Repository: zjurillpolymer/SPE_prediction

# SPE Prediction

Polymer electrolyte conductivity prediction using graph neural networks.

## Data

Data from [ChemPropPred](https://github.com/learningmatter-mit/Chem-prop-pred) — polymer electrolyte conductivity measurements including SMILES, conductivity (log S/cm), molecular weight, salt concentration, and temperature.

- `data/clean_train_data.csv` — cleaned training data
- `data/PolymerElectrolyteData.csv` — full raw dataset
- `data/PolyInfo_8salts.csv` / `data/polyinfo_5salts_4conc.csv` — PolyInfo polymer database with salt additives

File: data/PolymerElectrolyteData.csv (part 2 of 154)
Notes,Compound Notebook Name,Date Copied to Master Database,Data Recorded By,Seshadri Group,Oyaizu Group,DOI,Solvent 1 (S1),S1 SMILES,S1 SMILES 1,S1 SMILES 2,S1 SMILES 3,S1 Big SMILES,S1 End Group 1,S1 End Group 2,S1 Mol %,S1 Weight %,S1 SMILES 1 Mol %,S1 SMILES 2 Mol %,S1 SMILES 3 Mol %,S1 Molar Ratio,S1 Weight Ratio,S1 Mw,S1 Mn,S1 Mn or Mw,S1 Mw/Mn,S1 DOP,S1 Molar Mass (g/mol),S1 Type,S1 Block Mol Weight,Solvent 2 (S2),S2 SMILES,S2 SMILES 1,S2 SMILES 2,S2 Mol %,S2 Weight %,S2 SMILES 1 Mol %,S2 SMILES 2 Mol %,S2 Molar Ratio,S2 Weight Ratio,S2 Mw,S2 Mn,S2 Mn or Mw,S2 Mw/Mn,S2 DOP,S2 Molar Mass (g/mol),S2 Type,Solvent 3 (S3),S3 SMILES,S3 SMILES 1,S3 Mol %,S3 Weight %,S3 Molar Ratio,S3 Weight Ratio,S3 Mw,S3 Mn,S3 Mn or Mw,S3 Mw/Mn,S3 DOP,S3 Molar Mass (g/mol),S3 Type,Solvent 4 (S4),S4 SMILES,S4 Mol %,S4 Weight %,S4 Molar Ratio,S4 Weight Ratio,S4 Mw,S4 Mn,S4 Mn or Mw,S4 Mw/Mn,S4 DOP,S4 Molar Mass (g/mol),S4 Type,Salt 1,Salt1 SMILES,Salt1 Mol %,Salt1 Weight %,Salt1 Molality (mol salt/kg polymer),Salt1 Molar Mass (g/mol),Salt 2,Salt2 SMILES,Salt2 Mol %,Salt2 Weight %,Salt2 Molality (mol salt/kg polymer),Salt2 Molar Mass (g/mol),Inorganic Material 1 (IM1),IM1 Weight %,IM1 Particle Size (nm),Tg (oC),Heating Rate (K/min),Temperature (oC),Conductivity (S/cm),log Conductivity (S/cm)
,,,,,1,doi.org/10.1016/j.electacta.2013.09.151,PEO600000,[Cu]OCC[Au],[Cu]OCC[Au],,,,,,0.909090909,0.861100704,,,,,,600000,,600000,,13621,44.02238095,,,poly(lithium acrylate),[Cu]CC(C([O-])=O)[Au],[Cu]CC(C([O-])=O)[Au],,0.090909091,0.138899296,,,,,,,71400,,,71.01001912,,,,,,,,,,,,,,,,,,,,,,,,,,,,,,,,,,,,,,,,,,,,,,79.91869658,2.24E-06,-5.649533
,,,,,1,doi.org/10.1016/j.electacta.2013.09.151,PEO600000,[Cu]OCC[Au],[Cu]OCC[Au],,,,,,0.909090909,0.861100704,,,,,,600000,,600000,,13621,44.02238095,,,poly(lithium acrylate),[Cu]CC(C([O-])=O)[Au],[Cu]CC(C([O-])=O)[Au],,0.090909091,0.138899296,,,,,,,71400,,,71.01001912,,,,,,,,,,,,,,,,,,,,,,,,,,,,,,,,,,,,,,,,,,,,,,69.82434209,1.66E-06,-5.780374
,,,,,1,doi.org/10.1016/j.electacta.2013.09.151,PEO600000,[Cu]OCC[Au],[Cu]OCC[Au],,,,,,0.909090909,0.861100704,,,,,,600000,,600000,,13621,44.02238095,,,poly(lithium acrylate),[Cu]CC(C([O-])=O)[Au],[Cu]CC(C([O-])=O)[Au],,0.090909091,0.138899296,,,,,,,71400,,,71.01001912,,,,,,,,,,,,,,,,,,,,,,,,,,,,,,,,,,,,,,,,,,,,,,59.6456465,1.32E-06,-5.878505
,,,,,1,doi.org/10.1016/j.electacta.2013.09.151,PEO600000,[Cu]OCC[Au],[Cu]OCC[Au],,,,,,0.909090909,0.861100704,,,,,,600000,,600000,,13621,44.02238095,,,poly(lithium acrylate),[Cu]CC(C([O-])=O)[Au],[Cu]CC(C([O-])=O)[Au],,0.090909091,0.138899296,,,,,,,71400,,,71.01001912,,,,,,,,,,,,,,,,,,,,,,,,,,,,,,,,,,,,,,,,,,,,,,49.44750348,1.31E-07,-6.88162
,,,,,1,doi.org/10.1016/j.electacta.2013.09.151,PEO600000,[Cu]OCC[Au],[Cu]OCC[Au],,,,,,0.909090909,0.861100704,,,,,,600000,,600000,,13621,44.02238095,,,poly(lithium acrylate),[Cu]CC(C([O-])=O)[Au],[Cu]CC(C([O-])=O)[Au],,0.090909091,0.138899296,,,,,,,71400,,,71.01001912,,,,,,,,,,,,,,,,,,,,,,,,,,,,,,,,,,,,,,,,,,,,,,39.47622284,4.69E-08,-7.32866
,,,,,1,doi.org/10.1016/j.electacta.2013.09.151,PEO600000,[Cu]OCC[Au],[Cu]OCC[Au],,,,,,0.909090909,0.861100704,,,,,,600000,,600000,,13621,44.02238095,,,poly(lithium acrylate),[Cu]CC(C([O-])=O)[Au],[Cu]CC(C([O-])=O)[Au],,0.090909091,0.138899296,,,,,,,71400,,,71.01001912,,,,,,,,,,,,,,,,,,,,,,,,,,,,,,,,,,,,,,,,,,,,,,29.74684484,2.15E-08,-7.666667
,,,,,1,doi.org/10.1016/j.electacta.2013.09.151,PEO600000,[Cu]OCC[Au],[Cu]OCC[Au],,,,,,0.909090909,0.861100704,,,,,,600000,,600000,,13621,44.02238095,,,poly(lithium acrylate),[Cu]CC(C([O-])=O)[Au],[Cu]CC(C([O-])=O)[Au],,0.090909091,0.138899296,,,,,,,71400,,,71.01001912,,,,,,,,,,,,,,,,,,,,,,,,,,,,,,,,,,,,,,,,,,,,,,19.6044446,1.07E-08,-7.971963
,,,,,1,doi.org/10.1016/j.electacta.2013.09.151,PEO600000,[Cu]OCC[Au],[Cu]OCC[Au],,,,,,0.75,0.54279709,,,,,,600000,,600000,,13621,44.02238095,,,Boron trifluoride diethyl etherate,B(F)(F)F.CCOCC,,,0.125,0.291975009,,,,,,,142.08,,1,142.08,,poly(lithium acrylate),[Cu]CC(C([O-])=O)[Au],[Cu]CC(C([O-])=O)[Au],0.125,0.145925894,,,,,,,,71.01001912,,OEt2,CCOCC,0.01585035,0.019302007,,,,,74.07316494,,,74.07316494,,,,,,,,,,,,,,,,,,,130.4958911,0.000686197,-3.163551
,,,,,1,doi.org/10.1016/j.electacta.2013.09.151,PEO600000,[Cu]OCC[Au],[Cu]OCC[Au],,,,,,0.75,0.54279709,,,,,,600000,,600000,,13621,44.02238095,,,Boron trifluoride diethyl etherate,B(F)(F)F.CCOCC,,,0.125,0.291975009,,,,,,,142.08,,1,142.08,,poly(lithium acrylate),[Cu]CC(C([O-])=O)[Au],[Cu]CC(C([O-])=O)[Au],0.125,0.145925894,,,,,,,,71.01001912,,OEt2,CCOCC,0.01585035,0.019302007,,,,,74.07316494,,,74.07316494,,,,,,,,,,,,,,,,,,,119.7524529,0.000520608,-3.283489
,,,,,1,doi.org/10.1016/j.electacta.2013.09.151,PEO600000,[Cu]OCC[Au],[Cu]OCC[Au],,,,,,0.75,0.54279709,,,,,,600000,,600000,,13621,44.02238095,,,Boron trifluoride diethyl etherate,B(F)(F)F.CCOCC,,,0.125,0.291975009,,,,,,,142.08,,1,142.08,,poly(lithium acrylate),[Cu]CC(C([O-])=O)[Au],[Cu]CC(C([O-])=O)[Au],0.125,0.145925894,,,,,,,,71.01001912,,OEt2,CCOCC,0.01585035,0.019302007,,,,,74.07316494,,,74.07316494,,,,,,,,,,,,,,,,,,,109.5660825,0.000436704,-3.359813
,,,,,1,doi.org/10.1016/j.electacta.2013.09.151,PEO600000,[Cu]OCC[Au],[Cu]OCC[Au],,,,,,0.75,0.54279709,,,,,,600000,,600000,,13621,44.02238095,,,Boron trifluoride diethyl etherate,B(F)(F)F.CCOCC,,,0.125,0.291975009,,,,,,,142.08,,1,142.08,,poly(lithium acrylate),[Cu]CC(C([O-])=O)[Au],[Cu]CC(C([O-])=O)[Au],0.125,0.145925894,,,,,,,,71.01001912,,OEt2,CCOCC,0.01585035,0.019302007,,,,,74.07316494,,,74.07316494,,,,,,,,,,,,,,,,,,,100.1640206,0.000331321,-3.479751
,,,,,1,doi.org/10.1016/j.electacta.2013.09.151,PEO600000,[Cu]OCC[Au],[Cu]OCC[Au],,,,,,0.75,0.54279709,,,,,,600000,,600000,,13621,44.02238095,,,Boron trifluoride diethyl etherate,B(F)(F)F.CCOCC,,,0.125,0.291975009,,,,,,,142.08,,1,142.08,,poly(lithium acrylate),[Cu]CC(C([O-])=O)[Au],[Cu]CC(C([O-])=O)[Au],0.125,0.145925894,,,,,,,,71.01001912,,OEt2,CCOCC,0.01585035,0.019302007,,,,,74.07316494,,,74.07316494,,,,,,,,,,,,,,,,,,,90.44365791,0.000239059,-3.621495
,,,,,1,doi.org/10.1016/j.electacta.2013.09.151,PEO600000,[Cu]OCC[Au],[Cu]OCC[Au],,,,,,0.75,0.54279709,,,,,,600000,,600000,,13621,44.02238095,,,Boron trifluoride diethyl etherate,B(F)(F)F.CCOCC,,,0.125,0.291975009,,,,,,,142.08,,1,142.08,,poly(lithium acrylate),[Cu]CC(C([O-])=O)[Au],[Cu]CC(C([O-])=O)[Au],0.125,0.145925894,,,,,,,,71.01001912,,OEt2,CCOCC,0.01585035,0.019302007,,,,,74.07316494,,,74.07316494,,,,,,,,,,,,,,,,,,,79.76443801,0.00015214,-3.817757
,,,,,1,doi.org/10.1016/j.electacta.2013.09.151,PEO600000,[Cu]OCC[Au],[Cu]OCC[Au],,,,,,0.75,0.54279709,,,,,,600000,,600000,,13621,44.02238095,,,Boron trifluoride diethyl etherate,B(F)(F)F.CCOCC,,,0.125,0.291975009,,,,,,,142.08,,1,142.08,,poly(lithium acrylate),[Cu]CC(C([O-])=O)[Au],[Cu]CC(C([O-])=O)[Au],0.125,0.145925894,,,,,,,,71.01001912,,OEt2,CCOCC,0.01585035,0.019302007,,,,,74.07316494,,,74.07316494,,,,,,,,,,,,,,,,,,,70.15013735,9.68E-05,-4.014019
,,,,,1,doi.org/10.1016/j.electacta.2013.09.151,PEO600000,[Cu]OCC[Au],[Cu]OCC[Au],,,,,,0.75,0.54279709,,,,,,600000,,600000,,13621,44.02238095,,,Boron trifluoride diethyl etherate,B(F)(F)F.CCOCC,,,0.125,0.291975009,,,,,,,142.08,,1,142.08,,poly(lithium acrylate),[Cu]CC(C([O-])=O)[Au],[Cu]CC(C([O-])=O)[Au],0.125,0.145925894,,,,,,,,71.01001912,,OEt2,CCOCC,0.01585035,0.019302007,,,,,74.07316494,,,74.07316494,,,,,,,,,,,,,,,,,,,59.96847192,5.57E-05,-4.253894
,,,,,1,doi.org/10.1016/j.electacta.2013.09.151,PEO600000,[Cu]OCC[Au],[Cu]OCC[Au],,,,,,0.75,0.54279709,,,,,,600000,,600000,,13621,44.02238095,,,Boron trifluoride diethyl etherate,B(F)(F)F.CCOCC,,,0.125,0.291975009,,,,,,,142.08,,1,142.08,,poly(lithium acrylate),[Cu]CC(C([O-])=O)[Au],[Cu]CC(C([O-])=O)[Au],0.125,0.145925894,,,,,,,,71.01001912,,OEt2,CCOCC,0.01585035,0.019302007,,,,,74.07316494,,,74.07316494,,,,,,,,,,,,,,,,,,,49.96858549,8.92E-06,-5.049844
,,,,,1,doi.org/10.1016/j.electacta.2013.09.151,PEO600000,[Cu]OCC[Au],[Cu]OCC[Au],,,,,,0.75,0.54279709,,,,,,600000,,600000,,13621,44.02238095,,,Boron trifluoride diethyl etherate,B(F)(F)F.CCOCC,,,0.125,0.291975009,,,,,,,142.08,,1,142.08,,poly(lithium acrylate),[Cu]CC(C([O-])=O)[Au],[Cu]CC(C([O-])=O)[Au],0.125,0.145925894,,,,,,,,71.01001912,,OEt2,CCOCC,0.01585035,0.019302007,,,,,74.07316494,,,74.07316494,,,,,,,,,,,,,,,,,,,39.60225424,1.39E-06,-5.856698
,,,,,1,doi.org/10.1016/j.electacta.2013.09.151,PEO600000,[Cu]OCC[Au],[Cu]OCC[Au],,,,,,0.75,0.54279709,,,,,,600000,,600000,,13621,44.02238095,,,Boron trifluoride diethyl etherate,B(F)(F)F.CCOCC,,,0.125,0.291975009,,,,,,,142.08,,1,142.08,,poly(lithium acrylate),[Cu]CC(C([O-])=O)[Au],[Cu]CC(C([O-])=O)[Au],0.125,0.145925894,,,,,,,,71.01001912,,OEt2,CCOCC,0.01585035,0.019302007,,,,,74.07316494,,,74.07316494,,,,,,,,,,,,,,,,,,,29.88030303,3.16E-07,-6.5
,,,,,1,doi.org/10.1016/j.electacta.2013.09.151,PEO600000,[Cu]OCC[Au],[Cu]OCC[Au],,,,,,0.75,0.54279709,,,,,,600000,,600000,,13621,44.02238095,,,Boron trifluoride diethyl etherate,B(F)(F)F.CCOCC,,,0.125,0.291975009,,,,,,,142.08,,1,142.08,,poly(lithium acrylate),[Cu]CC(C([O-])=O)[Au],[Cu]CC(C([O-])=O)[Au],0.125,0.145925894,,,,,,,,71.01001912,,OEt2,CCOCC,0.01585035,0.019302007,,,,,74.07316494,,,74.07316494,,,,,,,,,,,,,,,,,,,19.91107569,7.19E-08,-7.143302
,,,,,1,doi.org/10.1016/j.electacta.2013.09.151,PEO600000,[Cu]OCC[Au],[Cu]OCC[Au],,,,,,0.75,0.54279709,,,,,,600000,,600000,,13621,44.02238095,,,Boron trifluoride diethyl etherate,B(F)(F)F.CCOCC,,,0.125,0.291975009,,,,,,,142.08,,1,142.08,,poly(lithium acrylate),[Cu]CC(C([O-])=O)[Au],[Cu]CC(C([O-])=O)[Au],0.125,0.145925894,,,,,,,,71.01001912,,OEt2,CCOCC,0.01585035,0.019302007,,,,,74.07316494,,,74.07316494,,,,,,,,,,,,,,,,,,,10.11020027,2.15E-08,-7.666667
,,,,,1,doi.org/10.1016/j.electacta.2013.09.151,PEO600000,[Cu]OCC[Au],[Cu]OCC[Au],,,,,,0.75,0.54279709,,,,,,600000,,600000,,13621,44.02238095,,,Boron trifluoride diethyl etherate,B(F)(F)F.CCOCC,,,0.125,0.291975009,,,,,,,142.08,,1,142.08,,poly(lithium acrylate),[Cu]CC(C([O-])=O)[Au],[Cu]CC(C([O-])=O)[Au],0.125,0.145925894,,,,,,,,71.01001912,,OEt2,CCOCC,0.01585035,0.019302007,,,,,74.07316494,,,74.07316494,,,,,,,,,,,,,,,,,,,-0.358695714,5.15E-09,-8.288162
,,,,,1,doi.org/10.1016/j.electacta.2004.01.110,PEO,[Cu]OCC[Au],[Cu]OCC[Au],,,,,,0.857142857,0.590716007,,,,,,,,4402238.095,,100000,44.02238095,,,poly(lithium 4-styrene sulfonate),[Cu]CC(C(=C1)C=CC(=C1)S(=O)(=O)[O-])[Au],[Cu]CC(C(=C1)C=CC(=C1)S(=O)(=O)[O-])[Au],,0.142857143,0.409283993,,,,,,,,,,183.0083049,,,,,,,,,,,,,,,,,,,,,,,,,,,,,,,,,,,,,,,,,,,,,,89.54928059,4.69E-07,-6.328671
,,,,,1,doi.org/10.1016/j.electacta.2004.01.110,PEO,[Cu]OCC[Au],[Cu]OCC[Au],,,,,,0.857142857,0.590716007,,,,,,,,4402238.095,,100000,44.02238095,,,poly(lithium 4-styrene sulfonate),[Cu]CC(C(=C1)C=CC(=C1)S(=O)(=O)[O-])[Au],[Cu]CC(C(=C1)C=CC(=C1)S(=O)(=O)[O-])[Au],,0.142857143,0.409283993,,,,,,,,,,183.0083049,,,,,,,,,,,,,,,,,,,,,,,,,,,,,,,,,,,,,,,,,,,,,,79.36869319,3.33E-07,-6.477273
,,,,,1,doi.org/10.1016/j.electacta.2004.01.110,PEO,[Cu]OCC[Au],[Cu]OCC[Au],,,,,,0.857142857,0.590716007,,,,,,,,4402238.095,,100000,44.02238095,,,poly(lithium 4-styrene sulfonate),[Cu]CC(C(=C1)C=CC(=C1)S(=O)(=O)[O-])[Au],[Cu]CC(C(=C1)C=CC(=C1)S(=O)(=O)[O-])[Au],,0.142857143,0.409283993,,,,,,,,,,183.0083049,,,,,,,,,,,,,,,,,,,,,,,,,,,,,,,,,,,,,,,,,,,,,,69.5549427,2.46E-07,-6.608392
,,,,,1,doi.org/10.1016/j.electacta.2004.01.110,PEO,[Cu]OCC[Au],[Cu]OCC[Au],,,,,,0.857142857,0.590716007,,,,,,,,4402238.095,,100000,44.02238095,,,poly(lithium 4-styrene sulfonate),[Cu]CC(C(=C1)C=CC(=C1)S(=O)(=O)[O-])[Au],[Cu]CC(C(=C1)C=CC(=C1)S(=O)(=O)[O-])[Au],,0.142857143,0.409283993,,,,,,,,,,183.0083049,,,,,,,,,,,,,,,,,,,,,,,,,,,,,,,,,,,,,,,,,,,,,,59.64797233,1.97E-07,-6.704545
,,,,,1,doi.org/10.1016/j.electacta.2004.01.110,PEO,[Cu]OCC[Au],[Cu]OCC[Au],,,,,,0.857142857,0.590716007,,,,,,,,4402238.095,,100000,44.02238095,,,poly(lithium 4-styrene sulfonate),[Cu]CC(C(=C1)C=CC(=C1)S(=O)(=O)[O-])[Au],[Cu]CC(C(=C1)C=CC(=C1)S(=O)(=O)[O-])[Au],,0.142857143,0.409283993,,,,,,,,,,183.0083049,,,,,,,,,,,,,,,,,,,,,,,,,,,,,,,,,,,,,,,,,,,,,,49.79369638,7.36E-08,-7.132867
,,,,,1,doi.org/10.1016/j.electacta.2004.01.110,PEO,[Cu]OCC[Au],[Cu]OCC[Au],,,,,,0.857142857,0.590716007,,,,,,,,4402238.095,,100000,44.02238095,,,poly(lithium 4-styrene sulfonate),[Cu]CC(C(=C1)C=CC(=C1)S(=O)(=O)[O-])[Au],[Cu]CC(C(=C1)C=CC(=C1)S(=O)(=O)[O-])[Au],,0.142857143,0.409283993,,,,,,,,,,183.0083049,,,,,,,,,,,,,,,,,,,,,,,,,,,,,,,,,,,,,,,,,,,,,,39.95331094,1.05E-08,-7.980769
,,,,,1,doi.org/10.1016/j.electacta.2004.01.110,PEO,[Cu]OCC[Au],[Cu]OCC[Au],,,,,,0.857142857,0.590716007,,,,,,,,4402238.095,,100000,44.02238095,,,poly(lithium 4-styrene sulfonate),[Cu]CC(C(=C1)C=CC(=C1)S(=O)(=O)[O-])[Au],[Cu]CC(C(=C1)C=CC(=C1)S(=O)(=O)[O-])[Au],,0.142857143,0.409283993,,,,,,,,,,183.0083049,,,,,,,,,,,,,,,,,,,,,,,,,,,,,,,,,,,,,,,,,,,,,,30.02812533,1.58E-09,-8.802448
,,,,,1,doi.org/10.1016/j.electacta.2004.01.110,PEO,[Cu]OCC[Au],[Cu]OCC[Au],,,,,,0.888888889,0.658048151,,,,,,,,4402238.095,,100000,44.02238095,,,poly(lithium 4-styrene sulfonate),[Cu]CC(C(=C1)C=CC(=C1)S(=O)(=O)[O-])[Au],[Cu]CC(C(=C1)C=CC(=C1)S(=O)(=O)[O-])[Au],,0.111111111,0.341951849,,,,,,,,,,183.0083049,,,,,,,,,,,,,,,,,,,,,,,,,,,,,,,,,,,,,,,,,,,,,,89.76106937,1.48E-06,-5.83042
,,,,,1,doi.org/10.1016/j.electacta.2004.01.110,PEO,[Cu]OCC[Au],[Cu]OCC[Au],,,,,,0.888888889,0.658048151,,,,,,,,4402238.095,,100000,44.02238095,,,poly(lithium 4-styrene sulfonate),[Cu]CC(C(=C1)C=CC(=C1)S(=O)(=O)[O-])[Au],[Cu]CC(C(=C1)C=CC(=C1)S(=O)(=O)[O-])[Au],,0.111111111,0.341951849,,,,,,,,,,183.0083049,,,,,,,,,,,,,,,,,,,,,,,,,,,,,,,,,,,,,,,,,,,,,,79.56863176,1.16E-06,-5.935315
,,,,,1,doi.org/10.1016/j.electacta.2004.01.110,PEO,[Cu]OCC[Au],[Cu]OCC[Au],,,,,,0.888888889,0.658048151,,,,,,,,4402238.095,,100000,44.02238095,,,poly(lithium 4-styrene sulfonate),[Cu]CC(C(=C1)C=CC(=C1)S(=O)(=O)[O-])[Au],[Cu]CC(C(=C1)C=CC(=C1)S(=O)(=O)[O-])[Au],,0.111111111,0.341951849,,,,,,,,,,183.0083049,,,,,,,,,,,,,,,,,,,,,,,,,,,,,,,,,,,,,,,,,,,,,,69.83845844,9.49E-07,-6.022727
,,,,,1,doi.org/10.1016/j.electacta.2004.01.110,PEO,[Cu]OCC[Au],[Cu]OCC[Au],,,,,,0.888888889,0.658048151,,,,,,,,4402238.095,,100000,44.02238095,,,poly(lithium 4-styrene sulfonate),[Cu]CC(C(=C1)C=CC(=C1)S(=O)(=O)[O-])[Au],[Cu]CC(C(=C1)C=CC(=C1)S(=O)(=O)[O-])[Au],,0.111111111,0.341951849,,,,,,,,,,183.0083049,,,,,,,,,,,,,,,,,,,,,,,,,,,,,,,,,,,,,,,,,,,,,,59.73715359,6.88E-07,-6.162587
,,,,,1,doi.org/10.1016/j.electacta.2004.01.110,PEO,[Cu]OCC[Au],[Cu]OCC[Au],,,,,,0.888888889,0.658048151,,,,,,,,4402238.095,,100000,44.02238095,,,poly(lithium 4-styrene sulfonate),[Cu]CC(C(=C1)C=CC(=C1)S(=O)(=O)[O-])[Au],[Cu]CC(C(=C1)C=CC(=C1)S(=O)(=O)[O-])[Au],,0.111111111,0.341951849,,,,,,,,,,183.0083049,,,,,,,,,,,,,,,,,,,,,,,,,,,,,,,,,,,,,,,,,,,,,,49.87767378,2.14E-07,-6.66958
,,,,,1,doi.org/10.1016/j.electacta.2004.01.110,PEO,[Cu]OCC[Au],[Cu]OCC[Au],,,,,,0.888888889,0.658048151,,,,,,,,4402238.095,,100000,44.02238095,,,poly(lithium 4-styrene sulfonate),[Cu]CC(C(=C1)C=CC(=C1)S(=O)(=O)[O-])[Au],[Cu]CC(C(=C1)C=CC(=C1)S(=O)(=O)[O-])[Au],,0.111111111,0.341951849,,,,,,,,,,183.0083049,,,,,,,,,,,,,,,,,,,,,,,,,,,,,,,,,,,,,,,,,,,,,,39.55961316,3.23E-08,-7.491259
,,,,,1,doi.org/10.1016/j.electacta.2004.01.110,PEO,[Cu]OCC[Au],[Cu]OCC[Au],,,,,,0.888888889,0.658048151,,,,,,,,4402238.095,,100000,44.02238095,,,poly(lithium 4-styrene sulfonate),[Cu]CC(C(=C1)C=CC(=C1)S(=O)(=O)[O-])[Au],[Cu]CC(C(=C1)C=CC(=C1)S(=O)(=O)[O-])[Au],,0.111111111,0.341951849,,,,,,,,,,183.0083049,,,,,,,,,,,,,,,,,,,,,,,,,,,,,,,,,,,,,,,,,,,,,,29.80649181,7.42E-09,-8.129371
,,,,,1,doi.org/10.1016/j.electacta.2004.01.110,PEO,[Cu]OCC[Au],[Cu]OCC[Au],,,,,,0.909090909,0.706356106,,,,,,,,4402238.095,,100000,44.02238095,,,poly(lithium 4-styrene sulfonate),[Cu]CC(C(=C1)C=CC(=C1)S(=O)(=O)[O-])[Au],[Cu]CC(C(=C1)C=CC(=C1)S(=O)(=O)[O-])[Au],,0.090909091,0.293643894,,,,,,,,,,183.0083049,,,,,,,,,,,,,,,,,,,,,,,,,,,,,,,,,,,,,,,,,,,,,,89.74144647,6.01E-07,-6.221441
,,,,,1,doi.org/10.1016/j.electacta.2004.01.110,PEO,[Cu]OCC[Au],[Cu]OCC[Au],,,,,,0.909090909,0.706356106,,,,,,,,4402238.095,,100000,44.02238095,,,poly(lithium 4-styrene sulfonate),[Cu]CC(C(=C1)C=CC(=C1)S(=O)(=O)[O-])[Au],[Cu]CC(C(=C1)C=CC(=C1)S(=O)(=O)[O-])[Au],,0.090909091,0.293643894,,,,,,,,,,183.0083049,,,,,,,,,,,,,,,,,,,,,,,,,,,,,,,,,,,,,,,,,,,,,,79.82460524,4.81E-07,-6.318102
,,,,,1,doi.org/10.1016/j.electacta.2004.01.110,PEO,[Cu]OCC[Au],[Cu]OCC[Au],,,,,,0.909090909,0.706356106,,,,,,,,4402238.095,,100000,44.02238095,,,poly(lithium 4-styrene sulfonate),[Cu]CC(C(=C1)C=CC(=C1)S(=O)(=O)[O-])[Au],[Cu]CC(C(=C1)C=CC(=C1)S(=O)(=O)[O-])[Au],,0.090909091,0.293643894,,,,,,,,,,183.0083049,,,,,,,,,,,,,,,,,,,,,,,,,,,,,,,,,,,,,,,,,,,,,,69.86516504,4.01E-07,-6.397188
,,,,,1,doi.org/10.1016/j.electacta.2004.01.110,PEO,[Cu]OCC[Au],[Cu]OCC[Au],,,,,,0.909090909,0.706356106,,,,,,,,4402238.095,,100000,44.02238095,,,poly(lithium 4-styrene sulfonate),[Cu]CC(C(=C1)C=CC(=C1)S(=O)(=O)[O-])[Au],[Cu]CC(C(=C1)C=CC(=C1)S(=O)(=O)[O-])[Au],,0.090909091,0.293643894,,,,,,,,,,183.0083049,,,,,,,,,,,,,,,,,,,,,,,,,,,,,,,,,,,,,,,,,,,,,,59.91477211,3.02E-07,-6.520211
,,,,,1,doi.org/10.1016/j.electacta.2004.01.110,PEO,[Cu]OCC[Au],[Cu]OCC[Au],,,,,,0.909090909,0.706356106,,,,,,,,4402238.095,,100000,44.02238095,,,poly(lithium 4-styrene sulfonate),[Cu]CC(C(=C1)C=CC(=C1)S(=O)(=O)[O-])[Au],[Cu]CC(C(=C1)C=CC(=C1)S(=O)(=O)[O-])[Au],,0.090909091,0.293643894,,,,,,,,,,183.0083049,,,,,,,,,,,,,,,,,,,,,,,,,,,,,,,,,,,,,,,,,,,,,,49.6825587,1.37E-07,-6.862917
,,,,,1,doi.org/10.1016/j.electacta.2004.01.110,PEO,[Cu]OCC[Au],[Cu]OCC[Au],,,,,,0.909090909,0.706356106,,,,,,,,4402238.095,,100000,44.02238095,,,poly(lithium 4-styrene sulfonate),[Cu]CC(C(=C1)C=CC(=C1)S(=O)(=O)[O-])[Au],[Cu]CC(C(=C1)C=CC(=C1)S(=O)(=O)[O-])[Au],,0.090909091,0.293643894,,,,,,,,,,183.0083049,,,,,,,,,,,,,,,,,,,,,,,,,,,,,,,,,,,,,,,,,,,,,,39.82327427,2.09E-08,-7.680141
,,,,,1,doi.org/10.1016/j.electacta.2004.01.110,PEO,[Cu]OCC[Au],[Cu]OCC[Au],,,,,,0.909090909,0.706356106,,,,,,,,4402238.095,,100000,44.02238095,,,poly(lithium 4-styrene sulfonate),[Cu]CC(C(=C1)C=CC(=C1)S(=O)(=O)[O-])[Au],[Cu]CC(C(=C1)C=CC(=C1)S(=O)(=O)[O-])[Au],,0.090909091,0.293643894,,,,,,,,,,183.0083049,,,,,,,,,,,,,,,,,,,,,,,,,,,,,,,,,,,,,,,,,,,,,,29.73225785,4.31E-09,-8.365554
,,,,,1,doi.org/10.1016/j.electacta.2004.01.110,PEO,[Cu]OCC[Au],[Cu]OCC[Au],,,,,,0.923076923,0.742704549,,,,,,,,4402238.095,,100000,44.02238095,,,poly(lithium 4-styrene sulfonate),[Cu]CC(C(=C1)C=CC(=C1)S(=O)(=O)[O-])[Au],[Cu]CC(C(=C1)C=CC(=C1)S(=O)(=O)[O-])[Au],,0.076923077,0.257295451,,,,,,,,,,183.0083049,,,,,,,,,,,,,,,,,,,,,,,,,,,,,,,,,,,,,,,,,,,,,,89.95398717,2.10E-07,-6.678383
,,,,,1,doi.org/10.1016/j.electacta.2004.01.110,PEO,[Cu]OCC[Au],[Cu]OCC[Au],,,,,,0.923076923,0.742704549,,,,,,,,4402238.095,,100000,44.02238095,,,poly(lithium 4-styrene sulfonate),[Cu]CC(C(=C1)C=CC(=C1)S(=O)(=O)[O-])[Au],[Cu]CC(C(=C1)C=CC(=C1)S(=O)(=O)[O-])[Au],,0.076923077,0.257295451,,,,,,,,,,183.0083049,,,,,,,,,,,,,,,,,,,,,,,,,,,,,,,,,,,,,,,,,,,,,,79.82460524,1.90E-07,-6.72232
,,,,,1,doi.org/10.1016/j.electacta.2004.01.110,PEO,[Cu]OCC[Au],[Cu]OCC[Au],,,,,,0.923076923,0.742704549,,,,,,,,4402238.095,,100000,44.02238095,,,poly(lithium 4-styrene sulfonate),[Cu]CC(C(=C1)C=CC(=C1)S(=O)(=O)[O-])[Au],[Cu]CC(C(=C1)C=CC(=C1)S(=O)(=O)[O-])[Au],,0.076923077,0.257295451,,,,,,,,,,183.0083049,,,,,,,,,,,,,,,,,,,,,,,,,,,,,,,,,,,,,,,,,,,,,,69.96014247,1.43E-07,-6.845343
,,,,,1,doi.org/10.1016/j.electacta.2004.01.110,PEO,[Cu]OCC[Au],[Cu]OCC[Au],,,,,,0.923076923,0.742704549,,,,,,,,4402238.095,,100000,44.02238095,,,poly(lithium 4-styrene sulfonate),[Cu]CC(C(=C1)C=CC(=C1)S(=O)(=O)[O-])[Au],[Cu]CC(C(=C1)C=CC(=C1)S(=O)(=O)[O-])[Au],,0.076923077,0.257295451,,,,,,,,,,183.0083049,,,,,,,,,,,,,,,,,,,,,,,,,,,,,,,,,,,,,,,,,,,,,,60.00420742,1.08E-07,-6.968366
,,,,,1,doi.org/10.1016/j.electacta.2004.01.110,PEO,[Cu]OCC[Au],[Cu]OCC[Au],,,,,,0.923076923,0.742704549,,,,,,,,4402238.095,,100000,44.02238095,,,poly(lithium 4-styrene sulfonate),[Cu]CC(C(=C1)C=CC(=C1)S(=O)(=O)[O-])[Au],[Cu]CC(C(=C1)C=CC(=C1)S(=O)(=O)[O-])[Au],,0.076923077,0.257295451,,,,,,,,,,183.0083049,,,,,,,,,,,,,,,,,,,,,,,,,,,,,,,,,,,,,,,,,,,,,,50.1034294,1.09E-08,-7.961336
,,,,,1,doi.org/10.1016/j.electacta.2004.01.110,PEO,[Cu]OCC[Au],[Cu]OCC[Au],,,,,,0.923076923,0.742704549,,,,,,,,4402238.095,,100000,44.02238095,,,poly(lithium 4-styrene sulfonate),[Cu]CC(C(=C1)C=CC(=C1)S(=O)(=O)[O-])[Au],[Cu]CC(C(=C1)C=CC(=C1)S(=O)(=O)[O-])[Au],,0.076923077,0.257295451,,,,,,,,,,183.0083049,,,,,,,,,,,,,,,,,,,,,,,,,,,,,,,,,,,,,,,,,,,,,,39.90224372,1.96E-09,-8.70826
,,,,,1,doi.org/10.1016/j.electacta.2004.01.110,PEO,[Cu]OCC[Au],[Cu]OCC[Au],,,,,,0.923076923,0.742704549,,,,,,,,4402238.095,,100000,44.02238095,,,poly(lithium 4-styrene sulfonate),[Cu]CC(C(=C1)C=CC(=C1)S(=O)(=O)[O-])[Au],[Cu]CC(C(=C1)C=CC(=C1)S(=O)(=O)[O-])[Au],,0.076923077,0.257295451,,,,,,,,,,183.0083049,,,,,,,,,,,,,,,,,,,,,,,,,,,,,,,,,,,,,,,,,,,,,,29.80630825,8.20E-10,-9.086116
,,,,,1,doi.org/10.1016/j.elecom.2012.05.022,lithiumÃƒÂ£Ã¢â€šÂ¬Ã¢â€šÂ¬oxalate polyacrylic acid borate,[Cu]CC1C(=O)O[B-](OC2(=O))(OC2(=O))OC(=O)C(C1)[Au],[Cu]CC1C(=O)O[B-](OC2(=O))(OC2(=O))OC(=O)C(C1)[Au],,,,,,0.931918146,0.97,,,,,,,,1505121.734,,6245,241.0122873,,,Propylene Carbonate,CC1COC(=O)O1,CC1COC(=O)O1,,0.068081854,0.03,,,,,,,102.0316941,,,102.0316941,,,,,,,,,,,,,,,,,,,,,,,,,,,,,,,,,,,,,,,,,,,,,,84.95782985,1.83E-06,-5.737931
,,,,,1,doi.org/10.1016/j.elecom.2012.05.022,lithiumÃƒÂ£Ã¢â€šÂ¬Ã¢â€šÂ¬oxalate polyacrylic acid borate,[Cu]CC1C(=O)O[B-](OC2(=O))(OC2(=O))OC(=O)C(C1)[Au],[Cu]CC1C(=O)O[B-](OC2(=O))(OC2(=O))OC(=O)C(C1)[Au],,,,,,0.931918146,0.97,,,,,,,,1505121.734,,6245,241.0122873,,,Propylene Carbonate,CC1COC(=O)O1,CC1COC(=O)O1,,0.068081854,0.03,,,,,,,102.0316941,,,102.0316941,,,,,,,,,,,,,,,,,,,,,,,,,,,,,,,,,,,,,,,,,,,,,,75.27659261,1.43E-06,-5.844828
,,,,,1,doi.org/10.1016/j.elecom.2012.05.022,lithiumÃƒÂ£Ã¢â€šÂ¬Ã¢â€šÂ¬oxalate polyacrylic acid borate,[Cu]CC1C(=O)O[B-](OC2(=O))(OC2(=O))OC(=O)C(C1)[Au],[Cu]CC1C(=O)O[B-](OC2(=O))(OC2(=O))OC(=O)C(C1)[Au],,,,,,0.931918146,0.97,,,,,,,,1505121.734,,6245,241.0122873,,,Propylene Carbonate,CC1COC(=O)O1,CC1COC(=O)O1,,0.068081854,0.03,,,,,,,102.0316941,,,102.0316941,,,,,,,,,,,,,,,,,,,,,,,,,,,,,,,,,,,,,,,,,,,,,,65.0970482,1.09E-06,-5.962069
,,,,,1,doi.org/10.1016/j.elecom.2012.05.022,lithiumÃƒÂ£Ã¢â€šÂ¬Ã¢â€šÂ¬oxalate polyacrylic acid borate,[Cu]CC1C(=O)O[B-](OC2(=O))(OC2(=O))OC(=O)C(C1)[Au],[Cu]CC1C(=O)O[B-](OC2(=O))(OC2(=O))OC(=O)C(C1)[Au],,,,,,0.931918146,0.97,,,,,,,,1505121.734,,6245,241.0122873,,,Propylene Carbonate,CC1COC(=O)O1,CC1COC(=O)O1,,0.068081854,0.03,,,,,,,102.0316941,,,102.0316941,,,,,,,,,,,,,,,,,,,,,,,,,,,,,,,,,,,,,,,,,,,,,,55.02173883,8.20E-07,-6.086207
,,,,,1,doi.org/10.1016/j.elecom.2012.05.022,lithiumÃƒÂ£Ã¢â€šÂ¬Ã¢â€šÂ¬oxalate polyacrylic acid borate,[Cu]CC1C(=O)O[B-](OC2(=O))(OC2(=O))OC(=O)C(C1)[Au],[Cu]CC1C(=O)O[B-](OC2(=O))(OC2(=O))OC(=O)C(C1)[Au],,,,,,0.931918146,0.97,,,,,,,,1505121.734,,6245,241.0122873,,,Propylene Carbonate,CC1COC(=O)O1,CC1COC(=O)O1,,0.068081854,0.03,,,,,,,102.0316941,,,102.0316941,,,,,,,,,,,,,,,,,,,,,,,,,,,,,,,,,,,,,,,,,,,,,,44.93578519,5.87E-07,-6.231034
,,,,,1,doi.org/10.1016/j.elecom.2012.05.022,lithiumÃƒÂ£Ã¢â€šÂ¬Ã¢â€šÂ¬oxalate polyacrylic acid borate,[Cu]CC1C(=O)O[B-](OC2(=O))(OC2(=O))OC(=O)C(C1)[Au],[Cu]CC1C(=O)O[B-](OC2(=O))(OC2(=O))OC(=O)C(C1)[Au],,,,,,0.931918146,0.97,,,,,,,,1505121.734,,6245,241.0122873,,,Propylene Carbonate,CC1COC(=O)O1,CC1COC(=O)O1,,0.068081854,0.03,,,,,,,102.0316941,,,102.0316941,,,,,,,,,,,,,,,,,,,,,,,,,,,,,,,,,,,,,,,,,,,,,,34.96399725,4.14E-07,-6.382759
,,,,,1,doi.org/10.1016/j.elecom.2012.05.022,lithiumÃƒÂ£Ã¢â€šÂ¬Ã¢â€šÂ¬oxalate polyacrylic acid borate,[Cu]CC1C(=O)O[B-](OC2(=O))(OC2(=O))OC(=O)C(C1)[Au],[Cu]CC1C(=O)O[B-](OC2(=O))(OC2(=O))OC(=O)C(C1)[Au],,,,,,0.931918146,0.97,,,,,,,,1505121.734,,6245,241.0122873,,,Propylene Carbonate,CC1COC(=O)O1,CC1COC(=O)O1,,0.068081854,0.03,,,,,,,102.0316941,,,102.0316941,,,,,,,,,,,,,,,,,,,,,,,,,,,,,,,,,,,,,,,,,,,,,,25.07677343,3.16E-07,-6.5
,,,,,1,doi.org/10.1016/j.electacta.2012.08.114,lithium polyvinyl alcohol oxalate borate,[Cu]C1CC(O[B-](OC2=O)(OC2=O)O1)C[Au],[Cu]C1CC(O[B-](OC2=O)(OC2=O)O1)C[Au],,,,,,0.599770358,0.731,,,,,,,,105000,,,185.0224581,,,Propylene Carbonate,CC1COC(=O)O1,CC1COC(=O)O1,,0.400229642,0.269,,,,,,,102.0316941,,,102.0316941,,,,,,,,,,,,,,,,,,,,,,,,,,,,,,,,,,,,,,,,,,,,,,84.88961852,1.13E-05,-4.945819
,,,,,1,doi.org/10.1016/j.electacta.2012.08.114,lithium polyvinyl alcohol oxalate borate,[Cu]C1CC(O[B-](OC2=O)(OC2=O)O1)C[Au],[Cu]C1CC(O[B-](OC2=O)(OC2=O)O1)C[Au],,,,,,0.599770358,0.731,,,,,,,,105000,,,185.0224581,,,Propylene Carbonate,CC1COC(=O)O1,CC1COC(=O)O1,,0.400229642,0.269,,,,,,,102.0316941,,,102.0316941,,,,,,,,,,,,,,,,,,,,,,,,,,,,,,,,,,,,,,,,,,,,,,74.82447538,9.68E-06,-5.014047
,,,,,1,doi.org/10.1016/j.electacta.2012.08.114,lithium polyvinyl alcohol oxalate borate,[Cu]C1CC(O[B-](OC2=O)(OC2=O)O1)C[Au],[Cu]C1CC(O[B-](OC2=O)(OC2=O)O1)C[Au],,,,,,0.599770358,0.731,,,,,,,,105000,,,185.0224581,,,Propylene Carbonate,CC1COC(=O)O1,CC1COC(=O)O1,,0.400229642,0.269,,,,,,,102.0316941,,,102.0316941,,,,,,,,,,,,,,,,,,,,,,,,,,,,,,,,,,,,,,,,,,,,,,64.97044256,7.54E-06,-5.122408
,,,,,1,doi.org/10.1016/j.electacta.2012.08.114,lithium polyvinyl alcohol oxalate borate,[Cu]C1CC(O[B-](OC2=O)(OC2=O)O1)C[Au],[Cu]C1CC(O[B-](OC2=O)(OC2=O)O1)C[Au],,,,,,0.599770358,0.731,,,,,,,,105000,,,185.0224581,,,Propylene Carbonate,CC1COC(=O)O1,CC1COC(=O)O1,,0.400229642,0.269,,,,,,,102.0316941,,,102.0316941,,,,,,,,,,,,,,,,,,,,,,,,,,,,,,,,,,,,,,,,,,,,,,54.93958683,5.31E-06,-5.274916
,,,,,1,doi.org/10.1016/j.electacta.2012.08.114,lithium polyvinyl alcohol oxalate borate,[Cu]C1CC(O[B-](OC2=O)(OC2=O)O1)C[Au],[Cu]C1CC(O[B-](OC2=O)(OC2=O)O1)C[Au],,,,,,0.599770358,0.731,,,,,,,,105000,,,185.0224581,,,Propylene Carbonate,CC1COC(=O)O1,CC1COC(=O)O1,,0.400229642,0.269,,,,,,,102.0316941,,,102.0316941,,,,,,,,,,,,,,,,,,,,,,,,,,,,,,,,,,,,,,,,,,,,,,44.96087946,4.14E-06,-5.383278
,,,,,1,doi.org/10.1016/j.electacta.2012.08.114,lithium polyvinyl alcohol oxalate borate,[Cu]C1CC(O[B-](OC2=O)(OC2=O)O1)C[Au],[Cu]C1CC(O[B-](OC2=O)(OC2=O)O1)C[Au],,,,,,0.599770358,0.731,,,,,,,,105000,,,185.0224581,,,Propylene Carbonate,CC1COC(=O)O1,CC1COC(=O)O1,,0.400229642,0.269,,,,,,,102.0316941,,,102.0316941,,,,,,,,,,,,,,,,,,,,,,,,,,,,,,,,,,,,,,,,,,,,,,35.07758045,3.31E-06,-5.479599
,,,,,1,doi.org/10.1016/j.electacta.2012.08.114,lithium polyvinyl alcohol oxalate borate,[Cu]C1CC(O[B-](OC2=O)(OC2=O)O1)C[Au],[Cu]C1CC(O[B-](OC2=O)(OC2=O)O1)C[Au],,,,,,0.599770358,0.731,,,,,,,,105000,,,185.0224581,,,Propylene Carbonate,CC1COC(=O)O1,CC1COC(=O)O1,,0.400229642,0.269,,,,,,,102.0316941,,,102.0316941,,,,,,,,,,,,,,,,,,,,,,,,,,,,,,,,,,,,,,,,,,,,,,24.93133984,2.42E-06,-5.616054
,,,,,1,doi.org/10.1016/j.electacta.2013.01.119,poly[(4-styrenesulfonyl)(trifluoromethanesulfonyl)imide],[Cu]CC(C1=CC=C(S(=O)(=O)[N-]S(=O)(=O)C(F)(F)F)C=C1)[Au],[Cu]CC(C1=CC=C(S(=O)(=O)[N-]S(=O)(=O)C(F)(F)F)C=C1)[Au],,,,,,0.166666667,0.587871392,,,,,,,52800,52800,1.27,168,313.9735741,,,PEO5E+6,[Cu]OCC[Au],[Cu]OCC[Au],,0.833333333,0.412128608,,,,,5000000,,5000000,,113507,44.02238095,,,,,,,,,,,,,,,,,,,,,,,,,,,,,,,,,,,,,,,,,,,,,,25.389408,6.59E-10,-9.180987
,,,,,1,doi.org/10.1016/j.electacta.2013.01.119,poly[(4-styrenesulfonyl)(trifluoromethanesulfonyl)imide],[Cu]CC(C1=CC=C(S(=O)(=O)[N-]S(=O)(=O)C(F)(F)F)C=C1)[Au],[Cu]CC(C1=CC=C(S(=O)(=O)[N-]S(=O)(=O)C(F)(F)F)C=C1)[Au],,,,,,0.166666667,0.587871392,,,,,,,52800,52800,1.27,168,313.9735741,,,PEO5E+6,[Cu]OCC[Au],[Cu]OCC[Au],,0.833333333,0.412128608,,,,,5000000,,5000000,,113507,44.02238095,,,,,,,,,,,,,,,,,,,,,,,,,,,,,,,,,,,,,,,,,,,,,,29.968847,1.90E-09,-8.720293
,,,,,1,doi.org/10.1016/j.electacta.2013.01.119,poly[(4-styrenesulfonyl)(trifluoromethanesulfonyl)imide],[Cu]CC(C1=CC=C(S(=O)(=O)[N-]S(=O)(=O)C(F)(F)F)C=C1)[Au],[Cu]CC(C1=CC=C(S(=O)(=O)[N-]S(=O)(=O)C(F)(F)F)C=C1)[Au],,,,,,0.166666667,0.587871392,,,,,,,52800,52800,1.27,168,313.9735741,,,PEO5E+6,[Cu]OCC[Au],[Cu]OCC[Au],,0.833333333,0.412128608,,,,,5000000,,5000000,,113507,44.02238095,,,,,,,,,,,,,,,,,,,,,,,,,,,,,,,,,,,,,,,,,,,,,,35.638629,5.34E-09,-8.272395
,,,,,1,doi.org/10.1016/j.electacta.2013.01.119,poly[(4-styrenesulfonyl)(trifluoromethanesulfonyl)imide],[Cu]CC(C1=CC=C(S(=O)(=O)[N-]S(=O)(=O)C(F)(F)F)C=C1)[Au],[Cu]CC(C1=CC=C(S(=O)(=O)[N-]S(=O)(=O)C(F)(F)F)C=C1)[Au],,,,,,0.166666667,0.587871392,,,,,,,52800,52800,1.27,168,313.9735741,,,PEO5E+6,[Cu]OCC[Au],[Cu]OCC[Au],,0.833333333,0.412128608,,,,,5000000,,5000000,,113507,44.02238095,,,,,,,,,,,,,,,,,,,,,,,,,,,,,,,,,,,,,,,,,,,,,,40.436137,1.37E-08,-7.862888
,,,,,1,doi.org/10.1016/j.electacta.2013.01.119,poly[(4-styrenesulfonyl)(trifluoromethanesulfonyl)imide],[Cu]CC(C1=CC=C(S(=O)(=O)[N-]S(=O)(=O)C(F)(F)F)C=C1)[Au],[Cu]CC(C1=CC=C(S(=O)(=O)[N-]S(=O)(=O)C(F)(F)F)C=C1)[Au],,,,,,0.166666667,0.587871392,,,,,,,52800,52800,1.27,168,313.9735741,,,PEO5E+6,[Cu]OCC[Au],[Cu]OCC[Au],,0.833333333,0.412128608,,,,,5000000,,5000000,,113507,44.02238095,,,,,,,,,,,,,,,,,,,,,,,,,,,,,,,,,,,,,,,,,,,,,,45.451713,3.32E-08,-7.478976
,,,,,1,doi.org/10.1016/j.electacta.2013.01.119,poly[(4-styrenesulfonyl)(trifluoromethanesulfonyl)imide],[Cu]CC(C1=CC=C(S(=O)(=O)[N-]S(=O)(=O)C(F)(F)F)C=C1)[Au],[Cu]CC(C1=CC=C(S(=O)(=O)[N-]S(=O)(=O)C(F)(F)F)C=C1)[Au],,,,,,0.166666667,0.587871392,,,,,,,52800,52800,1.27,168,313.9735741,,,PEO5E+6,[Cu]OCC[Au],[Cu]OCC[Au],,0.833333333,0.412128608,,,,,5000000,,5000000,,113507,44.02238095,,,,,,,,,,,,,,,,,,,,,,,,,,,,,,,,,,,,,,,,,,,,,,50.249221,8.27E-08,-7.082267
,,,,,1,doi.org/10.1016/j.electacta.2013.01.119,poly[(4-styrenesulfonyl)(trifluoromethanesulfonyl)imide],[Cu]CC(C1=CC=C(S(=O)(=O)[N-]S(=O)(=O)C(F)(F)F)C=C1)[Au],[Cu]CC(C1=CC=C(S(=O)(=O)[N-]S(=O)(=O)C(F)(F)F)C=C1)[Au],,,,,,0.166666667,0.587871392,,,,,,,52800,52800,1.27,168,313.9735741,,,PEO5E+6,[Cu]OCC[Au],[Cu]OCC[Au],,0.833333333,0.412128608,,,,,5000000,,5000000,,113507,44.02238095,,,,,,,,,,,,,,,,,,,,,,,,,,,,,,,,,,,,,,,,,,,,,,54.82866,2.77E-07,-6.557587
,,,,,1,doi.org/10.1016/j.electacta.2013.01.119,poly[(4-styrenesulfonyl)(trifluoromethanesulfonyl)imide],[Cu]CC(C1=CC=C(S(=O)(=O)[N-]S(=O)(=O)C(F)(F)F)C=C1)[Au],[Cu]CC(C1=CC=C(S(=O)(=O)[N-]S(=O)(=O)C(F)(F)F)C=C1)[Au],,,,,,0.166666667,0.587871392,,,,,,,52800,52800,1.27,168,313.9735741,,,PEO5E+6,[Cu]OCC[Au],[Cu]OCC[Au],,0.833333333,0.412128608,,,,,5000000,,5000000,,113507,44.02238095,,,,,,,,,,,,,,,,,,,,,,,,,,,,,,,,,,,,,,,,,,,,,,60.498442,4.71E-07,-6.327239
,,,,,1,doi.org/10.1016/j.electacta.2013.01.119,poly[(4-styrenesulfonyl)(trifluoromethanesulfonyl)imide],[Cu]CC(C1=CC=C(S(=O)(=O)[N-]S(=O)(=O)C(F)(F)F)C=C1)[Au],[Cu]CC(C1=CC=C(S(=O)(=O)[N-]S(=O)(=O)C(F)(F)F)C=C1)[Au],,,,,,0.166666667,0.587871392,,,,,,,52800,52800,1.27,168,313.9735741,,,PEO5E+6,[Cu]OCC[Au],[Cu]OCC[Au],,0.833333333,0.412128608,,,,,5000000,,5000000,,113507,44.02238095,,,,,,,,,,,,,,,,,,,,,,,,,,,,,,,,,,,,,,,,,,,,,,65.29595,1.04E-06,-5.981718
,,,,,1,doi.org/10.1016/j.electacta.2013.01.119,poly[(4-styrenesulfonyl)(trifluoromethanesulfonyl)imide],[Cu]CC(C1=CC=C(S(=O)(=O)[N-]S(=O)(=O)C(F)(F)F)C=C1)[Au],[Cu]CC(C1=CC=C(S(=O)(=O)[N-]S(=O)(=O)C(F)(F)F)C=C1)[Au],,,,,,0.166666667,0.587871392,,,,,,,52800,52800,1.27,168,313.9735741,,,PEO5E+6,[Cu]OCC[Au],[Cu]OCC[Au],,0.833333333,0.412128608,,,,,5000000,,5000000,,113507,44.02238095,,,,,,,,,,,,,,,,,,,,,,,,,,,,,,,,,,,,,,,,,,,,,,70.093458,2.60E-06,-5.585009
,,,,,1,doi.org/10.1016/j.electacta.2013.01.119,poly[(4-styrenesulfonyl)(trifluoromethanesulfonyl)imide],[Cu]CC(C1=CC=C(S(=O)(=O)[N-]S(=O)(=O)C(F)(F)F)C=C1)[Au],[Cu]CC(C1=CC=C(S(=O)(=O)[N-]S(=O)(=O)C(F)(F)F)C=C1)[Au],,,,,,0.166666667,0.587871392,,,,,,,52800,52800,1.27,168,313.9735741,,,PEO5E+6,[Cu]OCC[Au],[Cu]OCC[Au],,0.833333333,0.412128608,,,,,5000000,,5000000,,113507,44.02238095,,,,,,,,,,,,,,,,,,,,,,,,,,,,,,,,,,,,,,,,,,,,,,75.109034,4.97E-06,-5.303473
,,,,,1,doi.org/10.1016/j.electacta.2013.01.119,poly[(4-styrenesulfonyl)(trifluoromethanesulfonyl)imide],[Cu]CC(C1=CC=C(S(=O)(=O)[N-]S(=O)(=O)C(F)(F)F)C=C1)[Au],[Cu]CC(C1=CC=C(S(=O)(=O)[N-]S(=O)(=O)C(F)(F)F)C=C1)[Au],,,,,,0.166666667,0.587871392,,,,,,,52800,52800,1.27,168,313.9735741,,,PEO5E+6,[Cu]OCC[Au],[Cu]OCC[Au],,0.833333333,0.412128608,,,,,5000000,,5000000,,113507,44.02238095,,,,,,,,,,,,,,,,,,,,,,,,,,,,,,,,,,,,,,,,,,,,,,80.560748,7.97E-06,-5.09872
,,,,,1,doi.org/10.1016/j.electacta.2013.01.119,poly[(4-styrenesulfonyl)(trifluoromethanesulfonyl)imide],[Cu]CC(C1=CC=C(S(=O)(=O)[N-]S(=O)(=O)C(F)(F)F)C=C1)[Au],[Cu]CC(C1=CC=C(S(=O)(=O)[N-]S(=O)(=O)C(F)(F)F)C=C1)[Au],,,,,,0.166666667,0.587871392,,,,,,,52800,52800,1.27,168,313.9735741,,,PEO5E+6,[Cu]OCC[Au],[Cu]OCC[Au],,0.833333333,0.412128608,,,,,5000000,,5000000,,113507,44.02238095,,,,,,,,,,,,,,,,,,,,,,,,,,,,,,,,,,,,,,,,,,,,,,85.358255,9.79E-06,-5.009141
,,,,,1,doi.org/10.1016/j.electacta.2013.01.119,poly[(4-styrenesulfonyl)(trifluoromethanesulfonyl)imide],[Cu]CC(C1=CC=C(S(=O)(=O)[N-]S(=O)(=O)C(F)(F)F)C=C1)[Au],[Cu]CC(C1=CC=C(S(=O)(=O)[N-]S(=O)(=O)C(F)(F)F)C=C1)[Au],,,,,,0.166666667,0.587871392,,,,,,,52800,52800,1.27,168,313.9735741,,,PEO5E+6,[Cu]OCC[Au],[Cu]OCC[Au],,0.833333333,0.412128608,,,,,5000000,,5000000,,113507,44.02238095,,,,,,,,,,,,,,,,,,,,,,,,,,,,,,,,,,,,,,,,,,,,,,90.809969,1.20E-05,-4.919561
,,,,,1,doi.org/10.1016/j.electacta.2013.01.119,PEO5E+6,[Cu]OCC[Au],[Cu]OCC[Au],,,,,,0.888888889,0.528676216,,,,,,5000000,,5000000,,113507,44.02238095,,,poly[(4-styrenesulfonyl)(trifluoromethanesulfonyl)imide],[Cu]CC(C1=CC=C(S(=O)(=O)[N-]S(=O)(=O)C(F)(F)F)C=C1)[Au],[Cu]CC(C1=CC=C(S(=O)(=O)[N-]S(=O)(=O)C(F)(F)F)C=C1)[Au],,0.111111111,0.471323784,,,,,,52800,52800,1.27,168,313.9735741,,,,,,,,,,,,,,,,,,,,,,,,,,,,,,,,,,,,,,,,,,,,,,25.131783,1.12E-08,-7.952468
,,,,,1,doi.org/10.1016/j.electacta.2013.01.119,PEO5E+6,[Cu]OCC[Au],[Cu]OCC[Au],,,,,,0.888888889,0.528676216,,,,,,5000000,,5000000,,113507,44.02238095,,,poly[(4-styrenesulfonyl)(trifluoromethanesulfonyl)imide],[Cu]CC(C1=CC=C(S(=O)(=O)[N-]S(=O)(=O)C(F)(F)F)C=C1)[Au],[Cu]CC(C1=CC=C(S(=O)(=O)[N-]S(=O)(=O)C(F)(F)F)C=C1)[Au],,0.111111111,0.471323784,,,,,,52800,52800,1.27,168,313.9735741,,,,,,,,,,,,,,,,,,,,,,,,,,,,,,,,,,,,,,,,,,,,,,30.124031,3.63E-08,-7.440585
,,,,,1,doi.org/10.1016/j.electacta.2013.01.119,PEO5E+6,[Cu]OCC[Au],[Cu]OCC[Au],,,,,,0.888888889,0.528676216,,,,,,5000000,,5000000,,113507,44.02238095,,,poly[(4-styrenesulfonyl)(trifluoromethanesulfonyl)imide],[Cu]CC(C1=CC=C(S(=O)(=O)[N-]S(=O)(=O)C(F)(F)F)C=C1)[Au],[Cu]CC(C1=CC=C(S(=O)(=O)[N-]S(=O)(=O)C(F)(F)F)C=C1)[Au],,0.111111111,0.471323784,,,,,,52800,52800,1.27,168,313.9735741,,,,,,,,,,,,,,,,,,,,,,,,,,,,,,,,,,,,,,,,,,,,,,34.682171,8.78E-08,-7.056673
,,,,,1,doi.org/10.1016/j.electacta.2013.01.119,PEO5E+6,[Cu]OCC[Au],[Cu]OCC[Au],,,,,,0.888888889,0.528676216,,,,,,5000000,,5000000,,113507,44.02238095,,,poly[(4-styrenesulfonyl)(trifluoromethanesulfonyl)imide],[Cu]CC(C1=CC=C(S(=O)(=O)[N-]S(=O)(=O)C(F)(F)F)C=C1)[Au],[Cu]CC(C1=CC=C(S(=O)(=O)[N-]S(=O)(=O)C(F)(F)F)C=C1)[Au],,0.111111111,0.471323784,,,,,,52800,52800,1.27,168,313.9735741,,,,,,,,,,,,,,,,,,,,,,,,,,,,,,,,,,,,,,,,,,,,,,39.674419,2.19E-07,-6.659963
,,,,,1,doi.org/10.1016/j.electacta.2013.01.119,PEO5E+6,[Cu]OCC[Au],[Cu]OCC[Au],,,,,,0.888888889,0.528676216,,,,,,5000000,,5000000,,113507,44.02238095,,,poly[(4-styrenesulfonyl)(trifluoromethanesulfonyl)imide],[Cu]CC(C1=CC=C(S(=O)(=O)[N-]S(=O)(=O)C(F)(F)F)C=C1)[Au],[Cu]CC(C1=CC=C(S(=O)(=O)[N-]S(=O)(=O)C(F)(F)F)C=C1)[Au],,0.111111111,0.471323784,,,,,,52800,52800,1.27,168,313.9735741,,,,,,,,,,,,,,,,,,,,,,,,,,,,,,,,,,,,,,,,,,,,,,44.883721,8.00E-07,-6.096892
,,,,,1,doi.org/10.1016/j.electacta.2013.01.119,PEO5E+6,[Cu]OCC[Au],[Cu]OCC[Au],,,,,,0.888888889,0.528676216,,,,,,5000000,,5000000,,113507,44.02238095,,,poly[(4-styrenesulfonyl)(trifluoromethanesulfonyl)imide],[Cu]CC(C1=CC=C(S(=O)(=O)[N-]S(=O)(=O)C(F)(F)F)C=C1)[Au],[Cu]CC(C1=CC=C(S(=O)(=O)[N-]S(=O)(=O)C(F)(F)F)C=C1)[Au],,0.111111111,0.471323784,,,,,,52800,52800,1.27,168,313.9735741,,,,,,,,,,,,,,,,,,,,,,,,,,,,,,,,,,,,,,,,,,,,,,50.527132,2.18E-06,-5.661792
,,,,,1,doi.org/10.1016/j.electacta.2013.01.119,PEO5E+6,[Cu]OCC[Au],[Cu]OCC[Au],,,,,,0.888888889,0.528676216,,,,,,5000000,,5000000,,113507,44.02238095,,,poly[(4-styrenesulfonyl)(trifluoromethanesulfonyl)imide],[Cu]CC(C1=CC=C(S(=O)(=O)[N-]S(=O)(=O)C(F)(F)F)C=C1)[Au],[Cu]CC(C1=CC=C(S(=O)(=O)[N-]S(=O)(=O)C(F)(F)F)C=C1)[Au],,0.111111111,0.471323784,,,,,,52800,52800,1.27,168,313.9735741,,,,,,,,,,,,,,,,,,,,,,,,,,,,,,,,,,,,,,,,,,,,,,54.434109,6.68E-06,-5.175503
,,,,,1,doi.org/10.1016/j.electacta.2013.01.119,PEO5E+6,[Cu]OCC[Au],[Cu]OCC[Au],,,,,,0.888888889,0.528676216,,,,,,5000000,,5000000,,113507,44.02238095,,,poly[(4-styrenesulfonyl)(trifluoromethanesulfonyl)imide],[Cu]CC(C1=CC=C(S(=O)(=O)[N-]S(=O)(=O)C(F)(F)F)C=C1)[Au],[Cu]CC(C1=CC=C(S(=O)(=O)[N-]S(=O)(=O)C(F)(F)F)C=C1)[Au],,0.111111111,0.471323784,,,,,,52800,52800,1.27,168,313.9735741,,,,,,,,,,,,,,,,,,,,,,,,,,,,,,,,,,,,,,,,,,,,,,59.643411,3.91E-05,-4.407678
,,,,,1,doi.org/10.1016/j.electacta.2013.01.119,PEO5E+6,[Cu]OCC[Au],[Cu]OCC[Au],,,,,,0.888888889,0.528676216,,,,,,5000000,,5000000,,113507,44.02238095,,,poly[(4-styrenesulfonyl)(trifluoromethanesulfonyl)imide],[Cu]CC(C1=CC=C(S(=O)(=O)[N-]S(=O)(=O)C(F)(F)F)C=C1)[Au],[Cu]CC(C1=CC=C(S(=O)(=O)[N-]S(=O)(=O)C(F)(F)F)C=C1)[Au],,0.111111111,0.471323784,,,,,,52800,52800,1.27,168,313.9735741,,,,,,,,,,,,,,,,,,,,,,,,,,,,,,,,,,,,,,,,,,,,,,65.069767,0.000130919,-3.882998
,,,,,1,doi.org/10.1016/j.electacta.2013.01.119,PEO5E+6,[Cu]OCC[Au],[Cu]OCC[Au],,,,,,0.888888889,0.528676216,,,,,,5000000,,5000000,,113507,44.02238095,,,poly[(4-styrenesulfonyl)(trifluoromethanesulfonyl)imide],[Cu]CC(C1=CC=C(S(=O)(=O)[N-]S(=O)(=O)C(F)(F)F)C=C1)[Au],[Cu]CC(C1=CC=C(S(=O)(=O)[N-]S(=O)(=O)C(F)(F)F)C=C1)[Au],,0.111111111,0.471323784,,,,,,52800,52800,1.27,168,313.9735741,,,,,,,,,,,,,,,,,,,,,,,,,,,,,,,,,,,,,,,,,,,,,,69.844961,0.000265541,-3.575868
,,,,,1,doi.org/10.1016/j.electacta.2013.01.119,PEO5E+6,[Cu]OCC[Au],[Cu]OCC[Au],,,,,,0.888888889,0.528676216,,,,,,5000000,,5000000,,113507,44.02238095,,,poly[(4-styrenesulfonyl)(trifluoromethanesulfonyl)imide],[Cu]CC(C1=CC=C(S(=O)(=O)[N-]S(=O)(=O)C(F)(F)F)C=C1)[Au],[Cu]CC(C1=CC=C(S(=O)(=O)[N-]S(=O)(=O)C(F)(F)F)C=C1)[Au],,0.111111111,0.471323784,,,,,,52800,52800,1.27,168,313.9735741,,,,,,,,,,,,,,,,,,,,,,,,,,,,,,,,,,,,,,,,,,,,,,75.271318,0.000316894,-3.499086
,,,,,1,doi.org/10.1016/j.electacta.2013.01.119,PEO5E+6,[Cu]OCC[Au],[Cu]OCC[Au],,,,,,0.888888889,0.528676216,,,,,,5000000,,5000000,,113507,44.02238095,,,poly[(4-styrenesulfonyl)(trifluoromethanesulfonyl)imide],[Cu]CC(C1=CC=C(S(=O)(=O)[N-]S(=O)(=O)C(F)(F)F)C=C1)[Au],[Cu]CC(C1=CC=C(S(=O)(=O)[N-]S(=O)(=O)C(F)(F)F)C=C1)[Au],,0.111111111,0.471323784,,,,,,52800,52800,1.27,168,313.9735741,,,,,,,,,,,,,,,,,,,,,,,,,,,,,,,,,,,,,,,,,,,,,,79.829457,0.000605968,-3.21755
,,,,,1,doi.org/10.1016/j.electacta.2013.01.119,PEO5E+6,[Cu]OCC[Au],[Cu]OCC[Au],,,,,,0.888888889,0.528676216,,,,,,5000000,,5000000,,113507,44.02238095,,,poly[(4-styrenesulfonyl)(trifluoromethanesulfonyl)imide],[Cu]CC(C1=CC=C(S(=O)(=O)[N-]S(=O)(=O)C(F)(F)F)C=C1)[Au],[Cu]CC(C1=CC=C(S(=O)(=O)[N-]S(=O)(=O)C(F)(F)F)C=C1)[Au],,0.111111111,0.471323784,,,,,,52800,52800,1.27,168,313.9735741,,,,,,,,,,,,,,,,,,,,,,,,,,,,,,,,,,,,,,,,,,,,,,84.821705,0.000888816,-3.051188
,,,,,1,doi.org/10.1016/j.electacta.2013.01.119,PEO5E+6,[Cu]OCC[Au],[Cu]OCC[Au],,,,,,0.888888889,0.528676216,,,,,,5000000,,5000000,,113507,44.02238095,,,poly[(4-styrenesulfonyl)(trifluoromethanesulfonyl)imide],[Cu]CC(C1=CC=C(S(=O)(=O)[N-]S(=O)(=O)C(F)(F)F)C=C1)[Au],[Cu]CC(C1=CC=C(S(=O)(=O)[N-]S(=O)(=O)C(F)(F)F)C=C1)[Au],,0.111111111,0.471323784,,,,,,52800,52800,1.27,168,313.9735741,,,,,,,,,,,,,,,,,,,,,,,,,,,,,,,,,,,,,,,,,,,,,,89.813953,0.001382827,-2.859232
,,,,,1,doi.org/10.1016/j.electacta.2013.01.119,PEO5E+6,[Cu]OCC[Au],[Cu]OCC[Au],,,,,,0.952380952,0.737133286,,,,,,5000000,,5000000,,113507,44.02238095,,,poly[(4-styrenesulfonyl)(trifluoromethanesulfonyl)imide],[Cu]CC(C1=CC=C(S(=O)(=O)[N-]S(=O)(=O)C(F)(F)F)C=C1)[Au],[Cu]CC(C1=CC=C(S(=O)(=O)[N-]S(=O)(=O)C(F)(F)F)C=C1)[Au],,0.047619048,0.262866714,,,,,,52800,52800,1.27,168,313.9735741,,,,,,,,,,,,,,,,,,,,,,,,,,,,,,,,,,,,,,,,,,,,,,25.434783,2.28E-10,-9.642336
,,,,,1,doi.org/10.1016/j.electacta.2013.01.119,PEO5E+6,[Cu]OCC[Au],[Cu]OCC[Au],,,,,,0.952380952,0.737133286,,,,,,5000000,,5000000,,113507,44.02238095,,,poly[(4-styrenesulfonyl)(trifluoromethanesulfonyl)imide],[Cu]CC(C1=CC=C(S(=O)(=O)[N-]S(=O)(=O)C(F)(F)F)C=C1)[Au],[Cu]CC(C1=CC=C(S(=O)(=O)[N-]S(=O)(=O)C(F)(F)F)C=C1)[Au],,0.047619048,0.262866714,,,,,,52800,52800,1.27,168,313.9735741,,,,,,,,,,,,,,,,,,,,,,,,,,,,,,,,,,,,,,,,,,,,,,30.434783,1.25E-09,-8.90146
,,,,,1,doi.org/10.1016/j.electacta.2013.01.119,PEO5E+6,[Cu]OCC[Au],[Cu]OCC[Au],,,,,,0.952380952,0.737133286,,,,,,5000000,,5000000,,113507,44.02238095,,,poly[(4-styrenesulfonyl)(trifluoromethanesulfonyl)imide],[Cu]CC(C1=CC=C(S(=O)(=O)[N-]S(=O)(=O)C(F)(F)F)C=C1)[Au],[Cu]CC(C1=CC=C(S(=O)(=O)[N-]S(=O)(=O)C(F)(F)F)C=C1)[Au],,0.047619048,0.262866714,,,,,,52800,52800,1.27,168,313.9735741,,,,,,,,,,,,,,,,,,,,,,,,,,,,,,,,,,,,,,,,,,,,,,34.782609,8.24E-09,-8.083942
,,,,,1,doi.org/10.1016/j.electacta.2013.01.119,PEO5E+6,[Cu]OCC[Au],[Cu]OCC[Au],,,,,,0.952380952,0.737133286,,,,,,5000000,,5000000,,113507,44.02238095,,,poly[(4-styrenesulfonyl)(trifluoromethanesulfonyl)imide],[Cu]CC(C1=CC=C(S(=O)(=O)[N-]S(=O)(=O)C(F)(F)F)C=C1)[Au],[Cu]CC(C1=CC=C(S(=O)(=O)[N-]S(=O)(=O)C(F)(F)F)C=C1)[Au],,0.047619048,0.262866714,,,,,,52800,52800,1.27,168,313.9735741,,,,,,,,,,,,,,,,,,,,,,,,,,,,,,,,,,,,,,,,,,,,,,40.434783,5.26E-08,-7.279197
