Repository: zjurillpolymer/SPE_prediction

# SPE Prediction

Polymer electrolyte conductivity prediction using graph neural networks.

## Data

Data from [ChemPropPred](https://github.com/learningmatter-mit/Chem-prop-pred) — polymer electrolyte conductivity measurements including SMILES, conductivity (log S/cm), molecular weight, salt concentration, and temperature.

- `data/clean_train_data.csv` — cleaned training data
- `data/PolymerElectrolyteData.csv` — full raw dataset
- `data/PolyInfo_8salts.csv` / `data/polyinfo_5salts_4conc.csv` — PolyInfo polymer database with salt additives

File: data/PolymerElectrolyteData.csv (part 3 of 154)
Notes,Compound Notebook Name,Date Copied to Master Database,Data Recorded By,Seshadri Group,Oyaizu Group,DOI,Solvent 1 (S1),S1 SMILES,S1 SMILES 1,S1 SMILES 2,S1 SMILES 3,S1 Big SMILES,S1 End Group 1,S1 End Group 2,S1 Mol %,S1 Weight %,S1 SMILES 1 Mol %,S1 SMILES 2 Mol %,S1 SMILES 3 Mol %,S1 Molar Ratio,S1 Weight Ratio,S1 Mw,S1 Mn,S1 Mn or Mw,S1 Mw/Mn,S1 DOP,S1 Molar Mass (g/mol),S1 Type,S1 Block Mol Weight,Solvent 2 (S2),S2 SMILES,S2 SMILES 1,S2 SMILES 2,S2 Mol %,S2 Weight %,S2 SMILES 1 Mol %,S2 SMILES 2 Mol %,S2 Molar Ratio,S2 Weight Ratio,S2 Mw,S2 Mn,S2 Mn or Mw,S2 Mw/Mn,S2 DOP,S2 Molar Mass (g/mol),S2 Type,Solvent 3 (S3),S3 SMILES,S3 SMILES 1,S3 Mol %,S3 Weight %,S3 Molar Ratio,S3 Weight Ratio,S3 Mw,S3 Mn,S3 Mn or Mw,S3 Mw/Mn,S3 DOP,S3 Molar Mass (g/mol),S3 Type,Solvent 4 (S4),S4 SMILES,S4 Mol %,S4 Weight %,S4 Molar Ratio,S4 Weight Ratio,S4 Mw,S4 Mn,S4 Mn or Mw,S4 Mw/Mn,S4 DOP,S4 Molar Mass (g/mol),S4 Type,Salt 1,Salt1 SMILES,Salt1 Mol %,Salt1 Weight %,Salt1 Molality (mol salt/kg polymer),Salt1 Molar Mass (g/mol),Salt 2,Salt2 SMILES,Salt2 Mol %,Salt2 Weight %,Salt2 Molality (mol salt/kg polymer),Salt2 Molar Mass (g/mol),Inorganic Material 1 (IM1),IM1 Weight %,IM1 Particle Size (nm),Tg (oC),Heating Rate (K/min),Temperature (oC),Conductivity (S/cm),log Conductivity (S/cm)
,,,,,1,doi.org/10.1016/j.electacta.2013.01.119,PEO5E+6,[Cu]OCC[Au],[Cu]OCC[Au],,,,,,0.952380952,0.737133286,,,,,,5000000,,5000000,,113507,44.02238095,,,poly[(4-styrenesulfonyl)(trifluoromethanesulfonyl)imide],[Cu]CC(C1=CC=C(S(=O)(=O)[N-]S(=O)(=O)C(F)(F)F)C=C1)[Au],[Cu]CC(C1=CC=C(S(=O)(=O)[N-]S(=O)(=O)C(F)(F)F)C=C1)[Au],,0.047619048,0.262866714,,,,,,52800,52800,1.27,168,313.9735741,,,,,,,,,,,,,,,,,,,,,,,,,,,,,,,,,,,,,,,,,,,,,,45.217391,2.57E-07,-6.589416
,,,,,1,doi.org/10.1016/j.electacta.2013.01.119,PEO5E+6,[Cu]OCC[Au],[Cu]OCC[Au],,,,,,0.952380952,0.737133286,,,,,,5000000,,5000000,,113507,44.02238095,,,poly[(4-styrenesulfonyl)(trifluoromethanesulfonyl)imide],[Cu]CC(C1=CC=C(S(=O)(=O)[N-]S(=O)(=O)C(F)(F)F)C=C1)[Au],[Cu]CC(C1=CC=C(S(=O)(=O)[N-]S(=O)(=O)C(F)(F)F)C=C1)[Au],,0.047619048,0.262866714,,,,,,52800,52800,1.27,168,313.9735741,,,,,,,,,,,,,,,,,,,,,,,,,,,,,,,,,,,,,,,,,,,,,,50,1.12E-06,-5.95073
,,,,,1,doi.org/10.1016/j.electacta.2013.01.119,PEO5E+6,[Cu]OCC[Au],[Cu]OCC[Au],,,,,,0.952380952,0.737133286,,,,,,5000000,,5000000,,113507,44.02238095,,,poly[(4-styrenesulfonyl)(trifluoromethanesulfonyl)imide],[Cu]CC(C1=CC=C(S(=O)(=O)[N-]S(=O)(=O)C(F)(F)F)C=C1)[Au],[Cu]CC(C1=CC=C(S(=O)(=O)[N-]S(=O)(=O)C(F)(F)F)C=C1)[Au],,0.047619048,0.262866714,,,,,,52800,52800,1.27,168,313.9735741,,,,,,,,,,,,,,,,,,,,,,,,,,,,,,,,,,,,,,,,,,,,,,55.217391,4.33E-06,-5.363139
,,,,,1,doi.org/10.1016/j.electacta.2013.01.119,PEO5E+6,[Cu]OCC[Au],[Cu]OCC[Au],,,,,,0.952380952,0.737133286,,,,,,5000000,,5000000,,113507,44.02238095,,,poly[(4-styrenesulfonyl)(trifluoromethanesulfonyl)imide],[Cu]CC(C1=CC=C(S(=O)(=O)[N-]S(=O)(=O)C(F)(F)F)C=C1)[Au],[Cu]CC(C1=CC=C(S(=O)(=O)[N-]S(=O)(=O)C(F)(F)F)C=C1)[Au],,0.047619048,0.262866714,,,,,,52800,52800,1.27,168,313.9735741,,,,,,,,,,,,,,,,,,,,,,,,,,,,,,,,,,,,,,,,,,,,,,59.782609,2.68E-05,-4.571168
,,,,,1,doi.org/10.1016/j.electacta.2013.01.119,PEO5E+6,[Cu]OCC[Au],[Cu]OCC[Au],,,,,,0.952380952,0.737133286,,,,,,5000000,,5000000,,113507,44.02238095,,,poly[(4-styrenesulfonyl)(trifluoromethanesulfonyl)imide],[Cu]CC(C1=CC=C(S(=O)(=O)[N-]S(=O)(=O)C(F)(F)F)C=C1)[Au],[Cu]CC(C1=CC=C(S(=O)(=O)[N-]S(=O)(=O)C(F)(F)F)C=C1)[Au],,0.047619048,0.262866714,,,,,,52800,52800,1.27,168,313.9735741,,,,,,,,,,,,,,,,,,,,,,,,,,,,,,,,,,,,,,,,,,,,,,64.782609,8.97E-05,-4.047445
,,,,,1,doi.org/10.1016/j.electacta.2013.01.119,PEO5E+6,[Cu]OCC[Au],[Cu]OCC[Au],,,,,,0.952380952,0.737133286,,,,,,5000000,,5000000,,113507,44.02238095,,,poly[(4-styrenesulfonyl)(trifluoromethanesulfonyl)imide],[Cu]CC(C1=CC=C(S(=O)(=O)[N-]S(=O)(=O)C(F)(F)F)C=C1)[Au],[Cu]CC(C1=CC=C(S(=O)(=O)[N-]S(=O)(=O)C(F)(F)F)C=C1)[Au],,0.047619048,0.262866714,,,,,,52800,52800,1.27,168,313.9735741,,,,,,,,,,,,,,,,,,,,,,,,,,,,,,,,,,,,,,,,,,,,,,69.782609,0.000147811,-3.830292
,,,,,1,doi.org/10.1016/j.electacta.2013.01.119,PEO5E+6,[Cu]OCC[Au],[Cu]OCC[Au],,,,,,0.952380952,0.737133286,,,,,,5000000,,5000000,,113507,44.02238095,,,poly[(4-styrenesulfonyl)(trifluoromethanesulfonyl)imide],[Cu]CC(C1=CC=C(S(=O)(=O)[N-]S(=O)(=O)C(F)(F)F)C=C1)[Au],[Cu]CC(C1=CC=C(S(=O)(=O)[N-]S(=O)(=O)C(F)(F)F)C=C1)[Au],,0.047619048,0.262866714,,,,,,52800,52800,1.27,168,313.9735741,,,,,,,,,,,,,,,,,,,,,,,,,,,,,,,,,,,,,,,,,,,,,,75,0.000166266,-3.779197
,,,,,1,doi.org/10.1016/j.electacta.2013.01.119,PEO5E+6,[Cu]OCC[Au],[Cu]OCC[Au],,,,,,0.952380952,0.737133286,,,,,,5000000,,5000000,,113507,44.02238095,,,poly[(4-styrenesulfonyl)(trifluoromethanesulfonyl)imide],[Cu]CC(C1=CC=C(S(=O)(=O)[N-]S(=O)(=O)C(F)(F)F)C=C1)[Au],[Cu]CC(C1=CC=C(S(=O)(=O)[N-]S(=O)(=O)C(F)(F)F)C=C1)[Au],,0.047619048,0.262866714,,,,,,52800,52800,1.27,168,313.9735741,,,,,,,,,,,,,,,,,,,,,,,,,,,,,,,,,,,,,,,,,,,,,,80.217391,0.00027413,-3.562044
,,,,,1,doi.org/10.1016/j.electacta.2013.01.119,PEO5E+6,[Cu]OCC[Au],[Cu]OCC[Au],,,,,,0.952380952,0.737133286,,,,,,5000000,,5000000,,113507,44.02238095,,,poly[(4-styrenesulfonyl)(trifluoromethanesulfonyl)imide],[Cu]CC(C1=CC=C(S(=O)(=O)[N-]S(=O)(=O)C(F)(F)F)C=C1)[Au],[Cu]CC(C1=CC=C(S(=O)(=O)[N-]S(=O)(=O)C(F)(F)F)C=C1)[Au],,0.047619048,0.262866714,,,,,,52800,52800,1.27,168,313.9735741,,,,,,,,,,,,,,,,,,,,,,,,,,,,,,,,,,,,,,,,,,,,,,84.782609,0.000401805,-3.395985
,,,,,1,doi.org/10.1016/j.electacta.2013.01.119,PEO5E+6,[Cu]OCC[Au],[Cu]OCC[Au],,,,,,0.952380952,0.737133286,,,,,,5000000,,5000000,,113507,44.02238095,,,poly[(4-styrenesulfonyl)(trifluoromethanesulfonyl)imide],[Cu]CC(C1=CC=C(S(=O)(=O)[N-]S(=O)(=O)C(F)(F)F)C=C1)[Au],[Cu]CC(C1=CC=C(S(=O)(=O)[N-]S(=O)(=O)C(F)(F)F)C=C1)[Au],,0.047619048,0.262866714,,,,,,52800,52800,1.27,168,313.9735741,,,,,,,,,,,,,,,,,,,,,,,,,,,,,,,,,,,,,,,,,,,,,,89.782609,0.00042615,-3.370438
,,,,,1,doi.org/10.1016/j.electacta.2013.01.119,PEO5E+6,[Cu]OCC[Au],[Cu]OCC[Au],,,,,,0.952380952,0.737133286,,,,,,5000000,,5000000,,113507,44.02238095,,,poly[(4-styrenesulfonyl)(trifluoromethanesulfonyl)imide],[Cu]CC(C1=CC=C(S(=O)(=O)[N-]S(=O)(=O)C(F)(F)F)C=C1)[Au],[Cu]CC(C1=CC=C(S(=O)(=O)[N-]S(=O)(=O)C(F)(F)F)C=C1)[Au],,0.047619048,0.262866714,,,,,,52800,52800,1.27,168,313.9735741,,,,,,,,,,,,,,,,,,,,,,,,,,,,,,,,,,,,,,,,,,,,,,95,0.000493663,-3.306569
,,,,,1,doi.org/10.1016/j.electacta.2013.01.119,PEO5E+6,[Cu]OCC[Au],[Cu]OCC[Au],,,,,,0.967741935,0.807925529,,,,,,5000000,,5000000,,113507,44.02238095,,,poly[(4-styrenesulfonyl)(trifluoromethanesulfonyl)imide],[Cu]CC(C1=CC=C(S(=O)(=O)[N-]S(=O)(=O)C(F)(F)F)C=C1)[Au],[Cu]CC(C1=CC=C(S(=O)(=O)[N-]S(=O)(=O)C(F)(F)F)C=C1)[Au],,0.032258065,0.192074471,,,,,,52800,52800,1.27,168,313.9735741,,,,,,,,,,,,,,,,,,,,,,,,,,,,,,,,,,,,,,,,,,,,,,25,9.63E-10,-9.016423
,,,,,1,doi.org/10.1016/j.electacta.2013.01.119,PEO5E+6,[Cu]OCC[Au],[Cu]OCC[Au],,,,,,0.967741935,0.807925529,,,,,,5000000,,5000000,,113507,44.02238095,,,poly[(4-styrenesulfonyl)(trifluoromethanesulfonyl)imide],[Cu]CC(C1=CC=C(S(=O)(=O)[N-]S(=O)(=O)C(F)(F)F)C=C1)[Au],[Cu]CC(C1=CC=C(S(=O)(=O)[N-]S(=O)(=O)C(F)(F)F)C=C1)[Au],,0.032258065,0.192074471,,,,,,52800,52800,1.27,168,313.9735741,,,,,,,,,,,,,,,,,,,,,,,,,,,,,,,,,,,,,,,,,,,,,,30.217391,4.44E-09,-8.35219
,,,,,1,doi.org/10.1016/j.electacta.2013.01.119,PEO5E+6,[Cu]OCC[Au],[Cu]OCC[Au],,,,,,0.967741935,0.807925529,,,,,,5000000,,5000000,,113507,44.02238095,,,poly[(4-styrenesulfonyl)(trifluoromethanesulfonyl)imide],[Cu]CC(C1=CC=C(S(=O)(=O)[N-]S(=O)(=O)C(F)(F)F)C=C1)[Au],[Cu]CC(C1=CC=C(S(=O)(=O)[N-]S(=O)(=O)C(F)(F)F)C=C1)[Au],,0.032258065,0.192074471,,,,,,52800,52800,1.27,168,313.9735741,,,,,,,,,,,,,,,,,,,,,,,,,,,,,,,,,,,,,,,,,,,,,,35,1.99E-08,-7.70073
,,,,,1,doi.org/10.1016/j.electacta.2013.01.119,PEO5E+6,[Cu]OCC[Au],[Cu]OCC[Au],,,,,,0.967741935,0.807925529,,,,,,5000000,,5000000,,113507,44.02238095,,,poly[(4-styrenesulfonyl)(trifluoromethanesulfonyl)imide],[Cu]CC(C1=CC=C(S(=O)(=O)[N-]S(=O)(=O)C(F)(F)F)C=C1)[Au],[Cu]CC(C1=CC=C(S(=O)(=O)[N-]S(=O)(=O)C(F)(F)F)C=C1)[Au],,0.032258065,0.192074471,,,,,,52800,52800,1.27,168,313.9735741,,,,,,,,,,,,,,,,,,,,,,,,,,,,,,,,,,,,,,,,,,,,,,40.217391,1.10E-07,-6.959854
,,,,,1,doi.org/10.1016/j.electacta.2013.01.119,PEO5E+6,[Cu]OCC[Au],[Cu]OCC[Au],,,,,,0.967741935,0.807925529,,,,,,5000000,,5000000,,113507,44.02238095,,,poly[(4-styrenesulfonyl)(trifluoromethanesulfonyl)imide],[Cu]CC(C1=CC=C(S(=O)(=O)[N-]S(=O)(=O)C(F)(F)F)C=C1)[Au],[Cu]CC(C1=CC=C(S(=O)(=O)[N-]S(=O)(=O)C(F)(F)F)C=C1)[Au],,0.032258065,0.192074471,,,,,,52800,52800,1.27,168,313.9735741,,,,,,,,,,,,,,,,,,,,,,,,,,,,,,,,,,,,,,,,,,,,,,44.565217,3.07E-07,-6.512774
,,,,,1,doi.org/10.1016/j.electacta.2013.01.119,PEO5E+6,[Cu]OCC[Au],[Cu]OCC[Au],,,,,,0.967741935,0.807925529,,,,,,5000000,,5000000,,113507,44.02238095,,,poly[(4-styrenesulfonyl)(trifluoromethanesulfonyl)imide],[Cu]CC(C1=CC=C(S(=O)(=O)[N-]S(=O)(=O)C(F)(F)F)C=C1)[Au],[Cu]CC(C1=CC=C(S(=O)(=O)[N-]S(=O)(=O)C(F)(F)F)C=C1)[Au],,0.032258065,0.192074471,,,,,,52800,52800,1.27,168,313.9735741,,,,,,,,,,,,,,,,,,,,,,,,,,,,,,,,,,,,,,,,,,,,,,50,1.03E-06,-5.989051
,,,,,1,doi.org/10.1016/j.electacta.2013.01.119,PEO5E+6,[Cu]OCC[Au],[Cu]OCC[Au],,,,,,0.967741935,0.807925529,,,,,,5000000,,5000000,,113507,44.02238095,,,poly[(4-styrenesulfonyl)(trifluoromethanesulfonyl)imide],[Cu]CC(C1=CC=C(S(=O)(=O)[N-]S(=O)(=O)C(F)(F)F)C=C1)[Au],[Cu]CC(C1=CC=C(S(=O)(=O)[N-]S(=O)(=O)C(F)(F)F)C=C1)[Au],,0.032258065,0.192074471,,,,,,52800,52800,1.27,168,313.9735741,,,,,,,,,,,,,,,,,,,,,,,,,,,,,,,,,,,,,,,,,,,,,,55,2.71E-06,-5.567518
,,,,,1,doi.org/10.1016/j.electacta.2013.01.119,PEO5E+6,[Cu]OCC[Au],[Cu]OCC[Au],,,,,,0.967741935,0.807925529,,,,,,5000000,,5000000,,113507,44.02238095,,,poly[(4-styrenesulfonyl)(trifluoromethanesulfonyl)imide],[Cu]CC(C1=CC=C(S(=O)(=O)[N-]S(=O)(=O)C(F)(F)F)C=C1)[Au],[Cu]CC(C1=CC=C(S(=O)(=O)[N-]S(=O)(=O)C(F)(F)F)C=C1)[Au],,0.032258065,0.192074471,,,,,,52800,52800,1.27,168,313.9735741,,,,,,,,,,,,,,,,,,,,,,,,,,,,,,,,,,,,,,,,,,,,,,60,1.68E-05,-4.775547
,,,,,1,doi.org/10.1016/j.electacta.2013.01.119,PEO5E+6,[Cu]OCC[Au],[Cu]OCC[Au],,,,,,0.967741935,0.807925529,,,,,,5000000,,5000000,,113507,44.02238095,,,poly[(4-styrenesulfonyl)(trifluoromethanesulfonyl)imide],[Cu]CC(C1=CC=C(S(=O)(=O)[N-]S(=O)(=O)C(F)(F)F)C=C1)[Au],[Cu]CC(C1=CC=C(S(=O)(=O)[N-]S(=O)(=O)C(F)(F)F)C=C1)[Au],,0.032258065,0.192074471,,,,,,52800,52800,1.27,168,313.9735741,,,,,,,,,,,,,,,,,,,,,,,,,,,,,,,,,,,,,,,,,,,,,,65,5.94E-05,-4.226277
,,,,,1,doi.org/10.1016/j.electacta.2013.01.119,PEO5E+6,[Cu]OCC[Au],[Cu]OCC[Au],,,,,,0.967741935,0.807925529,,,,,,5000000,,5000000,,113507,44.02238095,,,poly[(4-styrenesulfonyl)(trifluoromethanesulfonyl)imide],[Cu]CC(C1=CC=C(S(=O)(=O)[N-]S(=O)(=O)C(F)(F)F)C=C1)[Au],[Cu]CC(C1=CC=C(S(=O)(=O)[N-]S(=O)(=O)C(F)(F)F)C=C1)[Au],,0.032258065,0.192074471,,,,,,52800,52800,1.27,168,313.9735741,,,,,,,,,,,,,,,,,,,,,,,,,,,,,,,,,,,,,,,,,,,,,,69.565217,0.00011682,-3.932482
,,,,,1,doi.org/10.1016/j.electacta.2013.01.119,PEO5E+6,[Cu]OCC[Au],[Cu]OCC[Au],,,,,,0.967741935,0.807925529,,,,,,5000000,,5000000,,113507,44.02238095,,,poly[(4-styrenesulfonyl)(trifluoromethanesulfonyl)imide],[Cu]CC(C1=CC=C(S(=O)(=O)[N-]S(=O)(=O)C(F)(F)F)C=C1)[Au],[Cu]CC(C1=CC=C(S(=O)(=O)[N-]S(=O)(=O)C(F)(F)F)C=C1)[Au],,0.032258065,0.192074471,,,,,,52800,52800,1.27,168,313.9735741,,,,,,,,,,,,,,,,,,,,,,,,,,,,,,,,,,,,,,,,,,,,,,74.782609,0.000120307,-3.919708
,,,,,1,doi.org/10.1016/j.electacta.2013.01.119,PEO5E+6,[Cu]OCC[Au],[Cu]OCC[Au],,,,,,0.967741935,0.807925529,,,,,,5000000,,5000000,,113507,44.02238095,,,poly[(4-styrenesulfonyl)(trifluoromethanesulfonyl)imide],[Cu]CC(C1=CC=C(S(=O)(=O)[N-]S(=O)(=O)C(F)(F)F)C=C1)[Au],[Cu]CC(C1=CC=C(S(=O)(=O)[N-]S(=O)(=O)C(F)(F)F)C=C1)[Au],,0.032258065,0.192074471,,,,,,52800,52800,1.27,168,313.9735741,,,,,,,,,,,,,,,,,,,,,,,,,,,,,,,,,,,,,,,,,,,,,,79.565217,0.000204277,-3.689781
,,,,,1,doi.org/10.1016/j.electacta.2013.01.119,PEO5E+6,[Cu]OCC[Au],[Cu]OCC[Au],,,,,,0.967741935,0.807925529,,,,,,5000000,,5000000,,113507,44.02238095,,,poly[(4-styrenesulfonyl)(trifluoromethanesulfonyl)imide],[Cu]CC(C1=CC=C(S(=O)(=O)[N-]S(=O)(=O)C(F)(F)F)C=C1)[Au],[Cu]CC(C1=CC=C(S(=O)(=O)[N-]S(=O)(=O)C(F)(F)F)C=C1)[Au],,0.032258065,0.192074471,,,,,,52800,52800,1.27,168,313.9735741,,,,,,,,,,,,,,,,,,,,,,,,,,,,,,,,,,,,,,,,,,,,,,84.782609,0.000290739,-3.536496
,,,,,1,doi.org/10.1016/j.electacta.2013.01.119,PEO5E+6,[Cu]OCC[Au],[Cu]OCC[Au],,,,,,0.967741935,0.807925529,,,,,,5000000,,5000000,,113507,44.02238095,,,poly[(4-styrenesulfonyl)(trifluoromethanesulfonyl)imide],[Cu]CC(C1=CC=C(S(=O)(=O)[N-]S(=O)(=O)C(F)(F)F)C=C1)[Au],[Cu]CC(C1=CC=C(S(=O)(=O)[N-]S(=O)(=O)C(F)(F)F)C=C1)[Au],,0.032258065,0.192074471,,,,,,52800,52800,1.27,168,313.9735741,,,,,,,,,,,,,,,,,,,,,,,,,,,,,,,,,,,,,,,,,,,,,,89.782609,0.000308355,-3.510949
,,,,,1,doi.org/10.1016/j.electacta.2013.01.119,PEO5E+6,[Cu]OCC[Au],[Cu]OCC[Au],,,,,,0.967741935,0.807925529,,,,,,5000000,,5000000,,113507,44.02238095,,,poly[(4-styrenesulfonyl)(trifluoromethanesulfonyl)imide],[Cu]CC(C1=CC=C(S(=O)(=O)[N-]S(=O)(=O)C(F)(F)F)C=C1)[Au],[Cu]CC(C1=CC=C(S(=O)(=O)[N-]S(=O)(=O)C(F)(F)F)C=C1)[Au],,0.032258065,0.192074471,,,,,,52800,52800,1.27,168,313.9735741,,,,,,,,,,,,,,,,,,,,,,,,,,,,,,,,,,,,,,,,,,,,,,95,0.00037885,-3.421533
,,,,,1,doi.org/10.1016/j.electacta.2013.01.119,Li[PSTFSI-co-MPEGA],[Cu]CC(C1=CC=C(S(=O)(=O)[N-]S(=O)(=O)C(F)(F)F)C=C1)CC(C1=CC=C(S(=O)(=O)[N-]S(=O)(=O)C(F)(F)F)C=C1)CC(C1=CC=C(S(=O)(=O)[N-]S(=O)(=O)C(F)(F)F)C=C1)C(C(OCCOCCOCCOCCOCCOCCOCCOCCOC)=O)C[Au],[Cu]CC(C1=CC=C(S(=O)(=O)[N-]S(=O)(=O)C(F)(F)F)C=C1)CC(C1=CC=C(S(=O)(=O)[N-]S(=O)(=O)C(F)(F)F)C=C1)CC(C1=CC=C(S(=O)(=O)[N-]S(=O)(=O)C(F)(F)F)C=C1)C(C(OCCOCCOCCOCCOCCOCCOCCOCCOC)=O)C[Au],,,,,,1,1,0.7619,0.2381,,0.7619/0.2381,,,32100,32100,1.05,,752.2162378,,,,,,,,,,,,,,,,,,,,,,,,,,,,,,,,,,,,,,,,,,,,,,,,,,,,,,,,,,,,,,,,-19.581395,4.40E-11,-10.357013
,,,,,1,doi.org/10.1016/j.electacta.2013.01.119,Li[PSTFSI-co-MPEGA],[Cu]CC(C1=CC=C(S(=O)(=O)[N-]S(=O)(=O)C(F)(F)F)C=C1)CC(C1=CC=C(S(=O)(=O)[N-]S(=O)(=O)C(F)(F)F)C=C1)CC(C1=CC=C(S(=O)(=O)[N-]S(=O)(=O)C(F)(F)F)C=C1)C(C(OCCOCCOCCOCCOCCOCCOCCOCCOC)=O)C[Au],[Cu]CC(C1=CC=C(S(=O)(=O)[N-]S(=O)(=O)C(F)(F)F)C=C1)CC(C1=CC=C(S(=O)(=O)[N-]S(=O)(=O)C(F)(F)F)C=C1)CC(C1=CC=C(S(=O)(=O)[N-]S(=O)(=O)C(F)(F)F)C=C1)C(C(OCCOCCOCCOCCOCCOCCOCCOCCOC)=O)C[Au],,,,,,1,1,0.7619,0.2381,,0.7619/0.2381,,,32100,32100,1.05,,752.2162378,,,,,,,,,,,,,,,,,,,,,,,,,,,,,,,,,,,,,,,,,,,,,,,,,,,,,,,,,,,,,,,,-9.813953,7.81E-10,-9.107468
,,,,,1,doi.org/10.1016/j.electacta.2013.01.119,Li[PSTFSI-co-MPEGA],[Cu]CC(C1=CC=C(S(=O)(=O)[N-]S(=O)(=O)C(F)(F)F)C=C1)CC(C1=CC=C(S(=O)(=O)[N-]S(=O)(=O)C(F)(F)F)C=C1)CC(C1=CC=C(S(=O)(=O)[N-]S(=O)(=O)C(F)(F)F)C=C1)C(C(OCCOCCOCCOCCOCCOCCOCCOCCOC)=O)C[Au],[Cu]CC(C1=CC=C(S(=O)(=O)[N-]S(=O)(=O)C(F)(F)F)C=C1)CC(C1=CC=C(S(=O)(=O)[N-]S(=O)(=O)C(F)(F)F)C=C1)CC(C1=CC=C(S(=O)(=O)[N-]S(=O)(=O)C(F)(F)F)C=C1)C(C(OCCOCCOCCOCCOCCOCCOCCOCCOC)=O)C[Au],,,,,,1,1,0.7619,0.2381,,0.7619/0.2381,,,32100,32100,1.05,,752.2162378,,,,,,,,,,,,,,,,,,,,,,,,,,,,,,,,,,,,,,,,,,,,,,,,,,,,,,,,,,,,,,,,0.387597,1.06E-08,-7.972678
,,,,,1,doi.org/10.1016/j.electacta.2013.01.119,Li[PSTFSI-co-MPEGA],[Cu]CC(C1=CC=C(S(=O)(=O)[N-]S(=O)(=O)C(F)(F)F)C=C1)CC(C1=CC=C(S(=O)(=O)[N-]S(=O)(=O)C(F)(F)F)C=C1)CC(C1=CC=C(S(=O)(=O)[N-]S(=O)(=O)C(F)(F)F)C=C1)C(C(OCCOCCOCCOCCOCCOCCOCCOCCOC)=O)C[Au],[Cu]CC(C1=CC=C(S(=O)(=O)[N-]S(=O)(=O)C(F)(F)F)C=C1)CC(C1=CC=C(S(=O)(=O)[N-]S(=O)(=O)C(F)(F)F)C=C1)CC(C1=CC=C(S(=O)(=O)[N-]S(=O)(=O)C(F)(F)F)C=C1)C(C(OCCOCCOCCOCCOCCOCCOCCOCCOC)=O)C[Au],,,,,,1,1,0.7619,0.2381,,0.7619/0.2381,,,32100,32100,1.05,,752.2162378,,,,,,,,,,,,,,,,,,,,,,,,,,,,,,,,,,,,,,,,,,,,,,,,,,,,,,,,,,,,,,,,10.155039,6.77E-08,-7.169399
,,,,,1,doi.org/10.1016/j.electacta.2013.01.119,Li[PSTFSI-co-MPEGA],[Cu]CC(C1=CC=C(S(=O)(=O)[N-]S(=O)(=O)C(F)(F)F)C=C1)CC(C1=CC=C(S(=O)(=O)[N-]S(=O)(=O)C(F)(F)F)C=C1)CC(C1=CC=C(S(=O)(=O)[N-]S(=O)(=O)C(F)(F)F)C=C1)C(C(OCCOCCOCCOCCOCCOCCOCCOCCOC)=O)C[Au],[Cu]CC(C1=CC=C(S(=O)(=O)[N-]S(=O)(=O)C(F)(F)F)C=C1)CC(C1=CC=C(S(=O)(=O)[N-]S(=O)(=O)C(F)(F)F)C=C1)CC(C1=CC=C(S(=O)(=O)[N-]S(=O)(=O)C(F)(F)F)C=C1)C(C(OCCOCCOCCOCCOCCOCCOCCOCCOC)=O)C[Au],,,,,,1,1,0.7619,0.2381,,0.7619/0.2381,,,32100,32100,1.05,,752.2162378,,,,,,,,,,,,,,,,,,,,,,,,,,,,,,,,,,,,,,,,,,,,,,,,,,,,,,,,,,,,,,,,20.790698,4.30E-07,-6.36612
,,,,,1,doi.org/10.1016/j.electacta.2013.01.119,Li[PSTFSI-co-MPEGA],[Cu]CC(C1=CC=C(S(=O)(=O)[N-]S(=O)(=O)C(F)(F)F)C=C1)CC(C1=CC=C(S(=O)(=O)[N-]S(=O)(=O)C(F)(F)F)C=C1)CC(C1=CC=C(S(=O)(=O)[N-]S(=O)(=O)C(F)(F)F)C=C1)C(C(OCCOCCOCCOCCOCCOCCOCCOCCOC)=O)C[Au],[Cu]CC(C1=CC=C(S(=O)(=O)[N-]S(=O)(=O)C(F)(F)F)C=C1)CC(C1=CC=C(S(=O)(=O)[N-]S(=O)(=O)C(F)(F)F)C=C1)CC(C1=CC=C(S(=O)(=O)[N-]S(=O)(=O)C(F)(F)F)C=C1)C(C(OCCOCCOCCOCCOCCOCCOCCOCCOC)=O)C[Au],,,,,,1,1,0.7619,0.2381,,0.7619/0.2381,,,32100,32100,1.05,,752.2162378,,,,,,,,,,,,,,,,,,,,,,,,,,,,,,,,,,,,,,,,,,,,,,,,,,,,,,,,,,,,,,,,24.697674,9.23E-07,-6.034608
,,,,,1,doi.org/10.1016/j.electacta.2013.01.119,Li[PSTFSI-co-MPEGA],[Cu]CC(C1=CC=C(S(=O)(=O)[N-]S(=O)(=O)C(F)(F)F)C=C1)CC(C1=CC=C(S(=O)(=O)[N-]S(=O)(=O)C(F)(F)F)C=C1)CC(C1=CC=C(S(=O)(=O)[N-]S(=O)(=O)C(F)(F)F)C=C1)C(C(OCCOCCOCCOCCOCCOCCOCCOCCOC)=O)C[Au],[Cu]CC(C1=CC=C(S(=O)(=O)[N-]S(=O)(=O)C(F)(F)F)C=C1)CC(C1=CC=C(S(=O)(=O)[N-]S(=O)(=O)C(F)(F)F)C=C1)CC(C1=CC=C(S(=O)(=O)[N-]S(=O)(=O)C(F)(F)F)C=C1)C(C(OCCOCCOCCOCCOCCOCCOCCOCCOC)=O)C[Au],,,,,,1,1,0.7619,0.2381,,0.7619/0.2381,,,32100,32100,1.05,,752.2162378,,,,,,,,,,,,,,,,,,,,,,,,,,,,,,,,,,,,,,,,,,,,,,,,,,,,,,,,,,,,,,,,30.341085,1.81E-06,-5.741348
,,,,,1,doi.org/10.1016/j.electacta.2013.01.119,Li[PSTFSI-co-MPEGA],[Cu]CC(C1=CC=C(S(=O)(=O)[N-]S(=O)(=O)C(F)(F)F)C=C1)CC(C1=CC=C(S(=O)(=O)[N-]S(=O)(=O)C(F)(F)F)C=C1)CC(C1=CC=C(S(=O)(=O)[N-]S(=O)(=O)C(F)(F)F)C=C1)C(C(OCCOCCOCCOCCOCCOCCOCCOCCOC)=O)C[Au],[Cu]CC(C1=CC=C(S(=O)(=O)[N-]S(=O)(=O)C(F)(F)F)C=C1)CC(C1=CC=C(S(=O)(=O)[N-]S(=O)(=O)C(F)(F)F)C=C1)CC(C1=CC=C(S(=O)(=O)[N-]S(=O)(=O)C(F)(F)F)C=C1)C(C(OCCOCCOCCOCCOCCOCCOCCOCCOC)=O)C[Au],,,,,,1,1,0.7619,0.2381,,0.7619/0.2381,,,32100,32100,1.05,,752.2162378,,,,,,,,,,,,,,,,,,,,,,,,,,,,,,,,,,,,,,,,,,,,,,,,,,,,,,,,,,,,,,,,40.542636,5.70E-06,-5.24408
,,,,,1,doi.org/10.1016/j.electacta.2013.01.119,Li[PSTFSI-co-MPEGA],[Cu]CC(C1=CC=C(S(=O)(=O)[N-]S(=O)(=O)C(F)(F)F)C=C1)CC(C1=CC=C(S(=O)(=O)[N-]S(=O)(=O)C(F)(F)F)C=C1)CC(C1=CC=C(S(=O)(=O)[N-]S(=O)(=O)C(F)(F)F)C=C1)C(C(OCCOCCOCCOCCOCCOCCOCCOCCOC)=O)C[Au],[Cu]CC(C1=CC=C(S(=O)(=O)[N-]S(=O)(=O)C(F)(F)F)C=C1)CC(C1=CC=C(S(=O)(=O)[N-]S(=O)(=O)C(F)(F)F)C=C1)CC(C1=CC=C(S(=O)(=O)[N-]S(=O)(=O)C(F)(F)F)C=C1)C(C(OCCOCCOCCOCCOCCOCCOCCOCCOC)=O)C[Au],,,,,,1,1,0.7619,0.2381,,0.7619/0.2381,,,32100,32100,1.05,,752.2162378,,,,,,,,,,,,,,,,,,,,,,,,,,,,,,,,,,,,,,,,,,,,,,,,,,,,,,,,,,,,,,,,49.224806,2.40E-05,-4.619308
,,,,,1,doi.org/10.1016/j.electacta.2013.01.119,Li[PSTFSI-co-MPEGA],[Cu]CC(C1=CC=C(S(=O)(=O)[N-]S(=O)(=O)C(F)(F)F)C=C1)CC(C1=CC=C(S(=O)(=O)[N-]S(=O)(=O)C(F)(F)F)C=C1)CC(C1=CC=C(S(=O)(=O)[N-]S(=O)(=O)C(F)(F)F)C=C1)C(C(OCCOCCOCCOCCOCCOCCOCCOCCOC)=O)C[Au],[Cu]CC(C1=CC=C(S(=O)(=O)[N-]S(=O)(=O)C(F)(F)F)C=C1)CC(C1=CC=C(S(=O)(=O)[N-]S(=O)(=O)C(F)(F)F)C=C1)CC(C1=CC=C(S(=O)(=O)[N-]S(=O)(=O)C(F)(F)F)C=C1)C(C(OCCOCCOCCOCCOCCOCCOCCOCCOC)=O)C[Au],,,,,,1,1,0.7619,0.2381,,0.7619/0.2381,,,32100,32100,1.05,,752.2162378,,,,,,,,,,,,,,,,,,,,,,,,,,,,,,,,,,,,,,,,,,,,,,,,,,,,,,,,,,,,,,,,60.728682,4.45E-05,-4.351548
,,,,,1,doi.org/10.1016/j.electacta.2013.01.119,Li[PSTFSI-co-MPEGA],[Cu]CC(C1=CC=C(S(=O)(=O)[N-]S(=O)(=O)C(F)(F)F)C=C1)CC(C1=CC=C(S(=O)(=O)[N-]S(=O)(=O)C(F)(F)F)C=C1)CC(C1=CC=C(S(=O)(=O)[N-]S(=O)(=O)C(F)(F)F)C=C1)C(C(OCCOCCOCCOCCOCCOCCOCCOCCOC)=O)C[Au],[Cu]CC(C1=CC=C(S(=O)(=O)[N-]S(=O)(=O)C(F)(F)F)C=C1)CC(C1=CC=C(S(=O)(=O)[N-]S(=O)(=O)C(F)(F)F)C=C1)CC(C1=CC=C(S(=O)(=O)[N-]S(=O)(=O)C(F)(F)F)C=C1)C(C(OCCOCCOCCOCCOCCOCCOCCOCCOC)=O)C[Au],,,,,,1,1,0.7619,0.2381,,0.7619/0.2381,,,32100,32100,1.05,,752.2162378,,,,,,,,,,,,,,,,,,,,,,,,,,,,,,,,,,,,,,,,,,,,,,,,,,,,,,,,,,,,,,,,70.27907,9.27E-05,-4.032787
,,,,,1,doi.org/10.1016/j.electacta.2013.01.119,Li[PSTFSI-co-MPEGA],[Cu]CC(C1=CC=C(S(=O)(=O)[N-]S(=O)(=O)C(F)(F)F)C=C1)CC(C1=CC=C(S(=O)(=O)[N-]S(=O)(=O)C(F)(F)F)C=C1)CC(C1=CC=C(S(=O)(=O)[N-]S(=O)(=O)C(F)(F)F)C=C1)C(C(OCCOCCOCCOCCOCCOCCOCCOCCOC)=O)C[Au],[Cu]CC(C1=CC=C(S(=O)(=O)[N-]S(=O)(=O)C(F)(F)F)C=C1)CC(C1=CC=C(S(=O)(=O)[N-]S(=O)(=O)C(F)(F)F)C=C1)CC(C1=CC=C(S(=O)(=O)[N-]S(=O)(=O)C(F)(F)F)C=C1)C(C(OCCOCCOCCOCCOCCOCCOCCOCCOC)=O)C[Au],,,,,,1,1,0.7619,0.2381,,0.7619/0.2381,,,32100,32100,1.05,,752.2162378,,,,,,,,,,,,,,,,,,,,,,,,,,,,,,,,,,,,,,,,,,,,,,,,,,,,,,,,,,,,,,,,79.612403,0.00017178,-3.765027
,,,,,1,doi.org/10.1016/j.electacta.2013.01.119,Li[PSTFSI-co-MPEGA],[Cu]CC(C1=CC=C(S(=O)(=O)[N-]S(=O)(=O)C(F)(F)F)C=C1)CC(C1=CC=C(S(=O)(=O)[N-]S(=O)(=O)C(F)(F)F)C=C1)CC(C1=CC=C(S(=O)(=O)[N-]S(=O)(=O)C(F)(F)F)C=C1)C(C(OCCOCCOCCOCCOCCOCCOCCOCCOC)=O)C[Au],[Cu]CC(C1=CC=C(S(=O)(=O)[N-]S(=O)(=O)C(F)(F)F)C=C1)CC(C1=CC=C(S(=O)(=O)[N-]S(=O)(=O)C(F)(F)F)C=C1)CC(C1=CC=C(S(=O)(=O)[N-]S(=O)(=O)C(F)(F)F)C=C1)C(C(OCCOCCOCCOCCOCCOCCOCCOCCOC)=O)C[Au],,,,,,1,1,0.7619,0.2381,,0.7619/0.2381,,,32100,32100,1.05,,752.2162378,,,,,,,,,,,,,,,,,,,,,,,,,,,,,,,,,,,,,,,,,,,,,,,,,,,,,,,,,,,,,,,,89.596899,0.000244331,-3.612022
,,,,,1,doi.org/10.1016/j.electacta.2013.01.119,Li[PSTFSI-co-MPEGA],[Cu]CC(C1=CC=C(S(=O)(=O)[N-]S(=O)(=O)C(F)(F)F)C=C1)CC(C1=CC=C(S(=O)(=O)[N-]S(=O)(=O)C(F)(F)F)C=C1)CC(C1=CC=C(S(=O)(=O)[N-]S(=O)(=O)C(F)(F)F)C=C1)C(C(OCCOCCOCCOCCOCCOCCOCCOCCOC)=O)C[Au],[Cu]CC(C1=CC=C(S(=O)(=O)[N-]S(=O)(=O)C(F)(F)F)C=C1)CC(C1=CC=C(S(=O)(=O)[N-]S(=O)(=O)C(F)(F)F)C=C1)CC(C1=CC=C(S(=O)(=O)[N-]S(=O)(=O)C(F)(F)F)C=C1)C(C(OCCOCCOCCOCCOCCOCCOCCOCCOC)=O)C[Au],,,,,,1,1,0.7619,0.2381,,0.7619/0.2381,,,32100,32100,1.05,,752.2162378,,,,,,,,,,,,,,,,,,,,,,,,,,,,,,,,,,,,,,,,,,,,,,,,,,,,,,,,,,,,,,,,95.24031,0.000282963,-3.54827
,,,,,1,doi.org/10.1016/j.electacta.2013.01.119,Li[PSTFSI-co-MPEGA],[Cu]CC(C1=CC=C(S(=O)(=O)[N-]S(=O)(=O)C(F)(F)F)C=C1)C(C(OCCOCCOCCOCCOCCOCCOCCOCCOC)=O)C[Au],[Cu]CC(C1=CC=C(S(=O)(=O)[N-]S(=O)(=O)C(F)(F)F)C=C1)C(C(OCCOCCOCCOCCOCCOCCOCCOCCOC)=O)C[Au],,,,,,1,1,0.5063,0.4937,,0.51/0.49,,,25300,25300,1.01,,752.2162378,,,,,,,,,,,,,,,,,,,,,,,,,,,,,,,,,,,,,,,,,,,,,,,,,,,,,,,,,,,,,,,,-19.548989,5.71E-11,-10.24359
,,,,,1,doi.org/10.1016/j.electacta.2013.01.119,Li[PSTFSI-co-MPEGA],[Cu]CC(C1=CC=C(S(=O)(=O)[N-]S(=O)(=O)C(F)(F)F)C=C1)C(C(OCCOCCOCCOCCOCCOCCOCCOCCOC)=O)C[Au],[Cu]CC(C1=CC=C(S(=O)(=O)[N-]S(=O)(=O)C(F)(F)F)C=C1)C(C(OCCOCCOCCOCCOCCOCCOCCOCCOC)=O)C[Au],,,,,,1,1,0.5063,0.4937,,0.51/0.49,,,25300,25300,1.01,,752.2162378,,,,,,,,,,,,,,,,,,,,,,,,,,,,,,,,,,,,,,,,,,,,,,,,,,,,,,,,,,,,,,,,-9.533437,5.07E-10,-9.294872
,,,,,1,doi.org/10.1016/j.electacta.2013.01.119,Li[PSTFSI-co-MPEGA],[Cu]CC(C1=CC=C(S(=O)(=O)[N-]S(=O)(=O)C(F)(F)F)C=C1)C(C(OCCOCCOCCOCCOCCOCCOCCOCCOC)=O)C[Au],[Cu]CC(C1=CC=C(S(=O)(=O)[N-]S(=O)(=O)C(F)(F)F)C=C1)C(C(OCCOCCOCCOCCOCCOCCOCCOCCOC)=O)C[Au],,,,,,1,1,0.5063,0.4937,,0.51/0.49,,,25300,25300,1.01,,752.2162378,,,,,,,,,,,,,,,,,,,,,,,,,,,,,,,,,,,,,,,,,,,,,,,,,,,,,,,,,,,,,,,,0.482115,5.07E-09,-8.294872
,,,,,1,doi.org/10.1016/j.electacta.2013.01.119,Li[PSTFSI-co-MPEGA],[Cu]CC(C1=CC=C(S(=O)(=O)[N-]S(=O)(=O)C(F)(F)F)C=C1)C(C(OCCOCCOCCOCCOCCOCCOCCOCCOC)=O)C[Au],[Cu]CC(C1=CC=C(S(=O)(=O)[N-]S(=O)(=O)C(F)(F)F)C=C1)C(C(OCCOCCOCCOCCOCCOCCOCCOCCOC)=O)C[Au],,,,,,1,1,0.5063,0.4937,,0.51/0.49,,,25300,25300,1.01,,752.2162378,,,,,,,,,,,,,,,,,,,,,,,,,,,,,,,,,,,,,,,,,,,,,,,,,,,,,,,,,,,,,,,,10.062208,4.38E-08,-7.358974
,,,,,1,doi.org/10.1016/j.electacta.2013.01.119,Li[PSTFSI-co-MPEGA],[Cu]CC(C1=CC=C(S(=O)(=O)[N-]S(=O)(=O)C(F)(F)F)C=C1)C(C(OCCOCCOCCOCCOCCOCCOCCOCCOC)=O)C[Au],[Cu]CC(C1=CC=C(S(=O)(=O)[N-]S(=O)(=O)C(F)(F)F)C=C1)C(C(OCCOCCOCCOCCOCCOCCOCCOCCOC)=O)C[Au],,,,,,1,1,0.5063,0.4937,,0.51/0.49,,,25300,25300,1.01,,752.2162378,,,,,,,,,,,,,,,,,,,,,,,,,,,,,,,,,,,,,,,,,,,,,,,,,,,,,,,,,,,,,,,,20.29549,2.50E-07,-6.602564
,,,,,1,doi.org/10.1016/j.electacta.2013.01.119,Li[PSTFSI-co-MPEGA],[Cu]CC(C1=CC=C(S(=O)(=O)[N-]S(=O)(=O)C(F)(F)F)C=C1)C(C(OCCOCCOCCOCCOCCOCCOCCOCCOC)=O)C[Au],[Cu]CC(C1=CC=C(S(=O)(=O)[N-]S(=O)(=O)C(F)(F)F)C=C1)C(C(OCCOCCOCCOCCOCCOCCOCCOCCOC)=O)C[Au],,,,,,1,1,0.5063,0.4937,,0.51/0.49,,,25300,25300,1.01,,752.2162378,,,,,,,,,,,,,,,,,,,,,,,,,,,,,,,,,,,,,,,,,,,,,,,,,,,,,,,,,,,,,,,,25.738725,5.54E-07,-6.25641
,,,,,1,doi.org/10.1016/j.electacta.2013.01.119,Li[PSTFSI-co-MPEGA],[Cu]CC(C1=CC=C(S(=O)(=O)[N-]S(=O)(=O)C(F)(F)F)C=C1)C(C(OCCOCCOCCOCCOCCOCCOCCOCCOC)=O)C[Au],[Cu]CC(C1=CC=C(S(=O)(=O)[N-]S(=O)(=O)C(F)(F)F)C=C1)C(C(OCCOCCOCCOCCOCCOCCOCCOCCOC)=O)C[Au],,,,,,1,1,0.5063,0.4937,,0.51/0.49,,,25300,25300,1.01,,752.2162378,,,,,,,,,,,,,,,,,,,,,,,,,,,,,,,,,,,,,,,,,,,,,,,,,,,,,,,,,,,,,,,,30.093313,3.26E-06,-5.487179
,,,,,1,doi.org/10.1016/j.electacta.2013.01.119,Li[PSTFSI-co-MPEGA],[Cu]CC(C1=CC=C(S(=O)(=O)[N-]S(=O)(=O)C(F)(F)F)C=C1)C(C(OCCOCCOCCOCCOCCOCCOCCOCCOC)=O)C[Au],[Cu]CC(C1=CC=C(S(=O)(=O)[N-]S(=O)(=O)C(F)(F)F)C=C1)C(C(OCCOCCOCCOCCOCCOCCOCCOCCOC)=O)C[Au],,,,,,1,1,0.5063,0.4937,,0.51/0.49,,,25300,25300,1.01,,752.2162378,,,,,,,,,,,,,,,,,,,,,,,,,,,,,,,,,,,,,,,,,,,,,,,,,,,,,,,,,,,,,,,,40.108865,8.38E-06,-5.076923
,,,,,1,doi.org/10.1016/j.electacta.2013.01.119,Li[PSTFSI-co-MPEGA],[Cu]CC(C1=CC=C(S(=O)(=O)[N-]S(=O)(=O)C(F)(F)F)C=C1)C(C(OCCOCCOCCOCCOCCOCCOCCOCCOC)=O)C[Au],[Cu]CC(C1=CC=C(S(=O)(=O)[N-]S(=O)(=O)C(F)(F)F)C=C1)C(C(OCCOCCOCCOCCOCCOCCOCCOCCOC)=O)C[Au],,,,,,1,1,0.5063,0.4937,,0.51/0.49,,,25300,25300,1.01,,752.2162378,,,,,,,,,,,,,,,,,,,,,,,,,,,,,,,,,,,,,,,,,,,,,,,,,,,,,,,,,,,,,,,,50.559876,2.50E-05,-4.602564
,,,,,1,doi.org/10.1016/j.electacta.2013.01.119,Li[PSTFSI-co-MPEGA],[Cu]CC(C1=CC=C(S(=O)(=O)[N-]S(=O)(=O)C(F)(F)F)C=C1)C(C(OCCOCCOCCOCCOCCOCCOCCOCCOC)=O)C[Au],[Cu]CC(C1=CC=C(S(=O)(=O)[N-]S(=O)(=O)C(F)(F)F)C=C1)C(C(OCCOCCOCCOCCOCCOCCOCCOCCOC)=O)C[Au],,,,,,1,1,0.5063,0.4937,,0.51/0.49,,,25300,25300,1.01,,752.2162378,,,,,,,,,,,,,,,,,,,,,,,,,,,,,,,,,,,,,,,,,,,,,,,,,,,,,,,,,,,,,,,,60.575428,7.90E-05,-4.102564
,,,,,1,doi.org/10.1016/j.electacta.2013.01.119,Li[PSTFSI-co-MPEGA],[Cu]CC(C1=CC=C(S(=O)(=O)[N-]S(=O)(=O)C(F)(F)F)C=C1)C(C(OCCOCCOCCOCCOCCOCCOCCOCCOC)=O)C[Au],[Cu]CC(C1=CC=C(S(=O)(=O)[N-]S(=O)(=O)C(F)(F)F)C=C1)C(C(OCCOCCOCCOCCOCCOCCOCCOCCOC)=O)C[Au],,,,,,1,1,0.5063,0.4937,,0.51/0.49,,,25300,25300,1.01,,752.2162378,,,,,,,,,,,,,,,,,,,,,,,,,,,,,,,,,,,,,,,,,,,,,,,,,,,,,,,,,,,,,,,,65.365474,9.71E-05,-4.012821
,,,,,1,doi.org/10.1016/j.electacta.2013.01.119,Li[PSTFSI-co-MPEGA],[Cu]CC(C1=CC=C(S(=O)(=O)[N-]S(=O)(=O)C(F)(F)F)C=C1)C(C(OCCOCCOCCOCCOCCOCCOCCOCCOC)=O)C[Au],[Cu]CC(C1=CC=C(S(=O)(=O)[N-]S(=O)(=O)C(F)(F)F)C=C1)C(C(OCCOCCOCCOCCOCCOCCOCCOCCOC)=O)C[Au],,,,,,1,1,0.5063,0.4937,,0.51/0.49,,,25300,25300,1.01,,752.2162378,,,,,,,,,,,,,,,,,,,,,,,,,,,,,,,,,,,,,,,,,,,,,,,,,,,,,,,,,,,,,,,,69.720062,0.000155707,-3.807692
,,,,,1,doi.org/10.1016/j.electacta.2013.01.119,Li[PSTFSI-co-MPEGA],[Cu]CC(C1=CC=C(S(=O)(=O)[N-]S(=O)(=O)C(F)(F)F)C=C1)C(C(OCCOCCOCCOCCOCCOCCOCCOCCOC)=O)C[Au],[Cu]CC(C1=CC=C(S(=O)(=O)[N-]S(=O)(=O)C(F)(F)F)C=C1)C(C(OCCOCCOCCOCCOCCOCCOCCOCCOC)=O)C[Au],,,,,,1,1,0.5063,0.4937,,0.51/0.49,,,25300,25300,1.01,,752.2162378,,,,,,,,,,,,,,,,,,,,,,,,,,,,,,,,,,,,,,,,,,,,,,,,,,,,,,,,,,,,,,,,74.510109,0.000180472,-3.74359
,,,,,1,doi.org/10.1016/j.electacta.2013.01.119,Li[PSTFSI-co-MPEGA],[Cu]CC(C1=CC=C(S(=O)(=O)[N-]S(=O)(=O)C(F)(F)F)C=C1)C(C(OCCOCCOCCOCCOCCOCCOCCOCCOC)=O)C[Au],[Cu]CC(C1=CC=C(S(=O)(=O)[N-]S(=O)(=O)C(F)(F)F)C=C1)C(C(OCCOCCOCCOCCOCCOCCOCCOCCOC)=O)C[Au],,,,,,1,1,0.5063,0.4937,,0.51/0.49,,,25300,25300,1.01,,752.2162378,,,,,,,,,,,,,,,,,,,,,,,,,,,,,,,,,,,,,,,,,,,,,,,,,,,,,,,,,,,,,,,,79.300156,0.000264897,-3.576923
,,,,,1,doi.org/10.1016/j.electacta.2013.01.119,Li[PSTFSI-co-MPEGA],[Cu]CC(C1=CC=C(S(=O)(=O)[N-]S(=O)(=O)C(F)(F)F)C=C1)C(C(OCCOCCOCCOCCOCCOCCOCCOCCOC)=O)C[Au],[Cu]CC(C1=CC=C(S(=O)(=O)[N-]S(=O)(=O)C(F)(F)F)C=C1)C(C(OCCOCCOCCOCCOCCOCCOCCOCCOC)=O)C[Au],,,,,,1,1,0.5063,0.4937,,0.51/0.49,,,25300,25300,1.01,,752.2162378,,,,,,,,,,,,,,,,,,,,,,,,,,,,,,,,,,,,,,,,,,,,,,,,,,,,,,,,,,,,,,,,85.396579,0.000298098,-3.525641
,,,,,1,doi.org/10.1016/j.electacta.2013.01.119,Li[PSTFSI-co-MPEGA],[Cu]CC(C1=CC=C(S(=O)(=O)[N-]S(=O)(=O)C(F)(F)F)C=C1)C(C(OCCOCCOCCOCCOCCOCCOCCOCCOC)=O)C[Au],[Cu]CC(C1=CC=C(S(=O)(=O)[N-]S(=O)(=O)C(F)(F)F)C=C1)C(C(OCCOCCOCCOCCOCCOCCOCCOCCOC)=O)C[Au],,,,,,1,1,0.5063,0.4937,,0.51/0.49,,,25300,25300,1.01,,752.2162378,,,,,,,,,,,,,,,,,,,,,,,,,,,,,,,,,,,,,,,,,,,,,,,,,,,,,,,,,,,,,,,,89.751166,0.000400464,-3.397436
,,,,,1,doi.org/10.1016/j.electacta.2013.01.119,Li[PSTFSI-co-MPEGA],[Cu]CC(C1=CC=C(S(=O)(=O)[N-]S(=O)(=O)C(F)(F)F)C=C1)C(C(OCCOCCOCCOCCOCCOCCOCCOCCOC)=O)C[Au],[Cu]CC(C1=CC=C(S(=O)(=O)[N-]S(=O)(=O)C(F)(F)F)C=C1)C(C(OCCOCCOCCOCCOCCOCCOCCOCCOC)=O)C[Au],,,,,,1,1,0.5063,0.4937,,0.51/0.49,,,25300,25300,1.01,,752.2162378,,,,,,,,,,,,,,,,,,,,,,,,,,,,,,,,,,,,,,,,,,,,,,,,,,,,,,,,,,,,,,,,94.758942,0.00042482,-3.371795
,,,,,1,doi.org/10.1016/j.electacta.2013.01.119,Li[PSTFSI-co-MPEGA],[Cu]CC(C1=CC=C(S(=O)(=O)[N-]S(=O)(=O)C(F)(F)F)C=C1)C(C(OCCOCCOCCOCCOCCOCCOCCOCCOC)=O)CC(C(OCCOCCOCCOCCOCCOCCOCCOCCOC)=O)C[Au],[Cu]CC(C1=CC=C(S(=O)(=O)[N-]S(=O)(=O)C(F)(F)F)C=C1)C(C(OCCOCCOCCOCCOCCOCCOCCOCCOC)=O)CC(C(OCCOCCOCCOCCOCCOCCOCCOCCOC)=O)C[Au],,,,,,1,1,0.398,0.602,,0.398/0.602,,,12400,12400,1.2,,752.2162378,,,,,,,,,,,,,,,,,,,,,,,,,,,,,,,,,,,,,,,,,,,,,,,,,,,,,,,,,,,,,,,,-20.637636,2.03E-10,-9.693431
,,,,,1,doi.org/10.1016/j.electacta.2013.01.119,Li[PSTFSI-co-MPEGA],[Cu]CC(C1=CC=C(S(=O)(=O)[N-]S(=O)(=O)C(F)(F)F)C=C1)C(C(OCCOCCOCCOCCOCCOCCOCCOCCOC)=O)CC(C(OCCOCCOCCOCCOCCOCCOCCOCCOC)=O)C[Au],[Cu]CC(C1=CC=C(S(=O)(=O)[N-]S(=O)(=O)C(F)(F)F)C=C1)C(C(OCCOCCOCCOCCOCCOCCOCCOCCOC)=O)CC(C(OCCOCCOCCOCCOCCOCCOCCOCCOC)=O)C[Au],,,,,,1,1,0.398,0.602,,0.398/0.602,,,12400,12400,1.2,,752.2162378,,,,,,,,,,,,,,,,,,,,,,,,,,,,,,,,,,,,,,,,,,,,,,,,,,,,,,,,,,,,,,,,-10.622084,1.63E-09,-8.786496
,,,,,1,doi.org/10.1016/j.electacta.2013.01.119,Li[PSTFSI-co-MPEGA],[Cu]CC(C1=CC=C(S(=O)(=O)[N-]S(=O)(=O)C(F)(F)F)C=C1)C(C(OCCOCCOCCOCCOCCOCCOCCOCCOC)=O)CC(C(OCCOCCOCCOCCOCCOCCOCCOCCOC)=O)C[Au],[Cu]CC(C1=CC=C(S(=O)(=O)[N-]S(=O)(=O)C(F)(F)F)C=C1)C(C(OCCOCCOCCOCCOCCOCCOCCOCCOC)=O)CC(C(OCCOCCOCCOCCOCCOCCOCCOCCOC)=O)C[Au],,,,,,1,1,0.398,0.602,,0.398/0.602,,,12400,12400,1.2,,752.2162378,,,,,,,,,,,,,,,,,,,,,,,,,,,,,,,,,,,,,,,,,,,,,,,,,,,,,,,,,,,,,,,,-0.606532,2.31E-08,-7.636861
,,,,,1,doi.org/10.1016/j.electacta.2013.01.119,Li[PSTFSI-co-MPEGA],[Cu]CC(C1=CC=C(S(=O)(=O)[N-]S(=O)(=O)C(F)(F)F)C=C1)C(C(OCCOCCOCCOCCOCCOCCOCCOCCOC)=O)CC(C(OCCOCCOCCOCCOCCOCCOCCOCCOC)=O)C[Au],[Cu]CC(C1=CC=C(S(=O)(=O)[N-]S(=O)(=O)C(F)(F)F)C=C1)C(C(OCCOCCOCCOCCOCCOCCOCCOCCOC)=O)CC(C(OCCOCCOCCOCCOCCOCCOCCOCCOC)=O)C[Au],,,,,,1,1,0.398,0.602,,0.398/0.602,,,12400,12400,1.2,,752.2162378,,,,,,,,,,,,,,,,,,,,,,,,,,,,,,,,,,,,,,,,,,,,,,,,,,,,,,,,,,,,,,,,10.062208,1.16E-07,-6.934307
,,,,,1,doi.org/10.1016/j.electacta.2013.01.119,Li[PSTFSI-co-MPEGA],[Cu]CC(C1=CC=C(S(=O)(=O)[N-]S(=O)(=O)C(F)(F)F)C=C1)C(C(OCCOCCOCCOCCOCCOCCOCCOCCOC)=O)CC(C(OCCOCCOCCOCCOCCOCCOCCOCCOC)=O)C[Au],[Cu]CC(C1=CC=C(S(=O)(=O)[N-]S(=O)(=O)C(F)(F)F)C=C1)C(C(OCCOCCOCCOCCOCCOCCOCCOCCOC)=O)CC(C(OCCOCCOCCOCCOCCOCCOCCOCCOC)=O)C[Au],,,,,,1,1,0.398,0.602,,0.398/0.602,,,12400,12400,1.2,,752.2162378,,,,,,,,,,,,,,,,,,,,,,,,,,,,,,,,,,,,,,,,,,,,,,,,,,,,,,,,,,,,,,,,19.860031,6.04E-07,-6.218978
,,,,,1,doi.org/10.1016/j.electacta.2013.01.119,Li[PSTFSI-co-MPEGA],[Cu]CC(C1=CC=C(S(=O)(=O)[N-]S(=O)(=O)C(F)(F)F)C=C1)C(C(OCCOCCOCCOCCOCCOCCOCCOCCOC)=O)CC(C(OCCOCCOCCOCCOCCOCCOCCOCCOC)=O)C[Au],[Cu]CC(C1=CC=C(S(=O)(=O)[N-]S(=O)(=O)C(F)(F)F)C=C1)C(C(OCCOCCOCCOCCOCCOCCOCCOCCOC)=O)CC(C(OCCOCCOCCOCCOCCOCCOCCOCCOC)=O)C[Au],,,,,,1,1,0.398,0.602,,0.398/0.602,,,12400,12400,1.2,,752.2162378,,,,,,,,,,,,,,,,,,,,,,,,,,,,,,,,,,,,,,,,,,,,,,,,,,,,,,,,,,,,,,,,24.432348,1.22E-06,-5.912409
,,,,,1,doi.org/10.1016/j.electacta.2013.01.119,Li[PSTFSI-co-MPEGA],[Cu]CC(C1=CC=C(S(=O)(=O)[N-]S(=O)(=O)C(F)(F)F)C=C1)C(C(OCCOCCOCCOCCOCCOCCOCCOCCOC)=O)CC(C(OCCOCCOCCOCCOCCOCCOCCOCCOC)=O)C[Au],[Cu]CC(C1=CC=C(S(=O)(=O)[N-]S(=O)(=O)C(F)(F)F)C=C1)C(C(OCCOCCOCCOCCOCCOCCOCCOCCOC)=O)CC(C(OCCOCCOCCOCCOCCOCCOCCOCCOC)=O)C[Au],,,,,,1,1,0.398,0.602,,0.398/0.602,,,12400,12400,1.2,,752.2162378,,,,,,,,,,,,,,,,,,,,,,,,,,,,,,,,,,,,,,,,,,,,,,,,,,,,,,,,,,,,,,,,29.222395,1.90E-06,-5.720803
,,,,,1,doi.org/10.1016/j.electacta.2013.01.119,Li[PSTFSI-co-MPEGA],[Cu]CC(C1=CC=C(S(=O)(=O)[N-]S(=O)(=O)C(F)(F)F)C=C1)C(C(OCCOCCOCCOCCOCCOCCOCCOCCOC)=O)CC(C(OCCOCCOCCOCCOCCOCCOCCOCCOC)=O)C[Au],[Cu]CC(C1=CC=C(S(=O)(=O)[N-]S(=O)(=O)C(F)(F)F)C=C1)C(C(OCCOCCOCCOCCOCCOCCOCCOCCOC)=O)CC(C(OCCOCCOCCOCCOCCOCCOCCOCCOC)=O)C[Au],,,,,,1,1,0.398,0.602,,0.398/0.602,,,12400,12400,1.2,,752.2162378,,,,,,,,,,,,,,,,,,,,,,,,,,,,,,,,,,,,,,,,,,,,,,,,,,,,,,,,,,,,,,,,39.891135,7.36E-06,-5.133212
,,,,,1,doi.org/10.1016/j.electacta.2013.01.119,Li[PSTFSI-co-MPEGA],[Cu]CC(C1=CC=C(S(=O)(=O)[N-]S(=O)(=O)C(F)(F)F)C=C1)C(C(OCCOCCOCCOCCOCCOCCOCCOCCOC)=O)CC(C(OCCOCCOCCOCCOCCOCCOCCOCCOC)=O)C[Au],[Cu]CC(C1=CC=C(S(=O)(=O)[N-]S(=O)(=O)C(F)(F)F)C=C1)C(C(OCCOCCOCCOCCOCCOCCOCCOCCOC)=O)CC(C(OCCOCCOCCOCCOCCOCCOCCOCCOC)=O)C[Au],,,,,,1,1,0.398,0.602,,0.398/0.602,,,12400,12400,1.2,,752.2162378,,,,,,,,,,,,,,,,,,,,,,,,,,,,,,,,,,,,,,,,,,,,,,,,,,,,,,,,,,,,,,,,49.03577,2.61E-05,-4.583942
,,,,,1,doi.org/10.1016/j.electacta.2013.01.119,Li[PSTFSI-co-MPEGA],[Cu]CC(C1=CC=C(S(=O)(=O)[N-]S(=O)(=O)C(F)(F)F)C=C1)C(C(OCCOCCOCCOCCOCCOCCOCCOCCOC)=O)CC(C(OCCOCCOCCOCCOCCOCCOCCOCCOC)=O)C[Au],[Cu]CC(C1=CC=C(S(=O)(=O)[N-]S(=O)(=O)C(F)(F)F)C=C1)C(C(OCCOCCOCCOCCOCCOCCOCCOCCOC)=O)CC(C(OCCOCCOCCOCCOCCOCCOCCOCCOC)=O)C[Au],,,,,,1,1,0.398,0.602,,0.398/0.602,,,12400,12400,1.2,,752.2162378,,,,,,,,,,,,,,,,,,,,,,,,,,,,,,,,,,,,,,,,,,,,,,,,,,,,,,,,,,,,,,,,58.833593,7.30E-05,-4.136861
,,,,,1,doi.org/10.1016/j.electacta.2013.01.119,Li[PSTFSI-co-MPEGA],[Cu]CC(C1=CC=C(S(=O)(=O)[N-]S(=O)(=O)C(F)(F)F)C=C1)C(C(OCCOCCOCCOCCOCCOCCOCCOCCOC)=O)CC(C(OCCOCCOCCOCCOCCOCCOCCOCCOC)=O)C[Au],[Cu]CC(C1=CC=C(S(=O)(=O)[N-]S(=O)(=O)C(F)(F)F)C=C1)C(C(OCCOCCOCCOCCOCCOCCOCCOCCOC)=O)CC(C(OCCOCCOCCOCCOCCOCCOCCOCCOC)=O)C[Au],,,,,,1,1,0.398,0.602,,0.398/0.602,,,12400,12400,1.2,,752.2162378,,,,,,,,,,,,,,,,,,,,,,,,,,,,,,,,,,,,,,,,,,,,,,,,,,,,,,,,,,,,,,,,64.712286,0.000131405,-3.881387
,,,,,1,doi.org/10.1016/j.electacta.2013.01.119,Li[PSTFSI-co-MPEGA],[Cu]CC(C1=CC=C(S(=O)(=O)[N-]S(=O)(=O)C(F)(F)F)C=C1)C(C(OCCOCCOCCOCCOCCOCCOCCOCCOC)=O)CC(C(OCCOCCOCCOCCOCCOCCOCCOCCOC)=O)C[Au],[Cu]CC(C1=CC=C(S(=O)(=O)[N-]S(=O)(=O)C(F)(F)F)C=C1)C(C(OCCOCCOCCOCCOCCOCCOCCOCCOC)=O)CC(C(OCCOCCOCCOCCOCCOCCOCCOCCOC)=O)C[Au],,,,,,1,1,0.398,0.602,,0.398/0.602,,,12400,12400,1.2,,752.2162378,,,,,,,,,,,,,,,,,,,,,,,,,,,,,,,,,,,,,,,,,,,,,,,,,,,,,,,,,,,,,,,,68.631415,0.000192607,-3.715328
,,,,,1,doi.org/10.1016/j.electacta.2013.01.119,Li[PSTFSI-co-MPEGA],[Cu]CC(C1=CC=C(S(=O)(=O)[N-]S(=O)(=O)C(F)(F)F)C=C1)C(C(OCCOCCOCCOCCOCCOCCOCCOCCOC)=O)CC(C(OCCOCCOCCOCCOCCOCCOCCOCCOC)=O)C[Au],[Cu]CC(C1=CC=C(S(=O)(=O)[N-]S(=O)(=O)C(F)(F)F)C=C1)C(C(OCCOCCOCCOCCOCCOCCOCCOCCOC)=O)CC(C(OCCOCCOCCOCCOCCOCCOCCOCCOC)=O)C[Au],,,,,,1,1,0.398,0.602,,0.398/0.602,,,12400,12400,1.2,,752.2162378,,,,,,,,,,,,,,,,,,,,,,,,,,,,,,,,,,,,,,,,,,,,,,,,,,,,,,,,,,,,,,,,80.171073,0.00043887,-3.357664
,,,,,1,doi.org/10.1016/j.electacta.2013.01.119,Li[PSTFSI-co-MPEGA],[Cu]CC(C1=CC=C(S(=O)(=O)[N-]S(=O)(=O)C(F)(F)F)C=C1)C(C(OCCOCCOCCOCCOCCOCCOCCOCCOC)=O)CC(C(OCCOCCOCCOCCOCCOCCOCCOCCOC)=O)C[Au],[Cu]CC(C1=CC=C(S(=O)(=O)[N-]S(=O)(=O)C(F)(F)F)C=C1)C(C(OCCOCCOCCOCCOCCOCCOCCOCCOC)=O)CC(C(OCCOCCOCCOCCOCCOCCOCCOCCOC)=O)C[Au],,,,,,1,1,0.398,0.602,,0.398/0.602,,,12400,12400,1.2,,752.2162378,,,,,,,,,,,,,,,,,,,,,,,,,,,,,,,,,,,,,,,,,,,,,,,,,,,,,,,,,,,,,,,,89.968896,0.000588943,-3.229927
,,,,,1,doi.org/10.1016/j.electacta.2013.01.119,Li[PSTFSI-co-MPEGA],[Cu]CC(C1=CC=C(S(=O)(=O)[N-]S(=O)(=O)C(F)(F)F)C=C1)C(C(OCCOCCOCCOCCOCCOCCOCCOCCOC)=O)CC(C(OCCOCCOCCOCCOCCOCCOCCOCCOC)=O)C[Au],[Cu]CC(C1=CC=C(S(=O)(=O)[N-]S(=O)(=O)C(F)(F)F)C=C1)C(C(OCCOCCOCCOCCOCCOCCOCCOCCOC)=O)CC(C(OCCOCCOCCOCCOCCOCCOCCOCCOC)=O)C[Au],,,,,,1,1,0.398,0.602,,0.398/0.602,,,12400,12400,1.2,,752.2162378,,,,,,,,,,,,,,,,,,,,,,,,,,,,,,,,,,,,,,,,,,,,,,,,,,,,,,,,,,,,,,,,94.541213,0.000767425,-3.114964
,,,,,1,doi.org/10.1016/j.electacta.2013.01.119,Li[PSTFSI-co-MPEGA],[Cu]CC(C1=CC=C(S(=O)(=O)[N-]S(=O)(=O)C(F)(F)F)C=C1)C(C(OCCOCCOCCOCCOCCOCCOCCOCCOC)=O)CC(C(OCCOCCOCCOCCOCCOCCOCCOCCOC)=O)C[Au],[Cu]CC(C1=CC=C(S(=O)(=O)[N-]S(=O)(=O)C(F)(F)F)C=C1)C(C(OCCOCCOCCOCCOCCOCCOCCOCCOC)=O)CC(C(OCCOCCOCCOCCOCCOCCOCCOCCOC)=O)C[Au],,,,,,1,1,0.3187,0.6813,,0.319/0.681,,,24200,24200,1.73,,752.2162378,,,,,,,,,,,,,,,,,,,,,,,,,,,,,,,,,,,,,,,,,,,,,,,,,,,,,,,,,,,,,,,,-19.782609,9.47E-09,-8.023679
,,,,,1,doi.org/10.1016/j.electacta.2013.01.119,Li[PSTFSI-co-MPEGA],[Cu]CC(C1=CC=C(S(=O)(=O)[N-]S(=O)(=O)C(F)(F)F)C=C1)C(C(OCCOCCOCCOCCOCCOCCOCCOCCOC)=O)CC(C(OCCOCCOCCOCCOCCOCCOCCOCCOC)=O)C[Au],[Cu]CC(C1=CC=C(S(=O)(=O)[N-]S(=O)(=O)C(F)(F)F)C=C1)C(C(OCCOCCOCCOCCOCCOCCOCCOCCOC)=O)CC(C(OCCOCCOCCOCCOCCOCCOCCOCCOC)=O)C[Au],,,,,,1,1,0.3187,0.6813,,0.319/0.681,,,24200,24200,1.73,,752.2162378,,,,,,,,,,,,,,,,,,,,,,,,,,,,,,,,,,,,,,,,,,,,,,,,,,,,,,,,,,,,,,,,-10,7.84E-08,-7.105647
,,,,,1,doi.org/10.1016/j.electacta.2013.01.119,Li[PSTFSI-co-MPEGA],[Cu]CC(C1=CC=C(S(=O)(=O)[N-]S(=O)(=O)C(F)(F)F)C=C1)C(C(OCCOCCOCCOCCOCCOCCOCCOCCOC)=O)CC(C(OCCOCCOCCOCCOCCOCCOCCOCCOC)=O)C[Au],[Cu]CC(C1=CC=C(S(=O)(=O)[N-]S(=O)(=O)C(F)(F)F)C=C1)C(C(OCCOCCOCCOCCOCCOCCOCCOCCOC)=O)CC(C(OCCOCCOCCOCCOCCOCCOCCOCCOC)=O)C[Au],,,,,,1,1,0.3187,0.6813,,0.319/0.681,,,24200,24200,1.73,,752.2162378,,,,,,,,,,,,,,,,,,,,,,,,,,,,,,,,,,,,,,,,,,,,,,,,,,,,,,,,,,,,,,,,0.217391,3.50E-07,-6.455373
,,,,,1,doi.org/10.1016/j.electacta.2013.01.119,Li[PSTFSI-co-MPEGA],[Cu]CC(C1=CC=C(S(=O)(=O)[N-]S(=O)(=O)C(F)(F)F)C=C1)C(C(OCCOCCOCCOCCOCCOCCOCCOCCOC)=O)CC(C(OCCOCCOCCOCCOCCOCCOCCOCCOC)=O)C[Au],[Cu]CC(C1=CC=C(S(=O)(=O)[N-]S(=O)(=O)C(F)(F)F)C=C1)C(C(OCCOCCOCCOCCOCCOCCOCCOCCOC)=O)CC(C(OCCOCCOCCOCCOCCOCCOCCOCCOC)=O)C[Au],,,,,,1,1,0.3187,0.6813,,0.319/0.681,,,24200,24200,1.73,,752.2162378,,,,,,,,,,,,,,,,,,,,,,,,,,,,,,,,,,,,,,,,,,,,,,,,,,,,,,,,,,,,,,,,10.652174,1.66E-06,-5.779599
,,,,,1,doi.org/10.1016/j.electacta.2013.01.119,Li[PSTFSI-co-MPEGA],[Cu]CC(C1=CC=C(S(=O)(=O)[N-]S(=O)(=O)C(F)(F)F)C=C1)C(C(OCCOCCOCCOCCOCCOCCOCCOCCOC)=O)CC(C(OCCOCCOCCOCCOCCOCCOCCOCCOC)=O)C[Au],[Cu]CC(C1=CC=C(S(=O)(=O)[N-]S(=O)(=O)C(F)(F)F)C=C1)C(C(OCCOCCOCCOCCOCCOCCOCCOCCOC)=O)CC(C(OCCOCCOCCOCCOCCOCCOCCOCCOC)=O)C[Au],,,,,,1,1,0.3187,0.6813,,0.319/0.681,,,24200,24200,1.73,,752.2162378,,,,,,,,,,,,,,,,,,,,,,,,,,,,,,,,,,,,,,,,,,,,,,,,,,,,,,,,,,,,,,,,20,5.87E-06,-5.23133
,,,,,1,doi.org/10.1016/j.electacta.2013.01.119,Li[PSTFSI-co-MPEGA],[Cu]CC(C1=CC=C(S(=O)(=O)[N-]S(=O)(=O)C(F)(F)F)C=C1)C(C(OCCOCCOCCOCCOCCOCCOCCOCCOC)=O)CC(C(OCCOCCOCCOCCOCCOCCOCCOCCOC)=O)C[Au],[Cu]CC(C1=CC=C(S(=O)(=O)[N-]S(=O)(=O)C(F)(F)F)C=C1)C(C(OCCOCCOCCOCCOCCOCCOCCOCCOC)=O)CC(C(OCCOCCOCCOCCOCCOCCOCCOCCOC)=O)C[Au],,,,,,1,1,0.3187,0.6813,,0.319/0.681,,,24200,24200,1.73,,752.2162378,,,,,,,,,,,,,,,,,,,,,,,,,,,,,,,,,,,,,,,,,,,,,,,,,,,,,,,,,,,,,,,,25,7.42E-06,-5.129326
,,,,,1,doi.org/10.1016/j.electacta.2013.01.119,Li[PSTFSI-co-MPEGA],[Cu]CC(C1=CC=C(S(=O)(=O)[N-]S(=O)(=O)C(F)(F)F)C=C1)C(C(OCCOCCOCCOCCOCCOCCOCCOCCOC)=O)CC(C(OCCOCCOCCOCCOCCOCCOCCOCCOC)=O)C[Au],[Cu]CC(C1=CC=C(S(=O)(=O)[N-]S(=O)(=O)C(F)(F)F)C=C1)C(C(OCCOCCOCCOCCOCCOCCOCCOCCOC)=O)CC(C(OCCOCCOCCOCCOCCOCCOCCOCCOC)=O)C[Au],,,,,,1,1,0.3187,0.6813,,0.319/0.681,,,24200,24200,1.73,,752.2162378,,,,,,,,,,,,,,,,,,,,,,,,,,,,,,,,,,,,,,,,,,,,,,,,,,,,,,,,,,,,,,,,29.782609,9.96E-06,-5.001821
,,,,,1,doi.org/10.1016/j.electacta.2013.01.119,Li[PSTFSI-co-MPEGA],[Cu]CC(C1=CC=C(S(=O)(=O)[N-]S(=O)(=O)C(F)(F)F)C=C1)C(C(OCCOCCOCCOCCOCCOCCOCCOCCOC)=O)CC(C(OCCOCCOCCOCCOCCOCCOCCOCCOC)=O)C[Au],[Cu]CC(C1=CC=C(S(=O)(=O)[N-]S(=O)(=O)C(F)(F)F)C=C1)C(C(OCCOCCOCCOCCOCCOCCOCCOCCOC)=O)CC(C(OCCOCCOCCOCCOCCOCCOCCOCCOC)=O)C[Au],,,,,,1,1,0.3187,0.6813,,0.319/0.681,,,24200,24200,1.73,,752.2162378,,,,,,,,,,,,,,,,,,,,,,,,,,,,,,,,,,,,,,,,,,,,,,,,,,,,,,,,,,,,,,,,40,1.96E-05,-4.708561
,,,,,1,doi.org/10.1016/j.electacta.2013.01.119,Li[PSTFSI-co-MPEGA],[Cu]CC(C1=CC=C(S(=O)(=O)[N-]S(=O)(=O)C(F)(F)F)C=C1)C(C(OCCOCCOCCOCCOCCOCCOCCOCCOC)=O)CC(C(OCCOCCOCCOCCOCCOCCOCCOCCOC)=O)C[Au],[Cu]CC(C1=CC=C(S(=O)(=O)[N-]S(=O)(=O)C(F)(F)F)C=C1)C(C(OCCOCCOCCOCCOCCOCCOCCOCCOC)=O)CC(C(OCCOCCOCCOCCOCCOCCOCCOCCOC)=O)C[Au],,,,,,1,1,0.3187,0.6813,,0.319/0.681,,,24200,24200,1.73,,752.2162378,,,,,,,,,,,,,,,,,,,,,,,,,,,,,,,,,,,,,,,,,,,,,,,,,,,,,,,,,,,,,,,,49.565217,3.96E-05,-4.40255
,,,,,1,doi.org/10.1016/j.electacta.2013.01.119,Li[PSTFSI-co-MPEGA],[Cu]CC(C1=CC=C(S(=O)(=O)[N-]S(=O)(=O)C(F)(F)F)C=C1)C(C(OCCOCCOCCOCCOCCOCCOCCOCCOC)=O)CC(C(OCCOCCOCCOCCOCCOCCOCCOCCOC)=O)C[Au],[Cu]CC(C1=CC=C(S(=O)(=O)[N-]S(=O)(=O)C(F)(F)F)C=C1)C(C(OCCOCCOCCOCCOCCOCCOCCOCCOC)=O)CC(C(OCCOCCOCCOCCOCCOCCOCCOCCOC)=O)C[Au],,,,,,1,1,0.3187,0.6813,,0.319/0.681,,,24200,24200,1.73,,752.2162378,,,,,,,,,,,,,,,,,,,,,,,,,,,,,,,,,,,,,,,,,,,,,,,,,,,,,,,,,,,,,,,,59.782609,9.27E-05,-4.032787
,,,,,1,doi.org/10.1016/j.electacta.2013.01.119,Li[PSTFSI-co-MPEGA],[Cu]CC(C1=CC=C(S(=O)(=O)[N-]S(=O)(=O)C(F)(F)F)C=C1)C(C(OCCOCCOCCOCCOCCOCCOCCOCCOC)=O)CC(C(OCCOCCOCCOCCOCCOCCOCCOCCOC)=O)C[Au],[Cu]CC(C1=CC=C(S(=O)(=O)[N-]S(=O)(=O)C(F)(F)F)C=C1)C(C(OCCOCCOCCOCCOCCOCCOCCOCCOC)=O)CC(C(OCCOCCOCCOCCOCCOCCOCCOCCOC)=O)C[Au],,,,,,1,1,0.3187,0.6813,,0.319/0.681,,,24200,24200,1.73,,752.2162378,,,,,,,,,,,,,,,,,,,,,,,,,,,,,,,,,,,,,,,,,,,,,,,,,,,,,,,,,,,,,,,,70,0.000157297,-3.803279
