Repository: zjurillpolymer/SPE_prediction

# SPE Prediction

Polymer electrolyte conductivity prediction using graph neural networks.

## Data

Data from [ChemPropPred](https://github.com/learningmatter-mit/Chem-prop-pred) — polymer electrolyte conductivity measurements including SMILES, conductivity (log S/cm), molecular weight, salt concentration, and temperature.

- `data/clean_train_data.csv` — cleaned training data
- `data/PolymerElectrolyteData.csv` — full raw dataset
- `data/PolyInfo_8salts.csv` / `data/polyinfo_5salts_4conc.csv` — PolyInfo polymer database with salt additives

File: data/PolymerElectrolyteData.csv (part 4 of 154)
Notes,Compound Notebook Name,Date Copied to Master Database,Data Recorded By,Seshadri Group,Oyaizu Group,DOI,Solvent 1 (S1),S1 SMILES,S1 SMILES 1,S1 SMILES 2,S1 SMILES 3,S1 Big SMILES,S1 End Group 1,S1 End Group 2,S1 Mol %,S1 Weight %,S1 SMILES 1 Mol %,S1 SMILES 2 Mol %,S1 SMILES 3 Mol %,S1 Molar Ratio,S1 Weight Ratio,S1 Mw,S1 Mn,S1 Mn or Mw,S1 Mw/Mn,S1 DOP,S1 Molar Mass (g/mol),S1 Type,S1 Block Mol Weight,Solvent 2 (S2),S2 SMILES,S2 SMILES 1,S2 SMILES 2,S2 Mol %,S2 Weight %,S2 SMILES 1 Mol %,S2 SMILES 2 Mol %,S2 Molar Ratio,S2 Weight Ratio,S2 Mw,S2 Mn,S2 Mn or Mw,S2 Mw/Mn,S2 DOP,S2 Molar Mass (g/mol),S2 Type,Solvent 3 (S3),S3 SMILES,S3 SMILES 1,S3 Mol %,S3 Weight %,S3 Molar Ratio,S3 Weight Ratio,S3 Mw,S3 Mn,S3 Mn or Mw,S3 Mw/Mn,S3 DOP,S3 Molar Mass (g/mol),S3 Type,Solvent 4 (S4),S4 SMILES,S4 Mol %,S4 Weight %,S4 Molar Ratio,S4 Weight Ratio,S4 Mw,S4 Mn,S4 Mn or Mw,S4 Mw/Mn,S4 DOP,S4 Molar Mass (g/mol),S4 Type,Salt 1,Salt1 SMILES,Salt1 Mol %,Salt1 Weight %,Salt1 Molality (mol salt/kg polymer),Salt1 Molar Mass (g/mol),Salt 2,Salt2 SMILES,Salt2 Mol %,Salt2 Weight %,Salt2 Molality (mol salt/kg polymer),Salt2 Molar Mass (g/mol),Inorganic Material 1 (IM1),IM1 Weight %,IM1 Particle Size (nm),Tg (oC),Heating Rate (K/min),Temperature (oC),Conductivity (S/cm),log Conductivity (S/cm)
,,,,,1,doi.org/10.1016/j.electacta.2013.01.119,Li[PSTFSI-co-MPEGA],[Cu]CC(C1=CC=C(S(=O)(=O)[N-]S(=O)(=O)C(F)(F)F)C=C1)C(C(OCCOCCOCCOCCOCCOCCOCCOCCOC)=O)CC(C(OCCOCCOCCOCCOCCOCCOCCOCCOC)=O)C[Au],[Cu]CC(C1=CC=C(S(=O)(=O)[N-]S(=O)(=O)C(F)(F)F)C=C1)C(C(OCCOCCOCCOCCOCCOCCOCCOCCOC)=O)CC(C(OCCOCCOCCOCCOCCOCCOCCOCCOC)=O)C[Au],,,,,,1,1,0.3187,0.6813,,0.319/0.681,,,24200,24200,1.73,,752.2162378,,,,,,,,,,,,,,,,,,,,,,,,,,,,,,,,,,,,,,,,,,,,,,,,,,,,,,,,,,,,,,,,78.913043,0.000259107,-3.586521
,,,,,1,doi.org/10.1016/j.electacta.2013.01.119,Li[PSTFSI-co-MPEGA],[Cu]CC(C1=CC=C(S(=O)(=O)[N-]S(=O)(=O)C(F)(F)F)C=C1)C(C(OCCOCCOCCOCCOCCOCCOCCOCCOC)=O)CC(C(OCCOCCOCCOCCOCCOCCOCCOCCOC)=O)C[Au],[Cu]CC(C1=CC=C(S(=O)(=O)[N-]S(=O)(=O)C(F)(F)F)C=C1)C(C(OCCOCCOCCOCCOCCOCCOCCOCCOC)=O)CC(C(OCCOCCOCCOCCOCCOCCOCCOCCOC)=O)C[Au],,,,,,1,1,0.3187,0.6813,,0.319/0.681,,,24200,24200,1.73,,752.2162378,,,,,,,,,,,,,,,,,,,,,,,,,,,,,,,,,,,,,,,,,,,,,,,,,,,,,,,,,,,,,,,,89.782609,0.00036854,-3.433515
,,,,,1,doi.org/10.1016/j.electacta.2013.01.119,Li[PSTFSI-co-MPEGA],[Cu]CC(C1=CC=C(S(=O)(=O)[N-]S(=O)(=O)C(F)(F)F)C=C1)C(C(OCCOCCOCCOCCOCCOCCOCCOCCOC)=O)CC(C(OCCOCCOCCOCCOCCOCCOCCOCCOC)=O)C[Au],[Cu]CC(C1=CC=C(S(=O)(=O)[N-]S(=O)(=O)C(F)(F)F)C=C1)C(C(OCCOCCOCCOCCOCCOCCOCCOCCOC)=O)CC(C(OCCOCCOCCOCCOCCOCCOCCOCCOC)=O)C[Au],,,,,,1,1,0.3187,0.6813,,0.319/0.681,,,24200,24200,1.73,,752.2162378,,,,,,,,,,,,,,,,,,,,,,,,,,,,,,,,,,,,,,,,,,,,,,,,,,,,,,,,,,,,,,,,95,0.00046611,-3.331512
,,,,,1,doi.org/10.1016/j.electacta.2013.01.119,Li[PSTFSI-co-MPEGA],[Cu]CC(C1=CC=C(S(=O)(=O)[N-]S(=O)(=O)C(F)(F)F)C=C1)C(C(OCCOCCOCCOCCOCCOCCOCCOCCOC)=O)CC(C(OCCOCCOCCOCCOCCOCCOCCOCCOC)=O)CC(C(OCCOCCOCCOCCOCCOCCOCCOCCOC)=O)C[Au],[Cu]CC(C1=CC=C(S(=O)(=O)[N-]S(=O)(=O)C(F)(F)F)C=C1)C(C(OCCOCCOCCOCCOCCOCCOCCOCCOC)=O)CC(C(OCCOCCOCCOCCOCCOCCOCCOCCOC)=O)CC(C(OCCOCCOCCOCCOCCOCCOCCOCCOC)=O)C[Au],,,,,,1,1,0.2847,0.7153,,0.281/0.719,,,18300,18300,1.55,,752.2162378,,,,,,,,,,,,,,,,,,,,,,,,,,,,,,,,,,,,,,,,,,,,,,,,,,,,,,,,,,,,,,,,-19.565217,4.59E-08,-7.338208
,,,,,1,doi.org/10.1016/j.electacta.2013.01.119,Li[PSTFSI-co-MPEGA],[Cu]CC(C1=CC=C(S(=O)(=O)[N-]S(=O)(=O)C(F)(F)F)C=C1)C(C(OCCOCCOCCOCCOCCOCCOCCOCCOC)=O)CC(C(OCCOCCOCCOCCOCCOCCOCCOCCOC)=O)CC(C(OCCOCCOCCOCCOCCOCCOCCOCCOC)=O)C[Au],[Cu]CC(C1=CC=C(S(=O)(=O)[N-]S(=O)(=O)C(F)(F)F)C=C1)C(C(OCCOCCOCCOCCOCCOCCOCCOCCOC)=O)CC(C(OCCOCCOCCOCCOCCOCCOCCOCCOC)=O)CC(C(OCCOCCOCCOCCOCCOCCOCCOCCOC)=O)C[Au],,,,,,1,1,0.2847,0.7153,,0.281/0.719,,,18300,18300,1.55,,752.2162378,,,,,,,,,,,,,,,,,,,,,,,,,,,,,,,,,,,,,,,,,,,,,,,,,,,,,,,,,,,,,,,,-10,2.32E-07,-6.634369
,,,,,1,doi.org/10.1016/j.electacta.2013.01.119,Li[PSTFSI-co-MPEGA],[Cu]CC(C1=CC=C(S(=O)(=O)[N-]S(=O)(=O)C(F)(F)F)C=C1)C(C(OCCOCCOCCOCCOCCOCCOCCOCCOC)=O)CC(C(OCCOCCOCCOCCOCCOCCOCCOCCOC)=O)CC(C(OCCOCCOCCOCCOCCOCCOCCOCCOC)=O)C[Au],[Cu]CC(C1=CC=C(S(=O)(=O)[N-]S(=O)(=O)C(F)(F)F)C=C1)C(C(OCCOCCOCCOCCOCCOCCOCCOCCOC)=O)CC(C(OCCOCCOCCOCCOCCOCCOCCOCCOC)=O)CC(C(OCCOCCOCCOCCOCCOCCOCCOCCOC)=O)C[Au],,,,,,1,1,0.2847,0.7153,,0.281/0.719,,,18300,18300,1.55,,752.2162378,,,,,,,,,,,,,,,,,,,,,,,,,,,,,,,,,,,,,,,,,,,,,,,,,,,,,,,,,,,,,,,,-0.434783,8.74E-07,-6.058501
,,,,,1,doi.org/10.1016/j.electacta.2013.01.119,Li[PSTFSI-co-MPEGA],[Cu]CC(C1=CC=C(S(=O)(=O)[N-]S(=O)(=O)C(F)(F)F)C=C1)C(C(OCCOCCOCCOCCOCCOCCOCCOCCOC)=O)CC(C(OCCOCCOCCOCCOCCOCCOCCOCCOC)=O)CC(C(OCCOCCOCCOCCOCCOCCOCCOCCOC)=O)C[Au],[Cu]CC(C1=CC=C(S(=O)(=O)[N-]S(=O)(=O)C(F)(F)F)C=C1)C(C(OCCOCCOCCOCCOCCOCCOCCOCCOC)=O)CC(C(OCCOCCOCCOCCOCCOCCOCCOCCOC)=O)CC(C(OCCOCCOCCOCCOCCOCCOCCOCCOC)=O)C[Au],,,,,,1,1,0.2847,0.7153,,0.281/0.719,,,18300,18300,1.55,,752.2162378,,,,,,,,,,,,,,,,,,,,,,,,,,,,,,,,,,,,,,,,,,,,,,,,,,,,,,,,,,,,,,,,9.782609,2.05E-06,-5.687386
,,,,,1,doi.org/10.1016/j.electacta.2013.01.119,Li[PSTFSI-co-MPEGA],[Cu]CC(C1=CC=C(S(=O)(=O)[N-]S(=O)(=O)C(F)(F)F)C=C1)C(C(OCCOCCOCCOCCOCCOCCOCCOCCOC)=O)CC(C(OCCOCCOCCOCCOCCOCCOCCOCCOC)=O)CC(C(OCCOCCOCCOCCOCCOCCOCCOCCOC)=O)C[Au],[Cu]CC(C1=CC=C(S(=O)(=O)[N-]S(=O)(=O)C(F)(F)F)C=C1)C(C(OCCOCCOCCOCCOCCOCCOCCOCCOC)=O)CC(C(OCCOCCOCCOCCOCCOCCOCCOCCOC)=O)CC(C(OCCOCCOCCOCCOCCOCCOCCOCCOC)=O)C[Au],,,,,,1,1,0.2847,0.7153,,0.281/0.719,,,18300,18300,1.55,,752.2162378,,,,,,,,,,,,,,,,,,,,,,,,,,,,,,,,,,,,,,,,,,,,,,,,,,,,,,,,,,,,,,,,19.782609,5.59E-06,-5.252285
,,,,,1,doi.org/10.1016/j.electacta.2013.01.119,Li[PSTFSI-co-MPEGA],[Cu]CC(C1=CC=C(S(=O)(=O)[N-]S(=O)(=O)C(F)(F)F)C=C1)C(C(OCCOCCOCCOCCOCCOCCOCCOCCOC)=O)CC(C(OCCOCCOCCOCCOCCOCCOCCOCCOC)=O)CC(C(OCCOCCOCCOCCOCCOCCOCCOCCOC)=O)C[Au],[Cu]CC(C1=CC=C(S(=O)(=O)[N-]S(=O)(=O)C(F)(F)F)C=C1)C(C(OCCOCCOCCOCCOCCOCCOCCOCCOC)=O)CC(C(OCCOCCOCCOCCOCCOCCOCCOCCOC)=O)CC(C(OCCOCCOCCOCCOCCOCCOCCOCCOC)=O)C[Au],,,,,,1,1,0.2847,0.7153,,0.281/0.719,,,18300,18300,1.55,,752.2162378,,,,,,,,,,,,,,,,,,,,,,,,,,,,,,,,,,,,,,,,,,,,,,,,,,,,,,,,,,,,,,,,24.565217,7.97E-06,-5.09872
,,,,,1,doi.org/10.1016/j.electacta.2013.01.119,Li[PSTFSI-co-MPEGA],[Cu]CC(C1=CC=C(S(=O)(=O)[N-]S(=O)(=O)C(F)(F)F)C=C1)C(C(OCCOCCOCCOCCOCCOCCOCCOCCOC)=O)CC(C(OCCOCCOCCOCCOCCOCCOCCOCCOC)=O)CC(C(OCCOCCOCCOCCOCCOCCOCCOCCOC)=O)C[Au],[Cu]CC(C1=CC=C(S(=O)(=O)[N-]S(=O)(=O)C(F)(F)F)C=C1)C(C(OCCOCCOCCOCCOCCOCCOCCOCCOC)=O)CC(C(OCCOCCOCCOCCOCCOCCOCCOCCOC)=O)CC(C(OCCOCCOCCOCCOCCOCCOCCOCCOC)=O)C[Au],,,,,,1,1,0.2847,0.7153,,0.281/0.719,,,18300,18300,1.55,,752.2162378,,,,,,,,,,,,,,,,,,,,,,,,,,,,,,,,,,,,,,,,,,,,,,,,,,,,,,,,,,,,,,,,30.217391,1.24E-05,-4.906764
,,,,,1,doi.org/10.1016/j.electacta.2013.01.119,Li[PSTFSI-co-MPEGA],[Cu]CC(C1=CC=C(S(=O)(=O)[N-]S(=O)(=O)C(F)(F)F)C=C1)C(C(OCCOCCOCCOCCOCCOCCOCCOCCOC)=O)CC(C(OCCOCCOCCOCCOCCOCCOCCOCCOC)=O)CC(C(OCCOCCOCCOCCOCCOCCOCCOCCOC)=O)C[Au],[Cu]CC(C1=CC=C(S(=O)(=O)[N-]S(=O)(=O)C(F)(F)F)C=C1)C(C(OCCOCCOCCOCCOCCOCCOCCOCCOC)=O)CC(C(OCCOCCOCCOCCOCCOCCOCCOCCOC)=O)CC(C(OCCOCCOCCOCCOCCOCCOCCOCCOC)=O)C[Au],,,,,,1,1,0.2847,0.7153,,0.281/0.719,,,18300,18300,1.55,,752.2162378,,,,,,,,,,,,,,,,,,,,,,,,,,,,,,,,,,,,,,,,,,,,,,,,,,,,,,,,,,,,,,,,40.217391,2.59E-05,-4.586837
,,,,,1,doi.org/10.1016/j.electacta.2013.01.119,Li[PSTFSI-co-MPEGA],[Cu]CC(C1=CC=C(S(=O)(=O)[N-]S(=O)(=O)C(F)(F)F)C=C1)C(C(OCCOCCOCCOCCOCCOCCOCCOCCOC)=O)CC(C(OCCOCCOCCOCCOCCOCCOCCOCCOC)=O)CC(C(OCCOCCOCCOCCOCCOCCOCCOCCOC)=O)C[Au],[Cu]CC(C1=CC=C(S(=O)(=O)[N-]S(=O)(=O)C(F)(F)F)C=C1)C(C(OCCOCCOCCOCCOCCOCCOCCOCCOC)=O)CC(C(OCCOCCOCCOCCOCCOCCOCCOCCOC)=O)CC(C(OCCOCCOCCOCCOCCOCCOCCOCCOC)=O)C[Au],,,,,,1,1,0.2847,0.7153,,0.281/0.719,,,18300,18300,1.55,,752.2162378,,,,,,,,,,,,,,,,,,,,,,,,,,,,,,,,,,,,,,,,,,,,,,,,,,,,,,,,,,,,,,,,49.782609,4.81E-05,-4.318099
,,,,,1,doi.org/10.1016/j.electacta.2013.01.119,Li[PSTFSI-co-MPEGA],[Cu]CC(C1=CC=C(S(=O)(=O)[N-]S(=O)(=O)C(F)(F)F)C=C1)C(C(OCCOCCOCCOCCOCCOCCOCCOCCOC)=O)CC(C(OCCOCCOCCOCCOCCOCCOCCOCCOC)=O)CC(C(OCCOCCOCCOCCOCCOCCOCCOCCOC)=O)C[Au],[Cu]CC(C1=CC=C(S(=O)(=O)[N-]S(=O)(=O)C(F)(F)F)C=C1)C(C(OCCOCCOCCOCCOCCOCCOCCOCCOC)=O)CC(C(OCCOCCOCCOCCOCCOCCOCCOCCOC)=O)CC(C(OCCOCCOCCOCCOCCOCCOCCOCCOC)=O)C[Au],,,,,,1,1,0.2847,0.7153,,0.281/0.719,,,18300,18300,1.55,,752.2162378,,,,,,,,,,,,,,,,,,,,,,,,,,,,,,,,,,,,,,,,,,,,,,,,,,,,,,,,,,,,,,,,60,0.000106518,-3.972578
,,,,,1,doi.org/10.1016/j.electacta.2013.01.119,Li[PSTFSI-co-MPEGA],[Cu]CC(C1=CC=C(S(=O)(=O)[N-]S(=O)(=O)C(F)(F)F)C=C1)C(C(OCCOCCOCCOCCOCCOCCOCCOCCOC)=O)CC(C(OCCOCCOCCOCCOCCOCCOCCOCCOC)=O)CC(C(OCCOCCOCCOCCOCCOCCOCCOCCOC)=O)C[Au],[Cu]CC(C1=CC=C(S(=O)(=O)[N-]S(=O)(=O)C(F)(F)F)C=C1)C(C(OCCOCCOCCOCCOCCOCCOCCOCCOC)=O)CC(C(OCCOCCOCCOCCOCCOCCOCCOCCOC)=O)CC(C(OCCOCCOCCOCCOCCOCCOCCOCCOC)=O)C[Au],,,,,,1,1,0.2847,0.7153,,0.281/0.719,,,18300,18300,1.55,,752.2162378,,,,,,,,,,,,,,,,,,,,,,,,,,,,,,,,,,,,,,,,,,,,,,,,,,,,,,,,,,,,,,,,70.217391,0.000181038,-3.74223
,,,,,1,doi.org/10.1016/j.electacta.2013.01.119,Li[PSTFSI-co-MPEGA],[Cu]CC(C1=CC=C(S(=O)(=O)[N-]S(=O)(=O)C(F)(F)F)C=C1)C(C(OCCOCCOCCOCCOCCOCCOCCOCCOC)=O)CC(C(OCCOCCOCCOCCOCCOCCOCCOCCOC)=O)CC(C(OCCOCCOCCOCCOCCOCCOCCOCCOC)=O)C[Au],[Cu]CC(C1=CC=C(S(=O)(=O)[N-]S(=O)(=O)C(F)(F)F)C=C1)C(C(OCCOCCOCCOCCOCCOCCOCCOCCOC)=O)CC(C(OCCOCCOCCOCCOCCOCCOCCOCCOC)=O)CC(C(OCCOCCOCCOCCOCCOCCOCCOCCOC)=O)C[Au],,,,,,1,1,0.2847,0.7153,,0.281/0.719,,,18300,18300,1.55,,752.2162378,,,,,,,,,,,,,,,,,,,,,,,,,,,,,,,,,,,,,,,,,,,,,,,,,,,,,,,,,,,,,,,,78.695652,0.000257831,-3.588665
,,,,,1,doi.org/10.1016/j.electacta.2013.01.119,Li[PSTFSI-co-MPEGA],[Cu]CC(C1=CC=C(S(=O)(=O)[N-]S(=O)(=O)C(F)(F)F)C=C1)C(C(OCCOCCOCCOCCOCCOCCOCCOCCOC)=O)CC(C(OCCOCCOCCOCCOCCOCCOCCOCCOC)=O)CC(C(OCCOCCOCCOCCOCCOCCOCCOCCOC)=O)C[Au],[Cu]CC(C1=CC=C(S(=O)(=O)[N-]S(=O)(=O)C(F)(F)F)C=C1)C(C(OCCOCCOCCOCCOCCOCCOCCOCCOC)=O)CC(C(OCCOCCOCCOCCOCCOCCOCCOCCOC)=O)CC(C(OCCOCCOCCOCCOCCOCCOCCOCCOC)=O)C[Au],,,,,,1,1,0.2847,0.7153,,0.281/0.719,,,18300,18300,1.55,,752.2162378,,,,,,,,,,,,,,,,,,,,,,,,,,,,,,,,,,,,,,,,,,,,,,,,,,,,,,,,,,,,,,,,95,0.000451314,-3.345521
,,,,,1,doi.org/10.1007/s10904-018-0805-z,LiPAAOB,[Cu]CC1C(=O)O[B-](OC2(=O))(OC2(=O))OC(=O)C(C1)[Au],[Cu]CC1C(=O)O[B-](OC2(=O))(OC2(=O))OC(=O)C(C1)[Au],,,,,,1,1,,,,,,,,,,,241.0122873,,,,,,,,,,,,,,,,,,,,,,,,,,,,,,,,,,,,,,,,,,,,,,,,,,,,,,,,,,,,,,,,99.84890749,1.31E-11,-10.881671
,,,,,1,doi.org/10.1007/s10904-018-0805-z,LiPAAOB,[Cu]CC1C(=O)O[B-](OC2(=O))(OC2(=O))OC(=O)C(C1)[Au],[Cu]CC1C(=O)O[B-](OC2(=O))(OC2(=O))OC(=O)C(C1)[Au],,,,,,1,1,,,,,,,,,,,241.0122873,,,,,,,,,,,,,,,,,,,,,,,,,,,,,,,,,,,,,,,,,,,,,,,,,,,,,,,,,,,,,,,,90.13562788,4.45E-12,-11.351508
,,,,,1,doi.org/10.1007/s10904-018-0805-z,LiPAAOB,[Cu]CC1C(=O)O[B-](OC2(=O))(OC2(=O))OC(=O)C(C1)[Au],[Cu]CC1C(=O)O[B-](OC2(=O))(OC2(=O))OC(=O)C(C1)[Au],,,,,,1,1,,,,,,,,,,,241.0122873,,,,,,,,,,,,,,,,,,,,,,,,,,,,,,,,,,,,,,,,,,,,,,,,,,,,,,,,,,,,,,,,79.58916068,2.00E-12,-11.699536
,,,,,1,doi.org/10.1007/s10904-018-0805-z,LiPAAOB,[Cu]CC1C(=O)O[B-](OC2(=O))(OC2(=O))OC(=O)C(C1)[Au],[Cu]CC1C(=O)O[B-](OC2(=O))(OC2(=O))OC(=O)C(C1)[Au],,,,,,1,1,,,,,,,,,,,241.0122873,,,,,,,,,,,,,,,,,,,,,,,,,,,,,,,,,,,,,,,,,,,,,,,,,,,,,,,,,,,,,,,,70.10641872,7.34E-13,-12.134571
,,,,,1,doi.org/10.1007/s10904-018-0805-z,LiPAAOB,[Cu]CC1C(=O)O[B-](OC2(=O))(OC2(=O))OC(=O)C(C1)[Au],[Cu]CC1C(=O)O[B-](OC2(=O))(OC2(=O))OC(=O)C(C1)[Au],,,,,,1,1,,,,,,,,,,,241.0122873,,,,,,,,,,,,,,,,,,,,,,,,,,,,,,,,,,,,,,,,,,,,,,,,,,,,,,,,,,,,,,,,60.085029,3.57E-13,-12.447796
,,,,,1,doi.org/10.1007/s10904-018-0805-z,LiPAAOB,[Cu]CC1C(=O)O[B-](OC2(=O))(OC2(=O))OC(=O)C(C1)[Au],[Cu]CC1C(=O)O[B-](OC2(=O))(OC2(=O))OC(=O)C(C1)[Au],,,,,,1,1,,,,,,,,,,,241.0122873,,,,,,,,,,,,,,,,,,,,,,,,,,,,,,,,,,,,,,,,,,,,,,,,,,,,,,,,,,,,,,,,49.66098642,3.04E-13,-12.517401
,,,,,1,doi.org/10.1007/s10904-018-0805-z,LiPAAOB,[Cu]CC1C(=O)O[B-](OC2(=O))(OC2(=O))OC(=O)C(C1)[Au],[Cu]CC1C(=O)O[B-](OC2(=O))(OC2(=O))OC(=O)C(C1)[Au],,,,,,1,1,,,,,,,,,,,241.0122873,,,,,,,,,,,,,,,,,,,,,,,,,,,,,,,,,,,,,,,,,,,,,,,,,,,,,,,,,,,,,,,,39.99949162,2.92E-13,-12.534803
,,,,,1,doi.org/10.1007/s10904-018-0805-z,LiPAAOB,[Cu]CC1C(=O)O[B-](OC2(=O))(OC2(=O))OC(=O)C(C1)[Au],[Cu]CC1C(=O)O[B-](OC2(=O))(OC2(=O))OC(=O)C(C1)[Au],,,,,,1,1,,,,,,,,,,,241.0122873,,,,,,,,,,,,,,,,,,,,,,,,,,,,,,,,,,,,,,,,,,,,,,,,,,,,,,,,,,,,,,,,30.16495952,2.39E-13,-12.62181
,,,,,1,doi.org/10.1007/s10904-018-0805-z,LiPAAOB,[Cu]CC1C(=O)O[B-](OC2(=O))(OC2(=O))OC(=O)C(C1)[Au],[Cu]CC1C(=O)O[B-](OC2(=O))(OC2(=O))OC(=O)C(C1)[Au],,,,,,1,1,,,,,,,,,,,241.0122873,,,,,,,,,,,,,,,,,,,,,,,,,,,,,,,,,,,,,,,,,,,,,,,,,,,,,,,,,,,,,,,,20.12792336,1.42E-13,-12.848028
,,,,,1,doi.org/10.1007/s10904-018-0805-z,LiPAAOB,[Cu]CC1C(=O)O[B-](OC2(=O))(OC2(=O))OC(=O)C(C1)[Au],[Cu]CC1C(=O)O[B-](OC2(=O))(OC2(=O))OC(=O)C(C1)[Au],,,,,,0.9,0.860997055,,,,,,,,,,,241.0122873,,,PPEGMA,[Cu]CC(C)(C(OCCOCCOCCOCCOCCOCCO)=O)[Au],[Cu]CC(C)(C(OCCOCCOCCOCCOCCOCCO)=O)[Au],,0.1,0.139002945,,,,,,,,,,350.1902341,comb,,,,,,,,,,,,,,,,,,,,,,,,,,,,,,,,,,,,,,,,,,,,,99.86546448,1.45E-09,-8.837209
,,,,,1,doi.org/10.1007/s10904-018-0805-z,LiPAAOB,[Cu]CC1C(=O)O[B-](OC2(=O))(OC2(=O))OC(=O)C(C1)[Au],[Cu]CC1C(=O)O[B-](OC2(=O))(OC2(=O))OC(=O)C(C1)[Au],,,,,,0.9,0.860997055,,,,,,,,,,,241.0122873,,,PPEGMA,[Cu]CC(C)(C(OCCOCCOCCOCCOCCOCCO)=O)[Au],[Cu]CC(C)(C(OCCOCCOCCOCCOCCOCCO)=O)[Au],,0.1,0.139002945,,,,,,,,,,350.1902341,comb,,,,,,,,,,,,,,,,,,,,,,,,,,,,,,,,,,,,,,,,,,,,,90.165325,6.52E-10,-9.186047
,,,,,1,doi.org/10.1007/s10904-018-0805-z,LiPAAOB,[Cu]CC1C(=O)O[B-](OC2(=O))(OC2(=O))OC(=O)C(C1)[Au],[Cu]CC1C(=O)O[B-](OC2(=O))(OC2(=O))OC(=O)C(C1)[Au],,,,,,0.9,0.860997055,,,,,,,,,,,241.0122873,,,PPEGMA,[Cu]CC(C)(C(OCCOCCOCCOCCOCCOCCO)=O)[Au],[Cu]CC(C)(C(OCCOCCOCCOCCOCCOCCO)=O)[Au],,0.1,0.139002945,,,,,,,,,,350.1902341,comb,,,,,,,,,,,,,,,,,,,,,,,,,,,,,,,,,,,,,,,,,,,,,79.96245678,3.04E-10,-9.517442
,,,,,1,doi.org/10.1007/s10904-018-0805-z,LiPAAOB,[Cu]CC1C(=O)O[B-](OC2(=O))(OC2(=O))OC(=O)C(C1)[Au],[Cu]CC1C(=O)O[B-](OC2(=O))(OC2(=O))OC(=O)C(C1)[Au],,,,,,0.9,0.860997055,,,,,,,,,,,241.0122873,,,PPEGMA,[Cu]CC(C)(C(OCCOCCOCCOCCOCCOCCO)=O)[Au],[Cu]CC(C)(C(OCCOCCOCCOCCOCCOCCO)=O)[Au],,0.1,0.139002945,,,,,,,,,,350.1902341,comb,,,,,,,,,,,,,,,,,,,,,,,,,,,,,,,,,,,,,,,,,,,,,70.16074463,1.53E-10,-9.813953
,,,,,1,doi.org/10.1007/s10904-018-0805-z,LiPAAOB,[Cu]CC1C(=O)O[B-](OC2(=O))(OC2(=O))OC(=O)C(C1)[Au],[Cu]CC1C(=O)O[B-](OC2(=O))(OC2(=O))OC(=O)C(C1)[Au],,,,,,0.9,0.860997055,,,,,,,,,,,241.0122873,,,PPEGMA,[Cu]CC(C)(C(OCCOCCOCCOCCOCCOCCO)=O)[Au],[Cu]CC(C)(C(OCCOCCOCCOCCOCCOCCO)=O)[Au],,0.1,0.139002945,,,,,,,,,,350.1902341,comb,,,,,,,,,,,,,,,,,,,,,,,,,,,,,,,,,,,,,,,,,,,,,60.29792827,8.75E-11,-10.05814
,,,,,1,doi.org/10.1007/s10904-018-0805-z,LiPAAOB,[Cu]CC1C(=O)O[B-](OC2(=O))(OC2(=O))OC(=O)C(C1)[Au],[Cu]CC1C(=O)O[B-](OC2(=O))(OC2(=O))OC(=O)C(C1)[Au],,,,,,0.9,0.860997055,,,,,,,,,,,241.0122873,,,PPEGMA,[Cu]CC(C)(C(OCCOCCOCCOCCOCCOCCO)=O)[Au],[Cu]CC(C)(C(OCCOCCOCCOCCOCCOCCO)=O)[Au],,0.1,0.139002945,,,,,,,,,,350.1902341,comb,,,,,,,,,,,,,,,,,,,,,,,,,,,,,,,,,,,,,,,,,,,,,50.15254846,4.42E-11,-10.354651
,,,,,1,doi.org/10.1007/s10904-018-0805-z,LiPAAOB,[Cu]CC1C(=O)O[B-](OC2(=O))(OC2(=O))OC(=O)C(C1)[Au],[Cu]CC1C(=O)O[B-](OC2(=O))(OC2(=O))OC(=O)C(C1)[Au],,,,,,0.9,0.860997055,,,,,,,,,,,241.0122873,,,PPEGMA,[Cu]CC(C)(C(OCCOCCOCCOCCOCCOCCO)=O)[Au],[Cu]CC(C)(C(OCCOCCOCCOCCOCCOCCO)=O)[Au],,0.1,0.139002945,,,,,,,,,,350.1902341,comb,,,,,,,,,,,,,,,,,,,,,,,,,,,,,,,,,,,,,,,,,,,,,40.0852218,9.61E-12,-11.017442
,,,,,1,doi.org/10.1007/s10904-018-0805-z,LiPAAOB,[Cu]CC1C(=O)O[B-](OC2(=O))(OC2(=O))OC(=O)C(C1)[Au],[Cu]CC1C(=O)O[B-](OC2(=O))(OC2(=O))OC(=O)C(C1)[Au],,,,,,0.9,0.860997055,,,,,,,,,,,241.0122873,,,PPEGMA,[Cu]CC(C)(C(OCCOCCOCCOCCOCCOCCO)=O)[Au],[Cu]CC(C)(C(OCCOCCOCCOCCOCCOCCO)=O)[Au],,0.1,0.139002945,,,,,,,,,,350.1902341,comb,,,,,,,,,,,,,,,,,,,,,,,,,,,,,,,,,,,,,,,,,,,,,30.13745403,9.61E-12,-11.017442
,,,,,1,doi.org/10.1007/s10904-018-0805-z,LiPAAOB,[Cu]CC1C(=O)O[B-](OC2(=O))(OC2(=O))OC(=O)C(C1)[Au],[Cu]CC1C(=O)O[B-](OC2(=O))(OC2(=O))OC(=O)C(C1)[Au],,,,,,0.9,0.860997055,,,,,,,,,,,241.0122873,,,PPEGMA,[Cu]CC(C)(C(OCCOCCOCCOCCOCCOCCO)=O)[Au],[Cu]CC(C)(C(OCCOCCOCCOCCOCCOCCO)=O)[Au],,0.1,0.139002945,,,,,,,,,,350.1902341,comb,,,,,,,,,,,,,,,,,,,,,,,,,,,,,,,,,,,,,,,,,,,,,20.00257155,9.23E-12,-11.034884
,,,,,1,doi.org/10.1007/s10904-018-0805-z,LiPAAOB,[Cu]CC1C(=O)O[B-](OC2(=O))(OC2(=O))OC(=O)C(C1)[Au],[Cu]CC1C(=O)O[B-](OC2(=O))(OC2(=O))OC(=O)C(C1)[Au],,,,,,0.8,0.733541516,,,,,,,,,,,241.0122873,,,PPEGMA,[Cu]CC(C)(C(OCCOCCOCCOCCOCCOCCO)=O)[Au],[Cu]CC(C)(C(OCCOCCOCCOCCOCCOCCO)=O)[Au],,0.2,0.266458484,,,,,,,,,,350.1902341,comb,,,,,,,,,,,,,,,,,,,,,,,,,,,,,,,,,,,,,,,,,,,85,,100.0499169,6.52E-07,-6.186047
,,,,,1,doi.org/10.1007/s10904-018-0805-z,LiPAAOB,[Cu]CC1C(=O)O[B-](OC2(=O))(OC2(=O))OC(=O)C(C1)[Au],[Cu]CC1C(=O)O[B-](OC2(=O))(OC2(=O))OC(=O)C(C1)[Au],,,,,,0.8,0.733541516,,,,,,,,,,,241.0122873,,,PPEGMA,[Cu]CC(C)(C(OCCOCCOCCOCCOCCOCCO)=O)[Au],[Cu]CC(C)(C(OCCOCCOCCOCCOCCOCCO)=O)[Au],,0.2,0.266458484,,,,,,,,,,350.1902341,comb,,,,,,,,,,,,,,,,,,,,,,,,,,,,,,,,,,,,,,,,,,,85,,89.9903799,3.71E-07,-6.430233
,,,,,1,doi.org/10.1007/s10904-018-0805-z,LiPAAOB,[Cu]CC1C(=O)O[B-](OC2(=O))(OC2(=O))OC(=O)C(C1)[Au],[Cu]CC1C(=O)O[B-](OC2(=O))(OC2(=O))OC(=O)C(C1)[Au],,,,,,0.8,0.733541516,,,,,,,,,,,241.0122873,,,PPEGMA,[Cu]CC(C)(C(OCCOCCOCCOCCOCCOCCO)=O)[Au],[Cu]CC(C)(C(OCCOCCOCCOCCOCCOCCO)=O)[Au],,0.2,0.266458484,,,,,,,,,,350.1902341,comb,,,,,,,,,,,,,,,,,,,,,,,,,,,,,,,,,,,,,,,,,,,85,,80.12787106,2.80E-07,-6.552326
,,,,,1,doi.org/10.1007/s10904-018-0805-z,LiPAAOB,[Cu]CC1C(=O)O[B-](OC2(=O))(OC2(=O))OC(=O)C(C1)[Au],[Cu]CC1C(=O)O[B-](OC2(=O))(OC2(=O))OC(=O)C(C1)[Au],,,,,,0.8,0.733541516,,,,,,,,,,,241.0122873,,,PPEGMA,[Cu]CC(C)(C(OCCOCCOCCOCCOCCOCCO)=O)[Au],[Cu]CC(C)(C(OCCOCCOCCOCCOCCOCCO)=O)[Au],,0.2,0.266458484,,,,,,,,,,350.1902341,comb,,,,,,,,,,,,,,,,,,,,,,,,,,,,,,,,,,,,,,,,,,,85,,70.00464813,1.88E-07,-6.726744
,,,,,1,doi.org/10.1007/s10904-018-0805-z,LiPAAOB,[Cu]CC1C(=O)O[B-](OC2(=O))(OC2(=O))OC(=O)C(C1)[Au],[Cu]CC1C(=O)O[B-](OC2(=O))(OC2(=O))OC(=O)C(C1)[Au],,,,,,0.8,0.733541516,,,,,,,,,,,241.0122873,,,PPEGMA,[Cu]CC(C)(C(OCCOCCOCCOCCOCCOCCO)=O)[Au],[Cu]CC(C)(C(OCCOCCOCCOCCOCCOCCO)=O)[Au],,0.2,0.266458484,,,,,,,,,,350.1902341,comb,,,,,,,,,,,,,,,,,,,,,,,,,,,,,,,,,,,,,,,,,,,85,,60.15055878,8.75E-08,-7.05814
,,,,,1,doi.org/10.1007/s10904-018-0805-z,LiPAAOB,[Cu]CC1C(=O)O[B-](OC2(=O))(OC2(=O))OC(=O)C(C1)[Au],[Cu]CC1C(=O)O[B-](OC2(=O))(OC2(=O))OC(=O)C(C1)[Au],,,,,,0.8,0.733541516,,,,,,,,,,,241.0122873,,,PPEGMA,[Cu]CC(C)(C(OCCOCCOCCOCCOCCOCCO)=O)[Au],[Cu]CC(C)(C(OCCOCCOCCOCCOCCOCCO)=O)[Au],,0.2,0.266458484,,,,,,,,,,350.1902341,comb,,,,,,,,,,,,,,,,,,,,,,,,,,,,,,,,,,,,,,,,,,,85,,50.29110283,4.99E-08,-7.302326
,,,,,1,doi.org/10.1007/s10904-018-0805-z,LiPAAOB,[Cu]CC1C(=O)O[B-](OC2(=O))(OC2(=O))OC(=O)C(C1)[Au],[Cu]CC1C(=O)O[B-](OC2(=O))(OC2(=O))OC(=O)C(C1)[Au],,,,,,0.8,0.733541516,,,,,,,,,,,241.0122873,,,PPEGMA,[Cu]CC(C)(C(OCCOCCOCCOCCOCCOCCO)=O)[Au],[Cu]CC(C)(C(OCCOCCOCCOCCOCCOCCO)=O)[Au],,0.2,0.266458484,,,,,,,,,,350.1902341,comb,,,,,,,,,,,,,,,,,,,,,,,,,,,,,,,,,,,,,,,,,,,85,,39.82533128,2.14E-08,-7.668605
,,,,,1,doi.org/10.1007/s10904-018-0805-z,LiPAAOB,[Cu]CC1C(=O)O[B-](OC2(=O))(OC2(=O))OC(=O)C(C1)[Au],[Cu]CC1C(=O)O[B-](OC2(=O))(OC2(=O))OC(=O)C(C1)[Au],,,,,,0.8,0.733541516,,,,,,,,,,,241.0122873,,,PPEGMA,[Cu]CC(C)(C(OCCOCCOCCOCCOCCOCCO)=O)[Au],[Cu]CC(C)(C(OCCOCCOCCOCCOCCOCCO)=O)[Au],,0.2,0.266458484,,,,,,,,,,350.1902341,comb,,,,,,,,,,,,,,,,,,,,,,,,,,,,,,,,,,,,,,,,,,,85,,30.38149792,8.18E-09,-8.087209
,,,,,1,doi.org/10.1007/s10904-018-0805-z,LiPAAOB,[Cu]CC1C(=O)O[B-](OC2(=O))(OC2(=O))OC(=O)C(C1)[Au],[Cu]CC1C(=O)O[B-](OC2(=O))(OC2(=O))OC(=O)C(C1)[Au],,,,,,0.8,0.733541516,,,,,,,,,,,241.0122873,,,PPEGMA,[Cu]CC(C)(C(OCCOCCOCCOCCOCCOCCO)=O)[Au],[Cu]CC(C)(C(OCCOCCOCCOCCOCCOCCO)=O)[Au],,0.2,0.266458484,,,,,,,,,,350.1902341,comb,,,,,,,,,,,,,,,,,,,,,,,,,,,,,,,,,,,,,,,,,,,85,,20.34474762,3.66E-09,-8.436047
,,,,,1,doi.org/10.1007/s10904-018-0805-z,LiPAAOB,[Cu]CC1C(=O)O[B-](OC2(=O))(OC2(=O))OC(=O)C(C1)[Au],[Cu]CC1C(=O)O[B-](OC2(=O))(OC2(=O))OC(=O)C(C1)[Au],,,,,,0.6,0.507958451,,,,,,,,,,,241.0122873,,,PPEGMA,[Cu]CC(C)(C(OCCOCCOCCOCCOCCOCCO)=O)[Au],[Cu]CC(C)(C(OCCOCCOCCOCCOCCOCCO)=O)[Au],,0.4,0.492041549,,,,,,,,,,350.1902341,comb,,,,,,,,,,,,,,,,,,,,,,,,,,,,,,,,,,,,,,,,,,,89,,100.033622,8.84E-05,-4.053738
,,,,,1,doi.org/10.1007/s10904-018-0805-z,LiPAAOB,[Cu]CC1C(=O)O[B-](OC2(=O))(OC2(=O))OC(=O)C(C1)[Au],[Cu]CC1C(=O)O[B-](OC2(=O))(OC2(=O))OC(=O)C(C1)[Au],,,,,,0.6,0.507958451,,,,,,,,,,,241.0122873,,,PPEGMA,[Cu]CC(C)(C(OCCOCCOCCOCCOCCOCCO)=O)[Au],[Cu]CC(C)(C(OCCOCCOCCOCCOCCOCCO)=O)[Au],,0.4,0.492041549,,,,,,,,,,350.1902341,comb,,,,,,,,,,,,,,,,,,,,,,,,,,,,,,,,,,,,,,,,,,,89,,89.78556805,6.40E-05,-4.193925
,,,,,1,doi.org/10.1007/s10904-018-0805-z,LiPAAOB,[Cu]CC1C(=O)O[B-](OC2(=O))(OC2(=O))OC(=O)C(C1)[Au],[Cu]CC1C(=O)O[B-](OC2(=O))(OC2(=O))OC(=O)C(C1)[Au],,,,,,0.6,0.507958451,,,,,,,,,,,241.0122873,,,PPEGMA,[Cu]CC(C)(C(OCCOCCOCCOCCOCCOCCO)=O)[Au],[Cu]CC(C)(C(OCCOCCOCCOCCOCCOCCO)=O)[Au],,0.4,0.492041549,,,,,,,,,,350.1902341,comb,,,,,,,,,,,,,,,,,,,,,,,,,,,,,,,,,,,,,,,,,,,89,,79.9198185,3.79E-05,-4.421729
,,,,,1,doi.org/10.1007/s10904-018-0805-z,LiPAAOB,[Cu]CC1C(=O)O[B-](OC2(=O))(OC2(=O))OC(=O)C(C1)[Au],[Cu]CC1C(=O)O[B-](OC2(=O))(OC2(=O))OC(=O)C(C1)[Au],,,,,,0.6,0.507958451,,,,,,,,,,,241.0122873,,,PPEGMA,[Cu]CC(C)(C(OCCOCCOCCOCCOCCOCCO)=O)[Au],[Cu]CC(C)(C(OCCOCCOCCOCCOCCOCCO)=O)[Au],,0.4,0.492041549,,,,,,,,,,350.1902341,comb,,,,,,,,,,,,,,,,,,,,,,,,,,,,,,,,,,,,,,,,,,,89,,69.79387826,2.63E-05,-4.579439
,,,,,1,doi.org/10.1007/s10904-018-0805-z,LiPAAOB,[Cu]CC1C(=O)O[B-](OC2(=O))(OC2(=O))OC(=O)C(C1)[Au],[Cu]CC1C(=O)O[B-](OC2(=O))(OC2(=O))OC(=O)C(C1)[Au],,,,,,0.6,0.507958451,,,,,,,,,,,241.0122873,,,PPEGMA,[Cu]CC(C)(C(OCCOCCOCCOCCOCCOCCO)=O)[Au],[Cu]CC(C)(C(OCCOCCOCCOCCOCCOCCO)=O)[Au],,0.4,0.492041549,,,,,,,,,,350.1902341,comb,,,,,,,,,,,,,,,,,,,,,,,,,,,,,,,,,,,,,,,,,,,89,,59.93773664,1.44E-05,-4.84229
,,,,,1,doi.org/10.1007/s10904-018-0805-z,LiPAAOB,[Cu]CC1C(=O)O[B-](OC2(=O))(OC2(=O))OC(=O)C(C1)[Au],[Cu]CC1C(=O)O[B-](OC2(=O))(OC2(=O))OC(=O)C(C1)[Au],,,,,,0.6,0.507958451,,,,,,,,,,,241.0122873,,,PPEGMA,[Cu]CC(C)(C(OCCOCCOCCOCCOCCOCCO)=O)[Au],[Cu]CC(C)(C(OCCOCCOCCOCCOCCOCCO)=O)[Au],,0.4,0.492041549,,,,,,,,,,350.1902341,comb,,,,,,,,,,,,,,,,,,,,,,,,,,,,,,,,,,,,,,,,,,,89,,49.79943258,7.24E-06,-5.140187
,,,,,1,doi.org/10.1007/s10904-018-0805-z,LiPAAOB,[Cu]CC1C(=O)O[B-](OC2(=O))(OC2(=O))OC(=O)C(C1)[Au],[Cu]CC1C(=O)O[B-](OC2(=O))(OC2(=O))OC(=O)C(C1)[Au],,,,,,0.6,0.507958451,,,,,,,,,,,241.0122873,,,PPEGMA,[Cu]CC(C)(C(OCCOCCOCCOCCOCCOCCO)=O)[Au],[Cu]CC(C)(C(OCCOCCOCCOCCOCCOCCO)=O)[Au],,0.4,0.492041549,,,,,,,,,,350.1902341,comb,,,,,,,,,,,,,,,,,,,,,,,,,,,,,,,,,,,,,,,,,,,89,,39.86941659,3.65E-06,-5.438084
,,,,,1,doi.org/10.1007/s10904-018-0805-z,LiPAAOB,[Cu]CC1C(=O)O[B-](OC2(=O))(OC2(=O))OC(=O)C(C1)[Au],[Cu]CC1C(=O)O[B-](OC2(=O))(OC2(=O))OC(=O)C(C1)[Au],,,,,,0.6,0.507958451,,,,,,,,,,,241.0122873,,,PPEGMA,[Cu]CC(C)(C(OCCOCCOCCOCCOCCOCCO)=O)[Au],[Cu]CC(C)(C(OCCOCCOCCOCCOCCOCCO)=O)[Au],,0.4,0.492041549,,,,,,,,,,350.1902341,comb,,,,,,,,,,,,,,,,,,,,,,,,,,,,,,,,,,,,,,,,,,,89,,30.04292469,1.38E-06,-5.858645
,,,,,1,doi.org/10.1007/s10904-018-0805-z,LiPAAOB,[Cu]CC1C(=O)O[B-](OC2(=O))(OC2(=O))OC(=O)C(C1)[Au],[Cu]CC1C(=O)O[B-](OC2(=O))(OC2(=O))OC(=O)C(C1)[Au],,,,,,0.6,0.507958451,,,,,,,,,,,241.0122873,,,PPEGMA,[Cu]CC(C)(C(OCCOCCOCCOCCOCCOCCO)=O)[Au],[Cu]CC(C)(C(OCCOCCOCCOCCOCCOCCO)=O)[Au],,0.4,0.492041549,,,,,,,,,,350.1902341,comb,,,,,,,,,,,,,,,,,,,,,,,,,,,,,,,,,,,,,,,,,,,89,,19.78582333,4.66E-07,-6.331776
,,,,,1,doi.org/10.1007/s10904-018-0805-z,PPEGMA,[Cu]CC(C)(C(OCCOCCOCCOCCOCCOCCO)=O)[Au],[Cu]CC(C)(C(OCCOCCOCCOCCOCCOCCO)=O)[Au],,,,,,0.6,0.685484758,,,,,,,,,,,350.1902341,comb,,LiPAAOB,[Cu]CC1C(=O)O[B-](OC2(=O))(OC2(=O))OC(=O)C(C1)[Au],[Cu]CC1C(=O)O[B-](OC2(=O))(OC2(=O))OC(=O)C(C1)[Au],,0.4,0.314515242,,,,,,,,,,241.0122873,,,,,,,,,,,,,,,,,,,,,,,,,,,,,,,,,,,,,,,,,,,,91,,100.40374,0.000103838,-3.983645
,,,,,1,doi.org/10.1007/s10904-018-0805-z,PPEGMA,[Cu]CC(C)(C(OCCOCCOCCOCCOCCOCCO)=O)[Au],[Cu]CC(C)(C(OCCOCCOCCOCCOCCOCCO)=O)[Au],,,,,,0.6,0.685484758,,,,,,,,,,,350.1902341,comb,,LiPAAOB,[Cu]CC1C(=O)O[B-](OC2(=O))(OC2(=O))OC(=O)C(C1)[Au],[Cu]CC1C(=O)O[B-](OC2(=O))(OC2(=O))OC(=O)C(C1)[Au],,0.4,0.314515242,,,,,,,,,,241.0122873,,,,,,,,,,,,,,,,,,,,,,,,,,,,,,,,,,,,,,,,,,,,91,,89.96057952,6.94E-05,-4.158879
,,,,,1,doi.org/10.1007/s10904-018-0805-z,PPEGMA,[Cu]CC(C)(C(OCCOCCOCCOCCOCCOCCO)=O)[Au],[Cu]CC(C)(C(OCCOCCOCCOCCOCCOCCO)=O)[Au],,,,,,0.6,0.685484758,,,,,,,,,,,350.1902341,comb,,LiPAAOB,[Cu]CC1C(=O)O[B-](OC2(=O))(OC2(=O))OC(=O)C(C1)[Au],[Cu]CC1C(=O)O[B-](OC2(=O))(OC2(=O))OC(=O)C(C1)[Au],,0.4,0.314515242,,,,,,,,,,241.0122873,,,,,,,,,,,,,,,,,,,,,,,,,,,,,,,,,,,,,,,,,,,,91,,80.25109682,4.45E-05,-4.351636
,,,,,1,doi.org/10.1007/s10904-018-0805-z,PPEGMA,[Cu]CC(C)(C(OCCOCCOCCOCCOCCOCCO)=O)[Au],[Cu]CC(C)(C(OCCOCCOCCOCCOCCOCCO)=O)[Au],,,,,,0.6,0.685484758,,,,,,,,,,,350.1902341,comb,,LiPAAOB,[Cu]CC1C(=O)O[B-](OC2(=O))(OC2(=O))OC(=O)C(C1)[Au],[Cu]CC1C(=O)O[B-](OC2(=O))(OC2(=O))OC(=O)C(C1)[Au],,0.4,0.314515242,,,,,,,,,,241.0122873,,,,,,,,,,,,,,,,,,,,,,,,,,,,,,,,,,,,,,,,,,,,91,,69.95001846,3.09E-05,-4.509346
,,,,,1,doi.org/10.1007/s10904-018-0805-z,PPEGMA,[Cu]CC(C)(C(OCCOCCOCCOCCOCCOCCO)=O)[Au],[Cu]CC(C)(C(OCCOCCOCCOCCOCCOCCO)=O)[Au],,,,,,0.6,0.685484758,,,,,,,,,,,350.1902341,comb,,LiPAAOB,[Cu]CC1C(=O)O[B-](OC2(=O))(OC2(=O))OC(=O)C(C1)[Au],[Cu]CC1C(=O)O[B-](OC2(=O))(OC2(=O))OC(=O)C(C1)[Au],,0.4,0.314515242,,,,,,,,,,241.0122873,,,,,,,,,,,,,,,,,,,,,,,,,,,,,,,,,,,,,,,,,,,,91,,60.085029,1.91E-05,-4.719626
,,,,,1,doi.org/10.1007/s10904-018-0805-z,PPEGMA,[Cu]CC(C)(C(OCCOCCOCCOCCOCCOCCO)=O)[Au],[Cu]CC(C)(C(OCCOCCOCCOCCOCCOCCO)=O)[Au],,,,,,0.6,0.685484758,,,,,,,,,,,350.1902341,comb,,LiPAAOB,[Cu]CC1C(=O)O[B-](OC2(=O))(OC2(=O))OC(=O)C(C1)[Au],[Cu]CC1C(=O)O[B-](OC2(=O))(OC2(=O))OC(=O)C(C1)[Au],,0.4,0.314515242,,,,,,,,,,241.0122873,,,,,,,,,,,,,,,,,,,,,,,,,,,,,,,,,,,,,,,,,,,,91,,49.79943258,1.00E-05,-5
,,,,,1,doi.org/10.1007/s10904-018-0805-z,PPEGMA,[Cu]CC(C)(C(OCCOCCOCCOCCOCCOCCO)=O)[Au],[Cu]CC(C)(C(OCCOCCOCCOCCOCCOCCO)=O)[Au],,,,,,0.6,0.685484758,,,,,,,,,,,350.1902341,comb,,LiPAAOB,[Cu]CC1C(=O)O[B-](OC2(=O))(OC2(=O))OC(=O)C(C1)[Au],[Cu]CC1C(=O)O[B-](OC2(=O))(OC2(=O))OC(=O)C(C1)[Au],,0.4,0.314515242,,,,,,,,,,241.0122873,,,,,,,,,,,,,,,,,,,,,,,,,,,,,,,,,,,,,,,,,,,,91,,39.73935169,5.24E-06,-5.280374
,,,,,1,doi.org/10.1007/s10904-018-0805-z,PPEGMA,[Cu]CC(C)(C(OCCOCCOCCOCCOCCOCCO)=O)[Au],[Cu]CC(C)(C(OCCOCCOCCOCCOCCOCCO)=O)[Au],,,,,,0.6,0.685484758,,,,,,,,,,,350.1902341,comb,,LiPAAOB,[Cu]CC1C(=O)O[B-](OC2(=O))(OC2(=O))OC(=O)C(C1)[Au],[Cu]CC1C(=O)O[B-](OC2(=O))(OC2(=O))OC(=O)C(C1)[Au],,0.4,0.314515242,,,,,,,,,,241.0122873,,,,,,,,,,,,,,,,,,,,,,,,,,,,,,,,,,,,,,,,,,,,91,,30.04292469,2.25E-06,-5.648364
,,,,,1,doi.org/10.1007/s10904-018-0805-z,PPEGMA,[Cu]CC(C)(C(OCCOCCOCCOCCOCCOCCO)=O)[Au],[Cu]CC(C)(C(OCCOCCOCCOCCOCCOCCO)=O)[Au],,,,,,0.6,0.685484758,,,,,,,,,,,350.1902341,comb,,LiPAAOB,[Cu]CC1C(=O)O[B-](OC2(=O))(OC2(=O))OC(=O)C(C1)[Au],[Cu]CC1C(=O)O[B-](OC2(=O))(OC2(=O))OC(=O)C(C1)[Au],,0.4,0.314515242,,,,,,,,,,241.0122873,,,,,,,,,,,,,,,,,,,,,,,,,,,,,,,,,,,,,,,,,,,,91,,19.78582333,8.88E-07,-6.051402
,,,,,1,doi.org/10.1007/s10904-018-0805-z,PPEGMA,[Cu]CC(C)(C(OCCOCCOCCOCCOCCOCCO)=O)[Au],[Cu]CC(C)(C(OCCOCCOCCOCCOCCOCCO)=O)[Au],,,,,,0.8,0.853200013,,,,,,,,,,,350.1902341,comb,,LiPAAOB,[Cu]CC1C(=O)O[B-](OC2(=O))(OC2(=O))OC(=O)C(C1)[Au],[Cu]CC1C(=O)O[B-](OC2(=O))(OC2(=O))OC(=O)C(C1)[Au],,0.2,0.146799987,,,,,,,,,,241.0122873,,,,,,,,,,,,,,,,,,,,,,,,,,,,,,,,,,,,,,,,,,,,92,,100.033622,0.000126299,-3.898601
,,,,,1,doi.org/10.1007/s10904-018-0805-z,PPEGMA,[Cu]CC(C)(C(OCCOCCOCCOCCOCCOCCO)=O)[Au],[Cu]CC(C)(C(OCCOCCOCCOCCOCCOCCO)=O)[Au],,,,,,0.8,0.853200013,,,,,,,,,,,350.1902341,comb,,LiPAAOB,[Cu]CC1C(=O)O[B-](OC2(=O))(OC2(=O))OC(=O)C(C1)[Au],[Cu]CC1C(=O)O[B-](OC2(=O))(OC2(=O))OC(=O)C(C1)[Au],,0.2,0.146799987,,,,,,,,,,241.0122873,,,,,,,,,,,,,,,,,,,,,,,,,,,,,,,,,,,,,,,,,,,,92,,89.78556805,9.15E-05,-4.038462
,,,,,1,doi.org/10.1007/s10904-018-0805-z,PPEGMA,[Cu]CC(C)(C(OCCOCCOCCOCCOCCOCCO)=O)[Au],[Cu]CC(C)(C(OCCOCCOCCOCCOCCOCCO)=O)[Au],,,,,,0.8,0.853200013,,,,,,,,,,,350.1902341,comb,,LiPAAOB,[Cu]CC1C(=O)O[B-](OC2(=O))(OC2(=O))OC(=O)C(C1)[Au],[Cu]CC1C(=O)O[B-](OC2(=O))(OC2(=O))OC(=O)C(C1)[Au],,0.2,0.146799987,,,,,,,,,,241.0122873,,,,,,,,,,,,,,,,,,,,,,,,,,,,,,,,,,,,,,,,,,,,92,,80.4169067,6.90E-05,-4.160839
,,,,,1,doi.org/10.1007/s10904-018-0805-z,PPEGMA,[Cu]CC(C)(C(OCCOCCOCCOCCOCCOCCO)=O)[Au],[Cu]CC(C)(C(OCCOCCOCCOCCOCCOCCO)=O)[Au],,,,,,0.8,0.853200013,,,,,,,,,,,350.1902341,comb,,LiPAAOB,[Cu]CC1C(=O)O[B-](OC2(=O))(OC2(=O))OC(=O)C(C1)[Au],[Cu]CC1C(=O)O[B-](OC2(=O))(OC2(=O))OC(=O)C(C1)[Au],,0.2,0.146799987,,,,,,,,,,241.0122873,,,,,,,,,,,,,,,,,,,,,,,,,,,,,,,,,,,,,,,,,,,,92,,70.10641872,5.42E-05,-4.265734
,,,,,1,doi.org/10.1007/s10904-018-0805-z,PPEGMA,[Cu]CC(C)(C(OCCOCCOCCOCCOCCOCCO)=O)[Au],[Cu]CC(C)(C(OCCOCCOCCOCCOCCOCCO)=O)[Au],,,,,,0.8,0.853200013,,,,,,,,,,,350.1902341,comb,,LiPAAOB,[Cu]CC1C(=O)O[B-](OC2(=O))(OC2(=O))OC(=O)C(C1)[Au],[Cu]CC1C(=O)O[B-](OC2(=O))(OC2(=O))OC(=O)C(C1)[Au],,0.2,0.146799987,,,,,,,,,,241.0122873,,,,,,,,,,,,,,,,,,,,,,,,,,,,,,,,,,,,,,,,,,,,92,,60.085029,2.85E-05,-4.545455
,,,,,1,doi.org/10.1007/s10904-018-0805-z,PPEGMA,[Cu]CC(C)(C(OCCOCCOCCOCCOCCOCCO)=O)[Au],[Cu]CC(C)(C(OCCOCCOCCOCCOCCOCCO)=O)[Au],,,,,,0.8,0.853200013,,,,,,,,,,,350.1902341,comb,,LiPAAOB,[Cu]CC1C(=O)O[B-](OC2(=O))(OC2(=O))OC(=O)C(C1)[Au],[Cu]CC1C(=O)O[B-](OC2(=O))(OC2(=O))OC(=O)C(C1)[Au],,0.2,0.146799987,,,,,,,,,,241.0122873,,,,,,,,,,,,,,,,,,,,,,,,,,,,,,,,,,,,,,,,,,,,92,,49.93789315,1.69E-05,-4.772727
,,,,,1,doi.org/10.1007/s10904-018-0805-z,PPEGMA,[Cu]CC(C)(C(OCCOCCOCCOCCOCCOCCO)=O)[Au],[Cu]CC(C)(C(OCCOCCOCCOCCOCCOCCO)=O)[Au],,,,,,0.8,0.853200013,,,,,,,,,,,350.1902341,comb,,LiPAAOB,[Cu]CC1C(=O)O[B-](OC2(=O))(OC2(=O))OC(=O)C(C1)[Au],[Cu]CC1C(=O)O[B-](OC2(=O))(OC2(=O))OC(=O)C(C1)[Au],,0.2,0.146799987,,,,,,,,,,241.0122873,,,,,,,,,,,,,,,,,,,,,,,,,,,,,,,,,,,,,,,,,,,,92,,39.73935169,1.13E-05,-4.947552
,,,,,1,doi.org/10.1007/s10904-018-0805-z,PPEGMA,[Cu]CC(C)(C(OCCOCCOCCOCCOCCOCCO)=O)[Au],[Cu]CC(C)(C(OCCOCCOCCOCCOCCOCCO)=O)[Au],,,,,,0.8,0.853200013,,,,,,,,,,,350.1902341,comb,,LiPAAOB,[Cu]CC1C(=O)O[B-](OC2(=O))(OC2(=O))OC(=O)C(C1)[Au],[Cu]CC1C(=O)O[B-](OC2(=O))(OC2(=O))OC(=O)C(C1)[Au],,0.2,0.146799987,,,,,,,,,,241.0122873,,,,,,,,,,,,,,,,,,,,,,,,,,,,,,,,,,,,,,,,,,,,92,,29.7990576,4.29E-06,-5.367133
,,,,,1,doi.org/10.1007/s10904-018-0805-z,PPEGMA,[Cu]CC(C)(C(OCCOCCOCCOCCOCCOCCO)=O)[Au],[Cu]CC(C)(C(OCCOCCOCCOCCOCCOCCO)=O)[Au],,,,,,0.8,0.853200013,,,,,,,,,,,350.1902341,comb,,LiPAAOB,[Cu]CC1C(=O)O[B-](OC2(=O))(OC2(=O))OC(=O)C(C1)[Au],[Cu]CC1C(=O)O[B-](OC2(=O))(OC2(=O))OC(=O)C(C1)[Au],,0.2,0.146799987,,,,,,,,,,241.0122873,,,,,,,,,,,,,,,,,,,,,,,,,,,,,,,,,,,,,,,,,,,,92,,20.24219172,2.08E-06,-5.681818
,,,,,1,doi.org/10.1016/j.jpowsour.2008.10.113,PEO600000,[Cu]OCC[Au],[Cu]OCC[Au],,,,,,0.888888889,0.760284031,,,,,,730000,,730000,,,44.02238095,,,Poly(Li-Sorb),[Cu]C(C)/C=C/C(C([O-])=O)[Au],[Cu]C(C)/C=C/C(C([O-])=O)[Au],,0.111111111,0.239715969,,,,,,,,,,111.0413192,,,,,,,,,,,,,,,,,,,,,,,,,,,,,,,,,,,,,,,,,,,,,,130.7384767,3.37E-06,-5.472222
,,,,,1,doi.org/10.1016/j.jpowsour.2008.10.113,PEO600000,[Cu]OCC[Au],[Cu]OCC[Au],,,,,,0.888888889,0.760284031,,,,,,730000,,730000,,,44.02238095,,,Poly(Li-Sorb),[Cu]C(C)/C=C/C(C([O-])=O)[Au],[Cu]C(C)/C=C/C(C([O-])=O)[Au],,0.111111111,0.239715969,,,,,,,,,,111.0413192,,,,,,,,,,,,,,,,,,,,,,,,,,,,,,,,,,,,,,,,,,,,,,120.0974691,2.69E-06,-5.569444
,,,,,1,doi.org/10.1016/j.jpowsour.2008.10.113,PEO600000,[Cu]OCC[Au],[Cu]OCC[Au],,,,,,0.888888889,0.760284031,,,,,,730000,,730000,,,44.02238095,,,Poly(Li-Sorb),[Cu]C(C)/C=C/C(C([O-])=O)[Au],[Cu]C(C)/C=C/C(C([O-])=O)[Au],,0.111111111,0.239715969,,,,,,,,,,111.0413192,,,,,,,,,,,,,,,,,,,,,,,,,,,,,,,,,,,,,,,,,,,,,,110.2213446,2.30E-06,-5.638889
,,,,,1,doi.org/10.1016/j.jpowsour.2008.10.113,PEO600000,[Cu]OCC[Au],[Cu]OCC[Au],,,,,,0.888888889,0.760284031,,,,,,730000,,730000,,,44.02238095,,,Poly(Li-Sorb),[Cu]C(C)/C=C/C(C([O-])=O)[Au],[Cu]C(C)/C=C/C(C([O-])=O)[Au],,0.111111111,0.239715969,,,,,,,,,,111.0413192,,,,,,,,,,,,,,,,,,,,,,,,,,,,,,,,,,,,,,,,,,,,,,100.621134,1.96E-06,-5.708333
,,,,,1,doi.org/10.1016/j.jpowsour.2008.10.113,PEO600000,[Cu]OCC[Au],[Cu]OCC[Au],,,,,,0.888888889,0.760284031,,,,,,730000,,730000,,,44.02238095,,,Poly(Li-Sorb),[Cu]C(C)/C=C/C(C([O-])=O)[Au],[Cu]C(C)/C=C/C(C([O-])=O)[Au],,0.111111111,0.239715969,,,,,,,,,,111.0413192,,,,,,,,,,,,,,,,,,,,,,,,,,,,,,,,,,,,,,,,,,,,,,91.09445319,1.56E-06,-5.805556
,,,,,1,doi.org/10.1016/j.jpowsour.2008.10.113,PEO600000,[Cu]OCC[Au],[Cu]OCC[Au],,,,,,0.888888889,0.760284031,,,,,,730000,,730000,,,44.02238095,,,Poly(Li-Sorb),[Cu]C(C)/C=C/C(C([O-])=O)[Au],[Cu]C(C)/C=C/C(C([O-])=O)[Au],,0.111111111,0.239715969,,,,,,,,,,111.0413192,,,,,,,,,,,,,,,,,,,,,,,,,,,,,,,,,,,,,,,,,,,,,,80.54496285,1.21E-06,-5.916667
,,,,,1,doi.org/10.1016/j.jpowsour.2008.10.113,PEO600000,[Cu]OCC[Au],[Cu]OCC[Au],,,,,,0.888888889,0.760284031,,,,,,730000,,730000,,,44.02238095,,,Poly(Li-Sorb),[Cu]C(C)/C=C/C(C([O-])=O)[Au],[Cu]C(C)/C=C/C(C([O-])=O)[Au],,0.111111111,0.239715969,,,,,,,,,,111.0413192,,,,,,,,,,,,,,,,,,,,,,,,,,,,,,,,,,,,,,,,,,,,,,70.58935482,1.03E-06,-5.986111
,,,,,1,doi.org/10.1016/j.jpowsour.2008.10.113,PEO600000,[Cu]OCC[Au],[Cu]OCC[Au],,,,,,0.888888889,0.760284031,,,,,,730000,,730000,,,44.02238095,,,Poly(Li-Sorb),[Cu]C(C)/C=C/C(C([O-])=O)[Au],[Cu]C(C)/C=C/C(C([O-])=O)[Au],,0.111111111,0.239715969,,,,,,,,,,111.0413192,,,,,,,,,,,,,,,,,,,,,,,,,,,,,,,,,,,,,,,,,,,,,,59.85277258,7.74E-07,-6.111111
,,,,,1,doi.org/10.1016/j.jpowsour.2008.10.113,PEO600000,[Cu]OCC[Au],[Cu]OCC[Au],,,,,,0.888888889,0.760284031,,,,,,730000,,730000,,,44.02238095,,,Poly(Li-Sorb),[Cu]C(C)/C=C/C(C([O-])=O)[Au],[Cu]C(C)/C=C/C(C([O-])=O)[Au],,0.111111111,0.239715969,,,,,,,,,,111.0413192,,,,,,,,,,,,,,,,,,,,,,,,,,,,,,,,,,,,,,,,,,,,,,49.76668685,3.48E-08,-7.458333
,,,,,1,doi.org/10.1016/j.jpowsour.2008.10.113,PEO600000,[Cu]OCC[Au],[Cu]OCC[Au],,,,,,0.888888889,0.760284031,,,,,,730000,,730000,,,44.02238095,,,Poly(Li-Sorb),[Cu]C(C)/C=C/C(C([O-])=O)[Au],[Cu]C(C)/C=C/C(C([O-])=O)[Au],,0.111111111,0.239715969,,,,,,,,,,111.0413192,,,,,,,,,,,,,,,,,,,,,,,,,,,,,,,,,,,,,,,,,,,,,,40.56633706,8.80E-09,-8.055556
,,,,,1,doi.org/10.1016/j.jpowsour.2008.10.113,PEO600000,[Cu]OCC[Au],[Cu]OCC[Au],,,,,,0.888888889,0.760284031,,,,,,730000,,730000,,,44.02238095,,,Poly(Li-Sorb),[Cu]C(C)/C=C/C(C([O-])=O)[Au],[Cu]C(C)/C=C/C(C([O-])=O)[Au],,0.111111111,0.239715969,,,,,,,,,,111.0413192,,,,,,,,,,,,,,,,,,,,,,,,,,,,,,,,,,,,,,,,,,,,,,30.2224704,2.37E-09,-8.625
,,,,,1,doi.org/10.1016/j.jpowsour.2008.10.113,PEO600000,[Cu]OCC[Au],[Cu]OCC[Au],,,,,,0.888888889,0.760284031,,,,,,730000,,730000,,,44.02238095,,,Poly(Li-Sorb),[Cu]C(C)/C=C/C(C([O-])=O)[Au],[Cu]C(C)/C=C/C(C([O-])=O)[Au],,0.111111111,0.239715969,,,,,,,,,,111.0413192,,,,,,,,,,,,,,,,,,,,,,,,,,,,,,,,,,,,,,,,,,,,,,20.53894757,7.50E-10,-9.125
,,,,,1,doi.org/10.1016/j.jpowsour.2008.10.113,PEO600000,[Cu]OCC[Au],[Cu]OCC[Au],,,,,,0.888888889,0.760284031,,,,,,730000,,730000,,,44.02238095,,,Poly(Li-Sorb),[Cu]C(C)/C=C/C(C([O-])=O)[Au],[Cu]C(C)/C=C/C(C([O-])=O)[Au],,0.111111111,0.239715969,,,,,,,,,,111.0413192,,,,,,,,,,,,,,,,,,,,,,,,,,,,,,,,,,,,,,,,,,,,,,9.776169567,2.15E-10,-9.666667
,,,,,1,doi.org/10.1016/j.jpowsour.2008.10.113,PEO600000,[Cu]OCC[Au],[Cu]OCC[Au],,,,,,0.888888889,0.760284031,,,,,,730000,,730000,,,44.02238095,,,Poly(Li-Sorb),[Cu]C(C)/C=C/C(C([O-])=O)[Au],[Cu]C(C)/C=C/C(C([O-])=O)[Au],,0.111111111,0.239715969,,,,,,,,,,111.0413192,,,,,,,,,,,,,,,,,,,,,,,,,,,,,,,,,,,,,,,,,,,,,,-0.114768353,7.26E-11,-10.138889
,,,,,1,doi.org/10.1016/j.jpowsour.2008.10.113,PEO600000,[Cu]OCC[Au],[Cu]OCC[Au],,,,,,0.8,0.581825267,,,,,,730000,,730000,,,44.02238095,,,Boron trifluoride diethyl etherate,B(F)(F)F.CCOCC,,,0.1,0.23472644,,,,,,,142.08,,1,142.08,,Poly(Li-Sorb),[Cu]C(C)/C=C/C(C([O-])=O)[Au],[Cu]C(C)/C=C/C(C([O-])=O)[Au],0.1,0.183448293,,,,,,,,111.0413192,,,,,,,,,,,,,,,,,,,,,,,,,,,,,,,,131.2101345,0.000286587,-3.542744
,,,,,1,doi.org/10.1016/j.jpowsour.2008.10.113,PEO600000,[Cu]OCC[Au],[Cu]OCC[Au],,,,,,0.8,0.581825267,,,,,,730000,,730000,,,44.02238095,,,Boron trifluoride diethyl etherate,B(F)(F)F.CCOCC,,,0.1,0.23472644,,,,,,,142.08,,1,142.08,,Poly(Li-Sorb),[Cu]C(C)/C=C/C(C([O-])=O)[Au],[Cu]C(C)/C=C/C(C([O-])=O)[Au],0.1,0.183448293,,,,,,,,111.0413192,,,,,,,,,,,,,,,,,,,,,,,,,,,,,,,,119.8396927,0.000214787,-3.667992
,,,,,1,doi.org/10.1016/j.jpowsour.2008.10.113,PEO600000,[Cu]OCC[Au],[Cu]OCC[Au],,,,,,0.8,0.581825267,,,,,,730000,,730000,,,44.02238095,,,Boron trifluoride diethyl etherate,B(F)(F)F.CCOCC,,,0.1,0.23472644,,,,,,,142.08,,1,142.08,,Poly(Li-Sorb),[Cu]C(C)/C=C/C(C([O-])=O)[Au],[Cu]C(C)/C=C/C(C([O-])=O)[Au],0.1,0.183448293,,,,,,,,111.0413192,,,,,,,,,,,,,,,,,,,,,,,,,,,,,,,,110.4025016,0.000155899,-3.807157
,,,,,1,doi.org/10.1016/j.jpowsour.2008.10.113,PEO600000,[Cu]OCC[Au],[Cu]OCC[Au],,,,,,0.8,0.581825267,,,,,,730000,,730000,,,44.02238095,,,Boron trifluoride diethyl etherate,B(F)(F)F.CCOCC,,,0.1,0.23472644,,,,,,,142.08,,1,142.08,,Poly(Li-Sorb),[Cu]C(C)/C=C/C(C([O-])=O)[Au],[Cu]C(C)/C=C/C(C([O-])=O)[Au],0.1,0.183448293,,,,,,,,111.0413192,,,,,,,,,,,,,,,,,,,,,,,,,,,,,,,,99.9498027,0.000120645,-3.918489
,,,,,1,doi.org/10.1016/j.jpowsour.2008.10.113,PEO600000,[Cu]OCC[Au],[Cu]OCC[Au],,,,,,0.8,0.581825267,,,,,,730000,,730000,,,44.02238095,,,Boron trifluoride diethyl etherate,B(F)(F)F.CCOCC,,,0.1,0.23472644,,,,,,,142.08,,1,142.08,,Poly(Li-Sorb),[Cu]C(C)/C=C/C(C([O-])=O)[Au],[Cu]C(C)/C=C/C(C([O-])=O)[Au],0.1,0.183448293,,,,,,,,111.0413192,,,,,,,,,,,,,,,,,,,,,,,,,,,,,,,,90.44524432,7.46E-05,-4.127237
,,,,,1,doi.org/10.1016/j.jpowsour.2008.10.113,PEO600000,[Cu]OCC[Au],[Cu]OCC[Au],,,,,,0.8,0.581825267,,,,,,730000,,730000,,,44.02238095,,,Boron trifluoride diethyl etherate,B(F)(F)F.CCOCC,,,0.1,0.23472644,,,,,,,142.08,,1,142.08,,Poly(Li-Sorb),[Cu]C(C)/C=C/C(C([O-])=O)[Au],[Cu]C(C)/C=C/C(C([O-])=O)[Au],0.1,0.183448293,,,,,,,,111.0413192,,,,,,,,,,,,,,,,,,,,,,,,,,,,,,,,80.66509977,5.59E-05,-4.252485
,,,,,1,doi.org/10.1016/j.jpowsour.2008.10.113,PEO600000,[Cu]OCC[Au],[Cu]OCC[Au],,,,,,0.8,0.581825267,,,,,,730000,,730000,,,44.02238095,,,Boron trifluoride diethyl etherate,B(F)(F)F.CCOCC,,,0.1,0.23472644,,,,,,,142.08,,1,142.08,,Poly(Li-Sorb),[Cu]C(C)/C=C/C(C([O-])=O)[Au],[Cu]C(C)/C=C/C(C([O-])=O)[Au],0.1,0.183448293,,,,,,,,111.0413192,,,,,,,,,,,,,,,,,,,,,,,,,,,,,,,,70.33869098,3.35E-05,-4.475149
,,,,,1,doi.org/10.1016/j.jpowsour.2008.10.113,PEO600000,[Cu]OCC[Au],[Cu]OCC[Au],,,,,,0.8,0.581825267,,,,,,730000,,730000,,,44.02238095,,,Boron trifluoride diethyl etherate,B(F)(F)F.CCOCC,,,0.1,0.23472644,,,,,,,142.08,,1,142.08,,Poly(Li-Sorb),[Cu]C(C)/C=C/C(C([O-])=O)[Au],[Cu]C(C)/C=C/C(C([O-])=O)[Au],0.1,0.183448293,,,,,,,,111.0413192,,,,,,,,,,,,,,,,,,,,,,,,,,,,,,,,60.10057611,1.82E-05,-4.739563
,,,,,1,doi.org/10.1016/j.jpowsour.2008.10.113,PEO600000,[Cu]OCC[Au],[Cu]OCC[Au],,,,,,0.8,0.581825267,,,,,,730000,,730000,,,44.02238095,,,Boron trifluoride diethyl etherate,B(F)(F)F.CCOCC,,,0.1,0.23472644,,,,,,,142.08,,1,142.08,,Poly(Li-Sorb),[Cu]C(C)/C=C/C(C([O-])=O)[Au],[Cu]C(C)/C=C/C(C([O-])=O)[Au],0.1,0.183448293,,,,,,,,111.0413192,,,,,,,,,,,,,,,,,,,,,,,,,,,,,,,,50.14314153,1.06E-05,-4.976143
,,,,,1,doi.org/10.1016/j.jpowsour.2008.10.113,PEO600000,[Cu]OCC[Au],[Cu]OCC[Au],,,,,,0.8,0.581825267,,,,,,730000,,730000,,,44.02238095,,,Boron trifluoride diethyl etherate,B(F)(F)F.CCOCC,,,0.1,0.23472644,,,,,,,142.08,,1,142.08,,Poly(Li-Sorb),[Cu]C(C)/C=C/C(C([O-])=O)[Au],[Cu]C(C)/C=C/C(C([O-])=O)[Au],0.1,0.183448293,,,,,,,,111.0413192,,,,,,,,,,,,,,,,,,,,,,,,,,,,,,,,39.73866639,2.34E-06,-5.630219
,,,,,1,doi.org/10.1016/j.jpowsour.2008.10.113,PEO600000,[Cu]OCC[Au],[Cu]OCC[Au],,,,,,0.8,0.581825267,,,,,,730000,,730000,,,44.02238095,,,Boron trifluoride diethyl etherate,B(F)(F)F.CCOCC,,,0.1,0.23472644,,,,,,,142.08,,1,142.08,,Poly(Li-Sorb),[Cu]C(C)/C=C/C(C([O-])=O)[Au],[Cu]C(C)/C=C/C(C([O-])=O)[Au],0.1,0.183448293,,,,,,,,111.0413192,,,,,,,,,,,,,,,,,,,,,,,,,,,,,,,,29.57262676,5.88E-08,-7.230616
,,,,,1,doi.org/10.1016/j.jpowsour.2008.10.113,PEO600000,[Cu]OCC[Au],[Cu]OCC[Au],,,,,,0.8,0.581825267,,,,,,730000,,730000,,,44.02238095,,,Boron trifluoride diethyl etherate,B(F)(F)F.CCOCC,,,0.1,0.23472644,,,,,,,142.08,,1,142.08,,Poly(Li-Sorb),[Cu]C(C)/C=C/C(C([O-])=O)[Au],[Cu]C(C)/C=C/C(C([O-])=O)[Au],0.1,0.183448293,,,,,,,,111.0413192,,,,,,,,,,,,,,,,,,,,,,,,,,,,,,,,19.79028559,5.67E-09,-8.246521
,,,,,1,doi.org/10.1016/j.jpowsour.2008.10.113,PEO600000,[Cu]OCC[Au],[Cu]OCC[Au],,,,,,0.8,0.581825267,,,,,,730000,,730000,,,44.02238095,,,Boron trifluoride diethyl etherate,B(F)(F)F.CCOCC,,,0.1,0.23472644,,,,,,,142.08,,1,142.08,,Poly(Li-Sorb),[Cu]C(C)/C=C/C(C([O-])=O)[Au],[Cu]C(C)/C=C/C(C([O-])=O)[Au],0.1,0.183448293,,,,,,,,111.0413192,,,,,,,,,,,,,,,,,,,,,,,,,,,,,,,,9.78265354,8.29E-10,-9.081511
,,,,,1,doi.org/10.1016/j.jpowsour.2008.10.113,PEO600000,[Cu]OCC[Au],[Cu]OCC[Au],,,,,,0.8,0.581825267,,,,,,730000,,730000,,,44.02238095,,,Boron trifluoride diethyl etherate,B(F)(F)F.CCOCC,,,0.1,0.23472644,,,,,,,142.08,,1,142.08,,Poly(Li-Sorb),[Cu]C(C)/C=C/C(C([O-])=O)[Au],[Cu]C(C)/C=C/C(C([O-])=O)[Au],0.1,0.183448293,,,,,,,,111.0413192,,,,,,,,,,,,,,,,,,,,,,,,,,,,,,,,-0.120582992,2.62E-10,-9.582505
,,,,,1,doi.org/10.1016/j.jpowsour.2008.10.113,PEO600000,[Cu]OCC[Au],[Cu]OCC[Au],,,,,,0.941176471,0.863819722,,,,,,730000,,730000,,,44.02238095,,,Poly(Li-Sorb),[Cu]C(C)/C=C/C(C([O-])=O)[Au],[Cu]C(C)/C=C/C(C([O-])=O)[Au],,0.058823529,0.136180278,,,,,,,,,,111.0413192,,,,,,,,,,,,,,,,,,,,,,,,,,,,,,,,,,,,,,,,,,,,-47.5,,129.5613751,4.84E-06,-5.314741
