Repository: zjurillpolymer/SPE_prediction

# SPE Prediction

Polymer electrolyte conductivity prediction using graph neural networks.

## Data

Data from [ChemPropPred](https://github.com/learningmatter-mit/Chem-prop-pred) — polymer electrolyte conductivity measurements including SMILES, conductivity (log S/cm), molecular weight, salt concentration, and temperature.

- `data/clean_train_data.csv` — cleaned training data
- `data/PolymerElectrolyteData.csv` — full raw dataset
- `data/PolyInfo_8salts.csv` / `data/polyinfo_5salts_4conc.csv` — PolyInfo polymer database with salt additives

File: data/PolymerElectrolyteData.csv (part 5 of 154)
Notes,Compound Notebook Name,Date Copied to Master Database,Data Recorded By,Seshadri Group,Oyaizu Group,DOI,Solvent 1 (S1),S1 SMILES,S1 SMILES 1,S1 SMILES 2,S1 SMILES 3,S1 Big SMILES,S1 End Group 1,S1 End Group 2,S1 Mol %,S1 Weight %,S1 SMILES 1 Mol %,S1 SMILES 2 Mol %,S1 SMILES 3 Mol %,S1 Molar Ratio,S1 Weight Ratio,S1 Mw,S1 Mn,S1 Mn or Mw,S1 Mw/Mn,S1 DOP,S1 Molar Mass (g/mol),S1 Type,S1 Block Mol Weight,Solvent 2 (S2),S2 SMILES,S2 SMILES 1,S2 SMILES 2,S2 Mol %,S2 Weight %,S2 SMILES 1 Mol %,S2 SMILES 2 Mol %,S2 Molar Ratio,S2 Weight Ratio,S2 Mw,S2 Mn,S2 Mn or Mw,S2 Mw/Mn,S2 DOP,S2 Molar Mass (g/mol),S2 Type,Solvent 3 (S3),S3 SMILES,S3 SMILES 1,S3 Mol %,S3 Weight %,S3 Molar Ratio,S3 Weight Ratio,S3 Mw,S3 Mn,S3 Mn or Mw,S3 Mw/Mn,S3 DOP,S3 Molar Mass (g/mol),S3 Type,Solvent 4 (S4),S4 SMILES,S4 Mol %,S4 Weight %,S4 Molar Ratio,S4 Weight Ratio,S4 Mw,S4 Mn,S4 Mn or Mw,S4 Mw/Mn,S4 DOP,S4 Molar Mass (g/mol),S4 Type,Salt 1,Salt1 SMILES,Salt1 Mol %,Salt1 Weight %,Salt1 Molality (mol salt/kg polymer),Salt1 Molar Mass (g/mol),Salt 2,Salt2 SMILES,Salt2 Mol %,Salt2 Weight %,Salt2 Molality (mol salt/kg polymer),Salt2 Molar Mass (g/mol),Inorganic Material 1 (IM1),IM1 Weight %,IM1 Particle Size (nm),Tg (oC),Heating Rate (K/min),Temperature (oC),Conductivity (S/cm),log Conductivity (S/cm)
,,,,,1,doi.org/10.1016/j.jpowsour.2008.10.113,PEO600000,[Cu]OCC[Au],[Cu]OCC[Au],,,,,,0.941176471,0.863819722,,,,,,730000,,730000,,,44.02238095,,,Poly(Li-Sorb),[Cu]C(C)/C=C/C(C([O-])=O)[Au],[Cu]C(C)/C=C/C(C([O-])=O)[Au],,0.058823529,0.136180278,,,,,,,,,,111.0413192,,,,,,,,,,,,,,,,,,,,,,,,,,,,,,,,,,,,,,,,,,,,-47.5,,119.9226449,4.40E-06,-5.356574
,,,,,1,doi.org/10.1016/j.jpowsour.2008.10.113,PEO600000,[Cu]OCC[Au],[Cu]OCC[Au],,,,,,0.941176471,0.863819722,,,,,,730000,,730000,,,44.02238095,,,Poly(Li-Sorb),[Cu]C(C)/C=C/C(C([O-])=O)[Au],[Cu]C(C)/C=C/C(C([O-])=O)[Au],,0.058823529,0.136180278,,,,,,,,,,111.0413192,,,,,,,,,,,,,,,,,,,,,,,,,,,,,,,,,,,,,,,,,,,,-47.5,,109.8610104,4.26E-06,-5.370518
,,,,,1,doi.org/10.1016/j.jpowsour.2008.10.113,PEO600000,[Cu]OCC[Au],[Cu]OCC[Au],,,,,,0.941176471,0.863819722,,,,,,730000,,730000,,,44.02238095,,,Poly(Li-Sorb),[Cu]C(C)/C=C/C(C([O-])=O)[Au],[Cu]C(C)/C=C/C(C([O-])=O)[Au],,0.058823529,0.136180278,,,,,,,,,,111.0413192,,,,,,,,,,,,,,,,,,,,,,,,,,,,,,,,,,,,,,,,,,,,-47.5,,99.26881177,3.30E-06,-5.482072
,,,,,1,doi.org/10.1016/j.jpowsour.2008.10.113,PEO600000,[Cu]OCC[Au],[Cu]OCC[Au],,,,,,0.941176471,0.863819722,,,,,,730000,,730000,,,44.02238095,,,Poly(Li-Sorb),[Cu]C(C)/C=C/C(C([O-])=O)[Au],[Cu]C(C)/C=C/C(C([O-])=O)[Au],,0.058823529,0.136180278,,,,,,,,,,111.0413192,,,,,,,,,,,,,,,,,,,,,,,,,,,,,,,,,,,,,,,,,,,,-47.5,,89.83299425,2.72E-06,-5.565737
,,,,,1,doi.org/10.1016/j.jpowsour.2008.10.113,PEO600000,[Cu]OCC[Au],[Cu]OCC[Au],,,,,,0.941176471,0.863819722,,,,,,730000,,730000,,,44.02238095,,,Poly(Li-Sorb),[Cu]C(C)/C=C/C(C([O-])=O)[Au],[Cu]C(C)/C=C/C(C([O-])=O)[Au],,0.058823529,0.136180278,,,,,,,,,,111.0413192,,,,,,,,,,,,,,,,,,,,,,,,,,,,,,,,,,,,,,,,,,,,-47.5,,79.5651483,2.24E-06,-5.649402
,,,,,1,doi.org/10.1016/j.jpowsour.2008.10.113,PEO600000,[Cu]OCC[Au],[Cu]OCC[Au],,,,,,0.941176471,0.863819722,,,,,,730000,,730000,,,44.02238095,,,Poly(Li-Sorb),[Cu]C(C)/C=C/C(C([O-])=O)[Au],[Cu]C(C)/C=C/C(C([O-])=O)[Au],,0.058823529,0.136180278,,,,,,,,,,111.0413192,,,,,,,,,,,,,,,,,,,,,,,,,,,,,,,,,,,,,,,,,,,,-47.5,,70.38742548,1.85E-06,-5.733068
,,,,,1,doi.org/10.1016/j.jpowsour.2008.10.113,PEO600000,[Cu]OCC[Au],[Cu]OCC[Au],,,,,,0.941176471,0.863819722,,,,,,730000,,730000,,,44.02238095,,,Poly(Li-Sorb),[Cu]C(C)/C=C/C(C([O-])=O)[Au],[Cu]C(C)/C=C/C(C([O-])=O)[Au],,0.058823529,0.136180278,,,,,,,,,,111.0413192,,,,,,,,,,,,,,,,,,,,,,,,,,,,,,,,,,,,,,,,,,,,-47.5,,60.34841505,1.34E-06,-5.87251
,,,,,1,doi.org/10.1016/j.jpowsour.2008.10.113,PEO600000,[Cu]OCC[Au],[Cu]OCC[Au],,,,,,0.941176471,0.863819722,,,,,,730000,,730000,,,44.02238095,,,Poly(Li-Sorb),[Cu]C(C)/C=C/C(C([O-])=O)[Au],[Cu]C(C)/C=C/C(C([O-])=O)[Au],,0.058823529,0.136180278,,,,,,,,,,111.0413192,,,,,,,,,,,,,,,,,,,,,,,,,,,,,,,,,,,,,,,,,,,,-47.5,,50.25700221,8.84E-07,-6.053785
,,,,,1,doi.org/10.1016/j.jpowsour.2008.10.113,PEO600000,[Cu]OCC[Au],[Cu]OCC[Au],,,,,,0.941176471,0.863819722,,,,,,730000,,730000,,,44.02238095,,,Poly(Li-Sorb),[Cu]C(C)/C=C/C(C([O-])=O)[Au],[Cu]C(C)/C=C/C(C([O-])=O)[Au],,0.058823529,0.136180278,,,,,,,,,,111.0413192,,,,,,,,,,,,,,,,,,,,,,,,,,,,,,,,,,,,,,,,,,,,-47.5,,39.73719791,5.46E-07,-6.262948
,,,,,1,doi.org/10.1016/j.jpowsour.2008.10.113,PEO600000,[Cu]OCC[Au],[Cu]OCC[Au],,,,,,0.941176471,0.863819722,,,,,,730000,,730000,,,44.02238095,,,Poly(Li-Sorb),[Cu]C(C)/C=C/C(C([O-])=O)[Au],[Cu]C(C)/C=C/C(C([O-])=O)[Au],,0.058823529,0.136180278,,,,,,,,,,111.0413192,,,,,,,,,,,,,,,,,,,,,,,,,,,,,,,,,,,,,,,,,,,,-47.5,,29.88030303,1.03E-07,-6.988048
,,,,,1,doi.org/10.1016/j.jpowsour.2008.10.113,PEO600000,[Cu]OCC[Au],[Cu]OCC[Au],,,,,,0.941176471,0.863819722,,,,,,730000,,730000,,,44.02238095,,,Poly(Li-Sorb),[Cu]C(C)/C=C/C(C([O-])=O)[Au],[Cu]C(C)/C=C/C(C([O-])=O)[Au],,0.058823529,0.136180278,,,,,,,,,,111.0413192,,,,,,,,,,,,,,,,,,,,,,,,,,,,,,,,,,,,,,,,,,,,-47.5,,20.24141701,3.24E-08,-7.49004
,,,,,1,doi.org/10.1016/j.jpowsour.2008.10.113,PEO600000,[Cu]OCC[Au],[Cu]OCC[Au],,,,,,0.941176471,0.863819722,,,,,,730000,,730000,,,44.02238095,,,Poly(Li-Sorb),[Cu]C(C)/C=C/C(C([O-])=O)[Au],[Cu]C(C)/C=C/C(C([O-])=O)[Au],,0.058823529,0.136180278,,,,,,,,,,111.0413192,,,,,,,,,,,,,,,,,,,,,,,,,,,,,,,,,,,,,,,,,,,,-47.5,,10.12023017,1.16E-08,-7.936255
,,,,,1,doi.org/10.1016/j.jpowsour.2008.10.113,PEO600000,[Cu]OCC[Au],[Cu]OCC[Au],,,,,,0.941176471,0.863819722,,,,,,730000,,730000,,,44.02238095,,,Poly(Li-Sorb),[Cu]C(C)/C=C/C(C([O-])=O)[Au],[Cu]C(C)/C=C/C(C([O-])=O)[Au],,0.058823529,0.136180278,,,,,,,,,,111.0413192,,,,,,,,,,,,,,,,,,,,,,,,,,,,,,,,,,,,,,,,,,,,-47.5,,0.340360559,4.28E-09,-8.368526
,,,,,1,doi.org/10.1016/j.jpowsour.2008.10.113,PEO600000,[Cu]OCC[Au],[Cu]OCC[Au],,,,,,0.888888889,0.735637847,,,,,,730000,,730000,,,44.02238095,,,Boron trifluoride diethyl etherate,B(F)(F)F.CCOCC,,,0.055555556,0.148389613,,,,,,,142.08,,1,142.08,,Poly(Li-Sorb),[Cu]C(C)/C=C/C(C([O-])=O)[Au],[Cu]C(C)/C=C/C(C([O-])=O)[Au],0.055555556,0.11597254,,,,,,,,111.0413192,,,,,,,,,,,,,,,,,,,,,,,,,,,,,,-38.3,,130.2693827,0.000295202,-3.52988
,,,,,1,doi.org/10.1016/j.jpowsour.2008.10.113,PEO600000,[Cu]OCC[Au],[Cu]OCC[Au],,,,,,0.888888889,0.735637847,,,,,,730000,,730000,,,44.02238095,,,Boron trifluoride diethyl etherate,B(F)(F)F.CCOCC,,,0.055555556,0.148389613,,,,,,,142.08,,1,142.08,,Poly(Li-Sorb),[Cu]C(C)/C=C/C(C([O-])=O)[Au],[Cu]C(C)/C=C/C(C([O-])=O)[Au],0.055555556,0.11597254,,,,,,,,111.0413192,,,,,,,,,,,,,,,,,,,,,,,,,,,,,,-38.3,,120.8160165,0.000243475,-3.613546
,,,,,1,doi.org/10.1016/j.jpowsour.2008.10.113,PEO600000,[Cu]OCC[Au],[Cu]OCC[Au],,,,,,0.888888889,0.735637847,,,,,,730000,,730000,,,44.02238095,,,Boron trifluoride diethyl etherate,B(F)(F)F.CCOCC,,,0.055555556,0.148389613,,,,,,,142.08,,1,142.08,,Poly(Li-Sorb),[Cu]C(C)/C=C/C(C([O-])=O)[Au],[Cu]C(C)/C=C/C(C([O-])=O)[Au],0.055555556,0.11597254,,,,,,,,111.0413192,,,,,,,,,,,,,,,,,,,,,,,,,,,,,,-38.3,,110.040946,0.00021413,-3.669323
,,,,,1,doi.org/10.1016/j.jpowsour.2008.10.113,PEO600000,[Cu]OCC[Au],[Cu]OCC[Au],,,,,,0.888888889,0.735637847,,,,,,730000,,730000,,,44.02238095,,,Boron trifluoride diethyl etherate,B(F)(F)F.CCOCC,,,0.055555556,0.148389613,,,,,,,142.08,,1,142.08,,Poly(Li-Sorb),[Cu]C(C)/C=C/C(C([O-])=O)[Au],[Cu]C(C)/C=C/C(C([O-])=O)[Au],0.055555556,0.11597254,,,,,,,,111.0413192,,,,,,,,,,,,,,,,,,,,,,,,,,,,,,-38.3,,100.2536527,0.000200812,-3.697211
,,,,,1,doi.org/10.1016/j.jpowsour.2008.10.113,PEO600000,[Cu]OCC[Au],[Cu]OCC[Au],,,,,,0.888888889,0.735637847,,,,,,730000,,730000,,,44.02238095,,,Boron trifluoride diethyl etherate,B(F)(F)F.CCOCC,,,0.055555556,0.148389613,,,,,,,142.08,,1,142.08,,Poly(Li-Sorb),[Cu]C(C)/C=C/C(C([O-])=O)[Au],[Cu]C(C)/C=C/C(C([O-])=O)[Au],0.055555556,0.11597254,,,,,,,,111.0413192,,,,,,,,,,,,,,,,,,,,,,,,,,,,,,-38.3,,90.16717299,0.000150415,-3.822709
,,,,,1,doi.org/10.1016/j.jpowsour.2008.10.113,PEO600000,[Cu]OCC[Au],[Cu]OCC[Au],,,,,,0.888888889,0.735637847,,,,,,730000,,730000,,,44.02238095,,,Boron trifluoride diethyl etherate,B(F)(F)F.CCOCC,,,0.055555556,0.148389613,,,,,,,142.08,,1,142.08,,Poly(Li-Sorb),[Cu]C(C)/C=C/C(C([O-])=O)[Au],[Cu]C(C)/C=C/C(C([O-])=O)[Au],0.055555556,0.11597254,,,,,,,,111.0413192,,,,,,,,,,,,,,,,,,,,,,,,,,,,,,-38.3,,80.0537523,0.000128106,-3.89243
,,,,,1,doi.org/10.1016/j.jpowsour.2008.10.113,PEO600000,[Cu]OCC[Au],[Cu]OCC[Au],,,,,,0.888888889,0.735637847,,,,,,730000,,730000,,,44.02238095,,,Boron trifluoride diethyl etherate,B(F)(F)F.CCOCC,,,0.055555556,0.148389613,,,,,,,142.08,,1,142.08,,Poly(Li-Sorb),[Cu]C(C)/C=C/C(C([O-])=O)[Au],[Cu]C(C)/C=C/C(C([O-])=O)[Au],0.055555556,0.11597254,,,,,,,,111.0413192,,,,,,,,,,,,,,,,,,,,,,,,,,,,,,-38.3,,70.31273635,9.29E-05,-4.031873
,,,,,1,doi.org/10.1016/j.jpowsour.2008.10.113,PEO600000,[Cu]OCC[Au],[Cu]OCC[Au],,,,,,0.888888889,0.735637847,,,,,,730000,,730000,,,44.02238095,,,Boron trifluoride diethyl etherate,B(F)(F)F.CCOCC,,,0.055555556,0.148389613,,,,,,,142.08,,1,142.08,,Poly(Li-Sorb),[Cu]C(C)/C=C/C(C([O-])=O)[Au],[Cu]C(C)/C=C/C(C([O-])=O)[Au],0.055555556,0.11597254,,,,,,,,111.0413192,,,,,,,,,,,,,,,,,,,,,,,,,,,,,,-38.3,,59.9357396,6.74E-05,-4.171315
,,,,,1,doi.org/10.1016/j.jpowsour.2008.10.113,PEO600000,[Cu]OCC[Au],[Cu]OCC[Au],,,,,,0.888888889,0.735637847,,,,,,730000,,730000,,,44.02238095,,,Boron trifluoride diethyl etherate,B(F)(F)F.CCOCC,,,0.055555556,0.148389613,,,,,,,142.08,,1,142.08,,Poly(Li-Sorb),[Cu]C(C)/C=C/C(C([O-])=O)[Au],[Cu]C(C)/C=C/C(C([O-])=O)[Au],0.055555556,0.11597254,,,,,,,,111.0413192,,,,,,,,,,,,,,,,,,,,,,,,,,,,,,-38.3,,50.01191963,7.35E-06,-5.133466
,,,,,1,doi.org/10.1016/j.jpowsour.2008.10.113,PEO600000,[Cu]OCC[Au],[Cu]OCC[Au],,,,,,0.888888889,0.735637847,,,,,,730000,,730000,,,44.02238095,,,Boron trifluoride diethyl etherate,B(F)(F)F.CCOCC,,,0.055555556,0.148389613,,,,,,,142.08,,1,142.08,,Poly(Li-Sorb),[Cu]C(C)/C=C/C(C([O-])=O)[Au],[Cu]C(C)/C=C/C(C([O-])=O)[Au],0.055555556,0.11597254,,,,,,,,111.0413192,,,,,,,,,,,,,,,,,,,,,,,,,,,,,,-38.3,,40.07776514,1.79E-06,-5.747012
,,,,,1,doi.org/10.1016/j.jpowsour.2008.10.113,PEO600000,[Cu]OCC[Au],[Cu]OCC[Au],,,,,,0.888888889,0.735637847,,,,,,730000,,730000,,,44.02238095,,,Boron trifluoride diethyl etherate,B(F)(F)F.CCOCC,,,0.055555556,0.148389613,,,,,,,142.08,,1,142.08,,Poly(Li-Sorb),[Cu]C(C)/C=C/C(C([O-])=O)[Au],[Cu]C(C)/C=C/C(C([O-])=O)[Au],0.055555556,0.11597254,,,,,,,,111.0413192,,,,,,,,,,,,,,,,,,,,,,,,,,,,,,-38.3,,29.64155648,3.96E-07,-6.40239
,,,,,1,doi.org/10.1016/j.jpowsour.2008.10.113,PEO600000,[Cu]OCC[Au],[Cu]OCC[Au],,,,,,0.888888889,0.735637847,,,,,,730000,,730000,,,44.02238095,,,Boron trifluoride diethyl etherate,B(F)(F)F.CCOCC,,,0.055555556,0.148389613,,,,,,,142.08,,1,142.08,,Poly(Li-Sorb),[Cu]C(C)/C=C/C(C([O-])=O)[Au],[Cu]C(C)/C=C/C(C([O-])=O)[Au],0.055555556,0.11597254,,,,,,,,111.0413192,,,,,,,,,,,,,,,,,,,,,,,,,,,,,,-38.3,,20.00609507,8.21E-08,-7.085657
,,,,,1,doi.org/10.1016/j.jpowsour.2008.10.113,PEO600000,[Cu]OCC[Au],[Cu]OCC[Au],,,,,,0.888888889,0.735637847,,,,,,730000,,730000,,,44.02238095,,,Boron trifluoride diethyl etherate,B(F)(F)F.CCOCC,,,0.055555556,0.148389613,,,,,,,142.08,,1,142.08,,Poly(Li-Sorb),[Cu]C(C)/C=C/C(C([O-])=O)[Au],[Cu]C(C)/C=C/C(C([O-])=O)[Au],0.055555556,0.11597254,,,,,,,,111.0413192,,,,,,,,,,,,,,,,,,,,,,,,,,,,,,-38.3,,10.00785569,1.50E-08,-7.824701
,,,,,1,doi.org/10.1016/j.jpowsour.2008.10.113,PEO600000,[Cu]OCC[Au],[Cu]OCC[Au],,,,,,0.888888889,0.735637847,,,,,,730000,,730000,,,44.02238095,,,Boron trifluoride diethyl etherate,B(F)(F)F.CCOCC,,,0.055555556,0.148389613,,,,,,,142.08,,1,142.08,,Poly(Li-Sorb),[Cu]C(C)/C=C/C(C([O-])=O)[Au],[Cu]C(C)/C=C/C(C([O-])=O)[Au],0.055555556,0.11597254,,,,,,,,111.0413192,,,,,,,,,,,,,,,,,,,,,,,,,,,,,,-38.3,,-0.219840917,2.18E-09,-8.661355
,,,,,1,doi.org/10.1016/j.jpowsour.2008.10.113,PEO600000,[Cu]OCC[Au],[Cu]OCC[Au],,,,,,0.96,0.904896054,,,,,,730000,,730000,,,44.02238095,,,Poly(Li-Sorb),[Cu]C(C)/C=C/C(C([O-])=O)[Au],[Cu]C(C)/C=C/C(C([O-])=O)[Au],,0.04,0.095103946,,,,,,,,,,111.0413192,,,,,,,,,,,,,,,,,,,,,,,,,,,,,,,,,,,,,,,,,,,,,,130.2693827,1.28E-05,-4.892644
,,,,,1,doi.org/10.1016/j.jpowsour.2008.10.113,PEO600000,[Cu]OCC[Au],[Cu]OCC[Au],,,,,,0.96,0.904896054,,,,,,730000,,730000,,,44.02238095,,,Poly(Li-Sorb),[Cu]C(C)/C=C/C(C([O-])=O)[Au],[Cu]C(C)/C=C/C(C([O-])=O)[Au],,0.04,0.095103946,,,,,,,,,,111.0413192,,,,,,,,,,,,,,,,,,,,,,,,,,,,,,,,,,,,,,,,,,,,,,119.4360902,1.09E-05,-4.962227
,,,,,1,doi.org/10.1016/j.jpowsour.2008.10.113,PEO600000,[Cu]OCC[Au],[Cu]OCC[Au],,,,,,0.96,0.904896054,,,,,,730000,,730000,,,44.02238095,,,Poly(Li-Sorb),[Cu]C(C)/C=C/C(C([O-])=O)[Au],[Cu]C(C)/C=C/C(C([O-])=O)[Au],,0.04,0.095103946,,,,,,,,,,111.0413192,,,,,,,,,,,,,,,,,,,,,,,,,,,,,,,,,,,,,,,,,,,,,,110.2594145,9.00E-06,-5.045726
,,,,,1,doi.org/10.1016/j.jpowsour.2008.10.113,PEO600000,[Cu]OCC[Au],[Cu]OCC[Au],,,,,,0.96,0.904896054,,,,,,730000,,730000,,,44.02238095,,,Poly(Li-Sorb),[Cu]C(C)/C=C/C(C([O-])=O)[Au],[Cu]C(C)/C=C/C(C([O-])=O)[Au],,0.04,0.095103946,,,,,,,,,,111.0413192,,,,,,,,,,,,,,,,,,,,,,,,,,,,,,,,,,,,,,,,,,,,,,100.2536527,7.92E-06,-5.101392
,,,,,1,doi.org/10.1016/j.jpowsour.2008.10.113,PEO600000,[Cu]OCC[Au],[Cu]OCC[Au],,,,,,0.96,0.904896054,,,,,,730000,,730000,,,44.02238095,,,Poly(Li-Sorb),[Cu]C(C)/C=C/C(C([O-])=O)[Au],[Cu]C(C)/C=C/C(C([O-])=O)[Au],,0.04,0.095103946,,,,,,,,,,111.0413192,,,,,,,,,,,,,,,,,,,,,,,,,,,,,,,,,,,,,,,,,,,,,,90.36356215,6.75E-06,-5.170974
,,,,,1,doi.org/10.1016/j.jpowsour.2008.10.113,PEO600000,[Cu]OCC[Au],[Cu]OCC[Au],,,,,,0.96,0.904896054,,,,,,730000,,730000,,,44.02238095,,,Poly(Li-Sorb),[Cu]C(C)/C=C/C(C([O-])=O)[Au],[Cu]C(C)/C=C/C(C([O-])=O)[Au],,0.04,0.095103946,,,,,,,,,,111.0413192,,,,,,,,,,,,,,,,,,,,,,,,,,,,,,,,,,,,,,,,,,,,,,80.23935733,5.06E-06,-5.296223
,,,,,1,doi.org/10.1016/j.jpowsour.2008.10.113,PEO600000,[Cu]OCC[Au],[Cu]OCC[Au],,,,,,0.96,0.904896054,,,,,,730000,,730000,,,44.02238095,,,Poly(Li-Sorb),[Cu]C(C)/C=C/C(C([O-])=O)[Au],[Cu]C(C)/C=C/C(C([O-])=O)[Au],,0.04,0.095103946,,,,,,,,,,111.0413192,,,,,,,,,,,,,,,,,,,,,,,,,,,,,,,,,,,,,,,,,,,,,,70.13740949,3.79E-06,-5.421471
,,,,,1,doi.org/10.1016/j.jpowsour.2008.10.113,PEO600000,[Cu]OCC[Au],[Cu]OCC[Au],,,,,,0.96,0.904896054,,,,,,730000,,730000,,,44.02238095,,,Poly(Li-Sorb),[Cu]C(C)/C=C/C(C([O-])=O)[Au],[Cu]C(C)/C=C/C(C([O-])=O)[Au],,0.04,0.095103946,,,,,,,,,,111.0413192,,,,,,,,,,,,,,,,,,,,,,,,,,,,,,,,,,,,,,,,,,,,,,60.10079822,3.13E-06,-5.50497
,,,,,1,doi.org/10.1016/j.jpowsour.2008.10.113,PEO600000,[Cu]OCC[Au],[Cu]OCC[Au],,,,,,0.96,0.904896054,,,,,,730000,,730000,,,44.02238095,,,Poly(Li-Sorb),[Cu]C(C)/C=C/C(C([O-])=O)[Au],[Cu]C(C)/C=C/C(C([O-])=O)[Au],,0.04,0.095103946,,,,,,,,,,111.0413192,,,,,,,,,,,,,,,,,,,,,,,,,,,,,,,,,,,,,,,,,,,,,,49.70163224,1.40E-07,-6.854871
,,,,,1,doi.org/10.1016/j.jpowsour.2008.10.113,PEO600000,[Cu]OCC[Au],[Cu]OCC[Au],,,,,,0.96,0.904896054,,,,,,730000,,730000,,,44.02238095,,,Poly(Li-Sorb),[Cu]C(C)/C=C/C(C([O-])=O)[Au],[Cu]C(C)/C=C/C(C([O-])=O)[Au],,0.04,0.095103946,,,,,,,,,,111.0413192,,,,,,,,,,,,,,,,,,,,,,,,,,,,,,,,,,,,,,,,,,,,,,39.35,4.13E-08,-7.383698
,,,,,1,doi.org/10.1016/j.jpowsour.2008.10.113,PEO600000,[Cu]OCC[Au],[Cu]OCC[Au],,,,,,0.96,0.904896054,,,,,,730000,,730000,,,44.02238095,,,Poly(Li-Sorb),[Cu]C(C)/C=C/C(C([O-])=O)[Au],[Cu]C(C)/C=C/C(C([O-])=O)[Au],,0.04,0.095103946,,,,,,,,,,111.0413192,,,,,,,,,,,,,,,,,,,,,,,,,,,,,,,,,,,,,,,,,,,,,,29.7779501,1.39E-08,-7.856859
,,,,,1,doi.org/10.1016/j.jpowsour.2008.10.113,PEO600000,[Cu]OCC[Au],[Cu]OCC[Au],,,,,,0.96,0.904896054,,,,,,730000,,730000,,,44.02238095,,,Poly(Li-Sorb),[Cu]C(C)/C=C/C(C([O-])=O)[Au],[Cu]C(C)/C=C/C(C([O-])=O)[Au],,0.04,0.095103946,,,,,,,,,,111.0413192,,,,,,,,,,,,,,,,,,,,,,,,,,,,,,,,,,,,,,,,,,,,,,19.62321523,4.39E-09,-8.357853
,,,,,1,doi.org/10.1016/j.jpowsour.2008.10.113,PEO600000,[Cu]OCC[Au],[Cu]OCC[Au],,,,,,0.96,0.904896054,,,,,,730000,,730000,,,44.02238095,,,Poly(Li-Sorb),[Cu]C(C)/C=C/C(C([O-])=O)[Au],[Cu]C(C)/C=C/C(C([O-])=O)[Au],,0.04,0.095103946,,,,,,,,,,111.0413192,,,,,,,,,,,,,,,,,,,,,,,,,,,,,,,,,,,,,,,,,,,,,,10.00785569,1.38E-09,-8.858847
,,,,,1,doi.org/10.1016/j.jpowsour.2008.10.113,PEO600000,[Cu]OCC[Au],[Cu]OCC[Au],,,,,,0.96,0.904896054,,,,,,730000,,730000,,,44.02238095,,,Poly(Li-Sorb),[Cu]C(C)/C=C/C(C([O-])=O)[Au],[Cu]C(C)/C=C/C(C([O-])=O)[Au],,0.04,0.095103946,,,,,,,,,,111.0413192,,,,,,,,,,,,,,,,,,,,,,,,,,,,,,,,,,,,,,,,,,,,,,0.223951235,4.10E-10,-9.387674
,,,,,1,doi.org/10.1016/j.jpowsour.2008.10.113,PEO600000,[Cu]OCC[Au],[Cu]OCC[Au],,,,,,0.923076923,0.80672723,,,,,,730000,,730000,,,44.02238095,,,Boron trifluoride diethyl etherate,B(F)(F)F.CCOCC,,,0.038461538,0.108486299,,,,,,,142.08,,1,142.08,,Poly(Li-Sorb),[Cu]C(C)/C=C/C(C([O-])=O)[Au],[Cu]C(C)/C=C/C(C([O-])=O)[Au],0.038461538,0.084786471,,,,,,,,111.0413192,,,,,,,,,,,,,,,,,,,,,,,,,,,,,,,,129.7859525,0.000463451,-3.333996
,,,,,1,doi.org/10.1016/j.jpowsour.2008.10.113,PEO600000,[Cu]OCC[Au],[Cu]OCC[Au],,,,,,0.923076923,0.80672723,,,,,,730000,,730000,,,44.02238095,,,Boron trifluoride diethyl etherate,B(F)(F)F.CCOCC,,,0.038461538,0.108486299,,,,,,,142.08,,1,142.08,,Poly(Li-Sorb),[Cu]C(C)/C=C/C(C([O-])=O)[Au],[Cu]C(C)/C=C/C(C([O-])=O)[Au],0.038461538,0.084786471,,,,,,,,111.0413192,,,,,,,,,,,,,,,,,,,,,,,,,,,,,,,,120.1248429,0.000434681,-3.361829
,,,,,1,doi.org/10.1016/j.jpowsour.2008.10.113,PEO600000,[Cu]OCC[Au],[Cu]OCC[Au],,,,,,0.923076923,0.80672723,,,,,,730000,,730000,,,44.02238095,,,Boron trifluoride diethyl etherate,B(F)(F)F.CCOCC,,,0.038461538,0.108486299,,,,,,,142.08,,1,142.08,,Poly(Li-Sorb),[Cu]C(C)/C=C/C(C([O-])=O)[Au],[Cu]C(C)/C=C/C(C([O-])=O)[Au],0.038461538,0.084786471,,,,,,,,111.0413192,,,,,,,,,,,,,,,,,,,,,,,,,,,,,,,,110.6970999,0.000382389,-3.417495
,,,,,1,doi.org/10.1016/j.jpowsour.2008.10.113,PEO600000,[Cu]OCC[Au],[Cu]OCC[Au],,,,,,0.923076923,0.80672723,,,,,,730000,,730000,,,44.02238095,,,Boron trifluoride diethyl etherate,B(F)(F)F.CCOCC,,,0.038461538,0.108486299,,,,,,,142.08,,1,142.08,,Poly(Li-Sorb),[Cu]C(C)/C=C/C(C([O-])=O)[Au],[Cu]C(C)/C=C/C(C([O-])=O)[Au],0.038461538,0.084786471,,,,,,,,111.0413192,,,,,,,,,,,,,,,,,,,,,,,,,,,,,,,,100.2536527,0.000305555,-3.514911
,,,,,1,doi.org/10.1016/j.jpowsour.2008.10.113,PEO600000,[Cu]OCC[Au],[Cu]OCC[Au],,,,,,0.923076923,0.80672723,,,,,,730000,,730000,,,44.02238095,,,Boron trifluoride diethyl etherate,B(F)(F)F.CCOCC,,,0.038461538,0.108486299,,,,,,,142.08,,1,142.08,,Poly(Li-Sorb),[Cu]C(C)/C=C/C(C([O-])=O)[Au],[Cu]C(C)/C=C/C(C([O-])=O)[Au],0.038461538,0.084786471,,,,,,,,111.0413192,,,,,,,,,,,,,,,,,,,,,,,,,,,,,,,,90.36356215,0.00026032,-3.584493
,,,,,1,doi.org/10.1016/j.jpowsour.2008.10.113,PEO600000,[Cu]OCC[Au],[Cu]OCC[Au],,,,,,0.923076923,0.80672723,,,,,,730000,,730000,,,44.02238095,,,Boron trifluoride diethyl etherate,B(F)(F)F.CCOCC,,,0.038461538,0.108486299,,,,,,,142.08,,1,142.08,,Poly(Li-Sorb),[Cu]C(C)/C=C/C(C([O-])=O)[Au],[Cu]C(C)/C=C/C(C([O-])=O)[Au],0.038461538,0.084786471,,,,,,,,111.0413192,,,,,,,,,,,,,,,,,,,,,,,,,,,,,,,,80.42515753,0.0001951,-3.709742
,,,,,1,doi.org/10.1016/j.jpowsour.2008.10.113,PEO600000,[Cu]OCC[Au],[Cu]OCC[Au],,,,,,0.923076923,0.80672723,,,,,,730000,,730000,,,44.02238095,,,Boron trifluoride diethyl etherate,B(F)(F)F.CCOCC,,,0.038461538,0.108486299,,,,,,,142.08,,1,142.08,,Poly(Li-Sorb),[Cu]C(C)/C=C/C(C([O-])=O)[Au],[Cu]C(C)/C=C/C(C([O-])=O)[Au],0.038461538,0.084786471,,,,,,,,111.0413192,,,,,,,,,,,,,,,,,,,,,,,,,,,,,,,,69.96226153,0.00017163,-3.765408
,,,,,1,doi.org/10.1016/j.jpowsour.2008.10.113,PEO600000,[Cu]OCC[Au],[Cu]OCC[Au],,,,,,0.923076923,0.80672723,,,,,,730000,,730000,,,44.02238095,,,Boron trifluoride diethyl etherate,B(F)(F)F.CCOCC,,,0.038461538,0.108486299,,,,,,,142.08,,1,142.08,,Poly(Li-Sorb),[Cu]C(C)/C=C/C(C([O-])=O)[Au],[Cu]C(C)/C=C/C(C([O-])=O)[Au],0.038461538,0.084786471,,,,,,,,111.0413192,,,,,,,,,,,,,,,,,,,,,,,,,,,,,,,,60.26590934,0.000128631,-3.890656
,,,,,1,doi.org/10.1016/j.jpowsour.2008.10.113,PEO600000,[Cu]OCC[Au],[Cu]OCC[Au],,,,,,0.923076923,0.80672723,,,,,,730000,,730000,,,44.02238095,,,Boron trifluoride diethyl etherate,B(F)(F)F.CCOCC,,,0.038461538,0.108486299,,,,,,,142.08,,1,142.08,,Poly(Li-Sorb),[Cu]C(C)/C=C/C(C([O-])=O)[Au],[Cu]C(C)/C=C/C(C([O-])=O)[Au],0.038461538,0.084786471,,,,,,,,111.0413192,,,,,,,,,,,,,,,,,,,,,,,,,,,,,,,,49.54671188,7.19E-06,-5.143141
,,,,,1,doi.org/10.1016/j.jpowsour.2008.10.113,PEO600000,[Cu]OCC[Au],[Cu]OCC[Au],,,,,,0.923076923,0.80672723,,,,,,730000,,730000,,,44.02238095,,,Boron trifluoride diethyl etherate,B(F)(F)F.CCOCC,,,0.038461538,0.108486299,,,,,,,142.08,,1,142.08,,Poly(Li-Sorb),[Cu]C(C)/C=C/C(C([O-])=O)[Au],[Cu]C(C)/C=C/C(C([O-])=O)[Au],0.038461538,0.084786471,,,,,,,,111.0413192,,,,,,,,,,,,,,,,,,,,,,,,,,,,,,,,40.22372512,1.45E-06,-5.838966
,,,,,1,doi.org/10.1016/j.jpowsour.2008.10.113,PEO600000,[Cu]OCC[Au],[Cu]OCC[Au],,,,,,0.923076923,0.80672723,,,,,,730000,,730000,,,44.02238095,,,Boron trifluoride diethyl etherate,B(F)(F)F.CCOCC,,,0.038461538,0.108486299,,,,,,,142.08,,1,142.08,,Poly(Li-Sorb),[Cu]C(C)/C=C/C(C([O-])=O)[Au],[Cu]C(C)/C=C/C(C([O-])=O)[Au],0.038461538,0.084786471,,,,,,,,111.0413192,,,,,,,,,,,,,,,,,,,,,,,,,,,,,,,,29.91446666,3.01E-07,-6.520875
,,,,,1,doi.org/10.1016/j.jpowsour.2008.10.113,PEO600000,[Cu]OCC[Au],[Cu]OCC[Au],,,,,,0.923076923,0.80672723,,,,,,730000,,730000,,,44.02238095,,,Boron trifluoride diethyl etherate,B(F)(F)F.CCOCC,,,0.038461538,0.108486299,,,,,,,142.08,,1,142.08,,Poly(Li-Sorb),[Cu]C(C)/C=C/C(C([O-])=O)[Au],[Cu]C(C)/C=C/C(C([O-])=O)[Au],0.038461538,0.084786471,,,,,,,,111.0413192,,,,,,,,,,,,,,,,,,,,,,,,,,,,,,,,19.87835723,5.17E-08,-7.286282
,,,,,1,doi.org/10.1016/j.jpowsour.2008.10.113,PEO600000,[Cu]OCC[Au],[Cu]OCC[Au],,,,,,0.923076923,0.80672723,,,,,,730000,,730000,,,44.02238095,,,Boron trifluoride diethyl etherate,B(F)(F)F.CCOCC,,,0.038461538,0.108486299,,,,,,,142.08,,1,142.08,,Poly(Li-Sorb),[Cu]C(C)/C=C/C(C([O-])=O)[Au],[Cu]C(C)/C=C/C(C([O-])=O)[Au],0.038461538,0.084786471,,,,,,,,111.0413192,,,,,,,,,,,,,,,,,,,,,,,,,,,,,,,,9.888680632,8.33E-09,-8.079523
,,,,,1,doi.org/10.1016/j.jpowsour.2008.10.113,PEO600000,[Cu]OCC[Au],[Cu]OCC[Au],,,,,,0.923076923,0.80672723,,,,,,730000,,730000,,,44.02238095,,,Boron trifluoride diethyl etherate,B(F)(F)F.CCOCC,,,0.038461538,0.108486299,,,,,,,142.08,,1,142.08,,Poly(Li-Sorb),[Cu]C(C)/C=C/C(C([O-])=O)[Au],[Cu]C(C)/C=C/C(C([O-])=O)[Au],0.038461538,0.084786471,,,,,,,,111.0413192,,,,,,,,,,,,,,,,,,,,,,,,,,,,,,,,0.223951235,1.07E-09,-8.970179
,,,,,1,doi.org/10.1016/j.jpowsour.2008.10.113,PEO-r-PPO,[Cu]OCCOCCOCCOCCOCCOC(C)C[Au],[Cu]OCCOCCOCCOCCOCCOC(C)C[Au],,,,,,0.888888889,0.768774386,0.85,0.15,,0.85/0.15,,,60000,60000,,,46.1485,random,,Poly(Li-Sorb),[Cu]C(C)/C=C/C(C([O-])=O)[Au],[Cu]C(C)/C=C/C(C([O-])=O)[Au],,0.111111111,0.231225614,,,,,,,,,,111.0413192,,,,,,,,,,,,,,,,,,,,,,,,,,,,,,,,,,,,,,,,,,,,,,130.7800781,4.06E-06,-5.391771
,,,,,1,doi.org/10.1016/j.jpowsour.2008.10.113,PEO-r-PPO,[Cu]OCCOCCOCCOCCOCCOC(C)C[Au],[Cu]OCCOCCOCCOCCOCCOC(C)C[Au],,,,,,0.888888889,0.768774386,0.85,0.15,,0.85/0.15,,,60000,60000,,,46.1485,random,,Poly(Li-Sorb),[Cu]C(C)/C=C/C(C([O-])=O)[Au],[Cu]C(C)/C=C/C(C([O-])=O)[Au],,0.111111111,0.231225614,,,,,,,,,,111.0413192,,,,,,,,,,,,,,,,,,,,,,,,,,,,,,,,,,,,,,,,,,,,,,120.0487624,3.83E-06,-5.416816
,,,,,1,doi.org/10.1016/j.jpowsour.2008.10.113,PEO-r-PPO,[Cu]OCCOCCOCCOCCOCCOC(C)C[Au],[Cu]OCCOCCOCCOCCOCCOC(C)C[Au],,,,,,0.888888889,0.768774386,0.85,0.15,,0.85/0.15,,,60000,60000,,,46.1485,random,,Poly(Li-Sorb),[Cu]C(C)/C=C/C(C([O-])=O)[Au],[Cu]C(C)/C=C/C(C([O-])=O)[Au],,0.111111111,0.231225614,,,,,,,,,,111.0413192,,,,,,,,,,,,,,,,,,,,,,,,,,,,,,,,,,,,,,,,,,,,,,109.8727466,3.13E-06,-5.504472
,,,,,1,doi.org/10.1016/j.jpowsour.2008.10.113,PEO-r-PPO,[Cu]OCCOCCOCCOCCOCCOC(C)C[Au],[Cu]OCCOCCOCCOCCOCCOC(C)C[Au],,,,,,0.888888889,0.768774386,0.85,0.15,,0.85/0.15,,,60000,60000,,,46.1485,random,,Poly(Li-Sorb),[Cu]C(C)/C=C/C(C([O-])=O)[Au],[Cu]C(C)/C=C/C(C([O-])=O)[Au],,0.111111111,0.231225614,,,,,,,,,,111.0413192,,,,,,,,,,,,,,,,,,,,,,,,,,,,,,,,,,,,,,,,,,,,,,100.3987165,2.41E-06,-5.617174
,,,,,1,doi.org/10.1016/j.jpowsour.2008.10.113,PEO-r-PPO,[Cu]OCCOCCOCCOCCOCCOC(C)C[Au],[Cu]OCCOCCOCCOCCOCCOC(C)C[Au],,,,,,0.888888889,0.768774386,0.85,0.15,,0.85/0.15,,,60000,60000,,,46.1485,random,,Poly(Li-Sorb),[Cu]C(C)/C=C/C(C([O-])=O)[Au],[Cu]C(C)/C=C/C(C([O-])=O)[Au],,0.111111111,0.231225614,,,,,,,,,,111.0413192,,,,,,,,,,,,,,,,,,,,,,,,,,,,,,,,,,,,,,,,,,,,,,90.48636364,2.09E-06,-5.679785
,,,,,1,doi.org/10.1016/j.jpowsour.2008.10.113,PEO-r-PPO,[Cu]OCCOCCOCCOCCOCCOC(C)C[Au],[Cu]OCCOCCOCCOCCOCCOC(C)C[Au],,,,,,0.888888889,0.768774386,0.85,0.15,,0.85/0.15,,,60000,60000,,,46.1485,random,,Poly(Li-Sorb),[Cu]C(C)/C=C/C(C([O-])=O)[Au],[Cu]C(C)/C=C/C(C([O-])=O)[Au],,0.111111111,0.231225614,,,,,,,,,,111.0413192,,,,,,,,,,,,,,,,,,,,,,,,,,,,,,,,,,,,,,,,,,,,,,80.07196716,1.61E-06,-5.792487
,,,,,1,doi.org/10.1016/j.jpowsour.2008.10.113,PEO-r-PPO,[Cu]OCCOCCOCCOCCOCCOC(C)C[Au],[Cu]OCCOCCOCCOCCOCCOC(C)C[Au],,,,,,0.888888889,0.768774386,0.85,0.15,,0.85/0.15,,,60000,60000,,,46.1485,random,,Poly(Li-Sorb),[Cu]C(C)/C=C/C(C([O-])=O)[Au],[Cu]C(C)/C=C/C(C([O-])=O)[Au],,0.111111111,0.231225614,,,,,,,,,,111.0413192,,,,,,,,,,,,,,,,,,,,,,,,,,,,,,,,,,,,,,,,,,,,,,70.23749012,1.24E-06,-5.905188
,,,,,1,doi.org/10.1016/j.jpowsour.2008.10.113,PEO-r-PPO,[Cu]OCCOCCOCCOCCOCCOC(C)C[Au],[Cu]OCCOCCOCCOCCOCCOC(C)C[Au],,,,,,0.888888889,0.768774386,0.85,0.15,,0.85/0.15,,,60000,60000,,,46.1485,random,,Poly(Li-Sorb),[Cu]C(C)/C=C/C(C([O-])=O)[Au],[Cu]C(C)/C=C/C(C([O-])=O)[Au],,0.111111111,0.231225614,,,,,,,,,,111.0413192,,,,,,,,,,,,,,,,,,,,,,,,,,,,,,,,,,,,,,,,,,,,,,60.03328979,9.06E-07,-6.042934
,,,,,1,doi.org/10.1016/j.jpowsour.2008.10.113,PEO-r-PPO,[Cu]OCCOCCOCCOCCOCCOC(C)C[Au],[Cu]OCCOCCOCCOCCOCCOC(C)C[Au],,,,,,0.888888889,0.768774386,0.85,0.15,,0.85/0.15,,,60000,60000,,,46.1485,random,,Poly(Li-Sorb),[Cu]C(C)/C=C/C(C([O-])=O)[Au],[Cu]C(C)/C=C/C(C([O-])=O)[Au],,0.111111111,0.231225614,,,,,,,,,,111.0413192,,,,,,,,,,,,,,,,,,,,,,,,,,,,,,,,,,,,,,,,,,,,,,49.85304979,6.60E-07,-6.18068
,,,,,1,doi.org/10.1016/j.jpowsour.2008.10.113,PEO-r-PPO,[Cu]OCCOCCOCCOCCOCCOC(C)C[Au],[Cu]OCCOCCOCCOCCOCCOC(C)C[Au],,,,,,0.888888889,0.768774386,0.85,0.15,,0.85/0.15,,,60000,60000,,,46.1485,random,,Poly(Li-Sorb),[Cu]C(C)/C=C/C(C([O-])=O)[Au],[Cu]C(C)/C=C/C(C([O-])=O)[Au],,0.111111111,0.231225614,,,,,,,,,,111.0413192,,,,,,,,,,,,,,,,,,,,,,,,,,,,,,,,,,,,,,,,,,,,,,40.67532357,3.30E-07,-6.481216
,,,,,1,doi.org/10.1016/j.jpowsour.2008.10.113,PEO-r-PPO,[Cu]OCCOCCOCCOCCOCCOC(C)C[Au],[Cu]OCCOCCOCCOCCOCCOC(C)C[Au],,,,,,0.888888889,0.768774386,0.85,0.15,,0.85/0.15,,,60000,60000,,,46.1485,random,,Poly(Li-Sorb),[Cu]C(C)/C=C/C(C([O-])=O)[Au],[Cu]C(C)/C=C/C(C([O-])=O)[Au],,0.111111111,0.231225614,,,,,,,,,,111.0413192,,,,,,,,,,,,,,,,,,,,,,,,,,,,,,,,,,,,,,,,,,,,,,29.6322968,1.52E-07,-6.81932
,,,,,1,doi.org/10.1016/j.jpowsour.2008.10.113,PEO-r-PPO,[Cu]OCCOCCOCCOCCOCCOC(C)C[Au],[Cu]OCCOCCOCCOCCOCCOC(C)C[Au],,,,,,0.888888889,0.768774386,0.85,0.15,,0.85/0.15,,,60000,60000,,,46.1485,random,,Poly(Li-Sorb),[Cu]C(C)/C=C/C(C([O-])=O)[Au],[Cu]C(C)/C=C/C(C([O-])=O)[Au],,0.111111111,0.231225614,,,,,,,,,,111.0413192,,,,,,,,,,,,,,,,,,,,,,,,,,,,,,,,,,,,,,,,,,,,,,20.15166457,7.37E-08,-7.132379
,,,,,1,doi.org/10.1016/j.jpowsour.2008.10.113,PEO-r-PPO,[Cu]OCCOCCOCCOCCOCCOC(C)C[Au],[Cu]OCCOCCOCCOCCOCCOC(C)C[Au],,,,,,0.888888889,0.768774386,0.85,0.15,,0.85/0.15,,,60000,60000,,,46.1485,random,,Poly(Li-Sorb),[Cu]C(C)/C=C/C(C([O-])=O)[Au],[Cu]C(C)/C=C/C(C([O-])=O)[Au],,0.111111111,0.231225614,,,,,,,,,,111.0413192,,,,,,,,,,,,,,,,,,,,,,,,,,,,,,,,,,,,,,,,,,,,,,10.04939418,2.69E-08,-7.570662
,,,,,1,doi.org/10.1016/j.jpowsour.2008.10.113,PEO-r-PPO,[Cu]OCCOCCOCCOCCOCCOC(C)C[Au],[Cu]OCCOCCOCCOCCOCCOC(C)C[Au],,,,,,0.888888889,0.768774386,0.85,0.15,,0.85/0.15,,,60000,60000,,,46.1485,random,,Poly(Li-Sorb),[Cu]C(C)/C=C/C(C([O-])=O)[Au],[Cu]C(C)/C=C/C(C([O-])=O)[Au],,0.111111111,0.231225614,,,,,,,,,,111.0413192,,,,,,,,,,,,,,,,,,,,,,,,,,,,,,,,,,,,,,,,,,,,,,0.114436082,8.01E-09,-8.096601
,,,,,1,doi.org/10.1016/j.jpowsour.2008.10.113,PEO-r-PPO,[Cu]OCCOCCOCCOCCOCCOC(C)C[Au],[Cu]OCCOCCOCCOCCOCCOC(C)C[Au],,,,,,0.941176471,0.869273541,0.85,0.15,,0.85/0.15,,,60000,60000,,,46.1485,random,,Poly(Li-Sorb),[Cu]C(C)/C=C/C(C([O-])=O)[Au],[Cu]C(C)/C=C/C(C([O-])=O)[Au],,0.058823529,0.130726459,,,,,,,,,,111.0413192,,,,,,,,,,,,,,,,,,,,,,,,,,,,,,,,,,,,,,,,,,,,-63.5,,129.4767368,7.39E-06,-5.131532
,,,,,1,doi.org/10.1016/j.jpowsour.2008.10.113,PEO-r-PPO,[Cu]OCCOCCOCCOCCOCCOC(C)C[Au],[Cu]OCCOCCOCCOCCOCCOC(C)C[Au],,,,,,0.941176471,0.869273541,0.85,0.15,,0.85/0.15,,,60000,60000,,,46.1485,random,,Poly(Li-Sorb),[Cu]C(C)/C=C/C(C([O-])=O)[Au],[Cu]C(C)/C=C/C(C([O-])=O)[Au],,0.058823529,0.130726459,,,,,,,,,,111.0413192,,,,,,,,,,,,,,,,,,,,,,,,,,,,,,,,,,,,,,,,,,,,-63.5,,120.0736554,7.39E-06,-5.131532
,,,,,1,doi.org/10.1016/j.jpowsour.2008.10.113,PEO-r-PPO,[Cu]OCCOCCOCCOCCOCCOC(C)C[Au],[Cu]OCCOCCOCCOCCOCCOC(C)C[Au],,,,,,0.941176471,0.869273541,0.85,0.15,,0.85/0.15,,,60000,60000,,,46.1485,random,,Poly(Li-Sorb),[Cu]C(C)/C=C/C(C([O-])=O)[Au],[Cu]C(C)/C=C/C(C([O-])=O)[Au],,0.058823529,0.130726459,,,,,,,,,,111.0413192,,,,,,,,,,,,,,,,,,,,,,,,,,,,,,,,,,,,,,,,,,,,-63.5,,109.314317,6.97E-06,-5.156757
,,,,,1,doi.org/10.1016/j.jpowsour.2008.10.113,PEO-r-PPO,[Cu]OCCOCCOCCOCCOCCOC(C)C[Au],[Cu]OCCOCCOCCOCCOCCOC(C)C[Au],,,,,,0.941176471,0.869273541,0.85,0.15,,0.85/0.15,,,60000,60000,,,46.1485,random,,Poly(Li-Sorb),[Cu]C(C)/C=C/C(C([O-])=O)[Au],[Cu]C(C)/C=C/C(C([O-])=O)[Au],,0.058823529,0.130726459,,,,,,,,,,111.0413192,,,,,,,,,,,,,,,,,,,,,,,,,,,,,,,,,,,,,,,,,,,,-63.5,,99.69009075,6.03E-06,-5.21982
,,,,,1,doi.org/10.1016/j.jpowsour.2008.10.113,PEO-r-PPO,[Cu]OCCOCCOCCOCCOCCOC(C)C[Au],[Cu]OCCOCCOCCOCCOCCOC(C)C[Au],,,,,,0.941176471,0.869273541,0.85,0.15,,0.85/0.15,,,60000,60000,,,46.1485,random,,Poly(Li-Sorb),[Cu]C(C)/C=C/C(C([O-])=O)[Au],[Cu]C(C)/C=C/C(C([O-])=O)[Au],,0.058823529,0.130726459,,,,,,,,,,111.0413192,,,,,,,,,,,,,,,,,,,,,,,,,,,,,,,,,,,,,,,,,,,,-63.5,,89.29293789,4.92E-06,-5.308108
,,,,,1,doi.org/10.1016/j.jpowsour.2008.10.113,PEO-r-PPO,[Cu]OCCOCCOCCOCCOCCOC(C)C[Au],[Cu]OCCOCCOCCOCCOCCOC(C)C[Au],,,,,,0.941176471,0.869273541,0.85,0.15,,0.85/0.15,,,60000,60000,,,46.1485,random,,Poly(Li-Sorb),[Cu]C(C)/C=C/C(C([O-])=O)[Au],[Cu]C(C)/C=C/C(C([O-])=O)[Au],,0.058823529,0.130726459,,,,,,,,,,111.0413192,,,,,,,,,,,,,,,,,,,,,,,,,,,,,,,,,,,,,,,,,,,,-63.5,,80.30106081,4.01E-06,-5.396396
,,,,,1,doi.org/10.1016/j.jpowsour.2008.10.113,PEO-r-PPO,[Cu]OCCOCCOCCOCCOCCOC(C)C[Au],[Cu]OCCOCCOCCOCCOCCOC(C)C[Au],,,,,,0.941176471,0.869273541,0.85,0.15,,0.85/0.15,,,60000,60000,,,46.1485,random,,Poly(Li-Sorb),[Cu]C(C)/C=C/C(C([O-])=O)[Au],[Cu]C(C)/C=C/C(C([O-])=O)[Au],,0.058823529,0.130726459,,,,,,,,,,111.0413192,,,,,,,,,,,,,,,,,,,,,,,,,,,,,,,,,,,,,,,,,,,,-63.5,,70.78371434,2.92E-06,-5.535135
,,,,,1,doi.org/10.1016/j.jpowsour.2008.10.113,PEO-r-PPO,[Cu]OCCOCCOCCOCCOCCOC(C)C[Au],[Cu]OCCOCCOCCOCCOCCOC(C)C[Au],,,,,,0.941176471,0.869273541,0.85,0.15,,0.85/0.15,,,60000,60000,,,46.1485,random,,Poly(Li-Sorb),[Cu]C(C)/C=C/C(C([O-])=O)[Au],[Cu]C(C)/C=C/C(C([O-])=O)[Au],,0.058823529,0.130726459,,,,,,,,,,111.0413192,,,,,,,,,,,,,,,,,,,,,,,,,,,,,,,,,,,,,,,,,,,,-63.5,,59.36048073,2.12E-06,-5.673874
,,,,,1,doi.org/10.1016/j.jpowsour.2008.10.113,PEO-r-PPO,[Cu]OCCOCCOCCOCCOCCOC(C)C[Au],[Cu]OCCOCCOCCOCCOCCOC(C)C[Au],,,,,,0.941176471,0.869273541,0.85,0.15,,0.85/0.15,,,60000,60000,,,46.1485,random,,Poly(Li-Sorb),[Cu]C(C)/C=C/C(C([O-])=O)[Au],[Cu]C(C)/C=C/C(C([O-])=O)[Au],,0.058823529,0.130726459,,,,,,,,,,111.0413192,,,,,,,,,,,,,,,,,,,,,,,,,,,,,,,,,,,,,,,,,,,,-63.5,,49.51255982,1.63E-06,-5.787387
,,,,,1,doi.org/10.1016/j.jpowsour.2008.10.113,PEO-r-PPO,[Cu]OCCOCCOCCOCCOCCOC(C)C[Au],[Cu]OCCOCCOCCOCCOCCOC(C)C[Au],,,,,,0.941176471,0.869273541,0.85,0.15,,0.85/0.15,,,60000,60000,,,46.1485,random,,Poly(Li-Sorb),[Cu]C(C)/C=C/C(C([O-])=O)[Au],[Cu]C(C)/C=C/C(C([O-])=O)[Au],,0.058823529,0.130726459,,,,,,,,,,111.0413192,,,,,,,,,,,,,,,,,,,,,,,,,,,,,,,,,,,,,,,,,,,,-63.5,,40.49667263,1.09E-06,-5.963964
,,,,,1,doi.org/10.1016/j.jpowsour.2008.10.113,PEO-r-PPO,[Cu]OCCOCCOCCOCCOCCOC(C)C[Au],[Cu]OCCOCCOCCOCCOCCOC(C)C[Au],,,,,,0.941176471,0.869273541,0.85,0.15,,0.85/0.15,,,60000,60000,,,46.1485,random,,Poly(Li-Sorb),[Cu]C(C)/C=C/C(C([O-])=O)[Au],[Cu]C(C)/C=C/C(C([O-])=O)[Au],,0.058823529,0.130726459,,,,,,,,,,111.0413192,,,,,,,,,,,,,,,,,,,,,,,,,,,,,,,,,,,,,,,,,,,,-63.5,,30.47024637,4.96E-07,-6.304505
,,,,,1,doi.org/10.1016/j.jpowsour.2008.10.113,PEO-r-PPO,[Cu]OCCOCCOCCOCCOCCOC(C)C[Au],[Cu]OCCOCCOCCOCCOCCOC(C)C[Au],,,,,,0.941176471,0.869273541,0.85,0.15,,0.85/0.15,,,60000,60000,,,46.1485,random,,Poly(Li-Sorb),[Cu]C(C)/C=C/C(C([O-])=O)[Au],[Cu]C(C)/C=C/C(C([O-])=O)[Au],,0.058823529,0.130726459,,,,,,,,,,111.0413192,,,,,,,,,,,,,,,,,,,,,,,,,,,,,,,,,,,,,,,,,,,,-63.5,,20.36559478,3.82E-07,-6.418018
,,,,,1,doi.org/10.1016/j.jpowsour.2008.10.113,PEO-r-PPO,[Cu]OCCOCCOCCOCCOCCOC(C)C[Au],[Cu]OCCOCCOCCOCCOCCOC(C)C[Au],,,,,,0.941176471,0.869273541,0.85,0.15,,0.85/0.15,,,60000,60000,,,46.1485,random,,Poly(Li-Sorb),[Cu]C(C)/C=C/C(C([O-])=O)[Au],[Cu]C(C)/C=C/C(C([O-])=O)[Au],,0.058823529,0.130726459,,,,,,,,,,111.0413192,,,,,,,,,,,,,,,,,,,,,,,,,,,,,,,,,,,,,,,,,,,,-63.5,,10.04313857,1.90E-07,-6.720721
,,,,,1,doi.org/10.1016/j.jpowsour.2008.10.113,PEO-r-PPO,[Cu]OCCOCCOCCOCCOCCOC(C)C[Au],[Cu]OCCOCCOCCOCCOCCOC(C)C[Au],,,,,,0.941176471,0.869273541,0.85,0.15,,0.85/0.15,,,60000,60000,,,46.1485,random,,Poly(Li-Sorb),[Cu]C(C)/C=C/C(C([O-])=O)[Au],[Cu]C(C)/C=C/C(C([O-])=O)[Au],,0.058823529,0.130726459,,,,,,,,,,111.0413192,,,,,,,,,,,,,,,,,,,,,,,,,,,,,,,,,,,,,,,,,,,,-63.5,,0.119364619,8.68E-08,-7.061261
,,,,,1,doi.org/10.1016/j.jpowsour.2008.10.113,PEO-r-PPO,[Cu]OCCOCCOCCOCCOCCOC(C)C[Au],[Cu]OCCOCCOCCOCCOCCOC(C)C[Au],,,,,,0.96,0.908878357,0.85,0.15,,0.85/0.15,,,60000,60000,,,46.1485,random,,Poly(Li-Sorb),[Cu]C(C)/C=C/C(C([O-])=O)[Au],[Cu]C(C)/C=C/C(C([O-])=O)[Au],,0.04,0.091121643,,,,,,,,,,111.0413192,,,,,,,,,,,,,,,,,,,,,,,,,,,,,,,,,,,,,,,,,,,,,,130.1343477,1.30E-05,-4.885099
,,,,,1,doi.org/10.1016/j.jpowsour.2008.10.113,PEO-r-PPO,[Cu]OCCOCCOCCOCCOCCOC(C)C[Au],[Cu]OCCOCCOCCOCCOCCOC(C)C[Au],,,,,,0.96,0.908878357,0.85,0.15,,0.85/0.15,,,60000,60000,,,46.1485,random,,Poly(Li-Sorb),[Cu]C(C)/C=C/C(C([O-])=O)[Au],[Cu]C(C)/C=C/C(C([O-])=O)[Au],,0.04,0.091121643,,,,,,,,,,111.0413192,,,,,,,,,,,,,,,,,,,,,,,,,,,,,,,,,,,,,,,,,,,,,,120.0736554,1.27E-05,-4.897666
,,,,,1,doi.org/10.1016/j.jpowsour.2008.10.113,PEO-r-PPO,[Cu]OCCOCCOCCOCCOCCOC(C)C[Au],[Cu]OCCOCCOCCOCCOCCOC(C)C[Au],,,,,,0.96,0.908878357,0.85,0.15,,0.85/0.15,,,60000,60000,,,46.1485,random,,Poly(Li-Sorb),[Cu]C(C)/C=C/C(C([O-])=O)[Au],[Cu]C(C)/C=C/C(C([O-])=O)[Au],,0.04,0.091121643,,,,,,,,,,111.0413192,,,,,,,,,,,,,,,,,,,,,,,,,,,,,,,,,,,,,,,,,,,,,,110.3041086,1.03E-05,-4.985637
,,,,,1,doi.org/10.1016/j.jpowsour.2008.10.113,PEO-r-PPO,[Cu]OCCOCCOCCOCCOCCOC(C)C[Au],[Cu]OCCOCCOCCOCCOCCOC(C)C[Au],,,,,,0.96,0.908878357,0.85,0.15,,0.85/0.15,,,60000,60000,,,46.1485,random,,Poly(Li-Sorb),[Cu]C(C)/C=C/C(C([O-])=O)[Au],[Cu]C(C)/C=C/C(C([O-])=O)[Au],,0.04,0.091121643,,,,,,,,,,111.0413192,,,,,,,,,,,,,,,,,,,,,,,,,,,,,,,,,,,,,,,,,,,,,,100.4422577,8.69E-06,-5.061041
,,,,,1,doi.org/10.1016/j.jpowsour.2008.10.113,PEO-r-PPO,[Cu]OCCOCCOCCOCCOCCOC(C)C[Au],[Cu]OCCOCCOCCOCCOCCOC(C)C[Au],,,,,,0.96,0.908878357,0.85,0.15,,0.85/0.15,,,60000,60000,,,46.1485,random,,Poly(Li-Sorb),[Cu]C(C)/C=C/C(C([O-])=O)[Au],[Cu]C(C)/C=C/C(C([O-])=O)[Au],,0.04,0.091121643,,,,,,,,,,111.0413192,,,,,,,,,,,,,,,,,,,,,,,,,,,,,,,,,,,,,,,,,,,,,,91.0748185,7.74E-06,-5.111311
,,,,,1,doi.org/10.1016/j.jpowsour.2008.10.113,PEO-r-PPO,[Cu]OCCOCCOCCOCCOCCOC(C)C[Au],[Cu]OCCOCCOCCOCCOCCOC(C)C[Au],,,,,,0.96,0.908878357,0.85,0.15,,0.85/0.15,,,60000,60000,,,46.1485,random,,Poly(Li-Sorb),[Cu]C(C)/C=C/C(C([O-])=O)[Au],[Cu]C(C)/C=C/C(C([O-])=O)[Au],,0.04,0.091121643,,,,,,,,,,111.0413192,,,,,,,,,,,,,,,,,,,,,,,,,,,,,,,,,,,,,,,,,,,,,,79.45980622,5.96E-06,-5.224417
,,,,,1,doi.org/10.1016/j.jpowsour.2008.10.113,PEO-r-PPO,[Cu]OCCOCCOCCOCCOCCOC(C)C[Au],[Cu]OCCOCCOCCOCCOCCOC(C)C[Au],,,,,,0.96,0.908878357,0.85,0.15,,0.85/0.15,,,60000,60000,,,46.1485,random,,Poly(Li-Sorb),[Cu]C(C)/C=C/C(C([O-])=O)[Au],[Cu]C(C)/C=C/C(C([O-])=O)[Au],,0.04,0.091121643,,,,,,,,,,111.0413192,,,,,,,,,,,,,,,,,,,,,,,,,,,,,,,,,,,,,,,,,,,,,,69.98722126,4.73E-06,-5.324955
,,,,,1,doi.org/10.1016/j.jpowsour.2008.10.113,PEO-r-PPO,[Cu]OCCOCCOCCOCCOCCOC(C)C[Au],[Cu]OCCOCCOCCOCCOCCOC(C)C[Au],,,,,,0.96,0.908878357,0.85,0.15,,0.85/0.15,,,60000,60000,,,46.1485,random,,Poly(Li-Sorb),[Cu]C(C)/C=C/C(C([O-])=O)[Au],[Cu]C(C)/C=C/C(C([O-])=O)[Au],,0.04,0.091121643,,,,,,,,,,111.0413192,,,,,,,,,,,,,,,,,,,,,,,,,,,,,,,,,,,,,,,,,,,,,,60.25835021,3.25E-06,-5.48833
,,,,,1,doi.org/10.1016/j.jpowsour.2008.10.113,PEO-r-PPO,[Cu]OCCOCCOCCOCCOCCOC(C)C[Au],[Cu]OCCOCCOCCOCCOCCOC(C)C[Au],,,,,,0.96,0.908878357,0.85,0.15,,0.85/0.15,,,60000,60000,,,46.1485,random,,Poly(Li-Sorb),[Cu]C(C)/C=C/C(C([O-])=O)[Au],[Cu]C(C)/C=C/C(C([O-])=O)[Au],,0.04,0.091121643,,,,,,,,,,111.0413192,,,,,,,,,,,,,,,,,,,,,,,,,,,,,,,,,,,,,,,,,,,,,,49.93476161,2.73E-06,-5.563734
,,,,,1,doi.org/10.1016/j.jpowsour.2008.10.113,PEO-r-PPO,[Cu]OCCOCCOCCOCCOCCOC(C)C[Au],[Cu]OCCOCCOCCOCCOCCOC(C)C[Au],,,,,,0.96,0.908878357,0.85,0.15,,0.85/0.15,,,60000,60000,,,46.1485,random,,Poly(Li-Sorb),[Cu]C(C)/C=C/C(C([O-])=O)[Au],[Cu]C(C)/C=C/C(C([O-])=O)[Au],,0.04,0.091121643,,,,,,,,,,111.0413192,,,,,,,,,,,,,,,,,,,,,,,,,,,,,,,,,,,,,,,,,,,,,,39.83404939,1.62E-06,-5.789946
,,,,,1,doi.org/10.1016/j.jpowsour.2008.10.113,PEO-r-PPO,[Cu]OCCOCCOCCOCCOCCOC(C)C[Au],[Cu]OCCOCCOCCOCCOCCOC(C)C[Au],,,,,,0.96,0.908878357,0.85,0.15,,0.85/0.15,,,60000,60000,,,46.1485,random,,Poly(Li-Sorb),[Cu]C(C)/C=C/C(C([O-])=O)[Au],[Cu]C(C)/C=C/C(C([O-])=O)[Au],,0.04,0.091121643,,,,,,,,,,111.0413192,,,,,,,,,,,,,,,,,,,,,,,,,,,,,,,,,,,,,,,,,,,,,,29.72546942,6.24E-07,-6.204668
,,,,,1,doi.org/10.1016/j.jpowsour.2008.10.113,PEO-r-PPO,[Cu]OCCOCCOCCOCCOCCOC(C)C[Au],[Cu]OCCOCCOCCOCCOCCOC(C)C[Au],,,,,,0.96,0.908878357,0.85,0.15,,0.85/0.15,,,60000,60000,,,46.1485,random,,Poly(Li-Sorb),[Cu]C(C)/C=C/C(C([O-])=O)[Au],[Cu]C(C)/C=C/C(C([O-])=O)[Au],,0.04,0.091121643,,,,,,,,,,111.0413192,,,,,,,,,,,,,,,,,,,,,,,,,,,,,,,,,,,,,,,,,,,,,,20.01709586,2.47E-07,-6.606822
,,,,,1,doi.org/10.1016/j.jpowsour.2008.10.113,PEO-r-PPO,[Cu]OCCOCCOCCOCCOCCOC(C)C[Au],[Cu]OCCOCCOCCOCCOCCOC(C)C[Au],,,,,,0.96,0.908878357,0.85,0.15,,0.85/0.15,,,60000,60000,,,46.1485,random,,Poly(Li-Sorb),[Cu]C(C)/C=C/C(C([O-])=O)[Au],[Cu]C(C)/C=C/C(C([O-])=O)[Au],,0.04,0.091121643,,,,,,,,,,111.0413192,,,,,,,,,,,,,,,,,,,,,,,,,,,,,,,,,,,,,,,,,,,,,,10.25983982,8.72E-08,-7.059246
,,,,,1,doi.org/10.1016/j.jpowsour.2008.10.113,PEO-r-PPO,[Cu]OCCOCCOCCOCCOCCOC(C)C[Au],[Cu]OCCOCCOCCOCCOCCOC(C)C[Au],,,,,,0.96,0.908878357,0.85,0.15,,0.85/0.15,,,60000,60000,,,46.1485,random,,Poly(Li-Sorb),[Cu]C(C)/C=C/C(C([O-])=O)[Au],[Cu]C(C)/C=C/C(C([O-])=O)[Au],,0.04,0.091121643,,,,,,,,,,111.0413192,,,,,,,,,,,,,,,,,,,,,,,,,,,,,,,,,,,,,,,,,,,,,,0.018663621,2.11E-08,-7.675045
,,,,,1,doi.org/10.1016/j.jpowsour.2008.10.113,PEO-r-PPO,[Cu]OCCOCCOCCOCCOCCOC(C)C[Au],[Cu]OCCOCCOCCOCCOCCOC(C)C[Au],,,,,,0.888888889,0.744708013,0.85,0.15,,0.85/0.15,,,60000,60000,,,46.1485,random,,Boron trifluoride diethyl etherate,B(F)(F)F.CCOCC,,,0.055555556,0.143298422,,,,,,,142.08,,1,142.08,,Poly(Li-Sorb),[Cu]C(C)/C=C/C(C([O-])=O)[Au],[Cu]C(C)/C=C/C(C([O-])=O)[Au],0.055555556,0.111993565,,,,,,,,111.0413192,,,,,,,,,,,,,,,,,,,,,,,,,,,,,,-38.5,,130.1197108,0.000513372,-3.289568
,,,,,1,doi.org/10.1016/j.jpowsour.2008.10.113,PEO-r-PPO,[Cu]OCCOCCOCCOCCOCCOC(C)C[Au],[Cu]OCCOCCOCCOCCOCCOC(C)C[Au],,,,,,0.888888889,0.744708013,0.85,0.15,,0.85/0.15,,,60000,60000,,,46.1485,random,,Boron trifluoride diethyl etherate,B(F)(F)F.CCOCC,,,0.055555556,0.143298422,,,,,,,142.08,,1,142.08,,Poly(Li-Sorb),[Cu]C(C)/C=C/C(C([O-])=O)[Au],[Cu]C(C)/C=C/C(C([O-])=O)[Au],0.055555556,0.111993565,,,,,,,,111.0413192,,,,,,,,,,,,,,,,,,,,,,,,,,,,,,-38.5,,120.6765328,0.000431412,-3.365108
,,,,,1,doi.org/10.1016/j.jpowsour.2008.10.113,PEO-r-PPO,[Cu]OCCOCCOCCOCCOCCOC(C)C[Au],[Cu]OCCOCCOCCOCCOCCOC(C)C[Au],,,,,,0.888888889,0.744708013,0.85,0.15,,0.85/0.15,,,60000,60000,,,46.1485,random,,Boron trifluoride diethyl etherate,B(F)(F)F.CCOCC,,,0.055555556,0.143298422,,,,,,,142.08,,1,142.08,,Poly(Li-Sorb),[Cu]C(C)/C=C/C(C([O-])=O)[Au],[Cu]C(C)/C=C/C(C([O-])=O)[Au],0.055555556,0.111993565,,,,,,,,111.0413192,,,,,,,,,,,,,,,,,,,,,,,,,,,,,,-38.5,,110.269705,0.000342116,-3.465827
,,,,,1,doi.org/10.1016/j.jpowsour.2008.10.113,PEO-r-PPO,[Cu]OCCOCCOCCOCCOCCOC(C)C[Au],[Cu]OCCOCCOCCOCCOCCOC(C)C[Au],,,,,,0.888888889,0.744708013,0.85,0.15,,0.85/0.15,,,60000,60000,,,46.1485,random,,Boron trifluoride diethyl etherate,B(F)(F)F.CCOCC,,,0.055555556,0.143298422,,,,,,,142.08,,1,142.08,,Poly(Li-Sorb),[Cu]C(C)/C=C/C(C([O-])=O)[Au],[Cu]C(C)/C=C/C(C([O-])=O)[Au],0.055555556,0.111993565,,,,,,,,111.0413192,,,,,,,,,,,,,,,,,,,,,,,,,,,,,,-38.5,,99.45822779,0.000304658,-3.516187
,,,,,1,doi.org/10.1016/j.jpowsour.2008.10.113,PEO-r-PPO,[Cu]OCCOCCOCCOCCOCCOC(C)C[Au],[Cu]OCCOCCOCCOCCOCCOC(C)C[Au],,,,,,0.888888889,0.744708013,0.85,0.15,,0.85/0.15,,,60000,60000,,,46.1485,random,,Boron trifluoride diethyl etherate,B(F)(F)F.CCOCC,,,0.055555556,0.143298422,,,,,,,142.08,,1,142.08,,Poly(Li-Sorb),[Cu]C(C)/C=C/C(C([O-])=O)[Au],[Cu]C(C)/C=C/C(C([O-])=O)[Au],0.055555556,0.111993565,,,,,,,,111.0413192,,,,,,,,,,,,,,,,,,,,,,,,,,,,,,-38.5,,89.41738315,0.000234695,-3.629496
