Repository: zjurillpolymer/SPE_prediction

# SPE Prediction

Polymer electrolyte conductivity prediction using graph neural networks.

## Data

Data from [ChemPropPred](https://github.com/learningmatter-mit/Chem-prop-pred) — polymer electrolyte conductivity measurements including SMILES, conductivity (log S/cm), molecular weight, salt concentration, and temperature.

- `data/clean_train_data.csv` — cleaned training data
- `data/PolymerElectrolyteData.csv` — full raw dataset
- `data/PolyInfo_8salts.csv` / `data/polyinfo_5salts_4conc.csv` — PolyInfo polymer database with salt additives

File: data/PolymerElectrolyteData.csv (part 6 of 154)
Notes,Compound Notebook Name,Date Copied to Master Database,Data Recorded By,Seshadri Group,Oyaizu Group,DOI,Solvent 1 (S1),S1 SMILES,S1 SMILES 1,S1 SMILES 2,S1 SMILES 3,S1 Big SMILES,S1 End Group 1,S1 End Group 2,S1 Mol %,S1 Weight %,S1 SMILES 1 Mol %,S1 SMILES 2 Mol %,S1 SMILES 3 Mol %,S1 Molar Ratio,S1 Weight Ratio,S1 Mw,S1 Mn,S1 Mn or Mw,S1 Mw/Mn,S1 DOP,S1 Molar Mass (g/mol),S1 Type,S1 Block Mol Weight,Solvent 2 (S2),S2 SMILES,S2 SMILES 1,S2 SMILES 2,S2 Mol %,S2 Weight %,S2 SMILES 1 Mol %,S2 SMILES 2 Mol %,S2 Molar Ratio,S2 Weight Ratio,S2 Mw,S2 Mn,S2 Mn or Mw,S2 Mw/Mn,S2 DOP,S2 Molar Mass (g/mol),S2 Type,Solvent 3 (S3),S3 SMILES,S3 SMILES 1,S3 Mol %,S3 Weight %,S3 Molar Ratio,S3 Weight Ratio,S3 Mw,S3 Mn,S3 Mn or Mw,S3 Mw/Mn,S3 DOP,S3 Molar Mass (g/mol),S3 Type,Solvent 4 (S4),S4 SMILES,S4 Mol %,S4 Weight %,S4 Molar Ratio,S4 Weight Ratio,S4 Mw,S4 Mn,S4 Mn or Mw,S4 Mw/Mn,S4 DOP,S4 Molar Mass (g/mol),S4 Type,Salt 1,Salt1 SMILES,Salt1 Mol %,Salt1 Weight %,Salt1 Molality (mol salt/kg polymer),Salt1 Molar Mass (g/mol),Salt 2,Salt2 SMILES,Salt2 Mol %,Salt2 Weight %,Salt2 Molality (mol salt/kg polymer),Salt2 Molar Mass (g/mol),Inorganic Material 1 (IM1),IM1 Weight %,IM1 Particle Size (nm),Tg (oC),Heating Rate (K/min),Temperature (oC),Conductivity (S/cm),log Conductivity (S/cm)
,,,,,1,doi.org/10.1016/j.jpowsour.2008.10.113,PEO-r-PPO,[Cu]OCCOCCOCCOCCOCCOC(C)C[Au],[Cu]OCCOCCOCCOCCOCCOC(C)C[Au],,,,,,0.888888889,0.744708013,0.85,0.15,,0.85/0.15,,,60000,60000,,,46.1485,random,,Boron trifluoride diethyl etherate,B(F)(F)F.CCOCC,,,0.055555556,0.143298422,,,,,,,142.08,,1,142.08,,Poly(Li-Sorb),[Cu]C(C)/C=C/C(C([O-])=O)[Au],[Cu]C(C)/C=C/C(C([O-])=O)[Au],0.055555556,0.111993565,,,,,,,,111.0413192,,,,,,,,,,,,,,,,,,,,,,,,,,,,,,-38.5,,79.90348902,0.000186116,-3.730216
,,,,,1,doi.org/10.1016/j.jpowsour.2008.10.113,PEO-r-PPO,[Cu]OCCOCCOCCOCCOCCOC(C)C[Au],[Cu]OCCOCCOCCOCCOCCOC(C)C[Au],,,,,,0.888888889,0.744708013,0.85,0.15,,0.85/0.15,,,60000,60000,,,46.1485,random,,Boron trifluoride diethyl etherate,B(F)(F)F.CCOCC,,,0.055555556,0.143298422,,,,,,,142.08,,1,142.08,,Poly(Li-Sorb),[Cu]C(C)/C=C/C(C([O-])=O)[Au],[Cu]C(C)/C=C/C(C([O-])=O)[Au],0.055555556,0.111993565,,,,,,,,111.0413192,,,,,,,,,,,,,,,,,,,,,,,,,,,,,,-38.5,,70.39686718,0.000139279,-3.856115
,,,,,1,doi.org/10.1016/j.jpowsour.2008.10.113,PEO-r-PPO,[Cu]OCCOCCOCCOCCOCCOC(C)C[Au],[Cu]OCCOCCOCCOCCOCCOC(C)C[Au],,,,,,0.888888889,0.744708013,0.85,0.15,,0.85/0.15,,,60000,60000,,,46.1485,random,,Boron trifluoride diethyl etherate,B(F)(F)F.CCOCC,,,0.055555556,0.143298422,,,,,,,142.08,,1,142.08,,Poly(Li-Sorb),[Cu]C(C)/C=C/C(C([O-])=O)[Au],[Cu]C(C)/C=C/C(C([O-])=O)[Au],0.055555556,0.111993565,,,,,,,,111.0413192,,,,,,,,,,,,,,,,,,,,,,,,,,,,,,-38.5,,60.6343873,9.55E-05,-4.019784
,,,,,1,doi.org/10.1016/j.jpowsour.2008.10.113,PEO-r-PPO,[Cu]OCCOCCOCCOCCOCCOC(C)C[Au],[Cu]OCCOCCOCCOCCOCCOC(C)C[Au],,,,,,0.888888889,0.744708013,0.85,0.15,,0.85/0.15,,,60000,60000,,,46.1485,random,,Boron trifluoride diethyl etherate,B(F)(F)F.CCOCC,,,0.055555556,0.143298422,,,,,,,142.08,,1,142.08,,Poly(Li-Sorb),[Cu]C(C)/C=C/C(C([O-])=O)[Au],[Cu]C(C)/C=C/C(C([O-])=O)[Au],0.055555556,0.111993565,,,,,,,,111.0413192,,,,,,,,,,,,,,,,,,,,,,,,,,,,,,-38.5,,49.99406247,6.01E-05,-4.221223
,,,,,1,doi.org/10.1016/j.jpowsour.2008.10.113,PEO-r-PPO,[Cu]OCCOCCOCCOCCOCCOC(C)C[Au],[Cu]OCCOCCOCCOCCOCCOC(C)C[Au],,,,,,0.888888889,0.744708013,0.85,0.15,,0.85/0.15,,,60000,60000,,,46.1485,random,,Boron trifluoride diethyl etherate,B(F)(F)F.CCOCC,,,0.055555556,0.143298422,,,,,,,142.08,,1,142.08,,Poly(Li-Sorb),[Cu]C(C)/C=C/C(C([O-])=O)[Au],[Cu]C(C)/C=C/C(C([O-])=O)[Au],0.055555556,0.111993565,,,,,,,,111.0413192,,,,,,,,,,,,,,,,,,,,,,,,,,,,,,-38.5,,40.14380819,4.00E-05,-4.397482
,,,,,1,doi.org/10.1016/j.jpowsour.2008.10.113,PEO-r-PPO,[Cu]OCCOCCOCCOCCOCCOC(C)C[Au],[Cu]OCCOCCOCCOCCOCCOC(C)C[Au],,,,,,0.888888889,0.744708013,0.85,0.15,,0.85/0.15,,,60000,60000,,,46.1485,random,,Boron trifluoride diethyl etherate,B(F)(F)F.CCOCC,,,0.055555556,0.143298422,,,,,,,142.08,,1,142.08,,Poly(Li-Sorb),[Cu]C(C)/C=C/C(C([O-])=O)[Au],[Cu]C(C)/C=C/C(C([O-])=O)[Au],0.055555556,0.111993565,,,,,,,,111.0413192,,,,,,,,,,,,,,,,,,,,,,,,,,,,,,-38.5,,30.00441261,4.69E-06,-5.329137
,,,,,1,doi.org/10.1016/j.jpowsour.2008.10.113,PEO-r-PPO,[Cu]OCCOCCOCCOCCOCCOC(C)C[Au],[Cu]OCCOCCOCCOCCOCCOC(C)C[Au],,,,,,0.888888889,0.744708013,0.85,0.15,,0.85/0.15,,,60000,60000,,,46.1485,random,,Boron trifluoride diethyl etherate,B(F)(F)F.CCOCC,,,0.055555556,0.143298422,,,,,,,142.08,,1,142.08,,Poly(Li-Sorb),[Cu]C(C)/C=C/C(C([O-])=O)[Au],[Cu]C(C)/C=C/C(C([O-])=O)[Au],0.055555556,0.111993565,,,,,,,,111.0413192,,,,,,,,,,,,,,,,,,,,,,,,,,,,,,-38.5,,20.38429082,1.20E-06,-5.920863
,,,,,1,doi.org/10.1016/j.jpowsour.2008.10.113,PEO-r-PPO,[Cu]OCCOCCOCCOCCOCCOC(C)C[Au],[Cu]OCCOCCOCCOCCOCCOC(C)C[Au],,,,,,0.888888889,0.744708013,0.85,0.15,,0.85/0.15,,,60000,60000,,,46.1485,random,,Boron trifluoride diethyl etherate,B(F)(F)F.CCOCC,,,0.055555556,0.143298422,,,,,,,142.08,,1,142.08,,Poly(Li-Sorb),[Cu]C(C)/C=C/C(C([O-])=O)[Au],[Cu]C(C)/C=C/C(C([O-])=O)[Au],0.055555556,0.111993565,,,,,,,,111.0413192,,,,,,,,,,,,,,,,,,,,,,,,,,,,,,-38.5,,10.37490639,2.51E-07,-6.600719
,,,,,1,doi.org/10.1016/j.jpowsour.2008.10.113,PEO-r-PPO,[Cu]OCCOCCOCCOCCOCCOC(C)C[Au],[Cu]OCCOCCOCCOCCOCCOC(C)C[Au],,,,,,0.888888889,0.744708013,0.85,0.15,,0.85/0.15,,,60000,60000,,,46.1485,random,,Boron trifluoride diethyl etherate,B(F)(F)F.CCOCC,,,0.055555556,0.143298422,,,,,,,142.08,,1,142.08,,Poly(Li-Sorb),[Cu]C(C)/C=C/C(C([O-])=O)[Au],[Cu]C(C)/C=C/C(C([O-])=O)[Au],0.055555556,0.111993565,,,,,,,,111.0413192,,,,,,,,,,,,,,,,,,,,,,,,,,,,,,-38.5,,-0.087257281,3.49E-08,-7.456835
,,,,,1,doi.org/10.1016/j.jpowsour.2008.10.113,PEO-r-PPO,[Cu]OCCOCCOCCOCCOCCOC(C)C[Au],[Cu]OCCOCCOCCOCCOCCOC(C)C[Au],,,,,,0.923076923,0.813975125,0.85,0.15,,0.85/0.15,,,60000,60000,,,46.1485,random,,Boron trifluoride diethyl etherate,B(F)(F)F.CCOCC,,,0.038461538,0.10441797,,,,,,,142.08,,1,142.08,,Poly(Li-Sorb),[Cu]C(C)/C=C/C(C([O-])=O)[Au],[Cu]C(C)/C=C/C(C([O-])=O)[Au],0.038461538,0.081606905,,,,,,,,111.0413192,,,,,,,,,,,,,,,,,,,,,,,,,,,,,,,,130.1197108,0.000135299,-3.868705
,,,,,1,doi.org/10.1016/j.jpowsour.2008.10.113,PEO-r-PPO,[Cu]OCCOCCOCCOCCOCCOC(C)C[Au],[Cu]OCCOCCOCCOCCOCCOC(C)C[Au],,,,,,0.923076923,0.813975125,0.85,0.15,,0.85/0.15,,,60000,60000,,,46.1485,random,,Boron trifluoride diethyl etherate,B(F)(F)F.CCOCC,,,0.038461538,0.10441797,,,,,,,142.08,,1,142.08,,Poly(Li-Sorb),[Cu]C(C)/C=C/C(C([O-])=O)[Au],[Cu]C(C)/C=C/C(C([O-])=O)[Au],0.038461538,0.081606905,,,,,,,,111.0413192,,,,,,,,,,,,,,,,,,,,,,,,,,,,,,,,120.2577451,0.00012403,-3.906475
,,,,,1,doi.org/10.1016/j.jpowsour.2008.10.113,PEO-r-PPO,[Cu]OCCOCCOCCOCCOCCOC(C)C[Au],[Cu]OCCOCCOCCOCCOCCOC(C)C[Au],,,,,,0.923076923,0.813975125,0.85,0.15,,0.85/0.15,,,60000,60000,,,46.1485,random,,Boron trifluoride diethyl etherate,B(F)(F)F.CCOCC,,,0.038461538,0.10441797,,,,,,,142.08,,1,142.08,,Poly(Li-Sorb),[Cu]C(C)/C=C/C(C([O-])=O)[Au],[Cu]C(C)/C=C/C(C([O-])=O)[Au],0.038461538,0.081606905,,,,,,,,111.0413192,,,,,,,,,,,,,,,,,,,,,,,,,,,,,,,,109.8727466,0.000120486,-3.919065
,,,,,1,doi.org/10.1016/j.jpowsour.2008.10.113,PEO-r-PPO,[Cu]OCCOCCOCCOCCOCCOC(C)C[Au],[Cu]OCCOCCOCCOCCOCCOC(C)C[Au],,,,,,0.923076923,0.813975125,0.85,0.15,,0.85/0.15,,,60000,60000,,,46.1485,random,,Boron trifluoride diethyl etherate,B(F)(F)F.CCOCC,,,0.038461538,0.10441797,,,,,,,142.08,,1,142.08,,Poly(Li-Sorb),[Cu]C(C)/C=C/C(C([O-])=O)[Au],[Cu]C(C)/C=C/C(C([O-])=O)[Au],0.038461538,0.081606905,,,,,,,,111.0413192,,,,,,,,,,,,,,,,,,,,,,,,,,,,,,,,100.021924,9.84E-05,-4.007194
,,,,,1,doi.org/10.1016/j.jpowsour.2008.10.113,PEO-r-PPO,[Cu]OCCOCCOCCOCCOCCOC(C)C[Au],[Cu]OCCOCCOCCOCCOCCOC(C)C[Au],,,,,,0.923076923,0.813975125,0.85,0.15,,0.85/0.15,,,60000,60000,,,46.1485,random,,Boron trifluoride diethyl etherate,B(F)(F)F.CCOCC,,,0.038461538,0.10441797,,,,,,,142.08,,1,142.08,,Poly(Li-Sorb),[Cu]C(C)/C=C/C(C([O-])=O)[Au],[Cu]C(C)/C=C/C(C([O-])=O)[Au],0.038461538,0.081606905,,,,,,,,111.0413192,,,,,,,,,,,,,,,,,,,,,,,,,,,,,,,,90.66509607,8.76E-05,-4.057554
,,,,,1,doi.org/10.1016/j.jpowsour.2008.10.113,PEO-r-PPO,[Cu]OCCOCCOCCOCCOCCOC(C)C[Au],[Cu]OCCOCCOCCOCCOCCOC(C)C[Au],,,,,,0.923076923,0.813975125,0.85,0.15,,0.85/0.15,,,60000,60000,,,46.1485,random,,Boron trifluoride diethyl etherate,B(F)(F)F.CCOCC,,,0.038461538,0.10441797,,,,,,,142.08,,1,142.08,,Poly(Li-Sorb),[Cu]C(C)/C=C/C(C([O-])=O)[Au],[Cu]C(C)/C=C/C(C([O-])=O)[Au],0.038461538,0.081606905,,,,,,,,111.0413192,,,,,,,,,,,,,,,,,,,,,,,,,,,,,,,,80.24060617,7.15E-05,-4.145683
,,,,,1,doi.org/10.1016/j.jpowsour.2008.10.113,PEO-r-PPO,[Cu]OCCOCCOCCOCCOCCOC(C)C[Au],[Cu]OCCOCCOCCOCCOCCOC(C)C[Au],,,,,,0.923076923,0.813975125,0.85,0.15,,0.85/0.15,,,60000,60000,,,46.1485,random,,Boron trifluoride diethyl etherate,B(F)(F)F.CCOCC,,,0.038461538,0.10441797,,,,,,,142.08,,1,142.08,,Poly(Li-Sorb),[Cu]C(C)/C=C/C(C([O-])=O)[Au],[Cu]C(C)/C=C/C(C([O-])=O)[Au],0.038461538,0.081606905,,,,,,,,111.0413192,,,,,,,,,,,,,,,,,,,,,,,,,,,,,,,,69.76012737,5.84E-05,-4.233813
,,,,,1,doi.org/10.1016/j.jpowsour.2008.10.113,PEO-r-PPO,[Cu]OCCOCCOCCOCCOCCOC(C)C[Au],[Cu]OCCOCCOCCOCCOCCOC(C)C[Au],,,,,,0.923076923,0.813975125,0.85,0.15,,0.85/0.15,,,60000,60000,,,46.1485,random,,Boron trifluoride diethyl etherate,B(F)(F)F.CCOCC,,,0.038461538,0.10441797,,,,,,,142.08,,1,142.08,,Poly(Li-Sorb),[Cu]C(C)/C=C/C(C([O-])=O)[Au],[Cu]C(C)/C=C/C(C([O-])=O)[Au],0.038461538,0.081606905,,,,,,,,111.0413192,,,,,,,,,,,,,,,,,,,,,,,,,,,,,,,,60.33351207,4.76E-05,-4.321942
,,,,,1,doi.org/10.1016/j.jpowsour.2008.10.113,PEO-r-PPO,[Cu]OCCOCCOCCOCCOCCOC(C)C[Au],[Cu]OCCOCCOCCOCCOCCOC(C)C[Au],,,,,,0.923076923,0.813975125,0.85,0.15,,0.85/0.15,,,60000,60000,,,46.1485,random,,Boron trifluoride diethyl etherate,B(F)(F)F.CCOCC,,,0.038461538,0.10441797,,,,,,,142.08,,1,142.08,,Poly(Li-Sorb),[Cu]C(C)/C=C/C(C([O-])=O)[Au],[Cu]C(C)/C=C/C(C([O-])=O)[Au],0.038461538,0.081606905,,,,,,,,111.0413192,,,,,,,,,,,,,,,,,,,,,,,,,,,,,,,,49.99406247,3.36E-05,-4.473022
,,,,,1,doi.org/10.1016/j.jpowsour.2008.10.113,PEO-r-PPO,[Cu]OCCOCCOCCOCCOCCOC(C)C[Au],[Cu]OCCOCCOCCOCCOCCOC(C)C[Au],,,,,,0.923076923,0.813975125,0.85,0.15,,0.85/0.15,,,60000,60000,,,46.1485,random,,Boron trifluoride diethyl etherate,B(F)(F)F.CCOCC,,,0.038461538,0.10441797,,,,,,,142.08,,1,142.08,,Poly(Li-Sorb),[Cu]C(C)/C=C/C(C([O-])=O)[Au],[Cu]C(C)/C=C/C(C([O-])=O)[Au],0.038461538,0.081606905,,,,,,,,111.0413192,,,,,,,,,,,,,,,,,,,,,,,,,,,,,,,,39.87872508,1.78E-05,-4.75
,,,,,1,doi.org/10.1016/j.jpowsour.2008.10.113,PEO-r-PPO,[Cu]OCCOCCOCCOCCOCCOC(C)C[Au],[Cu]OCCOCCOCCOCCOCCOC(C)C[Au],,,,,,0.923076923,0.813975125,0.85,0.15,,0.85/0.15,,,60000,60000,,,46.1485,random,,Boron trifluoride diethyl etherate,B(F)(F)F.CCOCC,,,0.038461538,0.10441797,,,,,,,142.08,,1,142.08,,Poly(Li-Sorb),[Cu]C(C)/C=C/C(C([O-])=O)[Au],[Cu]C(C)/C=C/C(C([O-])=O)[Au],0.038461538,0.081606905,,,,,,,,111.0413192,,,,,,,,,,,,,,,,,,,,,,,,,,,,,,,,29.75629503,6.08E-06,-5.215827
,,,,,1,doi.org/10.1016/j.jpowsour.2008.10.113,PEO-r-PPO,[Cu]OCCOCCOCCOCCOCCOC(C)C[Au],[Cu]OCCOCCOCCOCCOCCOC(C)C[Au],,,,,,0.923076923,0.813975125,0.85,0.15,,0.85/0.15,,,60000,60000,,,46.1485,random,,Boron trifluoride diethyl etherate,B(F)(F)F.CCOCC,,,0.038461538,0.10441797,,,,,,,142.08,,1,142.08,,Poly(Li-Sorb),[Cu]C(C)/C=C/C(C([O-])=O)[Au],[Cu]C(C)/C=C/C(C([O-])=O)[Au],0.038461538,0.081606905,,,,,,,,111.0413192,,,,,,,,,,,,,,,,,,,,,,,,,,,,,,,,20.03540371,2.48E-06,-5.606115
,,,,,1,doi.org/10.1016/j.jpowsour.2008.10.113,PEO-r-PPO,[Cu]OCCOCCOCCOCCOCCOC(C)C[Au],[Cu]OCCOCCOCCOCCOCCOC(C)C[Au],,,,,,0.923076923,0.813975125,0.85,0.15,,0.85/0.15,,,60000,60000,,,46.1485,random,,Boron trifluoride diethyl etherate,B(F)(F)F.CCOCC,,,0.038461538,0.10441797,,,,,,,142.08,,1,142.08,,Poly(Li-Sorb),[Cu]C(C)/C=C/C(C([O-])=O)[Au],[Cu]C(C)/C=C/C(C([O-])=O)[Au],0.038461538,0.081606905,,,,,,,,111.0413192,,,,,,,,,,,,,,,,,,,,,,,,,,,,,,,,10.48354999,1.01E-06,-5.996403
,,,,,1,doi.org/10.1016/j.jpowsour.2008.10.113,PEO-r-PPO,[Cu]OCCOCCOCCOCCOCCOC(C)C[Au],[Cu]OCCOCCOCCOCCOCCOC(C)C[Au],,,,,,0.923076923,0.813975125,0.85,0.15,,0.85/0.15,,,60000,60000,,,46.1485,random,,Boron trifluoride diethyl etherate,B(F)(F)F.CCOCC,,,0.038461538,0.10441797,,,,,,,142.08,,1,142.08,,Poly(Li-Sorb),[Cu]C(C)/C=C/C(C([O-])=O)[Au],[Cu]C(C)/C=C/C(C([O-])=O)[Au],0.038461538,0.081606905,,,,,,,,111.0413192,,,,,,,,,,,,,,,,,,,,,,,,,,,,,,,,0.114436082,2.58E-07,-6.588129
,,,,,1,doi.org/10.1016/j.jpowsour.2008.10.113,PEO5E+6,[Cu]OCC[Au],[Cu]OCC[Au],,,,,,0.888888889,0.715538717,,,,,,730000,,730000,,,44.02238095,,,Poly(Li-Muco),[Cu]C(C([O-])=O)/C=C/C(C([O-])=O)[Au],[Cu]C(C([O-])=O)/C=C/C(C([O-])=O)[Au],,0.111111111,0.284461283,,,,,,,,,,140.008222,,,,,,,,,,,,,,,,,,,,,,,,,,,,,,,,,,,,,,,,,,,,,,130.2501794,1.61E-05,-4.794175
,,,,,1,doi.org/10.1016/j.jpowsour.2008.10.113,PEO5E+6,[Cu]OCC[Au],[Cu]OCC[Au],,,,,,0.888888889,0.715538717,,,,,,730000,,730000,,,44.02238095,,,Poly(Li-Muco),[Cu]C(C([O-])=O)/C=C/C(C([O-])=O)[Au],[Cu]C(C([O-])=O)/C=C/C(C([O-])=O)[Au],,0.111111111,0.284461283,,,,,,,,,,140.008222,,,,,,,,,,,,,,,,,,,,,,,,,,,,,,,,,,,,,,,,,,,,,,120.5016584,1.25E-05,-4.902913
,,,,,1,doi.org/10.1016/j.jpowsour.2008.10.113,PEO5E+6,[Cu]OCC[Au],[Cu]OCC[Au],,,,,,0.888888889,0.715538717,,,,,,730000,,730000,,,44.02238095,,,Poly(Li-Muco),[Cu]C(C([O-])=O)/C=C/C(C([O-])=O)[Au],[Cu]C(C([O-])=O)/C=C/C(C([O-])=O)[Au],,0.111111111,0.284461283,,,,,,,,,,140.008222,,,,,,,,,,,,,,,,,,,,,,,,,,,,,,,,,,,,,,,,,,,,,,110.3514604,1.14E-05,-4.943689
,,,,,1,doi.org/10.1016/j.jpowsour.2008.10.113,PEO5E+6,[Cu]OCC[Au],[Cu]OCC[Au],,,,,,0.888888889,0.715538717,,,,,,730000,,730000,,,44.02238095,,,Poly(Li-Muco),[Cu]C(C([O-])=O)/C=C/C(C([O-])=O)[Au],[Cu]C(C([O-])=O)/C=C/C(C([O-])=O)[Au],,0.111111111,0.284461283,,,,,,,,,,140.008222,,,,,,,,,,,,,,,,,,,,,,,,,,,,,,,,,,,,,,,,,,,,,,101.3254535,1.00E-05,-4.998058
,,,,,1,doi.org/10.1016/j.jpowsour.2008.10.113,PEO5E+6,[Cu]OCC[Au],[Cu]OCC[Au],,,,,,0.888888889,0.715538717,,,,,,730000,,730000,,,44.02238095,,,Poly(Li-Muco),[Cu]C(C([O-])=O)/C=C/C(C([O-])=O)[Au],[Cu]C(C([O-])=O)/C=C/C(C([O-])=O)[Au],,0.111111111,0.284461283,,,,,,,,,,140.008222,,,,,,,,,,,,,,,,,,,,,,,,,,,,,,,,,,,,,,,,,,,,,,90.96209264,8.07E-06,-5.093204
,,,,,1,doi.org/10.1016/j.jpowsour.2008.10.113,PEO5E+6,[Cu]OCC[Au],[Cu]OCC[Au],,,,,,0.888888889,0.715538717,,,,,,730000,,730000,,,44.02238095,,,Poly(Li-Muco),[Cu]C(C([O-])=O)/C=C/C(C([O-])=O)[Au],[Cu]C(C([O-])=O)/C=C/C(C([O-])=O)[Au],,0.111111111,0.284461283,,,,,,,,,,140.008222,,,,,,,,,,,,,,,,,,,,,,,,,,,,,,,,,,,,,,,,,,,,,,81.15688362,6.90E-06,-5.161165
,,,,,1,doi.org/10.1016/j.jpowsour.2008.10.113,PEO5E+6,[Cu]OCC[Au],[Cu]OCC[Au],,,,,,0.888888889,0.715538717,,,,,,730000,,730000,,,44.02238095,,,Poly(Li-Muco),[Cu]C(C([O-])=O)/C=C/C(C([O-])=O)[Au],[Cu]C(C([O-])=O)/C=C/C(C([O-])=O)[Au],,0.111111111,0.284461283,,,,,,,,,,140.008222,,,,,,,,,,,,,,,,,,,,,,,,,,,,,,,,,,,,,,,,,,,,,,70.99819021,5.37E-06,-5.269903
,,,,,1,doi.org/10.1016/j.jpowsour.2008.10.113,PEO5E+6,[Cu]OCC[Au],[Cu]OCC[Au],,,,,,0.888888889,0.715538717,,,,,,730000,,730000,,,44.02238095,,,Poly(Li-Muco),[Cu]C(C([O-])=O)/C=C/C(C([O-])=O)[Au],[Cu]C(C([O-])=O)/C=C/C(C([O-])=O)[Au],,0.111111111,0.284461283,,,,,,,,,,140.008222,,,,,,,,,,,,,,,,,,,,,,,,,,,,,,,,,,,,,,,,,,,,,,60.58982844,4.18E-06,-5.378641
,,,,,1,doi.org/10.1016/j.jpowsour.2008.10.113,PEO5E+6,[Cu]OCC[Au],[Cu]OCC[Au],,,,,,0.888888889,0.715538717,,,,,,730000,,730000,,,44.02238095,,,Poly(Li-Muco),[Cu]C(C([O-])=O)/C=C/C(C([O-])=O)[Au],[Cu]C(C([O-])=O)/C=C/C(C([O-])=O)[Au],,0.111111111,0.284461283,,,,,,,,,,140.008222,,,,,,,,,,,,,,,,,,,,,,,,,,,,,,,,,,,,,,,,,,,,,,50.02748099,2.07E-07,-6.683495
,,,,,1,doi.org/10.1016/j.jpowsour.2008.10.113,PEO5E+6,[Cu]OCC[Au],[Cu]OCC[Au],,,,,,0.888888889,0.715538717,,,,,,730000,,730000,,,44.02238095,,,Poly(Li-Muco),[Cu]C(C([O-])=O)/C=C/C(C([O-])=O)[Au],[Cu]C(C([O-])=O)/C=C/C(C([O-])=O)[Au],,0.111111111,0.284461283,,,,,,,,,,140.008222,,,,,,,,,,,,,,,,,,,,,,,,,,,,,,,,,,,,,,,,,,,,,,40.68793033,5.74E-08,-7.240777
,,,,,1,doi.org/10.1016/j.jpowsour.2008.10.113,PEO5E+6,[Cu]OCC[Au],[Cu]OCC[Au],,,,,,0.888888889,0.715538717,,,,,,730000,,730000,,,44.02238095,,,Poly(Li-Muco),[Cu]C(C([O-])=O)/C=C/C(C([O-])=O)[Au],[Cu]C(C([O-])=O)/C=C/C(C([O-])=O)[Au],,0.111111111,0.284461283,,,,,,,,,,140.008222,,,,,,,,,,,,,,,,,,,,,,,,,,,,,,,,,,,,,,,,,,,,,,29.98097926,1.69E-08,-7.770874
,,,,,1,doi.org/10.1016/j.jpowsour.2008.10.113,PEO5E+6,[Cu]OCC[Au],[Cu]OCC[Au],,,,,,0.888888889,0.715538717,,,,,,730000,,730000,,,44.02238095,,,Poly(Li-Muco),[Cu]C(C([O-])=O)/C=C/C(C([O-])=O)[Au],[Cu]C(C([O-])=O)/C=C/C(C([O-])=O)[Au],,0.111111111,0.284461283,,,,,,,,,,140.008222,,,,,,,,,,,,,,,,,,,,,,,,,,,,,,,,,,,,,,,,,,,,,,19.98057296,5.16E-09,-8.287379
,,,,,1,doi.org/10.1016/j.jpowsour.2008.10.113,PEO5E+6,[Cu]OCC[Au],[Cu]OCC[Au],,,,,,0.888888889,0.715538717,,,,,,730000,,730000,,,44.02238095,,,Poly(Li-Muco),[Cu]C(C([O-])=O)/C=C/C(C([O-])=O)[Au],[Cu]C(C([O-])=O)/C=C/C(C([O-])=O)[Au],,0.111111111,0.284461283,,,,,,,,,,140.008222,,,,,,,,,,,,,,,,,,,,,,,,,,,,,,,,,,,,,,,,,,,,,,10.14879921,1.67E-09,-8.776699
,,,,,1,doi.org/10.1016/j.jpowsour.2008.10.113,PEO5E+6,[Cu]OCC[Au],[Cu]OCC[Au],,,,,,0.888888889,0.715538717,,,,,,730000,,730000,,,44.02238095,,,Poly(Li-Muco),[Cu]C(C([O-])=O)/C=C/C(C([O-])=O)[Au],[Cu]C(C([O-])=O)/C=C/C(C([O-])=O)[Au],,0.111111111,0.284461283,,,,,,,,,,140.008222,,,,,,,,,,,,,,,,,,,,,,,,,,,,,,,,,,,,,,,,,,,,,,0.18868166,4.78E-10,-9.320388
,,,,,1,doi.org/10.1016/j.jpowsour.2008.10.113,PEO5E+6,[Cu]OCC[Au],[Cu]OCC[Au],,,,,,0.941176471,0.834185449,,,,,,730000,,730000,,,44.02238095,,,Poly(Li-Muco),[Cu]C(C([O-])=O)/C=C/C(C([O-])=O)[Au],[Cu]C(C([O-])=O)/C=C/C(C([O-])=O)[Au],,0.058823529,0.165814551,,,,,,,,,,140.008222,,,,,,,,,,,,,,,,,,,,,,,,,,,,,,,,,,,,,,,,,,,,-41.9,,130.7264057,3.74E-05,-4.427184
,,,,,1,doi.org/10.1016/j.jpowsour.2008.10.113,PEO5E+6,[Cu]OCC[Au],[Cu]OCC[Au],,,,,,0.941176471,0.834185449,,,,,,730000,,730000,,,44.02238095,,,Poly(Li-Muco),[Cu]C(C([O-])=O)/C=C/C(C([O-])=O)[Au],[Cu]C(C([O-])=O)/C=C/C(C([O-])=O)[Au],,0.058823529,0.165814551,,,,,,,,,,140.008222,,,,,,,,,,,,,,,,,,,,,,,,,,,,,,,,,,,,,,,,,,,,-41.9,,120.2753896,3.51E-05,-4.454369
,,,,,1,doi.org/10.1016/j.jpowsour.2008.10.113,PEO5E+6,[Cu]OCC[Au],[Cu]OCC[Au],,,,,,0.941176471,0.834185449,,,,,,730000,,730000,,,44.02238095,,,Poly(Li-Muco),[Cu]C(C([O-])=O)/C=C/C(C([O-])=O)[Au],[Cu]C(C([O-])=O)/C=C/C(C([O-])=O)[Au],,0.058823529,0.165814551,,,,,,,,,,140.008222,,,,,,,,,,,,,,,,,,,,,,,,,,,,,,,,,,,,,,,,,,,,-41.9,,110.9974635,3.10E-05,-4.508738
,,,,,1,doi.org/10.1016/j.jpowsour.2008.10.113,PEO5E+6,[Cu]OCC[Au],[Cu]OCC[Au],,,,,,0.941176471,0.834185449,,,,,,730000,,730000,,,44.02238095,,,Poly(Li-Muco),[Cu]C(C([O-])=O)/C=C/C(C([O-])=O)[Au],[Cu]C(C([O-])=O)/C=C/C(C([O-])=O)[Au],,0.058823529,0.165814551,,,,,,,,,,140.008222,,,,,,,,,,,,,,,,,,,,,,,,,,,,,,,,,,,,,,,,,,,,-41.9,,100.303436,2.65E-05,-4.576699
,,,,,1,doi.org/10.1016/j.jpowsour.2008.10.113,PEO5E+6,[Cu]OCC[Au],[Cu]OCC[Au],,,,,,0.941176471,0.834185449,,,,,,730000,,730000,,,44.02238095,,,Poly(Li-Muco),[Cu]C(C([O-])=O)/C=C/C(C([O-])=O)[Au],[Cu]C(C([O-])=O)/C=C/C(C([O-])=O)[Au],,0.058823529,0.165814551,,,,,,,,,,140.008222,,,,,,,,,,,,,,,,,,,,,,,,,,,,,,,,,,,,,,,,,,,,-41.9,,90.38166652,2.82E-05,-4.549515
,,,,,1,doi.org/10.1016/j.jpowsour.2008.10.113,PEO5E+6,[Cu]OCC[Au],[Cu]OCC[Au],,,,,,0.941176471,0.834185449,,,,,,730000,,730000,,,44.02238095,,,Poly(Li-Muco),[Cu]C(C([O-])=O)/C=C/C(C([O-])=O)[Au],[Cu]C(C([O-])=O)/C=C/C(C([O-])=O)[Au],,0.058823529,0.165814551,,,,,,,,,,140.008222,,,,,,,,,,,,,,,,,,,,,,,,,,,,,,,,,,,,,,,,,,,,-41.9,,79.69507808,2.91E-05,-4.535922
,,,,,1,doi.org/10.1016/j.jpowsour.2008.10.113,PEO5E+6,[Cu]OCC[Au],[Cu]OCC[Au],,,,,,0.941176471,0.834185449,,,,,,730000,,730000,,,44.02238095,,,Poly(Li-Muco),[Cu]C(C([O-])=O)/C=C/C(C([O-])=O)[Au],[Cu]C(C([O-])=O)/C=C/C(C([O-])=O)[Au],,0.058823529,0.165814551,,,,,,,,,,140.008222,,,,,,,,,,,,,,,,,,,,,,,,,,,,,,,,,,,,,,,,,,,,-41.9,,70.30719201,2.27E-05,-4.64466
,,,,,1,doi.org/10.1016/j.jpowsour.2008.10.113,PEO5E+6,[Cu]OCC[Au],[Cu]OCC[Au],,,,,,0.941176471,0.834185449,,,,,,730000,,730000,,,44.02238095,,,Poly(Li-Muco),[Cu]C(C([O-])=O)/C=C/C(C([O-])=O)[Au],[Cu]C(C([O-])=O)/C=C/C(C([O-])=O)[Au],,0.058823529,0.165814551,,,,,,,,,,140.008222,,,,,,,,,,,,,,,,,,,,,,,,,,,,,,,,,,,,,,,,,,,,-41.9,,60.42706698,1.82E-05,-4.739806
,,,,,1,doi.org/10.1016/j.jpowsour.2008.10.113,PEO5E+6,[Cu]OCC[Au],[Cu]OCC[Au],,,,,,0.941176471,0.834185449,,,,,,730000,,730000,,,44.02238095,,,Poly(Li-Muco),[Cu]C(C([O-])=O)/C=C/C(C([O-])=O)[Au],[Cu]C(C([O-])=O)/C=C/C(C([O-])=O)[Au],,0.058823529,0.165814551,,,,,,,,,,140.008222,,,,,,,,,,,,,,,,,,,,,,,,,,,,,,,,,,,,,,,,,,,,-41.9,,50.79256239,1.51E-05,-4.821359
,,,,,1,doi.org/10.1016/j.jpowsour.2008.10.113,PEO5E+6,[Cu]OCC[Au],[Cu]OCC[Au],,,,,,0.941176471,0.834185449,,,,,,730000,,730000,,,44.02238095,,,Poly(Li-Muco),[Cu]C(C([O-])=O)/C=C/C(C([O-])=O)[Au],[Cu]C(C([O-])=O)/C=C/C(C([O-])=O)[Au],,0.058823529,0.165814551,,,,,,,,,,140.008222,,,,,,,,,,,,,,,,,,,,,,,,,,,,,,,,,,,,,,,,,,,,-41.9,,39.82650673,2.70E-06,-5.568932
,,,,,1,doi.org/10.1016/j.jpowsour.2008.10.113,PEO5E+6,[Cu]OCC[Au],[Cu]OCC[Au],,,,,,0.941176471,0.834185449,,,,,,730000,,730000,,,44.02238095,,,Poly(Li-Muco),[Cu]C(C([O-])=O)/C=C/C(C([O-])=O)[Au],[Cu]C(C([O-])=O)/C=C/C(C([O-])=O)[Au],,0.058823529,0.165814551,,,,,,,,,,140.008222,,,,,,,,,,,,,,,,,,,,,,,,,,,,,,,,,,,,,,,,,,,,-41.9,,30.24980722,1.27E-06,-5.895146
,,,,,1,doi.org/10.1016/j.jpowsour.2008.10.113,PEO5E+6,[Cu]OCC[Au],[Cu]OCC[Au],,,,,,0.941176471,0.834185449,,,,,,730000,,730000,,,44.02238095,,,Poly(Li-Muco),[Cu]C(C([O-])=O)/C=C/C(C([O-])=O)[Au],[Cu]C(C([O-])=O)/C=C/C(C([O-])=O)[Au],,0.058823529,0.165814551,,,,,,,,,,140.008222,,,,,,,,,,,,,,,,,,,,,,,,,,,,,,,,,,,,,,,,,,,,-41.9,,20.73599574,5.82E-07,-6.234951
,,,,,1,doi.org/10.1016/j.jpowsour.2008.10.113,PEO5E+6,[Cu]OCC[Au],[Cu]OCC[Au],,,,,,0.941176471,0.834185449,,,,,,730000,,730000,,,44.02238095,,,Poly(Li-Muco),[Cu]C(C([O-])=O)/C=C/C(C([O-])=O)[Au],[Cu]C(C([O-])=O)/C=C/C(C([O-])=O)[Au],,0.058823529,0.165814551,,,,,,,,,,140.008222,,,,,,,,,,,,,,,,,,,,,,,,,,,,,,,,,,,,,,,,,,,,-41.9,,10.38366877,2.28E-07,-6.642718
,,,,,1,doi.org/10.1016/j.jpowsour.2008.10.113,PEO5E+6,[Cu]OCC[Au],[Cu]OCC[Au],,,,,,0.941176471,0.834185449,,,,,,730000,,730000,,,44.02238095,,,Poly(Li-Muco),[Cu]C(C([O-])=O)/C=C/C(C([O-])=O)[Au],[Cu]C(C([O-])=O)/C=C/C(C([O-])=O)[Au],,0.058823529,0.165814551,,,,,,,,,,140.008222,,,,,,,,,,,,,,,,,,,,,,,,,,,,,,,,,,,,,,,,,,,,-41.9,,0.40724541,1.07E-07,-6.968932
,,,,,1,doi.org/10.1016/j.jpowsour.2008.10.113,PEO5E+6,[Cu]OCC[Au],[Cu]OCC[Au],,,,,,0.96,0.882989625,,,,,,730000,,730000,,,44.02238095,,,Poly(Li-Muco),[Cu]C(C([O-])=O)/C=C/C(C([O-])=O)[Au],[Cu]C(C([O-])=O)/C=C/C(C([O-])=O)[Au],,0.04,0.117010375,,,,,,,,,,140.008222,,,,,,,,,,,,,,,,,,,,,,,,,,,,,,,,,,,,,,,,,,,,,,130.7264057,8.18E-05,-4.087379
,,,,,1,doi.org/10.1016/j.jpowsour.2008.10.113,PEO5E+6,[Cu]OCC[Au],[Cu]OCC[Au],,,,,,0.96,0.882989625,,,,,,730000,,730000,,,44.02238095,,,Poly(Li-Muco),[Cu]C(C([O-])=O)/C=C/C(C([O-])=O)[Au],[Cu]C(C([O-])=O)/C=C/C(C([O-])=O)[Au],,0.04,0.117010375,,,,,,,,,,140.008222,,,,,,,,,,,,,,,,,,,,,,,,,,,,,,,,,,,,,,,,,,,,,,121.4098093,7.68E-05,-4.114563
,,,,,1,doi.org/10.1016/j.jpowsour.2008.10.113,PEO5E+6,[Cu]OCC[Au],[Cu]OCC[Au],,,,,,0.96,0.882989625,,,,,,730000,,730000,,,44.02238095,,,Poly(Li-Muco),[Cu]C(C([O-])=O)/C=C/C(C([O-])=O)[Au],[Cu]C(C([O-])=O)/C=C/C(C([O-])=O)[Au],,0.04,0.117010375,,,,,,,,,,140.008222,,,,,,,,,,,,,,,,,,,,,,,,,,,,,,,,,,,,,,,,,,,,,,110.5666023,7.68E-05,-4.114563
,,,,,1,doi.org/10.1016/j.jpowsour.2008.10.113,PEO5E+6,[Cu]OCC[Au],[Cu]OCC[Au],,,,,,0.96,0.882989625,,,,,,730000,,730000,,,44.02238095,,,Poly(Li-Muco),[Cu]C(C([O-])=O)/C=C/C(C([O-])=O)[Au],[Cu]C(C([O-])=O)/C=C/C(C([O-])=O)[Au],,0.04,0.117010375,,,,,,,,,,140.008222,,,,,,,,,,,,,,,,,,,,,,,,,,,,,,,,,,,,,,,,,,,,,,100.9160039,6.99E-05,-4.15534
,,,,,1,doi.org/10.1016/j.jpowsour.2008.10.113,PEO5E+6,[Cu]OCC[Au],[Cu]OCC[Au],,,,,,0.96,0.882989625,,,,,,730000,,730000,,,44.02238095,,,Poly(Li-Muco),[Cu]C(C([O-])=O)/C=C/C(C([O-])=O)[Au],[Cu]C(C([O-])=O)/C=C/C(C([O-])=O)[Au],,0.04,0.117010375,,,,,,,,,,140.008222,,,,,,,,,,,,,,,,,,,,,,,,,,,,,,,,,,,,,,,,,,,,,,90.76849972,6.37E-05,-4.196117
,,,,,1,doi.org/10.1016/j.jpowsour.2008.10.113,PEO5E+6,[Cu]OCC[Au],[Cu]OCC[Au],,,,,,0.96,0.882989625,,,,,,730000,,730000,,,44.02238095,,,Poly(Li-Muco),[Cu]C(C([O-])=O)/C=C/C(C([O-])=O)[Au],[Cu]C(C([O-])=O)/C=C/C(C([O-])=O)[Au],,0.04,0.117010375,,,,,,,,,,140.008222,,,,,,,,,,,,,,,,,,,,,,,,,,,,,,,,,,,,,,,,,,,,,,81.15688362,5.62E-05,-4.250485
,,,,,1,doi.org/10.1016/j.jpowsour.2008.10.113,PEO5E+6,[Cu]OCC[Au],[Cu]OCC[Au],,,,,,0.96,0.882989625,,,,,,730000,,730000,,,44.02238095,,,Poly(Li-Muco),[Cu]C(C([O-])=O)/C=C/C(C([O-])=O)[Au],[Cu]C(C([O-])=O)/C=C/C(C([O-])=O)[Au],,0.04,0.117010375,,,,,,,,,,140.008222,,,,,,,,,,,,,,,,,,,,,,,,,,,,,,,,,,,,,,,,,,,,,,70.99819021,4.66E-05,-4.332039
,,,,,1,doi.org/10.1016/j.jpowsour.2008.10.113,PEO5E+6,[Cu]OCC[Au],[Cu]OCC[Au],,,,,,0.96,0.882989625,,,,,,730000,,730000,,,44.02238095,,,Poly(Li-Muco),[Cu]C(C([O-])=O)/C=C/C(C([O-])=O)[Au],[Cu]C(C([O-])=O)/C=C/C(C([O-])=O)[Au],,0.04,0.117010375,,,,,,,,,,140.008222,,,,,,,,,,,,,,,,,,,,,,,,,,,,,,,,,,,,,,,,,,,,,,60.1021309,4.11E-05,-4.386408
,,,,,1,doi.org/10.1016/j.jpowsour.2008.10.113,PEO5E+6,[Cu]OCC[Au],[Cu]OCC[Au],,,,,,0.96,0.882989625,,,,,,730000,,730000,,,44.02238095,,,Poly(Li-Muco),[Cu]C(C([O-])=O)/C=C/C(C([O-])=O)[Au],[Cu]C(C([O-])=O)/C=C/C(C([O-])=O)[Au],,0.04,0.117010375,,,,,,,,,,140.008222,,,,,,,,,,,,,,,,,,,,,,,,,,,,,,,,,,,,,,,,,,,,,,50.1801453,1.58E-06,-5.8
,,,,,1,doi.org/10.1016/j.jpowsour.2008.10.113,PEO5E+6,[Cu]OCC[Au],[Cu]OCC[Au],,,,,,0.96,0.882989625,,,,,,730000,,730000,,,44.02238095,,,Poly(Li-Muco),[Cu]C(C([O-])=O)/C=C/C(C([O-])=O)[Au],[Cu]C(C([O-])=O)/C=C/C(C([O-])=O)[Au],,0.04,0.117010375,,,,,,,,,,140.008222,,,,,,,,,,,,,,,,,,,,,,,,,,,,,,,,,,,,,,,,,,,,,,40.40029551,2.21E-07,-6.656311
,,,,,1,doi.org/10.1016/j.jpowsour.2008.10.113,PEO5E+6,[Cu]OCC[Au],[Cu]OCC[Au],,,,,,0.96,0.882989625,,,,,,730000,,730000,,,44.02238095,,,Poly(Li-Muco),[Cu]C(C([O-])=O)/C=C/C(C([O-])=O)[Au],[Cu]C(C([O-])=O)/C=C/C(C([O-])=O)[Au],,0.04,0.117010375,,,,,,,,,,140.008222,,,,,,,,,,,,,,,,,,,,,,,,,,,,,,,,,,,,,,,,,,,,,,30.24980722,5.40E-08,-7.267961
,,,,,1,doi.org/10.1016/j.jpowsour.2008.10.113,PEO5E+6,[Cu]OCC[Au],[Cu]OCC[Au],,,,,,0.96,0.882989625,,,,,,730000,,730000,,,44.02238095,,,Poly(Li-Muco),[Cu]C(C([O-])=O)/C=C/C(C([O-])=O)[Au],[Cu]C(C([O-])=O)/C=C/C(C([O-])=O)[Au],,0.04,0.117010375,,,,,,,,,,140.008222,,,,,,,,,,,,,,,,,,,,,,,,,,,,,,,,,,,,,,,,,,,,,,20.4837559,1.50E-08,-7.825243
,,,,,1,doi.org/10.1016/j.jpowsour.2008.10.113,PEO5E+6,[Cu]OCC[Au],[Cu]OCC[Au],,,,,,0.96,0.882989625,,,,,,730000,,730000,,,44.02238095,,,Poly(Li-Muco),[Cu]C(C([O-])=O)/C=C/C(C([O-])=O)[Au],[Cu]C(C([O-])=O)/C=C/C(C([O-])=O)[Au],,0.04,0.117010375,,,,,,,,,,140.008222,,,,,,,,,,,,,,,,,,,,,,,,,,,,,,,,,,,,,,,,,,,,,,10.14879921,3.23E-09,-8.491262
,,,,,1,doi.org/10.1016/j.jpowsour.2008.10.113,PEO5E+6,[Cu]OCC[Au],[Cu]OCC[Au],,,,,,0.96,0.882989625,,,,,,730000,,730000,,,44.02238095,,,Poly(Li-Muco),[Cu]C(C([O-])=O)/C=C/C(C([O-])=O)[Au],[Cu]C(C([O-])=O)/C=C/C(C([O-])=O)[Au],,0.04,0.117010375,,,,,,,,,,140.008222,,,,,,,,,,,,,,,,,,,,,,,,,,,,,,,,,,,,,,,,,,,,,,-0.029607712,8.14E-10,-9.08932
,,,,,1,doi.org/10.1016/j.jpowsour.2008.10.113,PEO5E+6,[Cu]OCC[Au],[Cu]OCC[Au],,,,,,0.8,0.555253384,,,,,,730000,,730000,,,44.02238095,,,Boron trifluoride diethyl etherate,B(F)(F)F.CCOCC,,,0.1,0.224006514,,,,,,,142.08,,1,142.08,,Poly(Li-Muco),[Cu]C(C([O-])=O)/C=C/C(C([O-])=O)[Au],[Cu]C(C([O-])=O)/C=C/C(C([O-])=O)[Au],0.1,0.220740102,,,,,,,,140.008222,,,,,,,,,,,,,,,,,,,,,,,,,,,,,,,,130.4880707,6.17E-05,-4.209709
,,,,,1,doi.org/10.1016/j.jpowsour.2008.10.113,PEO5E+6,[Cu]OCC[Au],[Cu]OCC[Au],,,,,,0.8,0.555253384,,,,,,730000,,730000,,,44.02238095,,,Boron trifluoride diethyl etherate,B(F)(F)F.CCOCC,,,0.1,0.224006514,,,,,,,142.08,,1,142.08,,Poly(Li-Muco),[Cu]C(C([O-])=O)/C=C/C(C([O-])=O)[Au],[Cu]C(C([O-])=O)/C=C/C(C([O-])=O)[Au],0.1,0.220740102,,,,,,,,140.008222,,,,,,,,,,,,,,,,,,,,,,,,,,,,,,,,120.2753896,5.80E-05,-4.236893
,,,,,1,doi.org/10.1016/j.jpowsour.2008.10.113,PEO5E+6,[Cu]OCC[Au],[Cu]OCC[Au],,,,,,0.8,0.555253384,,,,,,730000,,730000,,,44.02238095,,,Boron trifluoride diethyl etherate,B(F)(F)F.CCOCC,,,0.1,0.224006514,,,,,,,142.08,,1,142.08,,Poly(Li-Muco),[Cu]C(C([O-])=O)/C=C/C(C([O-])=O)[Au],[Cu]C(C([O-])=O)/C=C/C(C([O-])=O)[Au],0.1,0.220740102,,,,,,,,140.008222,,,,,,,,,,,,,,,,,,,,,,,,,,,,,,,,110.7818383,4.66E-05,-4.332039
,,,,,1,doi.org/10.1016/j.jpowsour.2008.10.113,PEO5E+6,[Cu]OCC[Au],[Cu]OCC[Au],,,,,,0.8,0.555253384,,,,,,730000,,730000,,,44.02238095,,,Boron trifluoride diethyl etherate,B(F)(F)F.CCOCC,,,0.1,0.224006514,,,,,,,142.08,,1,142.08,,Poly(Li-Muco),[Cu]C(C([O-])=O)/C=C/C(C([O-])=O)[Au],[Cu]C(C([O-])=O)/C=C/C(C([O-])=O)[Au],0.1,0.220740102,,,,,,,,140.008222,,,,,,,,,,,,,,,,,,,,,,,,,,,,,,,,100.303436,4.66E-05,-4.332039
,,,,,1,doi.org/10.1016/j.jpowsour.2008.10.113,PEO5E+6,[Cu]OCC[Au],[Cu]OCC[Au],,,,,,0.8,0.555253384,,,,,,730000,,730000,,,44.02238095,,,Boron trifluoride diethyl etherate,B(F)(F)F.CCOCC,,,0.1,0.224006514,,,,,,,142.08,,1,142.08,,Poly(Li-Muco),[Cu]C(C([O-])=O)/C=C/C(C([O-])=O)[Au],[Cu]C(C([O-])=O)/C=C/C(C([O-])=O)[Au],0.1,0.220740102,,,,,,,,140.008222,,,,,,,,,,,,,,,,,,,,,,,,,,,,,,,,90.57498027,4.51E-05,-4.345631
,,,,,1,doi.org/10.1016/j.jpowsour.2008.10.113,PEO5E+6,[Cu]OCC[Au],[Cu]OCC[Au],,,,,,0.8,0.555253384,,,,,,730000,,730000,,,44.02238095,,,Boron trifluoride diethyl etherate,B(F)(F)F.CCOCC,,,0.1,0.224006514,,,,,,,142.08,,1,142.08,,Poly(Li-Muco),[Cu]C(C([O-])=O)/C=C/C(C([O-])=O)[Au],[Cu]C(C([O-])=O)/C=C/C(C([O-])=O)[Au],0.1,0.220740102,,,,,,,,140.008222,,,,,,,,,,,,,,,,,,,,,,,,,,,,,,,,80.42453245,3.62E-05,-4.440777
,,,,,1,doi.org/10.1016/j.jpowsour.2008.10.113,PEO5E+6,[Cu]OCC[Au],[Cu]OCC[Au],,,,,,0.8,0.555253384,,,,,,730000,,730000,,,44.02238095,,,Boron trifluoride diethyl etherate,B(F)(F)F.CCOCC,,,0.1,0.224006514,,,,,,,142.08,,1,142.08,,Poly(Li-Muco),[Cu]C(C([O-])=O)/C=C/C(C([O-])=O)[Au],[Cu]C(C([O-])=O)/C=C/C(C([O-])=O)[Au],0.1,0.220740102,,,,,,,,140.008222,,,,,,,,,,,,,,,,,,,,,,,,,,,,,,,,70.30719201,3.10E-05,-4.508738
,,,,,1,doi.org/10.1016/j.jpowsour.2008.10.113,PEO5E+6,[Cu]OCC[Au],[Cu]OCC[Au],,,,,,0.8,0.555253384,,,,,,730000,,730000,,,44.02238095,,,Boron trifluoride diethyl etherate,B(F)(F)F.CCOCC,,,0.1,0.224006514,,,,,,,142.08,,1,142.08,,Poly(Li-Muco),[Cu]C(C([O-])=O)/C=C/C(C([O-])=O)[Au],[Cu]C(C([O-])=O)/C=C/C(C([O-])=O)[Au],0.1,0.220740102,,,,,,,,140.008222,,,,,,,,,,,,,,,,,,,,,,,,,,,,,,,,59.93995561,2.57E-05,-4.590291
,,,,,1,doi.org/10.1016/j.jpowsour.2008.10.113,PEO5E+6,[Cu]OCC[Au],[Cu]OCC[Au],,,,,,0.8,0.555253384,,,,,,730000,,730000,,,44.02238095,,,Boron trifluoride diethyl etherate,B(F)(F)F.CCOCC,,,0.1,0.224006514,,,,,,,142.08,,1,142.08,,Poly(Li-Muco),[Cu]C(C([O-])=O)/C=C/C(C([O-])=O)[Au],[Cu]C(C([O-])=O)/C=C/C(C([O-])=O)[Au],0.1,0.220740102,,,,,,,,140.008222,,,,,,,,,,,,,,,,,,,,,,,,,,,,,,,,50.02748099,2.06E-05,-4.685437
,,,,,1,doi.org/10.1016/j.jpowsour.2008.10.113,PEO5E+6,[Cu]OCC[Au],[Cu]OCC[Au],,,,,,0.8,0.555253384,,,,,,730000,,730000,,,44.02238095,,,Boron trifluoride diethyl etherate,B(F)(F)F.CCOCC,,,0.1,0.224006514,,,,,,,142.08,,1,142.08,,Poly(Li-Muco),[Cu]C(C([O-])=O)/C=C/C(C([O-])=O)[Au],[Cu]C(C([O-])=O)/C=C/C(C([O-])=O)[Au],0.1,0.220740102,,,,,,,,140.008222,,,,,,,,,,,,,,,,,,,,,,,,,,,,,,,,39.96978147,3.16E-06,-5.500971
,,,,,1,doi.org/10.1016/j.jpowsour.2008.10.113,PEO5E+6,[Cu]OCC[Au],[Cu]OCC[Au],,,,,,0.8,0.555253384,,,,,,730000,,730000,,,44.02238095,,,Boron trifluoride diethyl etherate,B(F)(F)F.CCOCC,,,0.1,0.224006514,,,,,,,142.08,,1,142.08,,Poly(Li-Muco),[Cu]C(C([O-])=O)/C=C/C(C([O-])=O)[Au],[Cu]C(C([O-])=O)/C=C/C(C([O-])=O)[Au],0.1,0.220740102,,,,,,,,140.008222,,,,,,,,,,,,,,,,,,,,,,,,,,,,,,,,30.51920463,1.58E-06,-5.8
,,,,,1,doi.org/10.1016/j.jpowsour.2008.10.113,PEO5E+6,[Cu]OCC[Au],[Cu]OCC[Au],,,,,,0.8,0.555253384,,,,,,730000,,730000,,,44.02238095,,,Boron trifluoride diethyl etherate,B(F)(F)F.CCOCC,,,0.1,0.224006514,,,,,,,142.08,,1,142.08,,Poly(Li-Muco),[Cu]C(C([O-])=O)/C=C/C(C([O-])=O)[Au],[Cu]C(C([O-])=O)/C=C/C(C([O-])=O)[Au],0.1,0.220740102,,,,,,,,140.008222,,,,,,,,,,,,,,,,,,,,,,,,,,,,,,,,20.10616395,7.02E-07,-6.153398
,,,,,1,doi.org/10.1016/j.jpowsour.2008.10.113,PEO5E+6,[Cu]OCC[Au],[Cu]OCC[Au],,,,,,0.8,0.555253384,,,,,,730000,,730000,,,44.02238095,,,Boron trifluoride diethyl etherate,B(F)(F)F.CCOCC,,,0.1,0.224006514,,,,,,,142.08,,1,142.08,,Poly(Li-Muco),[Cu]C(C([O-])=O)/C=C/C(C([O-])=O)[Au],[Cu]C(C([O-])=O)/C=C/C(C([O-])=O)[Au],0.1,0.220740102,,,,,,,,140.008222,,,,,,,,,,,,,,,,,,,,,,,,,,,,,,,,10.38366877,2.92E-07,-6.533981
,,,,,1,doi.org/10.1016/j.jpowsour.2008.10.113,PEO5E+6,[Cu]OCC[Au],[Cu]OCC[Au],,,,,,0.8,0.555253384,,,,,,730000,,730000,,,44.02238095,,,Boron trifluoride diethyl etherate,B(F)(F)F.CCOCC,,,0.1,0.224006514,,,,,,,142.08,,1,142.08,,Poly(Li-Muco),[Cu]C(C([O-])=O)/C=C/C(C([O-])=O)[Au],[Cu]C(C([O-])=O)/C=C/C(C([O-])=O)[Au],0.1,0.220740102,,,,,,,,140.008222,,,,,,,,,,,,,,,,,,,,,,,,,,,,,,,,-0.247474233,1.11E-07,-6.95534
,,,,,1,doi.org/10.1016/j.jpowsour.2008.10.113,PEO5E+6,[Cu]OCC[Au],[Cu]OCC[Au],,,,,,0.888888889,0.714035911,,,,,,730000,,730000,,,44.02238095,,,Boron trifluoride diethyl etherate,B(F)(F)F.CCOCC,,,0.055555556,0.144032166,,,,,,,142.08,,1,142.08,,Poly(Li-Muco),[Cu]C(C([O-])=O)/C=C/C(C([O-])=O)[Au],[Cu]C(C([O-])=O)/C=C/C(C([O-])=O)[Au],0.055555556,0.141931922,,,,,,,,140.008222,,,,,,,,,,,,,,,,,,,,,,,,,,,,,,-38.4,,130.4880707,0.000101805,-3.992233
,,,,,1,doi.org/10.1016/j.jpowsour.2008.10.113,PEO5E+6,[Cu]OCC[Au],[Cu]OCC[Au],,,,,,0.888888889,0.714035911,,,,,,730000,,730000,,,44.02238095,,,Boron trifluoride diethyl etherate,B(F)(F)F.CCOCC,,,0.055555556,0.144032166,,,,,,,142.08,,1,142.08,,Poly(Li-Muco),[Cu]C(C([O-])=O)/C=C/C(C([O-])=O)[Au],[Cu]C(C([O-])=O)/C=C/C(C([O-])=O)[Au],0.055555556,0.141931922,,,,,,,,140.008222,,,,,,,,,,,,,,,,,,,,,,,,,,,,,,-38.4,,120.5016584,9.56E-05,-4.019417
,,,,,1,doi.org/10.1016/j.jpowsour.2008.10.113,PEO5E+6,[Cu]OCC[Au],[Cu]OCC[Au],,,,,,0.888888889,0.714035911,,,,,,730000,,730000,,,44.02238095,,,Boron trifluoride diethyl etherate,B(F)(F)F.CCOCC,,,0.055555556,0.144032166,,,,,,,142.08,,1,142.08,,Poly(Li-Muco),[Cu]C(C([O-])=O)/C=C/C(C([O-])=O)[Au],[Cu]C(C([O-])=O)/C=C/C(C([O-])=O)[Au],0.055555556,0.141931922,,,,,,,,140.008222,,,,,,,,,,,,,,,,,,,,,,,,,,,,,,-38.4,,110.5666023,9.56E-05,-4.019417
,,,,,1,doi.org/10.1016/j.jpowsour.2008.10.113,PEO5E+6,[Cu]OCC[Au],[Cu]OCC[Au],,,,,,0.888888889,0.714035911,,,,,,730000,,730000,,,44.02238095,,,Boron trifluoride diethyl etherate,B(F)(F)F.CCOCC,,,0.055555556,0.144032166,,,,,,,142.08,,1,142.08,,Poly(Li-Muco),[Cu]C(C([O-])=O)/C=C/C(C([O-])=O)[Au],[Cu]C(C([O-])=O)/C=C/C(C([O-])=O)[Au],0.055555556,0.141931922,,,,,,,,140.008222,,,,,,,,,,,,,,,,,,,,,,,,,,,,,,-38.4,,99.69287096,8.44E-05,-4.073786
,,,,,1,doi.org/10.1016/j.jpowsour.2008.10.113,PEO5E+6,[Cu]OCC[Au],[Cu]OCC[Au],,,,,,0.888888889,0.714035911,,,,,,730000,,730000,,,44.02238095,,,Boron trifluoride diethyl etherate,B(F)(F)F.CCOCC,,,0.055555556,0.144032166,,,,,,,142.08,,1,142.08,,Poly(Li-Muco),[Cu]C(C([O-])=O)/C=C/C(C([O-])=O)[Au],[Cu]C(C([O-])=O)/C=C/C(C([O-])=O)[Au],0.055555556,0.141931922,,,,,,,,140.008222,,,,,,,,,,,,,,,,,,,,,,,,,,,,,,-38.4,,91.35002989,7.68E-05,-4.114563
,,,,,1,doi.org/10.1016/j.jpowsour.2008.10.113,PEO5E+6,[Cu]OCC[Au],[Cu]OCC[Au],,,,,,0.888888889,0.714035911,,,,,,730000,,730000,,,44.02238095,,,Boron trifluoride diethyl etherate,B(F)(F)F.CCOCC,,,0.055555556,0.144032166,,,,,,,142.08,,1,142.08,,Poly(Li-Muco),[Cu]C(C([O-])=O)/C=C/C(C([O-])=O)[Au],[Cu]C(C([O-])=O)/C=C/C(C([O-])=O)[Au],0.055555556,0.141931922,,,,,,,,140.008222,,,,,,,,,,,,,,,,,,,,,,,,,,,,,,-38.4,,80.42453245,7.44E-05,-4.128155
,,,,,1,doi.org/10.1016/j.jpowsour.2008.10.113,PEO5E+6,[Cu]OCC[Au],[Cu]OCC[Au],,,,,,0.888888889,0.714035911,,,,,,730000,,730000,,,44.02238095,,,Boron trifluoride diethyl etherate,B(F)(F)F.CCOCC,,,0.055555556,0.144032166,,,,,,,142.08,,1,142.08,,Poly(Li-Muco),[Cu]C(C([O-])=O)/C=C/C(C([O-])=O)[Au],[Cu]C(C([O-])=O)/C=C/C(C([O-])=O)[Au],0.055555556,0.141931922,,,,,,,,140.008222,,,,,,,,,,,,,,,,,,,,,,,,,,,,,,-38.4,,70.47962225,6.17E-05,-4.209709
,,,,,1,doi.org/10.1016/j.jpowsour.2008.10.113,PEO5E+6,[Cu]OCC[Au],[Cu]OCC[Au],,,,,,0.888888889,0.714035911,,,,,,730000,,730000,,,44.02238095,,,Boron trifluoride diethyl etherate,B(F)(F)F.CCOCC,,,0.055555556,0.144032166,,,,,,,142.08,,1,142.08,,Poly(Li-Muco),[Cu]C(C([O-])=O)/C=C/C(C([O-])=O)[Au],[Cu]C(C([O-])=O)/C=C/C(C([O-])=O)[Au],0.055555556,0.141931922,,,,,,,,140.008222,,,,,,,,,,,,,,,,,,,,,,,,,,,,,,-38.4,,60.42706698,4.66E-05,-4.332039
,,,,,1,doi.org/10.1016/j.jpowsour.2008.10.113,PEO5E+6,[Cu]OCC[Au],[Cu]OCC[Au],,,,,,0.888888889,0.714035911,,,,,,730000,,730000,,,44.02238095,,,Boron trifluoride diethyl etherate,B(F)(F)F.CCOCC,,,0.055555556,0.144032166,,,,,,,142.08,,1,142.08,,Poly(Li-Muco),[Cu]C(C([O-])=O)/C=C/C(C([O-])=O)[Au],[Cu]C(C([O-])=O)/C=C/C(C([O-])=O)[Au],0.055555556,0.141931922,,,,,,,,140.008222,,,,,,,,,,,,,,,,,,,,,,,,,,,,,,-38.4,,49.72237598,3.51E-05,-4.454369
,,,,,1,doi.org/10.1016/j.jpowsour.2008.10.113,PEO5E+6,[Cu]OCC[Au],[Cu]OCC[Au],,,,,,0.888888889,0.714035911,,,,,,730000,,730000,,,44.02238095,,,Boron trifluoride diethyl etherate,B(F)(F)F.CCOCC,,,0.055555556,0.144032166,,,,,,,142.08,,1,142.08,,Poly(Li-Muco),[Cu]C(C([O-])=O)/C=C/C(C([O-])=O)[Au],[Cu]C(C([O-])=O)/C=C/C(C([O-])=O)[Au],0.055555556,0.141931922,,,,,,,,140.008222,,,,,,,,,,,,,,,,,,,,,,,,,,,,,,-38.4,,40.11308931,8.07E-06,-5.093204
,,,,,1,doi.org/10.1016/j.jpowsour.2008.10.113,PEO5E+6,[Cu]OCC[Au],[Cu]OCC[Au],,,,,,0.888888889,0.714035911,,,,,,730000,,730000,,,44.02238095,,,Boron trifluoride diethyl etherate,B(F)(F)F.CCOCC,,,0.055555556,0.144032166,,,,,,,142.08,,1,142.08,,Poly(Li-Muco),[Cu]C(C([O-])=O)/C=C/C(C([O-])=O)[Au],[Cu]C(C([O-])=O)/C=C/C(C([O-])=O)[Au],0.055555556,0.141931922,,,,,,,,140.008222,,,,,,,,,,,,,,,,,,,,,,,,,,,,,,-38.4,,30.38444615,4.05E-06,-5.392233
,,,,,1,doi.org/10.1016/j.jpowsour.2008.10.113,PEO5E+6,[Cu]OCC[Au],[Cu]OCC[Au],,,,,,0.888888889,0.714035911,,,,,,730000,,730000,,,44.02238095,,,Boron trifluoride diethyl etherate,B(F)(F)F.CCOCC,,,0.055555556,0.144032166,,,,,,,142.08,,1,142.08,,Poly(Li-Muco),[Cu]C(C([O-])=O)/C=C/C(C([O-])=O)[Au],[Cu]C(C([O-])=O)/C=C/C(C([O-])=O)[Au],0.055555556,0.141931922,,,,,,,,140.008222,,,,,,,,,,,,,,,,,,,,,,,,,,,,,,-38.4,,20.60986482,1.64E-06,-5.786408
,,,,,1,doi.org/10.1016/j.jpowsour.2008.10.113,PEO5E+6,[Cu]OCC[Au],[Cu]OCC[Au],,,,,,0.888888889,0.714035911,,,,,,730000,,730000,,,44.02238095,,,Boron trifluoride diethyl etherate,B(F)(F)F.CCOCC,,,0.055555556,0.144032166,,,,,,,142.08,,1,142.08,,Poly(Li-Muco),[Cu]C(C([O-])=O)/C=C/C(C([O-])=O)[Au],[Cu]C(C([O-])=O)/C=C/C(C([O-])=O)[Au],0.055555556,0.141931922,,,,,,,,140.008222,,,,,,,,,,,,,,,,,,,,,,,,,,,,,,-38.4,,10.26618533,6.20E-07,-6.207767
,,,,,1,doi.org/10.1016/j.jpowsour.2008.10.113,PEO5E+6,[Cu]OCC[Au],[Cu]OCC[Au],,,,,,0.888888889,0.714035911,,,,,,730000,,730000,,,44.02238095,,,Boron trifluoride diethyl etherate,B(F)(F)F.CCOCC,,,0.055555556,0.144032166,,,,,,,142.08,,1,142.08,,Poly(Li-Muco),[Cu]C(C([O-])=O)/C=C/C(C([O-])=O)[Au],[Cu]C(C([O-])=O)/C=C/C(C([O-])=O)[Au],0.055555556,0.141931922,,,,,,,,140.008222,,,,,,,,,,,,,,,,,,,,,,,,,,,,,,-38.4,,0.079493375,2.58E-07,-6.58835
,,,,,1,doi.org/10.1016/j.jpowsour.2008.10.113,PEO5E+6,[Cu]OCC[Au],[Cu]OCC[Au],,,,,,0.923076923,0.789270225,,,,,,730000,,730000,,,44.02238095,,,Boron trifluoride diethyl etherate,B(F)(F)F.CCOCC,,,0.038461538,0.106138733,,,,,,,142.08,,1,142.08,,Poly(Li-Muco),[Cu]C(C([O-])=O)/C=C/C(C([O-])=O)[Au],[Cu]C(C([O-])=O)/C=C/C(C([O-])=O)[Au],0.038461538,0.104591042,,,,,,,,140.008222,,,,,,,,,,,,,,,,,,,,,,,,,,,,,,,,130.7264057,0.000518278,-3.285437
,,,,,1,doi.org/10.1016/j.jpowsour.2008.10.113,PEO5E+6,[Cu]OCC[Au],[Cu]OCC[Au],,,,,,0.923076923,0.789270225,,,,,,730000,,730000,,,44.02238095,,,Boron trifluoride diethyl etherate,B(F)(F)F.CCOCC,,,0.038461538,0.106138733,,,,,,,142.08,,1,142.08,,Poly(Li-Muco),[Cu]C(C([O-])=O)/C=C/C(C([O-])=O)[Au],[Cu]C(C([O-])=O)/C=C/C(C([O-])=O)[Au],0.038461538,0.104591042,,,,,,,,140.008222,,,,,,,,,,,,,,,,,,,,,,,,,,,,,,,,120.0492262,0.000429546,-3.36699
,,,,,1,doi.org/10.1016/j.jpowsour.2008.10.113,PEO5E+6,[Cu]OCC[Au],[Cu]OCC[Au],,,,,,0.923076923,0.789270225,,,,,,730000,,730000,,,44.02238095,,,Boron trifluoride diethyl etherate,B(F)(F)F.CCOCC,,,0.038461538,0.106138733,,,,,,,142.08,,1,142.08,,Poly(Li-Muco),[Cu]C(C([O-])=O)/C=C/C(C([O-])=O)[Au],[Cu]C(C([O-])=O)/C=C/C(C([O-])=O)[Au],0.038461538,0.104591042,,,,,,,,140.008222,,,,,,,,,,,,,,,,,,,,,,,,,,,,,,,,110.5666023,0.000403483,-3.394175
,,,,,1,doi.org/10.1016/j.jpowsour.2008.10.113,PEO5E+6,[Cu]OCC[Au],[Cu]OCC[Au],,,,,,0.923076923,0.789270225,,,,,,730000,,730000,,,44.02238095,,,Boron trifluoride diethyl etherate,B(F)(F)F.CCOCC,,,0.038461538,0.106138733,,,,,,,142.08,,1,142.08,,Poly(Li-Muco),[Cu]C(C([O-])=O)/C=C/C(C([O-])=O)[Au],[Cu]C(C([O-])=O)/C=C/C(C([O-])=O)[Au],0.038461538,0.104591042,,,,,,,,140.008222,,,,,,,,,,,,,,,,,,,,,,,,,,,,,,,,100.9160039,0.000391051,-3.407767
,,,,,1,doi.org/10.1016/j.jpowsour.2008.10.113,PEO5E+6,[Cu]OCC[Au],[Cu]OCC[Au],,,,,,0.923076923,0.789270225,,,,,,730000,,730000,,,44.02238095,,,Boron trifluoride diethyl etherate,B(F)(F)F.CCOCC,,,0.038461538,0.106138733,,,,,,,142.08,,1,142.08,,Poly(Li-Muco),[Cu]C(C([O-])=O)/C=C/C(C([O-])=O)[Au],[Cu]C(C([O-])=O)/C=C/C(C([O-])=O)[Au],0.038461538,0.104591042,,,,,,,,140.008222,,,,,,,,,,,,,,,,,,,,,,,,,,,,,,,,90.76849972,0.000345036,-3.462136
