Repository: zjurillpolymer/SPE_prediction

# SPE Prediction

Polymer electrolyte conductivity prediction using graph neural networks.

## Data

Data from [ChemPropPred](https://github.com/learningmatter-mit/Chem-prop-pred) — polymer electrolyte conductivity measurements including SMILES, conductivity (log S/cm), molecular weight, salt concentration, and temperature.

- `data/clean_train_data.csv` — cleaned training data
- `data/PolymerElectrolyteData.csv` — full raw dataset
- `data/PolyInfo_8salts.csv` / `data/polyinfo_5salts_4conc.csv` — PolyInfo polymer database with salt additives

File: data/PolymerElectrolyteData.csv (part 7 of 154)
Notes,Compound Notebook Name,Date Copied to Master Database,Data Recorded By,Seshadri Group,Oyaizu Group,DOI,Solvent 1 (S1),S1 SMILES,S1 SMILES 1,S1 SMILES 2,S1 SMILES 3,S1 Big SMILES,S1 End Group 1,S1 End Group 2,S1 Mol %,S1 Weight %,S1 SMILES 1 Mol %,S1 SMILES 2 Mol %,S1 SMILES 3 Mol %,S1 Molar Ratio,S1 Weight Ratio,S1 Mw,S1 Mn,S1 Mn or Mw,S1 Mw/Mn,S1 DOP,S1 Molar Mass (g/mol),S1 Type,S1 Block Mol Weight,Solvent 2 (S2),S2 SMILES,S2 SMILES 1,S2 SMILES 2,S2 Mol %,S2 Weight %,S2 SMILES 1 Mol %,S2 SMILES 2 Mol %,S2 Molar Ratio,S2 Weight Ratio,S2 Mw,S2 Mn,S2 Mn or Mw,S2 Mw/Mn,S2 DOP,S2 Molar Mass (g/mol),S2 Type,Solvent 3 (S3),S3 SMILES,S3 SMILES 1,S3 Mol %,S3 Weight %,S3 Molar Ratio,S3 Weight Ratio,S3 Mw,S3 Mn,S3 Mn or Mw,S3 Mw/Mn,S3 DOP,S3 Molar Mass (g/mol),S3 Type,Solvent 4 (S4),S4 SMILES,S4 Mol %,S4 Weight %,S4 Molar Ratio,S4 Weight Ratio,S4 Mw,S4 Mn,S4 Mn or Mw,S4 Mw/Mn,S4 DOP,S4 Molar Mass (g/mol),S4 Type,Salt 1,Salt1 SMILES,Salt1 Mol %,Salt1 Weight %,Salt1 Molality (mol salt/kg polymer),Salt1 Molar Mass (g/mol),Salt 2,Salt2 SMILES,Salt2 Mol %,Salt2 Weight %,Salt2 Molality (mol salt/kg polymer),Salt2 Molar Mass (g/mol),Inorganic Material 1 (IM1),IM1 Weight %,IM1 Particle Size (nm),Tg (oC),Heating Rate (K/min),Temperature (oC),Conductivity (S/cm),log Conductivity (S/cm)
,,,,,1,doi.org/10.1016/j.jpowsour.2008.10.113,PEO5E+6,[Cu]OCC[Au],[Cu]OCC[Au],,,,,,0.923076923,0.789270225,,,,,,730000,,730000,,,44.02238095,,,Boron trifluoride diethyl etherate,B(F)(F)F.CCOCC,,,0.038461538,0.106138733,,,,,,,142.08,,1,142.08,,Poly(Li-Muco),[Cu]C(C([O-])=O)/C=C/C(C([O-])=O)[Au],[Cu]C(C([O-])=O)/C=C/C(C([O-])=O)[Au],0.038461538,0.104591042,,,,,,,,140.008222,,,,,,,,,,,,,,,,,,,,,,,,,,,,,,,,80.7903292,0.000277152,-3.557282
,,,,,1,doi.org/10.1016/j.jpowsour.2008.10.113,PEO5E+6,[Cu]OCC[Au],[Cu]OCC[Au],,,,,,0.923076923,0.789270225,,,,,,730000,,730000,,,44.02238095,,,Boron trifluoride diethyl etherate,B(F)(F)F.CCOCC,,,0.038461538,0.106138733,,,,,,,142.08,,1,142.08,,Poly(Li-Muco),[Cu]C(C([O-])=O)/C=C/C(C([O-])=O)[Au],[Cu]C(C([O-])=O)/C=C/C(C([O-])=O)[Au],0.038461538,0.104591042,,,,,,,,140.008222,,,,,,,,,,,,,,,,,,,,,,,,,,,,,,,,69.79070281,0.000237005,-3.625243
,,,,,1,doi.org/10.1016/j.jpowsour.2008.10.113,PEO5E+6,[Cu]OCC[Au],[Cu]OCC[Au],,,,,,0.923076923,0.789270225,,,,,,730000,,730000,,,44.02238095,,,Boron trifluoride diethyl etherate,B(F)(F)F.CCOCC,,,0.038461538,0.106138733,,,,,,,142.08,,1,142.08,,Poly(Li-Muco),[Cu]C(C([O-])=O)/C=C/C(C([O-])=O)[Au],[Cu]C(C([O-])=O)/C=C/C(C([O-])=O)[Au],0.038461538,0.104591042,,,,,,,,140.008222,,,,,,,,,,,,,,,,,,,,,,,,,,,,,,,,59.93995561,0.000173315,-3.761165
,,,,,1,doi.org/10.1016/j.jpowsour.2008.10.113,PEO5E+6,[Cu]OCC[Au],[Cu]OCC[Au],,,,,,0.923076923,0.789270225,,,,,,730000,,730000,,,44.02238095,,,Boron trifluoride diethyl etherate,B(F)(F)F.CCOCC,,,0.038461538,0.106138733,,,,,,,142.08,,1,142.08,,Poly(Li-Muco),[Cu]C(C([O-])=O)/C=C/C(C([O-])=O)[Au],[Cu]C(C([O-])=O)/C=C/C(C([O-])=O)[Au],0.038461538,0.104591042,,,,,,,,140.008222,,,,,,,,,,,,,,,,,,,,,,,,,,,,,,,,49.87485644,2.91E-05,-4.535922
,,,,,1,doi.org/10.1016/j.jpowsour.2008.10.113,PEO5E+6,[Cu]OCC[Au],[Cu]OCC[Au],,,,,,0.923076923,0.789270225,,,,,,730000,,730000,,,44.02238095,,,Boron trifluoride diethyl etherate,B(F)(F)F.CCOCC,,,0.038461538,0.106138733,,,,,,,142.08,,1,142.08,,Poly(Li-Muco),[Cu]C(C([O-])=O)/C=C/C(C([O-])=O)[Au],[Cu]C(C([O-])=O)/C=C/C(C([O-])=O)[Au],0.038461538,0.104591042,,,,,,,,140.008222,,,,,,,,,,,,,,,,,,,,,,,,,,,,,,,,40.54399778,1.17E-05,-4.930097
,,,,,1,doi.org/10.1016/j.jpowsour.2008.10.113,PEO5E+6,[Cu]OCC[Au],[Cu]OCC[Au],,,,,,0.923076923,0.789270225,,,,,,730000,,730000,,,44.02238095,,,Boron trifluoride diethyl etherate,B(F)(F)F.CCOCC,,,0.038461538,0.106138733,,,,,,,142.08,,1,142.08,,Poly(Li-Muco),[Cu]C(C([O-])=O)/C=C/C(C([O-])=O)[Au],[Cu]C(C([O-])=O)/C=C/C(C([O-])=O)[Au],0.038461538,0.104591042,,,,,,,,140.008222,,,,,,,,,,,,,,,,,,,,,,,,,,,,,,,,29.84678975,5.21E-06,-5.283495
,,,,,1,doi.org/10.1016/j.jpowsour.2008.10.113,PEO5E+6,[Cu]OCC[Au],[Cu]OCC[Au],,,,,,0.923076923,0.789270225,,,,,,730000,,730000,,,44.02238095,,,Boron trifluoride diethyl etherate,B(F)(F)F.CCOCC,,,0.038461538,0.106138733,,,,,,,142.08,,1,142.08,,Poly(Li-Muco),[Cu]C(C([O-])=O)/C=C/C(C([O-])=O)[Au],[Cu]C(C([O-])=O)/C=C/C(C([O-])=O)[Au],0.038461538,0.104591042,,,,,,,,140.008222,,,,,,,,,,,,,,,,,,,,,,,,,,,,,,,,20.10616395,1.64E-06,-5.786408
,,,,,1,doi.org/10.1016/j.jpowsour.2008.10.113,PEO5E+6,[Cu]OCC[Au],[Cu]OCC[Au],,,,,,0.923076923,0.789270225,,,,,,730000,,730000,,,44.02238095,,,Boron trifluoride diethyl etherate,B(F)(F)F.CCOCC,,,0.038461538,0.106138733,,,,,,,142.08,,1,142.08,,Poly(Li-Muco),[Cu]C(C([O-])=O)/C=C/C(C([O-])=O)[Au],[Cu]C(C([O-])=O)/C=C/C(C([O-])=O)[Au],0.038461538,0.104591042,,,,,,,,140.008222,,,,,,,,,,,,,,,,,,,,,,,,,,,,,,,,10.38366877,5.64E-07,-6.248544
,,,,,1,doi.org/10.1016/j.jpowsour.2008.10.113,PEO5E+6,[Cu]OCC[Au],[Cu]OCC[Au],,,,,,0.923076923,0.789270225,,,,,,730000,,730000,,,44.02238095,,,Boron trifluoride diethyl etherate,B(F)(F)F.CCOCC,,,0.038461538,0.106138733,,,,,,,142.08,,1,142.08,,Poly(Li-Muco),[Cu]C(C([O-])=O)/C=C/C(C([O-])=O)[Au],[Cu]C(C([O-])=O)/C=C/C(C([O-])=O)[Au],0.038461538,0.104591042,,,,,,,,140.008222,,,,,,,,,,,,,,,,,,,,,,,,,,,,,,,,0.297882474,9.48E-08,-7.023301
,,,,,1,doi.org/10.1016/j.jpowsour.2008.10.113,PEO-r-PPO,[Cu]OCCOCCOCCOCCOCCOC(C)C[Au],[Cu]OCCOCCOCCOCCOCCOC(C)C[Au],,,,,,0.888888889,0.725040729,0.85,0.15,,0.85/0.15,,,60000,60000,,,46.1485,random,,Poly(Li-Muco),[Cu]C(C([O-])=O)/C=C/C(C([O-])=O)[Au],[Cu]C(C([O-])=O)/C=C/C(C([O-])=O)[Au],,0.111111111,0.146376857,,,,,,,,,,140.008222,,,,,,,,,,,,,,,,,,,,,,,,,,,,,,,,,,,,,,,,,,,,,,130.9033011,2.15E-05,-4.666667
,,,,,1,doi.org/10.1016/j.jpowsour.2008.10.113,PEO-r-PPO,[Cu]OCCOCCOCCOCCOCCOC(C)C[Au],[Cu]OCCOCCOCCOCCOCCOC(C)C[Au],,,,,,0.888888889,0.725040729,0.85,0.15,,0.85/0.15,,,60000,60000,,,46.1485,random,,Poly(Li-Muco),[Cu]C(C([O-])=O)/C=C/C(C([O-])=O)[Au],[Cu]C(C([O-])=O)/C=C/C(C([O-])=O)[Au],,0.111111111,0.146376857,,,,,,,,,,140.008222,,,,,,,,,,,,,,,,,,,,,,,,,,,,,,,,,,,,,,,,,,,,,,121.1915147,1.98E-05,-4.702381
,,,,,1,doi.org/10.1016/j.jpowsour.2008.10.113,PEO-r-PPO,[Cu]OCCOCCOCCOCCOCCOC(C)C[Au],[Cu]OCCOCCOCCOCCOCCOC(C)C[Au],,,,,,0.888888889,0.725040729,0.85,0.15,,0.85/0.15,,,60000,60000,,,46.1485,random,,Poly(Li-Muco),[Cu]C(C([O-])=O)/C=C/C(C([O-])=O)[Au],[Cu]C(C([O-])=O)/C=C/C(C([O-])=O)[Au],,0.111111111,0.146376857,,,,,,,,,,140.008222,,,,,,,,,,,,,,,,,,,,,,,,,,,,,,,,,,,,,,,,,,,,,,111.3714726,1.98E-05,-4.702381
,,,,,1,doi.org/10.1016/j.jpowsour.2008.10.113,PEO-r-PPO,[Cu]OCCOCCOCCOCCOCCOC(C)C[Au],[Cu]OCCOCCOCCOCCOCCOC(C)C[Au],,,,,,0.888888889,0.725040729,0.85,0.15,,0.85/0.15,,,60000,60000,,,46.1485,random,,Poly(Li-Muco),[Cu]C(C([O-])=O)/C=C/C(C([O-])=O)[Au],[Cu]C(C([O-])=O)/C=C/C(C([O-])=O)[Au],,0.111111111,0.146376857,,,,,,,,,,140.008222,,,,,,,,,,,,,,,,,,,,,,,,,,,,,,,,,,,,,,,,,,,,,,100.9592459,1.51E-05,-4.821429
,,,,,1,doi.org/10.1016/j.jpowsour.2008.10.113,PEO-r-PPO,[Cu]OCCOCCOCCOCCOCCOC(C)C[Au],[Cu]OCCOCCOCCOCCOCCOC(C)C[Au],,,,,,0.888888889,0.725040729,0.85,0.15,,0.85/0.15,,,60000,60000,,,46.1485,random,,Poly(Li-Muco),[Cu]C(C([O-])=O)/C=C/C(C([O-])=O)[Au],[Cu]C(C([O-])=O)/C=C/C(C([O-])=O)[Au],,0.111111111,0.146376857,,,,,,,,,,140.008222,,,,,,,,,,,,,,,,,,,,,,,,,,,,,,,,,,,,,,,,,,,,,,90.92762572,1.39E-05,-4.857143
,,,,,1,doi.org/10.1016/j.jpowsour.2008.10.113,PEO-r-PPO,[Cu]OCCOCCOCCOCCOCCOC(C)C[Au],[Cu]OCCOCCOCCOCCOCCOC(C)C[Au],,,,,,0.888888889,0.725040729,0.85,0.15,,0.85/0.15,,,60000,60000,,,46.1485,random,,Poly(Li-Muco),[Cu]C(C([O-])=O)/C=C/C(C([O-])=O)[Au],[Cu]C(C([O-])=O)/C=C/C(C([O-])=O)[Au],,0.111111111,0.146376857,,,,,,,,,,140.008222,,,,,,,,,,,,,,,,,,,,,,,,,,,,,,,,,,,,,,,,,,,,,,80.4646668,1.15E-05,-4.940476
,,,,,1,doi.org/10.1016/j.jpowsour.2008.10.113,PEO-r-PPO,[Cu]OCCOCCOCCOCCOCCOC(C)C[Au],[Cu]OCCOCCOCCOCCOCCOC(C)C[Au],,,,,,0.888888889,0.725040729,0.85,0.15,,0.85/0.15,,,60000,60000,,,46.1485,random,,Poly(Li-Muco),[Cu]C(C([O-])=O)/C=C/C(C([O-])=O)[Au],[Cu]C(C([O-])=O)/C=C/C(C([O-])=O)[Au],,0.111111111,0.146376857,,,,,,,,,,140.008222,,,,,,,,,,,,,,,,,,,,,,,,,,,,,,,,,,,,,,,,,,,,,,70.28654975,1.03E-05,-4.988095
,,,,,1,doi.org/10.1016/j.jpowsour.2008.10.113,PEO-r-PPO,[Cu]OCCOCCOCCOCCOCCOC(C)C[Au],[Cu]OCCOCCOCCOCCOCCOC(C)C[Au],,,,,,0.888888889,0.725040729,0.85,0.15,,0.85/0.15,,,60000,60000,,,46.1485,random,,Poly(Li-Muco),[Cu]C(C([O-])=O)/C=C/C(C([O-])=O)[Au],[Cu]C(C([O-])=O)/C=C/C(C([O-])=O)[Au],,0.111111111,0.146376857,,,,,,,,,,140.008222,,,,,,,,,,,,,,,,,,,,,,,,,,,,,,,,,,,,,,,,,,,,,,61.24492576,7.20E-06,-5.142857
,,,,,1,doi.org/10.1016/j.jpowsour.2008.10.113,PEO-r-PPO,[Cu]OCCOCCOCCOCCOCCOC(C)C[Au],[Cu]OCCOCCOCCOCCOCCOC(C)C[Au],,,,,,0.888888889,0.725040729,0.85,0.15,,0.85/0.15,,,60000,60000,,,46.1485,random,,Poly(Li-Muco),[Cu]C(C([O-])=O)/C=C/C(C([O-])=O)[Au],[Cu]C(C([O-])=O)/C=C/C(C([O-])=O)[Au],,0.111111111,0.146376857,,,,,,,,,,140.008222,,,,,,,,,,,,,,,,,,,,,,,,,,,,,,,,,,,,,,,,,,,,,,50.1258969,5.62E-06,-5.25
,,,,,1,doi.org/10.1016/j.jpowsour.2008.10.113,PEO-r-PPO,[Cu]OCCOCCOCCOCCOCCOC(C)C[Au],[Cu]OCCOCCOCCOCCOCCOC(C)C[Au],,,,,,0.888888889,0.725040729,0.85,0.15,,0.85/0.15,,,60000,60000,,,46.1485,random,,Poly(Li-Muco),[Cu]C(C([O-])=O)/C=C/C(C([O-])=O)[Au],[Cu]C(C([O-])=O)/C=C/C(C([O-])=O)[Au],,0.111111111,0.146376857,,,,,,,,,,140.008222,,,,,,,,,,,,,,,,,,,,,,,,,,,,,,,,,,,,,,,,,,,,,,40.34524945,2.34E-06,-5.630952
,,,,,1,doi.org/10.1016/j.jpowsour.2008.10.113,PEO-r-PPO,[Cu]OCCOCCOCCOCCOCCOC(C)C[Au],[Cu]OCCOCCOCCOCCOCCOC(C)C[Au],,,,,,0.888888889,0.725040729,0.85,0.15,,0.85/0.15,,,60000,60000,,,46.1485,random,,Poly(Li-Muco),[Cu]C(C([O-])=O)/C=C/C(C([O-])=O)[Au],[Cu]C(C([O-])=O)/C=C/C(C([O-])=O)[Au],,0.111111111,0.146376857,,,,,,,,,,140.008222,,,,,,,,,,,,,,,,,,,,,,,,,,,,,,,,,,,,,,,,,,,,,,31.02149919,8.96E-07,-6.047619
,,,,,1,doi.org/10.1016/j.jpowsour.2008.10.113,PEO-r-PPO,[Cu]OCCOCCOCCOCCOCCOC(C)C[Au],[Cu]OCCOCCOCCOCCOCCOC(C)C[Au],,,,,,0.888888889,0.725040729,0.85,0.15,,0.85/0.15,,,60000,60000,,,46.1485,random,,Poly(Li-Muco),[Cu]C(C([O-])=O)/C=C/C(C([O-])=O)[Au],[Cu]C(C([O-])=O)/C=C/C(C([O-])=O)[Au],,0.111111111,0.146376857,,,,,,,,,,140.008222,,,,,,,,,,,,,,,,,,,,,,,,,,,,,,,,,,,,,,,,,,,,,,20.69324932,4.28E-07,-6.369048
,,,,,1,doi.org/10.1016/j.jpowsour.2008.10.113,PEO-r-PPO,[Cu]OCCOCCOCCOCCOCCOC(C)C[Au],[Cu]OCCOCCOCCOCCOCCOC(C)C[Au],,,,,,0.888888889,0.725040729,0.85,0.15,,0.85/0.15,,,60000,60000,,,46.1485,random,,Poly(Li-Muco),[Cu]C(C([O-])=O)/C=C/C(C([O-])=O)[Au],[Cu]C(C([O-])=O)/C=C/C(C([O-])=O)[Au],,0.111111111,0.146376857,,,,,,,,,,140.008222,,,,,,,,,,,,,,,,,,,,,,,,,,,,,,,,,,,,,,,,,,,,,,10.73605949,1.59E-07,-6.797619
,,,,,1,doi.org/10.1016/j.jpowsour.2008.10.113,PEO-r-PPO,[Cu]OCCOCCOCCOCCOCCOC(C)C[Au],[Cu]OCCOCCOCCOCCOCCOC(C)C[Au],,,,,,0.888888889,0.725040729,0.85,0.15,,0.85/0.15,,,60000,60000,,,46.1485,random,,Poly(Li-Muco),[Cu]C(C([O-])=O)/C=C/C(C([O-])=O)[Au],[Cu]C(C([O-])=O)/C=C/C(C([O-])=O)[Au],,0.111111111,0.146376857,,,,,,,,,,140.008222,,,,,,,,,,,,,,,,,,,,,,,,,,,,,,,,,,,,,,,,,,,,,,0.572652712,5.04E-08,-7.297619
,,,,,1,doi.org/10.1016/j.jpowsour.2008.10.113,PEO-r-PPO,[Cu]OCCOCCOCCOCCOCCOC(C)C[Au],[Cu]OCCOCCOCCOCCOCCOC(C)C[Au],,,,,,0.941176471,0.840607086,0.85,0.15,,0.85/0.15,,,60000,60000,,,46.1485,random,,Poly(Li-Muco),[Cu]C(C([O-])=O)/C=C/C(C([O-])=O)[Au],[Cu]C(C([O-])=O)/C=C/C(C([O-])=O)[Au],,0.058823529,0.07896797,,,,,,,,,,140.008222,,,,,,,,,,,,,,,,,,,,,,,,,,,,,,,,,,,,,,,,,,,,-58.1,,131.3184052,1.98E-05,-4.702381
,,,,,1,doi.org/10.1016/j.jpowsour.2008.10.113,PEO-r-PPO,[Cu]OCCOCCOCCOCCOCCOC(C)C[Au],[Cu]OCCOCCOCCOCCOCCOC(C)C[Au],,,,,,0.941176471,0.840607086,0.85,0.15,,0.85/0.15,,,60000,60000,,,46.1485,random,,Poly(Li-Muco),[Cu]C(C([O-])=O)/C=C/C(C([O-])=O)[Au],[Cu]C(C([O-])=O)/C=C/C(C([O-])=O)[Au],,0.058823529,0.07896797,,,,,,,,,,140.008222,,,,,,,,,,,,,,,,,,,,,,,,,,,,,,,,,,,,,,,,,,,,-58.1,,120.994122,1.78E-05,-4.75
,,,,,1,doi.org/10.1016/j.jpowsour.2008.10.113,PEO-r-PPO,[Cu]OCCOCCOCCOCCOCCOC(C)C[Au],[Cu]OCCOCCOCCOCCOCCOC(C)C[Au],,,,,,0.941176471,0.840607086,0.85,0.15,,0.85/0.15,,,60000,60000,,,46.1485,random,,Poly(Li-Muco),[Cu]C(C([O-])=O)/C=C/C(C([O-])=O)[Au],[Cu]C(C([O-])=O)/C=C/C(C([O-])=O)[Au],,0.058823529,0.07896797,,,,,,,,,,140.008222,,,,,,,,,,,,,,,,,,,,,,,,,,,,,,,,,,,,,,,,,,,,-58.1,,110.6219719,1.73E-05,-4.761905
,,,,,1,doi.org/10.1016/j.jpowsour.2008.10.113,PEO-r-PPO,[Cu]OCCOCCOCCOCCOCCOC(C)C[Au],[Cu]OCCOCCOCCOCCOCCOC(C)C[Au],,,,,,0.941176471,0.840607086,0.85,0.15,,0.85/0.15,,,60000,60000,,,46.1485,random,,Poly(Li-Muco),[Cu]C(C([O-])=O)/C=C/C(C([O-])=O)[Au],[Cu]C(C([O-])=O)/C=C/C(C([O-])=O)[Au],,0.058823529,0.07896797,,,,,,,,,,140.008222,,,,,,,,,,,,,,,,,,,,,,,,,,,,,,,,,,,,,,,,,,,,-58.1,,100.4269055,1.47E-05,-4.833333
,,,,,1,doi.org/10.1016/j.jpowsour.2008.10.113,PEO-r-PPO,[Cu]OCCOCCOCCOCCOCCOC(C)C[Au],[Cu]OCCOCCOCCOCCOCCOC(C)C[Au],,,,,,0.941176471,0.840607086,0.85,0.15,,0.85/0.15,,,60000,60000,,,46.1485,random,,Poly(Li-Muco),[Cu]C(C([O-])=O)/C=C/C(C([O-])=O)[Au],[Cu]C(C([O-])=O)/C=C/C(C([O-])=O)[Au],,0.058823529,0.07896797,,,,,,,,,,140.008222,,,,,,,,,,,,,,,,,,,,,,,,,,,,,,,,,,,,,,,,,,,,-58.1,,90.42343238,1.18E-05,-4.928571
,,,,,1,doi.org/10.1016/j.jpowsour.2008.10.113,PEO-r-PPO,[Cu]OCCOCCOCCOCCOCCOC(C)C[Au],[Cu]OCCOCCOCCOCCOCCOC(C)C[Au],,,,,,0.941176471,0.840607086,0.85,0.15,,0.85/0.15,,,60000,60000,,,46.1485,random,,Poly(Li-Muco),[Cu]C(C([O-])=O)/C=C/C(C([O-])=O)[Au],[Cu]C(C([O-])=O)/C=C/C(C([O-])=O)[Au],,0.058823529,0.07896797,,,,,,,,,,140.008222,,,,,,,,,,,,,,,,,,,,,,,,,,,,,,,,,,,,,,,,,,,,-58.1,,79.98901741,8.72E-06,-5.059524
,,,,,1,doi.org/10.1016/j.jpowsour.2008.10.113,PEO-r-PPO,[Cu]OCCOCCOCCOCCOCCOC(C)C[Au],[Cu]OCCOCCOCCOCCOCCOC(C)C[Au],,,,,,0.941176471,0.840607086,0.85,0.15,,0.85/0.15,,,60000,60000,,,46.1485,random,,Poly(Li-Muco),[Cu]C(C([O-])=O)/C=C/C(C([O-])=O)[Au],[Cu]C(C([O-])=O)/C=C/C(C([O-])=O)[Au],,0.058823529,0.07896797,,,,,,,,,,140.008222,,,,,,,,,,,,,,,,,,,,,,,,,,,,,,,,,,,,,,,,,,,,-58.1,,70.88665779,1.03E-05,-4.988095
,,,,,1,doi.org/10.1016/j.jpowsour.2008.10.113,PEO-r-PPO,[Cu]OCCOCCOCCOCCOCCOC(C)C[Au],[Cu]OCCOCCOCCOCCOCCOC(C)C[Au],,,,,,0.941176471,0.840607086,0.85,0.15,,0.85/0.15,,,60000,60000,,,46.1485,random,,Poly(Li-Muco),[Cu]C(C([O-])=O)/C=C/C(C([O-])=O)[Au],[Cu]C(C([O-])=O)/C=C/C(C([O-])=O)[Au],,0.058823529,0.07896797,,,,,,,,,,140.008222,,,,,,,,,,,,,,,,,,,,,,,,,,,,,,,,,,,,,,,,,,,,-58.1,,60.96114408,7.60E-06,-5.119048
,,,,,1,doi.org/10.1016/j.jpowsour.2008.10.113,PEO-r-PPO,[Cu]OCCOCCOCCOCCOCCOC(C)C[Au],[Cu]OCCOCCOCCOCCOCCOC(C)C[Au],,,,,,0.941176471,0.840607086,0.85,0.15,,0.85/0.15,,,60000,60000,,,46.1485,random,,Poly(Li-Muco),[Cu]C(C([O-])=O)/C=C/C(C([O-])=O)[Au],[Cu]C(C([O-])=O)/C=C/C(C([O-])=O)[Au],,0.058823529,0.07896797,,,,,,,,,,140.008222,,,,,,,,,,,,,,,,,,,,,,,,,,,,,,,,,,,,,,,,,,,,-58.1,,50.92410408,5.18E-06,-5.285714
,,,,,1,doi.org/10.1016/j.jpowsour.2008.10.113,PEO-r-PPO,[Cu]OCCOCCOCCOCCOCCOC(C)C[Au],[Cu]OCCOCCOCCOCCOCCOC(C)C[Au],,,,,,0.941176471,0.840607086,0.85,0.15,,0.85/0.15,,,60000,60000,,,46.1485,random,,Poly(Li-Muco),[Cu]C(C([O-])=O)/C=C/C(C([O-])=O)[Au],[Cu]C(C([O-])=O)/C=C/C(C([O-])=O)[Au],,0.058823529,0.07896797,,,,,,,,,,140.008222,,,,,,,,,,,,,,,,,,,,,,,,,,,,,,,,,,,,,,,,,,,,-58.1,,40.47011384,3.16E-06,-5.5
,,,,,1,doi.org/10.1016/j.jpowsour.2008.10.113,PEO-r-PPO,[Cu]OCCOCCOCCOCCOCCOC(C)C[Au],[Cu]OCCOCCOCCOCCOCCOC(C)C[Au],,,,,,0.941176471,0.840607086,0.85,0.15,,0.85/0.15,,,60000,60000,,,46.1485,random,,Poly(Li-Muco),[Cu]C(C([O-])=O)/C=C/C(C([O-])=O)[Au],[Cu]C(C([O-])=O)/C=C/C(C([O-])=O)[Au],,0.058823529,0.07896797,,,,,,,,,,140.008222,,,,,,,,,,,,,,,,,,,,,,,,,,,,,,,,,,,,,,,,,,,,-58.1,,30.31821686,1.28E-06,-5.892857
,,,,,1,doi.org/10.1016/j.jpowsour.2008.10.113,PEO-r-PPO,[Cu]OCCOCCOCCOCCOCCOC(C)C[Au],[Cu]OCCOCCOCCOCCOCCOC(C)C[Au],,,,,,0.941176471,0.840607086,0.85,0.15,,0.85/0.15,,,60000,60000,,,46.1485,random,,Poly(Li-Muco),[Cu]C(C([O-])=O)/C=C/C(C([O-])=O)[Au],[Cu]C(C([O-])=O)/C=C/C(C([O-])=O)[Au],,0.058823529,0.07896797,,,,,,,,,,140.008222,,,,,,,,,,,,,,,,,,,,,,,,,,,,,,,,,,,,,,,,,,,,-58.1,,20.58371981,6.45E-07,-6.190476
,,,,,1,doi.org/10.1016/j.jpowsour.2008.10.113,PEO-r-PPO,[Cu]OCCOCCOCCOCCOCCOC(C)C[Au],[Cu]OCCOCCOCCOCCOCCOC(C)C[Au],,,,,,0.941176471,0.840607086,0.85,0.15,,0.85/0.15,,,60000,60000,,,46.1485,random,,Poly(Li-Muco),[Cu]C(C([O-])=O)/C=C/C(C([O-])=O)[Au],[Cu]C(C([O-])=O)/C=C/C(C([O-])=O)[Au],,0.058823529,0.07896797,,,,,,,,,,140.008222,,,,,,,,,,,,,,,,,,,,,,,,,,,,,,,,,,,,,,,,,,,,-58.1,,10.42941883,2.34E-07,-6.630952
,,,,,1,doi.org/10.1016/j.jpowsour.2008.10.113,PEO-r-PPO,[Cu]OCCOCCOCCOCCOCCOC(C)C[Au],[Cu]OCCOCCOCCOCCOCCOC(C)C[Au],,,,,,0.941176471,0.840607086,0.85,0.15,,0.85/0.15,,,60000,60000,,,46.1485,random,,Poly(Li-Muco),[Cu]C(C([O-])=O)/C=C/C(C([O-])=O)[Au],[Cu]C(C([O-])=O)/C=C/C(C([O-])=O)[Au],,0.058823529,0.07896797,,,,,,,,,,140.008222,,,,,,,,,,,,,,,,,,,,,,,,,,,,,,,,,,,,,,,,,,,,-58.1,,0.192566845,6.45E-08,-7.190476
,,,,,1,doi.org/10.1016/j.jpowsour.2008.10.113,PEO-r-PPO,[Cu]OCCOCCOCCOCCOCCOC(C)C[Au],[Cu]OCCOCCOCCOCCOCCOC(C)C[Au],,,,,,0.96,0.887775457,0.85,0.15,,0.85/0.15,,,60000,60000,,,46.1485,random,,Poly(Li-Muco),[Cu]C(C([O-])=O)/C=C/C(C([O-])=O)[Au],[Cu]C(C([O-])=O)/C=C/C(C([O-])=O)[Au],,0.04,0.054068541,,,,,,,,,,140.008222,,,,,,,,,,,,,,,,,,,,,,,,,,,,,,,,,,,,,,,,,,,,,,130.4892111,2.40E-05,-4.619048
,,,,,1,doi.org/10.1016/j.jpowsour.2008.10.113,PEO-r-PPO,[Cu]OCCOCCOCCOCCOCCOC(C)C[Au],[Cu]OCCOCCOCCOCCOCCOC(C)C[Au],,,,,,0.96,0.887775457,0.85,0.15,,0.85/0.15,,,60000,60000,,,46.1485,random,,Poly(Li-Muco),[Cu]C(C([O-])=O)/C=C/C(C([O-])=O)[Au],[Cu]C(C([O-])=O)/C=C/C(C([O-])=O)[Au],,0.04,0.054068541,,,,,,,,,,140.008222,,,,,,,,,,,,,,,,,,,,,,,,,,,,,,,,,,,,,,,,,,,,,,120.4032824,2.21E-05,-4.654762
,,,,,1,doi.org/10.1016/j.jpowsour.2008.10.113,PEO-r-PPO,[Cu]OCCOCCOCCOCCOCCOC(C)C[Au],[Cu]OCCOCCOCCOCCOCCOC(C)C[Au],,,,,,0.96,0.887775457,0.85,0.15,,0.85/0.15,,,60000,60000,,,46.1485,random,,Poly(Li-Muco),[Cu]C(C([O-])=O)/C=C/C(C([O-])=O)[Au],[Cu]C(C([O-])=O)/C=C/C(C([O-])=O)[Au],,0.04,0.054068541,,,,,,,,,,140.008222,,,,,,,,,,,,,,,,,,,,,,,,,,,,,,,,,,,,,,,,,,,,,,111.1837862,1.93E-05,-4.714286
,,,,,1,doi.org/10.1016/j.jpowsour.2008.10.113,PEO-r-PPO,[Cu]OCCOCCOCCOCCOCCOC(C)C[Au],[Cu]OCCOCCOCCOCCOCCOC(C)C[Au],,,,,,0.96,0.887775457,0.85,0.15,,0.85/0.15,,,60000,60000,,,46.1485,random,,Poly(Li-Muco),[Cu]C(C([O-])=O)/C=C/C(C([O-])=O)[Au],[Cu]C(C([O-])=O)/C=C/C(C([O-])=O)[Au],,0.04,0.054068541,,,,,,,,,,140.008222,,,,,,,,,,,,,,,,,,,,,,,,,,,,,,,,,,,,,,,,,,,,,,100.781584,1.73E-05,-4.761905
,,,,,1,doi.org/10.1016/j.jpowsour.2008.10.113,PEO-r-PPO,[Cu]OCCOCCOCCOCCOCCOC(C)C[Au],[Cu]OCCOCCOCCOCCOCCOC(C)C[Au],,,,,,0.96,0.887775457,0.85,0.15,,0.85/0.15,,,60000,60000,,,46.1485,random,,Poly(Li-Muco),[Cu]C(C([O-])=O)/C=C/C(C([O-])=O)[Au],[Cu]C(C([O-])=O)/C=C/C(C([O-])=O)[Au],,0.04,0.054068541,,,,,,,,,,140.008222,,,,,,,,,,,,,,,,,,,,,,,,,,,,,,,,,,,,,,,,,,,,,,90.92762572,1.47E-05,-4.833333
,,,,,1,doi.org/10.1016/j.jpowsour.2008.10.113,PEO-r-PPO,[Cu]OCCOCCOCCOCCOCCOC(C)C[Au],[Cu]OCCOCCOCCOCCOCCOC(C)C[Au],,,,,,0.96,0.887775457,0.85,0.15,,0.85/0.15,,,60000,60000,,,46.1485,random,,Poly(Li-Muco),[Cu]C(C([O-])=O)/C=C/C(C([O-])=O)[Au],[Cu]C(C([O-])=O)/C=C/C(C([O-])=O)[Au],,0.04,0.054068541,,,,,,,,,,140.008222,,,,,,,,,,,,,,,,,,,,,,,,,,,,,,,,,,,,,,,,,,,,,,80.30605799,1.28E-05,-4.892857
,,,,,1,doi.org/10.1016/j.jpowsour.2008.10.113,PEO-r-PPO,[Cu]OCCOCCOCCOCCOCCOC(C)C[Au],[Cu]OCCOCCOCCOCCOCCOC(C)C[Au],,,,,,0.96,0.887775457,0.85,0.15,,0.85/0.15,,,60000,60000,,,46.1485,random,,Poly(Li-Muco),[Cu]C(C([O-])=O)/C=C/C(C([O-])=O)[Au],[Cu]C(C([O-])=O)/C=C/C(C([O-])=O)[Au],,0.04,0.054068541,,,,,,,,,,140.008222,,,,,,,,,,,,,,,,,,,,,,,,,,,,,,,,,,,,,,,,,,,,,,70.88665779,9.47E-06,-5.02381
,,,,,1,doi.org/10.1016/j.jpowsour.2008.10.113,PEO-r-PPO,[Cu]OCCOCCOCCOCCOCCOC(C)C[Au],[Cu]OCCOCCOCCOCCOCCOC(C)C[Au],,,,,,0.96,0.887775457,0.85,0.15,,0.85/0.15,,,60000,60000,,,46.1485,random,,Poly(Li-Muco),[Cu]C(C([O-])=O)/C=C/C(C([O-])=O)[Au],[Cu]C(C([O-])=O)/C=C/C(C([O-])=O)[Au],,0.04,0.054068541,,,,,,,,,,140.008222,,,,,,,,,,,,,,,,,,,,,,,,,,,,,,,,,,,,,,,,,,,,,,60.53648486,7.60E-06,-5.119048
,,,,,1,doi.org/10.1016/j.jpowsour.2008.10.113,PEO-r-PPO,[Cu]OCCOCCOCCOCCOCCOC(C)C[Au],[Cu]OCCOCCOCCOCCOCCOC(C)C[Au],,,,,,0.96,0.887775457,0.85,0.15,,0.85/0.15,,,60000,60000,,,46.1485,random,,Poly(Li-Muco),[Cu]C(C([O-])=O)/C=C/C(C([O-])=O)[Au],[Cu]C(C([O-])=O)/C=C/C(C([O-])=O)[Au],,0.04,0.054068541,,,,,,,,,,140.008222,,,,,,,,,,,,,,,,,,,,,,,,,,,,,,,,,,,,,,,,,,,,,,50.1258969,5.32E-06,-5.27381
,,,,,1,doi.org/10.1016/j.jpowsour.2008.10.113,PEO-r-PPO,[Cu]OCCOCCOCCOCCOCCOC(C)C[Au],[Cu]OCCOCCOCCOCCOCCOC(C)C[Au],,,,,,0.96,0.887775457,0.85,0.15,,0.85/0.15,,,60000,60000,,,46.1485,random,,Poly(Li-Muco),[Cu]C(C([O-])=O)/C=C/C(C([O-])=O)[Au],[Cu]C(C([O-])=O)/C=C/C(C([O-])=O)[Au],,0.04,0.054068541,,,,,,,,,,140.008222,,,,,,,,,,,,,,,,,,,,,,,,,,,,,,,,,,,,,,,,,,,,,,40.84520592,2.28E-06,-5.642857
,,,,,1,doi.org/10.1016/j.jpowsour.2008.10.113,PEO-r-PPO,[Cu]OCCOCCOCCOCCOCCOC(C)C[Au],[Cu]OCCOCCOCCOCCOCCOC(C)C[Au],,,,,,0.96,0.887775457,0.85,0.15,,0.85/0.15,,,60000,60000,,,46.1485,random,,Poly(Li-Muco),[Cu]C(C([O-])=O)/C=C/C(C([O-])=O)[Au],[Cu]C(C([O-])=O)/C=C/C(C([O-])=O)[Au],,0.04,0.054068541,,,,,,,,,,140.008222,,,,,,,,,,,,,,,,,,,,,,,,,,,,,,,,,,,,,,,,,,,,,,30.31821686,1.25E-06,-5.904762
,,,,,1,doi.org/10.1016/j.jpowsour.2008.10.113,PEO-r-PPO,[Cu]OCCOCCOCCOCCOCCOC(C)C[Au],[Cu]OCCOCCOCCOCCOCCOC(C)C[Au],,,,,,0.96,0.887775457,0.85,0.15,,0.85/0.15,,,60000,60000,,,46.1485,random,,Poly(Li-Muco),[Cu]C(C([O-])=O)/C=C/C(C([O-])=O)[Au],[Cu]C(C([O-])=O)/C=C/C(C([O-])=O)[Au],,0.04,0.054068541,,,,,,,,,,140.008222,,,,,,,,,,,,,,,,,,,,,,,,,,,,,,,,,,,,,,,,,,,,,,20.69324932,5.62E-07,-6.25
,,,,,1,doi.org/10.1016/j.jpowsour.2008.10.113,PEO-r-PPO,[Cu]OCCOCCOCCOCCOCCOC(C)C[Au],[Cu]OCCOCCOCCOCCOCCOC(C)C[Au],,,,,,0.96,0.887775457,0.85,0.15,,0.85/0.15,,,60000,60000,,,46.1485,random,,Poly(Li-Muco),[Cu]C(C([O-])=O)/C=C/C(C([O-])=O)[Au],[Cu]C(C([O-])=O)/C=C/C(C([O-])=O)[Au],,0.04,0.054068541,,,,,,,,,,140.008222,,,,,,,,,,,,,,,,,,,,,,,,,,,,,,,,,,,,,,,,,,,,,,10.73605949,1.98E-07,-6.702381
,,,,,1,doi.org/10.1016/j.jpowsour.2008.10.113,PEO-r-PPO,[Cu]OCCOCCOCCOCCOCCOC(C)C[Au],[Cu]OCCOCCOCCOCCOCCOC(C)C[Au],,,,,,0.96,0.887775457,0.85,0.15,,0.85/0.15,,,60000,60000,,,46.1485,random,,Poly(Li-Muco),[Cu]C(C([O-])=O)/C=C/C(C([O-])=O)[Au],[Cu]C(C([O-])=O)/C=C/C(C([O-])=O)[Au],,0.04,0.054068541,,,,,,,,,,140.008222,,,,,,,,,,,,,,,,,,,,,,,,,,,,,,,,,,,,,,,,,,,,,,0.097710253,5.94E-08,-7.22619
,,,,,1,doi.org/10.1016/j.jpowsour.2008.10.113,PEO-r-PPO,[Cu]OCCOCCOCCOCCOCCOC(C)C[Au],[Cu]OCCOCCOCCOCCOCCOC(C)C[Au],,,,,,0.8,0.566868538,0.85,0.15,,0.85/0.15,,,60000,60000,,,46.1485,random,,Boron trifluoride diethyl etherate,B(F)(F)F.CCOCC,,,0.1,0.218156283,,,,,,,142.08,,1,142.08,,Poly(Li-Muco),[Cu]C(C([O-])=O)/C=C/C(C([O-])=O)[Au],[Cu]C(C([O-])=O)/C=C/C(C([O-])=O)[Au],0.1,0.214975178,,,,,,,,140.008222,,,,,,,,,,,,,,,,,,,,,,,,,,,,,,,,130.6962315,0.000532341,-3.27381
,,,,,1,doi.org/10.1016/j.jpowsour.2008.10.113,PEO-r-PPO,[Cu]OCCOCCOCCOCCOCCOC(C)C[Au],[Cu]OCCOCCOCCOCCOCCOC(C)C[Au],,,,,,0.8,0.566868538,0.85,0.15,,0.85/0.15,,,60000,60000,,,46.1485,random,,Boron trifluoride diethyl etherate,B(F)(F)F.CCOCC,,,0.1,0.218156283,,,,,,,142.08,,1,142.08,,Poly(Li-Muco),[Cu]C(C([O-])=O)/C=C/C(C([O-])=O)[Au],[Cu]C(C([O-])=O)/C=C/C(C([O-])=O)[Au],0.1,0.214975178,,,,,,,,140.008222,,,,,,,,,,,,,,,,,,,,,,,,,,,,,,,,120.4032824,0.000439397,-3.357143
,,,,,1,doi.org/10.1016/j.jpowsour.2008.10.113,PEO-r-PPO,[Cu]OCCOCCOCCOCCOCCOC(C)C[Au],[Cu]OCCOCCOCCOCCOCCOC(C)C[Au],,,,,,0.8,0.566868538,0.85,0.15,,0.85/0.15,,,60000,60000,,,46.1485,random,,Boron trifluoride diethyl etherate,B(F)(F)F.CCOCC,,,0.1,0.218156283,,,,,,,142.08,,1,142.08,,Poly(Li-Muco),[Cu]C(C([O-])=O)/C=C/C(C([O-])=O)[Au],[Cu]C(C([O-])=O)/C=C/C(C([O-])=O)[Au],0.1,0.214975178,,,,,,,,140.008222,,,,,,,,,,,,,,,,,,,,,,,,,,,,,,,,110.6219719,0.000383118,-3.416667
,,,,,1,doi.org/10.1016/j.jpowsour.2008.10.113,PEO-r-PPO,[Cu]OCCOCCOCCOCCOCCOC(C)C[Au],[Cu]OCCOCCOCCOCCOCCOC(C)C[Au],,,,,,0.8,0.566868538,0.85,0.15,,0.85/0.15,,,60000,60000,,,46.1485,random,,Boron trifluoride diethyl etherate,B(F)(F)F.CCOCC,,,0.1,0.218156283,,,,,,,142.08,,1,142.08,,Poly(Li-Muco),[Cu]C(C([O-])=O)/C=C/C(C([O-])=O)[Au],[Cu]C(C([O-])=O)/C=C/C(C([O-])=O)[Au],0.1,0.214975178,,,,,,,,140.008222,,,,,,,,,,,,,,,,,,,,,,,,,,,,,,,,100.781584,0.000325016,-3.488095
,,,,,1,doi.org/10.1016/j.jpowsour.2008.10.113,PEO-r-PPO,[Cu]OCCOCCOCCOCCOCCOC(C)C[Au],[Cu]OCCOCCOCCOCCOCCOC(C)C[Au],,,,,,0.8,0.566868538,0.85,0.15,,0.85/0.15,,,60000,60000,,,46.1485,random,,Boron trifluoride diethyl etherate,B(F)(F)F.CCOCC,,,0.1,0.218156283,,,,,,,142.08,,1,142.08,,Poly(Li-Muco),[Cu]C(C([O-])=O)/C=C/C(C([O-])=O)[Au],[Cu]C(C([O-])=O)/C=C/C(C([O-])=O)[Au],0.1,0.214975178,,,,,,,,140.008222,,,,,,,,,,,,,,,,,,,,,,,,,,,,,,,,90.92762572,0.000253958,-3.595238
,,,,,1,doi.org/10.1016/j.jpowsour.2008.10.113,PEO-r-PPO,[Cu]OCCOCCOCCOCCOCCOC(C)C[Au],[Cu]OCCOCCOCCOCCOCCOC(C)C[Au],,,,,,0.8,0.566868538,0.85,0.15,,0.85/0.15,,,60000,60000,,,46.1485,random,,Boron trifluoride diethyl etherate,B(F)(F)F.CCOCC,,,0.1,0.218156283,,,,,,,142.08,,1,142.08,,Poly(Li-Muco),[Cu]C(C([O-])=O)/C=C/C(C([O-])=O)[Au],[Cu]C(C([O-])=O)/C=C/C(C([O-])=O)[Au],0.1,0.214975178,,,,,,,,140.008222,,,,,,,,,,,,,,,,,,,,,,,,,,,,,,,,80.30605799,0.00020395,-3.690476
,,,,,1,doi.org/10.1016/j.jpowsour.2008.10.113,PEO-r-PPO,[Cu]OCCOCCOCCOCCOCCOC(C)C[Au],[Cu]OCCOCCOCCOCCOCCOC(C)C[Au],,,,,,0.8,0.566868538,0.85,0.15,,0.85/0.15,,,60000,60000,,,46.1485,random,,Boron trifluoride diethyl etherate,B(F)(F)F.CCOCC,,,0.1,0.218156283,,,,,,,142.08,,1,142.08,,Poly(Li-Muco),[Cu]C(C([O-])=O)/C=C/C(C([O-])=O)[Au],[Cu]C(C([O-])=O)/C=C/C(C([O-])=O)[Au],0.1,0.214975178,,,,,,,,140.008222,,,,,,,,,,,,,,,,,,,,,,,,,,,,,,,,70.58640093,0.00014678,-3.833333
,,,,,1,doi.org/10.1016/j.jpowsour.2008.10.113,PEO-r-PPO,[Cu]OCCOCCOCCOCCOCCOC(C)C[Au],[Cu]OCCOCCOCCOCCOCCOC(C)C[Au],,,,,,0.8,0.566868538,0.85,0.15,,0.85/0.15,,,60000,60000,,,46.1485,random,,Boron trifluoride diethyl etherate,B(F)(F)F.CCOCC,,,0.1,0.218156283,,,,,,,142.08,,1,142.08,,Poly(Li-Muco),[Cu]C(C([O-])=O)/C=C/C(C([O-])=O)[Au],[Cu]C(C([O-])=O)/C=C/C(C([O-])=O)[Au],0.1,0.214975178,,,,,,,,140.008222,,,,,,,,,,,,,,,,,,,,,,,,,,,,,,,,60.81943378,0.000117877,-3.928571
,,,,,1,doi.org/10.1016/j.jpowsour.2008.10.113,PEO-r-PPO,[Cu]OCCOCCOCCOCCOCCOC(C)C[Au],[Cu]OCCOCCOCCOCCOCCOC(C)C[Au],,,,,,0.8,0.566868538,0.85,0.15,,0.85/0.15,,,60000,60000,,,46.1485,random,,Boron trifluoride diethyl etherate,B(F)(F)F.CCOCC,,,0.1,0.218156283,,,,,,,142.08,,1,142.08,,Poly(Li-Muco),[Cu]C(C([O-])=O)/C=C/C(C([O-])=O)[Au],[Cu]C(C([O-])=O)/C=C/C(C([O-])=O)[Au],0.1,0.214975178,,,,,,,,140.008222,,,,,,,,,,,,,,,,,,,,,,,,,,,,,,,,50.92410408,7.81E-05,-4.107143
,,,,,1,doi.org/10.1016/j.jpowsour.2008.10.113,PEO-r-PPO,[Cu]OCCOCCOCCOCCOCCOC(C)C[Au],[Cu]OCCOCCOCCOCCOCCOC(C)C[Au],,,,,,0.8,0.566868538,0.85,0.15,,0.85/0.15,,,60000,60000,,,46.1485,random,,Boron trifluoride diethyl etherate,B(F)(F)F.CCOCC,,,0.1,0.218156283,,,,,,,142.08,,1,142.08,,Poly(Li-Muco),[Cu]C(C([O-])=O)/C=C/C(C([O-])=O)[Au],[Cu]C(C([O-])=O)/C=C/C(C([O-])=O)[Au],0.1,0.214975178,,,,,,,,140.008222,,,,,,,,,,,,,,,,,,,,,,,,,,,,,,,,40.47011384,4.05E-05,-4.392857
,,,,,1,doi.org/10.1016/j.jpowsour.2008.10.113,PEO-r-PPO,[Cu]OCCOCCOCCOCCOCCOC(C)C[Au],[Cu]OCCOCCOCCOCCOCCOC(C)C[Au],,,,,,0.8,0.566868538,0.85,0.15,,0.85/0.15,,,60000,60000,,,46.1485,random,,Boron trifluoride diethyl etherate,B(F)(F)F.CCOCC,,,0.1,0.218156283,,,,,,,142.08,,1,142.08,,Poly(Li-Muco),[Cu]C(C([O-])=O)/C=C/C(C([O-])=O)[Au],[Cu]C(C([O-])=O)/C=C/C(C([O-])=O)[Au],0.1,0.214975178,,,,,,,,140.008222,,,,,,,,,,,,,,,,,,,,,,,,,,,,,,,,30.78667905,9.47E-06,-5.02381
,,,,,1,doi.org/10.1016/j.jpowsour.2008.10.113,PEO-r-PPO,[Cu]OCCOCCOCCOCCOCCOC(C)C[Au],[Cu]OCCOCCOCCOCCOCCOC(C)C[Au],,,,,,0.8,0.566868538,0.85,0.15,,0.85/0.15,,,60000,60000,,,46.1485,random,,Boron trifluoride diethyl etherate,B(F)(F)F.CCOCC,,,0.1,0.218156283,,,,,,,142.08,,1,142.08,,Poly(Li-Muco),[Cu]C(C([O-])=O)/C=C/C(C([O-])=O)[Au],[Cu]C(C([O-])=O)/C=C/C(C([O-])=O)[Au],0.1,0.214975178,,,,,,,,140.008222,,,,,,,,,,,,,,,,,,,,,,,,,,,,,,,,20.69324932,2.21E-06,-5.654762
,,,,,1,doi.org/10.1016/j.jpowsour.2008.10.113,PEO-r-PPO,[Cu]OCCOCCOCCOCCOCCOC(C)C[Au],[Cu]OCCOCCOCCOCCOCCOC(C)C[Au],,,,,,0.8,0.566868538,0.85,0.15,,0.85/0.15,,,60000,60000,,,46.1485,random,,Boron trifluoride diethyl etherate,B(F)(F)F.CCOCC,,,0.1,0.218156283,,,,,,,142.08,,1,142.08,,Poly(Li-Muco),[Cu]C(C([O-])=O)/C=C/C(C([O-])=O)[Au],[Cu]C(C([O-])=O)/C=C/C(C([O-])=O)[Au],0.1,0.214975178,,,,,,,,140.008222,,,,,,,,,,,,,,,,,,,,,,,,,,,,,,,,10.73605949,5.62E-07,-6.25
,,,,,1,doi.org/10.1016/j.jpowsour.2008.10.113,PEO-r-PPO,[Cu]OCCOCCOCCOCCOCCOC(C)C[Au],[Cu]OCCOCCOCCOCCOCCOC(C)C[Au],,,,,,0.8,0.566868538,0.85,0.15,,0.85/0.15,,,60000,60000,,,46.1485,random,,Boron trifluoride diethyl etherate,B(F)(F)F.CCOCC,,,0.1,0.218156283,,,,,,,142.08,,1,142.08,,Poly(Li-Muco),[Cu]C(C([O-])=O)/C=C/C(C([O-])=O)[Au],[Cu]C(C([O-])=O)/C=C/C(C([O-])=O)[Au],0.1,0.214975178,,,,,,,,140.008222,,,,,,,,,,,,,,,,,,,,,,,,,,,,,,,,0.667839397,8.72E-08,-7.059524
,,,,,1,doi.org/10.1016/j.jpowsour.2008.10.113,PEO-r-PPO,[Cu]OCCOCCOCCOCCOCCOC(C)C[Au],[Cu]OCCOCCOCCOCCOCCOC(C)C[Au],,,,,,0.888888889,0.723568727,0.85,0.15,,0.85/0.15,,,60000,60000,,,46.1485,random,,Boron trifluoride diethyl etherate,B(F)(F)F.CCOCC,,,0.055555556,0.139230752,,,,,,,142.08,,1,142.08,,Poly(Li-Muco),[Cu]C(C([O-])=O)/C=C/C(C([O-])=O)[Au],[Cu]C(C([O-])=O)/C=C/C(C([O-])=O)[Au],0.055555556,0.137200521,,,,,,,,140.008222,,,,,,,,,,,,,,,,,,,,,,,,,,,,,,-46.4,,130.6962315,0.00037276,-3.428571
,,,,,1,doi.org/10.1016/j.jpowsour.2008.10.113,PEO-r-PPO,[Cu]OCCOCCOCCOCCOCCOC(C)C[Au],[Cu]OCCOCCOCCOCCOCCOC(C)C[Au],,,,,,0.888888889,0.723568727,0.85,0.15,,0.85/0.15,,,60000,60000,,,46.1485,random,,Boron trifluoride diethyl etherate,B(F)(F)F.CCOCC,,,0.055555556,0.139230752,,,,,,,142.08,,1,142.08,,Poly(Li-Muco),[Cu]C(C([O-])=O)/C=C/C(C([O-])=O)[Au],[Cu]C(C([O-])=O)/C=C/C(C([O-])=O)[Au],0.055555556,0.137200521,,,,,,,,140.008222,,,,,,,,,,,,,,,,,,,,,,,,,,,,,,-46.4,,120.7969267,0.000325016,-3.488095
,,,,,1,doi.org/10.1016/j.jpowsour.2008.10.113,PEO-r-PPO,[Cu]OCCOCCOCCOCCOCCOC(C)C[Au],[Cu]OCCOCCOCCOCCOCCOC(C)C[Au],,,,,,0.888888889,0.723568727,0.85,0.15,,0.85/0.15,,,60000,60000,,,46.1485,random,,Boron trifluoride diethyl etherate,B(F)(F)F.CCOCC,,,0.055555556,0.139230752,,,,,,,142.08,,1,142.08,,Poly(Li-Muco),[Cu]C(C([O-])=O)/C=C/C(C([O-])=O)[Au],[Cu]C(C([O-])=O)/C=C/C(C([O-])=O)[Au],0.055555556,0.137200521,,,,,,,,140.008222,,,,,,,,,,,,,,,,,,,,,,,,,,,,,,-46.4,,110.6219719,0.000253958,-3.595238
,,,,,1,doi.org/10.1016/j.jpowsour.2008.10.113,PEO-r-PPO,[Cu]OCCOCCOCCOCCOCCOC(C)C[Au],[Cu]OCCOCCOCCOCCOCCOC(C)C[Au],,,,,,0.888888889,0.723568727,0.85,0.15,,0.85/0.15,,,60000,60000,,,46.1485,random,,Boron trifluoride diethyl etherate,B(F)(F)F.CCOCC,,,0.055555556,0.139230752,,,,,,,142.08,,1,142.08,,Poly(Li-Muco),[Cu]C(C([O-])=O)/C=C/C(C([O-])=O)[Au],[Cu]C(C([O-])=O)/C=C/C(C([O-])=O)[Au],0.055555556,0.137200521,,,,,,,,140.008222,,,,,,,,,,,,,,,,,,,,,,,,,,,,,,-46.4,,100.4269055,0.000227585,-3.642857
,,,,,1,doi.org/10.1016/j.jpowsour.2008.10.113,PEO-r-PPO,[Cu]OCCOCCOCCOCCOCCOC(C)C[Au],[Cu]OCCOCCOCCOCCOCCOC(C)C[Au],,,,,,0.888888889,0.723568727,0.85,0.15,,0.85/0.15,,,60000,60000,,,46.1485,random,,Boron trifluoride diethyl etherate,B(F)(F)F.CCOCC,,,0.055555556,0.139230752,,,,,,,142.08,,1,142.08,,Poly(Li-Muco),[Cu]C(C([O-])=O)/C=C/C(C([O-])=O)[Au],[Cu]C(C([O-])=O)/C=C/C(C([O-])=O)[Au],0.055555556,0.137200521,,,,,,,,140.008222,,,,,,,,,,,,,,,,,,,,,,,,,,,,,,-46.4,,90.75936182,0.000187849,-3.72619
,,,,,1,doi.org/10.1016/j.jpowsour.2008.10.113,PEO-r-PPO,[Cu]OCCOCCOCCOCCOCCOC(C)C[Au],[Cu]OCCOCCOCCOCCOCCOC(C)C[Au],,,,,,0.888888889,0.723568727,0.85,0.15,,0.85/0.15,,,60000,60000,,,46.1485,random,,Boron trifluoride diethyl etherate,B(F)(F)F.CCOCC,,,0.055555556,0.139230752,,,,,,,142.08,,1,142.08,,Poly(Li-Muco),[Cu]C(C([O-])=O)/C=C/C(C([O-])=O)[Au],[Cu]C(C([O-])=O)/C=C/C(C([O-])=O)[Au],0.055555556,0.137200521,,,,,,,,140.008222,,,,,,,,,,,,,,,,,,,,,,,,,,,,,,-46.4,,80.4646668,0.000163789,-3.785714
,,,,,1,doi.org/10.1016/j.jpowsour.2008.10.113,PEO-r-PPO,[Cu]OCCOCCOCCOCCOCCOC(C)C[Au],[Cu]OCCOCCOCCOCCOCCOC(C)C[Au],,,,,,0.888888889,0.723568727,0.85,0.15,,0.85/0.15,,,60000,60000,,,46.1485,random,,Boron trifluoride diethyl etherate,B(F)(F)F.CCOCC,,,0.055555556,0.139230752,,,,,,,142.08,,1,142.08,,Poly(Li-Muco),[Cu]C(C([O-])=O)/C=C/C(C([O-])=O)[Au],[Cu]C(C([O-])=O)/C=C/C(C([O-])=O)[Au],0.055555556,0.137200521,,,,,,,,140.008222,,,,,,,,,,,,,,,,,,,,,,,,,,,,,,-46.4,,70.58640093,0.00012452,-3.904762
,,,,,1,doi.org/10.1016/j.jpowsour.2008.10.113,PEO-r-PPO,[Cu]OCCOCCOCCOCCOCCOC(C)C[Au],[Cu]OCCOCCOCCOCCOCCOC(C)C[Au],,,,,,0.888888889,0.723568727,0.85,0.15,,0.85/0.15,,,60000,60000,,,46.1485,random,,Boron trifluoride diethyl etherate,B(F)(F)F.CCOCC,,,0.055555556,0.139230752,,,,,,,142.08,,1,142.08,,Poly(Li-Muco),[Cu]C(C([O-])=O)/C=C/C(C([O-])=O)[Au],[Cu]C(C([O-])=O)/C=C/C(C([O-])=O)[Au],0.055555556,0.137200521,,,,,,,,140.008222,,,,,,,,,,,,,,,,,,,,,,,,,,,,,,-46.4,,61.10297468,0.000102779,-3.988095
,,,,,1,doi.org/10.1016/j.jpowsour.2008.10.113,PEO-r-PPO,[Cu]OCCOCCOCCOCCOCCOC(C)C[Au],[Cu]OCCOCCOCCOCCOCCOC(C)C[Au],,,,,,0.888888889,0.723568727,0.85,0.15,,0.85/0.15,,,60000,60000,,,46.1485,random,,Boron trifluoride diethyl etherate,B(F)(F)F.CCOCC,,,0.055555556,0.139230752,,,,,,,142.08,,1,142.08,,Poly(Li-Muco),[Cu]C(C([O-])=O)/C=C/C(C([O-])=O)[Au],[Cu]C(C([O-])=O)/C=C/C(C([O-])=O)[Au],0.055555556,0.137200521,,,,,,,,140.008222,,,,,,,,,,,,,,,,,,,,,,,,,,,,,,-46.4,,50.65756246,7.60E-05,-4.119048
,,,,,1,doi.org/10.1016/j.jpowsour.2008.10.113,PEO-r-PPO,[Cu]OCCOCCOCCOCCOCCOC(C)C[Au],[Cu]OCCOCCOCCOCCOCCOC(C)C[Au],,,,,,0.888888889,0.723568727,0.85,0.15,,0.85/0.15,,,60000,60000,,,46.1485,random,,Boron trifluoride diethyl etherate,B(F)(F)F.CCOCC,,,0.055555556,0.139230752,,,,,,,142.08,,1,142.08,,Poly(Li-Muco),[Cu]C(C([O-])=O)/C=C/C(C([O-])=O)[Au],[Cu]C(C([O-])=O)/C=C/C(C([O-])=O)[Au],0.055555556,0.137200521,,,,,,,,140.008222,,,,,,,,,,,,,,,,,,,,,,,,,,,,,,-46.4,,40.84520592,2.99E-05,-4.52381
,,,,,1,doi.org/10.1016/j.jpowsour.2008.10.113,PEO-r-PPO,[Cu]OCCOCCOCCOCCOCCOC(C)C[Au],[Cu]OCCOCCOCCOCCOCCOC(C)C[Au],,,,,,0.888888889,0.723568727,0.85,0.15,,0.85/0.15,,,60000,60000,,,46.1485,random,,Boron trifluoride diethyl etherate,B(F)(F)F.CCOCC,,,0.055555556,0.139230752,,,,,,,142.08,,1,142.08,,Poly(Li-Muco),[Cu]C(C([O-])=O)/C=C/C(C([O-])=O)[Au],[Cu]C(C([O-])=O)/C=C/C(C([O-])=O)[Au],0.055555556,0.137200521,,,,,,,,140.008222,,,,,,,,,,,,,,,,,,,,,,,,,,,,,,-46.4,,30.43522001,1.28E-05,-4.892857
,,,,,1,doi.org/10.1016/j.jpowsour.2008.10.113,PEO-r-PPO,[Cu]OCCOCCOCCOCCOCCOC(C)C[Au],[Cu]OCCOCCOCCOCCOCCOC(C)C[Au],,,,,,0.888888889,0.723568727,0.85,0.15,,0.85/0.15,,,60000,60000,,,46.1485,random,,Boron trifluoride diethyl etherate,B(F)(F)F.CCOCC,,,0.055555556,0.139230752,,,,,,,142.08,,1,142.08,,Poly(Li-Muco),[Cu]C(C([O-])=O)/C=C/C(C([O-])=O)[Au],[Cu]C(C([O-])=O)/C=C/C(C([O-])=O)[Au],0.055555556,0.137200521,,,,,,,,140.008222,,,,,,,,,,,,,,,,,,,,,,,,,,,,,,-46.4,,20.80294695,4.39E-06,-5.357143
,,,,,1,doi.org/10.1016/j.jpowsour.2008.10.113,PEO-r-PPO,[Cu]OCCOCCOCCOCCOCCOC(C)C[Au],[Cu]OCCOCCOCCOCCOCCOC(C)C[Au],,,,,,0.888888889,0.723568727,0.85,0.15,,0.85/0.15,,,60000,60000,,,46.1485,random,,Boron trifluoride diethyl etherate,B(F)(F)F.CCOCC,,,0.055555556,0.139230752,,,,,,,142.08,,1,142.08,,Poly(Li-Muco),[Cu]C(C([O-])=O)/C=C/C(C([O-])=O)[Au],[Cu]C(C([O-])=O)/C=C/C(C([O-])=O)[Au],0.055555556,0.137200521,,,,,,,,140.008222,,,,,,,,,,,,,,,,,,,,,,,,,,,,,,-46.4,,10.53158558,1.25E-06,-5.904762
,,,,,1,doi.org/10.1016/j.jpowsour.2008.10.113,PEO-r-PPO,[Cu]OCCOCCOCCOCCOCCOC(C)C[Au],[Cu]OCCOCCOCCOCCOCCOC(C)C[Au],,,,,,0.888888889,0.723568727,0.85,0.15,,0.85/0.15,,,60000,60000,,,46.1485,random,,Boron trifluoride diethyl etherate,B(F)(F)F.CCOCC,,,0.055555556,0.139230752,,,,,,,142.08,,1,142.08,,Poly(Li-Muco),[Cu]C(C([O-])=O)/C=C/C(C([O-])=O)[Au],[Cu]C(C([O-])=O)/C=C/C(C([O-])=O)[Au],0.055555556,0.137200521,,,,,,,,140.008222,,,,,,,,,,,,,,,,,,,,,,,,,,,,,,-46.4,,0.382477742,2.61E-07,-6.583333
,,,,,1,doi.org/10.1016/j.jpowsour.2008.10.113,PEO-r-PPO,[Cu]OCCOCCOCCOCCOCCOC(C)C[Au],[Cu]OCCOCCOCCOCCOCCOC(C)C[Au],,,,,,0.923076923,0.797008046,0.85,0.15,,0.85/0.15,,,60000,60000,,,46.1485,random,,Boron trifluoride diethyl etherate,B(F)(F)F.CCOCC,,,0.038461538,0.102241407,,,,,,,142.08,,1,142.08,,Poly(Li-Muco),[Cu]C(C([O-])=O)/C=C/C(C([O-])=O)[Au],[Cu]C(C([O-])=O)/C=C/C(C([O-])=O)[Au],0.038461538,0.100750546,,,,,,,,140.008222,,,,,,,,,,,,,,,,,,,,,,,,,,,,,,,,131.5262772,9.21E-05,-4.035714
,,,,,1,doi.org/10.1016/j.jpowsour.2008.10.113,PEO-r-PPO,[Cu]OCCOCCOCCOCCOCCOC(C)C[Au],[Cu]OCCOCCOCCOCCOCCOC(C)C[Au],,,,,,0.923076923,0.797008046,0.85,0.15,,0.85/0.15,,,60000,60000,,,46.1485,random,,Boron trifluoride diethyl etherate,B(F)(F)F.CCOCC,,,0.038461538,0.102241407,,,,,,,142.08,,1,142.08,,Poly(Li-Muco),[Cu]C(C([O-])=O)/C=C/C(C([O-])=O)[Au],[Cu]C(C([O-])=O)/C=C/C(C([O-])=O)[Au],0.038461538,0.100750546,,,,,,,,140.008222,,,,,,,,,,,,,,,,,,,,,,,,,,,,,,,,120.5999286,8.96E-05,-4.047619
,,,,,1,doi.org/10.1016/j.jpowsour.2008.10.113,PEO-r-PPO,[Cu]OCCOCCOCCOCCOCCOC(C)C[Au],[Cu]OCCOCCOCCOCCOCCOC(C)C[Au],,,,,,0.923076923,0.797008046,0.85,0.15,,0.85/0.15,,,60000,60000,,,46.1485,random,,Boron trifluoride diethyl etherate,B(F)(F)F.CCOCC,,,0.038461538,0.102241407,,,,,,,142.08,,1,142.08,,Poly(Li-Muco),[Cu]C(C([O-])=O)/C=C/C(C([O-])=O)[Au],[Cu]C(C([O-])=O)/C=C/C(C([O-])=O)[Au],0.038461538,0.100750546,,,,,,,,140.008222,,,,,,,,,,,,,,,,,,,,,,,,,,,,,,,,110.8091099,8.48E-05,-4.071429
,,,,,1,doi.org/10.1016/j.jpowsour.2008.10.113,PEO-r-PPO,[Cu]OCCOCCOCCOCCOCCOC(C)C[Au],[Cu]OCCOCCOCCOCCOCCOC(C)C[Au],,,,,,0.923076923,0.797008046,0.85,0.15,,0.85/0.15,,,60000,60000,,,46.1485,random,,Boron trifluoride diethyl etherate,B(F)(F)F.CCOCC,,,0.038461538,0.102241407,,,,,,,142.08,,1,142.08,,Poly(Li-Muco),[Cu]C(C([O-])=O)/C=C/C(C([O-])=O)[Au],[Cu]C(C([O-])=O)/C=C/C(C([O-])=O)[Au],0.038461538,0.100750546,,,,,,,,140.008222,,,,,,,,,,,,,,,,,,,,,,,,,,,,,,,,100.2497487,7.20E-05,-4.142857
,,,,,1,doi.org/10.1016/j.jpowsour.2008.10.113,PEO-r-PPO,[Cu]OCCOCCOCCOCCOCCOC(C)C[Au],[Cu]OCCOCCOCCOCCOCCOC(C)C[Au],,,,,,0.923076923,0.797008046,0.85,0.15,,0.85/0.15,,,60000,60000,,,46.1485,random,,Boron trifluoride diethyl etherate,B(F)(F)F.CCOCC,,,0.038461538,0.102241407,,,,,,,142.08,,1,142.08,,Poly(Li-Muco),[Cu]C(C([O-])=O)/C=C/C(C([O-])=O)[Au],[Cu]C(C([O-])=O)/C=C/C(C([O-])=O)[Au],0.038461538,0.100750546,,,,,,,,140.008222,,,,,,,,,,,,,,,,,,,,,,,,,,,,,,,,91.09604529,6.28E-05,-4.202381
,,,,,1,doi.org/10.1016/j.jpowsour.2008.10.113,PEO-r-PPO,[Cu]OCCOCCOCCOCCOCCOC(C)C[Au],[Cu]OCCOCCOCCOCCOCCOC(C)C[Au],,,,,,0.923076923,0.797008046,0.85,0.15,,0.85/0.15,,,60000,60000,,,46.1485,random,,Boron trifluoride diethyl etherate,B(F)(F)F.CCOCC,,,0.038461538,0.102241407,,,,,,,142.08,,1,142.08,,Poly(Li-Muco),[Cu]C(C([O-])=O)/C=C/C(C([O-])=O)[Au],[Cu]C(C([O-])=O)/C=C/C(C([O-])=O)[Au],0.038461538,0.100750546,,,,,,,,140.008222,,,,,,,,,,,,,,,,,,,,,,,,,,,,,,,,80.4646668,4.90E-05,-4.309524
,,,,,1,doi.org/10.1016/j.jpowsour.2008.10.113,PEO-r-PPO,[Cu]OCCOCCOCCOCCOCCOC(C)C[Au],[Cu]OCCOCCOCCOCCOCCOC(C)C[Au],,,,,,0.923076923,0.797008046,0.85,0.15,,0.85/0.15,,,60000,60000,,,46.1485,random,,Boron trifluoride diethyl etherate,B(F)(F)F.CCOCC,,,0.038461538,0.102241407,,,,,,,142.08,,1,142.08,,Poly(Li-Muco),[Cu]C(C([O-])=O)/C=C/C(C([O-])=O)[Au],[Cu]C(C([O-])=O)/C=C/C(C([O-])=O)[Au],0.038461538,0.100750546,,,,,,,,140.008222,,,,,,,,,,,,,,,,,,,,,,,,,,,,,,,,70.13682026,3.94E-05,-4.404762
,,,,,1,doi.org/10.1016/j.jpowsour.2008.10.113,PEO-r-PPO,[Cu]OCCOCCOCCOCCOCCOC(C)C[Au],[Cu]OCCOCCOCCOCCOCCOC(C)C[Au],,,,,,0.923076923,0.797008046,0.85,0.15,,0.85/0.15,,,60000,60000,,,46.1485,random,,Boron trifluoride diethyl etherate,B(F)(F)F.CCOCC,,,0.038461538,0.102241407,,,,,,,142.08,,1,142.08,,Poly(Li-Muco),[Cu]C(C([O-])=O)/C=C/C(C([O-])=O)[Au],[Cu]C(C([O-])=O)/C=C/C(C([O-])=O)[Au],0.038461538,0.100750546,,,,,,,,140.008222,,,,,,,,,,,,,,,,,,,,,,,,,,,,,,,,60.67784365,3.16E-05,-4.5
,,,,,1,doi.org/10.1016/j.jpowsour.2008.10.113,PEO-r-PPO,[Cu]OCCOCCOCCOCCOCCOC(C)C[Au],[Cu]OCCOCCOCCOCCOCCOC(C)C[Au],,,,,,0.923076923,0.797008046,0.85,0.15,,0.85/0.15,,,60000,60000,,,46.1485,random,,Boron trifluoride diethyl etherate,B(F)(F)F.CCOCC,,,0.038461538,0.102241407,,,,,,,142.08,,1,142.08,,Poly(Li-Muco),[Cu]C(C([O-])=O)/C=C/C(C([O-])=O)[Au],[Cu]C(C([O-])=O)/C=C/C(C([O-])=O)[Au],0.038461538,0.100750546,,,,,,,,140.008222,,,,,,,,,,,,,,,,,,,,,,,,,,,,,,,,50.79077844,2.47E-05,-4.607143
,,,,,1,doi.org/10.1016/j.jpowsour.2008.10.113,PEO-r-PPO,[Cu]OCCOCCOCCOCCOCCOC(C)C[Au],[Cu]OCCOCCOCCOCCOCCOC(C)C[Au],,,,,,0.923076923,0.797008046,0.85,0.15,,0.85/0.15,,,60000,60000,,,46.1485,random,,Boron trifluoride diethyl etherate,B(F)(F)F.CCOCC,,,0.038461538,0.102241407,,,,,,,142.08,,1,142.08,,Poly(Li-Muco),[Cu]C(C([O-])=O)/C=C/C(C([O-])=O)[Au],[Cu]C(C([O-])=O)/C=C/C(C([O-])=O)[Au],0.038461538,0.100750546,,,,,,,,140.008222,,,,,,,,,,,,,,,,,,,,,,,,,,,,,,,,40.5949793,1.18E-05,-4.928571
,,,,,1,doi.org/10.1016/j.jpowsour.2008.10.113,PEO-r-PPO,[Cu]OCCOCCOCCOCCOCCOC(C)C[Au],[Cu]OCCOCCOCCOCCOCCOC(C)C[Au],,,,,,0.923076923,0.797008046,0.85,0.15,,0.85/0.15,,,60000,60000,,,46.1485,random,,Boron trifluoride diethyl etherate,B(F)(F)F.CCOCC,,,0.038461538,0.102241407,,,,,,,142.08,,1,142.08,,Poly(Li-Muco),[Cu]C(C([O-])=O)/C=C/C(C([O-])=O)[Au],[Cu]C(C([O-])=O)/C=C/C(C([O-])=O)[Au],0.038461538,0.100750546,,,,,,,,140.008222,,,,,,,,,,,,,,,,,,,,,,,,,,,,,,,,30.20130386,2.99E-06,-5.52381
