Repository: zjurillpolymer/SPE_prediction

# SPE Prediction

Polymer electrolyte conductivity prediction using graph neural networks.

## Data

Data from [ChemPropPred](https://github.com/learningmatter-mit/Chem-prop-pred) — polymer electrolyte conductivity measurements including SMILES, conductivity (log S/cm), molecular weight, salt concentration, and temperature.

- `data/clean_train_data.csv` — cleaned training data
- `data/PolymerElectrolyteData.csv` — full raw dataset
- `data/PolyInfo_8salts.csv` / `data/polyinfo_5salts_4conc.csv` — PolyInfo polymer database with salt additives

File: data/PolymerElectrolyteData.csv (part 8 of 154)
Notes,Compound Notebook Name,Date Copied to Master Database,Data Recorded By,Seshadri Group,Oyaizu Group,DOI,Solvent 1 (S1),S1 SMILES,S1 SMILES 1,S1 SMILES 2,S1 SMILES 3,S1 Big SMILES,S1 End Group 1,S1 End Group 2,S1 Mol %,S1 Weight %,S1 SMILES 1 Mol %,S1 SMILES 2 Mol %,S1 SMILES 3 Mol %,S1 Molar Ratio,S1 Weight Ratio,S1 Mw,S1 Mn,S1 Mn or Mw,S1 Mw/Mn,S1 DOP,S1 Molar Mass (g/mol),S1 Type,S1 Block Mol Weight,Solvent 2 (S2),S2 SMILES,S2 SMILES 1,S2 SMILES 2,S2 Mol %,S2 Weight %,S2 SMILES 1 Mol %,S2 SMILES 2 Mol %,S2 Molar Ratio,S2 Weight Ratio,S2 Mw,S2 Mn,S2 Mn or Mw,S2 Mw/Mn,S2 DOP,S2 Molar Mass (g/mol),S2 Type,Solvent 3 (S3),S3 SMILES,S3 SMILES 1,S3 Mol %,S3 Weight %,S3 Molar Ratio,S3 Weight Ratio,S3 Mw,S3 Mn,S3 Mn or Mw,S3 Mw/Mn,S3 DOP,S3 Molar Mass (g/mol),S3 Type,Solvent 4 (S4),S4 SMILES,S4 Mol %,S4 Weight %,S4 Molar Ratio,S4 Weight Ratio,S4 Mw,S4 Mn,S4 Mn or Mw,S4 Mw/Mn,S4 DOP,S4 Molar Mass (g/mol),S4 Type,Salt 1,Salt1 SMILES,Salt1 Mol %,Salt1 Weight %,Salt1 Molality (mol salt/kg polymer),Salt1 Molar Mass (g/mol),Salt 2,Salt2 SMILES,Salt2 Mol %,Salt2 Weight %,Salt2 Molality (mol salt/kg polymer),Salt2 Molar Mass (g/mol),Inorganic Material 1 (IM1),IM1 Weight %,IM1 Particle Size (nm),Tg (oC),Heating Rate (K/min),Temperature (oC),Conductivity (S/cm),log Conductivity (S/cm)
,,,,,1,doi.org/10.1016/j.jpowsour.2008.10.113,PEO-r-PPO,[Cu]OCCOCCOCCOCCOCCOC(C)C[Au],[Cu]OCCOCCOCCOCCOCCOC(C)C[Au],,,,,,0.923076923,0.797008046,0.85,0.15,,0.85/0.15,,,60000,60000,,,46.1485,random,,Boron trifluoride diethyl etherate,B(F)(F)F.CCOCC,,,0.038461538,0.102241407,,,,,,,142.08,,1,142.08,,Poly(Li-Muco),[Cu]C(C([O-])=O)/C=C/C(C([O-])=O)[Au],[Cu]C(C([O-])=O)/C=C/C(C([O-])=O)[Au],0.038461538,0.100750546,,,,,,,,140.008222,,,,,,,,,,,,,,,,,,,,,,,,,,,,,,,,20.80294695,1.35E-06,-5.869048
,,,,,1,doi.org/10.1016/j.jpowsour.2008.10.113,PEO-r-PPO,[Cu]OCCOCCOCCOCCOCCOC(C)C[Au],[Cu]OCCOCCOCCOCCOCCOC(C)C[Au],,,,,,0.923076923,0.797008046,0.85,0.15,,0.85/0.15,,,60000,60000,,,46.1485,random,,Boron trifluoride diethyl etherate,B(F)(F)F.CCOCC,,,0.038461538,0.102241407,,,,,,,142.08,,1,142.08,,Poly(Li-Muco),[Cu]C(C([O-])=O)/C=C/C(C([O-])=O)[Au],[Cu]C(C([O-])=O)/C=C/C(C([O-])=O)[Au],0.038461538,0.100750546,,,,,,,,140.008222,,,,,,,,,,,,,,,,,,,,,,,,,,,,,,,,10.32732564,5.04E-07,-6.297619
,,,,,1,doi.org/10.1016/j.jpowsour.2008.10.113,PEO-r-PPO,[Cu]OCCOCCOCCOCCOCCOC(C)C[Au],[Cu]OCCOCCOCCOCCOCCOC(C)C[Au],,,,,,0.923076923,0.797008046,0.85,0.15,,0.85/0.15,,,60000,60000,,,46.1485,random,,Boron trifluoride diethyl etherate,B(F)(F)F.CCOCC,,,0.038461538,0.102241407,,,,,,,142.08,,1,142.08,,Poly(Li-Muco),[Cu]C(C([O-])=O)/C=C/C(C([O-])=O)[Au],[Cu]C(C([O-])=O)/C=C/C(C([O-])=O)[Au],0.038461538,0.100750546,,,,,,,,140.008222,,,,,,,,,,,,,,,,,,,,,,,,,,,,,,,,0.477532183,1.51E-07,-6.821429
,,,,,1,doi.org/10.1149/1.1710894,Al-PEG,[Cu][Al-](O[Ca])(O[Ca])OC(=O)C(F)(F)C(F)(F)C(F)(F)C(=O)OOCCOCCOCC[Au],[Cu][Al-](O[Ca])(O[Ca])OC(=O)C(F)(F)C(F)(F)C(F)(F)C(=O)OOCCOCCOCC[Au],,,,,,1,1,0.12195122,0.87804878,,3-Jan,,,,,,,340.9657234,comb,,,,,,,,,,,,,,,,,,,,,,,,,,,,,,,,,,,,,,,,,,,,,,,,,,,,,,,,,,,,,-59.3,,80.44353574,1.04E-05,-4.982343
,,,,,1,doi.org/10.1149/1.1710894,Al-PEG,[Cu][Al-](O[Ca])(O[Ca])OC(=O)C(F)(F)C(F)(F)C(F)(F)C(=O)OOCCOCCOCC[Au],[Cu][Al-](O[Ca])(O[Ca])OC(=O)C(F)(F)C(F)(F)C(F)(F)C(=O)OOCCOCCOCC[Au],,,,,,1,1,0.12195122,0.87804878,,3-Jan,,,,,,,340.9657234,comb,,,,,,,,,,,,,,,,,,,,,,,,,,,,,,,,,,,,,,,,,,,,,,,,,,,,,,,,,,,,,-59.3,,70.4949735,6.03E-06,-5.219904
,,,,,1,doi.org/10.1149/1.1710894,Al-PEG,[Cu][Al-](O[Ca])(O[Ca])OC(=O)C(F)(F)C(F)(F)C(F)(F)C(=O)OOCCOCCOCC[Au],[Cu][Al-](O[Ca])(O[Ca])OC(=O)C(F)(F)C(F)(F)C(F)(F)C(=O)OOCCOCCOCC[Au],,,,,,1,1,0.12195122,0.87804878,,3-Jan,,,,,,,340.9657234,comb,,,,,,,,,,,,,,,,,,,,,,,,,,,,,,,,,,,,,,,,,,,,,,,,,,,,,,,,,,,,,-59.3,,60.00243156,2.84E-06,-5.547352
,,,,,1,doi.org/10.1149/1.1710894,Al-PEG,[Cu][Al-](O[Ca])(O[Ca])OC(=O)C(F)(F)C(F)(F)C(F)(F)C(=O)OOCCOCCOCC[Au],[Cu][Al-](O[Ca])(O[Ca])OC(=O)C(F)(F)C(F)(F)C(F)(F)C(=O)OOCCOCCOCC[Au],,,,,,1,1,0.12195122,0.87804878,,3-Jan,,,,,,,340.9657234,comb,,,,,,,,,,,,,,,,,,,,,,,,,,,,,,,,,,,,,,,,,,,,,,,,,,,,,,,,,,,,,-59.3,,49.36707809,1.64E-06,-5.784912
,,,,,1,doi.org/10.1149/1.1710894,Al-PEG,[Cu][Al-](O[Ca])(O[Ca])OC(=O)C(F)(F)C(F)(F)C(F)(F)C(=O)OOCCOCCOCC[Au],[Cu][Al-](O[Ca])(O[Ca])OC(=O)C(F)(F)C(F)(F)C(F)(F)C(=O)OOCCOCCOCC[Au],,,,,,1,1,0.12195122,0.87804878,,3-Jan,,,,,,,340.9657234,comb,,,,,,,,,,,,,,,,,,,,,,,,,,,,,,,,,,,,,,,,,,,,,,,,,,,,,,,,,,,,,-59.3,,39.80809241,9.36E-07,-6.028892
,,,,,1,doi.org/10.1149/1.1710894,Al-PEG,[Cu][Al-](O[Ca])(O[Ca])OC(=O)C(F)(F)C(F)(F)C(F)(F)C(=O)OOCCOCCOCC[Au],[Cu][Al-](O[Ca])(O[Ca])OC(=O)C(F)(F)C(F)(F)C(F)(F)C(=O)OOCCOCCOCC[Au],,,,,,1,1,0.12195122,0.87804878,,3-Jan,,,,,,,340.9657234,comb,,,,,,,,,,,,,,,,,,,,,,,,,,,,,,,,,,,,,,,,,,,,,,,,,,,,,,,,,,,,,-59.3,,29.89903697,4.88E-07,-6.311396
,,,,,1,doi.org/10.1149/1.1710894,Al-PEG,[Cu][Al-](O[Ca])(O[Ca])OC(=O)C(F)(F)C(F)(F)C(F)(F)C(=O)OOCCOCCOCC[Au],[Cu][Al-](O[Ca])(O[Ca])OC(=O)C(F)(F)C(F)(F)C(F)(F)C(=O)OOCCOCCOCC[Au],,,,,,1,1,0.12195122,0.87804878,,3-Jan,,,,,,,340.9657234,comb,,,,,,,,,,,,,,,,,,,,,,,,,,,,,,,,,,,,,,,,,,,,,,,,,,,,,,,,,,,,,-59.3,,24.71460862,3.42E-07,-6.46549
,,,,,1,doi.org/10.1149/1.1710894,Al-PEG,[Cu][Al-](O[Ca])(O[Ca])OC(=O)C(F)(F)C(F)(F)C(F)(F)C(=O)OOCCOCCOCCOCCOCCOCCOCC[Au],[Cu][Al-](O[Ca])(O[Ca])OC(=O)C(F)(F)C(F)(F)C(F)(F)C(=O)OOCCOCCOCCOCCOCCOCCOCC[Au],,,,,,1,1,0.078125,0.921875,,1/7.2,,,,,,,340.9657234,comb,,,,,,,,,,,,,,,,,,,,,,,,,,,,,,,,,,,,,,,,,,,,,,,,,,,,,,,,,,,,,-51.1,,80.1382302,1.03E-05,-4.988764
,,,,,1,doi.org/10.1149/1.1710894,Al-PEG,[Cu][Al-](O[Ca])(O[Ca])OC(=O)C(F)(F)C(F)(F)C(F)(F)C(=O)OOCCOCCOCCOCCOCCOCCOCC[Au],[Cu][Al-](O[Ca])(O[Ca])OC(=O)C(F)(F)C(F)(F)C(F)(F)C(=O)OOCCOCCOCCOCCOCCOCCOCC[Au],,,,,,1,1,0.078125,0.921875,,1/7.2,,,,,,,340.9657234,comb,,,,,,,,,,,,,,,,,,,,,,,,,,,,,,,,,,,,,,,,,,,,,,,,,,,,,,,,,,,,,-51.1,,70.20659918,6.88E-06,-5.162119
,,,,,1,doi.org/10.1149/1.1710894,Al-PEG,[Cu][Al-](O[Ca])(O[Ca])OC(=O)C(F)(F)C(F)(F)C(F)(F)C(=O)OOCCOCCOCCOCCOCCOCCOCC[Au],[Cu][Al-](O[Ca])(O[Ca])OC(=O)C(F)(F)C(F)(F)C(F)(F)C(=O)OOCCOCCOCCOCCOCCOCCOCC[Au],,,,,,1,1,0.078125,0.921875,,1/7.2,,,,,,,340.9657234,comb,,,,,,,,,,,,,,,,,,,,,,,,,,,,,,,,,,,,,,,,,,,,,,,,,,,,,,,,,,,,,-51.1,,60.07026059,4.23E-06,-5.373997
,,,,,1,doi.org/10.1149/1.1710894,Al-PEG,[Cu][Al-](O[Ca])(O[Ca])OC(=O)C(F)(F)C(F)(F)C(F)(F)C(=O)OOCCOCCOCCOCCOCCOCCOCC[Au],[Cu][Al-](O[Ca])(O[Ca])OC(=O)C(F)(F)C(F)(F)C(F)(F)C(=O)OOCCOCCOCCOCCOCCOCCOCC[Au],,,,,,1,1,0.078125,0.921875,,1/7.2,,,,,,,340.9657234,comb,,,,,,,,,,,,,,,,,,,,,,,,,,,,,,,,,,,,,,,,,,,,,,,,,,,,,,,,,,,,,-51.1,,49.87631728,2.88E-06,-5.540931
,,,,,1,doi.org/10.1149/1.1710894,Al-PEG,[Cu][Al-](O[Ca])(O[Ca])OC(=O)C(F)(F)C(F)(F)C(F)(F)C(=O)OOCCOCCOCCOCCOCCOCCOCC[Au],[Cu][Al-](O[Ca])(O[Ca])OC(=O)C(F)(F)C(F)(F)C(F)(F)C(=O)OOCCOCCOCCOCCOCCOCCOCC[Au],,,,,,1,1,0.078125,0.921875,,1/7.2,,,,,,,340.9657234,comb,,,,,,,,,,,,,,,,,,,,,,,,,,,,,,,,,,,,,,,,,,,,,,,,,,,,,,,,,,,,,-51.1,,40.22755508,1.79E-06,-5.746388
,,,,,1,doi.org/10.1149/1.1710894,Al-PEG,[Cu][Al-](O[Ca])(O[Ca])OC(=O)C(F)(F)C(F)(F)C(F)(F)C(=O)OOCCOCCOCCOCCOCCOCCOCC[Au],[Cu][Al-](O[Ca])(O[Ca])OC(=O)C(F)(F)C(F)(F)C(F)(F)C(=O)OOCCOCCOCCOCCOCCOCCOCC[Au],,,,,,1,1,0.078125,0.921875,,1/7.2,,,,,,,340.9657234,comb,,,,,,,,,,,,,,,,,,,,,,,,,,,,,,,,,,,,,,,,,,,,,,,,,,,,,,,,,,,,,-51.1,,30.63027208,1.10E-06,-5.958266
,,,,,1,doi.org/10.1149/1.1710894,Al-PEG,[Cu][Al-](O[Ca])(O[Ca])OC(=O)C(F)(F)C(F)(F)C(F)(F)C(=O)OOCCOCCOCCOCCOCCOCCOCC[Au],[Cu][Al-](O[Ca])(O[Ca])OC(=O)C(F)(F)C(F)(F)C(F)(F)C(=O)OOCCOCCOCCOCCOCCOCCOCC[Au],,,,,,1,1,0.078125,0.921875,,1/7.2,,,,,,,340.9657234,comb,,,,,,,,,,,,,,,,,,,,,,,,,,,,,,,,,,,,,,,,,,,,,,,,,,,,,,,,,,,,,-51.1,,24.98590525,8.19E-07,-6.086677
,,,,,1,doi.org/10.1149/1.1710894,B-PEG,[Cu][B-](O[Ca])(O[Ca])OC(=O)C(F)(F)C(F)(F)C(F)(F)C(=O)OOCCOCCOCC[Au],[Cu][B-](O[Ca])(O[Ca])OC(=O)C(F)(F)C(F)(F)C(F)(F)C(=O)OOCCOCCOCC[Au],,,,,,1,1,0.25,0.75,,3-Jan,,,,,,,324.9934901,comb,,,,,,,,,,,,,,,,,,,,,,,,,,,,,,,,,,,,,,,,,,,,,,,,,,,,,,,,,,,,,-27.6,,80.74936942,4.85E-05,-4.314607
,,,,,1,doi.org/10.1149/1.1710894,B-PEG,[Cu][B-](O[Ca])(O[Ca])OC(=O)C(F)(F)C(F)(F)C(F)(F)C(=O)OOCCOCCOCC[Au],[Cu][B-](O[Ca])(O[Ca])OC(=O)C(F)(F)C(F)(F)C(F)(F)C(=O)OOCCOCCOCC[Au],,,,,,1,1,0.25,0.75,,3-Jan,,,,,,,324.9934901,comb,,,,,,,,,,,,,,,,,,,,,,,,,,,,,,,,,,,,,,,,,,,,,,,,,,,,,,,,,,,,,-27.6,,70.71157233,3.16E-05,-4.500803
,,,,,1,doi.org/10.1149/1.1710894,B-PEG,[Cu][B-](O[Ca])(O[Ca])OC(=O)C(F)(F)C(F)(F)C(F)(F)C(=O)OOCCOCCOCC[Au],[Cu][B-](O[Ca])(O[Ca])OC(=O)C(F)(F)C(F)(F)C(F)(F)C(=O)OOCCOCCOCC[Au],,,,,,1,1,0.25,0.75,,3-Jan,,,,,,,324.9934901,comb,,,,,,,,,,,,,,,,,,,,,,,,,,,,,,,,,,,,,,,,,,,,,,,,,,,,,,,,,,,,,-27.6,,60.13811725,1.88E-05,-4.725522
,,,,,1,doi.org/10.1149/1.1710894,B-PEG,[Cu][B-](O[Ca])(O[Ca])OC(=O)C(F)(F)C(F)(F)C(F)(F)C(=O)OOCCOCCOCC[Au],[Cu][B-](O[Ca])(O[Ca])OC(=O)C(F)(F)C(F)(F)C(F)(F)C(=O)OOCCOCCOCC[Au],,,,,,1,1,0.25,0.75,,3-Jan,,,,,,,324.9934901,comb,,,,,,,,,,,,,,,,,,,,,,,,,,,,,,,,,,,,,,,,,,,,,,,,,,,,,,,,,,,,,-27.6,,50.06769682,1.01E-05,-4.995185
,,,,,1,doi.org/10.1149/1.1710894,B-PEG,[Cu][B-](O[Ca])(O[Ca])OC(=O)C(F)(F)C(F)(F)C(F)(F)C(=O)OOCCOCCOCC[Au],[Cu][B-](O[Ca])(O[Ca])OC(=O)C(F)(F)C(F)(F)C(F)(F)C(=O)OOCCOCCOCC[Au],,,,,,1,1,0.25,0.75,,3-Jan,,,,,,,324.9934901,comb,,,,,,,,,,,,,,,,,,,,,,,,,,,,,,,,,,,,,,,,,,,,,,,,,,,,,,,,,,,,,-27.6,,40.28757013,4.62E-06,-5.335474
,,,,,1,doi.org/10.1149/1.1710894,B-PEG,[Cu][B-](O[Ca])(O[Ca])OC(=O)C(F)(F)C(F)(F)C(F)(F)C(=O)OOCCOCCOCC[Au],[Cu][B-](O[Ca])(O[Ca])OC(=O)C(F)(F)C(F)(F)C(F)(F)C(=O)OOCCOCCOCC[Au],,,,,,1,1,0.25,0.75,,3-Jan,,,,,,,324.9934901,comb,,,,,,,,,,,,,,,,,,,,,,,,,,,,,,,,,,,,,,,,,,,,,,,,,,,,,,,,,,,,,-27.6,,30.57389797,1.99E-06,-5.701445
,,,,,1,doi.org/10.1149/1.1710894,B-PEG,[Cu][B-](O[Ca])(O[Ca])OC(=O)C(F)(F)C(F)(F)C(F)(F)C(=O)OOCCOCCOCC[Au],[Cu][B-](O[Ca])(O[Ca])OC(=O)C(F)(F)C(F)(F)C(F)(F)C(=O)OOCCOCCOCC[Au],,,,,,1,1,0.25,0.75,,3-Jan,,,,,,,324.9934901,comb,,,,,,,,,,,,,,,,,,,,,,,,,,,,,,,,,,,,,,,,,,,,,,,,,,,,,,,,,,,,,-27.6,,25.14892058,1.17E-06,-5.932584
,,,,,1,doi.org/10.1149/1.1710894,B-PEG,[Cu][B-](O[Ca])(O[Ca])OC(=O)C(F)(F)C(F)(F)C(F)(F)C(=O)OOCCOCCOCCOCCOCCOCCOCC[Au],[Cu][B-](O[Ca])(O[Ca])OC(=O)C(F)(F)C(F)(F)C(F)(F)C(=O)OOCCOCCOCCOCCOCCOCCOCC[Au],,,,,,1,1,0.12195122,0.87804878,,1/7.2,,,,,,,324.9934901,comb,,,,,,,,,,,,,,,,,,,,,,,,,,,,,,,,,,,,,,,,,,,,,,,,,,,,,,,,,,,,,-50,,80.74936942,7.78E-05,-4.109149
,,,,,1,doi.org/10.1149/1.1710894,B-PEG,[Cu][B-](O[Ca])(O[Ca])OC(=O)C(F)(F)C(F)(F)C(F)(F)C(=O)OOCCOCCOCCOCCOCCOCCOCC[Au],[Cu][B-](O[Ca])(O[Ca])OC(=O)C(F)(F)C(F)(F)C(F)(F)C(=O)OOCCOCCOCCOCCOCCOCCOCC[Au],,,,,,1,1,0.12195122,0.87804878,,1/7.2,,,,,,,324.9934901,comb,,,,,,,,,,,,,,,,,,,,,,,,,,,,,,,,,,,,,,,,,,,,,,,,,,,,,,,,,,,,,-50,,70.63934239,5.62E-05,-4.250401
,,,,,1,doi.org/10.1149/1.1710894,B-PEG,[Cu][B-](O[Ca])(O[Ca])OC(=O)C(F)(F)C(F)(F)C(F)(F)C(=O)OOCCOCCOCCOCCOCCOCCOCC[Au],[Cu][B-](O[Ca])(O[Ca])OC(=O)C(F)(F)C(F)(F)C(F)(F)C(=O)OOCCOCCOCCOCCOCCOCCOCC[Au],,,,,,1,1,0.12195122,0.87804878,,1/7.2,,,,,,,324.9934901,comb,,,,,,,,,,,,,,,,,,,,,,,,,,,,,,,,,,,,,,,,,,,,,,,,,,,,,,,,,,,,,-50,,60.40982045,3.94E-05,-4.404494
,,,,,1,doi.org/10.1149/1.1710894,B-PEG,[Cu][B-](O[Ca])(O[Ca])OC(=O)C(F)(F)C(F)(F)C(F)(F)C(=O)OOCCOCCOCCOCCOCCOCCOCC[Au],[Cu][B-](O[Ca])(O[Ca])OC(=O)C(F)(F)C(F)(F)C(F)(F)C(=O)OOCCOCCOCCOCCOCCOCCOCC[Au],,,,,,1,1,0.12195122,0.87804878,,1/7.2,,,,,,,324.9934901,comb,,,,,,,,,,,,,,,,,,,,,,,,,,,,,,,,,,,,,,,,,,,,,,,,,,,,,,,,,,,,,-50,,50.32322256,2.42E-05,-4.616372
,,,,,1,doi.org/10.1149/1.1710894,B-PEG,[Cu][B-](O[Ca])(O[Ca])OC(=O)C(F)(F)C(F)(F)C(F)(F)C(=O)OOCCOCCOCCOCCOCCOCCOCC[Au],[Cu][B-](O[Ca])(O[Ca])OC(=O)C(F)(F)C(F)(F)C(F)(F)C(=O)OOCCOCCOCCOCCOCCOCCOCC[Au],,,,,,1,1,0.12195122,0.87804878,,1/7.2,,,,,,,324.9934901,comb,,,,,,,,,,,,,,,,,,,,,,,,,,,,,,,,,,,,,,,,,,,,,,,,,,,,,,,,,,,,,-50,,40.34760817,1.65E-05,-4.783307
,,,,,1,doi.org/10.1149/1.1710894,B-PEG,[Cu][B-](O[Ca])(O[Ca])OC(=O)C(F)(F)C(F)(F)C(F)(F)C(=O)OOCCOCCOCCOCCOCCOCCOCC[Au],[Cu][B-](O[Ca])(O[Ca])OC(=O)C(F)(F)C(F)(F)C(F)(F)C(=O)OOCCOCCOCCOCCOCCOCCOCC[Au],,,,,,1,1,0.12195122,0.87804878,,1/7.2,,,,,,,324.9934901,comb,,,,,,,,,,,,,,,,,,,,,,,,,,,,,,,,,,,,,,,,,,,,,,,,,,,,,,,,,,,,,-50,,30.63027208,8.98E-06,-5.046549
,,,,,1,doi.org/10.1149/1.1710894,B-PEG,[Cu][B-](O[Ca])(O[Ca])OC(=O)C(F)(F)C(F)(F)C(F)(F)C(=O)OOCCOCCOCCOCCOCCOCCOCC[Au],[Cu][B-](O[Ca])(O[Ca])OC(=O)C(F)(F)C(F)(F)C(F)(F)C(=O)OOCCOCCOCCOCCOCCOCCOCC[Au],,,,,,1,1,0.12195122,0.87804878,,1/7.2,,,,,,,324.9934901,comb,,,,,,,,,,,,,,,,,,,,,,,,,,,,,,,,,,,,,,,,,,,,,,,,,,,,,,,,,,,,,-50,,24.823068,5.94E-06,-5.226324
,,,,,1,doi.org/10.1149/1.1710894,B-PEG,[Cu][B-](O[Ca])(O[Ca])OC(=O)C(F)(F)C(F)(F)C(F)(F)C(=O)OOCCOCCOCCOCCOCCOCCOCCOCCOCCOCCOCC[Au],[Cu][B-](O[Ca])(O[Ca])OC(=O)C(F)(F)C(F)(F)C(F)(F)C(=O)OOCCOCCOCCOCCOCCOCCOCCOCCOCCOCCOCC[Au],,,,,,1,1,0.078125,0.921875,,1/11.8,,,,,,,324.9934901,comb,,,,,,,,,,,,,,,,,,,,,,,,,,,,,,,,,,,,,,,,,,,,,,,,,,,,,,,,,,,,,-36.5,,80.67286142,7.89E-05,-4.102729
,,,,,1,doi.org/10.1149/1.1710894,B-PEG,[Cu][B-](O[Ca])(O[Ca])OC(=O)C(F)(F)C(F)(F)C(F)(F)C(=O)OOCCOCCOCCOCCOCCOCCOCCOCCOCCOCCOCC[Au],[Cu][B-](O[Ca])(O[Ca])OC(=O)C(F)(F)C(F)(F)C(F)(F)C(=O)OOCCOCCOCCOCCOCCOCCOCCOCCOCCOCCOCC[Au],,,,,,1,1,0.078125,0.921875,,1/11.8,,,,,,,324.9934901,comb,,,,,,,,,,,,,,,,,,,,,,,,,,,,,,,,,,,,,,,,,,,,,,,,,,,,,,,,,,,,,-36.5,,70.71157233,6.71E-05,-4.173355
,,,,,1,doi.org/10.1149/1.1710894,B-PEG,[Cu][B-](O[Ca])(O[Ca])OC(=O)C(F)(F)C(F)(F)C(F)(F)C(=O)OOCCOCCOCCOCCOCCOCCOCCOCCOCCOCCOCC[Au],[Cu][B-](O[Ca])(O[Ca])OC(=O)C(F)(F)C(F)(F)C(F)(F)C(=O)OOCCOCCOCCOCCOCCOCCOCCOCCOCCOCCOCC[Au],,,,,,1,1,0.078125,0.921875,,1/11.8,,,,,,,324.9934901,comb,,,,,,,,,,,,,,,,,,,,,,,,,,,,,,,,,,,,,,,,,,,,,,,,,,,,,,,,,,,,,-36.5,,60.54583825,4.77E-05,-4.321027
,,,,,1,doi.org/10.1149/1.1710894,B-PEG,[Cu][B-](O[Ca])(O[Ca])OC(=O)C(F)(F)C(F)(F)C(F)(F)C(=O)OOCCOCCOCCOCCOCCOCCOCCOCCOCCOCCOCC[Au],[Cu][B-](O[Ca])(O[Ca])OC(=O)C(F)(F)C(F)(F)C(F)(F)C(=O)OOCCOCCOCCOCCOCCOCCOCCOCCOCCOCCOCC[Au],,,,,,1,1,0.078125,0.921875,,1/11.8,,,,,,,324.9934901,comb,,,,,,,,,,,,,,,,,,,,,,,,,,,,,,,,,,,,,,,,,,,,,,,,,,,,,,,,,,,,,-36.5,,50.38716714,3.25E-05,-4.487961
,,,,,1,doi.org/10.1149/1.1710894,B-PEG,[Cu][B-](O[Ca])(O[Ca])OC(=O)C(F)(F)C(F)(F)C(F)(F)C(=O)OOCCOCCOCCOCCOCCOCCOCCOCCOCCOCCOCC[Au],[Cu][B-](O[Ca])(O[Ca])OC(=O)C(F)(F)C(F)(F)C(F)(F)C(=O)OOCCOCCOCCOCCOCCOCCOCCOCCOCCOCCOCC[Au],,,,,,1,1,0.078125,0.921875,,1/11.8,,,,,,,324.9934901,comb,,,,,,,,,,,,,,,,,,,,,,,,,,,,,,,,,,,,,,,,,,,,,,,,,,,,,,,,,,,,,-36.5,,40.34760817,2.12E-05,-4.674157
,,,,,1,doi.org/10.1149/1.1710894,B-PEG,[Cu][B-](O[Ca])(O[Ca])OC(=O)C(F)(F)C(F)(F)C(F)(F)C(=O)OOCCOCCOCCOCCOCCOCCOCCOCCOCCOCCOCC[Au],[Cu][B-](O[Ca])(O[Ca])OC(=O)C(F)(F)C(F)(F)C(F)(F)C(=O)OOCCOCCOCCOCCOCCOCCOCCOCCOCCOCCOCC[Au],,,,,,1,1,0.078125,0.921875,,1/11.8,,,,,,,324.9934901,comb,,,,,,,,,,,,,,,,,,,,,,,,,,,,,,,,,,,,,,,,,,,,,,,,,,,,,,,,,,,,,-36.5,,30.51754477,1.17E-05,-4.930979
,,,,,1,doi.org/10.1149/1.1710894,B-PEG,[Cu][B-](O[Ca])(O[Ca])OC(=O)C(F)(F)C(F)(F)C(F)(F)C(=O)OOCCOCCOCCOCCOCCOCCOCCOCCOCCOCCOCC[Au],[Cu][B-](O[Ca])(O[Ca])OC(=O)C(F)(F)C(F)(F)C(F)(F)C(=O)OOCCOCCOCCOCCOCCOCCOCCOCCOCCOCCOCC[Au],,,,,,1,1,0.078125,0.921875,,1/11.8,,,,,,,324.9934901,comb,,,,,,,,,,,,,,,,,,,,,,,,,,,,,,,,,,,,,,,,,,,,,,,,,,,,,,,,,,,,,-36.5,,25.09456233,8.98E-06,-5.046549
,,,,,1,doi.org/10.1149/1.1710894,B2-PEG,[Cu][B-](O[Ca])(O[Ca])OC(=O)C(F)(F)C(F)(F)C(F)(F)C(=O)OOCCOCCOCCOCCOCCOCCOCCOCCOCCOCCOCC[Au],[Cu][B-](O[Ca])(O[Ca])OC(=O)C(F)(F)C(F)(F)C(F)(F)C(=O)OOCCOCCOCCOCCOCCOCCOCCOCCOCCOCCOCC[Au],,,,,,1,1,0.078125,0.921875,,1/11.8,,,,,,,217.050021,comb,,,,,,,,,,,,,,,,,,,,,,,,,,,,,,,,,,,,,,,,,,,,,,,,,,,,,,,,,,,,,,,79.79968879,1.36E-06,-5.867647
,,,,,1,doi.org/10.1149/1.1710894,B2-PEG,[Cu][B-](O[Ca])(O[Ca])OC(=O)C(F)(F)C(F)(F)C(F)(F)C(=O)OOCCOCCOCCOCCOCCOCCOCCOCCOCCOCCOCC[Au],[Cu][B-](O[Ca])(O[Ca])OC(=O)C(F)(F)C(F)(F)C(F)(F)C(=O)OOCCOCCOCCOCCOCCOCCOCCOCCOCCOCCOCC[Au],,,,,,1,1,0.078125,0.921875,,1/11.8,,,,,,,217.050021,comb,,,,,,,,,,,,,,,,,,,,,,,,,,,,,,,,,,,,,,,,,,,,,,,,,,,,,,,,,,,,,,,70.46108448,1.06E-06,-5.97549
,,,,,1,doi.org/10.1149/1.1710894,B2-PEG,[Cu][B-](O[Ca])(O[Ca])OC(=O)C(F)(F)C(F)(F)C(F)(F)C(=O)OOCCOCCOCCOCCOCCOCCOCCOCCOCCOCCOCC[Au],[Cu][B-](O[Ca])(O[Ca])OC(=O)C(F)(F)C(F)(F)C(F)(F)C(=O)OOCCOCCOCCOCCOCCOCCOCCOCCOCCOCCOCC[Au],,,,,,1,1,0.078125,0.921875,,1/11.8,,,,,,,217.050021,comb,,,,,,,,,,,,,,,,,,,,,,,,,,,,,,,,,,,,,,,,,,,,,,,,,,,,,,,,,,,,,,,59.47749778,7.80E-07,-6.107843
,,,,,1,doi.org/10.1149/1.1710894,B2-PEG,[Cu][B-](O[Ca])(O[Ca])OC(=O)C(F)(F)C(F)(F)C(F)(F)C(=O)OOCCOCCOCCOCCOCCOCCOCCOCCOCCOCCOCC[Au],[Cu][B-](O[Ca])(O[Ca])OC(=O)C(F)(F)C(F)(F)C(F)(F)C(=O)OOCCOCCOCCOCCOCCOCCOCCOCCOCCOCCOCC[Au],,,,,,1,1,0.078125,0.921875,,1/11.8,,,,,,,217.050021,comb,,,,,,,,,,,,,,,,,,,,,,,,,,,,,,,,,,,,,,,,,,,,,,,,,,,,,,,,,,,,,,,49.6872487,5.44E-07,-6.264706
,,,,,1,doi.org/10.1149/1.1710894,B2-PEG,[Cu][B-](O[Ca])(O[Ca])OC(=O)C(F)(F)C(F)(F)C(F)(F)C(=O)OOCCOCCOCCOCCOCCOCCOCCOCCOCCOCCOCC[Au],[Cu][B-](O[Ca])(O[Ca])OC(=O)C(F)(F)C(F)(F)C(F)(F)C(=O)OOCCOCCOCCOCCOCCOCCOCCOCCOCCOCCOCC[Au],,,,,,1,1,0.078125,0.921875,,1/11.8,,,,,,,217.050021,comb,,,,,,,,,,,,,,,,,,,,,,,,,,,,,,,,,,,,,,,,,,,,,,,,,,,,,,,,,,,,,,,39.73142201,3.70E-07,-6.431373
,,,,,1,doi.org/10.1149/1.1710894,B2-PEG,[Cu][B-](O[Ca])(O[Ca])OC(=O)C(F)(F)C(F)(F)C(F)(F)C(=O)OOCCOCCOCCOCCOCCOCCOCCOCCOCCOCCOCC[Au],[Cu][B-](O[Ca])(O[Ca])OC(=O)C(F)(F)C(F)(F)C(F)(F)C(=O)OOCCOCCOCCOCCOCCOCCOCCOCCOCCOCCOCC[Au],,,,,,1,1,0.078125,0.921875,,1/11.8,,,,,,,217.050021,comb,,,,,,,,,,,,,,,,,,,,,,,,,,,,,,,,,,,,,,,,,,,,,,,,,,,,,,,,,,,,,,,30.31462528,1.97E-07,-6.705882
,,,,,1,doi.org/10.1149/1.1710894,B2-PEG,[Cu][B-](O[Ca])(O[Ca])OC(=O)C(F)(F)C(F)(F)C(F)(F)C(=O)OOCCOCCOCCOCCOCCOCCOCCOCCOCCOCCOCC[Au],[Cu][B-](O[Ca])(O[Ca])OC(=O)C(F)(F)C(F)(F)C(F)(F)C(=O)OOCCOCCOCCOCCOCCOCCOCCOCCOCCOCCOCC[Au],,,,,,1,1,0.078125,0.921875,,1/11.8,,,,,,,217.050021,comb,,,,,,,,,,,,,,,,,,,,,,,,,,,,,,,,,,,,,,,,,,,,,,,,,,,,,,,,,,,,,,,24.6910988,1.42E-07,-6.848039
,,,,,1,doi.org/10.1016/j.electacta.2017.09.139,PEO5E+6,[Cu]OCC[Au],[Cu]OCC[Au],,,,,,0.821045536,0.5,,,,,,5000000,,5000000,,113507,44.02238095,,,poly[(trifluoromethyl)sulfonyl acrylamide].,[Cu]CC(C([N-]S(=O)(C(F)(F)F)=O)=O)[Au],[Cu]CC(C([N-]S(=O)(C(F)(F)F)=O)=O)[Au],,0.178954464,0.5,,,,,,,,,,201.9752884,,,,,,,,,,,,,,,,,,,,,,,,,,,,,,,,,,,,,,,,,,,,,,83.87006774,1.74E-05,-4.759171
,,,,,1,doi.org/10.1016/j.electacta.2017.09.139,PEO5E+6,[Cu]OCC[Au],[Cu]OCC[Au],,,,,,0.821045536,0.5,,,,,,5000000,,5000000,,113507,44.02238095,,,poly[(trifluoromethyl)sulfonyl acrylamide].,[Cu]CC(C([N-]S(=O)(C(F)(F)F)=O)=O)[Au],[Cu]CC(C([N-]S(=O)(C(F)(F)F)=O)=O)[Au],,0.178954464,0.5,,,,,,,,,,201.9752884,,,,,,,,,,,,,,,,,,,,,,,,,,,,,,,,,,,,,,,,,,,,,,71.64893223,1.38E-05,-4.861244
,,,,,1,doi.org/10.1016/j.electacta.2017.09.139,PEO5E+6,[Cu]OCC[Au],[Cu]OCC[Au],,,,,,0.821045536,0.5,,,,,,5000000,,5000000,,113507,44.02238095,,,poly[(trifluoromethyl)sulfonyl acrylamide].,[Cu]CC(C([N-]S(=O)(C(F)(F)F)=O)=O)[Au],[Cu]CC(C([N-]S(=O)(C(F)(F)F)=O)=O)[Au],,0.178954464,0.5,,,,,,,,,,201.9752884,,,,,,,,,,,,,,,,,,,,,,,,,,,,,,,,,,,,,,,,,,,,,,60.31038174,9.39E-06,-5.027113
,,,,,1,doi.org/10.1016/j.electacta.2017.09.139,PEO5E+6,[Cu]OCC[Au],[Cu]OCC[Au],,,,,,0.821045536,0.5,,,,,,5000000,,5000000,,113507,44.02238095,,,poly[(trifluoromethyl)sulfonyl acrylamide].,[Cu]CC(C([N-]S(=O)(C(F)(F)F)=O)=O)[Au],[Cu]CC(C([N-]S(=O)(C(F)(F)F)=O)=O)[Au],,0.178954464,0.5,,,,,,,,,,201.9752884,,,,,,,,,,,,,,,,,,,,,,,,,,,,,,,,,,,,,,,,,,,,,,49.34929211,6.23E-06,-5.205742
,,,,,1,doi.org/10.1016/j.electacta.2017.09.139,PEO5E+6,[Cu]OCC[Au],[Cu]OCC[Au],,,,,,0.821045536,0.5,,,,,,5000000,,5000000,,113507,44.02238095,,,poly[(trifluoromethyl)sulfonyl acrylamide].,[Cu]CC(C([N-]S(=O)(C(F)(F)F)=O)=O)[Au],[Cu]CC(C([N-]S(=O)(C(F)(F)F)=O)=O)[Au],,0.178954464,0.5,,,,,,,,,,201.9752884,,,,,,,,,,,,,,,,,,,,,,,,,,,,,,,,,,,,,,,,,,,,,,39.27950809,2.77E-07,-6.558214
,,,,,1,doi.org/10.1016/j.electacta.2017.09.139,PEO5E+6,[Cu]OCC[Au],[Cu]OCC[Au],,,,,,0.821045536,0.5,,,,,,5000000,,5000000,,113507,44.02238095,,,poly[(trifluoromethyl)sulfonyl acrylamide].,[Cu]CC(C([N-]S(=O)(C(F)(F)F)=O)=O)[Au],[Cu]CC(C([N-]S(=O)(C(F)(F)F)=O)=O)[Au],,0.178954464,0.5,,,,,,,,,,201.9752884,,,,,,,,,,,,,,,,,,,,,,,,,,,,,,,,,,,,,,,,,,,,,,29.88030303,4.10E-08,-7.38756
,,,,,1,doi.org/10.1016/j.electacta.2017.09.139,PEO5E+6,[Cu]OCC[Au],[Cu]OCC[Au],,,,,,0.873128979,0.6,,,,,,5000000,,5000000,,113507,44.02238095,,,poly[(trifluoromethyl)sulfonyl acrylamide].,[Cu]CC(C([N-]S(=O)(C(F)(F)F)=O)=O)[Au],[Cu]CC(C([N-]S(=O)(C(F)(F)F)=O)=O)[Au],,0.126871021,0.4,,,,,,,,,,201.9752884,,,,,,,,,,,,,,,,,,,,,,,,,,,,,,,,,,,,,,,,,,,,,,84.12338953,5.79E-06,-5.23764
,,,,,1,doi.org/10.1016/j.electacta.2017.09.139,PEO5E+6,[Cu]OCC[Au],[Cu]OCC[Au],,,,,,0.873128979,0.6,,,,,,5000000,,5000000,,113507,44.02238095,,,poly[(trifluoromethyl)sulfonyl acrylamide].,[Cu]CC(C([N-]S(=O)(C(F)(F)F)=O)=O)[Au],[Cu]CC(C([N-]S(=O)(C(F)(F)F)=O)=O)[Au],,0.126871021,0.4,,,,,,,,,,201.9752884,,,,,,,,,,,,,,,,,,,,,,,,,,,,,,,,,,,,,,,,,,,,,,71.80640958,5.00E-06,-5.301435
,,,,,1,doi.org/10.1016/j.electacta.2017.09.139,PEO5E+6,[Cu]OCC[Au],[Cu]OCC[Au],,,,,,0.873128979,0.6,,,,,,5000000,,5000000,,113507,44.02238095,,,poly[(trifluoromethyl)sulfonyl acrylamide].,[Cu]CC(C([N-]S(=O)(C(F)(F)F)=O)=O)[Au],[Cu]CC(C([N-]S(=O)(C(F)(F)F)=O)=O)[Au],,0.126871021,0.4,,,,,,,,,,201.9752884,,,,,,,,,,,,,,,,,,,,,,,,,,,,,,,,,,,,,,,,,,,,,,60.23678635,3.17E-06,-5.499203
,,,,,1,doi.org/10.1016/j.electacta.2017.09.139,PEO5E+6,[Cu]OCC[Au],[Cu]OCC[Au],,,,,,0.873128979,0.6,,,,,,5000000,,5000000,,113507,44.02238095,,,poly[(trifluoromethyl)sulfonyl acrylamide].,[Cu]CC(C([N-]S(=O)(C(F)(F)F)=O)=O)[Au],[Cu]CC(C([N-]S(=O)(C(F)(F)F)=O)=O)[Au],,0.126871021,0.4,,,,,,,,,,201.9752884,,,,,,,,,,,,,,,,,,,,,,,,,,,,,,,,,,,,,,,,,,,,,,49.28045498,6.30E-07,-6.200957
,,,,,1,doi.org/10.1016/j.electacta.2017.09.139,PEO5E+6,[Cu]OCC[Au],[Cu]OCC[Au],,,,,,0.873128979,0.6,,,,,,5000000,,5000000,,113507,44.02238095,,,poly[(trifluoromethyl)sulfonyl acrylamide].,[Cu]CC(C([N-]S(=O)(C(F)(F)F)=O)=O)[Au],[Cu]CC(C([N-]S(=O)(C(F)(F)F)=O)=O)[Au],,0.126871021,0.4,,,,,,,,,,201.9752884,,,,,,,,,,,,,,,,,,,,,,,,,,,,,,,,,,,,,,,,,,,,,,39.40880012,1.21E-07,-6.91547
,,,,,1,doi.org/10.1016/j.electacta.2017.09.139,PEO5E+6,[Cu]OCC[Au],[Cu]OCC[Au],,,,,,0.873128979,0.6,,,,,,5000000,,5000000,,113507,44.02238095,,,poly[(trifluoromethyl)sulfonyl acrylamide].,[Cu]CC(C([N-]S(=O)(C(F)(F)F)=O)=O)[Au],[Cu]CC(C([N-]S(=O)(C(F)(F)F)=O)=O)[Au],,0.126871021,0.4,,,,,,,,,,201.9752884,,,,,,,,,,,,,,,,,,,,,,,,,,,,,,,,,,,,,,,,,,,,,,29.69804357,3.24E-08,-7.489633
,,,,,1,doi.org/10.1016/j.electacta.2017.09.139,PEO5E+6,[Cu]OCC[Au],[Cu]OCC[Au],,,,,,0.914569091,0.7,,,,,,5000000,,5000000,,113507,44.02238095,,,poly[(trifluoromethyl)sulfonyl acrylamide].,[Cu]CC(C([N-]S(=O)(C(F)(F)F)=O)=O)[Au],[Cu]CC(C([N-]S(=O)(C(F)(F)F)=O)=O)[Au],,0.085430909,0.3,,,,,,,,,,201.9752884,,,,,,,,,,,,,,,,,,,,,,,,,,,,,,,,,,,,,,,,,,,,,,83.95446841,6.80E-06,-5.167464
,,,,,1,doi.org/10.1016/j.electacta.2017.09.139,PEO5E+6,[Cu]OCC[Au],[Cu]OCC[Au],,,,,,0.914569091,0.7,,,,,,5000000,,5000000,,113507,44.02238095,,,poly[(trifluoromethyl)sulfonyl acrylamide].,[Cu]CC(C([N-]S(=O)(C(F)(F)F)=O)=O)[Au],[Cu]CC(C([N-]S(=O)(C(F)(F)F)=O)=O)[Au],,0.085430909,0.3,,,,,,,,,,201.9752884,,,,,,,,,,,,,,,,,,,,,,,,,,,,,,,,,,,,,,,,,,,,,,71.57024745,6.23E-06,-5.205742
,,,,,1,doi.org/10.1016/j.electacta.2017.09.139,PEO5E+6,[Cu]OCC[Au],[Cu]OCC[Au],,,,,,0.914569091,0.7,,,,,,5000000,,5000000,,113507,44.02238095,,,poly[(trifluoromethyl)sulfonyl acrylamide].,[Cu]CC(C([N-]S(=O)(C(F)(F)F)=O)=O)[Au],[Cu]CC(C([N-]S(=O)(C(F)(F)F)=O)=O)[Au],,0.085430909,0.3,,,,,,,,,,201.9752884,,,,,,,,,,,,,,,,,,,,,,,,,,,,,,,,,,,,,,,,,,,,,,60.23678635,4.57E-06,-5.339713
,,,,,1,doi.org/10.1016/j.electacta.2017.09.139,PEO5E+6,[Cu]OCC[Au],[Cu]OCC[Au],,,,,,0.914569091,0.7,,,,,,5000000,,5000000,,113507,44.02238095,,,poly[(trifluoromethyl)sulfonyl acrylamide].,[Cu]CC(C([N-]S(=O)(C(F)(F)F)=O)=O)[Au],[Cu]CC(C([N-]S(=O)(C(F)(F)F)=O)=O)[Au],,0.085430909,0.3,,,,,,,,,,201.9752884,,,,,,,,,,,,,,,,,,,,,,,,,,,,,,,,,,,,,,,,,,,,,,49.55587586,1.59E-06,-5.799043
,,,,,1,doi.org/10.1016/j.electacta.2017.09.139,PEO5E+6,[Cu]OCC[Au],[Cu]OCC[Au],,,,,,0.914569091,0.7,,,,,,5000000,,5000000,,113507,44.02238095,,,poly[(trifluoromethyl)sulfonyl acrylamide].,[Cu]CC(C([N-]S(=O)(C(F)(F)F)=O)=O)[Au],[Cu]CC(C([N-]S(=O)(C(F)(F)F)=O)=O)[Au],,0.085430909,0.3,,,,,,,,,,201.9752884,,,,,,,,,,,,,,,,,,,,,,,,,,,,,,,,,,,,,,,,,,,,,,39.47348628,3.35E-07,-6.475279
,,,,,1,doi.org/10.1016/j.electacta.2017.09.139,PEO5E+6,[Cu]OCC[Au],[Cu]OCC[Au],,,,,,0.914569091,0.7,,,,,,5000000,,5000000,,113507,44.02238095,,,poly[(trifluoromethyl)sulfonyl acrylamide].,[Cu]CC(C([N-]S(=O)(C(F)(F)F)=O)=O)[Au],[Cu]CC(C([N-]S(=O)(C(F)(F)F)=O)=O)[Au],,0.085430909,0.3,,,,,,,,,,201.9752884,,,,,,,,,,,,,,,,,,,,,,,,,,,,,,,,,,,,,,,,,,,,,,29.94110494,5.42E-08,-7.266348
,,,,,1,doi.org/10.1021/acs.macromol.5b01193,PSLiTFSI-b-PEO5000,[Cu]CC(C1=CC=C(S([N-]S(C(F)(F)F)(=O)=O)(=O)=O)C=C1)OCCOCCOCCOCCOCCOCCOCCOCCOCCOCCOCCOCCOCCOCCOCCOCCOCCOCC[Au],[Cu]CC(C1=CC=C(S([N-]S(C(F)(F)F)(=O)=O)(=O)=O)C=C1)OCCOCCOCCOCCOCCOCCOCCOCCOCCOCCOCCOCCOCCOCCOCCOCCOCCOCC[Au],,,,,,1,1,0.053,0.947,,,2-May,10710,7000,7000,1.53,,357.9959551,block,,,,,,,,,,,,,,,,,,,,,,,,,,,,,,,,,,,,,,,,,,,,,,,,,,,,,,,,,,,,,,,24.2,2.06E-09,-8.686084
,,,,,1,doi.org/10.1021/acs.macromol.5b01193,PSLiTFSI-b-PEO5000,[Cu]CC(C1=CC=C(S([N-]S(C(F)(F)F)(=O)=O)(=O)=O)C=C1)OCCOCCOCCOCCOCCOCCOCCOCCOCCOCCOCCOCCOCCOCCOCCOCCOCCOCC[Au],[Cu]CC(C1=CC=C(S([N-]S(C(F)(F)F)(=O)=O)(=O)=O)C=C1)OCCOCCOCCOCCOCCOCCOCCOCCOCCOCCOCCOCCOCCOCCOCCOCCOCCOCC[Au],,,,,,1,1,0.053,0.947,,,2-May,10710,7000,7000,1.53,,357.9959551,block,,,,,,,,,,,,,,,,,,,,,,,,,,,,,,,,,,,,,,,,,,,,,,,,,,,,,,,,,,,,,,,29.916667,2.29E-09,-8.640777
,,,,,1,doi.org/10.1021/acs.macromol.5b01193,PSLiTFSI-b-PEO5000,[Cu]CC(C1=CC=C(S([N-]S(C(F)(F)F)(=O)=O)(=O)=O)C=C1)OCCOCCOCCOCCOCCOCCOCCOCCOCCOCCOCCOCCOCCOCCOCCOCCOCCOCC[Au],[Cu]CC(C1=CC=C(S([N-]S(C(F)(F)F)(=O)=O)(=O)=O)C=C1)OCCOCCOCCOCCOCCOCCOCCOCCOCCOCCOCCOCCOCCOCCOCCOCCOCCOCC[Au],,,,,,1,1,0.053,0.947,,,2-May,10710,7000,7000,1.53,,357.9959551,block,,,,,,,,,,,,,,,,,,,,,,,,,,,,,,,,,,,,,,,,,,,,,,,,,,,,,,,,,,,,,,,35.05,3.47E-09,-8.459547
,,,,,1,doi.org/10.1021/acs.macromol.5b01193,PSLiTFSI-b-PEO5000,[Cu]CC(C1=CC=C(S([N-]S(C(F)(F)F)(=O)=O)(=O)=O)C=C1)OCCOCCOCCOCCOCCOCCOCCOCCOCCOCCOCCOCCOCCOCCOCCOCCOCCOCC[Au],[Cu]CC(C1=CC=C(S([N-]S(C(F)(F)F)(=O)=O)(=O)=O)C=C1)OCCOCCOCCOCCOCCOCCOCCOCCOCCOCCOCCOCCOCCOCCOCCOCCOCCOCC[Au],,,,,,1,1,0.053,0.947,,,2-May,10710,7000,7000,1.53,,357.9959551,block,,,,,,,,,,,,,,,,,,,,,,,,,,,,,,,,,,,,,,,,,,,,,,,,,,,,,,,,,,,,,,,39.716667,7.20E-09,-8.142395
,,,,,1,doi.org/10.1021/acs.macromol.5b01193,PSLiTFSI-b-PEO5000,[Cu]CC(C1=CC=C(S([N-]S(C(F)(F)F)(=O)=O)(=O)=O)C=C1)OCCOCCOCCOCCOCCOCCOCCOCCOCCOCCOCCOCCOCCOCCOCCOCCOCCOCC[Au],[Cu]CC(C1=CC=C(S([N-]S(C(F)(F)F)(=O)=O)(=O)=O)C=C1)OCCOCCOCCOCCOCCOCCOCCOCCOCCOCCOCCOCCOCCOCCOCCOCCOCCOCC[Au],,,,,,1,1,0.053,0.947,,,2-May,10710,7000,7000,1.53,,357.9959551,block,,,,,,,,,,,,,,,,,,,,,,,,,,,,,,,,,,,,,,,,,,,,,,,,,,,,,,,,,,,,,,,45.783333,3.63E-08,-7.440129
,,,,,1,doi.org/10.1021/acs.macromol.5b01193,PSLiTFSI-b-PEO5000,[Cu]CC(C1=CC=C(S([N-]S(C(F)(F)F)(=O)=O)(=O)=O)C=C1)OCCOCCOCCOCCOCCOCCOCCOCCOCCOCCOCCOCCOCCOCCOCCOCCOCCOCC[Au],[Cu]CC(C1=CC=C(S([N-]S(C(F)(F)F)(=O)=O)(=O)=O)C=C1)OCCOCCOCCOCCOCCOCCOCCOCCOCCOCCOCCOCCOCCOCCOCCOCCOCCOCC[Au],,,,,,1,1,0.053,0.947,,,2-May,10710,7000,7000,1.53,,357.9959551,block,,,,,,,,,,,,,,,,,,,,,,,,,,,,,,,,,,,,,,,,,,,,,,,,,,,,,,,,,,,,,,,50.1,1.14E-07,-6.941748
,,,,,1,doi.org/10.1021/acs.macromol.5b01193,PSLiTFSI-b-PEO5000,[Cu]CC(C1=CC=C(S([N-]S(C(F)(F)F)(=O)=O)(=O)=O)C=C1)OCCOCCOCCOCCOCCOCCOCCOCCOCCOCCOCCOCCOCCOCCOCCOCCOCCOCC[Au],[Cu]CC(C1=CC=C(S([N-]S(C(F)(F)F)(=O)=O)(=O)=O)C=C1)OCCOCCOCCOCCOCCOCCOCCOCCOCCOCCOCCOCCOCCOCCOCCOCCOCCOCC[Au],,,,,,1,1,0.053,0.947,,,2-May,10710,7000,7000,1.53,,357.9959551,block,,,,,,,,,,,,,,,,,,,,,,,,,,,,,,,,,,,,,,,,,,,,,,,,,,,,,,,,,,,,,,,56.05,2.01E-06,-5.695793
,,,,,1,doi.org/10.1021/acs.macromol.5b01193,PSLiTFSI-b-PEO5000,[Cu]CC(C1=CC=C(S([N-]S(C(F)(F)F)(=O)=O)(=O)=O)C=C1)OCCOCCOCCOCCOCCOCCOCCOCCOCCOCCOCCOCCOCCOCCOCCOCCOCCOCC[Au],[Cu]CC(C1=CC=C(S([N-]S(C(F)(F)F)(=O)=O)(=O)=O)C=C1)OCCOCCOCCOCCOCCOCCOCCOCCOCCOCCOCCOCCOCCOCCOCCOCCOCCOCC[Au],,,,,,1,1,0.053,0.947,,,2-May,10710,7000,7000,1.53,,357.9959551,block,,,,,,,,,,,,,,,,,,,,,,,,,,,,,,,,,,,,,,,,,,,,,,,,,,,,,,,,,,,,,,,61.3,2.60E-05,-4.585761
,,,,,1,doi.org/10.1021/acs.macromol.5b01193,PSLiTFSI-b-PEO5000,[Cu]CC(C1=CC=C(S([N-]S(C(F)(F)F)(=O)=O)(=O)=O)C=C1)OCCOCCOCCOCCOCCOCCOCCOCCOCCOCCOCCOCCOCCOCCOCCOCCOCCOCC[Au],[Cu]CC(C1=CC=C(S([N-]S(C(F)(F)F)(=O)=O)(=O)=O)C=C1)OCCOCCOCCOCCOCCOCCOCCOCCOCCOCCOCCOCCOCCOCCOCCOCCOCCOCC[Au],,,,,,1,1,0.053,0.947,,,2-May,10710,7000,7000,1.53,,357.9959551,block,,,,,,,,,,,,,,,,,,,,,,,,,,,,,,,,,,,,,,,,,,,,,,,,,,,,,,,,,,,,,,,69.583333,3.94E-05,-4.404531
,,,,,1,doi.org/10.1021/acs.macromol.5b01193,PSLiTFSI-b-PEO5000,[Cu]CC(C1=CC=C(S([N-]S(C(F)(F)F)(=O)=O)(=O)=O)C=C1)OCCOCCOCCOCCOCCOCCOCCOCCOCCOCCOCCOCCOCCOCCOCCOCCOCCOCC[Au],[Cu]CC(C1=CC=C(S([N-]S(C(F)(F)F)(=O)=O)(=O)=O)C=C1)OCCOCCOCCOCCOCCOCCOCCOCCOCCOCCOCCOCCOCCOCCOCCOCCOCCOCC[Au],,,,,,1,1,0.053,0.947,,,2-May,10710,7000,7000,1.53,,357.9959551,block,,,,,,,,,,,,,,,,,,,,,,,,,,,,,,,,,,,,,,,,,,,,,,,,,,,,,,,,,,,,,,,79.5,5.39E-05,-4.268608
,,,,,1,doi.org/10.1021/acs.macromol.5b01193,PSLiTFSI-b-PEO5000,[Cu]CC(C1=CC=C(S([N-]S(C(F)(F)F)(=O)=O)(=O)=O)C=C1)OCCOCCOCCOCCOCCOCCOCCOCCOCCOCCOCCOCCOCCOCCOCCOCCOCCOCC[Au],[Cu]CC(C1=CC=C(S([N-]S(C(F)(F)F)(=O)=O)(=O)=O)C=C1)OCCOCCOCCOCCOCCOCCOCCOCCOCCOCCOCCOCCOCCOCCOCCOCCOCCOCC[Au],,,,,,1,1,0.053,0.947,,,2-May,10710,7000,7000,1.53,,357.9959551,block,,,,,,,,,,,,,,,,,,,,,,,,,,,,,,,,,,,,,,,,,,,,,,,,,,,,,,,,,,,,,,,89.766667,6.64E-05,-4.177994
,,,,,1,doi.org/10.1021/acs.macromol.5b01193,PSLiTFSI-b-PEO5000,[Cu]CC(C1=CC=C(S([N-]S(C(F)(F)F)(=O)=O)(=O)=O)C=C1)OCCOCCOCCOCCOCCOCCOCCOCCOCCOCCOCC[Au],[Cu]CC(C1=CC=C(S([N-]S(C(F)(F)F)(=O)=O)(=O)=O)C=C1)OCCOCCOCCOCCOCCOCCOCCOCCOCCOCCOCC[Au],,,,,,1,1,0.0809,0.9191,,,3-May,10578,8200,8200,1.29,,357.9959551,block,,,,,,,,,,,,,,,,,,,,,,,,,,,,,,,,,,,,,,,,,,,,,,,,,,,,,,,,,,,,,,,24.666667,1.26E-09,-8.901294
,,,,,1,doi.org/10.1021/acs.macromol.5b01193,PSLiTFSI-b-PEO5000,[Cu]CC(C1=CC=C(S([N-]S(C(F)(F)F)(=O)=O)(=O)=O)C=C1)OCCOCCOCCOCCOCCOCCOCCOCCOCCOCCOCC[Au],[Cu]CC(C1=CC=C(S([N-]S(C(F)(F)F)(=O)=O)(=O)=O)C=C1)OCCOCCOCCOCCOCCOCCOCCOCCOCCOCCOCC[Au],,,,,,1,1,0.0809,0.9191,,,3-May,10578,8200,8200,1.29,,357.9959551,block,,,,,,,,,,,,,,,,,,,,,,,,,,,,,,,,,,,,,,,,,,,,,,,,,,,,,,,,,,,,,,,28.866667,1.10E-09,-8.957929
,,,,,1,doi.org/10.1021/acs.macromol.5b01193,PSLiTFSI-b-PEO5000,[Cu]CC(C1=CC=C(S([N-]S(C(F)(F)F)(=O)=O)(=O)=O)C=C1)OCCOCCOCCOCCOCCOCCOCCOCCOCCOCCOCC[Au],[Cu]CC(C1=CC=C(S([N-]S(C(F)(F)F)(=O)=O)(=O)=O)C=C1)OCCOCCOCCOCCOCCOCCOCCOCCOCCOCCOCC[Au],,,,,,1,1,0.0809,0.9191,,,3-May,10578,8200,8200,1.29,,357.9959551,block,,,,,,,,,,,,,,,,,,,,,,,,,,,,,,,,,,,,,,,,,,,,,,,,,,,,,,,,,,,,,,,34.233333,1.59E-09,-8.799353
,,,,,1,doi.org/10.1021/acs.macromol.5b01193,PSLiTFSI-b-PEO5000,[Cu]CC(C1=CC=C(S([N-]S(C(F)(F)F)(=O)=O)(=O)=O)C=C1)OCCOCCOCCOCCOCCOCCOCCOCCOCCOCCOCC[Au],[Cu]CC(C1=CC=C(S([N-]S(C(F)(F)F)(=O)=O)(=O)=O)C=C1)OCCOCCOCCOCCOCCOCCOCCOCCOCCOCCOCC[Au],,,,,,1,1,0.0809,0.9191,,,3-May,10578,8200,8200,1.29,,357.9959551,block,,,,,,,,,,,,,,,,,,,,,,,,,,,,,,,,,,,,,,,,,,,,,,,,,,,,,,,,,,,,,,,39.95,1.07E-08,-7.972492
,,,,,1,doi.org/10.1021/acs.macromol.5b01193,PSLiTFSI-b-PEO5000,[Cu]CC(C1=CC=C(S([N-]S(C(F)(F)F)(=O)=O)(=O)=O)C=C1)OCCOCCOCCOCCOCCOCCOCCOCCOCCOCCOCC[Au],[Cu]CC(C1=CC=C(S([N-]S(C(F)(F)F)(=O)=O)(=O)=O)C=C1)OCCOCCOCCOCCOCCOCCOCCOCCOCCOCCOCC[Au],,,,,,1,1,0.0809,0.9191,,,3-May,10578,8200,8200,1.29,,357.9959551,block,,,,,,,,,,,,,,,,,,,,,,,,,,,,,,,,,,,,,,,,,,,,,,,,,,,,,,,,,,,,,,,46.133333,6.28E-08,-7.202265
,,,,,1,doi.org/10.1021/acs.macromol.5b01193,PSLiTFSI-b-PEO5000,[Cu]CC(C1=CC=C(S([N-]S(C(F)(F)F)(=O)=O)(=O)=O)C=C1)OCCOCCOCCOCCOCCOCCOCCOCCOCCOCCOCC[Au],[Cu]CC(C1=CC=C(S([N-]S(C(F)(F)F)(=O)=O)(=O)=O)C=C1)OCCOCCOCCOCCOCCOCCOCCOCCOCCOCCOCC[Au],,,,,,1,1,0.0809,0.9191,,,3-May,10578,8200,8200,1.29,,357.9959551,block,,,,,,,,,,,,,,,,,,,,,,,,,,,,,,,,,,,,,,,,,,,,,,,,,,,,,,,,,,,,,,,50.333333,3.42E-07,-6.466019
,,,,,1,doi.org/10.1021/acs.macromol.5b01193,PSLiTFSI-b-PEO5000,[Cu]CC(C1=CC=C(S([N-]S(C(F)(F)F)(=O)=O)(=O)=O)C=C1)OCCOCCOCCOCCOCCOCCOCCOCCOCCOCCOCC[Au],[Cu]CC(C1=CC=C(S([N-]S(C(F)(F)F)(=O)=O)(=O)=O)C=C1)OCCOCCOCCOCCOCCOCCOCCOCCOCCOCCOCC[Au],,,,,,1,1,0.0809,0.9191,,,3-May,10578,8200,8200,1.29,,357.9959551,block,,,,,,,,,,,,,,,,,,,,,,,,,,,,,,,,,,,,,,,,,,,,,,,,,,,,,,,,,,,,,,,56.166667,9.89E-06,-5.004854
,,,,,1,doi.org/10.1021/acs.macromol.5b01193,PSLiTFSI-b-PEO5000,[Cu]CC(C1=CC=C(S([N-]S(C(F)(F)F)(=O)=O)(=O)=O)C=C1)OCCOCCOCCOCCOCCOCCOCCOCCOCCOCCOCC[Au],[Cu]CC(C1=CC=C(S([N-]S(C(F)(F)F)(=O)=O)(=O)=O)C=C1)OCCOCCOCCOCCOCCOCCOCCOCCOCCOCCOCC[Au],,,,,,1,1,0.0809,0.9191,,,3-May,10578,8200,8200,1.29,,357.9959551,block,,,,,,,,,,,,,,,,,,,,,,,,,,,,,,,,,,,,,,,,,,,,,,,,,,,,,,,,,,,,,,,61.3,3.37E-05,-4.472492
,,,,,1,doi.org/10.1021/acs.macromol.5b01193,PSLiTFSI-b-PEO5000,[Cu]CC(C1=CC=C(S([N-]S(C(F)(F)F)(=O)=O)(=O)=O)C=C1)OCCOCCOCCOCCOCCOCCOCCOCCOCCOCCOCC[Au],[Cu]CC(C1=CC=C(S([N-]S(C(F)(F)F)(=O)=O)(=O)=O)C=C1)OCCOCCOCCOCCOCCOCCOCCOCCOCCOCCOCC[Au],,,,,,1,1,0.0809,0.9191,,,3-May,10578,8200,8200,1.29,,357.9959551,block,,,,,,,,,,,,,,,,,,,,,,,,,,,,,,,,,,,,,,,,,,,,,,,,,,,,,,,,,,,,,,,69.7,5.11E-05,-4.291262
,,,,,1,doi.org/10.1021/acs.macromol.5b01193,PSLiTFSI-b-PEO5000,[Cu]CC(C1=CC=C(S([N-]S(C(F)(F)F)(=O)=O)(=O)=O)C=C1)OCCOCCOCCOCCOCCOCCOCCOCCOCCOCCOCC[Au],[Cu]CC(C1=CC=C(S([N-]S(C(F)(F)F)(=O)=O)(=O)=O)C=C1)OCCOCCOCCOCCOCCOCCOCCOCCOCCOCCOCC[Au],,,,,,1,1,0.0809,0.9191,,,3-May,10578,8200,8200,1.29,,357.9959551,block,,,,,,,,,,,,,,,,,,,,,,,,,,,,,,,,,,,,,,,,,,,,,,,,,,,,,,,,,,,,,,,79.616667,8.18E-05,-4.087379
,,,,,1,doi.org/10.1021/acs.macromol.5b01193,PSLiTFSI-b-PEO5000,[Cu]CC(C1=CC=C(S([N-]S(C(F)(F)F)(=O)=O)(=O)=O)C=C1)OCCOCCOCCOCCOCCOCCOCCOCCOCCOCCOCC[Au],[Cu]CC(C1=CC=C(S([N-]S(C(F)(F)F)(=O)=O)(=O)=O)C=C1)OCCOCCOCCOCCOCCOCCOCCOCCOCCOCCOCC[Au],,,,,,1,1,0.0809,0.9191,,,3-May,10578,8200,8200,1.29,,357.9959551,block,,,,,,,,,,,,,,,,,,,,,,,,,,,,,,,,,,,,,,,,,,,,,,,,,,,,,,,,,,,,,,,89.883333,0.000114781,-3.940129
,,,,,1,doi.org/10.1021/acs.macromol.5b01193,PSLiTFSI-b-PEO5000,[Cu]CC(C1=CC=C(S([N-]S(C(F)(F)F)(=O)=O)(=O)=O)C=C1)OCCOCCOCCOCCOCCOCCOCCOCCOCC[Au],[Cu]CC(C1=CC=C(S([N-]S(C(F)(F)F)(=O)=O)(=O)=O)C=C1)OCCOCCOCCOCCOCCOCCOCCOCCOCC[Au],,,,,,1,1,0.0999,0.9001,,,4-May,11340,9000,9000,1.26,,357.9959551,block,,,,,,,,,,,,,,,,,,,,,,,,,,,,,,,,,,,,,,,,,,,,,,,,,,,,,,,,,,,,,,,23.85,4.62E-09,-8.334951
,,,,,1,doi.org/10.1021/acs.macromol.5b01193,PSLiTFSI-b-PEO5000,[Cu]CC(C1=CC=C(S([N-]S(C(F)(F)F)(=O)=O)(=O)=O)C=C1)OCCOCCOCCOCCOCCOCCOCCOCCOCC[Au],[Cu]CC(C1=CC=C(S([N-]S(C(F)(F)F)(=O)=O)(=O)=O)C=C1)OCCOCCOCCOCCOCCOCCOCCOCCOCC[Au],,,,,,1,1,0.0999,0.9001,,,4-May,11340,9000,9000,1.26,,357.9959551,block,,,,,,,,,,,,,,,,,,,,,,,,,,,,,,,,,,,,,,,,,,,,,,,,,,,,,,,,,,,,,,,28.866667,8.42E-09,-8.074434
,,,,,1,doi.org/10.1021/acs.macromol.5b01193,PSLiTFSI-b-PEO5000,[Cu]CC(C1=CC=C(S([N-]S(C(F)(F)F)(=O)=O)(=O)=O)C=C1)OCCOCCOCCOCCOCCOCCOCCOCCOCC[Au],[Cu]CC(C1=CC=C(S([N-]S(C(F)(F)F)(=O)=O)(=O)=O)C=C1)OCCOCCOCCOCCOCCOCCOCCOCCOCC[Au],,,,,,1,1,0.0999,0.9001,,,4-May,11340,9000,9000,1.26,,357.9959551,block,,,,,,,,,,,,,,,,,,,,,,,,,,,,,,,,,,,,,,,,,,,,,,,,,,,,,,,,,,,,,,,34.233333,9.35E-09,-8.029126
,,,,,1,doi.org/10.1021/acs.macromol.5b01193,PSLiTFSI-b-PEO5000,[Cu]CC(C1=CC=C(S([N-]S(C(F)(F)F)(=O)=O)(=O)=O)C=C1)OCCOCCOCCOCCOCCOCCOCCOCCOCC[Au],[Cu]CC(C1=CC=C(S([N-]S(C(F)(F)F)(=O)=O)(=O)=O)C=C1)OCCOCCOCCOCCOCCOCCOCCOCCOCC[Au],,,,,,1,1,0.0999,0.9001,,,4-May,11340,9000,9000,1.26,,357.9959551,block,,,,,,,,,,,,,,,,,,,,,,,,,,,,,,,,,,,,,,,,,,,,,,,,,,,,,,,,,,,,,,,39.483333,1.25E-08,-7.904531
,,,,,1,doi.org/10.1021/acs.macromol.5b01193,PSLiTFSI-b-PEO5000,[Cu]CC(C1=CC=C(S([N-]S(C(F)(F)F)(=O)=O)(=O)=O)C=C1)OCCOCCOCCOCCOCCOCCOCCOCCOCC[Au],[Cu]CC(C1=CC=C(S([N-]S(C(F)(F)F)(=O)=O)(=O)=O)C=C1)OCCOCCOCCOCCOCCOCCOCCOCCOCC[Au],,,,,,1,1,0.0999,0.9001,,,4-May,11340,9000,9000,1.26,,357.9959551,block,,,,,,,,,,,,,,,,,,,,,,,,,,,,,,,,,,,,,,,,,,,,,,,,,,,,,,,,,,,,,,,44.85,5.96E-08,-7.224919
,,,,,1,doi.org/10.1021/acs.macromol.5b01193,PSLiTFSI-b-PEO5000,[Cu]CC(C1=CC=C(S([N-]S(C(F)(F)F)(=O)=O)(=O)=O)C=C1)OCCOCCOCCOCCOCCOCCOCCOCCOCC[Au],[Cu]CC(C1=CC=C(S([N-]S(C(F)(F)F)(=O)=O)(=O)=O)C=C1)OCCOCCOCCOCCOCCOCCOCCOCCOCC[Au],,,,,,1,1,0.0999,0.9001,,,4-May,11340,9000,9000,1.26,,357.9959551,block,,,,,,,,,,,,,,,,,,,,,,,,,,,,,,,,,,,,,,,,,,,,,,,,,,,,,,,,,,,,,,,50.216667,3.80E-07,-6.420712
,,,,,1,doi.org/10.1021/acs.macromol.5b01193,PSLiTFSI-b-PEO5000,[Cu]CC(C1=CC=C(S([N-]S(C(F)(F)F)(=O)=O)(=O)=O)C=C1)OCCOCCOCCOCCOCCOCCOCCOCCOCC[Au],[Cu]CC(C1=CC=C(S([N-]S(C(F)(F)F)(=O)=O)(=O)=O)C=C1)OCCOCCOCCOCCOCCOCCOCCOCCOCC[Au],,,,,,1,1,0.0999,0.9001,,,4-May,11340,9000,9000,1.26,,357.9959551,block,,,,,,,,,,,,,,,,,,,,,,,,,,,,,,,,,,,,,,,,,,,,,,,,,,,,,,,,,,,,,,,54.766667,5.43E-06,-5.265372
,,,,,1,doi.org/10.1021/acs.macromol.5b01193,PSLiTFSI-b-PEO5000,[Cu]CC(C1=CC=C(S([N-]S(C(F)(F)F)(=O)=O)(=O)=O)C=C1)OCCOCCOCCOCCOCCOCCOCCOCCOCC[Au],[Cu]CC(C1=CC=C(S([N-]S(C(F)(F)F)(=O)=O)(=O)=O)C=C1)OCCOCCOCCOCCOCCOCCOCCOCCOCC[Au],,,,,,1,1,0.0999,0.9001,,,4-May,11340,9000,9000,1.26,,357.9959551,block,,,,,,,,,,,,,,,,,,,,,,,,,,,,,,,,,,,,,,,,,,,,,,,,,,,,,,,,,,,,,,,60.016667,4.85E-05,-4.313916
,,,,,1,doi.org/10.1021/acs.macromol.5b01193,PSLiTFSI-b-PEO5000,[Cu]CC(C1=CC=C(S([N-]S(C(F)(F)F)(=O)=O)(=O)=O)C=C1)OCCOCCOCCOCCOCCOCCOCCOCCOCC[Au],[Cu]CC(C1=CC=C(S([N-]S(C(F)(F)F)(=O)=O)(=O)=O)C=C1)OCCOCCOCCOCCOCCOCCOCCOCCOCC[Au],,,,,,1,1,0.0999,0.9001,,,4-May,11340,9000,9000,1.26,,357.9959551,block,,,,,,,,,,,,,,,,,,,,,,,,,,,,,,,,,,,,,,,,,,,,,,,,,,,,,,,,,,,,,,,71.216667,8.18E-05,-4.087379
,,,,,1,doi.org/10.1021/acs.macromol.5b01193,PSLiTFSI-b-PEO5000,[Cu]CC(C1=CC=C(S([N-]S(C(F)(F)F)(=O)=O)(=O)=O)C=C1)OCCOCCOCCOCCOCCOCCOCCOCCOCC[Au],[Cu]CC(C1=CC=C(S([N-]S(C(F)(F)F)(=O)=O)(=O)=O)C=C1)OCCOCCOCCOCCOCCOCCOCCOCCOCC[Au],,,,,,1,1,0.0999,0.9001,,,4-May,11340,9000,9000,1.26,,357.9959551,block,,,,,,,,,,,,,,,,,,,,,,,,,,,,,,,,,,,,,,,,,,,,,,,,,,,,,,,,,,,,,,,81.483333,0.000111826,-3.951456
,,,,,1,doi.org/10.1021/acs.macromol.5b01193,PSLiTFSI-b-PEO5000,[Cu]CC(C1=CC=C(S([N-]S(C(F)(F)F)(=O)=O)(=O)=O)C=C1)OCCOCCOCCOCCOCCOCCOCC[Au],[Cu]CC(C1=CC=C(S([N-]S(C(F)(F)F)(=O)=O)(=O)=O)C=C1)OCCOCCOCCOCCOCCOCCOCC[Au],,,,,,1,1,0.1304,0.8696,,,5-May,11374,9400,9400,1.21,,357.9959551,block,,,,,,,,,,,,,,,,,,,,,,,,,,,,,,,,,,,,,,,,,,,,,,,,,,,,,,,,,,,,,,,93.033333,0.000178824,-3.747573
,,,,,1,doi.org/10.1021/acs.macromol.5b01193,PSLiTFSI-b-PEO5000,[Cu]CC(C1=CC=C(S([N-]S(C(F)(F)F)(=O)=O)(=O)=O)C=C1)OCCOCCOCCOCCOCCOCCOCC[Au],[Cu]CC(C1=CC=C(S([N-]S(C(F)(F)F)(=O)=O)(=O)=O)C=C1)OCCOCCOCCOCCOCCOCCOCC[Au],,,,,,1,1,0.1304,0.8696,,,5-May,11374,9400,9400,1.21,,357.9959551,block,,,,,,,,,,,,,,,,,,,,,,,,,,,,,,,,,,,,,,,,,,,,,,,,,,,,,,,,,,,,,,,23.966667,5.96E-08,-7.224919
,,,,,1,doi.org/10.1021/acs.macromol.5b01193,PSLiTFSI-b-PEO5000,[Cu]CC(C1=CC=C(S([N-]S(C(F)(F)F)(=O)=O)(=O)=O)C=C1)OCCOCCOCCOCCOCCOCCOCC[Au],[Cu]CC(C1=CC=C(S([N-]S(C(F)(F)F)(=O)=O)(=O)=O)C=C1)OCCOCCOCCOCCOCCOCCOCC[Au],,,,,,1,1,0.1304,0.8696,,,5-May,11374,9400,9400,1.21,,357.9959551,block,,,,,,,,,,,,,,,,,,,,,,,,,,,,,,,,,,,,,,,,,,,,,,,,,,,,,,,,,,,,,,,29.333333,1.14E-07,-6.941748
,,,,,1,doi.org/10.1021/acs.macromol.5b01193,PSLiTFSI-b-PEO5000,[Cu]CC(C1=CC=C(S([N-]S(C(F)(F)F)(=O)=O)(=O)=O)C=C1)OCCOCCOCCOCCOCCOCCOCC[Au],[Cu]CC(C1=CC=C(S([N-]S(C(F)(F)F)(=O)=O)(=O)=O)C=C1)OCCOCCOCCOCCOCCOCCOCC[Au],,,,,,1,1,0.1304,0.8696,,,5-May,11374,9400,9400,1.21,,357.9959551,block,,,,,,,,,,,,,,,,,,,,,,,,,,,,,,,,,,,,,,,,,,,,,,,,,,,,,,,,,,,,,,,34.35,2.08E-07,-6.68123
,,,,,1,doi.org/10.1021/acs.macromol.5b01193,PSLiTFSI-b-PEO5000,[Cu]CC(C1=CC=C(S([N-]S(C(F)(F)F)(=O)=O)(=O)=O)C=C1)OCCOCCOCCOCCOCCOCCOCC[Au],[Cu]CC(C1=CC=C(S([N-]S(C(F)(F)F)(=O)=O)(=O)=O)C=C1)OCCOCCOCCOCCOCCOCCOCC[Au],,,,,,1,1,0.1304,0.8696,,,5-May,11374,9400,9400,1.21,,357.9959551,block,,,,,,,,,,,,,,,,,,,,,,,,,,,,,,,,,,,,,,,,,,,,,,,,,,,,,,,,,,,,,,,39.25,4.00E-07,-6.398058
,,,,,1,doi.org/10.1021/acs.macromol.5b01193,PSLiTFSI-b-PEO5000,[Cu]CC(C1=CC=C(S([N-]S(C(F)(F)F)(=O)=O)(=O)=O)C=C1)OCCOCCOCCOCCOCCOCCOCC[Au],[Cu]CC(C1=CC=C(S([N-]S(C(F)(F)F)(=O)=O)(=O)=O)C=C1)OCCOCCOCCOCCOCCOCCOCC[Au],,,,,,1,1,0.1304,0.8696,,,5-May,11374,9400,9400,1.21,,357.9959551,block,,,,,,,,,,,,,,,,,,,,,,,,,,,,,,,,,,,,,,,,,,,,,,,,,,,,,,,,,,,,,,,44.85,9.21E-07,-6.035599
,,,,,1,doi.org/10.1021/acs.macromol.5b01193,PSLiTFSI-b-PEO5000,[Cu]CC(C1=CC=C(S([N-]S(C(F)(F)F)(=O)=O)(=O)=O)C=C1)OCCOCCOCCOCCOCCOCCOCC[Au],[Cu]CC(C1=CC=C(S([N-]S(C(F)(F)F)(=O)=O)(=O)=O)C=C1)OCCOCCOCCOCCOCCOCCOCC[Au],,,,,,1,1,0.1304,0.8696,,,5-May,11374,9400,9400,1.21,,357.9959551,block,,,,,,,,,,,,,,,,,,,,,,,,,,,,,,,,,,,,,,,,,,,,,,,,,,,,,,,,,,,,,,,49.633333,2.76E-06,-5.559871
,,,,,1,doi.org/10.1021/acs.macromol.5b01193,PSLiTFSI-b-PEO5000,[Cu]CC(C1=CC=C(S([N-]S(C(F)(F)F)(=O)=O)(=O)=O)C=C1)OCCOCCOCCOCCOCCOCCOCC[Au],[Cu]CC(C1=CC=C(S([N-]S(C(F)(F)F)(=O)=O)(=O)=O)C=C1)OCCOCCOCCOCCOCCOCCOCC[Au],,,,,,1,1,0.1304,0.8696,,,5-May,11374,9400,9400,1.21,,357.9959551,block,,,,,,,,,,,,,,,,,,,,,,,,,,,,,,,,,,,,,,,,,,,,,,,,,,,,,,,,,,,,,,,55.116667,6.02E-06,-5.220065
,,,,,1,doi.org/10.1021/acs.macromol.5b01193,PSLiTFSI-b-PEO5000,[Cu]CC(C1=CC=C(S([N-]S(C(F)(F)F)(=O)=O)(=O)=O)C=C1)OCCOCCOCCOCCOCCOCCOCC[Au],[Cu]CC(C1=CC=C(S([N-]S(C(F)(F)F)(=O)=O)(=O)=O)C=C1)OCCOCCOCCOCCOCCOCCOCC[Au],,,,,,1,1,0.1304,0.8696,,,5-May,11374,9400,9400,1.21,,357.9959551,block,,,,,,,,,,,,,,,,,,,,,,,,,,,,,,,,,,,,,,,,,,,,,,,,,,,,,,,,,,,,,,,59.666667,5.87E-06,-5.231392
