Repository: zjurillpolymer/SPE_prediction

# SPE Prediction

Polymer electrolyte conductivity prediction using graph neural networks.

## Data

Data from [ChemPropPred](https://github.com/learningmatter-mit/Chem-prop-pred) — polymer electrolyte conductivity measurements including SMILES, conductivity (log S/cm), molecular weight, salt concentration, and temperature.

- `data/clean_train_data.csv` — cleaned training data
- `data/PolymerElectrolyteData.csv` — full raw dataset
- `data/PolyInfo_8salts.csv` / `data/polyinfo_5salts_4conc.csv` — PolyInfo polymer database with salt additives

File: data/PolymerElectrolyteData.csv (part 9 of 154)
Notes,Compound Notebook Name,Date Copied to Master Database,Data Recorded By,Seshadri Group,Oyaizu Group,DOI,Solvent 1 (S1),S1 SMILES,S1 SMILES 1,S1 SMILES 2,S1 SMILES 3,S1 Big SMILES,S1 End Group 1,S1 End Group 2,S1 Mol %,S1 Weight %,S1 SMILES 1 Mol %,S1 SMILES 2 Mol %,S1 SMILES 3 Mol %,S1 Molar Ratio,S1 Weight Ratio,S1 Mw,S1 Mn,S1 Mn or Mw,S1 Mw/Mn,S1 DOP,S1 Molar Mass (g/mol),S1 Type,S1 Block Mol Weight,Solvent 2 (S2),S2 SMILES,S2 SMILES 1,S2 SMILES 2,S2 Mol %,S2 Weight %,S2 SMILES 1 Mol %,S2 SMILES 2 Mol %,S2 Molar Ratio,S2 Weight Ratio,S2 Mw,S2 Mn,S2 Mn or Mw,S2 Mw/Mn,S2 DOP,S2 Molar Mass (g/mol),S2 Type,Solvent 3 (S3),S3 SMILES,S3 SMILES 1,S3 Mol %,S3 Weight %,S3 Molar Ratio,S3 Weight Ratio,S3 Mw,S3 Mn,S3 Mn or Mw,S3 Mw/Mn,S3 DOP,S3 Molar Mass (g/mol),S3 Type,Solvent 4 (S4),S4 SMILES,S4 Mol %,S4 Weight %,S4 Molar Ratio,S4 Weight Ratio,S4 Mw,S4 Mn,S4 Mn or Mw,S4 Mw/Mn,S4 DOP,S4 Molar Mass (g/mol),S4 Type,Salt 1,Salt1 SMILES,Salt1 Mol %,Salt1 Weight %,Salt1 Molality (mol salt/kg polymer),Salt1 Molar Mass (g/mol),Salt 2,Salt2 SMILES,Salt2 Mol %,Salt2 Weight %,Salt2 Molality (mol salt/kg polymer),Salt2 Molar Mass (g/mol),Inorganic Material 1 (IM1),IM1 Weight %,IM1 Particle Size (nm),Tg (oC),Heating Rate (K/min),Temperature (oC),Conductivity (S/cm),log Conductivity (S/cm)
,,,,,1,doi.org/10.1021/acs.macromol.5b01193,PSLiTFSI-b-PEO5000,[Cu]CC(C1=CC=C(S([N-]S(C(F)(F)F)(=O)=O)(=O)=O)C=C1)OCCOCCOCCOCCOCCOCCOCC[Au],[Cu]CC(C1=CC=C(S([N-]S(C(F)(F)F)(=O)=O)(=O)=O)C=C1)OCCOCCOCCOCCOCCOCCOCC[Au],,,,,,1,1,0.1304,0.8696,,,5-May,11374,9400,9400,1.21,,357.9959551,block,,,,,,,,,,,,,,,,,,,,,,,,,,,,,,,,,,,,,,,,,,,,,,,,,,,,,,,,,,,,,,,70.166667,1.50E-05,-4.823625
,,,,,1,doi.org/10.1021/acs.macromol.5b01193,PSLiTFSI-b-PEO5000,[Cu]CC(C1=CC=C(S([N-]S(C(F)(F)F)(=O)=O)(=O)=O)C=C1)OCCOCCOCCOCCOCCOCCOCC[Au],[Cu]CC(C1=CC=C(S([N-]S(C(F)(F)F)(=O)=O)(=O)=O)C=C1)OCCOCCOCCOCCOCCOCCOCC[Au],,,,,,1,1,0.1304,0.8696,,,5-May,11374,9400,9400,1.21,,357.9959551,block,,,,,,,,,,,,,,,,,,,,,,,,,,,,,,,,,,,,,,,,,,,,,,,,,,,,,,,,,,,,,,,80.083333,2.46E-05,-4.608414
,,,,,1,doi.org/10.1021/acs.macromol.5b01193,PSLiTFSI-b-PEO5000,[Cu]CC(C1=CC=C(S([N-]S(C(F)(F)F)(=O)=O)(=O)=O)C=C1)OCCOCCOCCOCCOCCOCCOCC[Au],[Cu]CC(C1=CC=C(S([N-]S(C(F)(F)F)(=O)=O)(=O)=O)C=C1)OCCOCCOCCOCCOCCOCCOCC[Au],,,,,,1,1,0.1304,0.8696,,,5-May,11374,9400,9400,1.21,,357.9959551,block,,,,,,,,,,,,,,,,,,,,,,,,,,,,,,,,,,,,,,,,,,,,,,,,,,,,,,,,,,,,,,,90.116667,4.15E-05,-4.381877
,,,,,1,doi.org/10.1021/acs.macromol.5b01193,PSLiTFSI-b-PEO5000,[Cu]CC(C1=CC=C(S([N-]S(C(F)(F)F)(=O)=O)(=O)=O)C=C1)OCCOCCOCCOCCOCC[Au],[Cu]CC(C1=CC=C(S([N-]S(C(F)(F)F)(=O)=O)(=O)=O)C=C1)OCCOCCOCCOCCOCC[Au],,,,,,1,1,0.166,0.834,,,7-May,15250,12200,12200,1.25,,357.9959551,block,,,,,,,,,,,,,,,,,,,,,,,,,,,,,,,,,,,,,,,,,,,,,,,,,,,,,,,,,,,,,,,21.866667,2.95E-08,-7.530744
,,,,,1,doi.org/10.1021/acs.macromol.5b01193,PSLiTFSI-b-PEO5000,[Cu]CC(C1=CC=C(S([N-]S(C(F)(F)F)(=O)=O)(=O)=O)C=C1)OCCOCCOCCOCCOCC[Au],[Cu]CC(C1=CC=C(S([N-]S(C(F)(F)F)(=O)=O)(=O)=O)C=C1)OCCOCCOCCOCCOCC[Au],,,,,,1,1,0.166,0.834,,,7-May,15250,12200,12200,1.25,,357.9959551,block,,,,,,,,,,,,,,,,,,,,,,,,,,,,,,,,,,,,,,,,,,,,,,,,,,,,,,,,,,,,,,,28.866667,1.06E-07,-6.975728
,,,,,1,doi.org/10.1021/acs.macromol.5b01193,PSLiTFSI-b-PEO5000,[Cu]CC(C1=CC=C(S([N-]S(C(F)(F)F)(=O)=O)(=O)=O)C=C1)OCCOCCOCCOCCOCC[Au],[Cu]CC(C1=CC=C(S([N-]S(C(F)(F)F)(=O)=O)(=O)=O)C=C1)OCCOCCOCCOCCOCC[Au],,,,,,1,1,0.166,0.834,,,7-May,15250,12200,12200,1.25,,357.9959551,block,,,,,,,,,,,,,,,,,,,,,,,,,,,,,,,,,,,,,,,,,,,,,,,,,,,,,,,,,,,,,,,35.283333,2.37E-07,-6.624595
,,,,,1,doi.org/10.1021/acs.macromol.5b01193,PSLiTFSI-b-PEO5000,[Cu]CC(C1=CC=C(S([N-]S(C(F)(F)F)(=O)=O)(=O)=O)C=C1)OCCOCCOCCOCCOCC[Au],[Cu]CC(C1=CC=C(S([N-]S(C(F)(F)F)(=O)=O)(=O)=O)C=C1)OCCOCCOCCOCCOCC[Au],,,,,,1,1,0.166,0.834,,,7-May,15250,12200,12200,1.25,,357.9959551,block,,,,,,,,,,,,,,,,,,,,,,,,,,,,,,,,,,,,,,,,,,,,,,,,,,,,,,,,,,,,,,,40.533333,4.44E-07,-6.352751
,,,,,1,doi.org/10.1021/acs.macromol.5b01193,PSLiTFSI-b-PEO5000,[Cu]CC(C1=CC=C(S([N-]S(C(F)(F)F)(=O)=O)(=O)=O)C=C1)OCCOCCOCCOCCOCC[Au],[Cu]CC(C1=CC=C(S([N-]S(C(F)(F)F)(=O)=O)(=O)=O)C=C1)OCCOCCOCCOCCOCC[Au],,,,,,1,1,0.166,0.834,,,7-May,15250,12200,12200,1.25,,357.9959551,block,,,,,,,,,,,,,,,,,,,,,,,,,,,,,,,,,,,,,,,,,,,,,,,,,,,,,,,,,,,,,,,44.966667,7.88E-07,-6.10356
,,,,,1,doi.org/10.1021/acs.macromol.5b01193,PSLiTFSI-b-PEO5000,[Cu]CC(C1=CC=C(S([N-]S(C(F)(F)F)(=O)=O)(=O)=O)C=C1)OCCOCCOCCOCCOCC[Au],[Cu]CC(C1=CC=C(S([N-]S(C(F)(F)F)(=O)=O)(=O)=O)C=C1)OCCOCCOCCOCCOCC[Au],,,,,,1,1,0.166,0.834,,,7-May,15250,12200,12200,1.25,,357.9959551,block,,,,,,,,,,,,,,,,,,,,,,,,,,,,,,,,,,,,,,,,,,,,,,,,,,,,,,,,,,,,,,,49.75,1.20E-06,-5.92233
,,,,,1,doi.org/10.1021/acs.macromol.5b01193,PSLiTFSI-b-PEO5000,[Cu]CC(C1=CC=C(S([N-]S(C(F)(F)F)(=O)=O)(=O)=O)C=C1)OCCOCCOCCOCCOCC[Au],[Cu]CC(C1=CC=C(S([N-]S(C(F)(F)F)(=O)=O)(=O)=O)C=C1)OCCOCCOCCOCCOCC[Au],,,,,,1,1,0.166,0.834,,,7-May,15250,12200,12200,1.25,,357.9959551,block,,,,,,,,,,,,,,,,,,,,,,,,,,,,,,,,,,,,,,,,,,,,,,,,,,,,,,,,,,,,,,,56.516667,3.06E-06,-5.514563
,,,,,1,doi.org/10.1021/acs.macromol.5b01193,PSLiTFSI-b-PEO5000,[Cu]CC(C1=CC=C(S([N-]S(C(F)(F)F)(=O)=O)(=O)=O)C=C1)OCCOCCOCCOCCOCC[Au],[Cu]CC(C1=CC=C(S([N-]S(C(F)(F)F)(=O)=O)(=O)=O)C=C1)OCCOCCOCCOCCOCC[Au],,,,,,1,1,0.166,0.834,,,7-May,15250,12200,12200,1.25,,357.9959551,block,,,,,,,,,,,,,,,,,,,,,,,,,,,,,,,,,,,,,,,,,,,,,,,,,,,,,,,,,,,,,,,59.783333,3.14E-06,-5.503236
,,,,,1,doi.org/10.1021/acs.macromol.5b01193,PSLiTFSI-b-PEO5000,[Cu]CC(C1=CC=C(S([N-]S(C(F)(F)F)(=O)=O)(=O)=O)C=C1)OCCOCCOCCOCCOCC[Au],[Cu]CC(C1=CC=C(S([N-]S(C(F)(F)F)(=O)=O)(=O)=O)C=C1)OCCOCCOCCOCCOCC[Au],,,,,,1,1,0.166,0.834,,,7-May,15250,12200,12200,1.25,,357.9959551,block,,,,,,,,,,,,,,,,,,,,,,,,,,,,,,,,,,,,,,,,,,,,,,,,,,,,,,,,,,,,,,,71.683333,8.46E-06,-5.072816
,,,,,1,doi.org/10.1021/acs.macromol.5b01193,PSLiTFSI-b-PEO5000,[Cu]CC(C1=CC=C(S([N-]S(C(F)(F)F)(=O)=O)(=O)=O)C=C1)OCCOCCOCCOCCOCC[Au],[Cu]CC(C1=CC=C(S([N-]S(C(F)(F)F)(=O)=O)(=O)=O)C=C1)OCCOCCOCCOCCOCC[Au],,,,,,1,1,0.166,0.834,,,7-May,15250,12200,12200,1.25,,357.9959551,block,,,,,,,,,,,,,,,,,,,,,,,,,,,,,,,,,,,,,,,,,,,,,,,,,,,,,,,,,,,,,,,81.133333,1.39E-05,-4.857605
,,,,,1,doi.org/10.1021/acs.macromol.5b01193,PSLiTFSI-b-PEO5000,[Cu]CC(C1=CC=C(S([N-]S(C(F)(F)F)(=O)=O)(=O)=O)C=C1)OCCOCCOCCOCCOCC[Au],[Cu]CC(C1=CC=C(S([N-]S(C(F)(F)F)(=O)=O)(=O)=O)C=C1)OCCOCCOCCOCCOCC[Au],,,,,,1,1,0.166,0.834,,,7-May,15250,12200,12200,1.25,,357.9959551,block,,,,,,,,,,,,,,,,,,,,,,,,,,,,,,,,,,,,,,,,,,,,,,,,,,,,,,,,,,,,,,,89.883333,2.46E-05,-4.608414
,,,,,1,doi.org/10.1021/acs.macromol.5b01193,PSLiTFSI-b-PEO5000,[Cu]CC(C1=CC=C(S([N-]S(C(F)(F)F)(=O)=O)(=O)=O)C=C1)OCCOCCOCCOCCOCC[Au],[Cu]CC(C1=CC=C(S([N-]S(C(F)(F)F)(=O)=O)(=O)=O)C=C1)OCCOCCOCCOCCOCC[Au],,,,,,1,1,0.1715,0.8285,,,8-May,14750,12500,12500,1.18,,357.9959551,block,,,,,,,,,,,,,,,,,,,,,,,,,,,,,,,,,,,,,,,,,,,,,,,,,,,,,,,,,,,,,,,23.966667,8.21E-09,-8.085761
,,,,,1,doi.org/10.1021/acs.macromol.5b01193,PSLiTFSI-b-PEO5000,[Cu]CC(C1=CC=C(S([N-]S(C(F)(F)F)(=O)=O)(=O)=O)C=C1)OCCOCCOCCOCCOCC[Au],[Cu]CC(C1=CC=C(S([N-]S(C(F)(F)F)(=O)=O)(=O)=O)C=C1)OCCOCCOCCOCCOCC[Au],,,,,,1,1,0.1715,0.8285,,,8-May,14750,12500,12500,1.18,,357.9959551,block,,,,,,,,,,,,,,,,,,,,,,,,,,,,,,,,,,,,,,,,,,,,,,,,,,,,,,,,,,,,,,,28.983333,1.21E-08,-7.915858
,,,,,1,doi.org/10.1021/acs.macromol.5b01193,PSLiTFSI-b-PEO5000,[Cu]CC(C1=CC=C(S([N-]S(C(F)(F)F)(=O)=O)(=O)=O)C=C1)OCCOCCOCCOCCOCC[Au],[Cu]CC(C1=CC=C(S([N-]S(C(F)(F)F)(=O)=O)(=O)=O)C=C1)OCCOCCOCCOCCOCC[Au],,,,,,1,1,0.1715,0.8285,,,8-May,14750,12500,12500,1.18,,357.9959551,block,,,,,,,,,,,,,,,,,,,,,,,,,,,,,,,,,,,,,,,,,,,,,,,,,,,,,,,,,,,,,,,34.233333,2.39E-08,-7.621359
,,,,,1,doi.org/10.1021/acs.macromol.5b01193,PSLiTFSI-b-PEO5000,[Cu]CC(C1=CC=C(S([N-]S(C(F)(F)F)(=O)=O)(=O)=O)C=C1)OCCOCCOCCOCCOCC[Au],[Cu]CC(C1=CC=C(S([N-]S(C(F)(F)F)(=O)=O)(=O)=O)C=C1)OCCOCCOCCOCCOCC[Au],,,,,,1,1,0.1715,0.8285,,,8-May,14750,12500,12500,1.18,,357.9959551,block,,,,,,,,,,,,,,,,,,,,,,,,,,,,,,,,,,,,,,,,,,,,,,,,,,,,,,,,,,,,,,,39.25,4.84E-08,-7.315534
,,,,,1,doi.org/10.1021/acs.macromol.5b01193,PSLiTFSI-b-PEO5000,[Cu]CC(C1=CC=C(S([N-]S(C(F)(F)F)(=O)=O)(=O)=O)C=C1)OCCOCCOCCOCCOCC[Au],[Cu]CC(C1=CC=C(S([N-]S(C(F)(F)F)(=O)=O)(=O)=O)C=C1)OCCOCCOCCOCCOCC[Au],,,,,,1,1,0.1715,0.8285,,,8-May,14750,12500,12500,1.18,,357.9959551,block,,,,,,,,,,,,,,,,,,,,,,,,,,,,,,,,,,,,,,,,,,,,,,,,,,,,,,,,,,,,,,,44.383333,1.09E-07,-6.964401
,,,,,1,doi.org/10.1021/acs.macromol.5b01193,PSLiTFSI-b-PEO5000,[Cu]CC(C1=CC=C(S([N-]S(C(F)(F)F)(=O)=O)(=O)=O)C=C1)OCCOCCOCCOCCOCC[Au],[Cu]CC(C1=CC=C(S([N-]S(C(F)(F)F)(=O)=O)(=O)=O)C=C1)OCCOCCOCCOCCOCC[Au],,,,,,1,1,0.1715,0.8285,,,8-May,14750,12500,12500,1.18,,357.9959551,block,,,,,,,,,,,,,,,,,,,,,,,,,,,,,,,,,,,,,,,,,,,,,,,,,,,,,,,,,,,,,,,50.216667,2.50E-07,-6.601942
,,,,,1,doi.org/10.1021/acs.macromol.5b01193,PSLiTFSI-b-PEO5000,[Cu]CC(C1=CC=C(S([N-]S(C(F)(F)F)(=O)=O)(=O)=O)C=C1)OCCOCCOCCOCCOCC[Au],[Cu]CC(C1=CC=C(S([N-]S(C(F)(F)F)(=O)=O)(=O)=O)C=C1)OCCOCCOCCOCCOCC[Au],,,,,,1,1,0.1715,0.8285,,,8-May,14750,12500,12500,1.18,,357.9959551,block,,,,,,,,,,,,,,,,,,,,,,,,,,,,,,,,,,,,,,,,,,,,,,,,,,,,,,,,,,,,,,,54.883333,3.51E-07,-6.454693
,,,,,1,doi.org/10.1021/acs.macromol.5b01193,PSLiTFSI-b-PEO5000,[Cu]CC(C1=CC=C(S([N-]S(C(F)(F)F)(=O)=O)(=O)=O)C=C1)OCCOCCOCCOCCOCC[Au],[Cu]CC(C1=CC=C(S([N-]S(C(F)(F)F)(=O)=O)(=O)=O)C=C1)OCCOCCOCCOCCOCC[Au],,,,,,1,1,0.1715,0.8285,,,8-May,14750,12500,12500,1.18,,357.9959551,block,,,,,,,,,,,,,,,,,,,,,,,,,,,,,,,,,,,,,,,,,,,,,,,,,,,,,,,,,,,,,,,59.55,6.56E-07,-6.182848
,,,,,1,doi.org/10.1021/acs.macromol.5b01193,PSLiTFSI-b-PEO5000,[Cu]CC(C1=CC=C(S([N-]S(C(F)(F)F)(=O)=O)(=O)=O)C=C1)OCCOCCOCCOCCOCC[Au],[Cu]CC(C1=CC=C(S([N-]S(C(F)(F)F)(=O)=O)(=O)=O)C=C1)OCCOCCOCCOCCOCC[Au],,,,,,1,1,0.1715,0.8285,,,8-May,14750,12500,12500,1.18,,357.9959551,block,,,,,,,,,,,,,,,,,,,,,,,,,,,,,,,,,,,,,,,,,,,,,,,,,,,,,,,,,,,,,,,71.333333,1.64E-06,-5.786408
,,,,,1,doi.org/10.1021/acs.macromol.5b01193,PSLiTFSI-b-PEO5000,[Cu]CC(C1=CC=C(S([N-]S(C(F)(F)F)(=O)=O)(=O)=O)C=C1)OCCOCCOCCOCCOCC[Au],[Cu]CC(C1=CC=C(S([N-]S(C(F)(F)F)(=O)=O)(=O)=O)C=C1)OCCOCCOCCOCCOCC[Au],,,,,,1,1,0.1715,0.8285,,,8-May,14750,12500,12500,1.18,,357.9959551,block,,,,,,,,,,,,,,,,,,,,,,,,,,,,,,,,,,,,,,,,,,,,,,,,,,,,,,,,,,,,,,,81.366667,4.29E-06,-5.367314
,,,,,1,doi.org/10.1021/acs.macromol.5b01193,PSLiTFSI-b-PEO5000,[Cu]CC(C1=CC=C(S([N-]S(C(F)(F)F)(=O)=O)(=O)=O)C=C1)OCCOCCOCCOCCOCC[Au],[Cu]CC(C1=CC=C(S([N-]S(C(F)(F)F)(=O)=O)(=O)=O)C=C1)OCCOCCOCCOCCOCC[Au],,,,,,1,1,0.1715,0.8285,,,8-May,14750,12500,12500,1.18,,357.9959551,block,,,,,,,,,,,,,,,,,,,,,,,,,,,,,,,,,,,,,,,,,,,,,,,,,,,,,,,,,,,,,,,93.266667,8.68E-06,-5.061489
,,,,,1,doi.org/10.1021/ma021734u,PEO3+borane,[Cu]OCCCB(C1=C(C)C=C(C)C=C1(C))COCCOCCOCC[Au],[Cu]OCCCB(C1=C(C)C=C(C)C=C1(C))COCCOCCOCC[Au],,,,,,0.909090909,0.955418192,0.25,0.75,,3-Jan,,,,2000,,,83.5625,block,,,,,,,,,,,,,,,,,,,,,,,,,,,,,,,,,,,,,,,,,,,,,,CF3SO3,O=S(=O)([O-])C(F)(F)F.[Li+],0.090909091,0.044581808,0.299177264,155.9680291,,,,,,,,,,-45.2,,57.28202997,3.11E-06,-5.507576
,,,,,1,doi.org/10.1021/ma021734u,PEO3+borane,[Cu]OCCCB(C1=C(C)C=C(C)C=C1(C))COCCOCCOCC[Au],[Cu]OCCCB(C1=C(C)C=C(C)C=C1(C))COCCOCCOCC[Au],,,,,,0.909090909,0.955418192,0.25,0.75,,3-Jan,,,,2000,,,83.5625,block,,,,,,,,,,,,,,,,,,,,,,,,,,,,,,,,,,,,,,,,,,,,,,CF3SO3,O=S(=O)([O-])C(F)(F)F.[Li+],0.090909091,0.044581808,0.299177264,155.9680291,,,,,,,,,,-45.2,,56.53797341,3.16E-06,-5.5
,,,,,1,doi.org/10.1021/ma021734u,PEO3+borane,[Cu]OCCCB(C1=C(C)C=C(C)C=C1(C))COCCOCCOCC[Au],[Cu]OCCCB(C1=C(C)C=C(C)C=C1(C))COCCOCCOCC[Au],,,,,,0.909090909,0.955418192,0.25,0.75,,3-Jan,,,,2000,,,83.5625,block,,,,,,,,,,,,,,,,,,,,,,,,,,,,,,,,,,,,,,,,,,,,,,CF3SO3,O=S(=O)([O-])C(F)(F)F.[Li+],0.090909091,0.044581808,0.299177264,155.9680291,,,,,,,,,,-45.2,,55.70498613,2.90E-06,-5.537879
,,,,,1,doi.org/10.1021/ma021734u,PEO3+borane,[Cu]OCCCB(C1=C(C)C=C(C)C=C1(C))COCCOCCOCC[Au],[Cu]OCCCB(C1=C(C)C=C(C)C=C1(C))COCCOCCOCC[Au],,,,,,0.909090909,0.955418192,0.25,0.75,,3-Jan,,,,2000,,,83.5625,block,,,,,,,,,,,,,,,,,,,,,,,,,,,,,,,,,,,,,,,,,,,,,,CF3SO3,O=S(=O)([O-])C(F)(F)F.[Li+],0.090909091,0.044581808,0.299177264,155.9680291,,,,,,,,,,-45.2,,54.23453802,2.66E-06,-5.575758
,,,,,1,doi.org/10.1021/ma021734u,PEO3+borane,[Cu]OCCCB(C1=C(C)C=C(C)C=C1(C))COCCOCCOCC[Au],[Cu]OCCCB(C1=C(C)C=C(C)C=C1(C))COCCOCCOCC[Au],,,,,,0.909090909,0.955418192,0.25,0.75,,3-Jan,,,,2000,,,83.5625,block,,,,,,,,,,,,,,,,,,,,,,,,,,,,,,,,,,,,,,,,,,,,,,CF3SO3,O=S(=O)([O-])C(F)(F)F.[Li+],0.090909091,0.044581808,0.299177264,155.9680291,,,,,,,,,,-45.2,,52.86781948,2.43E-06,-5.613636
,,,,,1,doi.org/10.1021/ma021734u,PEO3+borane,[Cu]OCCCB(C1=C(C)C=C(C)C=C1(C))COCCOCCOCC[Au],[Cu]OCCCB(C1=C(C)C=C(C)C=C1(C))COCCOCCOCC[Au],,,,,,0.909090909,0.955418192,0.25,0.75,,3-Jan,,,,2000,,,83.5625,block,,,,,,,,,,,,,,,,,,,,,,,,,,,,,,,,,,,,,,,,,,,,,,CF3SO3,O=S(=O)([O-])C(F)(F)F.[Li+],0.090909091,0.044581808,0.299177264,155.9680291,,,,,,,,,,-45.2,,51.78263334,2.23E-06,-5.651515
,,,,,1,doi.org/10.1021/ma021734u,PEO3+borane,[Cu]OCCCB(C1=C(C)C=C(C)C=C1(C))COCCOCCOCC[Au],[Cu]OCCCB(C1=C(C)C=C(C)C=C1(C))COCCOCCOCC[Au],,,,,,0.909090909,0.955418192,0.25,0.75,,3-Jan,,,,2000,,,83.5625,block,,,,,,,,,,,,,,,,,,,,,,,,,,,,,,,,,,,,,,,,,,,,,,CF3SO3,O=S(=O)([O-])C(F)(F)F.[Li+],0.090909091,0.044581808,0.299177264,155.9680291,,,,,,,,,,-45.2,,50.97347289,2.08E-06,-5.681818
,,,,,1,doi.org/10.1021/ma021734u,PEO3+borane,[Cu]OCCCB(C1=C(C)C=C(C)C=C1(C))COCCOCCOCC[Au],[Cu]OCCCB(C1=C(C)C=C(C)C=C1(C))COCCOCCOCC[Au],,,,,,0.909090909,0.955418192,0.25,0.75,,3-Jan,,,,2000,,,83.5625,block,,,,,,,,,,,,,,,,,,,,,,,,,,,,,,,,,,,,,,,,,,,,,,CF3SO3,O=S(=O)([O-])C(F)(F)F.[Li+],0.090909091,0.044581808,0.299177264,155.9680291,,,,,,,,,,-45.2,,49.6337907,1.94E-06,-5.712121
,,,,,1,doi.org/10.1021/ma021734u,PEO3+borane,[Cu]OCCCB(C1=C(C)C=C(C)C=C1(C))COCCOCCOCC[Au],[Cu]OCCCB(C1=C(C)C=C(C)C=C1(C))COCCOCCOCC[Au],,,,,,0.909090909,0.955418192,0.25,0.75,,3-Jan,,,,2000,,,83.5625,block,,,,,,,,,,,,,,,,,,,,,,,,,,,,,,,,,,,,,,,,,,,,,,CF3SO3,O=S(=O)([O-])C(F)(F)F.[Li+],0.090909091,0.044581808,0.299177264,155.9680291,,,,,,,,,,-45.2,,48.48172781,1.81E-06,-5.742424
,,,,,1,doi.org/10.1021/ma021734u,PEO3+borane,[Cu]OCCCB(C1=C(C)C=C(C)C=C1(C))COCCOCCOCC[Au],[Cu]OCCCB(C1=C(C)C=C(C)C=C1(C))COCCOCCOCC[Au],,,,,,0.909090909,0.955418192,0.25,0.75,,3-Jan,,,,2000,,,83.5625,block,,,,,,,,,,,,,,,,,,,,,,,,,,,,,,,,,,,,,,,,,,,,,,CF3SO3,O=S(=O)([O-])C(F)(F)F.[Li+],0.090909091,0.044581808,0.299177264,155.9680291,,,,,,,,,,-45.2,,47.16252252,1.66E-06,-5.780303
,,,,,1,doi.org/10.1021/ma021734u,PEO3+borane,[Cu]OCCCB(C1=C(C)C=C(C)C=C1(C))COCCOCCOCC[Au],[Cu]OCCCB(C1=C(C)C=C(C)C=C1(C))COCCOCCOCC[Au],,,,,,0.909090909,0.955418192,0.25,0.75,,3-Jan,,,,2000,,,83.5625,block,,,,,,,,,,,,,,,,,,,,,,,,,,,,,,,,,,,,,,,,,,,,,,CF3SO3,O=S(=O)([O-])C(F)(F)F.[Li+],0.090909091,0.044581808,0.299177264,155.9680291,,,,,,,,,,-45.2,,46.28901398,1.49E-06,-5.825758
,,,,,1,doi.org/10.1021/ma021734u,PEO3+borane,[Cu]OCCCB(C1=C(C)C=C(C)C=C1(C))COCCOCCOCC[Au],[Cu]OCCCB(C1=C(C)C=C(C)C=C1(C))COCCOCCOCC[Au],,,,,,0.909090909,0.955418192,0.25,0.75,,3-Jan,,,,2000,,,83.5625,block,,,,,,,,,,,,,,,,,,,,,,,,,,,,,,,,,,,,,,,,,,,,,,CF3SO3,O=S(=O)([O-])C(F)(F)F.[Li+],0.090909091,0.044581808,0.299177264,155.9680291,,,,,,,,,,-45.2,,45.07415646,1.42E-06,-5.848485
,,,,,1,doi.org/10.1021/ma021734u,PEO3+borane,[Cu]OCCCB(C1=C(C)C=C(C)C=C1(C))COCCOCCOCC[Au],[Cu]OCCCB(C1=C(C)C=C(C)C=C1(C))COCCOCCOCC[Au],,,,,,0.909090909,0.955418192,0.25,0.75,,3-Jan,,,,2000,,,83.5625,block,,,,,,,,,,,,,,,,,,,,,,,,,,,,,,,,,,,,,,,,,,,,,,CF3SO3,O=S(=O)([O-])C(F)(F)F.[Li+],0.090909091,0.044581808,0.299177264,155.9680291,,,,,,,,,,-45.2,,43.69694202,1.25E-06,-5.901515
,,,,,1,doi.org/10.1021/ma021734u,PEO3+borane,[Cu]OCCCB(C1=C(C)C=C(C)C=C1(C))COCCOCCOCC[Au],[Cu]OCCCB(C1=C(C)C=C(C)C=C1(C))COCCOCCOCC[Au],,,,,,0.909090909,0.955418192,0.25,0.75,,3-Jan,,,,2000,,,83.5625,block,,,,,,,,,,,,,,,,,,,,,,,,,,,,,,,,,,,,,,,,,,,,,,CF3SO3,O=S(=O)([O-])C(F)(F)F.[Li+],0.090909091,0.044581808,0.299177264,155.9680291,,,,,,,,,,-45.2,,42.75705762,1.15E-06,-5.939394
,,,,,1,doi.org/10.1021/ma021734u,PEO3+borane,[Cu]OCCCB(C1=C(C)C=C(C)C=C1(C))COCCOCCOCC[Au],[Cu]OCCCB(C1=C(C)C=C(C)C=C1(C))COCCOCCOCC[Au],,,,,,0.909090909,0.955418192,0.25,0.75,,3-Jan,,,,2000,,,83.5625,block,,,,,,,,,,,,,,,,,,,,,,,,,,,,,,,,,,,,,,,,,,,,,,CF3SO3,O=S(=O)([O-])C(F)(F)F.[Li+],0.090909091,0.044581808,0.299177264,155.9680291,,,,,,,,,,-45.2,,41.39988226,1.04E-06,-5.984848
,,,,,1,doi.org/10.1021/ma021734u,PEO3+borane,[Cu]OCCCB(C1=C(C)C=C(C)C=C1(C))COCCOCCOCC[Au],[Cu]OCCCB(C1=C(C)C=C(C)C=C1(C))COCCOCCOCC[Au],,,,,,0.909090909,0.955418192,0.25,0.75,,3-Jan,,,,2000,,,83.5625,block,,,,,,,,,,,,,,,,,,,,,,,,,,,,,,,,,,,,,,,,,,,,,,CF3SO3,O=S(=O)([O-])C(F)(F)F.[Li+],0.090909091,0.044581808,0.299177264,155.9680291,,,,,,,,,,-45.2,,40.64154639,1.00E-06,-6
,,,,,1,doi.org/10.1021/ma021734u,PEO3+borane,[Cu]OCCCB(C1=C(C)C=C(C)C=C1(C))COCCOCCOCC[Au],[Cu]OCCCB(C1=C(C)C=C(C)C=C1(C))COCCOCCOCC[Au],,,,,,0.909090909,0.955418192,0.25,0.75,,3-Jan,,,,2000,,,83.5625,block,,,,,,,,,,,,,,,,,,,,,,,,,,,,,,,,,,,,,,,,,,,,,,CF3SO3,O=S(=O)([O-])C(F)(F)F.[Li+],0.090909091,0.044581808,0.299177264,155.9680291,,,,,,,,,,-45.2,,39.21909782,9.01E-07,-6.045455
,,,,,1,doi.org/10.1021/ma021734u,PEO3+borane,[Cu]OCCCB(C1=C(C)C=C(C)C=C1(C))COCCOCCOCC[Au],[Cu]OCCCB(C1=C(C)C=C(C)C=C1(C))COCCOCCOCC[Au],,,,,,0.909090909,0.955418192,0.25,0.75,,3-Jan,,,,2000,,,83.5625,block,,,,,,,,,,,,,,,,,,,,,,,,,,,,,,,,,,,,,,,,,,,,,,CF3SO3,O=S(=O)([O-])C(F)(F)F.[Li+],0.090909091,0.044581808,0.299177264,155.9680291,,,,,,,,,,-45.2,,38.2227334,8.25E-07,-6.083333
,,,,,1,doi.org/10.1021/ma021734u,PEO3+borane,[Cu]OCCCB(C1=C(C)C=C(C)C=C1(C))COCCOCCOCC[Au],[Cu]OCCCB(C1=C(C)C=C(C)C=C1(C))COCCOCCOCC[Au],,,,,,0.909090909,0.955418192,0.25,0.75,,3-Jan,,,,2000,,,83.5625,block,,,,,,,,,,,,,,,,,,,,,,,,,,,,,,,,,,,,,,,,,,,,,,CF3SO3,O=S(=O)([O-])C(F)(F)F.[Li+],0.090909091,0.044581808,0.299177264,155.9680291,,,,,,,,,,-45.2,,37.31490256,7.31E-07,-6.136364
,,,,,1,doi.org/10.1021/ma021734u,PEO3+borane,[Cu]OCCCB(C1=C(C)C=C(C)C=C1(C))COCCOCCOCC[Au],[Cu]OCCCB(C1=C(C)C=C(C)C=C1(C))COCCOCCOCC[Au],,,,,,0.909090909,0.955418192,0.25,0.75,,3-Jan,,,,2000,,,83.5625,block,,,,,,,,,,,,,,,,,,,,,,,,,,,,,,,,,,,,,,,,,,,,,,CF3SO3,O=S(=O)([O-])C(F)(F)F.[Li+],0.090909091,0.044581808,0.299177264,155.9680291,,,,,,,,,,-45.2,,36.5761123,7.05E-07,-6.151515
,,,,,1,doi.org/10.1021/ma021734u,PEO3+borane,[Cu]OCCCB(C1=C(C)C=C(C)C=C1(C))COCCOCCOCC[Au],[Cu]OCCCB(C1=C(C)C=C(C)C=C1(C))COCCOCCOCC[Au],,,,,,0.909090909,0.955418192,0.25,0.75,,3-Jan,,,,2000,,,83.5625,block,,,,,,,,,,,,,,,,,,,,,,,,,,,,,,,,,,,,,,,,,,,,,,CF3SO3,O=S(=O)([O-])C(F)(F)F.[Li+],0.090909091,0.044581808,0.299177264,155.9680291,,,,,,,,,,-45.2,,35.75941077,6.35E-07,-6.19697
,,,,,1,doi.org/10.1021/ma021734u,PEO3+borane,[Cu]OCCCB(C1=C(C)C=C(C)C=C1(C))COCCOCCOCC[Au],[Cu]OCCCB(C1=C(C)C=C(C)C=C1(C))COCCOCCOCC[Au],,,,,,0.909090909,0.955418192,0.25,0.75,,3-Jan,,,,2000,,,83.5625,block,,,,,,,,,,,,,,,,,,,,,,,,,,,,,,,,,,,,,,,,,,,,,,CF3SO3,O=S(=O)([O-])C(F)(F)F.[Li+],0.090909091,0.044581808,0.299177264,155.9680291,,,,,,,,,,-45.2,,34.78496044,6.14E-07,-6.212121
,,,,,1,doi.org/10.1021/ma021734u,PEO3+borane,[Cu]OCCCB(C1=C(C)C=C(C)C=C1(C))COCCOCCOCC[Au],[Cu]OCCCB(C1=C(C)C=C(C)C=C1(C))COCCOCCOCC[Au],,,,,,0.909090909,0.955418192,0.25,0.75,,3-Jan,,,,2000,,,83.5625,block,,,,,,,,,,,,,,,,,,,,,,,,,,,,,,,,,,,,,,,,,,,,,,CF3SO3,O=S(=O)([O-])C(F)(F)F.[Li+],0.090909091,0.044581808,0.299177264,155.9680291,,,,,,,,,,-45.2,,34.13876663,5.62E-07,-6.25
,,,,,1,doi.org/10.1021/ma021734u,PEO3+borane,[Cu]OCCCB(C1=C(C)C=C(C)C=C1(C))COCCOCCOCC[Au],[Cu]OCCCB(C1=C(C)C=C(C)C=C1(C))COCCOCCOCC[Au],,,,,,0.909090909,0.955418192,0.25,0.75,,3-Jan,,,,2000,,,83.5625,block,,,,,,,,,,,,,,,,,,,,,,,,,,,,,,,,,,,,,,,,,,,,,,CF3SO3,O=S(=O)([O-])C(F)(F)F.[Li+],0.090909091,0.044581808,0.299177264,155.9680291,,,,,,,,,,-45.2,,33.17449812,5.24E-07,-6.280303
,,,,,1,doi.org/10.1021/ma021734u,PEO3+borane,[Cu]OCCCB(C1=C(C)C=C(C)C=C1(C))COCCOCCOCC[Au],[Cu]OCCCB(C1=C(C)C=C(C)C=C1(C))COCCOCCOCC[Au],,,,,,0.909090909,0.955418192,0.25,0.75,,3-Jan,,,,2000,,,83.5625,block,,,,,,,,,,,,,,,,,,,,,,,,,,,,,,,,,,,,,,,,,,,,,,CF3SO3,O=S(=O)([O-])C(F)(F)F.[Li+],0.090909091,0.044581808,0.299177264,155.9680291,,,,,,,,,,-45.2,,32.05717005,4.72E-07,-6.325758
,,,,,1,doi.org/10.1021/ma021734u,PEO3+borane,[Cu]OCCCB(C1=C(C)C=C(C)C=C1(C))COCCOCCOCC[Au],[Cu]OCCCB(C1=C(C)C=C(C)C=C1(C))COCCOCCOCC[Au],,,,,,0.909090909,0.955418192,0.25,0.75,,3-Jan,,,,2000,,,83.5625,block,,,,,,,,,,,,,,,,,,,,,,,,,,,,,,,,,,,,,,,,,,,,,,CF3SO3,O=S(=O)([O-])C(F)(F)F.[Li+],0.090909091,0.044581808,0.299177264,155.9680291,,,,,,,,,,-45.2,,31.18488524,4.18E-07,-6.378788
,,,,,1,doi.org/10.1021/ma021734u,PEO3+borane,[Cu]OCCCB(C1=C(C)C=C(C)C=C1(C))COCCOCCOCC[Au],[Cu]OCCCB(C1=C(C)C=C(C)C=C1(C))COCCOCCOCC[Au],,,,,,0.909090909,0.955418192,0.25,0.75,,3-Jan,,,,2000,,,83.5625,block,,,,,,,,,,,,,,,,,,,,,,,,,,,,,,,,,,,,,,,,,,,,,,CF3SO3,O=S(=O)([O-])C(F)(F)F.[Li+],0.090909091,0.044581808,0.299177264,155.9680291,,,,,,,,,,-45.2,,29.92512141,3.70E-07,-6.431818
,,,,,1,doi.org/10.1021/ma021734u,PEO3+borane,[Cu]OCCCB(C1=C(C)C=C(C)C=C1(C))COCCOCCOCC[Au],[Cu]OCCCB(C1=C(C)C=C(C)C=C1(C))COCCOCCOCC[Au],,,,,,0.909090909,0.955418192,0.25,0.75,,3-Jan,,,,2000,,,83.5625,block,,,,,,,,,,,,,,,,,,,,,,,,,,,,,,,,,,,,,,,,,,,,,,CF3SO3,O=S(=O)([O-])C(F)(F)F.[Li+],0.090909091,0.044581808,0.299177264,155.9680291,,,,,,,,,,-45.2,,28.8313297,3.45E-07,-6.462121
,,,,,1,doi.org/10.1021/ma021734u,PEO3+borane,[Cu]OCCCB(C1=C(C)C=C(C)C=C1(C))COCCOCCOCC[Au],[Cu]OCCCB(C1=C(C)C=C(C)C=C1(C))COCCOCCOCC[Au],,,,,,0.909090909,0.955418192,0.25,0.75,,3-Jan,,,,2000,,,83.5625,block,,,,,,,,,,,,,,,,,,,,,,,,,,,,,,,,,,,,,,,,,,,,,,CF3SO3,O=S(=O)([O-])C(F)(F)F.[Li+],0.090909091,0.044581808,0.299177264,155.9680291,,,,,,,,,,-45.2,,27.90003241,3.11E-07,-6.507576
,,,,,1,doi.org/10.1021/ma021734u,PEO3+borane,[Cu]OCCCB(C1=C(C)C=C(C)C=C1(C))COCCOCCOCC[Au],[Cu]OCCCB(C1=C(C)C=C(C)C=C1(C))COCCOCCOCC[Au],,,,,,0.909090909,0.955418192,0.25,0.75,,3-Jan,,,,2000,,,83.5625,block,,,,,,,,,,,,,,,,,,,,,,,,,,,,,,,,,,,,,,,,,,,,,,CF3SO3,O=S(=O)([O-])C(F)(F)F.[Li+],0.090909091,0.044581808,0.299177264,155.9680291,,,,,,,,,,-45.2,,26.7439575,2.90E-07,-6.537879
,,,,,1,doi.org/10.1021/ma021734u,PEO3+borane,[Cu]OCCCB(C1=C(C)C=C(C)C=C1(C))COCCOCCOCC[Au],[Cu]OCCCB(C1=C(C)C=C(C)C=C1(C))COCCOCCOCC[Au],,,,,,0.909090909,0.955418192,0.25,0.75,,3-Jan,,,,2000,,,83.5625,block,,,,,,,,,,,,,,,,,,,,,,,,,,,,,,,,,,,,,,,,,,,,,,CF3SO3,O=S(=O)([O-])C(F)(F)F.[Li+],0.090909091,0.044581808,0.299177264,155.9680291,,,,,,,,,,-45.2,,25.82547086,2.70E-07,-6.568182
,,,,,1,doi.org/10.1021/ma021734u,PEO3+borane,[Cu]OCCCB(C1=C(C)C=C(C)C=C1(C))COCCOCCOCC[Au],[Cu]OCCCB(C1=C(C)C=C(C)C=C1(C))COCCOCCOCC[Au],,,,,,0.909090909,0.955418192,0.25,0.75,,3-Jan,,,,2000,,,83.5625,block,,,,,,,,,,,,,,,,,,,,,,,,,,,,,,,,,,,,,,,,,,,,,,CF3SO3,O=S(=O)([O-])C(F)(F)F.[Li+],0.090909091,0.044581808,0.299177264,155.9680291,,,,,,,,,,-45.2,,24.76101815,2.27E-07,-6.643939
,,,,,1,doi.org/10.1021/ma021734u,PEO3+borane,[Cu]OCCCB(C1=C(C)C=C(C)C=C1(C))COCCOCCOCC[Au],[Cu]OCCCB(C1=C(C)C=C(C)C=C1(C))COCCOCCOCC[Au],,,,,,0.909090909,0.955418192,0.25,0.75,,3-Jan,,,,2000,,,83.5625,block,,,,,,,,,,,,,,,,,,,,,,,,,,,,,,,,,,,,,,,,,,,,,,CF3SO3,O=S(=O)([O-])C(F)(F)F.[Li+],0.090909091,0.044581808,0.299177264,155.9680291,,,,,,,,,,-45.2,,23.47852024,2.04E-07,-6.689394
,,,,,1,doi.org/10.1021/ma021734u,PEO3+borane,[Cu]OCCCB(C1=C(C)C=C(C)C=C1(C))COCCOCCOCC[Au],[Cu]OCCCB(C1=C(C)C=C(C)C=C1(C))COCCOCCOCC[Au],,,,,,0.909090909,0.955418192,0.25,0.75,,3-Jan,,,,2000,,,83.5625,block,,,,,,,,,,,,,,,,,,,,,,,,,,,,,,,,,,,,,,,,,,,,,,CF3SO3,O=S(=O)([O-])C(F)(F)F.[Li+],0.090909091,0.044581808,0.299177264,155.9680291,,,,,,,,,,-45.2,,22.57998433,1.84E-07,-6.734848
,,,,,1,doi.org/10.1021/ma021734u,PEO3+borane,[Cu]OCCCB(C1=C(C)C=C(C)C=C1(C))COCCOCCOCC[Au],[Cu]OCCCB(C1=C(C)C=C(C)C=C1(C))COCCOCCOCC[Au],,,,,,0.909090909,0.955418192,0.25,0.75,,3-Jan,,,,2000,,,83.5625,block,,,,,,,,,,,,,,,,,,,,,,,,,,,,,,,,,,,,,,,,,,,,,,CF3SO3,O=S(=O)([O-])C(F)(F)F.[Li+],0.090909091,0.044581808,0.299177264,155.9680291,,,,,,,,,,-45.2,,21.39022565,1.63E-07,-6.787879
,,,,,1,doi.org/10.1021/ma021734u,PEO3+borane,[Cu]OCCCB(C1=C(C)C=C(C)C=C1(C))COCCOCCOCC[Au],[Cu]OCCCB(C1=C(C)C=C(C)C=C1(C))COCCOCCOCC[Au],,,,,,0.909090909,0.955418192,0.25,0.75,,3-Jan,,,,2000,,,83.5625,block,,,,,,,,,,,,,,,,,,,,,,,,,,,,,,,,,,,,,,,,,,,,,,CF3SO3,O=S(=O)([O-])C(F)(F)F.[Li+],0.090909091,0.044581808,0.299177264,155.9680291,,,,,,,,,,-45.2,,20.43056732,1.49E-07,-6.825758
,,,,,1,doi.org/10.1021/ma021734u,PEO3+borane,[Cu]OCCCB(C1=C(C)C=C(C)C=C1(C))COCCOCCOCC[Au],[Cu]OCCCB(C1=C(C)C=C(C)C=C1(C))COCCOCCOCC[Au],,,,,,0.909090909,0.955418192,0.25,0.75,,3-Jan,,,,2000,,,83.5625,block,,,,,,,,,,,,,,,,,,,,,,,,,,,,,,,,,,,,,,,,,,,,,,CF3SO3,O=S(=O)([O-])C(F)(F)F.[Li+],0.090909091,0.044581808,0.299177264,155.9680291,,,,,,,,,,-45.2,,19.25809175,1.25E-07,-6.901515
,,,,,1,doi.org/10.1021/ma021734u,PEO3+borane,[Cu]OCCCB(C1=C(C)C=C(C)C=C1(C))COCCOCCOCC[Au],[Cu]OCCCB(C1=C(C)C=C(C)C=C1(C))COCCOCCOCC[Au],,,,,,0.909090909,0.955418192,0.25,0.75,,3-Jan,,,,2000,,,83.5625,block,,,,,,,,,,,,,,,,,,,,,,,,,,,,,,,,,,,,,,,,,,,,,,CF3SO3,O=S(=O)([O-])C(F)(F)F.[Li+],0.090909091,0.044581808,0.299177264,155.9680291,,,,,,,,,,-45.2,,17.95013728,1.09E-07,-6.962121
,,,,,1,doi.org/10.1021/ma021734u,PEO3+borane,[Cu]OCCCB(C1=C(C)C=C(C)C=C1(C))COCCOCCOCC[Au],[Cu]OCCCB(C1=C(C)C=C(C)C=C1(C))COCCOCCOCC[Au],,,,,,0.909090909,0.955418192,0.25,0.75,,3-Jan,,,,2000,,,83.5625,block,,,,,,,,,,,,,,,,,,,,,,,,,,,,,,,,,,,,,,,,,,,,,,CF3SO3,O=S(=O)([O-])C(F)(F)F.[Li+],0.090909091,0.044581808,0.299177264,155.9680291,,,,,,,,,,-45.2,,17.01281326,9.49E-08,-7.022727
,,,,,1,doi.org/10.1021/ma021734u,PEO3+borane,[Cu]OCCCB(C1=C(C)C=C(C)C=C1(C))COCCOCCOCC[Au],[Cu]OCCCB(C1=C(C)C=C(C)C=C1(C))COCCOCCOCC[Au],,,,,,0.909090909,0.955418192,0.25,0.75,,3-Jan,,,,2000,,,83.5625,block,,,,,,,,,,,,,,,,,,,,,,,,,,,,,,,,,,,,,,,,,,,,,,CF3SO3,O=S(=O)([O-])C(F)(F)F.[Li+],0.090909091,0.044581808,0.299177264,155.9680291,,,,,,,,,,-45.2,,16.15288131,8.70E-08,-7.060606
,,,,,1,doi.org/10.1021/ma021734u,PEO3+borane,[Cu]OCCCB(C1=C(C)C=C(C)C=C1(C))COCCOCCOCC[Au],[Cu]OCCCB(C1=C(C)C=C(C)C=C1(C))COCCOCCOCC[Au],,,,,,0.909090909,0.955418192,0.25,0.75,,3-Jan,,,,2000,,,83.5625,block,,,,,,,,,,,,,,,,,,,,,,,,,,,,,,,,,,,,,,,,,,,,,,CF3SO3,O=S(=O)([O-])C(F)(F)F.[Li+],0.090909091,0.044581808,0.299177264,155.9680291,,,,,,,,,,-45.2,,17.01281326,9.66E-08,-7.015152
,,,,,1,doi.org/10.1021/ma021734u,PEO3+borane,[Cu]OCCCB(C1=C(C)C=C(C)C=C1(C))COCCOCCOCC[Au],[Cu]OCCCB(C1=C(C)C=C(C)C=C1(C))COCCOCCOCC[Au],,,,,,0.909090909,0.955418192,0.25,0.75,,3-Jan,,,,2000,,,83.5625,block,,,,,,,,,,,,,,,,,,,,,,,,,,,,,,,,,,,,,,,,,,,,,,CF3SO3,O=S(=O)([O-])C(F)(F)F.[Li+],0.090909091,0.044581808,0.299177264,155.9680291,,,,,,,,,,-45.2,,15.93869415,8.70E-08,-7.060606
,,,,,1,doi.org/10.1021/ma021734u,PEO3+borane,[Cu]OCCCB(C1=C(C)C=C(C)C=C1(C))COCCOCCOCC[Au],[Cu]OCCCB(C1=C(C)C=C(C)C=C1(C))COCCOCCOCC[Au],,,,,,0.909090909,0.955418192,0.25,0.75,,3-Jan,,,,2000,,,83.5625,block,,,,,,,,,,,,,,,,,,,,,,,,,,,,,,,,,,,,,,,,,,,,,,CF3SO3,O=S(=O)([O-])C(F)(F)F.[Li+],0.090909091,0.044581808,0.299177264,155.9680291,,,,,,,,,,-45.2,,14.87249801,7.70E-08,-7.113636
,,,,,1,doi.org/10.1021/ma021734u,PEO3+borane,[Cu]OCCCB(C1=C(C)C=C(C)C=C1(C))COCCOCCOCC[Au],[Cu]OCCCB(C1=C(C)C=C(C)C=C1(C))COCCOCCOCC[Au],,,,,,0.909090909,0.955418192,0.25,0.75,,3-Jan,,,,2000,,,83.5625,block,,,,,,,,,,,,,,,,,,,,,,,,,,,,,,,,,,,,,,,,,,,,,,CF3SO3,O=S(=O)([O-])C(F)(F)F.[Li+],0.090909091,0.044581808,0.299177264,155.9680291,,,,,,,,,,-45.2,,14.09563322,7.05E-08,-7.151515
,,,,,1,doi.org/10.1021/ma021734u,PEO3+borane,[Cu]OCCCB(C1=C(C)C=C(C)C=C1(C))COCCOCCOCC[Au],[Cu]OCCCB(C1=C(C)C=C(C)C=C1(C))COCCOCCOCC[Au],,,,,,0.909090909,0.955418192,0.25,0.75,,3-Jan,,,,2000,,,83.5625,block,,,,,,,,,,,,,,,,,,,,,,,,,,,,,,,,,,,,,,,,,,,,,,CF3SO3,O=S(=O)([O-])C(F)(F)F.[Li+],0.090909091,0.044581808,0.299177264,155.9680291,,,,,,,,,,-45.2,,12.9730329,6.14E-08,-7.212121
,,,,,1,doi.org/10.1021/ma021734u,PEO3+borane,[Cu]OCCCB(C1=C(C)C=C(C)C=C1(C))COCCOCCOCC[Au],[Cu]OCCCB(C1=C(C)C=C(C)C=C1(C))COCCOCCOCC[Au],,,,,,0.909090909,0.955418192,0.25,0.75,,3-Jan,,,,2000,,,83.5625,block,,,,,,,,,,,,,,,,,,,,,,,,,,,,,,,,,,,,,,,,,,,,,,CF3SO3,O=S(=O)([O-])C(F)(F)F.[Li+],0.090909091,0.044581808,0.299177264,155.9680291,,,,,,,,,,-45.2,,12.06735559,5.34E-08,-7.272727
,,,,,1,doi.org/10.1021/ma021734u,PEO3+borane,[Cu]OCCCB(C1=C(C)C=C(C)C=C1(C))COCCOCCOCC[Au],[Cu]OCCCB(C1=C(C)C=C(C)C=C1(C))COCCOCCOCC[Au],,,,,,0.909090909,0.955418192,0.25,0.75,,3-Jan,,,,2000,,,83.5625,block,,,,,,,,,,,,,,,,,,,,,,,,,,,,,,,,,,,,,,,,,,,,,,CF3SO3,O=S(=O)([O-])C(F)(F)F.[Li+],0.090909091,0.044581808,0.299177264,155.9680291,,,,,,,,,,-45.2,,11.30552936,4.89E-08,-7.310606
,,,,,1,doi.org/10.1021/ma021734u,PEO3+borane,[Cu]OCCCB(C1=C(C)C=C(C)C=C1(C))COCCOCCOCC[Au],[Cu]OCCCB(C1=C(C)C=C(C)C=C1(C))COCCOCCOCC[Au],,,,,,0.909090909,0.955418192,0.25,0.75,,3-Jan,,,,2000,,,83.5625,block,,,,,,,,,,,,,,,,,,,,,,,,,,,,,,,,,,,,,,,,,,,,,,CF3SO3,O=S(=O)([O-])C(F)(F)F.[Li+],0.090909091,0.044581808,0.299177264,155.9680291,,,,,,,,,,-45.2,,10.06760118,3.97E-08,-7.401515
,,,,,1,doi.org/10.1021/ma021734u,PEO3+borane,[Cu]OCCCB(C1=C(C)C=C(C)C=C1(C))COCCOCCOCC[Au],[Cu]OCCCB(C1=C(C)C=C(C)C=C1(C))COCCOCCOCC[Au],,,,,,0.909090909,0.955418192,0.25,0.75,,3-Jan,,,,2000,,,83.5625,block,,,,,,,,,,,,,,,,,,,,,,,,,,,,,,,,,,,,,,,,,,,,,,CF3SO3,O=S(=O)([O-])C(F)(F)F.[Li+],0.090909091,0.044581808,0.299177264,155.9680291,,,,,,,,,,-45.2,,9.180275038,3.57E-08,-7.44697
,,,,,1,doi.org/10.1021/ma021734u,PEO4+borane,[Cu]OCCCB(C1=C(C)C=C(C)C=C1(C))COCCOCCOCCOCC[Au],[Cu]OCCCB(C1=C(C)C=C(C)C=C1(C))COCCOCCOCCOCC[Au],,,,,,0.909090939,0.972752521,0.2,0.8,,4-Jan,,,,2000,,,75.66,block,,,,,,,,,,,,,,,,,,,,,,,,,,,,,,,,,,,,,,,,,,,,,,ClO4,[Li+].[O-][Cl+3]([O-])([O-])[O-],0.090909061,0.027247479,0.264340376,105.9645157,,,,,,,,,,,,60.76702028,1.15E-05,-4.939394
,,,,,1,doi.org/10.1021/ma021734u,PEO4+borane,[Cu]OCCCB(C1=C(C)C=C(C)C=C1(C))COCCOCCOCCOCC[Au],[Cu]OCCCB(C1=C(C)C=C(C)C=C1(C))COCCOCCOCCOCC[Au],,,,,,0.909090939,0.972752521,0.2,0.8,,4-Jan,,,,2000,,,75.66,block,,,,,,,,,,,,,,,,,,,,,,,,,,,,,,,,,,,,,,,,,,,,,,ClO4,[Li+].[O-][Cl+3]([O-])([O-])[O-],0.090909061,0.027247479,0.264340376,105.9645157,,,,,,,,,,,,59.25094867,1.02E-05,-4.992424
,,,,,1,doi.org/10.1021/ma021734u,PEO4+borane,[Cu]OCCCB(C1=C(C)C=C(C)C=C1(C))COCCOCCOCCOCC[Au],[Cu]OCCCB(C1=C(C)C=C(C)C=C1(C))COCCOCCOCCOCC[Au],,,,,,0.909090939,0.972752521,0.2,0.8,,4-Jan,,,,2000,,,75.66,block,,,,,,,,,,,,,,,,,,,,,,,,,,,,,,,,,,,,,,,,,,,,,,ClO4,[Li+].[O-][Cl+3]([O-])([O-])[O-],0.090909061,0.027247479,0.264340376,105.9645157,,,,,,,,,,,,58.49811869,9.49E-06,-5.022727
,,,,,1,doi.org/10.1021/ma021734u,PEO4+borane,[Cu]OCCCB(C1=C(C)C=C(C)C=C1(C))COCCOCCOCCOCC[Au],[Cu]OCCCB(C1=C(C)C=C(C)C=C1(C))COCCOCCOCCOCC[Au],,,,,,0.909090939,0.972752521,0.2,0.8,,4-Jan,,,,2000,,,75.66,block,,,,,,,,,,,,,,,,,,,,,,,,,,,,,,,,,,,,,,,,,,,,,,ClO4,[Li+].[O-][Cl+3]([O-])([O-])[O-],0.090909061,0.027247479,0.264340376,105.9645157,,,,,,,,,,,,56.81657439,7.43E-06,-5.128788
,,,,,1,doi.org/10.1021/ma021734u,PEO4+borane,[Cu]OCCCB(C1=C(C)C=C(C)C=C1(C))COCCOCCOCCOCC[Au],[Cu]OCCCB(C1=C(C)C=C(C)C=C1(C))COCCOCCOCCOCC[Au],,,,,,0.909090939,0.972752521,0.2,0.8,,4-Jan,,,,2000,,,75.66,block,,,,,,,,,,,,,,,,,,,,,,,,,,,,,,,,,,,,,,,,,,,,,,ClO4,[Li+].[O-][Cl+3]([O-])([O-])[O-],0.090909061,0.027247479,0.264340376,105.9645157,,,,,,,,,,,,55.70498613,6.81E-06,-5.166667
,,,,,1,doi.org/10.1021/ma021734u,PEO4+borane,[Cu]OCCCB(C1=C(C)C=C(C)C=C1(C))COCCOCCOCCOCC[Au],[Cu]OCCCB(C1=C(C)C=C(C)C=C1(C))COCCOCCOCCOCC[Au],,,,,,0.909090939,0.972752521,0.2,0.8,,4-Jan,,,,2000,,,75.66,block,,,,,,,,,,,,,,,,,,,,,,,,,,,,,,,,,,,,,,,,,,,,,,ClO4,[Li+].[O-][Cl+3]([O-])([O-])[O-],0.090909061,0.027247479,0.264340376,105.9645157,,,,,,,,,,,,54.32598864,5.82E-06,-5.234848
,,,,,1,doi.org/10.1021/ma021734u,PEO4+borane,[Cu]OCCCB(C1=C(C)C=C(C)C=C1(C))COCCOCCOCCOCC[Au],[Cu]OCCCB(C1=C(C)C=C(C)C=C1(C))COCCOCCOCCOCC[Au],,,,,,0.909090939,0.972752521,0.2,0.8,,4-Jan,,,,2000,,,75.66,block,,,,,,,,,,,,,,,,,,,,,,,,,,,,,,,,,,,,,,,,,,,,,,ClO4,[Li+].[O-][Cl+3]([O-])([O-])[O-],0.090909061,0.027247479,0.264340376,105.9645157,,,,,,,,,,,,52.05325203,4.64E-06,-5.333333
,,,,,1,doi.org/10.1021/ma021734u,PEO4+borane,[Cu]OCCCB(C1=C(C)C=C(C)C=C1(C))COCCOCCOCCOCC[Au],[Cu]OCCCB(C1=C(C)C=C(C)C=C1(C))COCCOCCOCCOCC[Au],,,,,,0.909090939,0.972752521,0.2,0.8,,4-Jan,,,,2000,,,75.66,block,,,,,,,,,,,,,,,,,,,,,,,,,,,,,,,,,,,,,,,,,,,,,,ClO4,[Li+].[O-][Cl+3]([O-])([O-])[O-],0.090909061,0.027247479,0.264340376,105.9645157,,,,,,,,,,,,50.70464756,4.04E-06,-5.393939
,,,,,1,doi.org/10.1021/ma021734u,PEO4+borane,[Cu]OCCCB(C1=C(C)C=C(C)C=C1(C))COCCOCCOCCOCC[Au],[Cu]OCCCB(C1=C(C)C=C(C)C=C1(C))COCCOCCOCCOCC[Au],,,,,,0.909090939,0.972752521,0.2,0.8,,4-Jan,,,,2000,,,75.66,block,,,,,,,,,,,,,,,,,,,,,,,,,,,,,,,,,,,,,,,,,,,,,,ClO4,[Li+].[O-][Cl+3]([O-])([O-])[O-],0.090909061,0.027247479,0.264340376,105.9645157,,,,,,,,,,,,49.27847972,3.39E-06,-5.469697
,,,,,1,doi.org/10.1021/ma021734u,PEO4+borane,[Cu]OCCCB(C1=C(C)C=C(C)C=C1(C))COCCOCCOCCOCC[Au],[Cu]OCCCB(C1=C(C)C=C(C)C=C1(C))COCCOCCOCCOCC[Au],,,,,,0.909090939,0.972752521,0.2,0.8,,4-Jan,,,,2000,,,75.66,block,,,,,,,,,,,,,,,,,,,,,,,,,,,,,,,,,,,,,,,,,,,,,,ClO4,[Li+].[O-][Cl+3]([O-])([O-])[O-],0.090909061,0.027247479,0.264340376,105.9645157,,,,,,,,,,,,47.95274389,3.05E-06,-5.515152
,,,,,1,doi.org/10.1021/ma021734u,PEO4+borane,[Cu]OCCCB(C1=C(C)C=C(C)C=C1(C))COCCOCCOCCOCC[Au],[Cu]OCCCB(C1=C(C)C=C(C)C=C1(C))COCCOCCOCCOCC[Au],,,,,,0.909090939,0.972752521,0.2,0.8,,4-Jan,,,,2000,,,75.66,block,,,,,,,,,,,,,,,,,,,,,,,,,,,,,,,,,,,,,,,,,,,,,,ClO4,[Li+].[O-][Cl+3]([O-])([O-])[O-],0.090909061,0.027247479,0.264340376,105.9645157,,,,,,,,,,,,46.81252599,2.61E-06,-5.583333
,,,,,1,doi.org/10.1021/ma021734u,PEO4+borane,[Cu]OCCCB(C1=C(C)C=C(C)C=C1(C))COCCOCCOCCOCC[Au],[Cu]OCCCB(C1=C(C)C=C(C)C=C1(C))COCCOCCOCCOCC[Au],,,,,,0.909090939,0.972752521,0.2,0.8,,4-Jan,,,,2000,,,75.66,block,,,,,,,,,,,,,,,,,,,,,,,,,,,,,,,,,,,,,,,,,,,,,,ClO4,[Li+].[O-][Cl+3]([O-])([O-])[O-],0.090909061,0.027247479,0.264340376,105.9645157,,,,,,,,,,,,45.68047879,2.27E-06,-5.643939
,,,,,1,doi.org/10.1021/ma021734u,PEO4+borane,[Cu]OCCCB(C1=C(C)C=C(C)C=C1(C))COCCOCCOCCOCC[Au],[Cu]OCCCB(C1=C(C)C=C(C)C=C1(C))COCCOCCOCCOCC[Au],,,,,,0.909090939,0.972752521,0.2,0.8,,4-Jan,,,,2000,,,75.66,block,,,,,,,,,,,,,,,,,,,,,,,,,,,,,,,,,,,,,,,,,,,,,,ClO4,[Li+].[O-][Cl+3]([O-])([O-])[O-],0.090909061,0.027247479,0.264340376,105.9645157,,,,,,,,,,,,44.55631292,2.08E-06,-5.681818
,,,,,1,doi.org/10.1021/ma021734u,PEO4+borane,[Cu]OCCCB(C1=C(C)C=C(C)C=C1(C))COCCOCCOCCOCC[Au],[Cu]OCCCB(C1=C(C)C=C(C)C=C1(C))COCCOCCOCCOCC[Au],,,,,,0.909090939,0.972752521,0.2,0.8,,4-Jan,,,,2000,,,75.66,block,,,,,,,,,,,,,,,,,,,,,,,,,,,,,,,,,,,,,,,,,,,,,,ClO4,[Li+].[O-][Cl+3]([O-])([O-])[O-],0.090909061,0.027247479,0.264340376,105.9645157,,,,,,,,,,,,43.61133079,1.78E-06,-5.75
,,,,,1,doi.org/10.1021/ma021734u,PEO4+borane,[Cu]OCCCB(C1=C(C)C=C(C)C=C1(C))COCCOCCOCCOCC[Au],[Cu]OCCCB(C1=C(C)C=C(C)C=C1(C))COCCOCCOCCOCC[Au],,,,,,0.909090939,0.972752521,0.2,0.8,,4-Jan,,,,2000,,,75.66,block,,,,,,,,,,,,,,,,,,,,,,,,,,,,,,,,,,,,,,,,,,,,,,ClO4,[Li+].[O-][Cl+3]([O-])([O-])[O-],0.090909061,0.027247479,0.264340376,105.9645157,,,,,,,,,,,,42.58679549,1.66E-06,-5.780303
,,,,,1,doi.org/10.1021/ma021734u,PEO4+borane,[Cu]OCCCB(C1=C(C)C=C(C)C=C1(C))COCCOCCOCCOCC[Au],[Cu]OCCCB(C1=C(C)C=C(C)C=C1(C))COCCOCCOCCOCC[Au],,,,,,0.909090939,0.972752521,0.2,0.8,,4-Jan,,,,2000,,,75.66,block,,,,,,,,,,,,,,,,,,,,,,,,,,,,,,,,,,,,,,,,,,,,,,ClO4,[Li+].[O-][Cl+3]([O-])([O-])[O-],0.090909061,0.027247479,0.264340376,105.9645157,,,,,,,,,,,,41.56886636,1.47E-06,-5.833333
,,,,,1,doi.org/10.1021/ma021734u,PEO4+borane,[Cu]OCCCB(C1=C(C)C=C(C)C=C1(C))COCCOCCOCCOCC[Au],[Cu]OCCCB(C1=C(C)C=C(C)C=C1(C))COCCOCCOCCOCC[Au],,,,,,0.909090939,0.972752521,0.2,0.8,,4-Jan,,,,2000,,,75.66,block,,,,,,,,,,,,,,,,,,,,,,,,,,,,,,,,,,,,,,,,,,,,,,ClO4,[Li+].[O-][Cl+3]([O-])([O-])[O-],0.090909061,0.027247479,0.264340376,105.9645157,,,,,,,,,,,,40.72555964,1.30E-06,-5.886364
,,,,,1,doi.org/10.1021/ma021734u,PEO4+borane,[Cu]OCCCB(C1=C(C)C=C(C)C=C1(C))COCCOCCOCCOCC[Au],[Cu]OCCCB(C1=C(C)C=C(C)C=C1(C))COCCOCCOCCOCC[Au],,,,,,0.909090939,0.972752521,0.2,0.8,,4-Jan,,,,2000,,,75.66,block,,,,,,,,,,,,,,,,,,,,,,,,,,,,,,,,,,,,,,,,,,,,,,ClO4,[Li+].[O-][Cl+3]([O-])([O-])[O-],0.090909061,0.027247479,0.264340376,105.9645157,,,,,,,,,,,,39.88685821,1.13E-06,-5.94697
,,,,,1,doi.org/10.1021/ma021734u,PEO4+borane,[Cu]OCCCB(C1=C(C)C=C(C)C=C1(C))COCCOCCOCCOCC[Au],[Cu]OCCCB(C1=C(C)C=C(C)C=C1(C))COCCOCCOCCOCC[Au],,,,,,0.909090939,0.972752521,0.2,0.8,,4-Jan,,,,2000,,,75.66,block,,,,,,,,,,,,,,,,,,,,,,,,,,,,,,,,,,,,,,,,,,,,,,ClO4,[Li+].[O-][Cl+3]([O-])([O-])[O-],0.090909061,0.027247479,0.264340376,105.9645157,,,,,,,,,,,,38.63707936,1.04E-06,-5.984848
,,,,,1,doi.org/10.1021/ma021734u,PEO4+borane,[Cu]OCCCB(C1=C(C)C=C(C)C=C1(C))COCCOCCOCCOCC[Au],[Cu]OCCCB(C1=C(C)C=C(C)C=C1(C))COCCOCCOCCOCC[Au],,,,,,0.909090939,0.972752521,0.2,0.8,,4-Jan,,,,2000,,,75.66,block,,,,,,,,,,,,,,,,,,,,,,,,,,,,,,,,,,,,,,,,,,,,,,ClO4,[Li+].[O-][Cl+3]([O-])([O-])[O-],0.090909061,0.027247479,0.264340376,105.9645157,,,,,,,,,,,,38.2227334,9.66E-07,-6.015152
,,,,,1,doi.org/10.1021/ma021734u,PEO4+borane,[Cu]OCCCB(C1=C(C)C=C(C)C=C1(C))COCCOCCOCCOCC[Au],[Cu]OCCCB(C1=C(C)C=C(C)C=C1(C))COCCOCCOCCOCC[Au],,,,,,0.909090939,0.972752521,0.2,0.8,,4-Jan,,,,2000,,,75.66,block,,,,,,,,,,,,,,,,,,,,,,,,,,,,,,,,,,,,,,,,,,,,,,ClO4,[Li+].[O-][Cl+3]([O-])([O-])[O-],0.090909061,0.027247479,0.264340376,105.9645157,,,,,,,,,,,,36.90406103,8.40E-07,-6.075758
,,,,,1,doi.org/10.1021/ma021734u,PEO4+borane,[Cu]OCCCB(C1=C(C)C=C(C)C=C1(C))COCCOCCOCCOCC[Au],[Cu]OCCCB(C1=C(C)C=C(C)C=C1(C))COCCOCCOCCOCC[Au],,,,,,0.909090939,0.972752521,0.2,0.8,,4-Jan,,,,2000,,,75.66,block,,,,,,,,,,,,,,,,,,,,,,,,,,,,,,,,,,,,,,,,,,,,,,ClO4,[Li+].[O-][Cl+3]([O-])([O-])[O-],0.090909061,0.027247479,0.264340376,105.9645157,,,,,,,,,,,,36.24895231,7.70E-07,-6.113636
,,,,,1,doi.org/10.1021/ma021734u,PEO4+borane,[Cu]OCCCB(C1=C(C)C=C(C)C=C1(C))COCCOCCOCCOCC[Au],[Cu]OCCCB(C1=C(C)C=C(C)C=C1(C))COCCOCCOCCOCC[Au],,,,,,0.909090939,0.972752521,0.2,0.8,,4-Jan,,,,2000,,,75.66,block,,,,,,,,,,,,,,,,,,,,,,,,,,,,,,,,,,,,,,,,,,,,,,ClO4,[Li+].[O-][Cl+3]([O-])([O-])[O-],0.090909061,0.027247479,0.264340376,105.9645157,,,,,,,,,,,,35.92238723,6.93E-07,-6.159091
,,,,,1,doi.org/10.1021/ma021734u,PEO4+borane,[Cu]OCCCB(C1=C(C)C=C(C)C=C1(C))COCCOCCOCCOCC[Au],[Cu]OCCCB(C1=C(C)C=C(C)C=C1(C))COCCOCCOCCOCC[Au],,,,,,0.909090939,0.972752521,0.2,0.8,,4-Jan,,,,2000,,,75.66,block,,,,,,,,,,,,,,,,,,,,,,,,,,,,,,,,,,,,,,,,,,,,,,ClO4,[Li+].[O-][Cl+3]([O-])([O-])[O-],0.090909061,0.027247479,0.264340376,105.9645157,,,,,,,,,,,,34.62318101,5.62E-07,-6.25
,,,,,1,doi.org/10.1021/ma021734u,PEO4+borane,[Cu]OCCCB(C1=C(C)C=C(C)C=C1(C))COCCOCCOCCOCC[Au],[Cu]OCCCB(C1=C(C)C=C(C)C=C1(C))COCCOCCOCCOCC[Au],,,,,,0.909090939,0.972752521,0.2,0.8,,4-Jan,,,,2000,,,75.66,block,,,,,,,,,,,,,,,,,,,,,,,,,,,,,,,,,,,,,,,,,,,,,,ClO4,[Li+].[O-][Cl+3]([O-])([O-])[O-],0.090909061,0.027247479,0.264340376,105.9645157,,,,,,,,,,,,33.81663856,4.89E-07,-6.310606
,,,,,1,doi.org/10.1021/ma021734u,PEO4+borane,[Cu]OCCCB(C1=C(C)C=C(C)C=C1(C))COCCOCCOCCOCC[Au],[Cu]OCCCB(C1=C(C)C=C(C)C=C1(C))COCCOCCOCCOCC[Au],,,,,,0.909090939,0.972752521,0.2,0.8,,4-Jan,,,,2000,,,75.66,block,,,,,,,,,,,,,,,,,,,,,,,,,,,,,,,,,,,,,,,,,,,,,,ClO4,[Li+].[O-][Cl+3]([O-])([O-])[O-],0.090909061,0.027247479,0.264340376,105.9645157,,,,,,,,,,,,32.85438749,4.40E-07,-6.356061
,,,,,1,doi.org/10.1021/ma021734u,PEO4+borane,[Cu]OCCCB(C1=C(C)C=C(C)C=C1(C))COCCOCCOCCOCC[Au],[Cu]OCCCB(C1=C(C)C=C(C)C=C1(C))COCCOCCOCCOCC[Au],,,,,,0.909090939,0.972752521,0.2,0.8,,4-Jan,,,,2000,,,75.66,block,,,,,,,,,,,,,,,,,,,,,,,,,,,,,,,,,,,,,,,,,,,,,,ClO4,[Li+].[O-][Cl+3]([O-])([O-])[O-],0.090909061,0.027247479,0.264340376,105.9645157,,,,,,,,,,,,31.97763947,3.83E-07,-6.416667
,,,,,1,doi.org/10.1021/ma021734u,PEO4+borane,[Cu]OCCCB(C1=C(C)C=C(C)C=C1(C))COCCOCCOCCOCC[Au],[Cu]OCCCB(C1=C(C)C=C(C)C=C1(C))COCCOCCOCCOCC[Au],,,,,,0.909090939,0.972752521,0.2,0.8,,4-Jan,,,,2000,,,75.66,block,,,,,,,,,,,,,,,,,,,,,,,,,,,,,,,,,,,,,,,,,,,,,,ClO4,[Li+].[O-][Cl+3]([O-])([O-])[O-],0.090909061,0.027247479,0.264340376,105.9645157,,,,,,,,,,,,31.343162,3.27E-07,-6.484848
,,,,,1,doi.org/10.1021/ma021734u,PEO4+borane,[Cu]OCCCB(C1=C(C)C=C(C)C=C1(C))COCCOCCOCCOCC[Au],[Cu]OCCCB(C1=C(C)C=C(C)C=C1(C))COCCOCCOCCOCC[Au],,,,,,0.909090939,0.972752521,0.2,0.8,,4-Jan,,,,2000,,,75.66,block,,,,,,,,,,,,,,,,,,,,,,,,,,,,,,,,,,,,,,,,,,,,,,ClO4,[Li+].[O-][Cl+3]([O-])([O-])[O-],0.090909061,0.027247479,0.264340376,105.9645157,,,,,,,,,,,,30.71122536,3.00E-07,-6.522727
,,,,,1,doi.org/10.1021/ma021734u,PEO4+borane,[Cu]OCCCB(C1=C(C)C=C(C)C=C1(C))COCCOCCOCCOCC[Au],[Cu]OCCCB(C1=C(C)C=C(C)C=C1(C))COCCOCCOCCOCC[Au],,,,,,0.909090939,0.972752521,0.2,0.8,,4-Jan,,,,2000,,,75.66,block,,,,,,,,,,,,,,,,,,,,,,,,,,,,,,,,,,,,,,,,,,,,,,ClO4,[Li+].[O-][Cl+3]([O-])([O-])[O-],0.090909061,0.027247479,0.264340376,105.9645157,,,,,,,,,,,,30.16054359,2.85E-07,-6.545455
,,,,,1,doi.org/10.1021/ma021734u,PEO4+borane,[Cu]OCCCB(C1=C(C)C=C(C)C=C1(C))COCCOCCOCCOCC[Au],[Cu]OCCCB(C1=C(C)C=C(C)C=C1(C))COCCOCCOCCOCC[Au],,,,,,0.909090939,0.972752521,0.2,0.8,,4-Jan,,,,2000,,,75.66,block,,,,,,,,,,,,,,,,,,,,,,,,,,,,,,,,,,,,,,,,,,,,,,ClO4,[Li+].[O-][Cl+3]([O-])([O-])[O-],0.090909061,0.027247479,0.264340376,105.9645157,,,,,,,,,,,,28.98707597,2.57E-07,-6.590909
