Repository: zjurillpolymer/SPE_prediction

# SPE Prediction

Polymer electrolyte conductivity prediction using graph neural networks.

## Data

Data from [ChemPropPred](https://github.com/learningmatter-mit/Chem-prop-pred) — polymer electrolyte conductivity measurements including SMILES, conductivity (log S/cm), molecular weight, salt concentration, and temperature.

- `data/clean_train_data.csv` — cleaned training data
- `data/PolymerElectrolyteData.csv` — full raw dataset
- `data/PolyInfo_8salts.csv` / `data/polyinfo_5salts_4conc.csv` — PolyInfo polymer database with salt additives

File: data/PolymerElectrolyteData.csv (part 10 of 154)
Notes,Compound Notebook Name,Date Copied to Master Database,Data Recorded By,Seshadri Group,Oyaizu Group,DOI,Solvent 1 (S1),S1 SMILES,S1 SMILES 1,S1 SMILES 2,S1 SMILES 3,S1 Big SMILES,S1 End Group 1,S1 End Group 2,S1 Mol %,S1 Weight %,S1 SMILES 1 Mol %,S1 SMILES 2 Mol %,S1 SMILES 3 Mol %,S1 Molar Ratio,S1 Weight Ratio,S1 Mw,S1 Mn,S1 Mn or Mw,S1 Mw/Mn,S1 DOP,S1 Molar Mass (g/mol),S1 Type,S1 Block Mol Weight,Solvent 2 (S2),S2 SMILES,S2 SMILES 1,S2 SMILES 2,S2 Mol %,S2 Weight %,S2 SMILES 1 Mol %,S2 SMILES 2 Mol %,S2 Molar Ratio,S2 Weight Ratio,S2 Mw,S2 Mn,S2 Mn or Mw,S2 Mw/Mn,S2 DOP,S2 Molar Mass (g/mol),S2 Type,Solvent 3 (S3),S3 SMILES,S3 SMILES 1,S3 Mol %,S3 Weight %,S3 Molar Ratio,S3 Weight Ratio,S3 Mw,S3 Mn,S3 Mn or Mw,S3 Mw/Mn,S3 DOP,S3 Molar Mass (g/mol),S3 Type,Solvent 4 (S4),S4 SMILES,S4 Mol %,S4 Weight %,S4 Molar Ratio,S4 Weight Ratio,S4 Mw,S4 Mn,S4 Mn or Mw,S4 Mw/Mn,S4 DOP,S4 Molar Mass (g/mol),S4 Type,Salt 1,Salt1 SMILES,Salt1 Mol %,Salt1 Weight %,Salt1 Molality (mol salt/kg polymer),Salt1 Molar Mass (g/mol),Salt 2,Salt2 SMILES,Salt2 Mol %,Salt2 Weight %,Salt2 Molality (mol salt/kg polymer),Salt2 Molar Mass (g/mol),Inorganic Material 1 (IM1),IM1 Weight %,IM1 Particle Size (nm),Tg (oC),Heating Rate (K/min),Temperature (oC),Conductivity (S/cm),log Conductivity (S/cm)
,,,,,1,doi.org/10.1021/ma021734u,PEO4+borane,[Cu]OCCCB(C1=C(C)C=C(C)C=C1(C))COCCOCCOCCOCC[Au],[Cu]OCCCB(C1=C(C)C=C(C)C=C1(C))COCCOCCOCCOCC[Au],,,,,,0.909090939,0.972752521,0.2,0.8,,4-Jan,,,,2000,,,75.66,block,,,,,,,,,,,,,,,,,,,,,,,,,,,,,,,,,,,,,,,,,,,,,,ClO4,[Li+].[O-][Cl+3]([O-])([O-])[O-],0.090909061,0.027247479,0.264340376,105.9645157,,,,,,,,,,,,28.36496193,2.31E-07,-6.636364
,,,,,1,doi.org/10.1021/ma021734u,PEO4+borane,[Cu]OCCCB(C1=C(C)C=C(C)C=C1(C))COCCOCCOCCOCC[Au],[Cu]OCCCB(C1=C(C)C=C(C)C=C1(C))COCCOCCOCCOCC[Au],,,,,,0.909090939,0.972752521,0.2,0.8,,4-Jan,,,,2000,,,75.66,block,,,,,,,,,,,,,,,,,,,,,,,,,,,,,,,,,,,,,,,,,,,,,,ClO4,[Li+].[O-][Cl+3]([O-])([O-])[O-],0.090909061,0.027247479,0.264340376,105.9645157,,,,,,,,,,,,28.05481928,2.12E-07,-6.674242
,,,,,1,doi.org/10.1021/ma021734u,PEO4+borane,[Cu]OCCCB(C1=C(C)C=C(C)C=C1(C))COCCOCCOCCOCC[Au],[Cu]OCCCB(C1=C(C)C=C(C)C=C1(C))COCCOCCOCCOCC[Au],,,,,,0.909090939,0.972752521,0.2,0.8,,4-Jan,,,,2000,,,75.66,block,,,,,,,,,,,,,,,,,,,,,,,,,,,,,,,,,,,,,,,,,,,,,,ClO4,[Li+].[O-][Cl+3]([O-])([O-])[O-],0.090909061,0.027247479,0.264340376,105.9645157,,,,,,,,,,,,26.89755754,1.75E-07,-6.757576
,,,,,1,doi.org/10.1021/ma021734u,PEO4+borane,[Cu]OCCCB(C1=C(C)C=C(C)C=C1(C))COCCOCCOCCOCC[Au],[Cu]OCCCB(C1=C(C)C=C(C)C=C1(C))COCCOCCOCCOCC[Au],,,,,,0.909090939,0.972752521,0.2,0.8,,4-Jan,,,,2000,,,75.66,block,,,,,,,,,,,,,,,,,,,,,,,,,,,,,,,,,,,,,,,,,,,,,,ClO4,[Li+].[O-][Cl+3]([O-])([O-])[O-],0.090909061,0.027247479,0.264340376,105.9645157,,,,,,,,,,,,25.82547086,1.42E-07,-6.848485
,,,,,1,doi.org/10.1021/ma021734u,PEO4+borane,[Cu]OCCCB(C1=C(C)C=C(C)C=C1(C))COCCOCCOCCOCC[Au],[Cu]OCCCB(C1=C(C)C=C(C)C=C1(C))COCCOCCOCCOCC[Au],,,,,,0.909090939,0.972752521,0.2,0.8,,4-Jan,,,,2000,,,75.66,block,,,,,,,,,,,,,,,,,,,,,,,,,,,,,,,,,,,,,,,,,,,,,,ClO4,[Li+].[O-][Cl+3]([O-])([O-])[O-],0.090909061,0.027247479,0.264340376,105.9645157,,,,,,,,,,,,24.30712825,1.23E-07,-6.909091
,,,,,1,doi.org/10.1021/ma021734u,PEO4+borane,[Cu]OCCCB(C1=C(C)C=C(C)C=C1(C))COCCOCCOCCOCC[Au],[Cu]OCCCB(C1=C(C)C=C(C)C=C1(C))COCCOCCOCCOCC[Au],,,,,,0.909090939,0.972752521,0.2,0.8,,4-Jan,,,,2000,,,75.66,block,,,,,,,,,,,,,,,,,,,,,,,,,,,,,,,,,,,,,,,,,,,,,,ClO4,[Li+].[O-][Cl+3]([O-])([O-])[O-],0.090909061,0.027247479,0.264340376,105.9645157,,,,,,,,,,,,25.06432246,1.30E-07,-6.886364
,,,,,1,doi.org/10.1021/ma021734u,PEO4+borane,[Cu]OCCCB(C1=C(C)C=C(C)C=C1(C))COCCOCCOCCOCC[Au],[Cu]OCCCB(C1=C(C)C=C(C)C=C1(C))COCCOCCOCCOCC[Au],,,,,,0.909090939,0.972752521,0.2,0.8,,4-Jan,,,,2000,,,75.66,block,,,,,,,,,,,,,,,,,,,,,,,,,,,,,,,,,,,,,,,,,,,,,,ClO4,[Li+].[O-][Cl+3]([O-])([O-])[O-],0.090909061,0.027247479,0.264340376,105.9645157,,,,,,,,,,,,23.77930559,9.83E-08,-7.007576
,,,,,1,doi.org/10.1021/ma021734u,PEO4+borane,[Cu]OCCCB(C1=C(C)C=C(C)C=C1(C))COCCOCCOCCOCC[Au],[Cu]OCCCB(C1=C(C)C=C(C)C=C1(C))COCCOCCOCCOCC[Au],,,,,,0.909090939,0.972752521,0.2,0.8,,4-Jan,,,,2000,,,75.66,block,,,,,,,,,,,,,,,,,,,,,,,,,,,,,,,,,,,,,,,,,,,,,,ClO4,[Li+].[O-][Cl+3]([O-])([O-])[O-],0.090909061,0.027247479,0.264340376,105.9645157,,,,,,,,,,,,23.02861466,9.16E-08,-7.037879
,,,,,1,doi.org/10.1021/ma021734u,PEO4+borane,[Cu]OCCCB(C1=C(C)C=C(C)C=C1(C))COCCOCCOCCOCC[Au],[Cu]OCCCB(C1=C(C)C=C(C)C=C1(C))COCCOCCOCCOCC[Au],,,,,,0.909090939,0.972752521,0.2,0.8,,4-Jan,,,,2000,,,75.66,block,,,,,,,,,,,,,,,,,,,,,,,,,,,,,,,,,,,,,,,,,,,,,,ClO4,[Li+].[O-][Cl+3]([O-])([O-])[O-],0.090909061,0.027247479,0.264340376,105.9645157,,,,,,,,,,,,22.05826796,7.97E-08,-7.098485
,,,,,1,doi.org/10.1021/ma021734u,PEO4+borane,[Cu]OCCCB(C1=C(C)C=C(C)C=C1(C))COCCOCCOCCOCC[Au],[Cu]OCCCB(C1=C(C)C=C(C)C=C1(C))COCCOCCOCCOCC[Au],,,,,,0.909090939,0.972752521,0.2,0.8,,4-Jan,,,,2000,,,75.66,block,,,,,,,,,,,,,,,,,,,,,,,,,,,,,,,,,,,,,,,,,,,,,,ClO4,[Li+].[O-][Cl+3]([O-])([O-])[O-],0.090909061,0.027247479,0.264340376,105.9645157,,,,,,,,,,,,21.24221109,6.14E-08,-7.212121
,,,,,1,doi.org/10.1021/ma021734u,PEO4+borane,[Cu]OCCCB(C1=C(C)C=C(C)C=C1(C))COCCOCCOCCOCC[Au],[Cu]OCCCB(C1=C(C)C=C(C)C=C1(C))COCCOCCOCCOCC[Au],,,,,,0.909090939,0.972752521,0.2,0.8,,4-Jan,,,,2000,,,75.66,block,,,,,,,,,,,,,,,,,,,,,,,,,,,,,,,,,,,,,,,,,,,,,,ClO4,[Li+].[O-][Cl+3]([O-])([O-])[O-],0.090909061,0.027247479,0.264340376,105.9645157,,,,,,,,,,,,19.98985321,4.40E-08,-7.356061
,,,,,1,doi.org/10.1021/ma021734u,PEO4+borane,[Cu]OCCCB(C1=C(C)C=C(C)C=C1(C))COCCOCCOCCOCC[Au],[Cu]OCCCB(C1=C(C)C=C(C)C=C1(C))COCCOCCOCCOCC[Au],,,,,,0.909090939,0.972752521,0.2,0.8,,4-Jan,,,,2000,,,75.66,block,,,,,,,,,,,,,,,,,,,,,,,,,,,,,,,,,,,,,,,,,,,,,,ClO4,[Li+].[O-][Cl+3]([O-])([O-])[O-],0.090909061,0.027247479,0.264340376,105.9645157,,,,,,,,,,,,19.11221181,3.83E-08,-7.416667
,,,,,1,doi.org/10.1021/ma021734u,PEO4+borane,[Cu]OCCCB(C1=C(C)C=C(C)C=C1(C))COCCOCCOCCOCC[Au],[Cu]OCCCB(C1=C(C)C=C(C)C=C1(C))COCCOCCOCCOCC[Au],,,,,,0.909090939,0.972752521,0.2,0.8,,4-Jan,,,,2000,,,75.66,block,,,,,,,,,,,,,,,,,,,,,,,,,,,,,,,,,,,,,,,,,,,,,,ClO4,[Li+].[O-][Cl+3]([O-])([O-])[O-],0.090909061,0.027247479,0.264340376,105.9645157,,,,,,,,,,,,17.58891878,3.27E-08,-7.484848
,,,,,1,doi.org/10.1021/ma021734u,PEO4+borane,[Cu]OCCCB(C1=C(C)C=C(C)C=C1(C))COCCOCCOCCOCC[Au],[Cu]OCCCB(C1=C(C)C=C(C)C=C1(C))COCCOCCOCCOCC[Au],,,,,,0.909090939,0.972752521,0.2,0.8,,4-Jan,,,,2000,,,75.66,block,,,,,,,,,,,,,,,,,,,,,,,,,,,,,,,,,,,,,,,,,,,,,,ClO4,[Li+].[O-][Cl+3]([O-])([O-])[O-],0.090909061,0.027247479,0.264340376,105.9645157,,,,,,,,,,,,16.79735136,3.16E-08,-7.5
,,,,,1,doi.org/10.1021/ma021734u,PEO4+borane,[Cu]OCCCB(C1=C(C)C=C(C)C=C1(C))COCCOCCOCCOCC[Au],[Cu]OCCCB(C1=C(C)C=C(C)C=C1(C))COCCOCCOCCOCC[Au],,,,,,0.909090939,0.972752521,0.2,0.8,,4-Jan,,,,2000,,,75.66,block,,,,,,,,,,,,,,,,,,,,,,,,,,,,,,,,,,,,,,,,,,,,,,ClO4,[Li+].[O-][Cl+3]([O-])([O-])[O-],0.090909061,0.027247479,0.264340376,105.9645157,,,,,,,,,,,,16.940929,2.61E-08,-7.583333
,,,,,1,doi.org/10.1021/ma021734u,PEO4+borane,[Cu]OCCCB(C1=C(C)C=C(C)C=C1(C))COCCOCCOCCOCC[Au],[Cu]OCCCB(C1=C(C)C=C(C)C=C1(C))COCCOCCOCCOCC[Au],,,,,,0.909090939,0.972752521,0.2,0.8,,4-Jan,,,,2000,,,75.66,block,,,,,,,,,,,,,,,,,,,,,,,,,,,,,,,,,,,,,,,,,,,,,,ClO4,[Li+].[O-][Cl+3]([O-])([O-])[O-],0.090909061,0.027247479,0.264340376,105.9645157,,,,,,,,,,,,15.65357631,1.97E-08,-7.704545
,,,,,1,doi.org/10.1021/ma021734u,PEO4+borane,[Cu]OCCCB(C1=C(C)C=C(C)C=C1(C))COCCOCCOCCOCC[Au],[Cu]OCCCB(C1=C(C)C=C(C)C=C1(C))COCCOCCOCCOCC[Au],,,,,,0.909090939,0.972752521,0.2,0.8,,4-Jan,,,,2000,,,75.66,block,,,,,,,,,,,,,,,,,,,,,,,,,,,,,,,,,,,,,,,,,,,,,,ClO4,[Li+].[O-][Cl+3]([O-])([O-])[O-],0.090909061,0.027247479,0.264340376,105.9645157,,,,,,,,,,,,13.95477516,1.44E-08,-7.840909
,,,,,1,doi.org/10.1021/ma021734u,PEO4+borane,[Cu]OCCCB(C1=C(C)C=C(C)C=C1(C))COCCOCCOCCOCC[Au],[Cu]OCCCB(C1=C(C)C=C(C)C=C1(C))COCCOCCOCCOCC[Au],,,,,,0.909090939,0.972752521,0.2,0.8,,4-Jan,,,,2000,,,75.66,block,,,,,,,,,,,,,,,,,,,,,,,,,,,,,,,,,,,,,,,,,,,,,,ClO4,[Li+].[O-][Cl+3]([O-])([O-])[O-],0.090909061,0.027247479,0.264340376,105.9645157,,,,,,,,,,,,12.8333552,1.11E-08,-7.954545
,,,,,1,doi.org/10.1021/ma021734u,PEO4+borane,[Cu]OCCCB(C1=C(C)C=C(C)C=C1(C))COCCOCCOCCOCC[Au],[Cu]OCCCB(C1=C(C)C=C(C)C=C1(C))COCCOCCOCCOCC[Au],,,,,,0.909090939,0.972752521,0.2,0.8,,4-Jan,,,,2000,,,75.66,block,,,,,,,,,,,,,,,,,,,,,,,,,,,,,,,,,,,,,,,,,,,,,,ClO4,[Li+].[O-][Cl+3]([O-])([O-])[O-],0.090909061,0.027247479,0.264340376,105.9645157,,,,,,,,,,,,11.65129414,9.16E-09,-8.037879
,,,,,1,doi.org/10.1021/ma021734u,PEO4+borane,[Cu]OCCCB(C1=C(C)C=C(C)C=C1(C))COCCOCCOCCOCC[Au],[Cu]OCCCB(C1=C(C)C=C(C)C=C1(C))COCCOCCOCCOCC[Au],,,,,,0.909090939,0.972752521,0.2,0.8,,4-Jan,,,,2000,,,75.66,block,,,,,,,,,,,,,,,,,,,,,,,,,,,,,,,,,,,,,,,,,,,,,,ClO4,[Li+].[O-][Cl+3]([O-])([O-])[O-],0.090909061,0.027247479,0.264340376,105.9645157,,,,,,,,,,,,11.09845703,8.11E-09,-8.090909
,,,,,1,doi.org/10.1021/ma021734u,PEO4+borane,[Cu]OCCCB(C1=C(C)C=C(C)C=C1(C))COCCOCCOCCOCC[Au],[Cu]OCCCB(C1=C(C)C=C(C)C=C1(C))COCCOCCOCCOCC[Au],,,,,,0.909090939,0.972752521,0.2,0.8,,4-Jan,,,,2000,,,75.66,block,,,,,,,,,,,,,,,,,,,,,,,,,,,,,,,,,,,,,,,,,,,,,,ClO4,[Li+].[O-][Cl+3]([O-])([O-])[O-],0.090909061,0.027247479,0.264340376,105.9645157,,,,,,,,,,,,58.21667213,3.70E-05,-4.431818
,,,,,1,doi.org/10.1021/ma021734u,PEO4+borane,[Cu]OCCCB(C1=C(C)C=C(C)C=C1(C))COCCOCCOCCOCC[Au],[Cu]OCCCB(C1=C(C)C=C(C)C=C1(C))COCCOCCOCCOCC[Au],,,,,,0.909090939,0.972752521,0.2,0.8,,4-Jan,,,,2000,,,75.66,block,,,,,,,,,,,,,,,,,,,,,,,,,,,,,,,,,,,,,,,,,,,,,,ClO4,[Li+].[O-][Cl+3]([O-])([O-])[O-],0.090909061,0.027247479,0.264340376,105.9645157,,,,,,,,,,,,57.28202997,3.45E-05,-4.462121
,,,,,1,doi.org/10.1021/ma021734u,PEO4+borane,[Cu]OCCCB(C1=C(C)C=C(C)C=C1(C))COCCOCCOCCOCC[Au],[Cu]OCCCB(C1=C(C)C=C(C)C=C1(C))COCCOCCOCCOCC[Au],,,,,,0.909090939,0.972752521,0.2,0.8,,4-Jan,,,,2000,,,75.66,block,,,,,,,,,,,,,,,,,,,,,,,,,,,,,,,,,,,,,,,,,,,,,,ClO4,[Li+].[O-][Cl+3]([O-])([O-])[O-],0.090909061,0.027247479,0.264340376,105.9645157,,,,,,,,,,,,56.07471859,3.39E-05,-4.469697
,,,,,1,doi.org/10.1021/ma021734u,PEO4+borane,[Cu]OCCCB(C1=C(C)C=C(C)C=C1(C))COCCOCCOCCOCC[Au],[Cu]OCCCB(C1=C(C)C=C(C)C=C1(C))COCCOCCOCCOCC[Au],,,,,,0.909090939,0.972752521,0.2,0.8,,4-Jan,,,,2000,,,75.66,block,,,,,,,,,,,,,,,,,,,,,,,,,,,,,,,,,,,,,,,,,,,,,,ClO4,[Li+].[O-][Cl+3]([O-])([O-])[O-],0.090909061,0.027247479,0.264340376,105.9645157,,,,,,,,,,,,54.50925796,3.22E-05,-4.492424
,,,,,1,doi.org/10.1021/ma021734u,PEO4+borane,[Cu]OCCCB(C1=C(C)C=C(C)C=C1(C))COCCOCCOCCOCC[Au],[Cu]OCCCB(C1=C(C)C=C(C)C=C1(C))COCCOCCOCCOCC[Au],,,,,,0.909090939,0.972752521,0.2,0.8,,4-Jan,,,,2000,,,75.66,block,,,,,,,,,,,,,,,,,,,,,,,,,,,,,,,,,,,,,,,,,,,,,,ClO4,[Li+].[O-][Cl+3]([O-])([O-])[O-],0.090909061,0.027247479,0.264340376,105.9645157,,,,,,,,,,,,53.50423421,3.11E-05,-4.507576
,,,,,1,doi.org/10.1021/ma021734u,PEO4+borane,[Cu]OCCCB(C1=C(C)C=C(C)C=C1(C))COCCOCCOCCOCC[Au],[Cu]OCCCB(C1=C(C)C=C(C)C=C1(C))COCCOCCOCCOCC[Au],,,,,,0.909090939,0.972752521,0.2,0.8,,4-Jan,,,,2000,,,75.66,block,,,,,,,,,,,,,,,,,,,,,,,,,,,,,,,,,,,,,,,,,,,,,,ClO4,[Li+].[O-][Cl+3]([O-])([O-])[O-],0.090909061,0.027247479,0.264340376,105.9645157,,,,,,,,,,,,52.32432187,2.95E-05,-4.530303
,,,,,1,doi.org/10.1021/ma021734u,PEO4+borane,[Cu]OCCCB(C1=C(C)C=C(C)C=C1(C))COCCOCCOCCOCC[Au],[Cu]OCCCB(C1=C(C)C=C(C)C=C1(C))COCCOCCOCCOCC[Au],,,,,,0.909090939,0.972752521,0.2,0.8,,4-Jan,,,,2000,,,75.66,block,,,,,,,,,,,,,,,,,,,,,,,,,,,,,,,,,,,,,,,,,,,,,,ClO4,[Li+].[O-][Cl+3]([O-])([O-])[O-],0.090909061,0.027247479,0.264340376,105.9645157,,,,,,,,,,,,51.24274489,2.85E-05,-4.545455
,,,,,1,doi.org/10.1021/ma021734u,PEO4+borane,[Cu]OCCCB(C1=C(C)C=C(C)C=C1(C))COCCOCCOCCOCC[Au],[Cu]OCCCB(C1=C(C)C=C(C)C=C1(C))COCCOCCOCCOCC[Au],,,,,,0.909090939,0.972752521,0.2,0.8,,4-Jan,,,,2000,,,75.66,block,,,,,,,,,,,,,,,,,,,,,,,,,,,,,,,,,,,,,,,,,,,,,,ClO4,[Li+].[O-][Cl+3]([O-])([O-])[O-],0.090909061,0.027247479,0.264340376,105.9645157,,,,,,,,,,,,49.6337907,2.66E-05,-4.575758
,,,,,1,doi.org/10.1021/ma021734u,PEO4+borane,[Cu]OCCCB(C1=C(C)C=C(C)C=C1(C))COCCOCCOCCOCC[Au],[Cu]OCCCB(C1=C(C)C=C(C)C=C1(C))COCCOCCOCCOCC[Au],,,,,,0.909090939,0.972752521,0.2,0.8,,4-Jan,,,,2000,,,75.66,block,,,,,,,,,,,,,,,,,,,,,,,,,,,,,,,,,,,,,,,,,,,,,,ClO4,[Li+].[O-][Cl+3]([O-])([O-])[O-],0.090909061,0.027247479,0.264340376,105.9645157,,,,,,,,,,,,48.12884401,2.52E-05,-4.598485
,,,,,1,doi.org/10.1021/ma021734u,PEO4+borane,[Cu]OCCCB(C1=C(C)C=C(C)C=C1(C))COCCOCCOCCOCC[Au],[Cu]OCCCB(C1=C(C)C=C(C)C=C1(C))COCCOCCOCCOCC[Au],,,,,,0.909090939,0.972752521,0.2,0.8,,4-Jan,,,,2000,,,75.66,block,,,,,,,,,,,,,,,,,,,,,,,,,,,,,,,,,,,,,,,,,,,,,,ClO4,[Li+].[O-][Cl+3]([O-])([O-])[O-],0.090909061,0.027247479,0.264340376,105.9645157,,,,,,,,,,,,47.07492599,2.52E-05,-4.598485
,,,,,1,doi.org/10.1021/ma021734u,PEO4+borane,[Cu]OCCCB(C1=C(C)C=C(C)C=C1(C))COCCOCCOCCOCC[Au],[Cu]OCCCB(C1=C(C)C=C(C)C=C1(C))COCCOCCOCCOCC[Au],,,,,,0.909090939,0.972752521,0.2,0.8,,4-Jan,,,,2000,,,75.66,block,,,,,,,,,,,,,,,,,,,,,,,,,,,,,,,,,,,,,,,,,,,,,,ClO4,[Li+].[O-][Cl+3]([O-])([O-])[O-],0.090909061,0.027247479,0.264340376,105.9645157,,,,,,,,,,,,46.37618102,2.35E-05,-4.628788
,,,,,1,doi.org/10.1021/ma021734u,PEO4+borane,[Cu]OCCCB(C1=C(C)C=C(C)C=C1(C))COCCOCCOCCOCC[Au],[Cu]OCCCB(C1=C(C)C=C(C)C=C1(C))COCCOCCOCCOCC[Au],,,,,,0.909090939,0.972752521,0.2,0.8,,4-Jan,,,,2000,,,75.66,block,,,,,,,,,,,,,,,,,,,,,,,,,,,,,,,,,,,,,,,,,,,,,,ClO4,[Li+].[O-][Cl+3]([O-])([O-])[O-],0.090909061,0.027247479,0.264340376,105.9645157,,,,,,,,,,,,45.42035818,2.27E-05,-4.643939
,,,,,1,doi.org/10.1021/ma021734u,PEO4+borane,[Cu]OCCCB(C1=C(C)C=C(C)C=C1(C))COCCOCCOCCOCC[Au],[Cu]OCCCB(C1=C(C)C=C(C)C=C1(C))COCCOCCOCCOCC[Au],,,,,,0.909090939,0.972752521,0.2,0.8,,4-Jan,,,,2000,,,75.66,block,,,,,,,,,,,,,,,,,,,,,,,,,,,,,,,,,,,,,,,,,,,,,,ClO4,[Li+].[O-][Cl+3]([O-])([O-])[O-],0.090909061,0.027247479,0.264340376,105.9645157,,,,,,,,,,,,43.86850437,2.19E-05,-4.659091
,,,,,1,doi.org/10.1021/ma021734u,PEO4+borane,[Cu]OCCCB(C1=C(C)C=C(C)C=C1(C))COCCOCCOCCOCC[Au],[Cu]OCCCB(C1=C(C)C=C(C)C=C1(C))COCCOCCOCCOCC[Au],,,,,,0.909090939,0.972752521,0.2,0.8,,4-Jan,,,,2000,,,75.66,block,,,,,,,,,,,,,,,,,,,,,,,,,,,,,,,,,,,,,,,,,,,,,,ClO4,[Li+].[O-][Cl+3]([O-])([O-])[O-],0.090909061,0.027247479,0.264340376,105.9645157,,,,,,,,,,,,43.26904767,2.19E-05,-4.659091
,,,,,1,doi.org/10.1021/ma021734u,PEO4+borane,[Cu]OCCCB(C1=C(C)C=C(C)C=C1(C))COCCOCCOCCOCC[Au],[Cu]OCCCB(C1=C(C)C=C(C)C=C1(C))COCCOCCOCCOCC[Au],,,,,,0.909090939,0.972752521,0.2,0.8,,4-Jan,,,,2000,,,75.66,block,,,,,,,,,,,,,,,,,,,,,,,,,,,,,,,,,,,,,,,,,,,,,,ClO4,[Li+].[O-][Cl+3]([O-])([O-])[O-],0.090909061,0.027247479,0.264340376,105.9645157,,,,,,,,,,,,42.33169638,2.19E-05,-4.659091
,,,,,1,doi.org/10.1021/ma021734u,PEO4+borane,[Cu]OCCCB(C1=C(C)C=C(C)C=C1(C))COCCOCCOCCOCC[Au],[Cu]OCCCB(C1=C(C)C=C(C)C=C1(C))COCCOCCOCCOCC[Au],,,,,,0.909090939,0.972752521,0.2,0.8,,4-Jan,,,,2000,,,75.66,block,,,,,,,,,,,,,,,,,,,,,,,,,,,,,,,,,,,,,,,,,,,,,,ClO4,[Li+].[O-][Cl+3]([O-])([O-])[O-],0.090909061,0.027247479,0.264340376,105.9645157,,,,,,,,,,,,41.23098071,2.08E-05,-4.681818
,,,,,1,doi.org/10.1021/ma021734u,PEO4+borane,[Cu]OCCCB(C1=C(C)C=C(C)C=C1(C))COCCOCCOCCOCC[Au],[Cu]OCCCB(C1=C(C)C=C(C)C=C1(C))COCCOCCOCCOCC[Au],,,,,,0.909090939,0.972752521,0.2,0.8,,4-Jan,,,,2000,,,75.66,block,,,,,,,,,,,,,,,,,,,,,,,,,,,,,,,,,,,,,,,,,,,,,,ClO4,[Li+].[O-][Cl+3]([O-])([O-])[O-],0.090909061,0.027247479,0.264340376,105.9645157,,,,,,,,,,,,40.38957967,2.08E-05,-4.681818
,,,,,1,doi.org/10.1021/ma021734u,PEO4+borane,[Cu]OCCCB(C1=C(C)C=C(C)C=C1(C))COCCOCCOCCOCC[Au],[Cu]OCCCB(C1=C(C)C=C(C)C=C1(C))COCCOCCOCCOCC[Au],,,,,,0.909090939,0.972752521,0.2,0.8,,4-Jan,,,,2000,,,75.66,block,,,,,,,,,,,,,,,,,,,,,,,,,,,,,,,,,,,,,,,,,,,,,,ClO4,[Li+].[O-][Cl+3]([O-])([O-])[O-],0.090909061,0.027247479,0.264340376,105.9645157,,,,,,,,,,,,39.71957719,1.97E-05,-4.704545
,,,,,1,doi.org/10.1021/ma021734u,PEO4+borane,[Cu]OCCCB(C1=C(C)C=C(C)C=C1(C))COCCOCCOCCOCC[Au],[Cu]OCCCB(C1=C(C)C=C(C)C=C1(C))COCCOCCOCCOCC[Au],,,,,,0.909090939,0.972752521,0.2,0.8,,4-Jan,,,,2000,,,75.66,block,,,,,,,,,,,,,,,,,,,,,,,,,,,,,,,,,,,,,,,,,,,,,,ClO4,[Li+].[O-][Cl+3]([O-])([O-])[O-],0.090909061,0.027247479,0.264340376,105.9645157,,,,,,,,,,,,38.2227334,1.87E-05,-4.727273
,,,,,1,doi.org/10.1021/ma021734u,PEO4+borane,[Cu]OCCCB(C1=C(C)C=C(C)C=C1(C))COCCOCCOCCOCC[Au],[Cu]OCCCB(C1=C(C)C=C(C)C=C1(C))COCCOCCOCCOCC[Au],,,,,,0.909090939,0.972752521,0.2,0.8,,4-Jan,,,,2000,,,75.66,block,,,,,,,,,,,,,,,,,,,,,,,,,,,,,,,,,,,,,,,,,,,,,,ClO4,[Li+].[O-][Cl+3]([O-])([O-])[O-],0.090909061,0.027247479,0.264340376,105.9645157,,,,,,,,,,,,37.64441851,1.84E-05,-4.734848
,,,,,1,doi.org/10.1021/ma021734u,PEO4+borane,[Cu]OCCCB(C1=C(C)C=C(C)C=C1(C))COCCOCCOCCOCC[Au],[Cu]OCCCB(C1=C(C)C=C(C)C=C1(C))COCCOCCOCCOCC[Au],,,,,,0.909090939,0.972752521,0.2,0.8,,4-Jan,,,,2000,,,75.66,block,,,,,,,,,,,,,,,,,,,,,,,,,,,,,,,,,,,,,,,,,,,,,,ClO4,[Li+].[O-][Cl+3]([O-])([O-])[O-],0.090909061,0.027247479,0.264340376,105.9645157,,,,,,,,,,,,36.41244587,1.75E-05,-4.757576
,,,,,1,doi.org/10.1021/ma021734u,PEO4+borane,[Cu]OCCCB(C1=C(C)C=C(C)C=C1(C))COCCOCCOCCOCC[Au],[Cu]OCCCB(C1=C(C)C=C(C)C=C1(C))COCCOCCOCCOCC[Au],,,,,,0.909090939,0.972752521,0.2,0.8,,4-Jan,,,,2000,,,75.66,block,,,,,,,,,,,,,,,,,,,,,,,,,,,,,,,,,,,,,,,,,,,,,,ClO4,[Li+].[O-][Cl+3]([O-])([O-])[O-],0.090909061,0.027247479,0.264340376,105.9645157,,,,,,,,,,,,35.75941077,1.72E-05,-4.765152
,,,,,1,doi.org/10.1021/ma021734u,PEO4+borane,[Cu]OCCCB(C1=C(C)C=C(C)C=C1(C))COCCOCCOCCOCC[Au],[Cu]OCCCB(C1=C(C)C=C(C)C=C1(C))COCCOCCOCCOCC[Au],,,,,,0.909090939,0.972752521,0.2,0.8,,4-Jan,,,,2000,,,75.66,block,,,,,,,,,,,,,,,,,,,,,,,,,,,,,,,,,,,,,,,,,,,,,,ClO4,[Li+].[O-][Cl+3]([O-])([O-])[O-],0.090909061,0.027247479,0.264340376,105.9645157,,,,,,,,,,,,34.94691003,1.60E-05,-4.795455
,,,,,1,doi.org/10.1021/ma021734u,PEO4+borane,[Cu]OCCCB(C1=C(C)C=C(C)C=C1(C))COCCOCCOCCOCC[Au],[Cu]OCCCB(C1=C(C)C=C(C)C=C1(C))COCCOCCOCCOCC[Au],,,,,,0.909090939,0.972752521,0.2,0.8,,4-Jan,,,,2000,,,75.66,block,,,,,,,,,,,,,,,,,,,,,,,,,,,,,,,,,,,,,,,,,,,,,,ClO4,[Li+].[O-][Cl+3]([O-])([O-])[O-],0.090909061,0.027247479,0.264340376,105.9645157,,,,,,,,,,,,34.38078306,1.55E-05,-4.810606
,,,,,1,doi.org/10.1021/ma021734u,PEO4+borane,[Cu]OCCCB(C1=C(C)C=C(C)C=C1(C))COCCOCCOCCOCC[Au],[Cu]OCCCB(C1=C(C)C=C(C)C=C1(C))COCCOCCOCCOCC[Au],,,,,,0.909090939,0.972752521,0.2,0.8,,4-Jan,,,,2000,,,75.66,block,,,,,,,,,,,,,,,,,,,,,,,,,,,,,,,,,,,,,,,,,,,,,,ClO4,[Li+].[O-][Cl+3]([O-])([O-])[O-],0.090909061,0.027247479,0.264340376,105.9645157,,,,,,,,,,,,33.57550889,1.44E-05,-4.840909
,,,,,1,doi.org/10.1021/ma021734u,PEO4+borane,[Cu]OCCCB(C1=C(C)C=C(C)C=C1(C))COCCOCCOCCOCC[Au],[Cu]OCCCB(C1=C(C)C=C(C)C=C1(C))COCCOCCOCCOCC[Au],,,,,,0.909090939,0.972752521,0.2,0.8,,4-Jan,,,,2000,,,75.66,block,,,,,,,,,,,,,,,,,,,,,,,,,,,,,,,,,,,,,,,,,,,,,,ClO4,[Li+].[O-][Cl+3]([O-])([O-])[O-],0.090909061,0.027247479,0.264340376,105.9645157,,,,,,,,,,,,32.53503864,1.42E-05,-4.848485
,,,,,1,doi.org/10.1021/ma021734u,PEO4+borane,[Cu]OCCCB(C1=C(C)C=C(C)C=C1(C))COCCOCCOCCOCC[Au],[Cu]OCCCB(C1=C(C)C=C(C)C=C1(C))COCCOCCOCCOCC[Au],,,,,,0.909090939,0.972752521,0.2,0.8,,4-Jan,,,,2000,,,75.66,block,,,,,,,,,,,,,,,,,,,,,,,,,,,,,,,,,,,,,,,,,,,,,,ClO4,[Li+].[O-][Cl+3]([O-])([O-])[O-],0.090909061,0.027247479,0.264340376,105.9645157,,,,,,,,,,,,31.73938918,1.35E-05,-4.871212
,,,,,1,doi.org/10.1021/ma021734u,PEO4+borane,[Cu]OCCCB(C1=C(C)C=C(C)C=C1(C))COCCOCCOCCOCC[Au],[Cu]OCCCB(C1=C(C)C=C(C)C=C1(C))COCCOCCOCCOCC[Au],,,,,,0.909090939,0.972752521,0.2,0.8,,4-Jan,,,,2000,,,75.66,block,,,,,,,,,,,,,,,,,,,,,,,,,,,,,,,,,,,,,,,,,,,,,,ClO4,[Li+].[O-][Cl+3]([O-])([O-])[O-],0.090909061,0.027247479,0.264340376,105.9645157,,,,,,,,,,,,30.79009705,1.32E-05,-4.878788
,,,,,1,doi.org/10.1021/ma021734u,PEO4+borane,[Cu]OCCCB(C1=C(C)C=C(C)C=C1(C))COCCOCCOCCOCC[Au],[Cu]OCCCB(C1=C(C)C=C(C)C=C1(C))COCCOCCOCCOCC[Au],,,,,,0.909090939,0.972752521,0.2,0.8,,4-Jan,,,,2000,,,75.66,block,,,,,,,,,,,,,,,,,,,,,,,,,,,,,,,,,,,,,,,,,,,,,,ClO4,[Li+].[O-][Cl+3]([O-])([O-])[O-],0.090909061,0.027247479,0.264340376,105.9645157,,,,,,,,,,,,30.23903758,1.28E-05,-4.893939
,,,,,1,doi.org/10.1021/ma021734u,PEO4+borane,[Cu]OCCCB(C1=C(C)C=C(C)C=C1(C))COCCOCCOCCOCC[Au],[Cu]OCCCB(C1=C(C)C=C(C)C=C1(C))COCCOCCOCCOCC[Au],,,,,,0.909090939,0.972752521,0.2,0.8,,4-Jan,,,,2000,,,75.66,block,,,,,,,,,,,,,,,,,,,,,,,,,,,,,,,,,,,,,,,,,,,,,,ClO4,[Li+].[O-][Cl+3]([O-])([O-])[O-],0.090909061,0.027247479,0.264340376,105.9645157,,,,,,,,,,,,28.2097654,1.15E-05,-4.939394
,,,,,1,doi.org/10.1021/ma021734u,PEO4+borane,[Cu]OCCCB(C1=C(C)C=C(C)C=C1(C))COCCOCCOCCOCC[Au],[Cu]OCCCB(C1=C(C)C=C(C)C=C1(C))COCCOCCOCCOCC[Au],,,,,,0.909090939,0.972752521,0.2,0.8,,4-Jan,,,,2000,,,75.66,block,,,,,,,,,,,,,,,,,,,,,,,,,,,,,,,,,,,,,,,,,,,,,,ClO4,[Li+].[O-][Cl+3]([O-])([O-])[O-],0.090909061,0.027247479,0.264340376,105.9645157,,,,,,,,,,,,27.20532034,1.07E-05,-4.969697
,,,,,1,doi.org/10.1021/ma021734u,PEO4+borane,[Cu]OCCCB(C1=C(C)C=C(C)C=C1(C))COCCOCCOCCOCC[Au],[Cu]OCCCB(C1=C(C)C=C(C)C=C1(C))COCCOCCOCCOCC[Au],,,,,,0.909090939,0.972752521,0.2,0.8,,4-Jan,,,,2000,,,75.66,block,,,,,,,,,,,,,,,,,,,,,,,,,,,,,,,,,,,,,,,,,,,,,,ClO4,[Li+].[O-][Cl+3]([O-])([O-])[O-],0.090909061,0.027247479,0.264340376,105.9645157,,,,,,,,,,,,25.82547086,9.66E-06,-5.015152
,,,,,1,doi.org/10.1021/ma021734u,PEO4+borane,[Cu]OCCCB(C1=C(C)C=C(C)C=C1(C))COCCOCCOCCOCC[Au],[Cu]OCCCB(C1=C(C)C=C(C)C=C1(C))COCCOCCOCCOCC[Au],,,,,,0.909090939,0.972752521,0.2,0.8,,4-Jan,,,,2000,,,75.66,block,,,,,,,,,,,,,,,,,,,,,,,,,,,,,,,,,,,,,,,,,,,,,,ClO4,[Li+].[O-][Cl+3]([O-])([O-])[O-],0.090909061,0.027247479,0.264340376,105.9645157,,,,,,,,,,,,24.83674197,8.55E-06,-5.068182
,,,,,1,doi.org/10.1021/ma021734u,PEO4+borane,[Cu]OCCCB(C1=C(C)C=C(C)C=C1(C))COCCOCCOCCOCC[Au],[Cu]OCCCB(C1=C(C)C=C(C)C=C1(C))COCCOCCOCCOCC[Au],,,,,,0.909090939,0.972752521,0.2,0.8,,4-Jan,,,,2000,,,75.66,block,,,,,,,,,,,,,,,,,,,,,,,,,,,,,,,,,,,,,,,,,,,,,,ClO4,[Li+].[O-][Cl+3]([O-])([O-])[O-],0.090909061,0.027247479,0.264340376,105.9645157,,,,,,,,,,,,24.23158488,8.40E-06,-5.075758
,,,,,1,doi.org/10.1021/ma021734u,PEO4+borane,[Cu]OCCCB(C1=C(C)C=C(C)C=C1(C))COCCOCCOCCOCC[Au],[Cu]OCCCB(C1=C(C)C=C(C)C=C1(C))COCCOCCOCCOCC[Au],,,,,,0.909090939,0.972752521,0.2,0.8,,4-Jan,,,,2000,,,75.66,block,,,,,,,,,,,,,,,,,,,,,,,,,,,,,,,,,,,,,,,,,,,,,,ClO4,[Li+].[O-][Cl+3]([O-])([O-])[O-],0.090909061,0.027247479,0.264340376,105.9645157,,,,,,,,,,,,23.17843147,8.40E-06,-5.075758
,,,,,1,doi.org/10.1021/ma021734u,PEO4+borane,[Cu]OCCCB(C1=C(C)C=C(C)C=C1(C))COCCOCCOCCOCC[Au],[Cu]OCCCB(C1=C(C)C=C(C)C=C1(C))COCCOCCOCCOCC[Au],,,,,,0.909090939,0.972752521,0.2,0.8,,4-Jan,,,,2000,,,75.66,block,,,,,,,,,,,,,,,,,,,,,,,,,,,,,,,,,,,,,,,,,,,,,,ClO4,[Li+].[O-][Cl+3]([O-])([O-])[O-],0.090909061,0.027247479,0.264340376,105.9645157,,,,,,,,,,,,21.39022565,7.43E-06,-5.128788
,,,,,1,doi.org/10.1021/ma021734u,PEO4+borane,[Cu]OCCCB(C1=C(C)C=C(C)C=C1(C))COCCOCCOCCOCC[Au],[Cu]OCCCB(C1=C(C)C=C(C)C=C1(C))COCCOCCOCCOCC[Au],,,,,,0.909090939,0.972752521,0.2,0.8,,4-Jan,,,,2000,,,75.66,block,,,,,,,,,,,,,,,,,,,,,,,,,,,,,,,,,,,,,,,,,,,,,,ClO4,[Li+].[O-][Cl+3]([O-])([O-])[O-],0.090909061,0.027247479,0.264340376,105.9645157,,,,,,,,,,,,20.43056732,6.47E-06,-5.189394
,,,,,1,doi.org/10.1021/ma021734u,PEO4+borane,[Cu]OCCCB(C1=C(C)C=C(C)C=C1(C))COCCOCCOCCOCC[Au],[Cu]OCCCB(C1=C(C)C=C(C)C=C1(C))COCCOCCOCCOCC[Au],,,,,,0.909090939,0.972752521,0.2,0.8,,4-Jan,,,,2000,,,75.66,block,,,,,,,,,,,,,,,,,,,,,,,,,,,,,,,,,,,,,,,,,,,,,,ClO4,[Li+].[O-][Cl+3]([O-])([O-])[O-],0.090909061,0.027247479,0.264340376,105.9645157,,,,,,,,,,,,19.25809175,6.03E-06,-5.219697
,,,,,1,doi.org/10.1021/ma021734u,PEO4+borane,[Cu]OCCCB(C1=C(C)C=C(C)C=C1(C))COCCOCCOCCOCC[Au],[Cu]OCCCB(C1=C(C)C=C(C)C=C1(C))COCCOCCOCCOCC[Au],,,,,,0.909090939,0.972752521,0.2,0.8,,4-Jan,,,,2000,,,75.66,block,,,,,,,,,,,,,,,,,,,,,,,,,,,,,,,,,,,,,,,,,,,,,,ClO4,[Li+].[O-][Cl+3]([O-])([O-])[O-],0.090909061,0.027247479,0.264340376,105.9645157,,,,,,,,,,,,18.67535886,5.82E-06,-5.234848
,,,,,1,doi.org/10.1021/ma021734u,PEO4+borane,[Cu]OCCCB(C1=C(C)C=C(C)C=C1(C))COCCOCCOCCOCC[Au],[Cu]OCCCB(C1=C(C)C=C(C)C=C1(C))COCCOCCOCCOCC[Au],,,,,,0.909090939,0.972752521,0.2,0.8,,4-Jan,,,,2000,,,75.66,block,,,,,,,,,,,,,,,,,,,,,,,,,,,,,,,,,,,,,,,,,,,,,,ClO4,[Li+].[O-][Cl+3]([O-])([O-])[O-],0.090909061,0.027247479,0.264340376,105.9645157,,,,,,,,,,,,17.30053816,5.24E-06,-5.280303
,,,,,1,doi.org/10.1021/ma021734u,PEO4+borane,[Cu]OCCCB(C1=C(C)C=C(C)C=C1(C))COCCOCCOCCOCC[Au],[Cu]OCCCB(C1=C(C)C=C(C)C=C1(C))COCCOCCOCCOCC[Au],,,,,,0.909090939,0.972752521,0.2,0.8,,4-Jan,,,,2000,,,75.66,block,,,,,,,,,,,,,,,,,,,,,,,,,,,,,,,,,,,,,,,,,,,,,,ClO4,[Li+].[O-][Cl+3]([O-])([O-])[O-],0.090909061,0.027247479,0.264340376,105.9645157,,,,,,,,,,,,16.08142245,4.81E-06,-5.318182
,,,,,1,doi.org/10.1021/ma021734u,PEO4+borane,[Cu]OCCCB(C1=C(C)C=C(C)C=C1(C))COCCOCCOCCOCC[Au],[Cu]OCCCB(C1=C(C)C=C(C)C=C1(C))COCCOCCOCCOCC[Au],,,,,,0.909090939,0.972752521,0.2,0.8,,4-Jan,,,,2000,,,75.66,block,,,,,,,,,,,,,,,,,,,,,,,,,,,,,,,,,,,,,,,,,,,,,,ClO4,[Li+].[O-][Cl+3]([O-])([O-])[O-],0.090909061,0.027247479,0.264340376,105.9645157,,,,,,,,,,,,15.0141752,4.33E-06,-5.363636
,,,,,1,doi.org/10.1021/ma021734u,PEO4+borane,[Cu]OCCCB(C1=C(C)C=C(C)C=C1(C))COCCOCCOCCOCC[Au],[Cu]OCCCB(C1=C(C)C=C(C)C=C1(C))COCCOCCOCCOCC[Au],,,,,,0.909090939,0.972752521,0.2,0.8,,4-Jan,,,,2000,,,75.66,block,,,,,,,,,,,,,,,,,,,,,,,,,,,,,,,,,,,,,,,,,,,,,,ClO4,[Li+].[O-][Cl+3]([O-])([O-])[O-],0.090909061,0.027247479,0.264340376,105.9645157,,,,,,,,,,,,13.8844803,4.04E-06,-5.393939
,,,,,1,doi.org/10.1021/ma021734u,PEO4+borane,[Cu]OCCCB(C1=C(C)C=C(C)C=C1(C))COCCOCCOCCOCC[Au],[Cu]OCCCB(C1=C(C)C=C(C)C=C1(C))COCCOCCOCCOCC[Au],,,,,,0.909090939,0.972752521,0.2,0.8,,4-Jan,,,,2000,,,75.66,block,,,,,,,,,,,,,,,,,,,,,,,,,,,,,,,,,,,,,,,,,,,,,,ClO4,[Li+].[O-][Cl+3]([O-])([O-])[O-],0.090909061,0.027247479,0.264340376,105.9645157,,,,,,,,,,,,13.04296389,3.83E-06,-5.416667
,,,,,1,doi.org/10.1021/ma021734u,PEO4+borane,[Cu]OCCCB(C1=C(C)C=C(C)C=C1(C))COCCOCCOCCOCC[Au],[Cu]OCCCB(C1=C(C)C=C(C)C=C1(C))COCCOCCOCCOCC[Au],,,,,,0.909090939,0.972752521,0.2,0.8,,4-Jan,,,,2000,,,75.66,block,,,,,,,,,,,,,,,,,,,,,,,,,,,,,,,,,,,,,,,,,,,,,,ClO4,[Li+].[O-][Cl+3]([O-])([O-])[O-],0.090909061,0.027247479,0.264340376,105.9645157,,,,,,,,,,,,11.72058045,3.51E-06,-5.454545
,,,,,1,doi.org/10.1021/ma021734u,PEO4+borane,[Cu]OCCCB(C1=C(C)C=C(C)C=C1(C))COCCOCCOCCOCC[Au],[Cu]OCCCB(C1=C(C)C=C(C)C=C1(C))COCCOCCOCCOCC[Au],,,,,,0.909090939,0.972752521,0.2,0.8,,4-Jan,,,,2000,,,75.66,block,,,,,,,,,,,,,,,,,,,,,,,,,,,,,,,,,,,,,,,,,,,,,,ClO4,[Li+].[O-][Cl+3]([O-])([O-])[O-],0.090909061,0.027247479,0.264340376,105.9645157,,,,,,,,,,,,10.96060312,3.22E-06,-5.492424
,,,,,1,doi.org/10.1021/ma021734u,PEO4+borane,[Cu]OCCCB(C1=C(C)C=C(C)C=C1(C))COCCOCCOCCOCC[Au],[Cu]OCCCB(C1=C(C)C=C(C)C=C1(C))COCCOCCOCCOCC[Au],,,,,,0.909090939,0.972752521,0.2,0.8,,4-Jan,,,,2000,,,75.66,block,,,,,,,,,,,,,,,,,,,,,,,,,,,,,,,,,,,,,,,,,,,,,,ClO4,[Li+].[O-][Cl+3]([O-])([O-])[O-],0.090909061,0.027247479,0.264340376,105.9645157,,,,,,,,,,,,9.862326602,2.90E-06,-5.537879
,,,,,1,doi.org/10.1021/ma021734u,PEO3+borane,[Cu]OB(C1=C(C=C(C=C1C)C)C)OCCOCCOCC[Au],[Cu]OB(C1=C(C=C(C=C1C)C)C)OCCOCCOCC[Au],,,,,,0.909090909,0.906488664,0.25,0.75,,3-Jan,,,,2000,,,278.15,block,,,,,,,,,,,,,,,,,,,,,,,,,,,,,,,,,,,,,,,,,,,,,,TFSI,O=S(=O)([N-]S(=O)(=O)C(F)(F)F)C(F)(F)F.[Li+],0.090909091,0.093511336,0.359518244,286.9332984,,,,,,,,,,,,58.59207717,3.90E-05,-4.409091
,,,,,1,doi.org/10.1021/ma021734u,PEO3+borane,[Cu]OB(C1=C(C=C(C=C1C)C)C)OCCOCCOCC[Au],[Cu]OB(C1=C(C=C(C=C1C)C)C)OCCOCCOCC[Au],,,,,,0.909090909,0.906488664,0.25,0.75,,3-Jan,,,,2000,,,278.15,block,,,,,,,,,,,,,,,,,,,,,,,,,,,,,,,,,,,,,,,,,,,,,,TFSI,O=S(=O)([N-]S(=O)(=O)C(F)(F)F)C(F)(F)F.[Li+],0.090909091,0.093511336,0.359518244,286.9332984,,,,,,,,,,,,56.90958236,3.90E-05,-4.409091
,,,,,1,doi.org/10.1021/ma021734u,PEO3+borane,[Cu]OB(C1=C(C=C(C=C1C)C)C)OCCOCCOCC[Au],[Cu]OB(C1=C(C=C(C=C1C)C)C)OCCOCCOCC[Au],,,,,,0.909090909,0.906488664,0.25,0.75,,3-Jan,,,,2000,,,278.15,block,,,,,,,,,,,,,,,,,,,,,,,,,,,,,,,,,,,,,,,,,,,,,,TFSI,O=S(=O)([N-]S(=O)(=O)C(F)(F)F)C(F)(F)F.[Li+],0.090909091,0.093511336,0.359518244,286.9332984,,,,,,,,,,,,55.42825831,3.90E-05,-4.409091
,,,,,1,doi.org/10.1021/ma021734u,PEO3+borane,[Cu]OB(C1=C(C=C(C=C1C)C)C)OCCOCCOCC[Au],[Cu]OB(C1=C(C=C(C=C1C)C)C)OCCOCCOCC[Au],,,,,,0.909090909,0.906488664,0.25,0.75,,3-Jan,,,,2000,,,278.15,block,,,,,,,,,,,,,,,,,,,,,,,,,,,,,,,,,,,,,,,,,,,,,,TFSI,O=S(=O)([N-]S(=O)(=O)C(F)(F)F)C(F)(F)F.[Li+],0.090909091,0.093511336,0.359518244,286.9332984,,,,,,,,,,,,54.69262505,3.76E-05,-4.424242
,,,,,1,doi.org/10.1021/ma021734u,PEO3+borane,[Cu]OB(C1=C(C=C(C=C1C)C)C)OCCOCCOCC[Au],[Cu]OB(C1=C(C=C(C=C1C)C)C)OCCOCCOCC[Au],,,,,,0.909090909,0.906488664,0.25,0.75,,3-Jan,,,,2000,,,278.15,block,,,,,,,,,,,,,,,,,,,,,,,,,,,,,,,,,,,,,,,,,,,,,,TFSI,O=S(=O)([N-]S(=O)(=O)C(F)(F)F)C(F)(F)F.[Li+],0.090909091,0.093511336,0.359518244,286.9332984,,,,,,,,,,,,53.50423421,3.57E-05,-4.44697
,,,,,1,doi.org/10.1021/ma021734u,PEO3+borane,[Cu]OB(C1=C(C=C(C=C1C)C)C)OCCOCCOCC[Au],[Cu]OB(C1=C(C=C(C=C1C)C)C)OCCOCCOCC[Au],,,,,,0.909090909,0.906488664,0.25,0.75,,3-Jan,,,,2000,,,278.15,block,,,,,,,,,,,,,,,,,,,,,,,,,,,,,,,,,,,,,,,,,,,,,,TFSI,O=S(=O)([N-]S(=O)(=O)C(F)(F)F)C(F)(F)F.[Li+],0.090909091,0.093511336,0.359518244,286.9332984,,,,,,,,,,,,52.50525093,3.39E-05,-4.469697
,,,,,1,doi.org/10.1021/ma021734u,PEO3+borane,[Cu]OB(C1=C(C=C(C=C1C)C)C)OCCOCCOCC[Au],[Cu]OB(C1=C(C=C(C=C1C)C)C)OCCOCCOCC[Au],,,,,,0.909090909,0.906488664,0.25,0.75,,3-Jan,,,,2000,,,278.15,block,,,,,,,,,,,,,,,,,,,,,,,,,,,,,,,,,,,,,,,,,,,,,,TFSI,O=S(=O)([N-]S(=O)(=O)C(F)(F)F)C(F)(F)F.[Li+],0.090909091,0.093511336,0.359518244,286.9332984,,,,,,,,,,,,51.9629605,3.27E-05,-4.484848
,,,,,1,doi.org/10.1021/ma021734u,PEO3+borane,[Cu]OB(C1=C(C=C(C=C1C)C)C)OCCOCCOCC[Au],[Cu]OB(C1=C(C=C(C=C1C)C)C)OCCOCCOCC[Au],,,,,,0.909090909,0.906488664,0.25,0.75,,3-Jan,,,,2000,,,278.15,block,,,,,,,,,,,,,,,,,,,,,,,,,,,,,,,,,,,,,,,,,,,,,,TFSI,O=S(=O)([N-]S(=O)(=O)C(F)(F)F)C(F)(F)F.[Li+],0.090909091,0.093511336,0.359518244,286.9332984,,,,,,,,,,,,50.43626778,3.05E-05,-4.515152
,,,,,1,doi.org/10.1021/ma021734u,PEO3+borane,[Cu]OB(C1=C(C=C(C=C1C)C)C)OCCOCCOCC[Au],[Cu]OB(C1=C(C=C(C=C1C)C)C)OCCOCCOCC[Au],,,,,,0.909090909,0.906488664,0.25,0.75,,3-Jan,,,,2000,,,278.15,block,,,,,,,,,,,,,,,,,,,,,,,,,,,,,,,,,,,,,,,,,,,,,,TFSI,O=S(=O)([N-]S(=O)(=O)C(F)(F)F)C(F)(F)F.[Li+],0.090909091,0.093511336,0.359518244,286.9332984,,,,,,,,,,,,49.3671821,3.05E-05,-4.515152
,,,,,1,doi.org/10.1021/ma021734u,PEO3+borane,[Cu]OB(C1=C(C=C(C=C1C)C)C)OCCOCCOCC[Au],[Cu]OB(C1=C(C=C(C=C1C)C)C)OCCOCCOCC[Au],,,,,,0.909090909,0.906488664,0.25,0.75,,3-Jan,,,,2000,,,278.15,block,,,,,,,,,,,,,,,,,,,,,,,,,,,,,,,,,,,,,,,,,,,,,,TFSI,O=S(=O)([N-]S(=O)(=O)C(F)(F)F)C(F)(F)F.[Li+],0.090909091,0.093511336,0.359518244,286.9332984,,,,,,,,,,,,48.12884401,3.00E-05,-4.522727
,,,,,1,doi.org/10.1021/ma021734u,PEO3+borane,[Cu]OB(C1=C(C=C(C=C1C)C)C)OCCOCCOCC[Au],[Cu]OB(C1=C(C=C(C=C1C)C)C)OCCOCCOCC[Au],,,,,,0.909090909,0.906488664,0.25,0.75,,3-Jan,,,,2000,,,278.15,block,,,,,,,,,,,,,,,,,,,,,,,,,,,,,,,,,,,,,,,,,,,,,,TFSI,O=S(=O)([N-]S(=O)(=O)C(F)(F)F)C(F)(F)F.[Li+],0.090909091,0.093511336,0.359518244,286.9332984,,,,,,,,,,,,47.6889039,3.00E-05,-4.522727
,,,,,1,doi.org/10.1021/ma021734u,PEO3+borane,[Cu]OB(C1=C(C=C(C=C1C)C)C)OCCOCCOCC[Au],[Cu]OB(C1=C(C=C(C=C1C)C)C)OCCOCCOCC[Au],,,,,,0.909090909,0.906488664,0.25,0.75,,3-Jan,,,,2000,,,278.15,block,,,,,,,,,,,,,,,,,,,,,,,,,,,,,,,,,,,,,,,,,,,,,,TFSI,O=S(=O)([N-]S(=O)(=O)C(F)(F)F)C(F)(F)F.[Li+],0.090909091,0.093511336,0.359518244,286.9332984,,,,,,,,,,,,45.94102454,2.95E-05,-4.530303
,,,,,1,doi.org/10.1021/ma021734u,PEO3+borane,[Cu]OB(C1=C(C=C(C=C1C)C)C)OCCOCCOCC[Au],[Cu]OB(C1=C(C=C(C=C1C)C)C)OCCOCCOCC[Au],,,,,,0.909090909,0.906488664,0.25,0.75,,3-Jan,,,,2000,,,278.15,block,,,,,,,,,,,,,,,,,,,,,,,,,,,,,,,,,,,,,,,,,,,,,,TFSI,O=S(=O)([N-]S(=O)(=O)C(F)(F)F)C(F)(F)F.[Li+],0.090909091,0.093511336,0.359518244,286.9332984,,,,,,,,,,,,45.16066166,2.75E-05,-4.560606
,,,,,1,doi.org/10.1021/ma021734u,PEO3+borane,[Cu]OB(C1=C(C=C(C=C1C)C)C)OCCOCCOCC[Au],[Cu]OB(C1=C(C=C(C=C1C)C)C)OCCOCCOCC[Au],,,,,,0.909090909,0.906488664,0.25,0.75,,3-Jan,,,,2000,,,278.15,block,,,,,,,,,,,,,,,,,,,,,,,,,,,,,,,,,,,,,,,,,,,,,,TFSI,O=S(=O)([N-]S(=O)(=O)C(F)(F)F)C(F)(F)F.[Li+],0.090909091,0.093511336,0.359518244,286.9332984,,,,,,,,,,,,44.12609588,2.61E-05,-4.583333
,,,,,1,doi.org/10.1021/ma021734u,PEO3+borane,[Cu]OB(C1=C(C=C(C=C1C)C)C)OCCOCCOCC[Au],[Cu]OB(C1=C(C=C(C=C1C)C)C)OCCOCCOCC[Au],,,,,,0.909090909,0.906488664,0.25,0.75,,3-Jan,,,,2000,,,278.15,block,,,,,,,,,,,,,,,,,,,,,,,,,,,,,,,,,,,,,,,,,,,,,,TFSI,O=S(=O)([N-]S(=O)(=O)C(F)(F)F)C(F)(F)F.[Li+],0.090909091,0.093511336,0.359518244,286.9332984,,,,,,,,,,,,43.26904767,2.52E-05,-4.598485
,,,,,1,doi.org/10.1021/ma021734u,PEO3+borane,[Cu]OB(C1=C(C=C(C=C1C)C)C)OCCOCCOCC[Au],[Cu]OB(C1=C(C=C(C=C1C)C)C)OCCOCCOCC[Au],,,,,,0.909090909,0.906488664,0.25,0.75,,3-Jan,,,,2000,,,278.15,block,,,,,,,,,,,,,,,,,,,,,,,,,,,,,,,,,,,,,,,,,,,,,,TFSI,O=S(=O)([N-]S(=O)(=O)C(F)(F)F)C(F)(F)F.[Li+],0.090909091,0.093511336,0.359518244,286.9332984,,,,,,,,,,,,42.58679549,2.48E-05,-4.606061
,,,,,1,doi.org/10.1021/ma021734u,PEO3+borane,[Cu]OB(C1=C(C=C(C=C1C)C)C)OCCOCCOCC[Au],[Cu]OB(C1=C(C=C(C=C1C)C)C)OCCOCCOCC[Au],,,,,,0.909090909,0.906488664,0.25,0.75,,3-Jan,,,,2000,,,278.15,block,,,,,,,,,,,,,,,,,,,,,,,,,,,,,,,,,,,,,,,,,,,,,,TFSI,O=S(=O)([N-]S(=O)(=O)C(F)(F)F)C(F)(F)F.[Li+],0.090909091,0.093511336,0.359518244,286.9332984,,,,,,,,,,,,41.90747909,2.39E-05,-4.621212
,,,,,1,doi.org/10.1021/ma021734u,PEO3+borane,[Cu]OB(C1=C(C=C(C=C1C)C)C)OCCOCCOCC[Au],[Cu]OB(C1=C(C=C(C=C1C)C)C)OCCOCCOCC[Au],,,,,,0.909090909,0.906488664,0.25,0.75,,3-Jan,,,,2000,,,278.15,block,,,,,,,,,,,,,,,,,,,,,,,,,,,,,,,,,,,,,,,,,,,,,,TFSI,O=S(=O)([N-]S(=O)(=O)C(F)(F)F)C(F)(F)F.[Li+],0.090909091,0.093511336,0.359518244,286.9332984,,,,,,,,,,,,41.23098071,2.35E-05,-4.628788
,,,,,1,doi.org/10.1021/ma021734u,PEO3+borane,[Cu]OB(C1=C(C=C(C=C1C)C)C)OCCOCCOCC[Au],[Cu]OB(C1=C(C=C(C=C1C)C)C)OCCOCCOCC[Au],,,,,,0.909090909,0.906488664,0.25,0.75,,3-Jan,,,,2000,,,278.15,block,,,,,,,,,,,,,,,,,,,,,,,,,,,,,,,,,,,,,,,,,,,,,,TFSI,O=S(=O)([N-]S(=O)(=O)C(F)(F)F)C(F)(F)F.[Li+],0.090909091,0.093511336,0.359518244,286.9332984,,,,,,,,,,,,40.5574797,2.27E-05,-4.643939
,,,,,1,doi.org/10.1021/ma021734u,PEO3+borane,[Cu]OB(C1=C(C=C(C=C1C)C)C)OCCOCCOCC[Au],[Cu]OB(C1=C(C=C(C=C1C)C)C)OCCOCCOCC[Au],,,,,,0.909090909,0.906488664,0.25,0.75,,3-Jan,,,,2000,,,278.15,block,,,,,,,,,,,,,,,,,,,,,,,,,,,,,,,,,,,,,,,,,,,,,,TFSI,O=S(=O)([N-]S(=O)(=O)C(F)(F)F)C(F)(F)F.[Li+],0.090909091,0.093511336,0.359518244,286.9332984,,,,,,,,,,,,39.30235102,2.15E-05,-4.666667
,,,,,1,doi.org/10.1021/ma021734u,PEO3+borane,[Cu]OB(C1=C(C=C(C=C1C)C)C)OCCOCCOCC[Au],[Cu]OB(C1=C(C=C(C=C1C)C)C)OCCOCCOCC[Au],,,,,,0.909090909,0.906488664,0.25,0.75,,3-Jan,,,,2000,,,278.15,block,,,,,,,,,,,,,,,,,,,,,,,,,,,,,,,,,,,,,,,,,,,,,,TFSI,O=S(=O)([N-]S(=O)(=O)C(F)(F)F)C(F)(F)F.[Li+],0.090909091,0.093511336,0.359518244,286.9332984,,,,,,,,,,,,38.9694094,2.19E-05,-4.659091
,,,,,1,doi.org/10.1021/ma021734u,PEO3+borane,[Cu]OB(C1=C(C=C(C=C1C)C)C)OCCOCCOCC[Au],[Cu]OB(C1=C(C=C(C=C1C)C)C)OCCOCCOCC[Au],,,,,,0.909090909,0.906488664,0.25,0.75,,3-Jan,,,,2000,,,278.15,block,,,,,,,,,,,,,,,,,,,,,,,,,,,,,,,,,,,,,,,,,,,,,,TFSI,O=S(=O)([N-]S(=O)(=O)C(F)(F)F)C(F)(F)F.[Li+],0.090909091,0.093511336,0.359518244,286.9332984,,,,,,,,,,,,37.47962139,2.08E-05,-4.681818
,,,,,1,doi.org/10.1021/ma021734u,PEO3+borane,[Cu]OB(C1=C(C=C(C=C1C)C)C)OCCOCCOCC[Au],[Cu]OB(C1=C(C=C(C=C1C)C)C)OCCOCCOCC[Au],,,,,,0.909090909,0.906488664,0.25,0.75,,3-Jan,,,,2000,,,278.15,block,,,,,,,,,,,,,,,,,,,,,,,,,,,,,,,,,,,,,,,,,,,,,,TFSI,O=S(=O)([N-]S(=O)(=O)C(F)(F)F)C(F)(F)F.[Li+],0.090909091,0.093511336,0.359518244,286.9332984,,,,,,,,,,,,35.92238723,1.94E-05,-4.712121
,,,,,1,doi.org/10.1021/ma021734u,PEO3+borane,[Cu]OB(C1=C(C=C(C=C1C)C)C)OCCOCCOCC[Au],[Cu]OB(C1=C(C=C(C=C1C)C)C)OCCOCCOCC[Au],,,,,,0.909090909,0.906488664,0.25,0.75,,3-Jan,,,,2000,,,278.15,block,,,,,,,,,,,,,,,,,,,,,,,,,,,,,,,,,,,,,,,,,,,,,,TFSI,O=S(=O)([N-]S(=O)(=O)C(F)(F)F)C(F)(F)F.[Li+],0.090909091,0.093511336,0.359518244,286.9332984,,,,,,,,,,,,35.19020161,1.84E-05,-4.734848
,,,,,1,doi.org/10.1021/ma021734u,PEO3+borane,[Cu]OB(C1=C(C=C(C=C1C)C)C)OCCOCCOCC[Au],[Cu]OB(C1=C(C=C(C=C1C)C)C)OCCOCCOCC[Au],,,,,,0.909090909,0.906488664,0.25,0.75,,3-Jan,,,,2000,,,278.15,block,,,,,,,,,,,,,,,,,,,,,,,,,,,,,,,,,,,,,,,,,,,,,,TFSI,O=S(=O)([N-]S(=O)(=O)C(F)(F)F)C(F)(F)F.[Li+],0.090909091,0.093511336,0.359518244,286.9332984,,,,,,,,,,,,34.13876663,1.72E-05,-4.765152
,,,,,1,doi.org/10.1021/ma021734u,PEO3+borane,[Cu]OB(C1=C(C=C(C=C1C)C)C)OCCOCCOCC[Au],[Cu]OB(C1=C(C=C(C=C1C)C)C)OCCOCCOCC[Au],,,,,,0.909090909,0.906488664,0.25,0.75,,3-Jan,,,,2000,,,278.15,block,,,,,,,,,,,,,,,,,,,,,,,,,,,,,,,,,,,,,,,,,,,,,,TFSI,O=S(=O)([N-]S(=O)(=O)C(F)(F)F)C(F)(F)F.[Li+],0.090909091,0.093511336,0.359518244,286.9332984,,,,,,,,,,,,33.65587472,1.72E-05,-4.765152
,,,,,1,doi.org/10.1021/ma021734u,PEO3+borane,[Cu]OB(C1=C(C=C(C=C1C)C)C)OCCOCCOCC[Au],[Cu]OB(C1=C(C=C(C=C1C)C)C)OCCOCCOCC[Au],,,,,,0.909090909,0.906488664,0.25,0.75,,3-Jan,,,,2000,,,278.15,block,,,,,,,,,,,,,,,,,,,,,,,,,,,,,,,,,,,,,,,,,,,,,,TFSI,O=S(=O)([N-]S(=O)(=O)C(F)(F)F)C(F)(F)F.[Li+],0.090909091,0.093511336,0.359518244,286.9332984,,,,,,,,,,,,32.6147666,1.63E-05,-4.787879
,,,,,1,doi.org/10.1021/ma021734u,PEO3+borane,[Cu]OB(C1=C(C=C(C=C1C)C)C)OCCOCCOCC[Au],[Cu]OB(C1=C(C=C(C=C1C)C)C)OCCOCCOCC[Au],,,,,,0.909090909,0.906488664,0.25,0.75,,3-Jan,,,,2000,,,278.15,block,,,,,,,,,,,,,,,,,,,,,,,,,,,,,,,,,,,,,,,,,,,,,,TFSI,O=S(=O)([N-]S(=O)(=O)C(F)(F)F)C(F)(F)F.[Li+],0.090909091,0.093511336,0.359518244,286.9332984,,,,,,,,,,,,32.3755207,1.60E-05,-4.795455
,,,,,1,doi.org/10.1021/ma021734u,PEO3+borane,[Cu]OB(C1=C(C=C(C=C1C)C)C)OCCOCCOCC[Au],[Cu]OB(C1=C(C=C(C=C1C)C)C)OCCOCCOCC[Au],,,,,,0.909090909,0.906488664,0.25,0.75,,3-Jan,,,,2000,,,278.15,block,,,,,,,,,,,,,,,,,,,,,,,,,,,,,,,,,,,,,,,,,,,,,,TFSI,O=S(=O)([N-]S(=O)(=O)C(F)(F)F)C(F)(F)F.[Li+],0.090909091,0.093511336,0.359518244,286.9332984,,,,,,,,,,,,31.81879559,1.52E-05,-4.818182
,,,,,1,doi.org/10.1021/ma021734u,PEO3+borane,[Cu]OB(C1=C(C=C(C=C1C)C)C)OCCOCCOCC[Au],[Cu]OB(C1=C(C=C(C=C1C)C)C)OCCOCCOCC[Au],,,,,,0.909090909,0.906488664,0.25,0.75,,3-Jan,,,,2000,,,278.15,block,,,,,,,,,,,,,,,,,,,,,,,,,,,,,,,,,,,,,,,,,,,,,,TFSI,O=S(=O)([N-]S(=O)(=O)C(F)(F)F)C(F)(F)F.[Li+],0.090909091,0.093511336,0.359518244,286.9332984,,,,,,,,,,,,30.94787086,1.42E-05,-4.848485
,,,,,1,doi.org/10.1021/ma021734u,PEO3+borane,[Cu]OB(C1=C(C=C(C=C1C)C)C)OCCOCCOCC[Au],[Cu]OB(C1=C(C=C(C=C1C)C)C)OCCOCCOCC[Au],,,,,,0.909090909,0.906488664,0.25,0.75,,3-Jan,,,,2000,,,278.15,block,,,,,,,,,,,,,,,,,,,,,,,,,,,,,,,,,,,,,,,,,,,,,,TFSI,O=S(=O)([N-]S(=O)(=O)C(F)(F)F)C(F)(F)F.[Li+],0.090909091,0.093511336,0.359518244,286.9332984,,,,,,,,,,,,29.92512141,1.35E-05,-4.871212
,,,,,1,doi.org/10.1021/ma021734u,PEO3+borane,[Cu]OB(C1=C(C=C(C=C1C)C)C)OCCOCCOCC[Au],[Cu]OB(C1=C(C=C(C=C1C)C)C)OCCOCCOCC[Au],,,,,,0.909090909,0.906488664,0.25,0.75,,3-Jan,,,,2000,,,278.15,block,,,,,,,,,,,,,,,,,,,,,,,,,,,,,,,,,,,,,,,,,,,,,,TFSI,O=S(=O)([N-]S(=O)(=O)C(F)(F)F)C(F)(F)F.[Li+],0.090909091,0.093511336,0.359518244,286.9332984,,,,,,,,,,,,28.52022738,1.23E-05,-4.909091
,,,,,1,doi.org/10.1021/ma021734u,PEO3+borane,[Cu]OB(C1=C(C=C(C=C1C)C)C)OCCOCCOCC[Au],[Cu]OB(C1=C(C=C(C=C1C)C)C)OCCOCCOCC[Au],,,,,,0.909090909,0.906488664,0.25,0.75,,3-Jan,,,,2000,,,278.15,block,,,,,,,,,,,,,,,,,,,,,,,,,,,,,,,,,,,,,,,,,,,,,,TFSI,O=S(=O)([N-]S(=O)(=O)C(F)(F)F)C(F)(F)F.[Li+],0.090909091,0.093511336,0.359518244,286.9332984,,,,,,,,,,,,26.7439575,1.09E-05,-4.962121
,,,,,1,doi.org/10.1021/ma021734u,PEO3+borane,[Cu]OB(C1=C(C=C(C=C1C)C)C)OCCOCCOCC[Au],[Cu]OB(C1=C(C=C(C=C1C)C)C)OCCOCCOCC[Au],,,,,,0.909090909,0.906488664,0.25,0.75,,3-Jan,,,,2000,,,278.15,block,,,,,,,,,,,,,,,,,,,,,,,,,,,,,,,,,,,,,,,,,,,,,,TFSI,O=S(=O)([N-]S(=O)(=O)C(F)(F)F)C(F)(F)F.[Li+],0.090909091,0.093511336,0.359518244,286.9332984,,,,,,,,,,,,25.74915441,1.02E-05,-4.992424
,,,,,1,doi.org/10.1021/ma021734u,PEO3+borane,[Cu]OB(C1=C(C=C(C=C1C)C)C)OCCOCCOCC[Au],[Cu]OB(C1=C(C=C(C=C1C)C)C)OCCOCCOCC[Au],,,,,,0.909090909,0.906488664,0.25,0.75,,3-Jan,,,,2000,,,278.15,block,,,,,,,,,,,,,,,,,,,,,,,,,,,,,,,,,,,,,,,,,,,,,,TFSI,O=S(=O)([N-]S(=O)(=O)C(F)(F)F)C(F)(F)F.[Li+],0.090909091,0.093511336,0.359518244,286.9332984,,,,,,,,,,,,25.3683341,1.00E-05,-5
,,,,,1,doi.org/10.1021/ma021734u,PEO3+borane,[Cu]OB(C1=C(C=C(C=C1C)C)C)OCCOCCOCC[Au],[Cu]OB(C1=C(C=C(C=C1C)C)C)OCCOCCOCC[Au],,,,,,0.909090909,0.906488664,0.25,0.75,,3-Jan,,,,2000,,,278.15,block,,,,,,,,,,,,,,,,,,,,,,,,,,,,,,,,,,,,,,,,,,,,,,TFSI,O=S(=O)([N-]S(=O)(=O)C(F)(F)F)C(F)(F)F.[Li+],0.090909091,0.093511336,0.359518244,286.9332984,,,,,,,,,,,,24.53390018,9.49E-06,-5.022727
,,,,,1,doi.org/10.1021/ma021734u,PEO3+borane,[Cu]OB(C1=C(C=C(C=C1C)C)C)OCCOCCOCC[Au],[Cu]OB(C1=C(C=C(C=C1C)C)C)OCCOCCOCC[Au],,,,,,0.909090909,0.906488664,0.25,0.75,,3-Jan,,,,2000,,,278.15,block,,,,,,,,,,,,,,,,,,,,,,,,,,,,,,,,,,,,,,,,,,,,,,TFSI,O=S(=O)([N-]S(=O)(=O)C(F)(F)F)C(F)(F)F.[Li+],0.090909091,0.093511336,0.359518244,286.9332984,,,,,,,,,,,,23.929883,9.49E-06,-5.022727
,,,,,1,doi.org/10.1021/ma021734u,PEO3+borane,[Cu]OB(C1=C(C=C(C=C1C)C)C)OCCOCCOCC[Au],[Cu]OB(C1=C(C=C(C=C1C)C)C)OCCOCCOCC[Au],,,,,,0.909090909,0.906488664,0.25,0.75,,3-Jan,,,,2000,,,278.15,block,,,,,,,,,,,,,,,,,,,,,,,,,,,,,,,,,,,,,,,,,,,,,,TFSI,O=S(=O)([N-]S(=O)(=O)C(F)(F)F)C(F)(F)F.[Li+],0.090909091,0.093511336,0.359518244,286.9332984,,,,,,,,,,,,23.10346024,8.85E-06,-5.05303
