Repository: zjurillpolymer/SPE_prediction

# SPE Prediction

Polymer electrolyte conductivity prediction using graph neural networks.

## Data

Data from [ChemPropPred](https://github.com/learningmatter-mit/Chem-prop-pred) — polymer electrolyte conductivity measurements including SMILES, conductivity (log S/cm), molecular weight, salt concentration, and temperature.

- `data/clean_train_data.csv` — cleaned training data
- `data/PolymerElectrolyteData.csv` — full raw dataset
- `data/PolyInfo_8salts.csv` / `data/polyinfo_5salts_4conc.csv` — PolyInfo polymer database with salt additives

File: data/PolymerElectrolyteData.csv (part 11 of 154)
Notes,Compound Notebook Name,Date Copied to Master Database,Data Recorded By,Seshadri Group,Oyaizu Group,DOI,Solvent 1 (S1),S1 SMILES,S1 SMILES 1,S1 SMILES 2,S1 SMILES 3,S1 Big SMILES,S1 End Group 1,S1 End Group 2,S1 Mol %,S1 Weight %,S1 SMILES 1 Mol %,S1 SMILES 2 Mol %,S1 SMILES 3 Mol %,S1 Molar Ratio,S1 Weight Ratio,S1 Mw,S1 Mn,S1 Mn or Mw,S1 Mw/Mn,S1 DOP,S1 Molar Mass (g/mol),S1 Type,S1 Block Mol Weight,Solvent 2 (S2),S2 SMILES,S2 SMILES 1,S2 SMILES 2,S2 Mol %,S2 Weight %,S2 SMILES 1 Mol %,S2 SMILES 2 Mol %,S2 Molar Ratio,S2 Weight Ratio,S2 Mw,S2 Mn,S2 Mn or Mw,S2 Mw/Mn,S2 DOP,S2 Molar Mass (g/mol),S2 Type,Solvent 3 (S3),S3 SMILES,S3 SMILES 1,S3 Mol %,S3 Weight %,S3 Molar Ratio,S3 Weight Ratio,S3 Mw,S3 Mn,S3 Mn or Mw,S3 Mw/Mn,S3 DOP,S3 Molar Mass (g/mol),S3 Type,Solvent 4 (S4),S4 SMILES,S4 Mol %,S4 Weight %,S4 Molar Ratio,S4 Weight Ratio,S4 Mw,S4 Mn,S4 Mn or Mw,S4 Mw/Mn,S4 DOP,S4 Molar Mass (g/mol),S4 Type,Salt 1,Salt1 SMILES,Salt1 Mol %,Salt1 Weight %,Salt1 Molality (mol salt/kg polymer),Salt1 Molar Mass (g/mol),Salt 2,Salt2 SMILES,Salt2 Mol %,Salt2 Weight %,Salt2 Molality (mol salt/kg polymer),Salt2 Molar Mass (g/mol),Inorganic Material 1 (IM1),IM1 Weight %,IM1 Particle Size (nm),Tg (oC),Heating Rate (K/min),Temperature (oC),Conductivity (S/cm),log Conductivity (S/cm)
,,,,,1,doi.org/10.1021/ma021734u,PEO3+borane,[Cu]OB(C1=C(C=C(C=C1C)C)C)OCCOCCOCC[Au],[Cu]OB(C1=C(C=C(C=C1C)C)C)OCCOCCOCC[Au],,,,,,0.909090909,0.906488664,0.25,0.75,,3-Jan,,,,2000,,,278.15,block,,,,,,,,,,,,,,,,,,,,,,,,,,,,,,,,,,,,,,,,,,,,,,TFSI,O=S(=O)([N-]S(=O)(=O)C(F)(F)F)C(F)(F)F.[Li+],0.090909091,0.093511336,0.359518244,286.9332984,,,,,,,,,,,,22.43068451,8.40E-06,-5.075758
,,,,,1,doi.org/10.1021/ma021734u,PEO3+borane,[Cu]OB(C1=C(C=C(C=C1C)C)C)OCCOCCOCC[Au],[Cu]OB(C1=C(C=C(C=C1C)C)C)OCCOCCOCC[Au],,,,,,0.909090909,0.906488664,0.25,0.75,,3-Jan,,,,2000,,,278.15,block,,,,,,,,,,,,,,,,,,,,,,,,,,,,,,,,,,,,,,,,,,,,,,TFSI,O=S(=O)([N-]S(=O)(=O)C(F)(F)F)C(F)(F)F.[Li+],0.090909091,0.093511336,0.359518244,286.9332984,,,,,,,,,,,,21.76095753,7.70E-06,-5.113636
,,,,,1,doi.org/10.1021/ma021734u,PEO3+borane,[Cu]OB(C1=C(C=C(C=C1C)C)C)OCCOCCOCC[Au],[Cu]OB(C1=C(C=C(C=C1C)C)C)OCCOCCOCC[Au],,,,,,0.909090909,0.906488664,0.25,0.75,,3-Jan,,,,2000,,,278.15,block,,,,,,,,,,,,,,,,,,,,,,,,,,,,,,,,,,,,,,,,,,,,,,TFSI,O=S(=O)([N-]S(=O)(=O)C(F)(F)F)C(F)(F)F.[Li+],0.090909091,0.093511336,0.359518244,286.9332984,,,,,,,,,,,,20.65146484,7.05E-06,-5.151515
,,,,,1,doi.org/10.1021/ma021734u,PEO3+borane,[Cu]OB(C1=C(C=C(C=C1C)C)C)OCCOCCOCC[Au],[Cu]OB(C1=C(C=C(C=C1C)C)C)OCCOCCOCC[Au],,,,,,0.909090909,0.906488664,0.25,0.75,,3-Jan,,,,2000,,,278.15,block,,,,,,,,,,,,,,,,,,,,,,,,,,,,,,,,,,,,,,,,,,,,,,TFSI,O=S(=O)([N-]S(=O)(=O)C(F)(F)F)C(F)(F)F.[Li+],0.090909091,0.093511336,0.359518244,286.9332984,,,,,,,,,,,,20.13661082,6.93E-06,-5.159091
,,,,,1,doi.org/10.1021/ma021734u,PEO3+borane,[Cu]OB(C1=C(C=C(C=C1C)C)C)OCCOCCOCC[Au],[Cu]OB(C1=C(C=C(C=C1C)C)C)OCCOCCOCC[Au],,,,,,0.909090909,0.906488664,0.25,0.75,,3-Jan,,,,2000,,,278.15,block,,,,,,,,,,,,,,,,,,,,,,,,,,,,,,,,,,,,,,,,,,,,,,TFSI,O=S(=O)([N-]S(=O)(=O)C(F)(F)F)C(F)(F)F.[Li+],0.090909091,0.093511336,0.359518244,286.9332984,,,,,,,,,,,,19.55037463,6.58E-06,-5.181818
,,,,,1,doi.org/10.1021/ma021734u,PEO3+borane,[Cu]OB(C1=C(C=C(C=C1C)C)C)OCCOCCOCC[Au],[Cu]OB(C1=C(C=C(C=C1C)C)C)OCCOCCOCC[Au],,,,,,0.909090909,0.906488664,0.25,0.75,,3-Jan,,,,2000,,,278.15,block,,,,,,,,,,,,,,,,,,,,,,,,,,,,,,,,,,,,,,,,,,,,,,TFSI,O=S(=O)([N-]S(=O)(=O)C(F)(F)F)C(F)(F)F.[Li+],0.090909091,0.093511336,0.359518244,286.9332984,,,,,,,,,,,,18.82080292,6.03E-06,-5.219697
,,,,,1,doi.org/10.1021/ma021734u,PEO3+borane,[Cu]OB(C1=C(C=C(C=C1C)C)C)OCCOCCOCC[Au],[Cu]OB(C1=C(C=C(C=C1C)C)C)OCCOCCOCC[Au],,,,,,0.909090909,0.906488664,0.25,0.75,,3-Jan,,,,2000,,,278.15,block,,,,,,,,,,,,,,,,,,,,,,,,,,,,,,,,,,,,,,,,,,,,,,TFSI,O=S(=O)([N-]S(=O)(=O)C(F)(F)F)C(F)(F)F.[Li+],0.090909091,0.093511336,0.359518244,286.9332984,,,,,,,,,,,,18.02252263,5.62E-06,-5.25
,,,,,1,doi.org/10.1021/ma021734u,PEO3+borane,[Cu]OB(C1=C(C=C(C=C1C)C)C)OCCOCCOCC[Au],[Cu]OB(C1=C(C=C(C=C1C)C)C)OCCOCCOCC[Au],,,,,,0.909090909,0.906488664,0.25,0.75,,3-Jan,,,,2000,,,278.15,block,,,,,,,,,,,,,,,,,,,,,,,,,,,,,,,,,,,,,,,,,,,,,,TFSI,O=S(=O)([N-]S(=O)(=O)C(F)(F)F)C(F)(F)F.[Li+],0.090909091,0.093511336,0.359518244,286.9332984,,,,,,,,,,,,17.08464891,5.62E-06,-5.25
,,,,,1,doi.org/10.1021/ma021734u,PEO3+borane,[Cu]OB(C1=C(C=C(C=C1C)C)C)OCCOCCOCC[Au],[Cu]OB(C1=C(C=C(C=C1C)C)C)OCCOCCOCC[Au],,,,,,0.909090909,0.906488664,0.25,0.75,,3-Jan,,,,2000,,,278.15,block,,,,,,,,,,,,,,,,,,,,,,,,,,,,,,,,,,,,,,,,,,,,,,TFSI,O=S(=O)([N-]S(=O)(=O)C(F)(F)F)C(F)(F)F.[Li+],0.090909091,0.093511336,0.359518244,286.9332984,,,,,,,,,,,,16.15288131,5.34E-06,-5.272727
,,,,,1,doi.org/10.1021/ma021734u,PEO3+borane,[Cu]OB(C1=C(C=C(C=C1C)C)C)OCCOCCOCC[Au],[Cu]OB(C1=C(C=C(C=C1C)C)C)OCCOCCOCC[Au],,,,,,0.909090909,0.906488664,0.25,0.75,,3-Jan,,,,2000,,,278.15,block,,,,,,,,,,,,,,,,,,,,,,,,,,,,,,,,,,,,,,,,,,,,,,TFSI,O=S(=O)([N-]S(=O)(=O)C(F)(F)F)C(F)(F)F.[Li+],0.090909091,0.093511336,0.359518244,286.9332984,,,,,,,,,,,,15.51126986,5.06E-06,-5.295455
,,,,,1,doi.org/10.1021/ma021734u,PEO3+borane,[Cu]OB(C1=C(C=C(C=C1C)C)C)OCCOCCOCC[Au],[Cu]OB(C1=C(C=C(C=C1C)C)C)OCCOCCOCC[Au],,,,,,0.909090909,0.906488664,0.25,0.75,,3-Jan,,,,2000,,,278.15,block,,,,,,,,,,,,,,,,,,,,,,,,,,,,,,,,,,,,,,,,,,,,,,TFSI,O=S(=O)([N-]S(=O)(=O)C(F)(F)F)C(F)(F)F.[Li+],0.090909091,0.093511336,0.359518244,286.9332984,,,,,,,,,,,,14.7308772,4.81E-06,-5.318182
,,,,,1,doi.org/10.1021/ma021734u,PEO3+borane,[Cu]OB(C1=C(C=C(C=C1C)C)C)OCCOCCOCC[Au],[Cu]OB(C1=C(C=C(C=C1C)C)C)OCCOCCOCC[Au],,,,,,0.909090909,0.906488664,0.25,0.75,,3-Jan,,,,2000,,,278.15,block,,,,,,,,,,,,,,,,,,,,,,,,,,,,,,,,,,,,,,,,,,,,,,TFSI,O=S(=O)([N-]S(=O)(=O)C(F)(F)F)C(F)(F)F.[Li+],0.090909091,0.093511336,0.359518244,286.9332984,,,,,,,,,,,,14.16603155,4.48E-06,-5.348485
,,,,,1,doi.org/10.1021/ma021734u,PEO3+borane,[Cu]OB(C1=C(C=C(C=C1C)C)C)OCCOCCOCC[Au],[Cu]OB(C1=C(C=C(C=C1C)C)C)OCCOCCOCC[Au],,,,,,0.909090909,0.906488664,0.25,0.75,,3-Jan,,,,2000,,,278.15,block,,,,,,,,,,,,,,,,,,,,,,,,,,,,,,,,,,,,,,,,,,,,,,TFSI,O=S(=O)([N-]S(=O)(=O)C(F)(F)F)C(F)(F)F.[Li+],0.090909091,0.093511336,0.359518244,286.9332984,,,,,,,,,,,,13.18284647,3.97E-06,-5.401515
,,,,,1,doi.org/10.1021/ma021734u,PEO4+borane,[Cu]OB(C1=C(C=C(C=C1C)C)C)OCCOCCOCCOCC[Au],[Cu]OB(C1=C(C=C(C=C1C)C)C)OCCOCCOCCOCC[Au],,,,,,0.909090912,0.970424432,0.2,0.8,,4-Jan,,,,2000,,,347.6875,block,,,,,,,,,,,,,,,,,,,,,,,,,,,,,,,,,,,,,,,,,,,,,,ClO4,[Li+].[O-][Cl+3]([O-])([O-])[O-],0.090909088,0.029575568,0.287614591,105.9645157,,,,,,,,,,,,58.3260729,3.40E-05,-4.468986
,,,,,1,doi.org/10.1021/ma021734u,PEO4+borane,[Cu]OB(C1=C(C=C(C=C1C)C)C)OCCOCCOCCOCC[Au],[Cu]OB(C1=C(C=C(C=C1C)C)C)OCCOCCOCCOCC[Au],,,,,,0.909090912,0.970424432,0.2,0.8,,4-Jan,,,,2000,,,347.6875,block,,,,,,,,,,,,,,,,,,,,,,,,,,,,,,,,,,,,,,,,,,,,,,ClO4,[Li+].[O-][Cl+3]([O-])([O-])[O-],0.090909088,0.029575568,0.287614591,105.9645157,,,,,,,,,,,,57.20572705,3.28E-05,-4.484115
,,,,,1,doi.org/10.1021/ma021734u,PEO4+borane,[Cu]OB(C1=C(C=C(C=C1C)C)C)OCCOCCOCCOCC[Au],[Cu]OB(C1=C(C=C(C=C1C)C)C)OCCOCCOCCOCC[Au],,,,,,0.909090912,0.970424432,0.2,0.8,,4-Jan,,,,2000,,,347.6875,block,,,,,,,,,,,,,,,,,,,,,,,,,,,,,,,,,,,,,,,,,,,,,,ClO4,[Li+].[O-][Cl+3]([O-])([O-])[O-],0.090909088,0.029575568,0.287614591,105.9645157,,,,,,,,,,,,55.9081008,3.11E-05,-4.506808
,,,,,1,doi.org/10.1021/ma021734u,PEO4+borane,[Cu]OB(C1=C(C=C(C=C1C)C)C)OCCOCCOCCOCC[Au],[Cu]OB(C1=C(C=C(C=C1C)C)C)OCCOCCOCCOCC[Au],,,,,,0.909090912,0.970424432,0.2,0.8,,4-Jan,,,,2000,,,347.6875,block,,,,,,,,,,,,,,,,,,,,,,,,,,,,,,,,,,,,,,,,,,,,,,ClO4,[Li+].[O-][Cl+3]([O-])([O-])[O-],0.090909088,0.029575568,0.287614591,105.9645157,,,,,,,,,,,,54.62062874,3.06E-05,-4.514372
,,,,,1,doi.org/10.1021/ma021734u,PEO4+borane,[Cu]OB(C1=C(C=C(C=C1C)C)C)OCCOCCOCCOCC[Au],[Cu]OB(C1=C(C=C(C=C1C)C)C)OCCOCCOCCOCC[Au],,,,,,0.909090912,0.970424432,0.2,0.8,,4-Jan,,,,2000,,,347.6875,block,,,,,,,,,,,,,,,,,,,,,,,,,,,,,,,,,,,,,,,,,,,,,,ClO4,[Li+].[O-][Cl+3]([O-])([O-])[O-],0.090909088,0.029575568,0.287614591,105.9645157,,,,,,,,,,,,53.52514933,3.01E-05,-4.521936
,,,,,1,doi.org/10.1021/ma021734u,PEO4+borane,[Cu]OB(C1=C(C=C(C=C1C)C)C)OCCOCCOCCOCC[Au],[Cu]OB(C1=C(C=C(C=C1C)C)C)OCCOCCOCCOCC[Au],,,,,,0.909090912,0.970424432,0.2,0.8,,4-Jan,,,,2000,,,347.6875,block,,,,,,,,,,,,,,,,,,,,,,,,,,,,,,,,,,,,,,,,,,,,,,ClO4,[Li+].[O-][Cl+3]([O-])([O-])[O-],0.090909088,0.029575568,0.287614591,105.9645157,,,,,,,,,,,,52.6178103,2.85E-05,-4.544629
,,,,,1,doi.org/10.1021/ma021734u,PEO4+borane,[Cu]OB(C1=C(C=C(C=C1C)C)C)OCCOCCOCCOCC[Au],[Cu]OB(C1=C(C=C(C=C1C)C)C)OCCOCCOCCOCC[Au],,,,,,0.909090912,0.970424432,0.2,0.8,,4-Jan,,,,2000,,,347.6875,block,,,,,,,,,,,,,,,,,,,,,,,,,,,,,,,,,,,,,,,,,,,,,,ClO4,[Li+].[O-][Cl+3]([O-])([O-])[O-],0.090909088,0.029575568,0.287614591,105.9645157,,,,,,,,,,,,51.17646313,2.76E-05,-4.559758
,,,,,1,doi.org/10.1021/ma021734u,PEO4+borane,[Cu]OB(C1=C(C=C(C=C1C)C)C)OCCOCCOCCOCC[Au],[Cu]OB(C1=C(C=C(C=C1C)C)C)OCCOCCOCCOCC[Au],,,,,,0.909090912,0.970424432,0.2,0.8,,4-Jan,,,,2000,,,347.6875,block,,,,,,,,,,,,,,,,,,,,,,,,,,,,,,,,,,,,,,,,,,,,,,ClO4,[Li+].[O-][Cl+3]([O-])([O-])[O-],0.090909088,0.029575568,0.287614591,105.9645157,,,,,,,,,,,,50.10384737,2.66E-05,-4.574887
,,,,,1,doi.org/10.1021/ma021734u,PEO4+borane,[Cu]OB(C1=C(C=C(C=C1C)C)C)OCCOCCOCCOCC[Au],[Cu]OB(C1=C(C=C(C=C1C)C)C)OCCOCCOCCOCC[Au],,,,,,0.909090912,0.970424432,0.2,0.8,,4-Jan,,,,2000,,,347.6875,block,,,,,,,,,,,,,,,,,,,,,,,,,,,,,,,,,,,,,,,,,,,,,,ClO4,[Li+].[O-][Cl+3]([O-])([O-])[O-],0.090909088,0.029575568,0.287614591,105.9645157,,,,,,,,,,,,48.77288402,2.48E-05,-4.605144
,,,,,1,doi.org/10.1021/ma021734u,PEO4+borane,[Cu]OB(C1=C(C=C(C=C1C)C)C)OCCOCCOCCOCC[Au],[Cu]OB(C1=C(C=C(C=C1C)C)C)OCCOCCOCCOCC[Au],,,,,,0.909090912,0.970424432,0.2,0.8,,4-Jan,,,,2000,,,347.6875,block,,,,,,,,,,,,,,,,,,,,,,,,,,,,,,,,,,,,,,,,,,,,,,ClO4,[Li+].[O-][Cl+3]([O-])([O-])[O-],0.090909088,0.029575568,0.287614591,105.9645157,,,,,,,,,,,,47.62828511,2.36E-05,-4.627837
,,,,,1,doi.org/10.1021/ma021734u,PEO4+borane,[Cu]OB(C1=C(C=C(C=C1C)C)C)OCCOCCOCCOCC[Au],[Cu]OB(C1=C(C=C(C=C1C)C)C)OCCOCCOCCOCC[Au],,,,,,0.909090912,0.970424432,0.2,0.8,,4-Jan,,,,2000,,,347.6875,block,,,,,,,,,,,,,,,,,,,,,,,,,,,,,,,,,,,,,,,,,,,,,,ClO4,[Li+].[O-][Cl+3]([O-])([O-])[O-],0.090909088,0.029575568,0.287614591,105.9645157,,,,,,,,,,,,46.66609295,2.32E-05,-4.635401
,,,,,1,doi.org/10.1021/ma021734u,PEO4+borane,[Cu]OB(C1=C(C=C(C=C1C)C)C)OCCOCCOCCOCC[Au],[Cu]OB(C1=C(C=C(C=C1C)C)C)OCCOCCOCCOCC[Au],,,,,,0.909090912,0.970424432,0.2,0.8,,4-Jan,,,,2000,,,347.6875,block,,,,,,,,,,,,,,,,,,,,,,,,,,,,,,,,,,,,,,,,,,,,,,ClO4,[Li+].[O-][Cl+3]([O-])([O-])[O-],0.090909088,0.029575568,0.287614591,105.9645157,,,,,,,,,,,,45.44989365,2.20E-05,-4.658094
,,,,,1,doi.org/10.1021/ma021734u,PEO4+borane,[Cu]OB(C1=C(C=C(C=C1C)C)C)OCCOCCOCCOCC[Au],[Cu]OB(C1=C(C=C(C=C1C)C)C)OCCOCCOCCOCC[Au],,,,,,0.909090912,0.970424432,0.2,0.8,,4-Jan,,,,2000,,,347.6875,block,,,,,,,,,,,,,,,,,,,,,,,,,,,,,,,,,,,,,,,,,,,,,,ClO4,[Li+].[O-][Cl+3]([O-])([O-])[O-],0.090909088,0.029575568,0.287614591,105.9645157,,,,,,,,,,,,44.32876146,2.05E-05,-4.688351
,,,,,1,doi.org/10.1021/ma021734u,PEO4+borane,[Cu]OB(C1=C(C=C(C=C1C)C)C)OCCOCCOCCOCC[Au],[Cu]OB(C1=C(C=C(C=C1C)C)C)OCCOCCOCCOCC[Au],,,,,,0.909090912,0.970424432,0.2,0.8,,4-Jan,,,,2000,,,347.6875,block,,,,,,,,,,,,,,,,,,,,,,,,,,,,,,,,,,,,,,,,,,,,,,ClO4,[Li+].[O-][Cl+3]([O-])([O-])[O-],0.090909088,0.029575568,0.287614591,105.9645157,,,,,,,,,,,,43.30078921,1.98E-05,-4.70348
,,,,,1,doi.org/10.1021/ma021734u,PEO4+borane,[Cu]OB(C1=C(C=C(C=C1C)C)C)OCCOCCOCCOCC[Au],[Cu]OB(C1=C(C=C(C=C1C)C)C)OCCOCCOCCOCC[Au],,,,,,0.909090912,0.970424432,0.2,0.8,,4-Jan,,,,2000,,,347.6875,block,,,,,,,,,,,,,,,,,,,,,,,,,,,,,,,,,,,,,,,,,,,,,,ClO4,[Li+].[O-][Cl+3]([O-])([O-])[O-],0.090909088,0.029575568,0.287614591,105.9645157,,,,,,,,,,,,42.02524689,1.85E-05,-4.733737
,,,,,1,doi.org/10.1021/ma021734u,PEO4+borane,[Cu]OB(C1=C(C=C(C=C1C)C)C)OCCOCCOCCOCC[Au],[Cu]OB(C1=C(C=C(C=C1C)C)C)OCCOCCOCCOCC[Au],,,,,,0.909090912,0.970424432,0.2,0.8,,4-Jan,,,,2000,,,347.6875,block,,,,,,,,,,,,,,,,,,,,,,,,,,,,,,,,,,,,,,,,,,,,,,ClO4,[Li+].[O-][Cl+3]([O-])([O-])[O-],0.090909088,0.029575568,0.287614591,105.9645157,,,,,,,,,,,,40.84392422,1.78E-05,-4.748865
,,,,,1,doi.org/10.1021/ma021734u,PEO4+borane,[Cu]OB(C1=C(C=C(C=C1C)C)C)OCCOCCOCCOCC[Au],[Cu]OB(C1=C(C=C(C=C1C)C)C)OCCOCCOCCOCC[Au],,,,,,0.909090912,0.970424432,0.2,0.8,,4-Jan,,,,2000,,,347.6875,block,,,,,,,,,,,,,,,,,,,,,,,,,,,,,,,,,,,,,,,,,,,,,,ClO4,[Li+].[O-][Cl+3]([O-])([O-])[O-],0.090909088,0.029575568,0.287614591,105.9645157,,,,,,,,,,,,40.25662661,1.72E-05,-4.763994
,,,,,1,doi.org/10.1021/ma021734u,PEO4+borane,[Cu]OB(C1=C(C=C(C=C1C)C)C)OCCOCCOCCOCC[Au],[Cu]OB(C1=C(C=C(C=C1C)C)C)OCCOCCOCCOCC[Au],,,,,,0.909090912,0.970424432,0.2,0.8,,4-Jan,,,,2000,,,347.6875,block,,,,,,,,,,,,,,,,,,,,,,,,,,,,,,,,,,,,,,,,,,,,,,ClO4,[Li+].[O-][Cl+3]([O-])([O-])[O-],0.090909088,0.029575568,0.287614591,105.9645157,,,,,,,,,,,,39.00545841,1.55E-05,-4.80938
,,,,,1,doi.org/10.1021/ma021734u,PEO4+borane,[Cu]OB(C1=C(C=C(C=C1C)C)C)OCCOCCOCCOCC[Au],[Cu]OB(C1=C(C=C(C=C1C)C)C)OCCOCCOCCOCC[Au],,,,,,0.909090912,0.970424432,0.2,0.8,,4-Jan,,,,2000,,,347.6875,block,,,,,,,,,,,,,,,,,,,,,,,,,,,,,,,,,,,,,,,,,,,,,,ClO4,[Li+].[O-][Cl+3]([O-])([O-])[O-],0.090909088,0.029575568,0.287614591,105.9645157,,,,,,,,,,,,37.76414355,1.50E-05,-4.824508
,,,,,1,doi.org/10.1021/ma021734u,PEO4+borane,[Cu]OB(C1=C(C=C(C=C1C)C)C)OCCOCCOCCOCC[Au],[Cu]OB(C1=C(C=C(C=C1C)C)C)OCCOCCOCCOCC[Au],,,,,,0.909090912,0.970424432,0.2,0.8,,4-Jan,,,,2000,,,347.6875,block,,,,,,,,,,,,,,,,,,,,,,,,,,,,,,,,,,,,,,,,,,,,,,ClO4,[Li+].[O-][Cl+3]([O-])([O-])[O-],0.090909088,0.029575568,0.287614591,105.9645157,,,,,,,,,,,,36.53275789,1.35E-05,-4.869894
,,,,,1,doi.org/10.1021/ma021734u,PEO4+borane,[Cu]OB(C1=C(C=C(C=C1C)C)C)OCCOCCOCCOCC[Au],[Cu]OB(C1=C(C=C(C=C1C)C)C)OCCOCCOCCOCC[Au],,,,,,0.909090912,0.970424432,0.2,0.8,,4-Jan,,,,2000,,,347.6875,block,,,,,,,,,,,,,,,,,,,,,,,,,,,,,,,,,,,,,,,,,,,,,,ClO4,[Li+].[O-][Cl+3]([O-])([O-])[O-],0.090909088,0.029575568,0.287614591,105.9645157,,,,,,,,,,,,35.39217525,1.28E-05,-4.892587
,,,,,1,doi.org/10.1021/ma021734u,PEO4+borane,[Cu]OB(C1=C(C=C(C=C1C)C)C)OCCOCCOCCOCC[Au],[Cu]OB(C1=C(C=C(C=C1C)C)C)OCCOCCOCCOCC[Au],,,,,,0.909090912,0.970424432,0.2,0.8,,4-Jan,,,,2000,,,347.6875,block,,,,,,,,,,,,,,,,,,,,,,,,,,,,,,,,,,,,,,,,,,,,,,ClO4,[Li+].[O-][Cl+3]([O-])([O-])[O-],0.090909088,0.029575568,0.287614591,105.9645157,,,,,,,,,,,,34.50198162,1.22E-05,-4.91528
,,,,,1,doi.org/10.1021/ma021734u,PEO4+borane,[Cu]OB(C1=C(C=C(C=C1C)C)C)OCCOCCOCCOCC[Au],[Cu]OB(C1=C(C=C(C=C1C)C)C)OCCOCCOCCOCC[Au],,,,,,0.909090912,0.970424432,0.2,0.8,,4-Jan,,,,2000,,,347.6875,block,,,,,,,,,,,,,,,,,,,,,,,,,,,,,,,,,,,,,,,,,,,,,,ClO4,[Li+].[O-][Cl+3]([O-])([O-])[O-],0.090909088,0.029575568,0.287614591,105.9645157,,,,,,,,,,,,33.29615618,1.13E-05,-4.945537
,,,,,1,doi.org/10.1021/ma021734u,PEO4+borane,[Cu]OB(C1=C(C=C(C=C1C)C)C)OCCOCCOCCOCC[Au],[Cu]OB(C1=C(C=C(C=C1C)C)C)OCCOCCOCCOCC[Au],,,,,,0.909090912,0.970424432,0.2,0.8,,4-Jan,,,,2000,,,347.6875,block,,,,,,,,,,,,,,,,,,,,,,,,,,,,,,,,,,,,,,,,,,,,,,ClO4,[Li+].[O-][Cl+3]([O-])([O-])[O-],0.090909088,0.029575568,0.287614591,105.9645157,,,,,,,,,,,,32.33837357,1.02E-05,-4.990923
,,,,,1,doi.org/10.1021/ma021734u,PEO4+borane,[Cu]OB(C1=C(C=C(C=C1C)C)C)OCCOCCOCCOCC[Au],[Cu]OB(C1=C(C=C(C=C1C)C)C)OCCOCCOCCOCC[Au],,,,,,0.909090912,0.970424432,0.2,0.8,,4-Jan,,,,2000,,,347.6875,block,,,,,,,,,,,,,,,,,,,,,,,,,,,,,,,,,,,,,,,,,,,,,,ClO4,[Li+].[O-][Cl+3]([O-])([O-])[O-],0.090909088,0.029575568,0.287614591,105.9645157,,,,,,,,,,,,31.30747049,9.86E-06,-5.006051
,,,,,1,doi.org/10.1021/ma021734u,PEO4+borane,[Cu]OB(C1=C(C=C(C=C1C)C)C)OCCOCCOCCOCC[Au],[Cu]OB(C1=C(C=C(C=C1C)C)C)OCCOCCOCCOCC[Au],,,,,,0.909090912,0.970424432,0.2,0.8,,4-Jan,,,,2000,,,347.6875,block,,,,,,,,,,,,,,,,,,,,,,,,,,,,,,,,,,,,,,,,,,,,,,ClO4,[Li+].[O-][Cl+3]([O-])([O-])[O-],0.090909088,0.029575568,0.287614591,105.9645157,,,,,,,,,,,,30.12660039,9.20E-06,-5.036309
,,,,,1,doi.org/10.1021/ma021734u,PEO4+borane,[Cu]OB(C1=C(C=C(C=C1C)C)C)OCCOCCOCCOCC[Au],[Cu]OB(C1=C(C=C(C=C1C)C)C)OCCOCCOCCOCC[Au],,,,,,0.909090912,0.970424432,0.2,0.8,,4-Jan,,,,2000,,,347.6875,block,,,,,,,,,,,,,,,,,,,,,,,,,,,,,,,,,,,,,,,,,,,,,,ClO4,[Li+].[O-][Cl+3]([O-])([O-])[O-],0.090909088,0.029575568,0.287614591,105.9645157,,,,,,,,,,,,29.34433806,8.29E-06,-5.081694
,,,,,1,doi.org/10.1021/ma021734u,PEO4+borane,[Cu]OB(C1=C(C=C(C=C1C)C)C)OCCOCCOCCOCC[Au],[Cu]OB(C1=C(C=C(C=C1C)C)C)OCCOCCOCCOCC[Au],,,,,,0.909090912,0.970424432,0.2,0.8,,4-Jan,,,,2000,,,347.6875,block,,,,,,,,,,,,,,,,,,,,,,,,,,,,,,,,,,,,,,,,,,,,,,ClO4,[Li+].[O-][Cl+3]([O-])([O-])[O-],0.090909088,0.029575568,0.287614591,105.9645157,,,,,,,,,,,,28.25608955,8.00E-06,-5.096823
,,,,,1,doi.org/10.1021/ma021734u,PEO4+borane,[Cu]OB(C1=C(C=C(C=C1C)C)C)OCCOCCOCCOCC[Au],[Cu]OB(C1=C(C=C(C=C1C)C)C)OCCOCCOCCOCC[Au],,,,,,0.909090912,0.970424432,0.2,0.8,,4-Jan,,,,2000,,,347.6875,block,,,,,,,,,,,,,,,,,,,,,,,,,,,,,,,,,,,,,,,,,,,,,,ClO4,[Li+].[O-][Cl+3]([O-])([O-])[O-],0.090909088,0.029575568,0.287614591,105.9645157,,,,,,,,,,,,27.48352503,7.46E-06,-5.12708
,,,,,1,doi.org/10.1021/ma021734u,PEO4+borane,[Cu]OB(C1=C(C=C(C=C1C)C)C)OCCOCCOCCOCC[Au],[Cu]OB(C1=C(C=C(C=C1C)C)C)OCCOCCOCCOCC[Au],,,,,,0.909090912,0.970424432,0.2,0.8,,4-Jan,,,,2000,,,347.6875,block,,,,,,,,,,,,,,,,,,,,,,,,,,,,,,,,,,,,,,,,,,,,,,ClO4,[Li+].[O-][Cl+3]([O-])([O-])[O-],0.090909088,0.029575568,0.287614591,105.9645157,,,,,,,,,,,,25.95012736,6.72E-06,-5.172466
,,,,,1,doi.org/10.1021/ma021734u,PEO4+borane,[Cu]OB(C1=C(C=C(C=C1C)C)C)OCCOCCOCCOCC[Au],[Cu]OB(C1=C(C=C(C=C1C)C)C)OCCOCCOCCOCC[Au],,,,,,0.909090912,0.970424432,0.2,0.8,,4-Jan,,,,2000,,,347.6875,block,,,,,,,,,,,,,,,,,,,,,,,,,,,,,,,,,,,,,,,,,,,,,,ClO4,[Li+].[O-][Cl+3]([O-])([O-])[O-],0.090909088,0.029575568,0.287614591,105.9645157,,,,,,,,,,,,25.11342088,6.27E-06,-5.202723
,,,,,1,doi.org/10.1021/ma021734u,PEO4+borane,[Cu]OB(C1=C(C=C(C=C1C)C)C)OCCOCCOCCOCC[Au],[Cu]OB(C1=C(C=C(C=C1C)C)C)OCCOCCOCCOCC[Au],,,,,,0.909090912,0.970424432,0.2,0.8,,4-Jan,,,,2000,,,347.6875,block,,,,,,,,,,,,,,,,,,,,,,,,,,,,,,,,,,,,,,,,,,,,,,ClO4,[Li+].[O-][Cl+3]([O-])([O-])[O-],0.090909088,0.029575568,0.287614591,105.9645157,,,,,,,,,,,,24.05534839,5.55E-06,-5.255673
,,,,,1,doi.org/10.1021/ma021734u,PEO4+borane,[Cu]OB(C1=C(C=C(C=C1C)C)C)OCCOCCOCCOCC[Au],[Cu]OB(C1=C(C=C(C=C1C)C)C)OCCOCCOCCOCC[Au],,,,,,0.909090912,0.970424432,0.2,0.8,,4-Jan,,,,2000,,,347.6875,block,,,,,,,,,,,,,,,,,,,,,,,,,,,,,,,,,,,,,,,,,,,,,,ClO4,[Li+].[O-][Cl+3]([O-])([O-])[O-],0.090909088,0.029575568,0.287614591,105.9645157,,,,,,,,,,,,23.30414166,5.36E-06,-5.270802
,,,,,1,doi.org/10.1021/ma021734u,PEO4+borane,[Cu]OB(C1=C(C=C(C=C1C)C)C)OCCOCCOCCOCC[Au],[Cu]OB(C1=C(C=C(C=C1C)C)C)OCCOCCOCCOCC[Au],,,,,,0.909090912,0.970424432,0.2,0.8,,4-Jan,,,,2000,,,347.6875,block,,,,,,,,,,,,,,,,,,,,,,,,,,,,,,,,,,,,,,,,,,,,,,ClO4,[Li+].[O-][Cl+3]([O-])([O-])[O-],0.090909088,0.029575568,0.287614591,105.9645157,,,,,,,,,,,,21.88720862,4.83E-06,-5.316188
,,,,,1,doi.org/10.1021/ma021734u,PEO4+borane,[Cu]OB(C1=C(C=C(C=C1C)C)C)OCCOCCOCCOCC[Au],[Cu]OB(C1=C(C=C(C=C1C)C)C)OCCOCCOCCOCC[Au],,,,,,0.909090912,0.970424432,0.2,0.8,,4-Jan,,,,2000,,,347.6875,block,,,,,,,,,,,,,,,,,,,,,,,,,,,,,,,,,,,,,,,,,,,,,,ClO4,[Li+].[O-][Cl+3]([O-])([O-])[O-],0.090909088,0.029575568,0.287614591,105.9645157,,,,,,,,,,,,21.29465383,4.50E-06,-5.346445
,,,,,1,doi.org/10.1021/ma021734u,PEO4+borane,[Cu]OB(C1=C(C=C(C=C1C)C)C)OCCOCCOCCOCC[Au],[Cu]OB(C1=C(C=C(C=C1C)C)C)OCCOCCOCCOCC[Au],,,,,,0.909090912,0.970424432,0.2,0.8,,4-Jan,,,,2000,,,347.6875,block,,,,,,,,,,,,,,,,,,,,,,,,,,,,,,,,,,,,,,,,,,,,,,ClO4,[Li+].[O-][Cl+3]([O-])([O-])[O-],0.090909088,0.029575568,0.287614591,105.9645157,,,,,,,,,,,,22.85520259,4.83E-06,-5.316188
,,,,,1,doi.org/10.1021/ma021734u,PEO4+borane,[Cu]OB(C1=C(C=C(C=C1C)C)C)OCCOCCOCCOCC[Au],[Cu]OB(C1=C(C=C(C=C1C)C)C)OCCOCCOCCOCC[Au],,,,,,0.909090912,0.970424432,0.2,0.8,,4-Jan,,,,2000,,,347.6875,block,,,,,,,,,,,,,,,,,,,,,,,,,,,,,,,,,,,,,,,,,,,,,,ClO4,[Li+].[O-][Cl+3]([O-])([O-])[O-],0.090909088,0.029575568,0.287614591,105.9645157,,,,,,,,,,,,19.82367104,4.27E-06,-5.369138
,,,,,1,doi.org/10.1021/ma021734u,PEO4+borane,[Cu]OB(C1=C(C=C(C=C1C)C)C)OCCOCCOCCOCC[Au],[Cu]OB(C1=C(C=C(C=C1C)C)C)OCCOCCOCCOCC[Au],,,,,,0.909090912,0.970424432,0.2,0.8,,4-Jan,,,,2000,,,347.6875,block,,,,,,,,,,,,,,,,,,,,,,,,,,,,,,,,,,,,,,,,,,,,,,ClO4,[Li+].[O-][Cl+3]([O-])([O-])[O-],0.090909088,0.029575568,0.287614591,105.9645157,,,,,,,,,,,,18.9480468,3.72E-06,-5.429652
,,,,,1,doi.org/10.1021/ma021734u,PEO4+borane,[Cu]OB(C1=C(C=C(C=C1C)C)C)OCCOCCOCCOCC[Au],[Cu]OB(C1=C(C=C(C=C1C)C)C)OCCOCCOCCOCC[Au],,,,,,0.909090912,0.970424432,0.2,0.8,,4-Jan,,,,2000,,,347.6875,block,,,,,,,,,,,,,,,,,,,,,,,,,,,,,,,,,,,,,,,,,,,,,,ClO4,[Li+].[O-][Cl+3]([O-])([O-])[O-],0.090909088,0.029575568,0.287614591,105.9645157,,,,,,,,,,,,17.78871376,3.35E-06,-5.475038
,,,,,1,doi.org/10.1021/ma021734u,PEO4+borane,[Cu]OB(C1=C(C=C(C=C1C)C)C)OCCOCCOCCOCC[Au],[Cu]OB(C1=C(C=C(C=C1C)C)C)OCCOCCOCCOCC[Au],,,,,,0.909090912,0.970424432,0.2,0.8,,4-Jan,,,,2000,,,347.6875,block,,,,,,,,,,,,,,,,,,,,,,,,,,,,,,,,,,,,,,,,,,,,,,ClO4,[Li+].[O-][Cl+3]([O-])([O-])[O-],0.090909088,0.029575568,0.287614591,105.9645157,,,,,,,,,,,,16.7818834,3.12E-06,-5.505295
,,,,,1,doi.org/10.1021/ma021734u,PEO4+borane,[Cu]OB(C1=C(C=C(C=C1C)C)C)OCCOCCOCCOCC[Au],[Cu]OB(C1=C(C=C(C=C1C)C)C)OCCOCCOCCOCC[Au],,,,,,0.909090912,0.970424432,0.2,0.8,,4-Jan,,,,2000,,,347.6875,block,,,,,,,,,,,,,,,,,,,,,,,,,,,,,,,,,,,,,,,,,,,,,,ClO4,[Li+].[O-][Cl+3]([O-])([O-])[O-],0.090909088,0.029575568,0.287614591,105.9645157,,,,,,,,,,,,15.92432043,2.72E-06,-5.565809
,,,,,1,doi.org/10.1021/ma021734u,PEO4+borane,[Cu]OB(C1=C(C=C(C=C1C)C)C)OCCOCCOCCOCC[Au],[Cu]OB(C1=C(C=C(C=C1C)C)C)OCCOCCOCCOCC[Au],,,,,,0.909090912,0.970424432,0.2,0.8,,4-Jan,,,,2000,,,347.6875,block,,,,,,,,,,,,,,,,,,,,,,,,,,,,,,,,,,,,,,,,,,,,,,ClO4,[Li+].[O-][Cl+3]([O-])([O-])[O-],0.090909088,0.029575568,0.287614591,105.9645157,,,,,,,,,,,,14.93024763,2.49E-06,-5.603631
,,,,,1,doi.org/10.1021/ma021734u,PEO4+borane,[Cu]OB(C1=C(C=C(C=C1C)C)C)OCCOCCOCCOCC[Au],[Cu]OB(C1=C(C=C(C=C1C)C)C)OCCOCCOCCOCC[Au],,,,,,0.909090912,0.970424432,0.2,0.8,,4-Jan,,,,2000,,,347.6875,block,,,,,,,,,,,,,,,,,,,,,,,,,,,,,,,,,,,,,,,,,,,,,,ClO4,[Li+].[O-][Cl+3]([O-])([O-])[O-],0.090909088,0.029575568,0.287614591,105.9645157,,,,,,,,,,,,14.01331179,2.21E-06,-5.656581
,,,,,1,doi.org/10.1021/ma021734u,PEO4+borane,[Cu]OB(C1=C(C=C(C=C1C)C)C)OCCOCCOCCOCC[Au],[Cu]OB(C1=C(C=C(C=C1C)C)C)OCCOCCOCCOCC[Au],,,,,,0.909090912,0.970424432,0.2,0.8,,4-Jan,,,,2000,,,347.6875,block,,,,,,,,,,,,,,,,,,,,,,,,,,,,,,,,,,,,,,,,,,,,,,ClO4,[Li+].[O-][Cl+3]([O-])([O-])[O-],0.090909088,0.029575568,0.287614591,105.9645157,,,,,,,,,,,,12.68368253,1.92E-06,-5.717095
,,,,,1,doi.org/10.1021/ma021734u,PEO4+borane,[Cu]OB(C1=C(C=C(C=C1C)C)C)OCCOCCOCCOCC[Au],[Cu]OB(C1=C(C=C(C=C1C)C)C)OCCOCCOCCOCC[Au],,,,,,0.909090912,0.970424432,0.2,0.8,,4-Jan,,,,2000,,,347.6875,block,,,,,,,,,,,,,,,,,,,,,,,,,,,,,,,,,,,,,,,,,,,,,,ClO4,[Li+].[O-][Cl+3]([O-])([O-])[O-],0.090909088,0.029575568,0.287614591,105.9645157,,,,,,,,,,,,12.05808211,1.82E-06,-5.739788
,,,,,1,doi.org/10.1021/ma021734u,PEO4+borane,[Cu]OB(C1=C(C=C(C=C1C)C)C)OCCOCCOCCOCC[Au],[Cu]OB(C1=C(C=C(C=C1C)C)C)OCCOCCOCCOCC[Au],,,,,,0.909090912,0.970424432,0.2,0.8,,4-Jan,,,,2000,,,347.6875,block,,,,,,,,,,,,,,,,,,,,,,,,,,,,,,,,,,,,,,,,,,,,,,ClO4,[Li+].[O-][Cl+3]([O-])([O-])[O-],0.090909088,0.029575568,0.287614591,105.9645157,,,,,,,,,,,,11.15931033,1.73E-06,-5.762481
,,,,,1,doi.org/10.1021/ma021734u,PEO4+borane,[Cu]OB(C1=C(C=C(C=C1C)C)C)OCCOCCOCCOCC[Au],[Cu]OB(C1=C(C=C(C=C1C)C)C)OCCOCCOCCOCC[Au],,,,,,0.909090912,0.970424432,0.2,0.8,,4-Jan,,,,2000,,,347.6875,block,,,,,,,,,,,,,,,,,,,,,,,,,,,,,,,,,,,,,,,,,,,,,,ClO4,[Li+].[O-][Cl+3]([O-])([O-])[O-],0.090909088,0.029575568,0.287614591,105.9645157,,,,,,,,,,,,10.81514158,1.56E-06,-5.807867
,,,,,1,doi.org/10.1021/ma021734u,PEO4+borane,[Cu]OB(C1=C(C=C(C=C1C)C)C)OCCOCCOCCOCC[Au],[Cu]OB(C1=C(C=C(C=C1C)C)C)OCCOCCOCCOCC[Au],,,,,,0.909090912,0.970424432,0.2,0.8,,4-Jan,,,,2000,,,347.6875,block,,,,,,,,,,,,,,,,,,,,,,,,,,,,,,,,,,,,,,,,,,,,,,ClO4,[Li+].[O-][Cl+3]([O-])([O-])[O-],0.090909088,0.029575568,0.287614591,105.9645157,,,,,,,,,,,,9.514816908,1.45E-06,-5.838124
,,,,,1,doi.org/10.1021/ma021734u,PEO4+borane,[Cu]OB(C1=C(C=C(C=C1C)C)C)OCCOCCOCCOCC[Au],[Cu]OB(C1=C(C=C(C=C1C)C)C)OCCOCCOCCOCC[Au],,,,,,0.909090912,0.923765169,0.2,0.8,,4-Jan,,,,2000,,,347.6875,block,,,,,,,,,,,,,,,,,,,,,,,,,,,,,,,,,,,,,,,,,,,,,,TFSI,O=S(=O)([N-]S(=O)(=O)C(F)(F)F)C(F)(F)F.[Li+],0.090909088,0.076234831,0.287614587,286.9332984,,,,,,,,,,-65.1,,57.93570286,7.94E-06,-5.100152
,,,,,1,doi.org/10.1021/ma021734u,PEO4+borane,[Cu]OB(C1=C(C=C(C=C1C)C)C)OCCOCCOCCOCC[Au],[Cu]OB(C1=C(C=C(C=C1C)C)C)OCCOCCOCCOCC[Au],,,,,,0.909090912,0.923765169,0.2,0.8,,4-Jan,,,,2000,,,347.6875,block,,,,,,,,,,,,,,,,,,,,,,,,,,,,,,,,,,,,,,,,,,,,,,TFSI,O=S(=O)([N-]S(=O)(=O)C(F)(F)F)C(F)(F)F.[Li+],0.090909088,0.076234831,0.287614587,286.9332984,,,,,,,,,,-65.1,,57.09564662,7.67E-06,-5.115326
,,,,,1,doi.org/10.1021/ma021734u,PEO4+borane,[Cu]OB(C1=C(C=C(C=C1C)C)C)OCCOCCOCCOCC[Au],[Cu]OB(C1=C(C=C(C=C1C)C)C)OCCOCCOCCOCC[Au],,,,,,0.909090912,0.923765169,0.2,0.8,,4-Jan,,,,2000,,,347.6875,block,,,,,,,,,,,,,,,,,,,,,,,,,,,,,,,,,,,,,,,,,,,,,,TFSI,O=S(=O)([N-]S(=O)(=O)C(F)(F)F)C(F)(F)F.[Li+],0.090909088,0.076234831,0.287614587,286.9332984,,,,,,,,,,-65.1,,55.98218047,7.40E-06,-5.130501
,,,,,1,doi.org/10.1021/ma021734u,PEO4+borane,[Cu]OB(C1=C(C=C(C=C1C)C)C)OCCOCCOCCOCC[Au],[Cu]OB(C1=C(C=C(C=C1C)C)C)OCCOCCOCCOCC[Au],,,,,,0.909090912,0.923765169,0.2,0.8,,4-Jan,,,,2000,,,347.6875,block,,,,,,,,,,,,,,,,,,,,,,,,,,,,,,,,,,,,,,,,,,,,,,TFSI,O=S(=O)([N-]S(=O)(=O)C(F)(F)F)C(F)(F)F.[Li+],0.090909088,0.076234831,0.287614587,286.9332984,,,,,,,,,,-65.1,,54.96811465,7.03E-06,-5.153263
,,,,,1,doi.org/10.1021/ma021734u,PEO4+borane,[Cu]OB(C1=C(C=C(C=C1C)C)C)OCCOCCOCCOCC[Au],[Cu]OB(C1=C(C=C(C=C1C)C)C)OCCOCCOCCOCC[Au],,,,,,0.909090912,0.923765169,0.2,0.8,,4-Jan,,,,2000,,,347.6875,block,,,,,,,,,,,,,,,,,,,,,,,,,,,,,,,,,,,,,,,,,,,,,,TFSI,O=S(=O)([N-]S(=O)(=O)C(F)(F)F)C(F)(F)F.[Li+],0.090909088,0.076234831,0.287614587,286.9332984,,,,,,,,,,-65.1,,53.59527722,6.67E-06,-5.176024
,,,,,1,doi.org/10.1021/ma021734u,PEO4+borane,[Cu]OB(C1=C(C=C(C=C1C)C)C)OCCOCCOCCOCC[Au],[Cu]OB(C1=C(C=C(C=C1C)C)C)OCCOCCOCCOCC[Au],,,,,,0.909090912,0.923765169,0.2,0.8,,4-Jan,,,,2000,,,347.6875,block,,,,,,,,,,,,,,,,,,,,,,,,,,,,,,,,,,,,,,,,,,,,,,TFSI,O=S(=O)([N-]S(=O)(=O)C(F)(F)F)C(F)(F)F.[Li+],0.090909088,0.076234831,0.287614587,286.9332984,,,,,,,,,,-65.1,,52.50525093,5.90E-06,-5.229135
,,,,,1,doi.org/10.1021/ma021734u,PEO4+borane,[Cu]OB(C1=C(C=C(C=C1C)C)C)OCCOCCOCCOCC[Au],[Cu]OB(C1=C(C=C(C=C1C)C)C)OCCOCCOCCOCC[Au],,,,,,0.909090912,0.923765169,0.2,0.8,,4-Jan,,,,2000,,,347.6875,block,,,,,,,,,,,,,,,,,,,,,,,,,,,,,,,,,,,,,,,,,,,,,,TFSI,O=S(=O)([N-]S(=O)(=O)C(F)(F)F)C(F)(F)F.[Li+],0.090909088,0.076234831,0.287614587,286.9332984,,,,,,,,,,-65.1,,51.06321558,5.80E-06,-5.236722
,,,,,1,doi.org/10.1021/ma021734u,PEO4+borane,[Cu]OB(C1=C(C=C(C=C1C)C)C)OCCOCCOCCOCC[Au],[Cu]OB(C1=C(C=C(C=C1C)C)C)OCCOCCOCCOCC[Au],,,,,,0.909090912,0.923765169,0.2,0.8,,4-Jan,,,,2000,,,347.6875,block,,,,,,,,,,,,,,,,,,,,,,,,,,,,,,,,,,,,,,,,,,,,,,TFSI,O=S(=O)([N-]S(=O)(=O)C(F)(F)F)C(F)(F)F.[Li+],0.090909088,0.076234831,0.287614587,286.9332984,,,,,,,,,,-65.1,,49.98999006,5.31E-06,-5.274659
,,,,,1,doi.org/10.1021/ma021734u,PEO4+borane,[Cu]OB(C1=C(C=C(C=C1C)C)C)OCCOCCOCCOCC[Au],[Cu]OB(C1=C(C=C(C=C1C)C)C)OCCOCCOCCOCC[Au],,,,,,0.909090912,0.923765169,0.2,0.8,,4-Jan,,,,2000,,,347.6875,block,,,,,,,,,,,,,,,,,,,,,,,,,,,,,,,,,,,,,,,,,,,,,,TFSI,O=S(=O)([N-]S(=O)(=O)C(F)(F)F)C(F)(F)F.[Li+],0.090909088,0.076234831,0.287614587,286.9332984,,,,,,,,,,-65.1,,48.92384638,4.87E-06,-5.312595
,,,,,1,doi.org/10.1021/ma021734u,PEO4+borane,[Cu]OB(C1=C(C=C(C=C1C)C)C)OCCOCCOCCOCC[Au],[Cu]OB(C1=C(C=C(C=C1C)C)C)OCCOCCOCCOCC[Au],,,,,,0.909090912,0.923765169,0.2,0.8,,4-Jan,,,,2000,,,347.6875,block,,,,,,,,,,,,,,,,,,,,,,,,,,,,,,,,,,,,,,,,,,,,,,TFSI,O=S(=O)([N-]S(=O)(=O)C(F)(F)F)C(F)(F)F.[Li+],0.090909088,0.076234831,0.287614587,286.9332984,,,,,,,,,,-65.1,,47.42549713,4.54E-06,-5.342944
,,,,,1,doi.org/10.1021/ma021734u,PEO4+borane,[Cu]OB(C1=C(C=C(C=C1C)C)C)OCCOCCOCCOCC[Au],[Cu]OB(C1=C(C=C(C=C1C)C)C)OCCOCCOCCOCC[Au],,,,,,0.909090912,0.923765169,0.2,0.8,,4-Jan,,,,2000,,,347.6875,block,,,,,,,,,,,,,,,,,,,,,,,,,,,,,,,,,,,,,,,,,,,,,,TFSI,O=S(=O)([N-]S(=O)(=O)C(F)(F)F)C(F)(F)F.[Li+],0.090909088,0.076234831,0.287614587,286.9332984,,,,,,,,,,-65.1,,46.899979,4.31E-06,-5.365706
,,,,,1,doi.org/10.1021/ma021734u,PEO4+borane,[Cu]OB(C1=C(C=C(C=C1C)C)C)OCCOCCOCCOCC[Au],[Cu]OB(C1=C(C=C(C=C1C)C)C)OCCOCCOCCOCC[Au],,,,,,0.909090912,0.923765169,0.2,0.8,,4-Jan,,,,2000,,,347.6875,block,,,,,,,,,,,,,,,,,,,,,,,,,,,,,,,,,,,,,,,,,,,,,,TFSI,O=S(=O)([N-]S(=O)(=O)C(F)(F)F)C(F)(F)F.[Li+],0.090909088,0.076234831,0.287614587,286.9332984,,,,,,,,,,-65.1,,45.42035818,4.02E-06,-5.396055
,,,,,1,doi.org/10.1021/ma021734u,PEO4+borane,[Cu]OB(C1=C(C=C(C=C1C)C)C)OCCOCCOCCOCC[Au],[Cu]OB(C1=C(C=C(C=C1C)C)C)OCCOCCOCCOCC[Au],,,,,,0.909090912,0.923765169,0.2,0.8,,4-Jan,,,,2000,,,347.6875,block,,,,,,,,,,,,,,,,,,,,,,,,,,,,,,,,,,,,,,,,,,,,,,TFSI,O=S(=O)([N-]S(=O)(=O)C(F)(F)F)C(F)(F)F.[Li+],0.090909088,0.076234831,0.287614587,286.9332984,,,,,,,,,,-65.1,,44.04015201,3.75E-06,-5.426404
,,,,,1,doi.org/10.1021/ma021734u,PEO4+borane,[Cu]OB(C1=C(C=C(C=C1C)C)C)OCCOCCOCCOCC[Au],[Cu]OB(C1=C(C=C(C=C1C)C)C)OCCOCCOCCOCC[Au],,,,,,0.909090912,0.923765169,0.2,0.8,,4-Jan,,,,2000,,,347.6875,block,,,,,,,,,,,,,,,,,,,,,,,,,,,,,,,,,,,,,,,,,,,,,,TFSI,O=S(=O)([N-]S(=O)(=O)C(F)(F)F)C(F)(F)F.[Li+],0.090909088,0.076234831,0.287614587,286.9332984,,,,,,,,,,-65.1,,42.92760337,3.37E-06,-5.471927
,,,,,1,doi.org/10.1021/ma021734u,PEO4+borane,[Cu]OB(C1=C(C=C(C=C1C)C)C)OCCOCCOCCOCC[Au],[Cu]OB(C1=C(C=C(C=C1C)C)C)OCCOCCOCCOCC[Au],,,,,,0.909090912,0.923765169,0.2,0.8,,4-Jan,,,,2000,,,347.6875,block,,,,,,,,,,,,,,,,,,,,,,,,,,,,,,,,,,,,,,,,,,,,,,TFSI,O=S(=O)([N-]S(=O)(=O)C(F)(F)F)C(F)(F)F.[Li+],0.090909088,0.076234831,0.287614587,286.9332984,,,,,,,,,,-65.1,,41.99217166,3.32E-06,-5.479514
,,,,,1,doi.org/10.1021/ma021734u,PEO4+borane,[Cu]OB(C1=C(C=C(C=C1C)C)C)OCCOCCOCCOCC[Au],[Cu]OB(C1=C(C=C(C=C1C)C)C)OCCOCCOCCOCC[Au],,,,,,0.909090912,0.923765169,0.2,0.8,,4-Jan,,,,2000,,,347.6875,block,,,,,,,,,,,,,,,,,,,,,,,,,,,,,,,,,,,,,,,,,,,,,,TFSI,O=S(=O)([N-]S(=O)(=O)C(F)(F)F)C(F)(F)F.[Li+],0.090909088,0.076234831,0.287614587,286.9332984,,,,,,,,,,-65.1,,40.89391841,2.93E-06,-5.532625
,,,,,1,doi.org/10.1021/ma021734u,PEO4+borane,[Cu]OB(C1=C(C=C(C=C1C)C)C)OCCOCCOCCOCC[Au],[Cu]OB(C1=C(C=C(C=C1C)C)C)OCCOCCOCCOCC[Au],,,,,,0.909090912,0.923765169,0.2,0.8,,4-Jan,,,,2000,,,347.6875,block,,,,,,,,,,,,,,,,,,,,,,,,,,,,,,,,,,,,,,,,,,,,,,TFSI,O=S(=O)([N-]S(=O)(=O)C(F)(F)F)C(F)(F)F.[Li+],0.090909088,0.076234831,0.287614587,286.9332984,,,,,,,,,,-65.1,,39.71957719,2.83E-06,-5.5478
,,,,,1,doi.org/10.1021/ma021734u,PEO4+borane,[Cu]OB(C1=C(C=C(C=C1C)C)C)OCCOCCOCCOCC[Au],[Cu]OB(C1=C(C=C(C=C1C)C)C)OCCOCCOCCOCC[Au],,,,,,0.909090912,0.923765169,0.2,0.8,,4-Jan,,,,2000,,,347.6875,block,,,,,,,,,,,,,,,,,,,,,,,,,,,,,,,,,,,,,,,,,,,,,,TFSI,O=S(=O)([N-]S(=O)(=O)C(F)(F)F)C(F)(F)F.[Li+],0.090909088,0.076234831,0.287614587,286.9332984,,,,,,,,,,-65.1,,38.47122814,2.55E-06,-5.593323
,,,,,1,doi.org/10.1021/ma021734u,PEO4+borane,[Cu]OB(C1=C(C=C(C=C1C)C)C)OCCOCCOCCOCC[Au],[Cu]OB(C1=C(C=C(C=C1C)C)C)OCCOCCOCCOCC[Au],,,,,,0.909090912,0.923765169,0.2,0.8,,4-Jan,,,,2000,,,347.6875,block,,,,,,,,,,,,,,,,,,,,,,,,,,,,,,,,,,,,,,,,,,,,,,TFSI,O=S(=O)([N-]S(=O)(=O)C(F)(F)F)C(F)(F)F.[Li+],0.090909088,0.076234831,0.287614587,286.9332984,,,,,,,,,,-65.1,,37.15045462,2.42E-06,-5.616085
,,,,,1,doi.org/10.1021/ma021734u,PEO4+borane,[Cu]OB(C1=C(C=C(C=C1C)C)C)OCCOCCOCCOCC[Au],[Cu]OB(C1=C(C=C(C=C1C)C)C)OCCOCCOCCOCC[Au],,,,,,0.909090912,0.923765169,0.2,0.8,,4-Jan,,,,2000,,,347.6875,block,,,,,,,,,,,,,,,,,,,,,,,,,,,,,,,,,,,,,,,,,,,,,,TFSI,O=S(=O)([N-]S(=O)(=O)C(F)(F)F)C(F)(F)F.[Li+],0.090909088,0.076234831,0.287614587,286.9332984,,,,,,,,,,-65.1,,36.33062961,2.18E-06,-5.661608
,,,,,1,doi.org/10.1021/ma021734u,PEO4+borane,[Cu]OB(C1=C(C=C(C=C1C)C)C)OCCOCCOCCOCC[Au],[Cu]OB(C1=C(C=C(C=C1C)C)C)OCCOCCOCCOCC[Au],,,,,,0.909090912,0.923765169,0.2,0.8,,4-Jan,,,,2000,,,347.6875,block,,,,,,,,,,,,,,,,,,,,,,,,,,,,,,,,,,,,,,,,,,,,,,TFSI,O=S(=O)([N-]S(=O)(=O)C(F)(F)F)C(F)(F)F.[Li+],0.090909088,0.076234831,0.287614587,286.9332984,,,,,,,,,,-65.1,,34.86596139,2.07E-06,-5.68437
,,,,,1,doi.org/10.1021/ma021734u,PEO4+borane,[Cu]OB(C1=C(C=C(C=C1C)C)C)OCCOCCOCCOCC[Au],[Cu]OB(C1=C(C=C(C=C1C)C)C)OCCOCCOCCOCC[Au],,,,,,0.909090912,0.923765169,0.2,0.8,,4-Jan,,,,2000,,,347.6875,block,,,,,,,,,,,,,,,,,,,,,,,,,,,,,,,,,,,,,,,,,,,,,,TFSI,O=S(=O)([N-]S(=O)(=O)C(F)(F)F)C(F)(F)F.[Li+],0.090909088,0.076234831,0.287614587,286.9332984,,,,,,,,,,-65.1,,33.7361885,1.80E-06,-5.745068
,,,,,1,doi.org/10.1021/ma021734u,PEO4+borane,[Cu]OB(C1=C(C=C(C=C1C)C)C)OCCOCCOCCOCC[Au],[Cu]OB(C1=C(C=C(C=C1C)C)C)OCCOCCOCCOCC[Au],,,,,,0.909090912,0.923765169,0.2,0.8,,4-Jan,,,,2000,,,347.6875,block,,,,,,,,,,,,,,,,,,,,,,,,,,,,,,,,,,,,,,,,,,,,,,TFSI,O=S(=O)([N-]S(=O)(=O)C(F)(F)F)C(F)(F)F.[Li+],0.090909088,0.076234831,0.287614587,286.9332984,,,,,,,,,,-65.1,,32.6147666,1.68E-06,-5.775417
,,,,,1,doi.org/10.1021/ma021734u,PEO4+borane,[Cu]OB(C1=C(C=C(C=C1C)C)C)OCCOCCOCCOCC[Au],[Cu]OB(C1=C(C=C(C=C1C)C)C)OCCOCCOCCOCC[Au],,,,,,0.909090912,0.923765169,0.2,0.8,,4-Jan,,,,2000,,,347.6875,block,,,,,,,,,,,,,,,,,,,,,,,,,,,,,,,,,,,,,,,,,,,,,,TFSI,O=S(=O)([N-]S(=O)(=O)C(F)(F)F)C(F)(F)F.[Li+],0.090909088,0.076234831,0.287614587,286.9332984,,,,,,,,,,-65.1,,31.6600241,1.46E-06,-5.836115
,,,,,1,doi.org/10.1021/ma021734u,PEO4+borane,[Cu]OB(C1=C(C=C(C=C1C)C)C)OCCOCCOCCOCC[Au],[Cu]OB(C1=C(C=C(C=C1C)C)C)OCCOCCOCCOCC[Au],,,,,,0.909090912,0.923765169,0.2,0.8,,4-Jan,,,,2000,,,347.6875,block,,,,,,,,,,,,,,,,,,,,,,,,,,,,,,,,,,,,,,,,,,,,,,TFSI,O=S(=O)([N-]S(=O)(=O)C(F)(F)F)C(F)(F)F.[Li+],0.090909088,0.076234831,0.287614587,286.9332984,,,,,,,,,,-65.1,,30.31766431,1.38E-06,-5.858877
,,,,,1,doi.org/10.1021/ma021734u,PEO4+borane,[Cu]OB(C1=C(C=C(C=C1C)C)C)OCCOCCOCCOCC[Au],[Cu]OB(C1=C(C=C(C=C1C)C)C)OCCOCCOCCOCC[Au],,,,,,0.909090912,0.923765169,0.2,0.8,,4-Jan,,,,2000,,,347.6875,block,,,,,,,,,,,,,,,,,,,,,,,,,,,,,,,,,,,,,,,,,,,,,,TFSI,O=S(=O)([N-]S(=O)(=O)C(F)(F)F)C(F)(F)F.[Li+],0.090909088,0.076234831,0.287614587,286.9332984,,,,,,,,,,-65.1,,29.37719114,1.27E-06,-5.896813
,,,,,1,doi.org/10.1021/ma021734u,PEO4+borane,[Cu]OB(C1=C(C=C(C=C1C)C)C)OCCOCCOCCOCC[Au],[Cu]OB(C1=C(C=C(C=C1C)C)C)OCCOCCOCCOCC[Au],,,,,,0.909090912,0.923765169,0.2,0.8,,4-Jan,,,,2000,,,347.6875,block,,,,,,,,,,,,,,,,,,,,,,,,,,,,,,,,,,,,,,,,,,,,,,TFSI,O=S(=O)([N-]S(=O)(=O)C(F)(F)F)C(F)(F)F.[Li+],0.090909088,0.076234831,0.287614587,286.9332984,,,,,,,,,,-65.1,,28.1323178,1.18E-06,-5.927162
,,,,,1,doi.org/10.1021/ma021734u,PEO4+borane,[Cu]OB(C1=C(C=C(C=C1C)C)C)OCCOCCOCCOCC[Au],[Cu]OB(C1=C(C=C(C=C1C)C)C)OCCOCCOCCOCC[Au],,,,,,0.909090912,0.923765169,0.2,0.8,,4-Jan,,,,2000,,,347.6875,block,,,,,,,,,,,,,,,,,,,,,,,,,,,,,,,,,,,,,,,,,,,,,,TFSI,O=S(=O)([N-]S(=O)(=O)C(F)(F)F)C(F)(F)F.[Li+],0.090909088,0.076234831,0.287614587,286.9332984,,,,,,,,,,-65.1,,27.051315,1.05E-06,-5.980273
,,,,,1,doi.org/10.1021/ma021734u,PEO4+borane,[Cu]OB(C1=C(C=C(C=C1C)C)C)OCCOCCOCCOCC[Au],[Cu]OB(C1=C(C=C(C=C1C)C)C)OCCOCCOCCOCC[Au],,,,,,0.909090912,0.923765169,0.2,0.8,,4-Jan,,,,2000,,,347.6875,block,,,,,,,,,,,,,,,,,,,,,,,,,,,,,,,,,,,,,,,,,,,,,,TFSI,O=S(=O)([N-]S(=O)(=O)C(F)(F)F)C(F)(F)F.[Li+],0.090909088,0.076234831,0.287614587,286.9332984,,,,,,,,,,-65.1,,25.90182628,9.42E-07,-6.025797
,,,,,1,doi.org/10.1021/ma021734u,PEO4+borane,[Cu]OB(C1=C(C=C(C=C1C)C)C)OCCOCCOCCOCC[Au],[Cu]OB(C1=C(C=C(C=C1C)C)C)OCCOCCOCCOCC[Au],,,,,,0.909090912,0.923765169,0.2,0.8,,4-Jan,,,,2000,,,347.6875,block,,,,,,,,,,,,,,,,,,,,,,,,,,,,,,,,,,,,,,,,,,,,,,TFSI,O=S(=O)([N-]S(=O)(=O)C(F)(F)F)C(F)(F)F.[Li+],0.090909088,0.076234831,0.287614587,286.9332984,,,,,,,,,,-65.1,,24.83674197,8.64E-07,-6.063733
,,,,,1,doi.org/10.1021/ma021734u,PEO4+borane,[Cu]OB(C1=C(C=C(C=C1C)C)C)OCCOCCOCCOCC[Au],[Cu]OB(C1=C(C=C(C=C1C)C)C)OCCOCCOCCOCC[Au],,,,,,0.909090912,0.923765169,0.2,0.8,,4-Jan,,,,2000,,,347.6875,block,,,,,,,,,,,,,,,,,,,,,,,,,,,,,,,,,,,,,,,,,,,,,,TFSI,O=S(=O)([N-]S(=O)(=O)C(F)(F)F)C(F)(F)F.[Li+],0.090909088,0.076234831,0.287614587,286.9332984,,,,,,,,,,-65.1,,23.70403005,7.64E-07,-6.116844
,,,,,1,doi.org/10.1021/ma021734u,PEO4+borane,[Cu]OB(C1=C(C=C(C=C1C)C)C)OCCOCCOCCOCC[Au],[Cu]OB(C1=C(C=C(C=C1C)C)C)OCCOCCOCCOCC[Au],,,,,,0.909090912,0.923765169,0.2,0.8,,4-Jan,,,,2000,,,347.6875,block,,,,,,,,,,,,,,,,,,,,,,,,,,,,,,,,,,,,,,,,,,,,,,TFSI,O=S(=O)([N-]S(=O)(=O)C(F)(F)F)C(F)(F)F.[Li+],0.090909088,0.076234831,0.287614587,286.9332984,,,,,,,,,,-65.1,,22.50531557,7.00E-07,-6.15478
,,,,,1,doi.org/10.1021/ma021734u,PEO4+borane,[Cu]OB(C1=C(C=C(C=C1C)C)C)OCCOCCOCCOCC[Au],[Cu]OB(C1=C(C=C(C=C1C)C)C)OCCOCCOCCOCC[Au],,,,,,0.909090912,0.923765169,0.2,0.8,,4-Jan,,,,2000,,,347.6875,block,,,,,,,,,,,,,,,,,,,,,,,,,,,,,,,,,,,,,,,,,,,,,,TFSI,O=S(=O)([N-]S(=O)(=O)C(F)(F)F)C(F)(F)F.[Li+],0.090909088,0.076234831,0.287614587,286.9332984,,,,,,,,,,-65.1,,21.83525074,6.53E-07,-6.185129
,,,,,1,doi.org/10.1021/ma021734u,PEO4+borane,[Cu]OB(C1=C(C=C(C=C1C)C)C)OCCOCCOCCOCC[Au],[Cu]OB(C1=C(C=C(C=C1C)C)C)OCCOCCOCCOCC[Au],,,,,,0.909090912,0.923765169,0.2,0.8,,4-Jan,,,,2000,,,347.6875,block,,,,,,,,,,,,,,,,,,,,,,,,,,,,,,,,,,,,,,,,,,,,,,TFSI,O=S(=O)([N-]S(=O)(=O)C(F)(F)F)C(F)(F)F.[Li+],0.090909088,0.076234831,0.287614587,286.9332984,,,,,,,,,,-65.1,,20.35706604,5.48E-07,-6.261002
,,,,,1,doi.org/10.1021/ma021734u,PEO4+borane,[Cu]OB(C1=C(C=C(C=C1C)C)C)OCCOCCOCCOCC[Au],[Cu]OB(C1=C(C=C(C=C1C)C)C)OCCOCCOCCOCC[Au],,,,,,0.909090912,0.923765169,0.2,0.8,,4-Jan,,,,2000,,,347.6875,block,,,,,,,,,,,,,,,,,,,,,,,,,,,,,,,,,,,,,,,,,,,,,,TFSI,O=S(=O)([N-]S(=O)(=O)C(F)(F)F)C(F)(F)F.[Li+],0.090909088,0.076234831,0.287614587,286.9332984,,,,,,,,,,-65.1,,19.76994908,5.29E-07,-6.276176
,,,,,1,doi.org/10.1021/ma021734u,PEO4+borane,[Cu]OB(C1=C(C=C(C=C1C)C)C)OCCOCCOCCOCC[Au],[Cu]OB(C1=C(C=C(C=C1C)C)C)OCCOCCOCCOCC[Au],,,,,,0.909090912,0.923765169,0.2,0.8,,4-Jan,,,,2000,,,347.6875,block,,,,,,,,,,,,,,,,,,,,,,,,,,,,,,,,,,,,,,,,,,,,,,TFSI,O=S(=O)([N-]S(=O)(=O)C(F)(F)F)C(F)(F)F.[Li+],0.090909088,0.076234831,0.287614587,286.9332984,,,,,,,,,,-65.1,,18.6026486,4.60E-07,-6.336874
,,,,,1,doi.org/10.1021/ma021734u,PEO4+borane,[Cu]OB(C1=C(C=C(C=C1C)C)C)OCCOCCOCCOCC[Au],[Cu]OB(C1=C(C=C(C=C1C)C)C)OCCOCCOCCOCC[Au],,,,,,0.909090912,0.923765169,0.2,0.8,,4-Jan,,,,2000,,,347.6875,block,,,,,,,,,,,,,,,,,,,,,,,,,,,,,,,,,,,,,,,,,,,,,,TFSI,O=S(=O)([N-]S(=O)(=O)C(F)(F)F)C(F)(F)F.[Li+],0.090909088,0.076234831,0.287614587,286.9332984,,,,,,,,,,-65.1,,17.37260077,4.22E-07,-6.37481
,,,,,1,doi.org/10.1021/ma021734u,PEO4+borane,[Cu]OB(C1=C(C=C(C=C1C)C)C)OCCOCCOCCOCC[Au],[Cu]OB(C1=C(C=C(C=C1C)C)C)OCCOCCOCCOCC[Au],,,,,,0.909090912,0.923765169,0.2,0.8,,4-Jan,,,,2000,,,347.6875,block,,,,,,,,,,,,,,,,,,,,,,,,,,,,,,,,,,,,,,,,,,,,,,TFSI,O=S(=O)([N-]S(=O)(=O)C(F)(F)F)C(F)(F)F.[Li+],0.090909088,0.076234831,0.287614587,286.9332984,,,,,,,,,,-65.1,,16.43890249,3.73E-07,-6.427921
,,,,,1,doi.org/10.1021/ma021734u,PEO4+borane,[Cu]OB(C1=C(C=C(C=C1C)C)C)OCCOCCOCCOCC[Au],[Cu]OB(C1=C(C=C(C=C1C)C)C)OCCOCCOCCOCC[Au],,,,,,0.909090912,0.923765169,0.2,0.8,,4-Jan,,,,2000,,,347.6875,block,,,,,,,,,,,,,,,,,,,,,,,,,,,,,,,,,,,,,,,,,,,,,,TFSI,O=S(=O)([N-]S(=O)(=O)C(F)(F)F)C(F)(F)F.[Li+],0.090909088,0.076234831,0.287614587,286.9332984,,,,,,,,,,-65.1,,15.29803133,3.36E-07,-6.473445
,,,,,1,doi.org/10.1021/ma021734u,PEO4+borane,[Cu]OB(C1=C(C=C(C=C1C)C)C)OCCOCCOCCOCC[Au],[Cu]OB(C1=C(C=C(C=C1C)C)C)OCCOCCOCCOCC[Au],,,,,,0.909090912,0.923765169,0.2,0.8,,4-Jan,,,,2000,,,347.6875,block,,,,,,,,,,,,,,,,,,,,,,,,,,,,,,,,,,,,,,,,,,,,,,TFSI,O=S(=O)([N-]S(=O)(=O)C(F)(F)F)C(F)(F)F.[Li+],0.090909088,0.076234831,0.287614587,286.9332984,,,,,,,,,,-65.1,,14.09563322,3.03E-07,-6.518968
,,,,,1,doi.org/10.1021/ma021734u,PEO4+borane,[Cu]OB(C1=C(C=C(C=C1C)C)C)OCCOCCOCCOCC[Au],[Cu]OB(C1=C(C=C(C=C1C)C)C)OCCOCCOCCOCC[Au],,,,,,0.909090912,0.923765169,0.2,0.8,,4-Jan,,,,2000,,,347.6875,block,,,,,,,,,,,,,,,,,,,,,,,,,,,,,,,,,,,,,,,,,,,,,,TFSI,O=S(=O)([N-]S(=O)(=O)C(F)(F)F)C(F)(F)F.[Li+],0.090909088,0.076234831,0.287614587,286.9332984,,,,,,,,,,-65.1,,13.32286586,2.68E-07,-6.572079
,,,,,1,doi.org/10.1021/ma021734u,PEO4+borane,[Cu]OB(C1=C(C=C(C=C1C)C)C)OCCOCCOCCOCC[Au],[Cu]OB(C1=C(C=C(C=C1C)C)C)OCCOCCOCCOCC[Au],,,,,,0.909090912,0.923765169,0.2,0.8,,4-Jan,,,,2000,,,347.6875,block,,,,,,,,,,,,,,,,,,,,,,,,,,,,,,,,,,,,,,,,,,,,,,TFSI,O=S(=O)([N-]S(=O)(=O)C(F)(F)F)C(F)(F)F.[Li+],0.090909088,0.076234831,0.287614587,286.9332984,,,,,,,,,,-65.1,,11.72058045,2.45E-07,-6.610015
,,,,,1,doi.org/10.1021/ma021734u,PEO4+borane,[Cu]OB(C1=C(C=C(C=C1C)C)C)OCCOCCOCCOCC[Au],[Cu]OB(C1=C(C=C(C=C1C)C)C)OCCOCCOCCOCC[Au],,,,,,0.909090912,0.923765169,0.2,0.8,,4-Jan,,,,2000,,,347.6875,block,,,,,,,,,,,,,,,,,,,,,,,,,,,,,,,,,,,,,,,,,,,,,,TFSI,O=S(=O)([N-]S(=O)(=O)C(F)(F)F)C(F)(F)F.[Li+],0.090909088,0.076234831,0.287614587,286.9332984,,,,,,,,,,-65.1,,10.89168596,2.17E-07,-6.663126
,,,,,1,doi.org/10.1021/ma021734u,PEO4+borane,[Cu]OB(C1=C(C=C(C=C1C)C)C)OCCOCCOCCOCC[Au],[Cu]OB(C1=C(C=C(C=C1C)C)C)OCCOCCOCCOCC[Au],,,,,,0.909090912,0.923765169,0.2,0.8,,4-Jan,,,,2000,,,347.6875,block,,,,,,,,,,,,,,,,,,,,,,,,,,,,,,,,,,,,,,,,,,,,,,TFSI,O=S(=O)([N-]S(=O)(=O)C(F)(F)F)C(F)(F)F.[Li+],0.090909088,0.076234831,0.287614587,286.9332984,,,,,,,,,,-65.1,,9.794021223,1.92E-07,-6.716237
