Repository: zjurillpolymer/SPE_prediction

# SPE Prediction

Polymer electrolyte conductivity prediction using graph neural networks.

## Data

Data from [ChemPropPred](https://github.com/learningmatter-mit/Chem-prop-pred) — polymer electrolyte conductivity measurements including SMILES, conductivity (log S/cm), molecular weight, salt concentration, and temperature.

- `data/clean_train_data.csv` — cleaned training data
- `data/PolymerElectrolyteData.csv` — full raw dataset
- `data/PolyInfo_8salts.csv` / `data/polyinfo_5salts_4conc.csv` — PolyInfo polymer database with salt additives

File: data/PolymerElectrolyteData.csv (part 12 of 154)
Notes,Compound Notebook Name,Date Copied to Master Database,Data Recorded By,Seshadri Group,Oyaizu Group,DOI,Solvent 1 (S1),S1 SMILES,S1 SMILES 1,S1 SMILES 2,S1 SMILES 3,S1 Big SMILES,S1 End Group 1,S1 End Group 2,S1 Mol %,S1 Weight %,S1 SMILES 1 Mol %,S1 SMILES 2 Mol %,S1 SMILES 3 Mol %,S1 Molar Ratio,S1 Weight Ratio,S1 Mw,S1 Mn,S1 Mn or Mw,S1 Mw/Mn,S1 DOP,S1 Molar Mass (g/mol),S1 Type,S1 Block Mol Weight,Solvent 2 (S2),S2 SMILES,S2 SMILES 1,S2 SMILES 2,S2 Mol %,S2 Weight %,S2 SMILES 1 Mol %,S2 SMILES 2 Mol %,S2 Molar Ratio,S2 Weight Ratio,S2 Mw,S2 Mn,S2 Mn or Mw,S2 Mw/Mn,S2 DOP,S2 Molar Mass (g/mol),S2 Type,Solvent 3 (S3),S3 SMILES,S3 SMILES 1,S3 Mol %,S3 Weight %,S3 Molar Ratio,S3 Weight Ratio,S3 Mw,S3 Mn,S3 Mn or Mw,S3 Mw/Mn,S3 DOP,S3 Molar Mass (g/mol),S3 Type,Solvent 4 (S4),S4 SMILES,S4 Mol %,S4 Weight %,S4 Molar Ratio,S4 Weight Ratio,S4 Mw,S4 Mn,S4 Mn or Mw,S4 Mw/Mn,S4 DOP,S4 Molar Mass (g/mol),S4 Type,Salt 1,Salt1 SMILES,Salt1 Mol %,Salt1 Weight %,Salt1 Molality (mol salt/kg polymer),Salt1 Molar Mass (g/mol),Salt 2,Salt2 SMILES,Salt2 Mol %,Salt2 Weight %,Salt2 Molality (mol salt/kg polymer),Salt2 Molar Mass (g/mol),Inorganic Material 1 (IM1),IM1 Weight %,IM1 Particle Size (nm),Tg (oC),Heating Rate (K/min),Temperature (oC),Conductivity (S/cm),log Conductivity (S/cm)
,,,,,1,doi.org/10.1021/ma021734u,PEO4+borane2,[Cu]OB(C1=C(C=C(C=C1C)C)C)OCCOCCOCCOCC[Au],[Cu]OB(C1=C(C=C(C=C1C)C)C)OCCOCCOCCOCC[Au],,,,,,0.937585819,0.928978758,0.2,0.8,,4-Jan,,,,2000,,,347.6875,block,,PEO4+borate,[Cu]O[B-](C1=CC=CC=C1)(C2=C(C=C(C=C2C)C)C)OCCOCCOCCOCC[Au],[Cu]O[B-](C1=CC=CC=C1)(C2=C(C=C(C=C2C)C)C)OCCOCCOCCOCC[Au],,0.062414181,0.071021242,0.2,0.8,4-Jan,5,,,,,,399.3,block,,,,,,,,,,,,,,,,,,,,,,,,,,,,,,,,,,,,,,,,,,,-45.3,,60.18333333,1.40E-06,-5.854449
,,,,,1,doi.org/10.1021/ma021734u,PEO4+borane2,[Cu]OB(C1=C(C=C(C=C1C)C)C)OCCOCCOCCOCC[Au],[Cu]OB(C1=C(C=C(C=C1C)C)C)OCCOCCOCCOCC[Au],,,,,,0.937585819,0.928978758,0.2,0.8,,4-Jan,,,,2000,,,347.6875,block,,PEO4+borate,[Cu]O[B-](C1=CC=CC=C1)(C2=C(C=C(C=C2C)C)C)OCCOCCOCCOCC[Au],[Cu]O[B-](C1=CC=CC=C1)(C2=C(C=C(C=C2C)C)C)OCCOCCOCCOCC[Au],,0.062414181,0.071021242,0.2,0.8,4-Jan,5,,,,,,399.3,block,,,,,,,,,,,,,,,,,,,,,,,,,,,,,,,,,,,,,,,,,,,-45.3,,58.69897288,1.26E-06,-5.899698
,,,,,1,doi.org/10.1021/ma021734u,PEO4+borane2,[Cu]OB(C1=C(C=C(C=C1C)C)C)OCCOCCOCCOCC[Au],[Cu]OB(C1=C(C=C(C=C1C)C)C)OCCOCCOCCOCC[Au],,,,,,0.937585819,0.928978758,0.2,0.8,,4-Jan,,,,2000,,,347.6875,block,,PEO4+borate,[Cu]O[B-](C1=CC=CC=C1)(C2=C(C=C(C=C2C)C)C)OCCOCCOCCOCC[Au],[Cu]O[B-](C1=CC=CC=C1)(C2=C(C=C(C=C2C)C)C)OCCOCCOCCOCC[Au],,0.062414181,0.071021242,0.2,0.8,4-Jan,5,,,,,,399.3,block,,,,,,,,,,,,,,,,,,,,,,,,,,,,,,,,,,,,,,,,,,,-45.3,,56.91437576,1.22E-06,-5.914781
,,,,,1,doi.org/10.1021/ma021734u,PEO4+borane2,[Cu]OB(C1=C(C=C(C=C1C)C)C)OCCOCCOCCOCC[Au],[Cu]OB(C1=C(C=C(C=C1C)C)C)OCCOCCOCCOCC[Au],,,,,,0.937585819,0.928978758,0.2,0.8,,4-Jan,,,,2000,,,347.6875,block,,PEO4+borate,[Cu]O[B-](C1=CC=CC=C1)(C2=C(C=C(C=C2C)C)C)OCCOCCOCCOCC[Au],[Cu]O[B-](C1=CC=CC=C1)(C2=C(C=C(C=C2C)C)C)OCCOCCOCCOCC[Au],,0.062414181,0.071021242,0.2,0.8,4-Jan,5,,,,,,399.3,block,,,,,,,,,,,,,,,,,,,,,,,,,,,,,,,,,,,,,,,,,,,-45.3,,55.3555069,1.12E-06,-5.952489
,,,,,1,doi.org/10.1021/ma021734u,PEO4+borane2,[Cu]OB(C1=C(C=C(C=C1C)C)C)OCCOCCOCCOCC[Au],[Cu]OB(C1=C(C=C(C=C1C)C)C)OCCOCCOCCOCC[Au],,,,,,0.937585819,0.928978758,0.2,0.8,,4-Jan,,,,2000,,,347.6875,block,,PEO4+borate,[Cu]O[B-](C1=CC=CC=C1)(C2=C(C=C(C=C2C)C)C)OCCOCCOCCOCC[Au],[Cu]O[B-](C1=CC=CC=C1)(C2=C(C=C(C=C2C)C)C)OCCOCCOCCOCC[Au],,0.062414181,0.071021242,0.2,0.8,4-Jan,5,,,,,,399.3,block,,,,,,,,,,,,,,,,,,,,,,,,,,,,,,,,,,,,,,,,,,,-45.3,,54.01624953,1.03E-06,-5.986425
,,,,,1,doi.org/10.1021/ma021734u,PEO4+borane2,[Cu]OB(C1=C(C=C(C=C1C)C)C)OCCOCCOCCOCC[Au],[Cu]OB(C1=C(C=C(C=C1C)C)C)OCCOCCOCCOCC[Au],,,,,,0.937585819,0.928978758,0.2,0.8,,4-Jan,,,,2000,,,347.6875,block,,PEO4+borate,[Cu]O[B-](C1=CC=CC=C1)(C2=C(C=C(C=C2C)C)C)OCCOCCOCCOCC[Au],[Cu]O[B-](C1=CC=CC=C1)(C2=C(C=C(C=C2C)C)C)OCCOCCOCCOCC[Au],,0.062414181,0.071021242,0.2,0.8,4-Jan,5,,,,,,399.3,block,,,,,,,,,,,,,,,,,,,,,,,,,,,,,,,,,,,,,,,,,,,-45.3,,52.68797381,9.97E-07,-6.001508
,,,,,1,doi.org/10.1021/ma021734u,PEO4+borane2,[Cu]OB(C1=C(C=C(C=C1C)C)C)OCCOCCOCCOCC[Au],[Cu]OB(C1=C(C=C(C=C1C)C)C)OCCOCCOCCOCC[Au],,,,,,0.937585819,0.928978758,0.2,0.8,,4-Jan,,,,2000,,,347.6875,block,,PEO4+borate,[Cu]O[B-](C1=CC=CC=C1)(C2=C(C=C(C=C2C)C)C)OCCOCCOCCOCC[Au],[Cu]O[B-](C1=CC=CC=C1)(C2=C(C=C(C=C2C)C)C)OCCOCCOCCOCC[Au],,0.062414181,0.071021242,0.2,0.8,4-Jan,5,,,,,,399.3,block,,,,,,,,,,,,,,,,,,,,,,,,,,,,,,,,,,,,,,,,,,,-45.3,,51.97723041,9.54E-07,-6.020362
,,,,,1,doi.org/10.1021/ma021734u,PEO4+borane2,[Cu]OB(C1=C(C=C(C=C1C)C)C)OCCOCCOCCOCC[Au],[Cu]OB(C1=C(C=C(C=C1C)C)C)OCCOCCOCCOCC[Au],,,,,,0.937585819,0.928978758,0.2,0.8,,4-Jan,,,,2000,,,347.6875,block,,PEO4+borate,[Cu]O[B-](C1=CC=CC=C1)(C2=C(C=C(C=C2C)C)C)OCCOCCOCCOCC[Au],[Cu]O[B-](C1=CC=CC=C1)(C2=C(C=C(C=C2C)C)C)OCCOCCOCCOCC[Au],,0.062414181,0.071021242,0.2,0.8,4-Jan,5,,,,,,399.3,block,,,,,,,,,,,,,,,,,,,,,,,,,,,,,,,,,,,,,,,,,,,-45.3,,50.76601506,8.90E-07,-6.050528
,,,,,1,doi.org/10.1021/ma021734u,PEO4+borane2,[Cu]OB(C1=C(C=C(C=C1C)C)C)OCCOCCOCCOCC[Au],[Cu]OB(C1=C(C=C(C=C1C)C)C)OCCOCCOCCOCC[Au],,,,,,0.937585819,0.928978758,0.2,0.8,,4-Jan,,,,2000,,,347.6875,block,,PEO4+borate,[Cu]O[B-](C1=CC=CC=C1)(C2=C(C=C(C=C2C)C)C)OCCOCCOCCOCC[Au],[Cu]O[B-](C1=CC=CC=C1)(C2=C(C=C(C=C2C)C)C)OCCOCCOCCOCC[Au],,0.062414181,0.071021242,0.2,0.8,4-Jan,5,,,,,,399.3,block,,,,,,,,,,,,,,,,,,,,,,,,,,,,,,,,,,,,,,,,,,,-45.3,,49.06539842,8.52E-07,-6.069382
,,,,,1,doi.org/10.1021/ma021734u,PEO4+borane2,[Cu]OB(C1=C(C=C(C=C1C)C)C)OCCOCCOCCOCC[Au],[Cu]OB(C1=C(C=C(C=C1C)C)C)OCCOCCOCCOCC[Au],,,,,,0.937585819,0.928978758,0.2,0.8,,4-Jan,,,,2000,,,347.6875,block,,PEO4+borate,[Cu]O[B-](C1=CC=CC=C1)(C2=C(C=C(C=C2C)C)C)OCCOCCOCCOCC[Au],[Cu]O[B-](C1=CC=CC=C1)(C2=C(C=C(C=C2C)C)C)OCCOCCOCCOCC[Au],,0.062414181,0.071021242,0.2,0.8,4-Jan,5,,,,,,399.3,block,,,,,,,,,,,,,,,,,,,,,,,,,,,,,,,,,,,,,,,,,,,-45.3,,47.5796214,7.95E-07,-6.099548
,,,,,1,doi.org/10.1021/ma021734u,PEO4+borane2,[Cu]OB(C1=C(C=C(C=C1C)C)C)OCCOCCOCCOCC[Au],[Cu]OB(C1=C(C=C(C=C1C)C)C)OCCOCCOCCOCC[Au],,,,,,0.937585819,0.928978758,0.2,0.8,,4-Jan,,,,2000,,,347.6875,block,,PEO4+borate,[Cu]O[B-](C1=CC=CC=C1)(C2=C(C=C(C=C2C)C)C)OCCOCCOCCOCC[Au],[Cu]O[B-](C1=CC=CC=C1)(C2=C(C=C(C=C2C)C)C)OCCOCCOCCOCC[Au],,0.062414181,0.071021242,0.2,0.8,4-Jan,5,,,,,,399.3,block,,,,,,,,,,,,,,,,,,,,,,,,,,,,,,,,,,,,,,,,,,,-45.3,,46.69463227,7.55E-07,-6.122172
,,,,,1,doi.org/10.1021/ma021734u,PEO4+borane2,[Cu]OB(C1=C(C=C(C=C1C)C)C)OCCOCCOCCOCC[Au],[Cu]OB(C1=C(C=C(C=C1C)C)C)OCCOCCOCCOCC[Au],,,,,,0.937585819,0.928978758,0.2,0.8,,4-Jan,,,,2000,,,347.6875,block,,PEO4+borate,[Cu]O[B-](C1=CC=CC=C1)(C2=C(C=C(C=C2C)C)C)OCCOCCOCCOCC[Au],[Cu]O[B-](C1=CC=CC=C1)(C2=C(C=C(C=C2C)C)C)OCCOCCOCCOCC[Au],,0.062414181,0.071021242,0.2,0.8,4-Jan,5,,,,,,399.3,block,,,,,,,,,,,,,,,,,,,,,,,,,,,,,,,,,,,,,,,,,,,-45.3,,45.81461534,7.23E-07,-6.141026
,,,,,1,doi.org/10.1021/ma021734u,PEO4+borane2,[Cu]OB(C1=C(C=C(C=C1C)C)C)OCCOCCOCCOCC[Au],[Cu]OB(C1=C(C=C(C=C1C)C)C)OCCOCCOCCOCC[Au],,,,,,0.937585819,0.928978758,0.2,0.8,,4-Jan,,,,2000,,,347.6875,block,,PEO4+borate,[Cu]O[B-](C1=CC=CC=C1)(C2=C(C=C(C=C2C)C)C)OCCOCCOCCOCC[Au],[Cu]O[B-](C1=CC=CC=C1)(C2=C(C=C(C=C2C)C)C)OCCOCCOCCOCC[Au],,0.062414181,0.071021242,0.2,0.8,4-Jan,5,,,,,,399.3,block,,,,,,,,,,,,,,,,,,,,,,,,,,,,,,,,,,,,,,,,,,,-45.3,,44.26205068,6.74E-07,-6.171192
,,,,,1,doi.org/10.1021/ma021734u,PEO4+borane2,[Cu]OB(C1=C(C=C(C=C1C)C)C)OCCOCCOCCOCC[Au],[Cu]OB(C1=C(C=C(C=C1C)C)C)OCCOCCOCCOCC[Au],,,,,,0.937585819,0.928978758,0.2,0.8,,4-Jan,,,,2000,,,347.6875,block,,PEO4+borate,[Cu]O[B-](C1=CC=CC=C1)(C2=C(C=C(C=C2C)C)C)OCCOCCOCCOCC[Au],[Cu]O[B-](C1=CC=CC=C1)(C2=C(C=C(C=C2C)C)C)OCCOCCOCCOCC[Au],,0.062414181,0.071021242,0.2,0.8,4-Jan,5,,,,,,399.3,block,,,,,,,,,,,,,,,,,,,,,,,,,,,,,,,,,,,,,,,,,,,-45.3,,43.20338191,6.51E-07,-6.186275
,,,,,1,doi.org/10.1021/ma021734u,PEO4+borane2,[Cu]OB(C1=C(C=C(C=C1C)C)C)OCCOCCOCCOCC[Au],[Cu]OB(C1=C(C=C(C=C1C)C)C)OCCOCCOCCOCC[Au],,,,,,0.937585819,0.928978758,0.2,0.8,,4-Jan,,,,2000,,,347.6875,block,,PEO4+borate,[Cu]O[B-](C1=CC=CC=C1)(C2=C(C=C(C=C2C)C)C)OCCOCCOCCOCC[Au],[Cu]O[B-](C1=CC=CC=C1)(C2=C(C=C(C=C2C)C)C)OCCOCCOCCOCC[Au],,0.062414181,0.071021242,0.2,0.8,4-Jan,5,,,,,,399.3,block,,,,,,,,,,,,,,,,,,,,,,,,,,,,,,,,,,,,,,,,,,,-45.3,,41.77105402,6.08E-07,-6.21644
,,,,,1,doi.org/10.1021/ma021734u,PEO4+borane2,[Cu]OB(C1=C(C=C(C=C1C)C)C)OCCOCCOCCOCC[Au],[Cu]OB(C1=C(C=C(C=C1C)C)C)OCCOCCOCCOCC[Au],,,,,,0.937585819,0.928978758,0.2,0.8,,4-Jan,,,,2000,,,347.6875,block,,PEO4+borate,[Cu]O[B-](C1=CC=CC=C1)(C2=C(C=C(C=C2C)C)C)OCCOCCOCCOCC[Au],[Cu]O[B-](C1=CC=CC=C1)(C2=C(C=C(C=C2C)C)C)OCCOCCOCCOCC[Au],,0.062414181,0.071021242,0.2,0.8,4-Jan,5,,,,,,399.3,block,,,,,,,,,,,,,,,,,,,,,,,,,,,,,,,,,,,,,,,,,,,-45.3,,40.8233198,5.47E-07,-6.261689
,,,,,1,doi.org/10.1021/ma021734u,PEO4+borane2,[Cu]OB(C1=C(C=C(C=C1C)C)C)OCCOCCOCCOCC[Au],[Cu]OB(C1=C(C=C(C=C1C)C)C)OCCOCCOCCOCC[Au],,,,,,0.937585819,0.928978758,0.2,0.8,,4-Jan,,,,2000,,,347.6875,block,,PEO4+borate,[Cu]O[B-](C1=CC=CC=C1)(C2=C(C=C(C=C2C)C)C)OCCOCCOCCOCC[Au],[Cu]O[B-](C1=CC=CC=C1)(C2=C(C=C(C=C2C)C)C)OCCOCCOCCOCC[Au],,0.062414181,0.071021242,0.2,0.8,4-Jan,5,,,,,,399.3,block,,,,,,,,,,,,,,,,,,,,,,,,,,,,,,,,,,,,,,,,,,,-45.3,,39.59980891,5.24E-07,-6.280543
,,,,,1,doi.org/10.1021/ma021734u,PEO4+borane2,[Cu]OB(C1=C(C=C(C=C1C)C)C)OCCOCCOCCOCC[Au],[Cu]OB(C1=C(C=C(C=C1C)C)C)OCCOCCOCCOCC[Au],,,,,,0.937585819,0.928978758,0.2,0.8,,4-Jan,,,,2000,,,347.6875,block,,PEO4+borate,[Cu]O[B-](C1=CC=CC=C1)(C2=C(C=C(C=C2C)C)C)OCCOCCOCCOCC[Au],[Cu]O[B-](C1=CC=CC=C1)(C2=C(C=C(C=C2C)C)C)OCCOCCOCCOCC[Au],,0.062414181,0.071021242,0.2,0.8,4-Jan,5,,,,,,399.3,block,,,,,,,,,,,,,,,,,,,,,,,,,,,,,,,,,,,,,,,,,,,-45.3,,38.66507869,4.93E-07,-6.306938
,,,,,1,doi.org/10.1021/ma021734u,PEO4+borane2,[Cu]OB(C1=C(C=C(C=C1C)C)C)OCCOCCOCCOCC[Au],[Cu]OB(C1=C(C=C(C=C1C)C)C)OCCOCCOCCOCC[Au],,,,,,0.937585819,0.928978758,0.2,0.8,,4-Jan,,,,2000,,,347.6875,block,,PEO4+borate,[Cu]O[B-](C1=CC=CC=C1)(C2=C(C=C(C=C2C)C)C)OCCOCCOCCOCC[Au],[Cu]O[B-](C1=CC=CC=C1)(C2=C(C=C(C=C2C)C)C)OCCOCCOCCOCC[Au],,0.062414181,0.071021242,0.2,0.8,4-Jan,5,,,,,,399.3,block,,,,,,,,,,,,,,,,,,,,,,,,,,,,,,,,,,,,,,,,,,,-45.3,,37.18117301,4.56E-07,-6.340875
,,,,,1,doi.org/10.1021/ma021734u,PEO4+borane2,[Cu]OB(C1=C(C=C(C=C1C)C)C)OCCOCCOCCOCC[Au],[Cu]OB(C1=C(C=C(C=C1C)C)C)OCCOCCOCCOCC[Au],,,,,,0.937585819,0.928978758,0.2,0.8,,4-Jan,,,,2000,,,347.6875,block,,PEO4+borate,[Cu]O[B-](C1=CC=CC=C1)(C2=C(C=C(C=C2C)C)C)OCCOCCOCCOCC[Au],[Cu]O[B-](C1=CC=CC=C1)(C2=C(C=C(C=C2C)C)C)OCCOCCOCCOCC[Au],,0.062414181,0.071021242,0.2,0.8,4-Jan,5,,,,,,399.3,block,,,,,,,,,,,,,,,,,,,,,,,,,,,,,,,,,,,,,,,,,,,-45.3,,35.98582934,4.11E-07,-6.386124
,,,,,1,doi.org/10.1021/ma021734u,PEO4+borane2,[Cu]OB(C1=C(C=C(C=C1C)C)C)OCCOCCOCCOCC[Au],[Cu]OB(C1=C(C=C(C=C1C)C)C)OCCOCCOCCOCC[Au],,,,,,0.937585819,0.928978758,0.2,0.8,,4-Jan,,,,2000,,,347.6875,block,,PEO4+borate,[Cu]O[B-](C1=CC=CC=C1)(C2=C(C=C(C=C2C)C)C)OCCOCCOCCOCC[Au],[Cu]O[B-](C1=CC=CC=C1)(C2=C(C=C(C=C2C)C)C)OCCOCCOCCOCC[Au],,0.062414181,0.071021242,0.2,0.8,4-Jan,5,,,,,,399.3,block,,,,,,,,,,,,,,,,,,,,,,,,,,,,,,,,,,,,,,,,,,,-45.3,,34.79965885,3.94E-07,-6.404977
,,,,,1,doi.org/10.1021/ma021734u,PEO4+borane2,[Cu]OB(C1=C(C=C(C=C1C)C)C)OCCOCCOCCOCC[Au],[Cu]OB(C1=C(C=C(C=C1C)C)C)OCCOCCOCCOCC[Au],,,,,,0.937585819,0.928978758,0.2,0.8,,4-Jan,,,,2000,,,347.6875,block,,PEO4+borate,[Cu]O[B-](C1=CC=CC=C1)(C2=C(C=C(C=C2C)C)C)OCCOCCOCCOCC[Au],[Cu]O[B-](C1=CC=CC=C1)(C2=C(C=C(C=C2C)C)C)OCCOCCOCCOCC[Au],,0.062414181,0.071021242,0.2,0.8,4-Jan,5,,,,,,399.3,block,,,,,,,,,,,,,,,,,,,,,,,,,,,,,,,,,,,,,,,,,,,-45.3,,33.80307025,3.67E-07,-6.435143
,,,,,1,doi.org/10.1021/ma021734u,PEO4+borane2,[Cu]OB(C1=C(C=C(C=C1C)C)C)OCCOCCOCCOCC[Au],[Cu]OB(C1=C(C=C(C=C1C)C)C)OCCOCCOCCOCC[Au],,,,,,0.937585819,0.928978758,0.2,0.8,,4-Jan,,,,2000,,,347.6875,block,,PEO4+borate,[Cu]O[B-](C1=CC=CC=C1)(C2=C(C=C(C=C2C)C)C)OCCOCCOCCOCC[Au],[Cu]O[B-](C1=CC=CC=C1)(C2=C(C=C(C=C2C)C)C)OCCOCCOCCOCC[Au],,0.062414181,0.071021242,0.2,0.8,4-Jan,5,,,,,,399.3,block,,,,,,,,,,,,,,,,,,,,,,,,,,,,,,,,,,,,,,,,,,,-45.3,,33.08228638,3.55E-07,-6.450226
,,,,,1,doi.org/10.1021/ma021734u,PEO4+borane2,[Cu]OB(C1=C(C=C(C=C1C)C)C)OCCOCCOCCOCC[Au],[Cu]OB(C1=C(C=C(C=C1C)C)C)OCCOCCOCCOCC[Au],,,,,,0.937585819,0.928978758,0.2,0.8,,4-Jan,,,,2000,,,347.6875,block,,PEO4+borate,[Cu]O[B-](C1=CC=CC=C1)(C2=C(C=C(C=C2C)C)C)OCCOCCOCCOCC[Au],[Cu]O[B-](C1=CC=CC=C1)(C2=C(C=C(C=C2C)C)C)OCCOCCOCCOCC[Au],,0.062414181,0.071021242,0.2,0.8,4-Jan,5,,,,,,399.3,block,,,,,,,,,,,,,,,,,,,,,,,,,,,,,,,,,,,,,,,,,,,-45.3,,32.18605286,3.43E-07,-6.465309
,,,,,1,doi.org/10.1021/ma021734u,PEO4+borane2,[Cu]OB(C1=C(C=C(C=C1C)C)C)OCCOCCOCCOCC[Au],[Cu]OB(C1=C(C=C(C=C1C)C)C)OCCOCCOCCOCC[Au],,,,,,0.937585819,0.928978758,0.2,0.8,,4-Jan,,,,2000,,,347.6875,block,,PEO4+borate,[Cu]O[B-](C1=CC=CC=C1)(C2=C(C=C(C=C2C)C)C)OCCOCCOCCOCC[Au],[Cu]O[B-](C1=CC=CC=C1)(C2=C(C=C(C=C2C)C)C)OCCOCCOCCOCC[Au],,0.062414181,0.071021242,0.2,0.8,4-Jan,5,,,,,,399.3,block,,,,,,,,,,,,,,,,,,,,,,,,,,,,,,,,,,,,,,,,,,,-45.3,,31.47283428,3.31E-07,-6.480392
,,,,,1,doi.org/10.1021/ma021734u,PEO4+borane2,[Cu]OB(C1=C(C=C(C=C1C)C)C)OCCOCCOCCOCC[Au],[Cu]OB(C1=C(C=C(C=C1C)C)C)OCCOCCOCCOCC[Au],,,,,,0.937585819,0.928978758,0.2,0.8,,4-Jan,,,,2000,,,347.6875,block,,PEO4+borate,[Cu]O[B-](C1=CC=CC=C1)(C2=C(C=C(C=C2C)C)C)OCCOCCOCCOCC[Au],[Cu]O[B-](C1=CC=CC=C1)(C2=C(C=C(C=C2C)C)C)OCCOCCOCCOCC[Au],,0.062414181,0.071021242,0.2,0.8,4-Jan,5,,,,,,399.3,block,,,,,,,,,,,,,,,,,,,,,,,,,,,,,,,,,,,,,,,,,,,-45.3,,30.94019558,3.14E-07,-6.503017
,,,,,1,doi.org/10.1021/ma021734u,PEO4+borane2,[Cu]OB(C1=C(C=C(C=C1C)C)C)OCCOCCOCCOCC[Au],[Cu]OB(C1=C(C=C(C=C1C)C)C)OCCOCCOCCOCC[Au],,,,,,0.937585819,0.928978758,0.2,0.8,,4-Jan,,,,2000,,,347.6875,block,,PEO4+borate,[Cu]O[B-](C1=CC=CC=C1)(C2=C(C=C(C=C2C)C)C)OCCOCCOCCOCC[Au],[Cu]O[B-](C1=CC=CC=C1)(C2=C(C=C(C=C2C)C)C)OCCOCCOCCOCC[Au],,0.062414181,0.071021242,0.2,0.8,4-Jan,5,,,,,,399.3,block,,,,,,,,,,,,,,,,,,,,,,,,,,,,,,,,,,,,,,,,,,,-45.3,,29.79235795,3.03E-07,-6.5181
,,,,,1,doi.org/10.1021/ma021734u,PEO4+borane2,[Cu]OB(C1=C(C=C(C=C1C)C)C)OCCOCCOCCOCC[Au],[Cu]OB(C1=C(C=C(C=C1C)C)C)OCCOCCOCCOCC[Au],,,,,,0.937585819,0.928978758,0.2,0.8,,4-Jan,,,,2000,,,347.6875,block,,PEO4+borate,[Cu]O[B-](C1=CC=CC=C1)(C2=C(C=C(C=C2C)C)C)OCCOCCOCCOCC[Au],[Cu]O[B-](C1=CC=CC=C1)(C2=C(C=C(C=C2C)C)C)OCCOCCOCCOCC[Au],,0.062414181,0.071021242,0.2,0.8,4-Jan,5,,,,,,399.3,block,,,,,,,,,,,,,,,,,,,,,,,,,,,,,,,,,,,,,,,,,,,-45.3,,28.56582774,2.83E-07,-6.548265
,,,,,1,doi.org/10.1021/ma021734u,PEO4+borane2,[Cu]OB(C1=C(C=C(C=C1C)C)C)OCCOCCOCCOCC[Au],[Cu]OB(C1=C(C=C(C=C1C)C)C)OCCOCCOCCOCC[Au],,,,,,0.937585819,0.928978758,0.2,0.8,,4-Jan,,,,2000,,,347.6875,block,,PEO4+borate,[Cu]O[B-](C1=CC=CC=C1)(C2=C(C=C(C=C2C)C)C)OCCOCCOCCOCC[Au],[Cu]O[B-](C1=CC=CC=C1)(C2=C(C=C(C=C2C)C)C)OCCOCCOCCOCC[Au],,0.062414181,0.071021242,0.2,0.8,4-Jan,5,,,,,,399.3,block,,,,,,,,,,,,,,,,,,,,,,,,,,,,,,,,,,,,,,,,,,,-45.3,,27.60911601,2.69E-07,-6.57089
,,,,,1,doi.org/10.1021/ma021734u,PEO4+borane2,[Cu]OB(C1=C(C=C(C=C1C)C)C)OCCOCCOCCOCC[Au],[Cu]OB(C1=C(C=C(C=C1C)C)C)OCCOCCOCCOCC[Au],,,,,,0.937585819,0.928978758,0.2,0.8,,4-Jan,,,,2000,,,347.6875,block,,PEO4+borate,[Cu]O[B-](C1=CC=CC=C1)(C2=C(C=C(C=C2C)C)C)OCCOCCOCCOCC[Au],[Cu]O[B-](C1=CC=CC=C1)(C2=C(C=C(C=C2C)C)C)OCCOCCOCCOCC[Au],,0.062414181,0.071021242,0.2,0.8,4-Jan,5,,,,,,399.3,block,,,,,,,,,,,,,,,,,,,,,,,,,,,,,,,,,,,,,,,,,,,-45.3,,26.83086122,2.55E-07,-6.593514
,,,,,1,doi.org/10.1021/ma021734u,PEO4+borane2,[Cu]OB(C1=C(C=C(C=C1C)C)C)OCCOCCOCCOCC[Au],[Cu]OB(C1=C(C=C(C=C1C)C)C)OCCOCCOCCOCC[Au],,,,,,0.937585819,0.928978758,0.2,0.8,,4-Jan,,,,2000,,,347.6875,block,,PEO4+borate,[Cu]O[B-](C1=CC=CC=C1)(C2=C(C=C(C=C2C)C)C)OCCOCCOCCOCC[Au],[Cu]O[B-](C1=CC=CC=C1)(C2=C(C=C(C=C2C)C)C)OCCOCCOCCOCC[Au],,0.062414181,0.071021242,0.2,0.8,4-Jan,5,,,,,,399.3,block,,,,,,,,,,,,,,,,,,,,,,,,,,,,,,,,,,,,,,,,,,,-45.3,,26.22825125,2.48E-07,-6.604827
,,,,,1,doi.org/10.1021/ma021734u,PEO4+borane2,[Cu]OB(C1=C(C=C(C=C1C)C)C)OCCOCCOCCOCC[Au],[Cu]OB(C1=C(C=C(C=C1C)C)C)OCCOCCOCCOCC[Au],,,,,,0.937585819,0.928978758,0.2,0.8,,4-Jan,,,,2000,,,347.6875,block,,PEO4+borate,[Cu]O[B-](C1=CC=CC=C1)(C2=C(C=C(C=C2C)C)C)OCCOCCOCCOCC[Au],[Cu]O[B-](C1=CC=CC=C1)(C2=C(C=C(C=C2C)C)C)OCCOCCOCCOCC[Au],,0.062414181,0.071021242,0.2,0.8,4-Jan,5,,,,,,399.3,block,,,,,,,,,,,,,,,,,,,,,,,,,,,,,,,,,,,,,,,,,,,-45.3,,25.37172044,2.36E-07,-6.627451
,,,,,1,doi.org/10.1021/ma021734u,PEO4+borane2,[Cu]OB(C1=C(C=C(C=C1C)C)C)OCCOCCOCCOCC[Au],[Cu]OB(C1=C(C=C(C=C1C)C)C)OCCOCCOCCOCC[Au],,,,,,0.937585819,0.928978758,0.2,0.8,,4-Jan,,,,2000,,,347.6875,block,,PEO4+borate,[Cu]O[B-](C1=CC=CC=C1)(C2=C(C=C(C=C2C)C)C)OCCOCCOCCOCC[Au],[Cu]O[B-](C1=CC=CC=C1)(C2=C(C=C(C=C2C)C)C)OCCOCCOCCOCC[Au],,0.062414181,0.071021242,0.2,0.8,4-Jan,5,,,,,,399.3,block,,,,,,,,,,,,,,,,,,,,,,,,,,,,,,,,,,,,,,,,,,,-45.3,,24.18065458,2.20E-07,-6.657617
,,,,,1,doi.org/10.1021/ma021734u,PEO4+borane2,[Cu]OB(C1=C(C=C(C=C1C)C)C)OCCOCCOCCOCC[Au],[Cu]OB(C1=C(C=C(C=C1C)C)C)OCCOCCOCCOCC[Au],,,,,,0.937585819,0.928978758,0.2,0.8,,4-Jan,,,,2000,,,347.6875,block,,PEO4+borate,[Cu]O[B-](C1=CC=CC=C1)(C2=C(C=C(C=C2C)C)C)OCCOCCOCCOCC[Au],[Cu]O[B-](C1=CC=CC=C1)(C2=C(C=C(C=C2C)C)C)OCCOCCOCCOCC[Au],,0.062414181,0.071021242,0.2,0.8,4-Jan,5,,,,,,399.3,block,,,,,,,,,,,,,,,,,,,,,,,,,,,,,,,,,,,,,,,,,,,-45.3,,23.16736775,2.07E-07,-6.684012
,,,,,1,doi.org/10.1021/ma021734u,PEO4+borane2,[Cu]OB(C1=C(C=C(C=C1C)C)C)OCCOCCOCCOCC[Au],[Cu]OB(C1=C(C=C(C=C1C)C)C)OCCOCCOCCOCC[Au],,,,,,0.937585819,0.928978758,0.2,0.8,,4-Jan,,,,2000,,,347.6875,block,,PEO4+borate,[Cu]O[B-](C1=CC=CC=C1)(C2=C(C=C(C=C2C)C)C)OCCOCCOCCOCC[Au],[Cu]O[B-](C1=CC=CC=C1)(C2=C(C=C(C=C2C)C)C)OCCOCCOCCOCC[Au],,0.062414181,0.071021242,0.2,0.8,4-Jan,5,,,,,,399.3,block,,,,,,,,,,,,,,,,,,,,,,,,,,,,,,,,,,,,,,,,,,,-45.3,,21.16119995,1.98E-07,-6.702866
,,,,,1,doi.org/10.1021/ma021734u,PEO4+borane2,[Cu]OB(C1=C(C=C(C=C1C)C)C)OCCOCCOCCOCC[Au],[Cu]OB(C1=C(C=C(C=C1C)C)C)OCCOCCOCCOCC[Au],,,,,,0.937585819,0.928978758,0.2,0.8,,4-Jan,,,,2000,,,347.6875,block,,PEO4+borate,[Cu]O[B-](C1=CC=CC=C1)(C2=C(C=C(C=C2C)C)C)OCCOCCOCCOCC[Au],[Cu]O[B-](C1=CC=CC=C1)(C2=C(C=C(C=C2C)C)C)OCCOCCOCCOCC[Au],,0.062414181,0.071021242,0.2,0.8,4-Jan,5,,,,,,399.3,block,,,,,,,,,,,,,,,,,,,,,,,,,,,,,,,,,,,,,,,,,,,-45.3,,22.32815013,2.05E-07,-6.687783
,,,,,1,doi.org/10.1021/ma021734u,PEO4+borane2,[Cu]OB(C1=C(C=C(C=C1C)C)C)OCCOCCOCCOCC[Au],[Cu]OB(C1=C(C=C(C=C1C)C)C)OCCOCCOCCOCC[Au],,,,,,0.937585819,0.928978758,0.2,0.8,,4-Jan,,,,2000,,,347.6875,block,,PEO4+borate,[Cu]O[B-](C1=CC=CC=C1)(C2=C(C=C(C=C2C)C)C)OCCOCCOCCOCC[Au],[Cu]O[B-](C1=CC=CC=C1)(C2=C(C=C(C=C2C)C)C)OCCOCCOCCOCC[Au],,0.062414181,0.071021242,0.2,0.8,4-Jan,5,,,,,,399.3,block,,,,,,,,,,,,,,,,,,,,,,,,,,,,,,,,,,,,,,,,,,,-45.3,,20.08586955,1.77E-07,-6.751885
,,,,,1,doi.org/10.1021/ma021734u,PEO4+borane2,[Cu]OB(C1=C(C=C(C=C1C)C)C)OCCOCCOCCOCC[Au],[Cu]OB(C1=C(C=C(C=C1C)C)C)OCCOCCOCCOCC[Au],,,,,,0.937585819,0.928978758,0.2,0.8,,4-Jan,,,,2000,,,347.6875,block,,PEO4+borate,[Cu]O[B-](C1=CC=CC=C1)(C2=C(C=C(C=C2C)C)C)OCCOCCOCCOCC[Au],[Cu]O[B-](C1=CC=CC=C1)(C2=C(C=C(C=C2C)C)C)OCCOCCOCCOCC[Au],,0.062414181,0.071021242,0.2,0.8,4-Jan,5,,,,,,399.3,block,,,,,,,,,,,,,,,,,,,,,,,,,,,,,,,,,,,,,,,,,,,-45.3,,19.42808397,1.67E-07,-6.778281
,,,,,1,doi.org/10.1021/ma021734u,PEO4+borane2,[Cu]OB(C1=C(C=C(C=C1C)C)C)OCCOCCOCCOCC[Au],[Cu]OB(C1=C(C=C(C=C1C)C)C)OCCOCCOCCOCC[Au],,,,,,0.937585819,0.928978758,0.2,0.8,,4-Jan,,,,2000,,,347.6875,block,,PEO4+borate,[Cu]O[B-](C1=CC=CC=C1)(C2=C(C=C(C=C2C)C)C)OCCOCCOCCOCC[Au],[Cu]O[B-](C1=CC=CC=C1)(C2=C(C=C(C=C2C)C)C)OCCOCCOCCOCC[Au],,0.062414181,0.071021242,0.2,0.8,4-Jan,5,,,,,,399.3,block,,,,,,,,,,,,,,,,,,,,,,,,,,,,,,,,,,,,,,,,,,,-45.3,,18.60988395,1.55E-07,-6.808446
,,,,,1,doi.org/10.1021/ma021734u,PEO4+borane2,[Cu]OB(C1=C(C=C(C=C1C)C)C)OCCOCCOCCOCC[Au],[Cu]OB(C1=C(C=C(C=C1C)C)C)OCCOCCOCCOCC[Au],,,,,,0.937585819,0.928978758,0.2,0.8,,4-Jan,,,,2000,,,347.6875,block,,PEO4+borate,[Cu]O[B-](C1=CC=CC=C1)(C2=C(C=C(C=C2C)C)C)OCCOCCOCCOCC[Au],[Cu]O[B-](C1=CC=CC=C1)(C2=C(C=C(C=C2C)C)C)OCCOCCOCCOCC[Au],,0.062414181,0.071021242,0.2,0.8,4-Jan,5,,,,,,399.3,block,,,,,,,,,,,,,,,,,,,,,,,,,,,,,,,,,,,,,,,,,,,-45.3,,17.22943881,1.43E-07,-6.846154
,,,,,1,doi.org/10.1021/ma021734u,PEO4+borane2,[Cu]OB(C1=C(C=C(C=C1C)C)C)OCCOCCOCCOCC[Au],[Cu]OB(C1=C(C=C(C=C1C)C)C)OCCOCCOCCOCC[Au],,,,,,0.937585819,0.928978758,0.2,0.8,,4-Jan,,,,2000,,,347.6875,block,,PEO4+borate,[Cu]O[B-](C1=CC=CC=C1)(C2=C(C=C(C=C2C)C)C)OCCOCCOCCOCC[Au],[Cu]O[B-](C1=CC=CC=C1)(C2=C(C=C(C=C2C)C)C)OCCOCCOCCOCC[Au],,0.062414181,0.071021242,0.2,0.8,4-Jan,5,,,,,,399.3,block,,,,,,,,,,,,,,,,,,,,,,,,,,,,,,,,,,,,,,,,,,,-45.3,,16.34316405,1.33E-07,-6.87632
,,,,,1,doi.org/10.1021/ma021734u,PEO4+borane2,[Cu]OB(C1=C(C=C(C=C1C)C)C)OCCOCCOCCOCC[Au],[Cu]OB(C1=C(C=C(C=C1C)C)C)OCCOCCOCCOCC[Au],,,,,,0.937585819,0.928978758,0.2,0.8,,4-Jan,,,,2000,,,347.6875,block,,PEO4+borate,[Cu]O[B-](C1=CC=CC=C1)(C2=C(C=C(C=C2C)C)C)OCCOCCOCCOCC[Au],[Cu]O[B-](C1=CC=CC=C1)(C2=C(C=C(C=C2C)C)C)OCCOCCOCCOCC[Au],,0.062414181,0.071021242,0.2,0.8,4-Jan,5,,,,,,399.3,block,,,,,,,,,,,,,,,,,,,,,,,,,,,,,,,,,,,,,,,,,,,-45.3,,15.62205172,1.25E-07,-6.902715
,,,,,1,doi.org/10.1021/ma021734u,PEO4+borane2,[Cu]OB(C1=C(C=C(C=C1C)C)C)OCCOCCOCCOCC[Au],[Cu]OB(C1=C(C=C(C=C1C)C)C)OCCOCCOCCOCC[Au],,,,,,0.937585819,0.928978758,0.2,0.8,,4-Jan,,,,2000,,,347.6875,block,,PEO4+borate,[Cu]O[B-](C1=CC=CC=C1)(C2=C(C=C(C=C2C)C)C)OCCOCCOCCOCC[Au],[Cu]O[B-](C1=CC=CC=C1)(C2=C(C=C(C=C2C)C)C)OCCOCCOCCOCC[Au],,0.062414181,0.071021242,0.2,0.8,4-Jan,5,,,,,,399.3,block,,,,,,,,,,,,,,,,,,,,,,,,,,,,,,,,,,,,,,,,,,,-45.3,,14.82497152,1.17E-07,-6.932881
,,,,,1,doi.org/10.1021/ma021734u,PEO4+borane2,[Cu]OB(C1=C(C=C(C=C1C)C)C)OCCOCCOCCOCC[Au],[Cu]OB(C1=C(C=C(C=C1C)C)C)OCCOCCOCCOCC[Au],,,,,,0.937585819,0.928978758,0.2,0.8,,4-Jan,,,,2000,,,347.6875,block,,PEO4+borate,[Cu]O[B-](C1=CC=CC=C1)(C2=C(C=C(C=C2C)C)C)OCCOCCOCCOCC[Au],[Cu]O[B-](C1=CC=CC=C1)(C2=C(C=C(C=C2C)C)C)OCCOCCOCCOCC[Au],,0.062414181,0.071021242,0.2,0.8,4-Jan,5,,,,,,399.3,block,,,,,,,,,,,,,,,,,,,,,,,,,,,,,,,,,,,,,,,,,,,-45.3,,13.24402147,1.01E-07,-6.996983
,,,,,1,doi.org/10.1021/ma021734u,PEO4+borane2,[Cu]OB(C1=C(C=C(C=C1C)C)C)OCCOCCOCCOCC[Au],[Cu]OB(C1=C(C=C(C=C1C)C)C)OCCOCCOCCOCC[Au],,,,,,0.937585819,0.928978758,0.2,0.8,,4-Jan,,,,2000,,,347.6875,block,,PEO4+borate,[Cu]O[B-](C1=CC=CC=C1)(C2=C(C=C(C=C2C)C)C)OCCOCCOCCOCC[Au],[Cu]O[B-](C1=CC=CC=C1)(C2=C(C=C(C=C2C)C)C)OCCOCCOCCOCC[Au],,0.062414181,0.071021242,0.2,0.8,4-Jan,5,,,,,,399.3,block,,,,,,,,,,,,,,,,,,,,,,,,,,,,,,,,,,,,,,,,,,,-45.3,,12.06963338,9.07E-08,-7.042232
,,,,,1,doi.org/10.1021/ma021734u,PEO4+borane2,[Cu]OB(C1=C(C=C(C=C1C)C)C)OCCOCCOCCOCC[Au],[Cu]OB(C1=C(C=C(C=C1C)C)C)OCCOCCOCCOCC[Au],,,,,,0.937585819,0.928978758,0.2,0.8,,4-Jan,,,,2000,,,347.6875,block,,PEO4+borate,[Cu]O[B-](C1=CC=CC=C1)(C2=C(C=C(C=C2C)C)C)OCCOCCOCCOCC[Au],[Cu]O[B-](C1=CC=CC=C1)(C2=C(C=C(C=C2C)C)C)OCCOCCOCCOCC[Au],,0.062414181,0.071021242,0.2,0.8,4-Jan,5,,,,,,399.3,block,,,,,,,,,,,,,,,,,,,,,,,,,,,,,,,,,,,,,,,,,,,-45.3,,10.98215669,8.46E-08,-7.072398
,,,,,1,doi.org/10.1021/ma021734u,PEO4+borane2,[Cu]OB(C1=C(C=C(C=C1C)C)C)OCCOCCOCCOCC[Au],[Cu]OB(C1=C(C=C(C=C1C)C)C)OCCOCCOCCOCC[Au],,,,,,0.937585819,0.928978758,0.2,0.8,,4-Jan,,,,2000,,,347.6875,block,,PEO4+borate,[Cu]O[B-](C1=CC=CC=C1)(C2=C(C=C(C=C2C)C)C)OCCOCCOCCOCC[Au],[Cu]O[B-](C1=CC=CC=C1)(C2=C(C=C(C=C2C)C)C)OCCOCCOCCOCC[Au],,0.062414181,0.071021242,0.2,0.8,4-Jan,5,,,,,,399.3,block,,,,,,,,,,,,,,,,,,,,,,,,,,,,,,,,,,,,,,,,,,,-45.3,,10.28747298,7.63E-08,-7.117647
,,,,,1,doi.org/10.1021/ma021734u,PEO4+borane2,[Cu]OB(C1=C(C=C(C=C1C)C)C)OCCOCCOCCOCC[Au],[Cu]OB(C1=C(C=C(C=C1C)C)C)OCCOCCOCCOCC[Au],,,,,,0.937585819,0.928978758,0.2,0.8,,4-Jan,,,,2000,,,347.6875,block,,PEO4+borate,[Cu]O[B-](C1=CC=CC=C1)(C2=C(C=C(C=C2C)C)C)OCCOCCOCCOCC[Au],[Cu]O[B-](C1=CC=CC=C1)(C2=C(C=C(C=C2C)C)C)OCCOCCOCCOCC[Au],,0.062414181,0.071021242,0.2,0.8,4-Jan,5,,,,,,399.3,block,,,,,,,,,,,,,,,,,,,,,,,,,,,,,,,,,,,,,,,,,,,-45.3,,9.289999153,6.70E-08,-7.174208
,,,,,1,doi.org/10.1016/j.jpowsour.2017.08.023,poly tfsi-b-peo-b-poly tfsi,[Cu]C(C)(C(=O)OCCCS(=O)(=O)[N-]S(=O)(=O)C(F)(F)F)COCCOCCOCCOCCOCCOCCOCCOCCOCCOCCOCCOCCOCCOCCOCCOCCOCCOCCOCCOCCOCCOCCOCCOCCOCCOCCOCCOCCOCCOCCOCCOCCOCCOCCOCCOCCOCCOCCOCCOCCOCCOCCOCCOCCOCC[Au],[Cu]C(C)(C(=O)OCCCS(=O)(=O)[N-]S(=O)(=O)C(F)(F)F)COCCOCCOCCOCCOCCOCCOCCOCCOCCOCCOCCOCCOCCOCCOCCOCCOCCOCCOCCOCCOCCOCCOCCOCCOCCOCCOCCOCCOCCOCCOCCOCCOCCOCCOCCOCCOCCOCCOCCOCCOCCOCCOCCOCCOCC[Au],,,,,,1,1,0.0218,0.9782,,,Jun-35,65934,40700,40700,1.62,,382.0170845,block,,,,,,,,,,,,,,,,,,,,,,,,,,,,,,,,,,,,,,,,,,,,,,,,,,,,,,,,,,,,,-46,,80.13847983,6.74E-05,-4.171429
,,,,,1,doi.org/10.1016/j.jpowsour.2017.08.023,poly tfsi-b-peo-b-poly tfsi,[Cu]C(C)(C(=O)OCCCS(=O)(=O)[N-]S(=O)(=O)C(F)(F)F)COCCOCCOCCOCCOCCOCCOCCOCCOCCOCCOCCOCCOCCOCCOCCOCCOCCOCCOCCOCCOCCOCCOCCOCCOCCOCCOCCOCCOCCOCCOCCOCCOCCOCCOCCOCCOCCOCCOCCOCCOCCOCCOCCOCCOCC[Au],[Cu]C(C)(C(=O)OCCCS(=O)(=O)[N-]S(=O)(=O)C(F)(F)F)COCCOCCOCCOCCOCCOCCOCCOCCOCCOCCOCCOCCOCCOCCOCCOCCOCCOCCOCCOCCOCCOCCOCCOCCOCCOCCOCCOCCOCCOCCOCCOCCOCCOCCOCCOCCOCCOCCOCCOCCOCCOCCOCCOCCOCC[Au],,,,,,1,1,0.0218,0.9782,,,Jun-35,65934,40700,40700,1.62,,382.0170845,block,,,,,,,,,,,,,,,,,,,,,,,,,,,,,,,,,,,,,,,,,,,,,,,,,,,,,,,,,,,,,-46,,69.79411348,4.22E-05,-4.375
,,,,,1,doi.org/10.1016/j.jpowsour.2017.08.023,poly tfsi-b-peo-b-poly tfsi,[Cu]C(C)(C(=O)OCCCS(=O)(=O)[N-]S(=O)(=O)C(F)(F)F)COCCOCCOCCOCCOCCOCCOCCOCCOCCOCCOCCOCCOCCOCCOCCOCCOCCOCCOCCOCCOCCOCCOCCOCCOCCOCCOCCOCCOCCOCCOCCOCCOCCOCCOCCOCCOCCOCCOCCOCCOCCOCCOCCOCCOCC[Au],[Cu]C(C)(C(=O)OCCCS(=O)(=O)[N-]S(=O)(=O)C(F)(F)F)COCCOCCOCCOCCOCCOCCOCCOCCOCCOCCOCCOCCOCCOCCOCCOCCOCCOCCOCCOCCOCCOCCOCCOCCOCCOCCOCCOCCOCCOCCOCCOCCOCCOCCOCCOCCOCCOCCOCCOCCOCCOCCOCCOCCOCC[Au],,,,,,1,1,0.0218,0.9782,,,Jun-35,65934,40700,40700,1.62,,382.0170845,block,,,,,,,,,,,,,,,,,,,,,,,,,,,,,,,,,,,,,,,,,,,,,,,,,,,,,,,,,,,,,-46,,59.7777164,2.17E-05,-4.664286
,,,,,1,doi.org/10.1016/j.jpowsour.2017.08.023,poly tfsi-b-peo-b-poly tfsi,[Cu]C(C)(C(=O)OCCCS(=O)(=O)[N-]S(=O)(=O)C(F)(F)F)COCCOCCOCCOCCOCCOCCOCCOCCOCCOCCOCCOCCOCCOCCOCCOCCOCCOCCOCCOCCOCCOCCOCCOCCOCCOCCOCCOCCOCCOCCOCCOCCOCCOCCOCCOCCOCCOCCOCCOCCOCCOCCOCCOCCOCC[Au],[Cu]C(C)(C(=O)OCCCS(=O)(=O)[N-]S(=O)(=O)C(F)(F)F)COCCOCCOCCOCCOCCOCCOCCOCCOCCOCCOCCOCCOCCOCCOCCOCCOCCOCCOCCOCCOCCOCCOCCOCCOCCOCCOCCOCCOCCOCCOCCOCCOCCOCCOCCOCCOCCOCCOCCOCCOCCOCCOCCOCCOCC[Au],,,,,,1,1,0.0218,0.9782,,,Jun-35,65934,40700,40700,1.62,,382.0170845,block,,,,,,,,,,,,,,,,,,,,,,,,,,,,,,,,,,,,,,,,,,,,,,,,,,,,,,,,,,,,,-46,,50.08399491,2.64E-08,-7.578571
,,,,,1,doi.org/10.1016/j.jpowsour.2017.08.023,poly tfsi-b-peo-b-poly tfsi,[Cu]C(C)(C(=O)OCCCS(=O)(=O)[N-]S(=O)(=O)C(F)(F)F)COCCOCCOCCOCCOCCOCCOCCOCCOCCOCCOCCOCCOCCOCCOCCOCCOCCOCCOCCOCCOCCOCCOCCOCCOCCOCCOCCOCCOCCOCCOCCOCCOCCOCCOCCOCCOCCOCCOCCOCCOCCOCCOCCOCCOCC[Au],[Cu]C(C)(C(=O)OCCCS(=O)(=O)[N-]S(=O)(=O)C(F)(F)F)COCCOCCOCCOCCOCCOCCOCCOCCOCCOCCOCCOCCOCCOCCOCCOCCOCCOCCOCCOCCOCCOCCOCCOCCOCCOCCOCCOCCOCCOCCOCCOCCOCCOCCOCCOCCOCCOCCOCCOCCOCCOCCOCCOCCOCC[Au],,,,,,1,1,0.0218,0.9782,,,Jun-35,65934,40700,40700,1.62,,382.0170845,block,,,,,,,,,,,,,,,,,,,,,,,,,,,,,,,,,,,,,,,,,,,,,,,,,,,,,,,,,,,,,-46,,40.09120701,6.16E-09,-8.210714
,,,,,1,doi.org/10.1016/j.jpowsour.2017.08.023,poly tfsi-b-peo-b-poly tfsi,[Cu]C(C)(C(=O)OCCCS(=O)(=O)[N-]S(=O)(=O)C(F)(F)F)COCCOCCOCCOCCOCCOCCOCCOCCOCCOCCOCCOCCOCCOCCOCCOCCOCCOCCOCCOCCOCCOCCOCCOCCOCCOCCOCCOCCOCCOCCOCCOCCOCCOCCOCCOCCOCCOCCOCCOCCOCCOCCOCCOCCOCC[Au],[Cu]C(C)(C(=O)OCCCS(=O)(=O)[N-]S(=O)(=O)C(F)(F)F)COCCOCCOCCOCCOCCOCCOCCOCCOCCOCCOCCOCCOCCOCCOCCOCCOCCOCCOCCOCCOCCOCCOCCOCCOCCOCCOCCOCCOCCOCCOCCOCCOCCOCCOCCOCCOCCOCCOCCOCCOCCOCCOCCOCCOCC[Au],,,,,,1,1,0.0218,0.9782,,,Jun-35,65934,40700,40700,1.62,,382.0170845,block,,,,,,,,,,,,,,,,,,,,,,,,,,,,,,,,,,,,,,,,,,,,,,,,,,,,,,,,,,,,,-46,,29.97620114,8.14E-10,-9.089286
,,,,,1,doi.org/10.1016/j.jpowsour.2017.08.023,poly tfsi-b-peo-b-poly tfsi,[Cu]C(C)(C(=O)OCCCS(=O)(=O)[N-]S(=O)(=O)C(F)(F)F)COCCOCCOCCOCCOCCOCCOCCOCCOCCOCCOCCOCCOCCOCCOCCOCCOCCOCCOCCOCCOCCOCCOCCOCCOCCOCCOCCOCCOCCOCCOCCOCCOCCOCCOCCOCCOCCOCCOCCOCCOCCOCCOCCOCCOCC[Au],[Cu]C(C)(C(=O)OCCCS(=O)(=O)[N-]S(=O)(=O)C(F)(F)F)COCCOCCOCCOCCOCCOCCOCCOCCOCCOCCOCCOCCOCCOCCOCCOCCOCCOCCOCCOCCOCCOCCOCCOCCOCCOCCOCCOCCOCCOCCOCCOCCOCCOCCOCCOCCOCCOCCOCCOCCOCCOCCOCCOCCOCC[Au],,,,,,1,1,0.0218,0.9782,,,Jun-35,65934,40700,40700,1.62,,382.0170845,block,,,,,,,,,,,,,,,,,,,,,,,,,,,,,,,,,,,,,,,,,,,,,,,,,,,,,,,,,,,,,-46,,24.95088867,4.62E-10,-9.335714
,,,,,1,doi.org/10.1016/j.jpowsour.2017.08.023,poly tfsi-b-peo-b-poly tfsi,[Cu]C(C)(C(=O)OCCCS(=O)(=O)[N-]S(=O)(=O)C(F)(F)F)COCCOCCOCCOCCOCCOCCOCCOCCOCCOCCOCCOCCOCCOCCOCCOCCOCCOCCOCCOCCOCCOCC[Au],[Cu]C(C)(C(=O)OCCCS(=O)(=O)[N-]S(=O)(=O)C(F)(F)F)COCCOCCOCCOCCOCCOCCOCCOCCOCCOCCOCCOCCOCCOCCOCCOCCOCCOCCOCCOCCOCCOCC[Au],,,,,,1,1,0.0427,0.9573,,,Dec-35,61628,43400,43400,1.42,,382.0170845,block,,,,,,,,,,,,,,,,,,,,,,,,,,,,,,,,,,,,,,,,,,,,,,,,,,,,,,,,,,,,,-40,,79.84541318,0.000155904,-3.807143
,,,,,1,doi.org/10.1016/j.jpowsour.2017.08.023,poly tfsi-b-peo-b-poly tfsi,[Cu]C(C)(C(=O)OCCCS(=O)(=O)[N-]S(=O)(=O)C(F)(F)F)COCCOCCOCCOCCOCCOCCOCCOCCOCCOCCOCCOCCOCCOCCOCCOCCOCCOCCOCCOCCOCCOCC[Au],[Cu]C(C)(C(=O)OCCCS(=O)(=O)[N-]S(=O)(=O)C(F)(F)F)COCCOCCOCCOCCOCCOCCOCCOCCOCCOCCOCCOCCOCCOCCOCCOCCOCCOCCOCCOCCOCCOCC[Au],,,,,,1,1,0.0427,0.9573,,,Dec-35,61628,43400,43400,1.42,,382.0170845,block,,,,,,,,,,,,,,,,,,,,,,,,,,,,,,,,,,,,,,,,,,,,,,,,,,,,,,,,,,,,,-40,,69.79411348,7.26E-05,-4.139286
,,,,,1,doi.org/10.1016/j.jpowsour.2017.08.023,poly tfsi-b-peo-b-poly tfsi,[Cu]C(C)(C(=O)OCCCS(=O)(=O)[N-]S(=O)(=O)C(F)(F)F)COCCOCCOCCOCCOCCOCCOCCOCCOCCOCCOCCOCCOCCOCCOCCOCCOCCOCCOCCOCCOCCOCC[Au],[Cu]C(C)(C(=O)OCCCS(=O)(=O)[N-]S(=O)(=O)C(F)(F)F)COCCOCCOCCOCCOCCOCCOCCOCCOCCOCCOCCOCCOCCOCCOCCOCCOCCOCCOCCOCCOCCOCC[Au],,,,,,1,1,0.0427,0.9573,,,Dec-35,61628,43400,43400,1.42,,382.0170845,block,,,,,,,,,,,,,,,,,,,,,,,,,,,,,,,,,,,,,,,,,,,,,,,,,,,,,,,,,,,,,-40,,59.95138374,3.82E-05,-4.417857
,,,,,1,doi.org/10.1016/j.jpowsour.2017.08.023,poly tfsi-b-peo-b-poly tfsi,[Cu]C(C)(C(=O)OCCCS(=O)(=O)[N-]S(=O)(=O)C(F)(F)F)COCCOCCOCCOCCOCCOCCOCCOCCOCCOCCOCCOCCOCCOCCOCCOCCOCCOCCOCCOCCOCCOCC[Au],[Cu]C(C)(C(=O)OCCCS(=O)(=O)[N-]S(=O)(=O)C(F)(F)F)COCCOCCOCCOCCOCCOCCOCCOCCOCCOCCOCCOCCOCCOCCOCCOCCOCCOCCOCCOCCOCCOCC[Au],,,,,,1,1,0.0427,0.9573,,,Dec-35,61628,43400,43400,1.42,,382.0170845,block,,,,,,,,,,,,,,,,,,,,,,,,,,,,,,,,,,,,,,,,,,,,,,,,,,,,,,,,,,,,,-40,,49.75698955,1.85E-07,-6.732143
,,,,,1,doi.org/10.1016/j.jpowsour.2017.08.023,poly tfsi-b-peo-b-poly tfsi,[Cu]C(C)(C(=O)OCCCS(=O)(=O)[N-]S(=O)(=O)C(F)(F)F)COCCOCCOCCOCCOCCOCCOCCOCCOCCOCCOCCOCCOCCOCCOCCOCCOCCOCCOCCOCCOCCOCC[Au],[Cu]C(C)(C(=O)OCCCS(=O)(=O)[N-]S(=O)(=O)C(F)(F)F)COCCOCCOCCOCCOCCOCCOCCOCCOCCOCCOCCOCCOCCOCCOCCOCCOCCOCCOCCOCCOCCOCC[Au],,,,,,1,1,0.0427,0.9573,,,Dec-35,61628,43400,43400,1.42,,382.0170845,block,,,,,,,,,,,,,,,,,,,,,,,,,,,,,,,,,,,,,,,,,,,,,,,,,,,,,,,,,,,,,-40,,39.78409827,1.36E-08,-7.867857
,,,,,1,doi.org/10.1016/j.jpowsour.2017.08.023,poly tfsi-b-peo-b-poly tfsi,[Cu]C(C)(C(=O)OCCCS(=O)(=O)[N-]S(=O)(=O)C(F)(F)F)COCCOCCOCCOCCOCCOCCOCCOCCOCCOCCOCCOCCOCCOCCOCCOCCOCCOCCOCCOCCOCCOCC[Au],[Cu]C(C)(C(=O)OCCCS(=O)(=O)[N-]S(=O)(=O)C(F)(F)F)COCCOCCOCCOCCOCCOCCOCCOCCOCCOCCOCCOCCOCCOCCOCCOCCOCCOCCOCCOCCOCCOCC[Au],,,,,,1,1,0.0427,0.9573,,,Dec-35,61628,43400,43400,1.42,,382.0170845,block,,,,,,,,,,,,,,,,,,,,,,,,,,,,,,,,,,,,,,,,,,,,,,,,,,,,,,,,,,,,,-40,,29.97620114,2.08E-09,-8.682143
,,,,,1,doi.org/10.1016/j.jpowsour.2017.08.023,poly tfsi-b-peo-b-poly tfsi,[Cu]C(C)(C(=O)OCCCS(=O)(=O)[N-]S(=O)(=O)C(F)(F)F)COCCOCCOCCOCCOCCOCCOCCOCCOCCOCCOCCOCCOCCOCCOCCOCCOCCOCCOCCOCCOCCOCC[Au],[Cu]C(C)(C(=O)OCCCS(=O)(=O)[N-]S(=O)(=O)C(F)(F)F)COCCOCCOCCOCCOCCOCCOCCOCCOCCOCCOCCOCCOCCOCCOCCOCCOCCOCCOCCOCCOCCOCC[Au],,,,,,1,1,0.0427,0.9573,,,Dec-35,61628,43400,43400,1.42,,382.0170845,block,,,,,,,,,,,,,,,,,,,,,,,,,,,,,,,,,,,,,,,,,,,,,,,,,,,,,,,,,,,,,-40,,24.95088867,1.09E-09,-8.960714
,,,,,1,doi.org/10.1016/j.jpowsour.2017.08.023,poly tfsi-b-peo-b-poly tfsi,[Cu]C(C)(C(=O)OCCCS(=O)(=O)[N-]S(=O)(=O)C(F)(F)F)COCCOCCOCCOCCOCCOCCOCCOCCOCCOCCOCCOCCOCCOCCOCCOCCOCC[Au],[Cu]C(C)(C(=O)OCCCS(=O)(=O)[N-]S(=O)(=O)C(F)(F)F)COCCOCCOCCOCCOCCOCCOCCOCCOCCOCCOCCOCCOCCOCCOCCOCCOCC[Au],,,,,,1,1,0.0562,0.9438,,,16/35,54636,47100,47100,1.16,,382.0170845,block,,,,,,,,,,,,,,,,,,,,,,,,,,,,,,,,,,,,,,,,,,,,,,,,,,,,,,,,,,,,,-31,,79.33998928,0.000201207,-3.696356275
,,,,,1,doi.org/10.1016/j.jpowsour.2017.08.023,poly tfsi-b-peo-b-poly tfsi,[Cu]C(C)(C(=O)OCCCS(=O)(=O)[N-]S(=O)(=O)C(F)(F)F)COCCOCCOCCOCCOCCOCCOCCOCCOCCOCCOCCOCCOCCOCCOCCOCCOCC[Au],[Cu]C(C)(C(=O)OCCCS(=O)(=O)[N-]S(=O)(=O)C(F)(F)F)COCCOCCOCCOCCOCCOCCOCCOCCOCCOCCOCCOCCOCCOCCOCCOCCOCC[Au],,,,,,1,1,0.0562,0.9438,,,16/35,54636,47100,47100,1.16,,382.0170845,block,,,,,,,,,,,,,,,,,,,,,,,,,,,,,,,,,,,,,,,,,,,,,,,,,,,,,,,,,,,,,-31,,69.45655064,9.46E-05,-4.024291498
,,,,,1,doi.org/10.1016/j.jpowsour.2017.08.023,poly tfsi-b-peo-b-poly tfsi,[Cu]C(C)(C(=O)OCCCS(=O)(=O)[N-]S(=O)(=O)C(F)(F)F)COCCOCCOCCOCCOCCOCCOCCOCCOCCOCCOCCOCCOCCOCCOCCOCCOCC[Au],[Cu]C(C)(C(=O)OCCCS(=O)(=O)[N-]S(=O)(=O)C(F)(F)F)COCCOCCOCCOCCOCCOCCOCCOCCOCCOCCOCCOCCOCCOCCOCCOCCOCC[Au],,,,,,1,1,0.0562,0.9438,,,16/35,54636,47100,47100,1.16,,382.0170845,block,,,,,,,,,,,,,,,,,,,,,,,,,,,,,,,,,,,,,,,,,,,,,,,,,,,,,,,,,,,,,-31,,59.52685101,4.44E-05,-4.352226721
,,,,,1,doi.org/10.1016/j.jpowsour.2017.08.023,poly tfsi-b-peo-b-poly tfsi,[Cu]C(C)(C(=O)OCCCS(=O)(=O)[N-]S(=O)(=O)C(F)(F)F)COCCOCCOCCOCCOCCOCCOCCOCCOCCOCCOCCOCCOCCOCCOCCOCCOCC[Au],[Cu]C(C)(C(=O)OCCCS(=O)(=O)[N-]S(=O)(=O)C(F)(F)F)COCCOCCOCCOCCOCCOCCOCCOCCOCCOCCOCCOCCOCCOCCOCCOCCOCC[Au],,,,,,1,1,0.0562,0.9438,,,16/35,54636,47100,47100,1.16,,382.0170845,block,,,,,,,,,,,,,,,,,,,,,,,,,,,,,,,,,,,,,,,,,,,,,,,,,,,,,,,,,,,,,-31,,49.60555785,1.69E-06,-5.773279352
,,,,,1,doi.org/10.1016/j.jpowsour.2017.08.023,poly tfsi-b-peo-b-poly tfsi,[Cu]C(C)(C(=O)OCCCS(=O)(=O)[N-]S(=O)(=O)C(F)(F)F)COCCOCCOCCOCCOCCOCCOCCOCCOCCOCCOCCOCCOCCOCCOCCOCCOCC[Au],[Cu]C(C)(C(=O)OCCCS(=O)(=O)[N-]S(=O)(=O)C(F)(F)F)COCCOCCOCCOCCOCCOCCOCCOCCOCCOCCOCCOCCOCCOCCOCCOCCOCC[Au],,,,,,1,1,0.0562,0.9438,,,16/35,54636,47100,47100,1.16,,382.0170845,block,,,,,,,,,,,,,,,,,,,,,,,,,,,,,,,,,,,,,,,,,,,,,,,,,,,,,,,,,,,,,-31,,39.74111389,3.09E-08,-7.510121457
,,,,,1,doi.org/10.1016/j.jpowsour.2017.08.023,poly tfsi-b-peo-b-poly tfsi,[Cu]C(C)(C(=O)OCCCS(=O)(=O)[N-]S(=O)(=O)C(F)(F)F)COCCOCCOCCOCCOCCOCCOCCOCCOCCOCCOCCOCCOCCOCCOCCOCCOCC[Au],[Cu]C(C)(C(=O)OCCCS(=O)(=O)[N-]S(=O)(=O)C(F)(F)F)COCCOCCOCCOCCOCCOCCOCCOCCOCCOCCOCCOCCOCCOCCOCCOCCOCC[Au],,,,,,1,1,0.0562,0.9438,,,16/35,54636,47100,47100,1.16,,382.0170845,block,,,,,,,,,,,,,,,,,,,,,,,,,,,,,,,,,,,,,,,,,,,,,,,,,,,,,,,,,,,,,-31,,29.89499612,4.49E-09,-8.348178138
,,,,,1,doi.org/10.1016/j.jpowsour.2017.08.023,poly tfsi-b-peo-b-poly tfsi,[Cu]C(C)(C(=O)OCCCS(=O)(=O)[N-]S(=O)(=O)C(F)(F)F)COCCOCCOCCOCCOCCOCCOCCOCCOCCOCCOCCOCCOCCOCCOCCOCCOCC[Au],[Cu]C(C)(C(=O)OCCCS(=O)(=O)[N-]S(=O)(=O)C(F)(F)F)COCCOCCOCCOCCOCCOCCOCCOCCOCCOCCOCCOCCOCCOCCOCCOCCOCC[Au],,,,,,1,1,0.0562,0.9438,,,16/35,54636,47100,47100,1.16,,382.0170845,block,,,,,,,,,,,,,,,,,,,,,,,,,,,,,,,,,,,,,,,,,,,,,,,,,,,,,,,,,,,,,-31,,24.96590746,2.29E-09,-8.639676113
,,,,,1,doi.org/10.1016/j.jpowsour.2017.08.023,poly tfsi-b-peo-b-poly tfsi,[Cu]C(C)(C(=O)OCCCS(=O)(=O)[N-]S(=O)(=O)C(F)(F)F)COCCOCCOCCOCCOCCOCCOCCOCCOCCOCCOCCOCC[Au],[Cu]C(C)(C(=O)OCCCS(=O)(=O)[N-]S(=O)(=O)C(F)(F)F)COCCOCCOCCOCCOCCOCCOCCOCCOCCOCCOCCOCC[Au],,,,,,1,1,0.0757,0.9243,,,22/35,71247,56100,56100,1.27,,382.0170845,block,,,,,,,,,,,,,,,,,,,,,,,,,,,,,,,,,,,,,,,,,,,,,,,,,,,,,,,,,,,,,-26,,80.13847983,0.000113128,-3.946429
,,,,,1,doi.org/10.1016/j.jpowsour.2017.08.023,poly tfsi-b-peo-b-poly tfsi,[Cu]C(C)(C(=O)OCCCS(=O)(=O)[N-]S(=O)(=O)C(F)(F)F)COCCOCCOCCOCCOCCOCCOCCOCCOCCOCCOCCOCC[Au],[Cu]C(C)(C(=O)OCCCS(=O)(=O)[N-]S(=O)(=O)C(F)(F)F)COCCOCCOCCOCCOCCOCCOCCOCCOCCOCCOCCOCC[Au],,,,,,1,1,0.0757,0.9243,,,22/35,71247,56100,56100,1.27,,382.0170845,block,,,,,,,,,,,,,,,,,,,,,,,,,,,,,,,,,,,,,,,,,,,,,,,,,,,,,,,,,,,,,-26,,70.16298403,5.96E-05,-4.225
,,,,,1,doi.org/10.1016/j.jpowsour.2017.08.023,poly tfsi-b-peo-b-poly tfsi,[Cu]C(C)(C(=O)OCCCS(=O)(=O)[N-]S(=O)(=O)C(F)(F)F)COCCOCCOCCOCCOCCOCCOCCOCCOCCOCCOCCOCC[Au],[Cu]C(C)(C(=O)OCCCS(=O)(=O)[N-]S(=O)(=O)C(F)(F)F)COCCOCCOCCOCCOCCOCCOCCOCCOCCOCCOCCOCC[Au],,,,,,1,1,0.0757,0.9243,,,22/35,71247,56100,56100,1.27,,382.0170845,block,,,,,,,,,,,,,,,,,,,,,,,,,,,,,,,,,,,,,,,,,,,,,,,,,,,,,,,,,,,,,-26,,59.95138374,3.06E-05,-4.514286
,,,,,1,doi.org/10.1016/j.jpowsour.2017.08.023,poly tfsi-b-peo-b-poly tfsi,[Cu]C(C)(C(=O)OCCCS(=O)(=O)[N-]S(=O)(=O)C(F)(F)F)COCCOCCOCCOCCOCCOCCOCCOCCOCCOCCOCCOCC[Au],[Cu]C(C)(C(=O)OCCCS(=O)(=O)[N-]S(=O)(=O)C(F)(F)F)COCCOCCOCCOCCOCCOCCOCCOCCOCCOCCOCCOCC[Au],,,,,,1,1,0.0757,0.9243,,,22/35,71247,56100,56100,1.27,,382.0170845,block,,,,,,,,,,,,,,,,,,,,,,,,,,,,,,,,,,,,,,,,,,,,,,,,,,,,,,,,,,,,,-26,,49.83865276,3.32E-06,-5.478571
,,,,,1,doi.org/10.1016/j.jpowsour.2017.08.023,poly tfsi-b-peo-b-poly tfsi,[Cu]C(C)(C(=O)OCCCS(=O)(=O)[N-]S(=O)(=O)C(F)(F)F)COCCOCCOCCOCCOCCOCCOCCOCCOCCOCCOCCOCC[Au],[Cu]C(C)(C(=O)OCCCS(=O)(=O)[N-]S(=O)(=O)C(F)(F)F)COCCOCCOCCOCCOCCOCCOCCOCCOCCOCCOCCOCC[Au],,,,,,1,1,0.0757,0.9243,,,22/35,71247,56100,56100,1.27,,382.0170845,block,,,,,,,,,,,,,,,,,,,,,,,,,,,,,,,,,,,,,,,,,,,,,,,,,,,,,,,,,,,,,-26,,39.93752831,2.75E-07,-6.560714
,,,,,1,doi.org/10.1016/j.jpowsour.2017.08.023,poly tfsi-b-peo-b-poly tfsi,[Cu]C(C)(C(=O)OCCCS(=O)(=O)[N-]S(=O)(=O)C(F)(F)F)COCCOCCOCCOCCOCCOCCOCCOCCOCCOCCOCCOCC[Au],[Cu]C(C)(C(=O)OCCCS(=O)(=O)[N-]S(=O)(=O)C(F)(F)F)COCCOCCOCCOCCOCCOCCOCCOCCOCCOCCOCCOCC[Au],,,,,,1,1,0.0757,0.9243,,,22/35,71247,56100,56100,1.27,,382.0170845,block,,,,,,,,,,,,,,,,,,,,,,,,,,,,,,,,,,,,,,,,,,,,,,,,,,,,,,,,,,,,,-26,,29.90427187,5.01E-08,-7.3
,,,,,1,doi.org/10.1016/j.jpowsour.2017.08.023,poly tfsi-b-peo-b-poly tfsi,[Cu]C(C)(C(=O)OCCCS(=O)(=O)[N-]S(=O)(=O)C(F)(F)F)COCCOCCOCCOCCOCCOCCOCCOCCOCCOCCOCCOCC[Au],[Cu]C(C)(C(=O)OCCCS(=O)(=O)[N-]S(=O)(=O)C(F)(F)F)COCCOCCOCCOCCOCCOCCOCCOCCOCCOCCOCCOCC[Au],,,,,,1,1,0.0757,0.9243,,,22/35,71247,56100,56100,1.27,,382.0170845,block,,,,,,,,,,,,,,,,,,,,,,,,,,,,,,,,,,,,,,,,,,,,,,,,,,,,,,,,,,,,,-26,,25.02048553,2.11E-08,-7.675
,,,,,1,doi.org/10.1016/j.jpowsour.2017.08.023,poly tfsi-b-peo-b-poly tfsi,[Cu]C(C)(C(=O)OCCCS(=O)(=O)[N-]S(=O)(=O)C(F)(F)F)COCCOCCOCCOCCOCCOCCOCCOCCOCCOCC[Au],[Cu]C(C)(C(=O)OCCCS(=O)(=O)[N-]S(=O)(=O)C(F)(F)F)COCCOCCOCCOCCOCCOCCOCCOCCOCCOCC[Au],,,,,,1,1,0.0882,0.9118,,,26/35,92678,62200,62200,1.49,,382.0170845,block,,,,,,,,,,,,,,,,,,,,,,,,,,,,,,,,,,,,,,,,,,,,,,,,,,,,,,,,,,,,,-20,,79.94300646,3.55E-05,-4.45
,,,,,1,doi.org/10.1016/j.jpowsour.2017.08.023,poly tfsi-b-peo-b-poly tfsi,[Cu]C(C)(C(=O)OCCCS(=O)(=O)[N-]S(=O)(=O)C(F)(F)F)COCCOCCOCCOCCOCCOCCOCCOCCOCCOCC[Au],[Cu]C(C)(C(=O)OCCCS(=O)(=O)[N-]S(=O)(=O)C(F)(F)F)COCCOCCOCCOCCOCCOCCOCCOCCOCCOCC[Au],,,,,,1,1,0.0882,0.9118,,,26/35,92678,62200,62200,1.49,,382.0170845,block,,,,,,,,,,,,,,,,,,,,,,,,,,,,,,,,,,,,,,,,,,,,,,,,,,,,,,,,,,,,,-20,,69.97850849,2.77E-05,-4.557143
,,,,,1,doi.org/10.1016/j.jpowsour.2017.08.023,poly tfsi-b-peo-b-poly tfsi,[Cu]C(C)(C(=O)OCCCS(=O)(=O)[N-]S(=O)(=O)C(F)(F)F)COCCOCCOCCOCCOCCOCCOCCOCCOCCOCC[Au],[Cu]C(C)(C(=O)OCCCS(=O)(=O)[N-]S(=O)(=O)C(F)(F)F)COCCOCCOCCOCCOCCOCCOCCOCCOCCOCC[Au],,,,,,1,1,0.0882,0.9118,,,26/35,92678,62200,62200,1.49,,382.0170845,block,,,,,,,,,,,,,,,,,,,,,,,,,,,,,,,,,,,,,,,,,,,,,,,,,,,,,,,,,,,,,-20,,60.12534342,2.06E-05,-4.685714
,,,,,1,doi.org/10.1016/j.jpowsour.2017.08.023,poly tfsi-b-peo-b-poly tfsi,[Cu]C(C)(C(=O)OCCCS(=O)(=O)[N-]S(=O)(=O)C(F)(F)F)COCCOCCOCCOCCOCCOCCOCCOCCOCCOCC[Au],[Cu]C(C)(C(=O)OCCCS(=O)(=O)[N-]S(=O)(=O)C(F)(F)F)COCCOCCOCCOCCOCCOCCOCCOCCOCCOCC[Au],,,,,,1,1,0.0882,0.9118,,,26/35,92678,62200,62200,1.49,,382.0170845,block,,,,,,,,,,,,,,,,,,,,,,,,,,,,,,,,,,,,,,,,,,,,,,,,,,,,,,,,,,,,,-20,,49.92046167,1.12E-06,-5.95
,,,,,1,doi.org/10.1016/j.jpowsour.2017.08.023,poly tfsi-b-peo-b-poly tfsi,[Cu]C(C)(C(=O)OCCCS(=O)(=O)[N-]S(=O)(=O)C(F)(F)F)COCCOCCOCCOCCOCCOCCOCCOCCOCCOCC[Au],[Cu]C(C)(C(=O)OCCCS(=O)(=O)[N-]S(=O)(=O)C(F)(F)F)COCCOCCOCCOCCOCCOCCOCCOCCOCCOCC[Au],,,,,,1,1,0.0882,0.9118,,,26/35,92678,62200,62200,1.49,,382.0170845,block,,,,,,,,,,,,,,,,,,,,,,,,,,,,,,,,,,,,,,,,,,,,,,,,,,,,,,,,,,,,,-20,,39.78409827,1.28E-07,-6.892857
,,,,,1,doi.org/10.1016/j.jpowsour.2017.08.023,poly tfsi-b-peo-b-poly tfsi,[Cu]C(C)(C(=O)OCCCS(=O)(=O)[N-]S(=O)(=O)C(F)(F)F)COCCOCCOCCOCCOCCOCCOCCOCCOCCOCC[Au],[Cu]C(C)(C(=O)OCCCS(=O)(=O)[N-]S(=O)(=O)C(F)(F)F)COCCOCCOCCOCCOCCOCCOCCOCCOCCOCC[Au],,,,,,1,1,0.0882,0.9118,,,26/35,92678,62200,62200,1.49,,382.0170845,block,,,,,,,,,,,,,,,,,,,,,,,,,,,,,,,,,,,,,,,,,,,,,,,,,,,,,,,,,,,,,-20,,29.83237673,1.50E-08,-7.825
,,,,,1,doi.org/10.1016/j.jpowsour.2017.08.023,poly tfsi-b-peo-b-poly tfsi,[Cu]C(C)(C(=O)OCCCS(=O)(=O)[N-]S(=O)(=O)C(F)(F)F)COCCOCCOCCOCCOCCOCCOCCOCCOCCOCC[Au],[Cu]C(C)(C(=O)OCCCS(=O)(=O)[N-]S(=O)(=O)C(F)(F)F)COCCOCCOCCOCCOCCOCCOCCOCCOCCOCC[Au],,,,,,1,1,0.0882,0.9118,,,26/35,92678,62200,62200,1.49,,382.0170845,block,,,,,,,,,,,,,,,,,,,,,,,,,,,,,,,,,,,,,,,,,,,,,,,,,,,,,,,,,,,,,-20,,24.95088867,6.16E-09,-8.210714
,,,,,1,doi.org/10.1002/pola.23070,Polymer 3a,[Cu]CC1=CC=C(C=C1)B2OB(C3=CC=C(C=C3)COCCOCCOCCOCCO)O[B-]4(O2)OB(C5=CC=C(C=C5)COCCOCCOCCOCCO)OB(O4)C6=CC=C(C=C6)C[Au],[Cu]CC1=CC=C(C=C1)B2OB(C3=CC=C(C=C3)COCCOCCOCCOCCO)O[B-]4(O2)OB(C5=CC=C(C=C5)COCCOCCOCCOCCO)OB(O4)C6=CC=C(C=C6)C[Au],,,,,,1,1,0.111111111,0.888888889,,9-Jan,,,,3004.651839,1.94,5.116836282,587.2089067,block,,,,,,,,,,,,,,,,,,,,,,,,,,,,,,,,,,,,,,,,,,,,,,,,,,,,,,,,,,,,,,,76.93514071,5.54E-07,-6.256735
