Repository: zjurillpolymer/SPE_prediction

# SPE Prediction

Polymer electrolyte conductivity prediction using graph neural networks.

## Data

Data from [ChemPropPred](https://github.com/learningmatter-mit/Chem-prop-pred) — polymer electrolyte conductivity measurements including SMILES, conductivity (log S/cm), molecular weight, salt concentration, and temperature.

- `data/clean_train_data.csv` — cleaned training data
- `data/PolymerElectrolyteData.csv` — full raw dataset
- `data/PolyInfo_8salts.csv` / `data/polyinfo_5salts_4conc.csv` — PolyInfo polymer database with salt additives

File: data/PolymerElectrolyteData.csv (part 13 of 154)
Notes,Compound Notebook Name,Date Copied to Master Database,Data Recorded By,Seshadri Group,Oyaizu Group,DOI,Solvent 1 (S1),S1 SMILES,S1 SMILES 1,S1 SMILES 2,S1 SMILES 3,S1 Big SMILES,S1 End Group 1,S1 End Group 2,S1 Mol %,S1 Weight %,S1 SMILES 1 Mol %,S1 SMILES 2 Mol %,S1 SMILES 3 Mol %,S1 Molar Ratio,S1 Weight Ratio,S1 Mw,S1 Mn,S1 Mn or Mw,S1 Mw/Mn,S1 DOP,S1 Molar Mass (g/mol),S1 Type,S1 Block Mol Weight,Solvent 2 (S2),S2 SMILES,S2 SMILES 1,S2 SMILES 2,S2 Mol %,S2 Weight %,S2 SMILES 1 Mol %,S2 SMILES 2 Mol %,S2 Molar Ratio,S2 Weight Ratio,S2 Mw,S2 Mn,S2 Mn or Mw,S2 Mw/Mn,S2 DOP,S2 Molar Mass (g/mol),S2 Type,Solvent 3 (S3),S3 SMILES,S3 SMILES 1,S3 Mol %,S3 Weight %,S3 Molar Ratio,S3 Weight Ratio,S3 Mw,S3 Mn,S3 Mn or Mw,S3 Mw/Mn,S3 DOP,S3 Molar Mass (g/mol),S3 Type,Solvent 4 (S4),S4 SMILES,S4 Mol %,S4 Weight %,S4 Molar Ratio,S4 Weight Ratio,S4 Mw,S4 Mn,S4 Mn or Mw,S4 Mw/Mn,S4 DOP,S4 Molar Mass (g/mol),S4 Type,Salt 1,Salt1 SMILES,Salt1 Mol %,Salt1 Weight %,Salt1 Molality (mol salt/kg polymer),Salt1 Molar Mass (g/mol),Salt 2,Salt2 SMILES,Salt2 Mol %,Salt2 Weight %,Salt2 Molality (mol salt/kg polymer),Salt2 Molar Mass (g/mol),Inorganic Material 1 (IM1),IM1 Weight %,IM1 Particle Size (nm),Tg (oC),Heating Rate (K/min),Temperature (oC),Conductivity (S/cm),log Conductivity (S/cm)
,,,,,1,doi.org/10.1002/pola.23070,Polymer 3a,[Cu]CC1=CC=C(C=C1)B2OB(C3=CC=C(C=C3)COCCOCCOCCOCCO)O[B-]4(O2)OB(C5=CC=C(C=C5)COCCOCCOCCOCCO)OB(O4)C6=CC=C(C=C6)C[Au],[Cu]CC1=CC=C(C=C1)B2OB(C3=CC=C(C=C3)COCCOCCOCCOCCO)O[B-]4(O2)OB(C5=CC=C(C=C5)COCCOCCOCCOCCO)OB(O4)C6=CC=C(C=C6)C[Au],,,,,,1,1,0.111111111,0.888888889,,9-Jan,,,,3004.651839,1.94,5.116836282,587.2089067,block,,,,,,,,,,,,,,,,,,,,,,,,,,,,,,,,,,,,,,,,,,,,,,,,,,,,,,,,,,,,,,,75.3873456,4.61E-07,-6.335975
,,,,,1,doi.org/10.1002/pola.23070,Polymer 3a,[Cu]CC1=CC=C(C=C1)B2OB(C3=CC=C(C=C3)COCCOCCOCCOCCO)O[B-]4(O2)OB(C5=CC=C(C=C5)COCCOCCOCCOCCO)OB(O4)C6=CC=C(C=C6)C[Au],[Cu]CC1=CC=C(C=C1)B2OB(C3=CC=C(C=C3)COCCOCCOCCOCCO)O[B-]4(O2)OB(C5=CC=C(C=C5)COCCOCCOCCOCCO)OB(O4)C6=CC=C(C=C6)C[Au],,,,,,1,1,0.111111111,0.888888889,,9-Jan,,,,3004.651839,1.94,5.116836282,587.2089067,block,,,,,,,,,,,,,,,,,,,,,,,,,,,,,,,,,,,,,,,,,,,,,,,,,,,,,,,,,,,,,,,73.62418516,4.06E-07,-6.391442
,,,,,1,doi.org/10.1002/pola.23070,Polymer 3a,[Cu]CC1=CC=C(C=C1)B2OB(C3=CC=C(C=C3)COCCOCCOCCOCCO)O[B-]4(O2)OB(C5=CC=C(C=C5)COCCOCCOCCOCCO)OB(O4)C6=CC=C(C=C6)C[Au],[Cu]CC1=CC=C(C=C1)B2OB(C3=CC=C(C=C3)COCCOCCOCCOCCO)O[B-]4(O2)OB(C5=CC=C(C=C5)COCCOCCOCCOCCO)OB(O4)C6=CC=C(C=C6)C[Au],,,,,,1,1,0.111111111,0.888888889,,9-Jan,,,,3004.651839,1.94,5.116836282,587.2089067,block,,,,,,,,,,,,,,,,,,,,,,,,,,,,,,,,,,,,,,,,,,,,,,,,,,,,,,,,,,,,,,,72.02990777,3.45E-07,-6.462758
,,,,,1,doi.org/10.1002/pola.23070,Polymer 3a,[Cu]CC1=CC=C(C=C1)B2OB(C3=CC=C(C=C3)COCCOCCOCCOCCO)O[B-]4(O2)OB(C5=CC=C(C=C5)COCCOCCOCCOCCO)OB(O4)C6=CC=C(C=C6)C[Au],[Cu]CC1=CC=C(C=C1)B2OB(C3=CC=C(C=C3)COCCOCCOCCOCCO)O[B-]4(O2)OB(C5=CC=C(C=C5)COCCOCCOCCOCCO)OB(O4)C6=CC=C(C=C6)C[Au],,,,,,1,1,0.111111111,0.888888889,,9-Jan,,,,3004.651839,1.94,5.116836282,587.2089067,block,,,,,,,,,,,,,,,,,,,,,,,,,,,,,,,,,,,,,,,,,,,,,,,,,,,,,,,,,,,,,,,70.75000488,2.98E-07,-6.526149
,,,,,1,doi.org/10.1002/pola.23070,Polymer 3a,[Cu]CC1=CC=C(C=C1)B2OB(C3=CC=C(C=C3)COCCOCCOCCOCCO)O[B-]4(O2)OB(C5=CC=C(C=C5)COCCOCCOCCOCCO)OB(O4)C6=CC=C(C=C6)C[Au],[Cu]CC1=CC=C(C=C1)B2OB(C3=CC=C(C=C3)COCCOCCOCCOCCO)O[B-]4(O2)OB(C5=CC=C(C=C5)COCCOCCOCCOCCO)OB(O4)C6=CC=C(C=C6)C[Au],,,,,,1,1,0.111111111,0.888888889,,9-Jan,,,,3004.651839,1.94,5.116836282,587.2089067,block,,,,,,,,,,,,,,,,,,,,,,,,,,,,,,,,,,,,,,,,,,,,,,,,,,,,,,,,,,,,,,,68.73653675,2.26E-07,-6.645008
,,,,,1,doi.org/10.1002/pola.23070,Polymer 3a,[Cu]CC1=CC=C(C=C1)B2OB(C3=CC=C(C=C3)COCCOCCOCCOCCO)O[B-]4(O2)OB(C5=CC=C(C=C5)COCCOCCOCCOCCO)OB(O4)C6=CC=C(C=C6)C[Au],[Cu]CC1=CC=C(C=C1)B2OB(C3=CC=C(C=C3)COCCOCCOCCOCCO)O[B-]4(O2)OB(C5=CC=C(C=C5)COCCOCCOCCOCCO)OB(O4)C6=CC=C(C=C6)C[Au],,,,,,1,1,0.111111111,0.888888889,,9-Jan,,,,3004.651839,1.94,5.116836282,587.2089067,block,,,,,,,,,,,,,,,,,,,,,,,,,,,,,,,,,,,,,,,,,,,,,,,,,,,,,,,,,,,,,,,67.18678367,1.89E-07,-6.724247
,,,,,1,doi.org/10.1002/pola.23070,Polymer 3a,[Cu]CC1=CC=C(C=C1)B2OB(C3=CC=C(C=C3)COCCOCCOCCOCCO)O[B-]4(O2)OB(C5=CC=C(C=C5)COCCOCCOCCOCCO)OB(O4)C6=CC=C(C=C6)C[Au],[Cu]CC1=CC=C(C=C1)B2OB(C3=CC=C(C=C3)COCCOCCOCCOCCO)O[B-]4(O2)OB(C5=CC=C(C=C5)COCCOCCOCCOCCO)OB(O4)C6=CC=C(C=C6)C[Au],,,,,,1,1,0.111111111,0.888888889,,9-Jan,,,,3004.651839,1.94,5.116836282,587.2089067,block,,,,,,,,,,,,,,,,,,,,,,,,,,,,,,,,,,,,,,,,,,,,,,,,,,,,,,,,,,,,,,,65.79662845,1.66E-07,-6.779715
,,,,,1,doi.org/10.1002/pola.23070,Polymer 3a,[Cu]CC1=CC=C(C=C1)B2OB(C3=CC=C(C=C3)COCCOCCOCCOCCO)O[B-]4(O2)OB(C5=CC=C(C=C5)COCCOCCOCCOCCO)OB(O4)C6=CC=C(C=C6)C[Au],[Cu]CC1=CC=C(C=C1)B2OB(C3=CC=C(C=C3)COCCOCCOCCOCCO)O[B-]4(O2)OB(C5=CC=C(C=C5)COCCOCCOCCOCCO)OB(O4)C6=CC=C(C=C6)C[Au],,,,,,1,1,0.111111111,0.888888889,,9-Jan,,,,3004.651839,1.94,5.116836282,587.2089067,block,,,,,,,,,,,,,,,,,,,,,,,,,,,,,,,,,,,,,,,,,,,,,,,,,,,,,,,,,,,,,,,64.27335429,1.26E-07,-6.898574
,,,,,1,doi.org/10.1002/pola.23070,Polymer 3a,[Cu]CC1=CC=C(C=C1)B2OB(C3=CC=C(C=C3)COCCOCCOCCOCCO)O[B-]4(O2)OB(C5=CC=C(C=C5)COCCOCCOCCOCCO)OB(O4)C6=CC=C(C=C6)C[Au],[Cu]CC1=CC=C(C=C1)B2OB(C3=CC=C(C=C3)COCCOCCOCCOCCO)O[B-]4(O2)OB(C5=CC=C(C=C5)COCCOCCOCCOCCO)OB(O4)C6=CC=C(C=C6)C[Au],,,,,,1,1,0.111111111,0.888888889,,9-Jan,,,,3004.651839,1.94,5.116836282,587.2089067,block,,,,,,,,,,,,,,,,,,,,,,,,,,,,,,,,,,,,,,,,,,,,,,,,,,,,,,,,,,,,,,,62.62058005,1.13E-07,-6.946117
,,,,,1,doi.org/10.1002/pola.23070,Polymer 3a,[Cu]CC1=CC=C(C=C1)B2OB(C3=CC=C(C=C3)COCCOCCOCCOCCO)O[B-]4(O2)OB(C5=CC=C(C=C5)COCCOCCOCCOCCO)OB(O4)C6=CC=C(C=C6)C[Au],[Cu]CC1=CC=C(C=C1)B2OB(C3=CC=C(C=C3)COCCOCCOCCOCCO)O[B-]4(O2)OB(C5=CC=C(C=C5)COCCOCCOCCOCCO)OB(O4)C6=CC=C(C=C6)C[Au],,,,,,1,1,0.111111111,0.888888889,,9-Jan,,,,3004.651839,1.94,5.116836282,587.2089067,block,,,,,,,,,,,,,,,,,,,,,,,,,,,,,,,,,,,,,,,,,,,,,,,,,,,,,,,,,,,,,,,61.12565641,8.61E-08,-7.064976
,,,,,1,doi.org/10.1002/pola.23070,Polymer 3a,[Cu]CC1=CC=C(C=C1)B2OB(C3=CC=C(C=C3)COCCOCCOCCOCCO)O[B-]4(O2)OB(C5=CC=C(C=C5)COCCOCCOCCOCCO)OB(O4)C6=CC=C(C=C6)C[Au],[Cu]CC1=CC=C(C=C1)B2OB(C3=CC=C(C=C3)COCCOCCOCCOCCO)O[B-]4(O2)OB(C5=CC=C(C=C5)COCCOCCOCCOCCO)OB(O4)C6=CC=C(C=C6)C[Au],,,,,,1,1,0.111111111,0.888888889,,9-Jan,,,,3004.651839,1.94,5.116836282,587.2089067,block,,,,,,,,,,,,,,,,,,,,,,,,,,,,,,,,,,,,,,,,,,,,,,,,,,,,,,,,,,,,,,,59.78447783,6.67E-08,-7.175911
,,,,,1,doi.org/10.1002/pola.23070,Polymer 3a,[Cu]CC1=CC=C(C=C1)B2OB(C3=CC=C(C=C3)COCCOCCOCCOCCO)O[B-]4(O2)OB(C5=CC=C(C=C5)COCCOCCOCCOCCO)OB(O4)C6=CC=C(C=C6)C[Au],[Cu]CC1=CC=C(C=C1)B2OB(C3=CC=C(C=C3)COCCOCCOCCOCCO)O[B-]4(O2)OB(C5=CC=C(C=C5)COCCOCCOCCOCCO)OB(O4)C6=CC=C(C=C6)C[Au],,,,,,1,1,0.111111111,0.888888889,,9-Jan,,,,3004.651839,1.94,5.116836282,587.2089067,block,,,,,,,,,,,,,,,,,,,,,,,,,,,,,,,,,,,,,,,,,,,,,,,,,,,,,,,,,,,,,,,58.38431761,5.76E-08,-7.239303
,,,,,1,doi.org/10.1002/pola.23070,Polymer 3a,[Cu]CC1=CC=C(C=C1)B2OB(C3=CC=C(C=C3)COCCOCCOCCOCCO)O[B-]4(O2)OB(C5=CC=C(C=C5)COCCOCCOCCOCCO)OB(O4)C6=CC=C(C=C6)C[Au],[Cu]CC1=CC=C(C=C1)B2OB(C3=CC=C(C=C3)COCCOCCOCCOCCO)O[B-]4(O2)OB(C5=CC=C(C=C5)COCCOCCOCCOCCO)OB(O4)C6=CC=C(C=C6)C[Au],,,,,,1,1,0.111111111,0.888888889,,9-Jan,,,,3004.651839,1.94,5.116836282,587.2089067,block,,,,,,,,,,,,,,,,,,,,,,,,,,,,,,,,,,,,,,,,,,,,,,,,,,,,,,,,,,,,,,,56.92679567,4.46E-08,-7.350238
,,,,,1,doi.org/10.1002/pola.23070,Polymer 3a,[Cu]CC1=CC=C(C=C1)B2OB(C3=CC=C(C=C3)COCCOCCOCCOCCO)O[B-]4(O2)OB(C5=CC=C(C=C5)COCCOCCOCCOCCO)OB(O4)C6=CC=C(C=C6)C[Au],[Cu]CC1=CC=C(C=C1)B2OB(C3=CC=C(C=C3)COCCOCCOCCOCCO)O[B-]4(O2)OB(C5=CC=C(C=C5)COCCOCCOCCOCCO)OB(O4)C6=CC=C(C=C6)C[Au],,,,,,1,1,0.111111111,0.888888889,,9-Jan,,,,3004.651839,1.94,5.116836282,587.2089067,block,,,,,,,,,,,,,,,,,,,,,,,,,,,,,,,,,,,,,,,,,,,,,,,,,,,,,,,,,,,,,,,55.89348375,3.72E-08,-7.429477
,,,,,1,doi.org/10.1002/pola.23070,Polymer 3a,[Cu]CC1=CC=C(C=C1)B2OB(C3=CC=C(C=C3)COCCOCCOCCOCCO)O[B-]4(O2)OB(C5=CC=C(C=C5)COCCOCCOCCOCCO)OB(O4)C6=CC=C(C=C6)C[Au],[Cu]CC1=CC=C(C=C1)B2OB(C3=CC=C(C=C3)COCCOCCOCCOCCO)O[B-]4(O2)OB(C5=CC=C(C=C5)COCCOCCOCCOCCO)OB(O4)C6=CC=C(C=C6)C[Au],,,,,,1,1,0.111111111,0.888888889,,9-Jan,,,,3004.651839,1.94,5.116836282,587.2089067,block,,,,,,,,,,,,,,,,,,,,,,,,,,,,,,,,,,,,,,,,,,,,,,,,,,,,,,,,,,,,,,,54.66199589,3.04E-08,-7.51664
,,,,,1,doi.org/10.1002/pola.23070,Polymer 3a,[Cu]CC1=CC=C(C=C1)B2OB(C3=CC=C(C=C3)COCCOCCOCCOCCO)O[B-]4(O2)OB(C5=CC=C(C=C5)COCCOCCOCCOCCO)OB(O4)C6=CC=C(C=C6)C[Au],[Cu]CC1=CC=C(C=C1)B2OB(C3=CC=C(C=C3)COCCOCCOCCOCCO)O[B-]4(O2)OB(C5=CC=C(C=C5)COCCOCCOCCOCCO)OB(O4)C6=CC=C(C=C6)C[Au],,,,,,1,1,0.111111111,0.888888889,,9-Jan,,,,3004.651839,1.94,5.116836282,587.2089067,block,,,,,,,,,,,,,,,,,,,,,,,,,,,,,,,,,,,,,,,,,,,,,,,,,,,,,,,,,,,,,,,53.37218931,2.63E-08,-7.580032
,,,,,1,doi.org/10.1002/pola.23070,Polymer 3a,[Cu]CC1=CC=C(C=C1)B2OB(C3=CC=C(C=C3)COCCOCCOCCOCCO)O[B-]4(O2)OB(C5=CC=C(C=C5)COCCOCCOCCOCCO)OB(O4)C6=CC=C(C=C6)C[Au],[Cu]CC1=CC=C(C=C1)B2OB(C3=CC=C(C=C3)COCCOCCOCCOCCO)O[B-]4(O2)OB(C5=CC=C(C=C5)COCCOCCOCCOCCO)OB(O4)C6=CC=C(C=C6)C[Au],,,,,,1,1,0.111111111,0.888888889,,9-Jan,,,,3004.651839,1.94,5.116836282,587.2089067,block,,,,,,,,,,,,,,,,,,,,,,,,,,,,,,,,,,,,,,,,,,,,,,,,,,,,,,,,,,,,,,,52.02533454,1.96E-08,-7.706815
,,,,,1,doi.org/10.1002/pola.23070,Polymer 3a,[Cu]CC1=CC=C(C=C1)B2OB(C3=CC=C(C=C3)COCCOCCOCCOCCO)O[B-]4(O2)OB(C5=CC=C(C=C5)COCCOCCOCCOCCO)OB(O4)C6=CC=C(C=C6)C[Au],[Cu]CC1=CC=C(C=C1)B2OB(C3=CC=C(C=C3)COCCOCCOCCOCCO)O[B-]4(O2)OB(C5=CC=C(C=C5)COCCOCCOCCOCCO)OB(O4)C6=CC=C(C=C6)C[Au],,,,,,1,1,0.111111111,0.888888889,,9-Jan,,,,3004.651839,1.94,5.116836282,587.2089067,block,,,,,,,,,,,,,,,,,,,,,,,,,,,,,,,,,,,,,,,,,,,,,,,,,,,,,,,,,,,,,,,50.95582444,1.61E-08,-7.793978
,,,,,1,doi.org/10.1002/pola.23070,Polymer 3b,[Cu]CC1=CC=C(C=C1)B2OB(C3=CC=C(C=C3)COCCOCCOCCOCCOCCOCCO)O[B-]4(O2)OB(C5=CC=C(C=C5)COCCOCCOCCOCCOCCOCCO)OB(O4)C6=CC=C(C=C6)C[Au],[Cu]CC1=CC=C(C=C1)B2OB(C3=CC=C(C=C3)COCCOCCOCCOCCOCCOCCO)O[B-]4(O2)OB(C5=CC=C(C=C5)COCCOCCOCCOCCOCCOCCO)OB(O4)C6=CC=C(C=C6)C[Au],,,,,,1,1,0.076923077,0.923076923,,14-Jan,,,,2675.675113,1.26,4.556598312,587.2089067,block,,,,,,,,,,,,,,,,,,,,,,,,,,,,,,,,,,,,,,,,,,,,,,,,,,,,,,,,,,,,,,,74.69532432,0.000107965,-3.966719
,,,,,1,doi.org/10.1002/pola.23070,Polymer 3b,[Cu]CC1=CC=C(C=C1)B2OB(C3=CC=C(C=C3)COCCOCCOCCOCCOCCOCCO)O[B-]4(O2)OB(C5=CC=C(C=C5)COCCOCCOCCOCCOCCOCCO)OB(O4)C6=CC=C(C=C6)C[Au],[Cu]CC1=CC=C(C=C1)B2OB(C3=CC=C(C=C3)COCCOCCOCCOCCOCCOCCO)O[B-]4(O2)OB(C5=CC=C(C=C5)COCCOCCOCCOCCOCCOCCO)OB(O4)C6=CC=C(C=C6)C[Au],,,,,,1,1,0.076923077,0.923076923,,14-Jan,,,,2675.675113,1.26,4.556598312,587.2089067,block,,,,,,,,,,,,,,,,,,,,,,,,,,,,,,,,,,,,,,,,,,,,,,,,,,,,,,,,,,,,,,,73.31937315,9.16E-05,-4.038035
,,,,,1,doi.org/10.1002/pola.23070,Polymer 3b,[Cu]CC1=CC=C(C=C1)B2OB(C3=CC=C(C=C3)COCCOCCOCCOCCOCCOCCO)O[B-]4(O2)OB(C5=CC=C(C=C5)COCCOCCOCCOCCOCCOCCO)OB(O4)C6=CC=C(C=C6)C[Au],[Cu]CC1=CC=C(C=C1)B2OB(C3=CC=C(C=C3)COCCOCCOCCOCCOCCOCCO)O[B-]4(O2)OB(C5=CC=C(C=C5)COCCOCCOCCOCCOCCOCCO)OB(O4)C6=CC=C(C=C6)C[Au],,,,,,1,1,0.076923077,0.923076923,,14-Jan,,,,2675.675113,1.26,4.556598312,587.2089067,block,,,,,,,,,,,,,,,,,,,,,,,,,,,,,,,,,,,,,,,,,,,,,,,,,,,,,,,,,,,,,,,71.57702101,9.00E-05,-4.045959
,,,,,1,doi.org/10.1002/pola.23070,Polymer 3b,[Cu]CC1=CC=C(C=C1)B2OB(C3=CC=C(C=C3)COCCOCCOCCOCCOCCOCCO)O[B-]4(O2)OB(C5=CC=C(C=C5)COCCOCCOCCOCCOCCOCCO)OB(O4)C6=CC=C(C=C6)C[Au],[Cu]CC1=CC=C(C=C1)B2OB(C3=CC=C(C=C3)COCCOCCOCCOCCOCCOCCO)O[B-]4(O2)OB(C5=CC=C(C=C5)COCCOCCOCCOCCOCCOCCO)OB(O4)C6=CC=C(C=C6)C[Au],,,,,,1,1,0.076923077,0.923076923,,14-Jan,,,,2675.675113,1.26,4.556598312,587.2089067,block,,,,,,,,,,,,,,,,,,,,,,,,,,,,,,,,,,,,,,,,,,,,,,,,,,,,,,,,,,,,,,,70.15096234,8.67E-05,-4.061807
,,,,,1,doi.org/10.1002/pola.23070,Polymer 3b,[Cu]CC1=CC=C(C=C1)B2OB(C3=CC=C(C=C3)COCCOCCOCCOCCOCCOCCO)O[B-]4(O2)OB(C5=CC=C(C=C5)COCCOCCOCCOCCOCCOCCO)OB(O4)C6=CC=C(C=C6)C[Au],[Cu]CC1=CC=C(C=C1)B2OB(C3=CC=C(C=C3)COCCOCCOCCOCCOCCOCCO)O[B-]4(O2)OB(C5=CC=C(C=C5)COCCOCCOCCOCCOCCOCCO)OB(O4)C6=CC=C(C=C6)C[Au],,,,,,1,1,0.076923077,0.923076923,,14-Jan,,,,2675.675113,1.26,4.556598312,587.2089067,block,,,,,,,,,,,,,,,,,,,,,,,,,,,,,,,,,,,,,,,,,,,,,,,,,,,,,,,,,,,,,,,68.58827223,7.92E-05,-4.101426
,,,,,1,doi.org/10.1002/pola.23070,Polymer 3b,[Cu]CC1=CC=C(C=C1)B2OB(C3=CC=C(C=C3)COCCOCCOCCOCCOCCOCCO)O[B-]4(O2)OB(C5=CC=C(C=C5)COCCOCCOCCOCCOCCOCCO)OB(O4)C6=CC=C(C=C6)C[Au],[Cu]CC1=CC=C(C=C1)B2OB(C3=CC=C(C=C3)COCCOCCOCCOCCOCCOCCO)O[B-]4(O2)OB(C5=CC=C(C=C5)COCCOCCOCCOCCOCCOCCO)OB(O4)C6=CC=C(C=C6)C[Au],,,,,,1,1,0.076923077,0.923076923,,14-Jan,,,,2675.675113,1.26,4.556598312,587.2089067,block,,,,,,,,,,,,,,,,,,,,,,,,,,,,,,,,,,,,,,,,,,,,,,,,,,,,,,,,,,,,,,,67.11324806,7.63E-05,-4.117274
,,,,,1,doi.org/10.1002/pola.23070,Polymer 3b,[Cu]CC1=CC=C(C=C1)B2OB(C3=CC=C(C=C3)COCCOCCOCCOCCOCCOCCO)O[B-]4(O2)OB(C5=CC=C(C=C5)COCCOCCOCCOCCOCCOCCO)OB(O4)C6=CC=C(C=C6)C[Au],[Cu]CC1=CC=C(C=C1)B2OB(C3=CC=C(C=C3)COCCOCCOCCOCCOCCOCCO)O[B-]4(O2)OB(C5=CC=C(C=C5)COCCOCCOCCOCCOCCOCCO)OB(O4)C6=CC=C(C=C6)C[Au],,,,,,1,1,0.076923077,0.923076923,,14-Jan,,,,2675.675113,1.26,4.556598312,587.2089067,block,,,,,,,,,,,,,,,,,,,,,,,,,,,,,,,,,,,,,,,,,,,,,,,,,,,,,,,,,,,,,,,65.57814357,6.97E-05,-4.156894
,,,,,1,doi.org/10.1002/pola.23070,Polymer 3b,[Cu]CC1=CC=C(C=C1)B2OB(C3=CC=C(C=C3)COCCOCCOCCOCCOCCOCCO)O[B-]4(O2)OB(C5=CC=C(C=C5)COCCOCCOCCOCCOCCOCCO)OB(O4)C6=CC=C(C=C6)C[Au],[Cu]CC1=CC=C(C=C1)B2OB(C3=CC=C(C=C3)COCCOCCOCCOCCOCCOCCO)O[B-]4(O2)OB(C5=CC=C(C=C5)COCCOCCOCCOCCOCCOCCO)OB(O4)C6=CC=C(C=C6)C[Au],,,,,,1,1,0.076923077,0.923076923,,14-Jan,,,,2675.675113,1.26,4.556598312,587.2089067,block,,,,,,,,,,,,,,,,,,,,,,,,,,,,,,,,,,,,,,,,,,,,,,,,,,,,,,,,,,,,,,,64.3455535,6.60E-05,-4.180666
,,,,,1,doi.org/10.1002/pola.23070,Polymer 3b,[Cu]CC1=CC=C(C=C1)B2OB(C3=CC=C(C=C3)COCCOCCOCCOCCOCCOCCO)O[B-]4(O2)OB(C5=CC=C(C=C5)COCCOCCOCCOCCOCCOCCO)OB(O4)C6=CC=C(C=C6)C[Au],[Cu]CC1=CC=C(C=C1)B2OB(C3=CC=C(C=C3)COCCOCCOCCOCCOCCOCCO)O[B-]4(O2)OB(C5=CC=C(C=C5)COCCOCCOCCOCCOCCOCCO)OB(O4)C6=CC=C(C=C6)C[Au],,,,,,1,1,0.076923077,0.923076923,,14-Jan,,,,2675.675113,1.26,4.556598312,587.2089067,block,,,,,,,,,,,,,,,,,,,,,,,,,,,,,,,,,,,,,,,,,,,,,,,,,,,,,,,,,,,,,,,62.97846561,6.13E-05,-4.212361
,,,,,1,doi.org/10.1002/pola.23070,Polymer 3b,[Cu]CC1=CC=C(C=C1)B2OB(C3=CC=C(C=C3)COCCOCCOCCOCCOCCOCCO)O[B-]4(O2)OB(C5=CC=C(C=C5)COCCOCCOCCOCCOCCOCCO)OB(O4)C6=CC=C(C=C6)C[Au],[Cu]CC1=CC=C(C=C1)B2OB(C3=CC=C(C=C3)COCCOCCOCCOCCOCCOCCO)O[B-]4(O2)OB(C5=CC=C(C=C5)COCCOCCOCCOCCOCCOCCO)OB(O4)C6=CC=C(C=C6)C[Au],,,,,,1,1,0.076923077,0.923076923,,14-Jan,,,,2675.675113,1.26,4.556598312,587.2089067,block,,,,,,,,,,,,,,,,,,,,,,,,,,,,,,,,,,,,,,,,,,,,,,,,,,,,,,,,,,,,,,,61.48036061,5.50E-05,-4.259905
,,,,,1,doi.org/10.1002/pola.23070,Polymer 3b,[Cu]CC1=CC=C(C=C1)B2OB(C3=CC=C(C=C3)COCCOCCOCCOCCOCCOCCO)O[B-]4(O2)OB(C5=CC=C(C=C5)COCCOCCOCCOCCOCCOCCO)OB(O4)C6=CC=C(C=C6)C[Au],[Cu]CC1=CC=C(C=C1)B2OB(C3=CC=C(C=C3)COCCOCCOCCOCCOCCOCCO)O[B-]4(O2)OB(C5=CC=C(C=C5)COCCOCCOCCOCCOCCOCCO)OB(O4)C6=CC=C(C=C6)C[Au],,,,,,1,1,0.076923077,0.923076923,,14-Jan,,,,2675.675113,1.26,4.556598312,587.2089067,block,,,,,,,,,,,,,,,,,,,,,,,,,,,,,,,,,,,,,,,,,,,,,,,,,,,,,,,,,,,,,,,60.13633996,5.11E-05,-4.291601
,,,,,1,doi.org/10.1002/pola.23070,Polymer 3b,[Cu]CC1=CC=C(C=C1)B2OB(C3=CC=C(C=C3)COCCOCCOCCOCCOCCOCCO)O[B-]4(O2)OB(C5=CC=C(C=C5)COCCOCCOCCOCCOCCOCCO)OB(O4)C6=CC=C(C=C6)C[Au],[Cu]CC1=CC=C(C=C1)B2OB(C3=CC=C(C=C3)COCCOCCOCCOCCOCCOCCO)O[B-]4(O2)OB(C5=CC=C(C=C5)COCCOCCOCCOCCOCCOCCO)OB(O4)C6=CC=C(C=C6)C[Au],,,,,,1,1,0.076923077,0.923076923,,14-Jan,,,,2675.675113,1.26,4.556598312,587.2089067,block,,,,,,,,,,,,,,,,,,,,,,,,,,,,,,,,,,,,,,,,,,,,,,,,,,,,,,,,,,,,,,,58.59361792,4.93E-05,-4.307448
,,,,,1,doi.org/10.1002/pola.23070,Polymer 3b,[Cu]CC1=CC=C(C=C1)B2OB(C3=CC=C(C=C3)COCCOCCOCCOCCOCCOCCO)O[B-]4(O2)OB(C5=CC=C(C=C5)COCCOCCOCCOCCOCCOCCO)OB(O4)C6=CC=C(C=C6)C[Au],[Cu]CC1=CC=C(C=C1)B2OB(C3=CC=C(C=C3)COCCOCCOCCOCCOCCOCCO)O[B-]4(O2)OB(C5=CC=C(C=C5)COCCOCCOCCOCCOCCOCCO)OB(O4)C6=CC=C(C=C6)C[Au],,,,,,1,1,0.076923077,0.923076923,,14-Jan,,,,2675.675113,1.26,4.556598312,587.2089067,block,,,,,,,,,,,,,,,,,,,,,,,,,,,,,,,,,,,,,,,,,,,,,,,,,,,,,,,,,,,,,,,56.99588486,4.18E-05,-4.378764
,,,,,1,doi.org/10.1002/pola.23070,Polymer 3b,[Cu]CC1=CC=C(C=C1)B2OB(C3=CC=C(C=C3)COCCOCCOCCOCCOCCOCCO)O[B-]4(O2)OB(C5=CC=C(C=C5)COCCOCCOCCOCCOCCOCCO)OB(O4)C6=CC=C(C=C6)C[Au],[Cu]CC1=CC=C(C=C1)B2OB(C3=CC=C(C=C3)COCCOCCOCCOCCOCCOCCO)O[B-]4(O2)OB(C5=CC=C(C=C5)COCCOCCOCCOCCOCCOCCO)OB(O4)C6=CC=C(C=C6)C[Au],,,,,,1,1,0.076923077,0.923076923,,14-Jan,,,,2675.675113,1.26,4.556598312,587.2089067,block,,,,,,,,,,,,,,,,,,,,,,,,,,,,,,,,,,,,,,,,,,,,,,,,,,,,,,,,,,,,,,,56.09964993,3.75E-05,-4.426307
,,,,,1,doi.org/10.1002/pola.23070,Polymer 3b,[Cu]CC1=CC=C(C=C1)B2OB(C3=CC=C(C=C3)COCCOCCOCCOCCOCCOCCO)O[B-]4(O2)OB(C5=CC=C(C=C5)COCCOCCOCCOCCOCCOCCO)OB(O4)C6=CC=C(C=C6)C[Au],[Cu]CC1=CC=C(C=C1)B2OB(C3=CC=C(C=C3)COCCOCCOCCOCCOCCOCCO)O[B-]4(O2)OB(C5=CC=C(C=C5)COCCOCCOCCOCCOCCOCCO)OB(O4)C6=CC=C(C=C6)C[Au],,,,,,1,1,0.076923077,0.923076923,,14-Jan,,,,2675.675113,1.26,4.556598312,587.2089067,block,,,,,,,,,,,,,,,,,,,,,,,,,,,,,,,,,,,,,,,,,,,,,,,,,,,,,,,,,,,,,,,54.52579233,3.55E-05,-4.450079
,,,,,1,doi.org/10.1002/pola.23070,Polymer 3b,[Cu]CC1=CC=C(C=C1)B2OB(C3=CC=C(C=C3)COCCOCCOCCOCCOCCOCCO)O[B-]4(O2)OB(C5=CC=C(C=C5)COCCOCCOCCOCCOCCOCCO)OB(O4)C6=CC=C(C=C6)C[Au],[Cu]CC1=CC=C(C=C1)B2OB(C3=CC=C(C=C3)COCCOCCOCCOCCOCCOCCO)O[B-]4(O2)OB(C5=CC=C(C=C5)COCCOCCOCCOCCOCCOCCO)OB(O4)C6=CC=C(C=C6)C[Au],,,,,,1,1,0.076923077,0.923076923,,14-Jan,,,,2675.675113,1.26,4.556598312,587.2089067,block,,,,,,,,,,,,,,,,,,,,,,,,,,,,,,,,,,,,,,,,,,,,,,,,,,,,,,,,,,,,,,,53.50743533,3.18E-05,-4.497623
,,,,,1,doi.org/10.1002/pola.23070,Polymer 3b,[Cu]CC1=CC=C(C=C1)B2OB(C3=CC=C(C=C3)COCCOCCOCCOCCOCCOCCO)O[B-]4(O2)OB(C5=CC=C(C=C5)COCCOCCOCCOCCOCCOCCO)OB(O4)C6=CC=C(C=C6)C[Au],[Cu]CC1=CC=C(C=C1)B2OB(C3=CC=C(C=C3)COCCOCCOCCOCCOCCOCCO)O[B-]4(O2)OB(C5=CC=C(C=C5)COCCOCCOCCOCCOCCOCCO)OB(O4)C6=CC=C(C=C6)C[Au],,,,,,1,1,0.076923077,0.923076923,,14-Jan,,,,2675.675113,1.26,4.556598312,587.2089067,block,,,,,,,,,,,,,,,,,,,,,,,,,,,,,,,,,,,,,,,,,,,,,,,,,,,,,,,,,,,,,,,52.69731707,2.90E-05,-4.537242
,,,,,1,doi.org/10.1002/pola.23070,Polymer 3b,[Cu]CC1=CC=C(C=C1)B2OB(C3=CC=C(C=C3)COCCOCCOCCOCCOCCOCCO)O[B-]4(O2)OB(C5=CC=C(C=C5)COCCOCCOCCOCCOCCOCCO)OB(O4)C6=CC=C(C=C6)C[Au],[Cu]CC1=CC=C(C=C1)B2OB(C3=CC=C(C=C3)COCCOCCOCCOCCOCCOCCO)O[B-]4(O2)OB(C5=CC=C(C=C5)COCCOCCOCCOCCOCCOCCO)OB(O4)C6=CC=C(C=C6)C[Au],,,,,,1,1,0.076923077,0.923076923,,14-Jan,,,,2675.675113,1.26,4.556598312,587.2089067,block,,,,,,,,,,,,,,,,,,,,,,,,,,,,,,,,,,,,,,,,,,,,,,,,,,,,,,,,,,,,,,,51.62338937,2.85E-05,-4.545166
,,,,,1,doi.org/10.1002/pola.23070,Polymer 3b,[Cu]CC1=CC=C(C=C1)B2OB(C3=CC=C(C=C3)COCCOCCOCCOCCOCCOCCO)O[B-]4(O2)OB(C5=CC=C(C=C5)COCCOCCOCCOCCOCCOCCO)OB(O4)C6=CC=C(C=C6)C[Au],[Cu]CC1=CC=C(C=C1)B2OB(C3=CC=C(C=C3)COCCOCCOCCOCCOCCOCCO)O[B-]4(O2)OB(C5=CC=C(C=C5)COCCOCCOCCOCCOCCOCCO)OB(O4)C6=CC=C(C=C6)C[Au],,,,,,1,1,0.076923077,0.923076923,,14-Jan,,,,2675.675113,1.26,4.556598312,587.2089067,block,,,,,,,,,,,,,,,,,,,,,,,,,,,,,,,,,,,,,,,,,,,,,,,,,,,,,,,,,,,,,,,50.42370329,2.51E-05,-4.600634
,,,,,1,doi.org/10.1002/pola.23070,Polymer 3b,[Cu]CC1=CC=C(C=C1)B2OB(C3=CC=C(C=C3)COCCOCCOCCOCCOCCOCCO)O[B-]4(O2)OB(C5=CC=C(C=C5)COCCOCCOCCOCCOCCOCCO)OB(O4)C6=CC=C(C=C6)C[Au],[Cu]CC1=CC=C(C=C1)B2OB(C3=CC=C(C=C3)COCCOCCOCCOCCOCCOCCO)O[B-]4(O2)OB(C5=CC=C(C=C5)COCCOCCOCCOCCOCCOCCO)OB(O4)C6=CC=C(C=C6)C[Au],,,,,,1,1,0.076923077,0.923076923,,14-Jan,,,,2675.675113,1.26,4.556598312,587.2089067,block,,,,,,,,,,,,,,,,,,,,,,,,,,,,,,,,,,,,,,,,,,,,,,,,,,,,,,,,,,,,,,,49.23274375,2.25E-05,-4.648177
,,,,,1,doi.org/10.1002/pola.23070,Polymer 3b,[Cu]CC1=CC=C(C=C1)B2OB(C3=CC=C(C=C3)COCCOCCOCCOCCOCCOCCO)O[B-]4(O2)OB(C5=CC=C(C=C5)COCCOCCOCCOCCOCCOCCO)OB(O4)C6=CC=C(C=C6)C[Au],[Cu]CC1=CC=C(C=C1)B2OB(C3=CC=C(C=C3)COCCOCCOCCOCCOCCOCCO)O[B-]4(O2)OB(C5=CC=C(C=C5)COCCOCCOCCOCCOCCOCCO)OB(O4)C6=CC=C(C=C6)C[Au],,,,,,1,1,0.076923077,0.923076923,,14-Jan,,,,2675.675113,1.26,4.556598312,587.2089067,block,,,,,,,,,,,,,,,,,,,,,,,,,,,,,,,,,,,,,,,,,,,,,,,,,,,,,,,,,,,,,,,48.24707452,2.05E-05,-4.687797
,,,,,1,doi.org/10.1002/pola.23070,Polymer 3b,[Cu]CC1=CC=C(C=C1)B2OB(C3=CC=C(C=C3)COCCOCCOCCOCCOCCOCCO)O[B-]4(O2)OB(C5=CC=C(C=C5)COCCOCCOCCOCCOCCOCCO)OB(O4)C6=CC=C(C=C6)C[Au],[Cu]CC1=CC=C(C=C1)B2OB(C3=CC=C(C=C3)COCCOCCOCCOCCOCCOCCO)O[B-]4(O2)OB(C5=CC=C(C=C5)COCCOCCOCCOCCOCCOCCO)OB(O4)C6=CC=C(C=C6)C[Au],,,,,,1,1,0.076923077,0.923076923,,14-Jan,,,,2675.675113,1.26,4.556598312,587.2089067,block,,,,,,,,,,,,,,,,,,,,,,,,,,,,,,,,,,,,,,,,,,,,,,,,,,,,,,,,,,,,,,,47.33241577,1.91E-05,-4.719493
,,,,,1,doi.org/10.1002/pola.23070,Polymer 3b,[Cu]CC1=CC=C(C=C1)B2OB(C3=CC=C(C=C3)COCCOCCOCCOCCOCCOCCO)O[B-]4(O2)OB(C5=CC=C(C=C5)COCCOCCOCCOCCOCCOCCO)OB(O4)C6=CC=C(C=C6)C[Au],[Cu]CC1=CC=C(C=C1)B2OB(C3=CC=C(C=C3)COCCOCCOCCOCCOCCOCCO)O[B-]4(O2)OB(C5=CC=C(C=C5)COCCOCCOCCOCCOCCOCCO)OB(O4)C6=CC=C(C=C6)C[Au],,,,,,1,1,0.076923077,0.923076923,,14-Jan,,,,2675.675113,1.26,4.556598312,587.2089067,block,,,,,,,,,,,,,,,,,,,,,,,,,,,,,,,,,,,,,,,,,,,,,,,,,,,,,,,,,,,,,,,46.4230504,1.74E-05,-4.759113
,,,,,1,doi.org/10.1002/pola.23070,Polymer 3b,[Cu]CC1=CC=C(C=C1)B2OB(C3=CC=C(C=C3)COCCOCCOCCOCCOCCOCCO)O[B-]4(O2)OB(C5=CC=C(C=C5)COCCOCCOCCOCCOCCOCCO)OB(O4)C6=CC=C(C=C6)C[Au],[Cu]CC1=CC=C(C=C1)B2OB(C3=CC=C(C=C3)COCCOCCOCCOCCOCCOCCO)O[B-]4(O2)OB(C5=CC=C(C=C5)COCCOCCOCCOCCOCCOCCO)OB(O4)C6=CC=C(C=C6)C[Au],,,,,,1,1,0.076923077,0.923076923,,14-Jan,,,,2675.675113,1.26,4.556598312,587.2089067,block,,,,,,,,,,,,,,,,,,,,,,,,,,,,,,,,,,,,,,,,,,,,,,,,,,,,,,,,,,,,,,,45.58312507,1.62E-05,-4.790808
,,,,,1,doi.org/10.1002/pola.23070,Polymer 3b,[Cu]CC1=CC=C(C=C1)B2OB(C3=CC=C(C=C3)COCCOCCOCCOCCOCCOCCO)O[B-]4(O2)OB(C5=CC=C(C=C5)COCCOCCOCCOCCOCCOCCO)OB(O4)C6=CC=C(C=C6)C[Au],[Cu]CC1=CC=C(C=C1)B2OB(C3=CC=C(C=C3)COCCOCCOCCOCCOCCOCCO)O[B-]4(O2)OB(C5=CC=C(C=C5)COCCOCCOCCOCCOCCOCCO)OB(O4)C6=CC=C(C=C6)C[Au],,,,,,1,1,0.076923077,0.923076923,,14-Jan,,,,2675.675113,1.26,4.556598312,587.2089067,block,,,,,,,,,,,,,,,,,,,,,,,,,,,,,,,,,,,,,,,,,,,,,,,,,,,,,,,,,,,,,,,44.42756912,1.50E-05,-4.822504
,,,,,1,doi.org/10.1002/pola.23070,Polymer 3b,[Cu]CC1=CC=C(C=C1)B2OB(C3=CC=C(C=C3)COCCOCCOCCOCCOCCOCCO)O[B-]4(O2)OB(C5=CC=C(C=C5)COCCOCCOCCOCCOCCOCCO)OB(O4)C6=CC=C(C=C6)C[Au],[Cu]CC1=CC=C(C=C1)B2OB(C3=CC=C(C=C3)COCCOCCOCCOCCOCCOCCO)O[B-]4(O2)OB(C5=CC=C(C=C5)COCCOCCOCCOCCOCCOCCO)OB(O4)C6=CC=C(C=C6)C[Au],,,,,,1,1,0.076923077,0.923076923,,14-Jan,,,,2675.675113,1.26,4.556598312,587.2089067,block,,,,,,,,,,,,,,,,,,,,,,,,,,,,,,,,,,,,,,,,,,,,,,,,,,,,,,,,,,,,,,,43.91665153,1.42E-05,-4.846276
,,,,,1,doi.org/10.1002/pola.23070,Polymer 3b,[Cu]CC1=CC=C(C=C1)B2OB(C3=CC=C(C=C3)COCCOCCOCCOCCOCCOCCO)O[B-]4(O2)OB(C5=CC=C(C=C5)COCCOCCOCCOCCOCCOCCO)OB(O4)C6=CC=C(C=C6)C[Au],[Cu]CC1=CC=C(C=C1)B2OB(C3=CC=C(C=C3)COCCOCCOCCOCCOCCOCCO)O[B-]4(O2)OB(C5=CC=C(C=C5)COCCOCCOCCOCCOCCOCCO)OB(O4)C6=CC=C(C=C6)C[Au],,,,,,1,1,0.076923077,0.923076923,,14-Jan,,,,2675.675113,1.26,4.556598312,587.2089067,block,,,,,,,,,,,,,,,,,,,,,,,,,,,,,,,,,,,,,,,,,,,,,,,,,,,,,,,,,,,,,,,43.28026162,1.25E-05,-4.901743
,,,,,1,doi.org/10.1002/pola.23070,Polymer 3b,[Cu]CC1=CC=C(C=C1)B2OB(C3=CC=C(C=C3)COCCOCCOCCOCCOCCOCCO)O[B-]4(O2)OB(C5=CC=C(C=C5)COCCOCCOCCOCCOCCOCCO)OB(O4)C6=CC=C(C=C6)C[Au],[Cu]CC1=CC=C(C=C1)B2OB(C3=CC=C(C=C3)COCCOCCOCCOCCOCCOCCO)O[B-]4(O2)OB(C5=CC=C(C=C5)COCCOCCOCCOCCOCCOCCO)OB(O4)C6=CC=C(C=C6)C[Au],,,,,,1,1,0.076923077,0.923076923,,14-Jan,,,,2675.675113,1.26,4.556598312,587.2089067,block,,,,,,,,,,,,,,,,,,,,,,,,,,,,,,,,,,,,,,,,,,,,,,,,,,,,,,,,,,,,,,,42.39371495,1.14E-05,-4.941363
,,,,,1,doi.org/10.1002/pola.23070,Polymer 3b,[Cu]CC1=CC=C(C=C1)B2OB(C3=CC=C(C=C3)COCCOCCOCCOCCOCCOCCO)O[B-]4(O2)OB(C5=CC=C(C=C5)COCCOCCOCCOCCOCCOCCO)OB(O4)C6=CC=C(C=C6)C[Au],[Cu]CC1=CC=C(C=C1)B2OB(C3=CC=C(C=C3)COCCOCCOCCOCCOCCOCCO)O[B-]4(O2)OB(C5=CC=C(C=C5)COCCOCCOCCOCCOCCOCCO)OB(O4)C6=CC=C(C=C6)C[Au],,,,,,1,1,0.076923077,0.923076923,,14-Jan,,,,2675.675113,1.26,4.556598312,587.2089067,block,,,,,,,,,,,,,,,,,,,,,,,,,,,,,,,,,,,,,,,,,,,,,,,,,,,,,,,,,,,,,,,41.63771975,1.10E-05,-4.957211
,,,,,1,doi.org/10.1002/pola.23070,Polymer 3b,[Cu]CC1=CC=C(C=C1)B2OB(C3=CC=C(C=C3)COCCOCCOCCOCCOCCOCCO)O[B-]4(O2)OB(C5=CC=C(C=C5)COCCOCCOCCOCCOCCOCCO)OB(O4)C6=CC=C(C=C6)C[Au],[Cu]CC1=CC=C(C=C1)B2OB(C3=CC=C(C=C3)COCCOCCOCCOCCOCCOCCO)O[B-]4(O2)OB(C5=CC=C(C=C5)COCCOCCOCCOCCOCCOCCO)OB(O4)C6=CC=C(C=C6)C[Au],,,,,,1,1,0.076923077,0.923076923,,14-Jan,,,,2675.675113,1.26,4.556598312,587.2089067,block,,,,,,,,,,,,,,,,,,,,,,,,,,,,,,,,,,,,,,,,,,,,,,,,,,,,,,,,,,,,,,,40.8853384,9.89E-06,-5.004754
,,,,,1,doi.org/10.1002/pola.23070,Polymer 3b,[Cu]CC1=CC=C(C=C1)B2OB(C3=CC=C(C=C3)COCCOCCOCCOCCOCCOCCO)O[B-]4(O2)OB(C5=CC=C(C=C5)COCCOCCOCCOCCOCCOCCO)OB(O4)C6=CC=C(C=C6)C[Au],[Cu]CC1=CC=C(C=C1)B2OB(C3=CC=C(C=C3)COCCOCCOCCOCCOCCOCCO)O[B-]4(O2)OB(C5=CC=C(C=C5)COCCOCCOCCOCCOCCOCCO)OB(O4)C6=CC=C(C=C6)C[Au],,,,,,1,1,0.076923077,0.923076923,,14-Jan,,,,2675.675113,1.26,4.556598312,587.2089067,block,,,,,,,,,,,,,,,,,,,,,,,,,,,,,,,,,,,,,,,,,,,,,,,,,,,,,,,,,,,,,,,40.32343297,9.19E-06,-5.03645
,,,,,1,doi.org/10.1002/pola.23070,Polymer 3b,[Cu]CC1=CC=C(C=C1)B2OB(C3=CC=C(C=C3)COCCOCCOCCOCCOCCOCCO)O[B-]4(O2)OB(C5=CC=C(C=C5)COCCOCCOCCOCCOCCOCCO)OB(O4)C6=CC=C(C=C6)C[Au],[Cu]CC1=CC=C(C=C1)B2OB(C3=CC=C(C=C3)COCCOCCOCCOCCOCCOCCO)O[B-]4(O2)OB(C5=CC=C(C=C5)COCCOCCOCCOCCOCCOCCO)OB(O4)C6=CC=C(C=C6)C[Au],,,,,,1,1,0.076923077,0.923076923,,14-Jan,,,,2675.675113,1.26,4.556598312,587.2089067,block,,,,,,,,,,,,,,,,,,,,,,,,,,,,,,,,,,,,,,,,,,,,,,,,,,,,,,,,,,,,,,,39.51522403,8.55E-06,-5.068146
,,,,,1,doi.org/10.1002/pola.23070,Polymer 3b,[Cu]CC1=CC=C(C=C1)B2OB(C3=CC=C(C=C3)COCCOCCOCCOCCOCCOCCO)O[B-]4(O2)OB(C5=CC=C(C=C5)COCCOCCOCCOCCOCCOCCO)OB(O4)C6=CC=C(C=C6)C[Au],[Cu]CC1=CC=C(C=C1)B2OB(C3=CC=C(C=C3)COCCOCCOCCOCCOCCOCCO)O[B-]4(O2)OB(C5=CC=C(C=C5)COCCOCCOCCOCCOCCOCCO)OB(O4)C6=CC=C(C=C6)C[Au],,,,,,1,1,0.076923077,0.923076923,,14-Jan,,,,2675.675113,1.26,4.556598312,587.2089067,block,,,,,,,,,,,,,,,,,,,,,,,,,,,,,,,,,,,,,,,,,,,,,,,,,,,,,,,,,,,,,,,38.77294256,8.55E-06,-5.068146
,,,,,1,doi.org/10.1002/pola.23070,Polymer 3b,[Cu]CC1=CC=C(C=C1)B2OB(C3=CC=C(C=C3)COCCOCCOCCOCCOCCOCCO)O[B-]4(O2)OB(C5=CC=C(C=C5)COCCOCCOCCOCCOCCOCCO)OB(O4)C6=CC=C(C=C6)C[Au],[Cu]CC1=CC=C(C=C1)B2OB(C3=CC=C(C=C3)COCCOCCOCCOCCOCCOCCO)O[B-]4(O2)OB(C5=CC=C(C=C5)COCCOCCOCCOCCOCCOCCO)OB(O4)C6=CC=C(C=C6)C[Au],,,,,,1,1,0.076923077,0.923076923,,14-Jan,,,,2675.675113,1.26,4.556598312,587.2089067,block,,,,,,,,,,,,,,,,,,,,,,,,,,,,,,,,,,,,,,,,,,,,,,,,,,,,,,,,,,,,,,,38.21856448,7.52E-06,-5.123613
,,,,,1,doi.org/10.1002/pola.23070,Polymer 3b,[Cu]CC1=CC=C(C=C1)B2OB(C3=CC=C(C=C3)COCCOCCOCCOCCOCCOCCO)O[B-]4(O2)OB(C5=CC=C(C=C5)COCCOCCOCCOCCOCCOCCO)OB(O4)C6=CC=C(C=C6)C[Au],[Cu]CC1=CC=C(C=C1)B2OB(C3=CC=C(C=C3)COCCOCCOCCOCCOCCOCCO)O[B-]4(O2)OB(C5=CC=C(C=C5)COCCOCCOCCOCCOCCOCCO)OB(O4)C6=CC=C(C=C6)C[Au],,,,,,1,1,0.076923077,0.923076923,,14-Jan,,,,2675.675113,1.26,4.556598312,587.2089067,block,,,,,,,,,,,,,,,,,,,,,,,,,,,,,,,,,,,,,,,,,,,,,,,,,,,,,,,,,,,,,,,36.99358718,6.50E-06,-5.187005
,,,,,1,doi.org/10.1002/pola.23070,Polymer 3b,[Cu]CC1=CC=C(C=C1)B2OB(C3=CC=C(C=C3)COCCOCCOCCOCCOCCOCCO)O[B-]4(O2)OB(C5=CC=C(C=C5)COCCOCCOCCOCCOCCOCCO)OB(O4)C6=CC=C(C=C6)C[Au],[Cu]CC1=CC=C(C=C1)B2OB(C3=CC=C(C=C3)COCCOCCOCCOCCOCCOCCO)O[B-]4(O2)OB(C5=CC=C(C=C5)COCCOCCOCCOCCOCCOCCO)OB(O4)C6=CC=C(C=C6)C[Au],,,,,,1,1,0.076923077,0.923076923,,14-Jan,,,,2675.675113,1.26,4.556598312,587.2089067,block,,,,,,,,,,,,,,,,,,,,,,,,,,,,,,,,,,,,,,,,,,,,,,,,,,,,,,,,,,,,,,,36.14187008,5.83E-06,-5.234548
,,,,,1,doi.org/10.1002/pola.23070,Polymer 3b,[Cu]CC1=CC=C(C=C1)B2OB(C3=CC=C(C=C3)COCCOCCOCCOCCOCCOCCO)O[B-]4(O2)OB(C5=CC=C(C=C5)COCCOCCOCCOCCOCCOCCO)OB(O4)C6=CC=C(C=C6)C[Au],[Cu]CC1=CC=C(C=C1)B2OB(C3=CC=C(C=C3)COCCOCCOCCOCCOCCOCCO)O[B-]4(O2)OB(C5=CC=C(C=C5)COCCOCCOCCOCCOCCOCCO)OB(O4)C6=CC=C(C=C6)C[Au],,,,,,1,1,0.076923077,0.923076923,,14-Jan,,,,2675.675113,1.26,4.556598312,587.2089067,block,,,,,,,,,,,,,,,,,,,,,,,,,,,,,,,,,,,,,,,,,,,,,,,,,,,,,,,,,,,,,,,35.294723,5.32E-06,-5.274168
,,,,,1,doi.org/10.1002/pola.23070,Polymer 3b,[Cu]CC1=CC=C(C=C1)B2OB(C3=CC=C(C=C3)COCCOCCOCCOCCOCCOCCO)O[B-]4(O2)OB(C5=CC=C(C=C5)COCCOCCOCCOCCOCCOCCO)OB(O4)C6=CC=C(C=C6)C[Au],[Cu]CC1=CC=C(C=C1)B2OB(C3=CC=C(C=C3)COCCOCCOCCOCCOCCOCCO)O[B-]4(O2)OB(C5=CC=C(C=C5)COCCOCCOCCOCCOCCOCCO)OB(O4)C6=CC=C(C=C6)C[Au],,,,,,1,1,0.076923077,0.923076923,,14-Jan,,,,2675.675113,1.26,4.556598312,587.2089067,block,,,,,,,,,,,,,,,,,,,,,,,,,,,,,,,,,,,,,,,,,,,,,,,,,,,,,,,,,,,,,,,34.27234358,4.68E-06,-5.329635
,,,,,1,doi.org/10.1002/pola.23070,Polymer 3b,[Cu]CC1=CC=C(C=C1)B2OB(C3=CC=C(C=C3)COCCOCCOCCOCCOCCOCCO)O[B-]4(O2)OB(C5=CC=C(C=C5)COCCOCCOCCOCCOCCOCCO)OB(O4)C6=CC=C(C=C6)C[Au],[Cu]CC1=CC=C(C=C1)B2OB(C3=CC=C(C=C3)COCCOCCOCCOCCOCCOCCO)O[B-]4(O2)OB(C5=CC=C(C=C5)COCCOCCOCCOCCOCCOCCO)OB(O4)C6=CC=C(C=C6)C[Au],,,,,,1,1,0.076923077,0.923076923,,14-Jan,,,,2675.675113,1.26,4.556598312,587.2089067,block,,,,,,,,,,,,,,,,,,,,,,,,,,,,,,,,,,,,,,,,,,,,,,,,,,,,,,,,,,,,,,,33.67404285,4.20E-06,-5.377179
,,,,,1,doi.org/10.1002/pola.23070,Polymer 3b,[Cu]CC1=CC=C(C=C1)B2OB(C3=CC=C(C=C3)COCCOCCOCCOCCOCCOCCO)O[B-]4(O2)OB(C5=CC=C(C=C5)COCCOCCOCCOCCOCCOCCO)OB(O4)C6=CC=C(C=C6)C[Au],[Cu]CC1=CC=C(C=C1)B2OB(C3=CC=C(C=C3)COCCOCCOCCOCCOCCOCCO)O[B-]4(O2)OB(C5=CC=C(C=C5)COCCOCCOCCOCCOCCOCCO)OB(O4)C6=CC=C(C=C6)C[Au],,,,,,1,1,0.076923077,0.923076923,,14-Jan,,,,2675.675113,1.26,4.556598312,587.2089067,block,,,,,,,,,,,,,,,,,,,,,,,,,,,,,,,,,,,,,,,,,,,,,,,,,,,,,,,,,,,,,,,32.18857009,3.63E-06,-5.440571
,,,,,1,doi.org/10.1002/pola.23070,Polymer 3b,[Cu]CC1=CC=C(C=C1)B2OB(C3=CC=C(C=C3)COCCOCCOCCOCCOCCOCCO)O[B-]4(O2)OB(C5=CC=C(C=C5)COCCOCCOCCOCCOCCOCCO)OB(O4)C6=CC=C(C=C6)C[Au],[Cu]CC1=CC=C(C=C1)B2OB(C3=CC=C(C=C3)COCCOCCOCCOCCOCCOCCO)O[B-]4(O2)OB(C5=CC=C(C=C5)COCCOCCOCCOCCOCCOCCO)OB(O4)C6=CC=C(C=C6)C[Au],,,,,,1,1,0.076923077,0.923076923,,14-Jan,,,,2675.675113,1.26,4.556598312,587.2089067,block,,,,,,,,,,,,,,,,,,,,,,,,,,,,,,,,,,,,,,,,,,,,,,,,,,,,,,,,,,,,,,,30.95184736,3.08E-06,-5.511886
,,,,,1,doi.org/10.1002/pola.23070,Polymer 3b,[Cu]CC1=CC=C(C=C1)B2OB(C3=CC=C(C=C3)COCCOCCOCCOCCOCCOCCO)O[B-]4(O2)OB(C5=CC=C(C=C5)COCCOCCOCCOCCOCCOCCO)OB(O4)C6=CC=C(C=C6)C[Au],[Cu]CC1=CC=C(C=C1)B2OB(C3=CC=C(C=C3)COCCOCCOCCOCCOCCOCCO)O[B-]4(O2)OB(C5=CC=C(C=C5)COCCOCCOCCOCCOCCOCCO)OB(O4)C6=CC=C(C=C6)C[Au],,,,,,1,1,0.076923077,0.923076923,,14-Jan,,,,2675.675113,1.26,4.556598312,587.2089067,block,,,,,,,,,,,,,,,,,,,,,,,,,,,,,,,,,,,,,,,,,,,,,,,,,,,,,,,,,,,,,,,30.424898,2.76E-06,-5.559429
,,,,,1,doi.org/10.1002/pola.23070,Polymer 3b,[Cu]CC1=CC=C(C=C1)B2OB(C3=CC=C(C=C3)COCCOCCOCCOCCOCCOCCO)O[B-]4(O2)OB(C5=CC=C(C=C5)COCCOCCOCCOCCOCCOCCO)OB(O4)C6=CC=C(C=C6)C[Au],[Cu]CC1=CC=C(C=C1)B2OB(C3=CC=C(C=C3)COCCOCCOCCOCCOCCOCCO)O[B-]4(O2)OB(C5=CC=C(C=C5)COCCOCCOCCOCCOCCOCCO)OB(O4)C6=CC=C(C=C6)C[Au],,,,,,1,1,0.076923077,0.923076923,,14-Jan,,,,2675.675113,1.26,4.556598312,587.2089067,block,,,,,,,,,,,,,,,,,,,,,,,,,,,,,,,,,,,,,,,,,,,,,,,,,,,,,,,,,,,,,,,29.14435369,2.38E-06,-5.622821
,,,,,1,doi.org/10.1002/pola.23070,Polymer 3b,[Cu]CC1=CC=C(C=C1)B2OB(C3=CC=C(C=C3)COCCOCCOCCOCCOCCOCCO)O[B-]4(O2)OB(C5=CC=C(C=C5)COCCOCCOCCOCCOCCOCCO)OB(O4)C6=CC=C(C=C6)C[Au],[Cu]CC1=CC=C(C=C1)B2OB(C3=CC=C(C=C3)COCCOCCOCCOCCOCCOCCO)O[B-]4(O2)OB(C5=CC=C(C=C5)COCCOCCOCCOCCOCCOCCO)OB(O4)C6=CC=C(C=C6)C[Au],,,,,,1,1,0.076923077,0.923076923,,14-Jan,,,,2675.675113,1.26,4.556598312,587.2089067,block,,,,,,,,,,,,,,,,,,,,,,,,,,,,,,,,,,,,,,,,,,,,,,,,,,,,,,,,,,,,,,,27.93211924,1.95E-06,-5.709984
,,,,,1,doi.org/10.1021/cm000420n,LiMPSA-r-PMHS-EO,[Cu][Si](C)(CCC[N-]S(C(F)(F)F)(=O)=O)O[Si](C)(CCC[N-]S(C(F)(F)F)(=O)=O)O[Si](C)(CCCOCCOCCOCCOC)O[Si](C)(CCCOCCOCCOCCOC)O[Si](C)(CCCOCCOCCOCCOC)O[Si](C)(CCCOCCOCCOCCOC)O[Si](C)(CCCOCCOCCOCCOC)O[Au],[Cu][Si](C)(CCC[N-]S(C(F)(F)F)(=O)=O)O[Si](C)(CCC[N-]S(C(F)(F)F)(=O)=O)O[Si](C)(CCCOCCOCCOCCOC)O[Si](C)(CCCOCCOCCOCCOC)O[Si](C)(CCCOCCOCCOCCOC)O[Si](C)(CCCOCCOCCOCCOC)O[Si](C)(CCCOCCOCCOCCOC)O[Au],,,,,,1,1,0.285714286,0.714285714,,1/2.5,,,,1900,,,512.1346317,random_comb,,,,,,,,,,,,,,,,,,,,,,,,,,,,,,,,,,,,,,,,,,,,,,,,,,,,,,,,,,,,,-36.5,,94.74159853,1.06E-05,-4.973466
,,,,,1,doi.org/10.1021/cm000420n,LiMPSA-r-PMHS-EO,[Cu][Si](C)(CCC[N-]S(C(F)(F)F)(=O)=O)O[Si](C)(CCC[N-]S(C(F)(F)F)(=O)=O)O[Si](C)(CCCOCCOCCOCCOC)O[Si](C)(CCCOCCOCCOCCOC)O[Si](C)(CCCOCCOCCOCCOC)O[Si](C)(CCCOCCOCCOCCOC)O[Si](C)(CCCOCCOCCOCCOC)O[Au],[Cu][Si](C)(CCC[N-]S(C(F)(F)F)(=O)=O)O[Si](C)(CCC[N-]S(C(F)(F)F)(=O)=O)O[Si](C)(CCCOCCOCCOCCOC)O[Si](C)(CCCOCCOCCOCCOC)O[Si](C)(CCCOCCOCCOCCOC)O[Si](C)(CCCOCCOCCOCCOC)O[Si](C)(CCCOCCOCCOCCOC)O[Au],,,,,,1,1,0.285714286,0.714285714,,1/2.5,,,,1900,,,512.1346317,random_comb,,,,,,,,,,,,,,,,,,,,,,,,,,,,,,,,,,,,,,,,,,,,,,,,,,,,,,,,,,,,,-36.5,,90.55526925,9.77E-06,-5.00995
,,,,,1,doi.org/10.1021/cm000420n,LiMPSA-r-PMHS-EO,[Cu][Si](C)(CCC[N-]S(C(F)(F)F)(=O)=O)O[Si](C)(CCC[N-]S(C(F)(F)F)(=O)=O)O[Si](C)(CCCOCCOCCOCCOC)O[Si](C)(CCCOCCOCCOCCOC)O[Si](C)(CCCOCCOCCOCCOC)O[Si](C)(CCCOCCOCCOCCOC)O[Si](C)(CCCOCCOCCOCCOC)O[Au],[Cu][Si](C)(CCC[N-]S(C(F)(F)F)(=O)=O)O[Si](C)(CCC[N-]S(C(F)(F)F)(=O)=O)O[Si](C)(CCCOCCOCCOCCOC)O[Si](C)(CCCOCCOCCOCCOC)O[Si](C)(CCCOCCOCCOCCOC)O[Si](C)(CCCOCCOCCOCCOC)O[Si](C)(CCCOCCOCCOCCOC)O[Au],,,,,,1,1,0.285714286,0.714285714,,1/2.5,,,,1900,,,512.1346317,random_comb,,,,,,,,,,,,,,,,,,,,,,,,,,,,,,,,,,,,,,,,,,,,,,,,,,,,,,,,,,,,,-36.5,,85.7155399,8.65E-06,-5.063018
,,,,,1,doi.org/10.1021/cm000420n,LiMPSA-r-PMHS-EO,[Cu][Si](C)(CCC[N-]S(C(F)(F)F)(=O)=O)O[Si](C)(CCC[N-]S(C(F)(F)F)(=O)=O)O[Si](C)(CCCOCCOCCOCCOC)O[Si](C)(CCCOCCOCCOCCOC)O[Si](C)(CCCOCCOCCOCCOC)O[Si](C)(CCCOCCOCCOCCOC)O[Si](C)(CCCOCCOCCOCCOC)O[Au],[Cu][Si](C)(CCC[N-]S(C(F)(F)F)(=O)=O)O[Si](C)(CCC[N-]S(C(F)(F)F)(=O)=O)O[Si](C)(CCCOCCOCCOCCOC)O[Si](C)(CCCOCCOCCOCCOC)O[Si](C)(CCCOCCOCCOCCOC)O[Si](C)(CCCOCCOCCOCCOC)O[Si](C)(CCCOCCOCCOCCOC)O[Au],,,,,,1,1,0.285714286,0.714285714,,1/2.5,,,,1900,,,512.1346317,random_comb,,,,,,,,,,,,,,,,,,,,,,,,,,,,,,,,,,,,,,,,,,,,,,,,,,,,,,,,,,,,,-36.5,,80.56748231,7.04E-06,-5.15257
,,,,,1,doi.org/10.1021/cm000420n,LiMPSA-r-PMHS-EO,[Cu][Si](C)(CCC[N-]S(C(F)(F)F)(=O)=O)O[Si](C)(CCC[N-]S(C(F)(F)F)(=O)=O)O[Si](C)(CCCOCCOCCOCCOC)O[Si](C)(CCCOCCOCCOCCOC)O[Si](C)(CCCOCCOCCOCCOC)O[Si](C)(CCCOCCOCCOCCOC)O[Si](C)(CCCOCCOCCOCCOC)O[Au],[Cu][Si](C)(CCC[N-]S(C(F)(F)F)(=O)=O)O[Si](C)(CCC[N-]S(C(F)(F)F)(=O)=O)O[Si](C)(CCCOCCOCCOCCOC)O[Si](C)(CCCOCCOCCOCCOC)O[Si](C)(CCCOCCOCCOCCOC)O[Si](C)(CCCOCCOCCOCCOC)O[Si](C)(CCCOCCOCCOCCOC)O[Au],,,,,,1,1,0.285714286,0.714285714,,1/2.5,,,,1900,,,512.1346317,random_comb,,,,,,,,,,,,,,,,,,,,,,,,,,,,,,,,,,,,,,,,,,,,,,,,,,,,,,,,,,,,,-36.5,,75.56503739,5.68E-06,-5.245439
,,,,,1,doi.org/10.1021/cm000420n,LiMPSA-r-PMHS-EO,[Cu][Si](C)(CCC[N-]S(C(F)(F)F)(=O)=O)O[Si](C)(CCC[N-]S(C(F)(F)F)(=O)=O)O[Si](C)(CCCOCCOCCOCCOC)O[Si](C)(CCCOCCOCCOCCOC)O[Si](C)(CCCOCCOCCOCCOC)O[Si](C)(CCCOCCOCCOCCOC)O[Si](C)(CCCOCCOCCOCCOC)O[Au],[Cu][Si](C)(CCC[N-]S(C(F)(F)F)(=O)=O)O[Si](C)(CCC[N-]S(C(F)(F)F)(=O)=O)O[Si](C)(CCCOCCOCCOCCOC)O[Si](C)(CCCOCCOCCOCCOC)O[Si](C)(CCCOCCOCCOCCOC)O[Si](C)(CCCOCCOCCOCCOC)O[Si](C)(CCCOCCOCCOCCOC)O[Au],,,,,,1,1,0.285714286,0.714285714,,1/2.5,,,,1900,,,512.1346317,random_comb,,,,,,,,,,,,,,,,,,,,,,,,,,,,,,,,,,,,,,,,,,,,,,,,,,,,,,,,,,,,,-36.5,,70.83920149,4.59E-06,-5.338308
,,,,,1,doi.org/10.1021/cm000420n,LiMPSA-r-PMHS-EO,[Cu][Si](C)(CCC[N-]S(C(F)(F)F)(=O)=O)O[Si](C)(CCC[N-]S(C(F)(F)F)(=O)=O)O[Si](C)(CCCOCCOCCOCCOC)O[Si](C)(CCCOCCOCCOCCOC)O[Si](C)(CCCOCCOCCOCCOC)O[Si](C)(CCCOCCOCCOCCOC)O[Si](C)(CCCOCCOCCOCCOC)O[Au],[Cu][Si](C)(CCC[N-]S(C(F)(F)F)(=O)=O)O[Si](C)(CCC[N-]S(C(F)(F)F)(=O)=O)O[Si](C)(CCCOCCOCCOCCOC)O[Si](C)(CCCOCCOCCOCCOC)O[Si](C)(CCCOCCOCCOCCOC)O[Si](C)(CCCOCCOCCOCCOC)O[Si](C)(CCCOCCOCCOCCOC)O[Au],,,,,,1,1,0.285714286,0.714285714,,1/2.5,,,,1900,,,512.1346317,random_comb,,,,,,,,,,,,,,,,,,,,,,,,,,,,,,,,,,,,,,,,,,,,,,,,,,,,,,,,,,,,,-36.5,,65.57355416,3.65E-06,-5.437811
,,,,,1,doi.org/10.1021/cm000420n,LiMPSA-r-PMHS-EO,[Cu][Si](C)(CCC[N-]S(C(F)(F)F)(=O)=O)O[Si](C)(CCC[N-]S(C(F)(F)F)(=O)=O)O[Si](C)(CCCOCCOCCOCCOC)O[Si](C)(CCCOCCOCCOCCOC)O[Si](C)(CCCOCCOCCOCCOC)O[Si](C)(CCCOCCOCCOCCOC)O[Si](C)(CCCOCCOCCOCCOC)O[Au],[Cu][Si](C)(CCC[N-]S(C(F)(F)F)(=O)=O)O[Si](C)(CCC[N-]S(C(F)(F)F)(=O)=O)O[Si](C)(CCCOCCOCCOCCOC)O[Si](C)(CCCOCCOCCOCCOC)O[Si](C)(CCCOCCOCCOCCOC)O[Si](C)(CCCOCCOCCOCCOC)O[Si](C)(CCCOCCOCCOCCOC)O[Au],,,,,,1,1,0.285714286,0.714285714,,1/2.5,,,,1900,,,512.1346317,random_comb,,,,,,,,,,,,,,,,,,,,,,,,,,,,,,,,,,,,,,,,,,,,,,,,,,,,,,,,,,,,,-36.5,,61.11291851,2.95E-06,-5.53068
,,,,,1,doi.org/10.1021/cm000420n,LiMPSA-r-PMHS-EO,[Cu][Si](C)(CCC[N-]S(C(F)(F)F)(=O)=O)O[Si](C)(CCC[N-]S(C(F)(F)F)(=O)=O)O[Si](C)(CCCOCCOCCOCCOC)O[Si](C)(CCCOCCOCCOCCOC)O[Si](C)(CCCOCCOCCOCCOC)O[Si](C)(CCCOCCOCCOCCOC)O[Si](C)(CCCOCCOCCOCCOC)O[Au],[Cu][Si](C)(CCC[N-]S(C(F)(F)F)(=O)=O)O[Si](C)(CCC[N-]S(C(F)(F)F)(=O)=O)O[Si](C)(CCCOCCOCCOCCOC)O[Si](C)(CCCOCCOCCOCCOC)O[Si](C)(CCCOCCOCCOCCOC)O[Si](C)(CCCOCCOCCOCCOC)O[Si](C)(CCCOCCOCCOCCOC)O[Au],,,,,,1,1,0.285714286,0.714285714,,1/2.5,,,,1900,,,512.1346317,random_comb,,,,,,,,,,,,,,,,,,,,,,,,,,,,,,,,,,,,,,,,,,,,,,,,,,,,,,,,,,,,,-36.5,,56.26450853,2.20E-06,-5.656716
,,,,,1,doi.org/10.1021/cm000420n,LiMPSA-r-PMHS-EO,[Cu][Si](C)(CCC[N-]S(C(F)(F)F)(=O)=O)O[Si](C)(CCC[N-]S(C(F)(F)F)(=O)=O)O[Si](C)(CCCOCCOCCOCCOC)O[Si](C)(CCCOCCOCCOCCOC)O[Si](C)(CCCOCCOCCOCCOC)O[Si](C)(CCCOCCOCCOCCOC)O[Si](C)(CCCOCCOCCOCCOC)O[Au],[Cu][Si](C)(CCC[N-]S(C(F)(F)F)(=O)=O)O[Si](C)(CCC[N-]S(C(F)(F)F)(=O)=O)O[Si](C)(CCCOCCOCCOCCOC)O[Si](C)(CCCOCCOCCOCCOC)O[Si](C)(CCCOCCOCCOCCOC)O[Si](C)(CCCOCCOCCOCCOC)O[Si](C)(CCCOCCOCCOCCOC)O[Au],,,,,,1,1,0.285714286,0.714285714,,1/2.5,,,,1900,,,512.1346317,random_comb,,,,,,,,,,,,,,,,,,,,,,,,,,,,,,,,,,,,,,,,,,,,,,,,,,,,,,,,,,,,,-36.5,,51.06668439,1.71E-06,-5.766169
,,,,,1,doi.org/10.1021/cm000420n,LiMPSA-r-PMHS-EO,[Cu][Si](C)(CCC[N-]S(C(F)(F)F)(=O)=O)O[Si](C)(CCC[N-]S(C(F)(F)F)(=O)=O)O[Si](C)(CCCOCCOCCOCCOC)O[Si](C)(CCCOCCOCCOCCOC)O[Si](C)(CCCOCCOCCOCCOC)O[Si](C)(CCCOCCOCCOCCOC)O[Si](C)(CCCOCCOCCOCCOC)O[Au],[Cu][Si](C)(CCC[N-]S(C(F)(F)F)(=O)=O)O[Si](C)(CCC[N-]S(C(F)(F)F)(=O)=O)O[Si](C)(CCCOCCOCCOCCOC)O[Si](C)(CCCOCCOCCOCCOC)O[Si](C)(CCCOCCOCCOCCOC)O[Si](C)(CCCOCCOCCOCCOC)O[Si](C)(CCCOCCOCCOCCOC)O[Au],,,,,,1,1,0.285714286,0.714285714,,1/2.5,,,,1900,,,512.1346317,random_comb,,,,,,,,,,,,,,,,,,,,,,,,,,,,,,,,,,,,,,,,,,,,,,,,,,,,,,,,,,,,,-36.5,,46.62170858,1.27E-06,-5.895522
,,,,,1,doi.org/10.1021/cm000420n,LiMPSA-r-PMHS-EO,[Cu][Si](C)(CCC[N-]S(C(F)(F)F)(=O)=O)O[Si](C)(CCC[N-]S(C(F)(F)F)(=O)=O)O[Si](C)(CCCOCCOCCOCCOC)O[Si](C)(CCCOCCOCCOCCOC)O[Si](C)(CCCOCCOCCOCCOC)O[Si](C)(CCCOCCOCCOCCOC)O[Si](C)(CCCOCCOCCOCCOC)O[Au],[Cu][Si](C)(CCC[N-]S(C(F)(F)F)(=O)=O)O[Si](C)(CCC[N-]S(C(F)(F)F)(=O)=O)O[Si](C)(CCCOCCOCCOCCOC)O[Si](C)(CCCOCCOCCOCCOC)O[Si](C)(CCCOCCOCCOCCOC)O[Si](C)(CCCOCCOCCOCCOC)O[Si](C)(CCCOCCOCCOCCOC)O[Au],,,,,,1,1,0.285714286,0.714285714,,1/2.5,,,,1900,,,512.1346317,random_comb,,,,,,,,,,,,,,,,,,,,,,,,,,,,,,,,,,,,,,,,,,,,,,,,,,,,,,,,,,,,,-36.5,,41.4919249,9.81E-07,-6.008292
,,,,,1,doi.org/10.1021/cm000420n,LiMPSA-r-PMHS-EO,[Cu][Si](C)(CCC[N-]S(C(F)(F)F)(=O)=O)O[Si](C)(CCC[N-]S(C(F)(F)F)(=O)=O)O[Si](C)(CCCOCCOCCOCCOC)O[Si](C)(CCCOCCOCCOCCOC)O[Si](C)(CCCOCCOCCOCCOC)O[Si](C)(CCCOCCOCCOCCOC)O[Si](C)(CCCOCCOCCOCCOC)O[Au],[Cu][Si](C)(CCC[N-]S(C(F)(F)F)(=O)=O)O[Si](C)(CCC[N-]S(C(F)(F)F)(=O)=O)O[Si](C)(CCCOCCOCCOCCOC)O[Si](C)(CCCOCCOCCOCCOC)O[Si](C)(CCCOCCOCCOCCOC)O[Si](C)(CCCOCCOCCOCCOC)O[Si](C)(CCCOCCOCCOCCOC)O[Au],,,,,,1,1,0.285714286,0.714285714,,1/2.5,,,,1900,,,512.1346317,random_comb,,,,,,,,,,,,,,,,,,,,,,,,,,,,,,,,,,,,,,,,,,,,,,,,,,,,,,,,,,,,,-36.5,,37.08075895,7.28E-07,-6.137645
,,,,,1,doi.org/10.1021/cm000420n,LiMPSA-r-PMHS-EO,[Cu][Si](C)(CCC[N-]S(C(F)(F)F)(=O)=O)O[Si](C)(CCC[N-]S(C(F)(F)F)(=O)=O)O[Si](C)(CCCOCCOCCOCCOC)O[Si](C)(CCCOCCOCCOCCOC)O[Si](C)(CCCOCCOCCOCCOC)O[Si](C)(CCCOCCOCCOCCOC)O[Si](C)(CCCOCCOCCOCCOC)O[Au],[Cu][Si](C)(CCC[N-]S(C(F)(F)F)(=O)=O)O[Si](C)(CCC[N-]S(C(F)(F)F)(=O)=O)O[Si](C)(CCCOCCOCCOCCOC)O[Si](C)(CCCOCCOCCOCCOC)O[Si](C)(CCCOCCOCCOCCOC)O[Si](C)(CCCOCCOCCOCCOC)O[Si](C)(CCCOCCOCCOCCOC)O[Au],,,,,,1,1,0.285714286,0.714285714,,1/2.5,,,,1900,,,512.1346317,random_comb,,,,,,,,,,,,,,,,,,,,,,,,,,,,,,,,,,,,,,,,,,,,,,,,,,,,,,,,,,,,,-36.5,,31.81851658,5.33E-07,-6.273632
,,,,,1,doi.org/10.1021/cm000420n,LiMPSA-r-PMHS-EO,[Cu][Si](C)(CCC[N-]S(C(F)(F)F)(=O)=O)O[Si](C)(CCC[N-]S(C(F)(F)F)(=O)=O)O[Si](C)(CCCOCCOCCOCCOC)O[Si](C)(CCCOCCOCCOCCOC)O[Si](C)(CCCOCCOCCOCCOC)O[Si](C)(CCCOCCOCCOCCOC)O[Si](C)(CCCOCCOCCOCCOC)O[Au],[Cu][Si](C)(CCC[N-]S(C(F)(F)F)(=O)=O)O[Si](C)(CCC[N-]S(C(F)(F)F)(=O)=O)O[Si](C)(CCCOCCOCCOCCOC)O[Si](C)(CCCOCCOCCOCCOC)O[Si](C)(CCCOCCOCCOCCOC)O[Si](C)(CCCOCCOCCOCCOC)O[Si](C)(CCCOCCOCCOCCOC)O[Au],,,,,,1,1,0.285714286,0.714285714,,1/2.5,,,,1900,,,512.1346317,random_comb,,,,,,,,,,,,,,,,,,,,,,,,,,,,,,,,,,,,,,,,,,,,,,,,,,,,,,,,,,,,,-36.5,,26.41954852,3.66E-07,-6.436153
,,,,,1,doi.org/10.1021/cm000420n,LiMPSA-r-PMHS-EO,[Cu][Si](C)(CCC[N-]S(C(F)(F)F)(=O)=O)O[Si](C)(CCC[N-]S(C(F)(F)F)(=O)=O)O[Si](C)(CCCOCCOCCOCCOC)O[Si](C)(CCCOCCOCCOCCOC)O[Si](C)(CCCOCCOCCOCCOC)O[Si](C)(CCCOCCOCCOCCOC)O[Si](C)(CCCOCCOCCOCCOC)O[Au],[Cu][Si](C)(CCC[N-]S(C(F)(F)F)(=O)=O)O[Si](C)(CCC[N-]S(C(F)(F)F)(=O)=O)O[Si](C)(CCCOCCOCCOCCOC)O[Si](C)(CCCOCCOCCOCCOC)O[Si](C)(CCCOCCOCCOCCOC)O[Si](C)(CCCOCCOCCOCCOC)O[Si](C)(CCCOCCOCCOCCOC)O[Au],,,,,,1,1,0.285714286,0.714285714,,1/2.5,,,,1900,,,512.1346317,random_comb,,,,,,,,,,,,,,,,,,,,,,,,,,,,,,,,,,,,,,,,,,,,,,,,,,,,,,,,,,,,,-36.5,,21.40931276,2.50E-07,-6.60199
