Repository: zjurillpolymer/SPE_prediction

# SPE Prediction

Polymer electrolyte conductivity prediction using graph neural networks.

## Data

Data from [ChemPropPred](https://github.com/learningmatter-mit/Chem-prop-pred) — polymer electrolyte conductivity measurements including SMILES, conductivity (log S/cm), molecular weight, salt concentration, and temperature.

- `data/clean_train_data.csv` — cleaned training data
- `data/PolymerElectrolyteData.csv` — full raw dataset
- `data/PolyInfo_8salts.csv` / `data/polyinfo_5salts_4conc.csv` — PolyInfo polymer database with salt additives

File: data/PolymerElectrolyteData.csv (part 14 of 154)
Notes,Compound Notebook Name,Date Copied to Master Database,Data Recorded By,Seshadri Group,Oyaizu Group,DOI,Solvent 1 (S1),S1 SMILES,S1 SMILES 1,S1 SMILES 2,S1 SMILES 3,S1 Big SMILES,S1 End Group 1,S1 End Group 2,S1 Mol %,S1 Weight %,S1 SMILES 1 Mol %,S1 SMILES 2 Mol %,S1 SMILES 3 Mol %,S1 Molar Ratio,S1 Weight Ratio,S1 Mw,S1 Mn,S1 Mn or Mw,S1 Mw/Mn,S1 DOP,S1 Molar Mass (g/mol),S1 Type,S1 Block Mol Weight,Solvent 2 (S2),S2 SMILES,S2 SMILES 1,S2 SMILES 2,S2 Mol %,S2 Weight %,S2 SMILES 1 Mol %,S2 SMILES 2 Mol %,S2 Molar Ratio,S2 Weight Ratio,S2 Mw,S2 Mn,S2 Mn or Mw,S2 Mw/Mn,S2 DOP,S2 Molar Mass (g/mol),S2 Type,Solvent 3 (S3),S3 SMILES,S3 SMILES 1,S3 Mol %,S3 Weight %,S3 Molar Ratio,S3 Weight Ratio,S3 Mw,S3 Mn,S3 Mn or Mw,S3 Mw/Mn,S3 DOP,S3 Molar Mass (g/mol),S3 Type,Solvent 4 (S4),S4 SMILES,S4 Mol %,S4 Weight %,S4 Molar Ratio,S4 Weight Ratio,S4 Mw,S4 Mn,S4 Mn or Mw,S4 Mw/Mn,S4 DOP,S4 Molar Mass (g/mol),S4 Type,Salt 1,Salt1 SMILES,Salt1 Mol %,Salt1 Weight %,Salt1 Molality (mol salt/kg polymer),Salt1 Molar Mass (g/mol),Salt 2,Salt2 SMILES,Salt2 Mol %,Salt2 Weight %,Salt2 Molality (mol salt/kg polymer),Salt2 Molar Mass (g/mol),Inorganic Material 1 (IM1),IM1 Weight %,IM1 Particle Size (nm),Tg (oC),Heating Rate (K/min),Temperature (oC),Conductivity (S/cm),log Conductivity (S/cm)
,,,,,1,doi.org/10.1021/cm000420n,LiMPSA-r-PMHS-EO,[Cu][Si](C)(CCC[N-]S(C(F)(F)F)(=O)=O)O[Si](C)(CCC[N-]S(C(F)(F)F)(=O)=O)O[Si](C)(CCCOCCOCCOCCOC)O[Si](C)(CCCOCCOCCOCCOC)O[Si](C)(CCCOCCOCCOCCOC)O[Si](C)(CCCOCCOCCOCCOC)O[Si](C)(CCCOCCOCCOCCOC)O[Au],[Cu][Si](C)(CCC[N-]S(C(F)(F)F)(=O)=O)O[Si](C)(CCC[N-]S(C(F)(F)F)(=O)=O)O[Si](C)(CCCOCCOCCOCCOC)O[Si](C)(CCCOCCOCCOCCOC)O[Si](C)(CCCOCCOCCOCCOC)O[Si](C)(CCCOCCOCCOCCOC)O[Si](C)(CCCOCCOCCOCCOC)O[Au],,,,,,1,1,0.285714286,0.714285714,,1/2.5,,,,1900,,,512.1346317,random_comb,,,,,,,,,,,,,,,,,,,,,,,,,,,,,,,,,,,,,,,,,,,,,,,,,,,,,,,,,,,,,-36.5,,16.36956544,1.71E-07,-6.767828
,,,,,1,doi.org/10.1021/cm000420n,LiMPSA-r-PMHS-EO,[Cu][Si](C)(CCC[N-]S(C(F)(F)F)(=O)=O)O[Si](C)(CCC[N-]S(C(F)(F)F)(=O)=O)O[Si](C)(CCCOCCOCCOCCOC)O[Si](C)(CCCOCCOCCOCCOC)O[Si](C)(CCCOCCOCCOCCOC)O[Si](C)(CCCOCCOCCOCCOC)O[Si](C)(CCCOCCOCCOCCOC)O[Si](C)(CCCOCCOCCOCCOC)O[Si](C)(CCCOCCOCCOCCOC)O[Au],[Cu][Si](C)(CCC[N-]S(C(F)(F)F)(=O)=O)O[Si](C)(CCC[N-]S(C(F)(F)F)(=O)=O)O[Si](C)(CCCOCCOCCOCCOC)O[Si](C)(CCCOCCOCCOCCOC)O[Si](C)(CCCOCCOCCOCCOC)O[Si](C)(CCCOCCOCCOCCOC)O[Si](C)(CCCOCCOCCOCCOC)O[Si](C)(CCCOCCOCCOCCOC)O[Si](C)(CCCOCCOCCOCCOC)O[Au],,,,,,1,1,0.222222222,0.777777778,,1/3.5,,,,1900,,,512.1346317,random_comb,,,,,,,,,,,,,,,,,,,,,,,,,,,,,,,,,,,,,,,,,,,,,,,,,,,,,,,,,,,,,-45.4,,94.11534591,1.02E-05,-4.993367
,,,,,1,doi.org/10.1021/cm000420n,LiMPSA-r-PMHS-EO,[Cu][Si](C)(CCC[N-]S(C(F)(F)F)(=O)=O)O[Si](C)(CCC[N-]S(C(F)(F)F)(=O)=O)O[Si](C)(CCCOCCOCCOCCOC)O[Si](C)(CCCOCCOCCOCCOC)O[Si](C)(CCCOCCOCCOCCOC)O[Si](C)(CCCOCCOCCOCCOC)O[Si](C)(CCCOCCOCCOCCOC)O[Si](C)(CCCOCCOCCOCCOC)O[Si](C)(CCCOCCOCCOCCOC)O[Au],[Cu][Si](C)(CCC[N-]S(C(F)(F)F)(=O)=O)O[Si](C)(CCC[N-]S(C(F)(F)F)(=O)=O)O[Si](C)(CCCOCCOCCOCCOC)O[Si](C)(CCCOCCOCCOCCOC)O[Si](C)(CCCOCCOCCOCCOC)O[Si](C)(CCCOCCOCCOCCOC)O[Si](C)(CCCOCCOCCOCCOC)O[Si](C)(CCCOCCOCCOCCOC)O[Si](C)(CCCOCCOCCOCCOC)O[Au],,,,,,1,1,0.222222222,0.777777778,,1/3.5,,,,1900,,,512.1346317,random_comb,,,,,,,,,,,,,,,,,,,,,,,,,,,,,,,,,,,,,,,,,,,,,,,,,,,,,,,,,,,,,-45.4,,90.24903103,9.34E-06,-5.029851
,,,,,1,doi.org/10.1021/cm000420n,LiMPSA-r-PMHS-EO,[Cu][Si](C)(CCC[N-]S(C(F)(F)F)(=O)=O)O[Si](C)(CCC[N-]S(C(F)(F)F)(=O)=O)O[Si](C)(CCCOCCOCCOCCOC)O[Si](C)(CCCOCCOCCOCCOC)O[Si](C)(CCCOCCOCCOCCOC)O[Si](C)(CCCOCCOCCOCCOC)O[Si](C)(CCCOCCOCCOCCOC)O[Si](C)(CCCOCCOCCOCCOC)O[Si](C)(CCCOCCOCCOCCOC)O[Au],[Cu][Si](C)(CCC[N-]S(C(F)(F)F)(=O)=O)O[Si](C)(CCC[N-]S(C(F)(F)F)(=O)=O)O[Si](C)(CCCOCCOCCOCCOC)O[Si](C)(CCCOCCOCCOCCOC)O[Si](C)(CCCOCCOCCOCCOC)O[Si](C)(CCCOCCOCCOCCOC)O[Si](C)(CCCOCCOCCOCCOC)O[Si](C)(CCCOCCOCCOCCOC)O[Si](C)(CCCOCCOCCOCCOC)O[Au],,,,,,1,1,0.222222222,0.777777778,,1/3.5,,,,1900,,,512.1346317,random_comb,,,,,,,,,,,,,,,,,,,,,,,,,,,,,,,,,,,,,,,,,,,,,,,,,,,,,,,,,,,,,-45.4,,85.56646943,8.07E-06,-5.092869
,,,,,1,doi.org/10.1021/cm000420n,LiMPSA-r-PMHS-EO,[Cu][Si](C)(CCC[N-]S(C(F)(F)F)(=O)=O)O[Si](C)(CCC[N-]S(C(F)(F)F)(=O)=O)O[Si](C)(CCCOCCOCCOCCOC)O[Si](C)(CCCOCCOCCOCCOC)O[Si](C)(CCCOCCOCCOCCOC)O[Si](C)(CCCOCCOCCOCCOC)O[Si](C)(CCCOCCOCCOCCOC)O[Si](C)(CCCOCCOCCOCCOC)O[Si](C)(CCCOCCOCCOCCOC)O[Au],[Cu][Si](C)(CCC[N-]S(C(F)(F)F)(=O)=O)O[Si](C)(CCC[N-]S(C(F)(F)F)(=O)=O)O[Si](C)(CCCOCCOCCOCCOC)O[Si](C)(CCCOCCOCCOCCOC)O[Si](C)(CCCOCCOCCOCCOC)O[Si](C)(CCCOCCOCCOCCOC)O[Si](C)(CCCOCCOCCOCCOC)O[Si](C)(CCCOCCOCCOCCOC)O[Si](C)(CCCOCCOCCOCCOC)O[Au],,,,,,1,1,0.222222222,0.777777778,,1/3.5,,,,1900,,,512.1346317,random_comb,,,,,,,,,,,,,,,,,,,,,,,,,,,,,,,,,,,,,,,,,,,,,,,,,,,,,,,,,,,,,-45.4,,80.71255129,6.83E-06,-5.165837
,,,,,1,doi.org/10.1021/cm000420n,LiMPSA-r-PMHS-EO,[Cu][Si](C)(CCC[N-]S(C(F)(F)F)(=O)=O)O[Si](C)(CCC[N-]S(C(F)(F)F)(=O)=O)O[Si](C)(CCCOCCOCCOCCOC)O[Si](C)(CCCOCCOCCOCCOC)O[Si](C)(CCCOCCOCCOCCOC)O[Si](C)(CCCOCCOCCOCCOC)O[Si](C)(CCCOCCOCCOCCOC)O[Si](C)(CCCOCCOCCOCCOC)O[Si](C)(CCCOCCOCCOCCOC)O[Au],[Cu][Si](C)(CCC[N-]S(C(F)(F)F)(=O)=O)O[Si](C)(CCC[N-]S(C(F)(F)F)(=O)=O)O[Si](C)(CCCOCCOCCOCCOC)O[Si](C)(CCCOCCOCCOCCOC)O[Si](C)(CCCOCCOCCOCCOC)O[Si](C)(CCCOCCOCCOCCOC)O[Si](C)(CCCOCCOCCOCCOC)O[Si](C)(CCCOCCOCCOCCOC)O[Si](C)(CCCOCCOCCOCCOC)O[Au],,,,,,1,1,0.222222222,0.777777778,,1/3.5,,,,1900,,,512.1346317,random_comb,,,,,,,,,,,,,,,,,,,,,,,,,,,,,,,,,,,,,,,,,,,,,,,,,,,,,,,,,,,,,-45.4,,75.56503739,5.64E-06,-5.248756
,,,,,1,doi.org/10.1021/cm000420n,LiMPSA-r-PMHS-EO,[Cu][Si](C)(CCC[N-]S(C(F)(F)F)(=O)=O)O[Si](C)(CCC[N-]S(C(F)(F)F)(=O)=O)O[Si](C)(CCCOCCOCCOCCOC)O[Si](C)(CCCOCCOCCOCCOC)O[Si](C)(CCCOCCOCCOCCOC)O[Si](C)(CCCOCCOCCOCCOC)O[Si](C)(CCCOCCOCCOCCOC)O[Si](C)(CCCOCCOCCOCCOC)O[Si](C)(CCCOCCOCCOCCOC)O[Au],[Cu][Si](C)(CCC[N-]S(C(F)(F)F)(=O)=O)O[Si](C)(CCC[N-]S(C(F)(F)F)(=O)=O)O[Si](C)(CCCOCCOCCOCCOC)O[Si](C)(CCCOCCOCCOCCOC)O[Si](C)(CCCOCCOCCOCCOC)O[Si](C)(CCCOCCOCCOCCOC)O[Si](C)(CCCOCCOCCOCCOC)O[Si](C)(CCCOCCOCCOCCOC)O[Si](C)(CCCOCCOCCOCCOC)O[Au],,,,,,1,1,0.222222222,0.777777778,,1/3.5,,,,1900,,,512.1346317,random_comb,,,,,,,,,,,,,,,,,,,,,,,,,,,,,,,,,,,,,,,,,,,,,,,,,,,,,,,,,,,,,-45.4,,70.97628058,4.73E-06,-5.325041
,,,,,1,doi.org/10.1021/cm000420n,LiMPSA-r-PMHS-EO,[Cu][Si](C)(CCC[N-]S(C(F)(F)F)(=O)=O)O[Si](C)(CCC[N-]S(C(F)(F)F)(=O)=O)O[Si](C)(CCCOCCOCCOCCOC)O[Si](C)(CCCOCCOCCOCCOC)O[Si](C)(CCCOCCOCCOCCOC)O[Si](C)(CCCOCCOCCOCCOC)O[Si](C)(CCCOCCOCCOCCOC)O[Si](C)(CCCOCCOCCOCCOC)O[Si](C)(CCCOCCOCCOCCOC)O[Au],[Cu][Si](C)(CCC[N-]S(C(F)(F)F)(=O)=O)O[Si](C)(CCC[N-]S(C(F)(F)F)(=O)=O)O[Si](C)(CCCOCCOCCOCCOC)O[Si](C)(CCCOCCOCCOCCOC)O[Si](C)(CCCOCCOCCOCCOC)O[Si](C)(CCCOCCOCCOCCOC)O[Si](C)(CCCOCCOCCOCCOC)O[Si](C)(CCCOCCOCCOCCOC)O[Si](C)(CCCOCCOCCOCCOC)O[Au],,,,,,1,1,0.222222222,0.777777778,,1/3.5,,,,1900,,,512.1346317,random_comb,,,,,,,,,,,,,,,,,,,,,,,,,,,,,,,,,,,,,,,,,,,,,,,,,,,,,,,,,,,,,-45.4,,65.97295344,3.94E-06,-5.404643
,,,,,1,doi.org/10.1021/cm000420n,LiMPSA-r-PMHS-EO,[Cu][Si](C)(CCC[N-]S(C(F)(F)F)(=O)=O)O[Si](C)(CCC[N-]S(C(F)(F)F)(=O)=O)O[Si](C)(CCCOCCOCCOCCOC)O[Si](C)(CCCOCCOCCOCCOC)O[Si](C)(CCCOCCOCCOCCOC)O[Si](C)(CCCOCCOCCOCCOC)O[Si](C)(CCCOCCOCCOCCOC)O[Si](C)(CCCOCCOCCOCCOC)O[Si](C)(CCCOCCOCCOCCOC)O[Au],[Cu][Si](C)(CCC[N-]S(C(F)(F)F)(=O)=O)O[Si](C)(CCC[N-]S(C(F)(F)F)(=O)=O)O[Si](C)(CCCOCCOCCOCCOC)O[Si](C)(CCCOCCOCCOCCOC)O[Si](C)(CCCOCCOCCOCCOC)O[Si](C)(CCCOCCOCCOCCOC)O[Si](C)(CCCOCCOCCOCCOC)O[Si](C)(CCCOCCOCCOCCOC)O[Si](C)(CCCOCCOCCOCCOC)O[Au],,,,,,1,1,0.222222222,0.777777778,,1/3.5,,,,1900,,,512.1346317,random_comb,,,,,,,,,,,,,,,,,,,,,,,,,,,,,,,,,,,,,,,,,,,,,,,,,,,,,,,,,,,,,-45.4,,61.37200151,3.20E-06,-5.494196
,,,,,1,doi.org/10.1021/cm000420n,LiMPSA-r-PMHS-EO,[Cu][Si](C)(CCC[N-]S(C(F)(F)F)(=O)=O)O[Si](C)(CCC[N-]S(C(F)(F)F)(=O)=O)O[Si](C)(CCCOCCOCCOCCOC)O[Si](C)(CCCOCCOCCOCCOC)O[Si](C)(CCCOCCOCCOCCOC)O[Si](C)(CCCOCCOCCOCCOC)O[Si](C)(CCCOCCOCCOCCOC)O[Si](C)(CCCOCCOCCOCCOC)O[Si](C)(CCCOCCOCCOCCOC)O[Au],[Cu][Si](C)(CCC[N-]S(C(F)(F)F)(=O)=O)O[Si](C)(CCC[N-]S(C(F)(F)F)(=O)=O)O[Si](C)(CCCOCCOCCOCCOC)O[Si](C)(CCCOCCOCCOCCOC)O[Si](C)(CCCOCCOCCOCCOC)O[Si](C)(CCCOCCOCCOCCOC)O[Si](C)(CCCOCCOCCOCCOC)O[Si](C)(CCCOCCOCCOCCOC)O[Si](C)(CCCOCCOCCOCCOC)O[Au],,,,,,1,1,0.222222222,0.777777778,,1/3.5,,,,1900,,,512.1346317,random_comb,,,,,,,,,,,,,,,,,,,,,,,,,,,,,,,,,,,,,,,,,,,,,,,,,,,,,,,,,,,,,-45.4,,56.26450853,2.57E-06,-5.590381
,,,,,1,doi.org/10.1021/cm000420n,LiMPSA-r-PMHS-EO,[Cu][Si](C)(CCC[N-]S(C(F)(F)F)(=O)=O)O[Si](C)(CCC[N-]S(C(F)(F)F)(=O)=O)O[Si](C)(CCCOCCOCCOCCOC)O[Si](C)(CCCOCCOCCOCCOC)O[Si](C)(CCCOCCOCCOCCOC)O[Si](C)(CCCOCCOCCOCCOC)O[Si](C)(CCCOCCOCCOCCOC)O[Si](C)(CCCOCCOCCOCCOC)O[Si](C)(CCCOCCOCCOCCOC)O[Au],[Cu][Si](C)(CCC[N-]S(C(F)(F)F)(=O)=O)O[Si](C)(CCC[N-]S(C(F)(F)F)(=O)=O)O[Si](C)(CCCOCCOCCOCCOC)O[Si](C)(CCCOCCOCCOCCOC)O[Si](C)(CCCOCCOCCOCCOC)O[Si](C)(CCCOCCOCCOCCOC)O[Si](C)(CCCOCCOCCOCCOC)O[Si](C)(CCCOCCOCCOCCOC)O[Si](C)(CCCOCCOCCOCCOC)O[Au],,,,,,1,1,0.222222222,0.777777778,,1/3.5,,,,1900,,,512.1346317,random_comb,,,,,,,,,,,,,,,,,,,,,,,,,,,,,,,,,,,,,,,,,,,,,,,,,,,,,,,,,,,,,-45.4,,51.18856016,1.98E-06,-5.703151
,,,,,1,doi.org/10.1021/cm000420n,LiMPSA-r-PMHS-EO,[Cu][Si](C)(CCC[N-]S(C(F)(F)F)(=O)=O)O[Si](C)(CCC[N-]S(C(F)(F)F)(=O)=O)O[Si](C)(CCCOCCOCCOCCOC)O[Si](C)(CCCOCCOCCOCCOC)O[Si](C)(CCCOCCOCCOCCOC)O[Si](C)(CCCOCCOCCOCCOC)O[Si](C)(CCCOCCOCCOCCOC)O[Si](C)(CCCOCCOCCOCCOC)O[Si](C)(CCCOCCOCCOCCOC)O[Au],[Cu][Si](C)(CCC[N-]S(C(F)(F)F)(=O)=O)O[Si](C)(CCC[N-]S(C(F)(F)F)(=O)=O)O[Si](C)(CCCOCCOCCOCCOC)O[Si](C)(CCCOCCOCCOCCOC)O[Si](C)(CCCOCCOCCOCCOC)O[Si](C)(CCCOCCOCCOCCOC)O[Si](C)(CCCOCCOCCOCCOC)O[Si](C)(CCCOCCOCCOCCOC)O[Si](C)(CCCOCCOCCOCCOC)O[Au],,,,,,1,1,0.222222222,0.777777778,,1/3.5,,,,1900,,,512.1346317,random_comb,,,,,,,,,,,,,,,,,,,,,,,,,,,,,,,,,,,,,,,,,,,,,,,,,,,,,,,,,,,,,-45.4,,45.91241595,1.52E-06,-5.819237
,,,,,1,doi.org/10.1021/cm000420n,LiMPSA-r-PMHS-EO,[Cu][Si](C)(CCC[N-]S(C(F)(F)F)(=O)=O)O[Si](C)(CCC[N-]S(C(F)(F)F)(=O)=O)O[Si](C)(CCCOCCOCCOCCOC)O[Si](C)(CCCOCCOCCOCCOC)O[Si](C)(CCCOCCOCCOCCOC)O[Si](C)(CCCOCCOCCOCCOC)O[Si](C)(CCCOCCOCCOCCOC)O[Si](C)(CCCOCCOCCOCCOC)O[Si](C)(CCCOCCOCCOCCOC)O[Au],[Cu][Si](C)(CCC[N-]S(C(F)(F)F)(=O)=O)O[Si](C)(CCC[N-]S(C(F)(F)F)(=O)=O)O[Si](C)(CCCOCCOCCOCCOC)O[Si](C)(CCCOCCOCCOCCOC)O[Si](C)(CCCOCCOCCOCCOC)O[Si](C)(CCCOCCOCCOCCOC)O[Si](C)(CCCOCCOCCOCCOC)O[Si](C)(CCCOCCOCCOCCOC)O[Si](C)(CCCOCCOCCOCCOC)O[Au],,,,,,1,1,0.222222222,0.777777778,,1/3.5,,,,1900,,,512.1346317,random_comb,,,,,,,,,,,,,,,,,,,,,,,,,,,,,,,,,,,,,,,,,,,,,,,,,,,,,,,,,,,,,-45.4,,41.72157333,1.17E-06,-5.932007
,,,,,1,doi.org/10.1021/cm000420n,LiMPSA-r-PMHS-EO,[Cu][Si](C)(CCC[N-]S(C(F)(F)F)(=O)=O)O[Si](C)(CCC[N-]S(C(F)(F)F)(=O)=O)O[Si](C)(CCCOCCOCCOCCOC)O[Si](C)(CCCOCCOCCOCCOC)O[Si](C)(CCCOCCOCCOCCOC)O[Si](C)(CCCOCCOCCOCCOC)O[Si](C)(CCCOCCOCCOCCOC)O[Si](C)(CCCOCCOCCOCCOC)O[Si](C)(CCCOCCOCCOCCOC)O[Au],[Cu][Si](C)(CCC[N-]S(C(F)(F)F)(=O)=O)O[Si](C)(CCC[N-]S(C(F)(F)F)(=O)=O)O[Si](C)(CCCOCCOCCOCCOC)O[Si](C)(CCCOCCOCCOCCOC)O[Si](C)(CCCOCCOCCOCCOC)O[Si](C)(CCCOCCOCCOCCOC)O[Si](C)(CCCOCCOCCOCCOC)O[Si](C)(CCCOCCOCCOCCOC)O[Si](C)(CCCOCCOCCOCCOC)O[Au],,,,,,1,1,0.222222222,0.777777778,,1/3.5,,,,1900,,,512.1346317,random_comb,,,,,,,,,,,,,,,,,,,,,,,,,,,,,,,,,,,,,,,,,,,,,,,,,,,,,,,,,,,,,-45.4,,36.63531258,9.09E-07,-6.041459
,,,,,1,doi.org/10.1021/cm000420n,LiMPSA-r-PMHS-EO,[Cu][Si](C)(CCC[N-]S(C(F)(F)F)(=O)=O)O[Si](C)(CCC[N-]S(C(F)(F)F)(=O)=O)O[Si](C)(CCCOCCOCCOCCOC)O[Si](C)(CCCOCCOCCOCCOC)O[Si](C)(CCCOCCOCCOCCOC)O[Si](C)(CCCOCCOCCOCCOC)O[Si](C)(CCCOCCOCCOCCOC)O[Si](C)(CCCOCCOCCOCCOC)O[Si](C)(CCCOCCOCCOCCOC)O[Au],[Cu][Si](C)(CCC[N-]S(C(F)(F)F)(=O)=O)O[Si](C)(CCC[N-]S(C(F)(F)F)(=O)=O)O[Si](C)(CCCOCCOCCOCCOC)O[Si](C)(CCCOCCOCCOCCOC)O[Si](C)(CCCOCCOCCOCCOC)O[Si](C)(CCCOCCOCCOCCOC)O[Si](C)(CCCOCCOCCOCCOC)O[Si](C)(CCCOCCOCCOCCOC)O[Si](C)(CCCOCCOCCOCCOC)O[Au],,,,,,1,1,0.222222222,0.777777778,,1/3.5,,,,1900,,,512.1346317,random_comb,,,,,,,,,,,,,,,,,,,,,,,,,,,,,,,,,,,,,,,,,,,,,,,,,,,,,,,,,,,,,-45.4,,31.71085388,6.40E-07,-6.19403
,,,,,1,doi.org/10.1021/cm000420n,LiMPSA-r-PMHS-EO,[Cu][Si](C)(CCC[N-]S(C(F)(F)F)(=O)=O)O[Si](C)(CCC[N-]S(C(F)(F)F)(=O)=O)O[Si](C)(CCCOCCOCCOCCOC)O[Si](C)(CCCOCCOCCOCCOC)O[Si](C)(CCCOCCOCCOCCOC)O[Si](C)(CCCOCCOCCOCCOC)O[Si](C)(CCCOCCOCCOCCOC)O[Si](C)(CCCOCCOCCOCCOC)O[Si](C)(CCCOCCOCCOCCOC)O[Au],[Cu][Si](C)(CCC[N-]S(C(F)(F)F)(=O)=O)O[Si](C)(CCC[N-]S(C(F)(F)F)(=O)=O)O[Si](C)(CCCOCCOCCOCCOC)O[Si](C)(CCCOCCOCCOCCOC)O[Si](C)(CCCOCCOCCOCCOC)O[Si](C)(CCCOCCOCCOCCOC)O[Si](C)(CCCOCCOCCOCCOC)O[Si](C)(CCCOCCOCCOCCOC)O[Si](C)(CCCOCCOCCOCCOC)O[Au],,,,,,1,1,0.222222222,0.777777778,,1/3.5,,,,1900,,,512.1346317,random_comb,,,,,,,,,,,,,,,,,,,,,,,,,,,,,,,,,,,,,,,,,,,,,,,,,,,,,,,,,,,,,-45.4,,26.62771482,4.68E-07,-6.330017
,,,,,1,doi.org/10.1021/cm000420n,LiMPSA-r-PMHS-EO,[Cu][Si](C)(CCC[N-]S(C(F)(F)F)(=O)=O)O[Si](C)(CCC[N-]S(C(F)(F)F)(=O)=O)O[Si](C)(CCCOCCOCCOCCOC)O[Si](C)(CCCOCCOCCOCCOC)O[Si](C)(CCCOCCOCCOCCOC)O[Si](C)(CCCOCCOCCOCCOC)O[Si](C)(CCCOCCOCCOCCOC)O[Si](C)(CCCOCCOCCOCCOC)O[Si](C)(CCCOCCOCCOCCOC)O[Au],[Cu][Si](C)(CCC[N-]S(C(F)(F)F)(=O)=O)O[Si](C)(CCC[N-]S(C(F)(F)F)(=O)=O)O[Si](C)(CCCOCCOCCOCCOC)O[Si](C)(CCCOCCOCCOCCOC)O[Si](C)(CCCOCCOCCOCCOC)O[Si](C)(CCCOCCOCCOCCOC)O[Si](C)(CCCOCCOCCOCCOC)O[Si](C)(CCCOCCOCCOCCOC)O[Si](C)(CCCOCCOCCOCCOC)O[Au],,,,,,1,1,0.222222222,0.777777778,,1/3.5,,,,1900,,,512.1346317,random_comb,,,,,,,,,,,,,,,,,,,,,,,,,,,,,,,,,,,,,,,,,,,,,,,,,,,,,,,,,,,,,-45.4,,21.00770442,3.17E-07,-6.499171
,,,,,1,doi.org/10.1021/cm000420n,LiMPSA-r-PMHS-EO,[Cu][Si](C)(CCC[N-]S(C(F)(F)F)(=O)=O)O[Si](C)(CCC[N-]S(C(F)(F)F)(=O)=O)O[Si](C)(CCCOCCOCCOCCOC)O[Si](C)(CCCOCCOCCOCCOC)O[Si](C)(CCCOCCOCCOCCOC)O[Si](C)(CCCOCCOCCOCCOC)O[Si](C)(CCCOCCOCCOCCOC)O[Si](C)(CCCOCCOCCOCCOC)O[Si](C)(CCCOCCOCCOCCOC)O[Au],[Cu][Si](C)(CCC[N-]S(C(F)(F)F)(=O)=O)O[Si](C)(CCC[N-]S(C(F)(F)F)(=O)=O)O[Si](C)(CCCOCCOCCOCCOC)O[Si](C)(CCCOCCOCCOCCOC)O[Si](C)(CCCOCCOCCOCCOC)O[Si](C)(CCCOCCOCCOCCOC)O[Si](C)(CCCOCCOCCOCCOC)O[Si](C)(CCCOCCOCCOCCOC)O[Si](C)(CCCOCCOCCOCCOC)O[Au],,,,,,1,1,0.222222222,0.777777778,,1/3.5,,,,1900,,,512.1346317,random_comb,,,,,,,,,,,,,,,,,,,,,,,,,,,,,,,,,,,,,,,,,,,,,,,,,,,,,,,,,,,,,-45.4,,16.27253259,2.13E-07,-6.671642
,,,,,1,doi.org/10.1021/cm000420n,LiMPSA-r-PMHS-EO,[Cu][Si](C)(CCC[N-]S(C(F)(F)F)(=O)=O)O[Si](C)(CCC[N-]S(C(F)(F)F)(=O)=O)O[Si](C)(CCCOCCOCCOCCOC)O[Si](C)(CCCOCCOCCOCCOC)O[Si](C)(CCCOCCOCCOCCOC)O[Si](C)(CCCOCCOCCOCCOC)O[Si](C)(CCCOCCOCCOCCOC)O[Si](C)(CCCOCCOCCOCCOC)O[Si](C)(CCCOCCOCCOCCOC)O[Si](C)(CCCOCCOCCOCCOC)O[Si](C)(CCCOCCOCCOCCOC)O[Si](C)(CCCOCCOCCOCCOC)O[Si](C)(CCCOCCOCCOCCOC)O[Au],[Cu][Si](C)(CCC[N-]S(C(F)(F)F)(=O)=O)O[Si](C)(CCC[N-]S(C(F)(F)F)(=O)=O)O[Si](C)(CCCOCCOCCOCCOC)O[Si](C)(CCCOCCOCCOCCOC)O[Si](C)(CCCOCCOCCOCCOC)O[Si](C)(CCCOCCOCCOCCOC)O[Si](C)(CCCOCCOCCOCCOC)O[Si](C)(CCCOCCOCCOCCOC)O[Si](C)(CCCOCCOCCOCCOC)O[Si](C)(CCCOCCOCCOCCOC)O[Si](C)(CCCOCCOCCOCCOC)O[Si](C)(CCCOCCOCCOCCOC)O[Si](C)(CCCOCCOCCOCCOC)O[Au],,,,,,1,1,0.153846154,0.846153846,,1/5.5,,,,1900,,,512.1346317,random_comb,,,,,,,,,,,,,,,,,,,,,,,,,,,,,,,,,,,,,,,,,,,,,,,,,,,,,,,,,,,,,-62.1,,95.05545865,1.07E-05,-4.970149
,,,,,1,doi.org/10.1021/cm000420n,LiMPSA-r-PMHS-EO,[Cu][Si](C)(CCC[N-]S(C(F)(F)F)(=O)=O)O[Si](C)(CCC[N-]S(C(F)(F)F)(=O)=O)O[Si](C)(CCCOCCOCCOCCOC)O[Si](C)(CCCOCCOCCOCCOC)O[Si](C)(CCCOCCOCCOCCOC)O[Si](C)(CCCOCCOCCOCCOC)O[Si](C)(CCCOCCOCCOCCOC)O[Si](C)(CCCOCCOCCOCCOC)O[Si](C)(CCCOCCOCCOCCOC)O[Si](C)(CCCOCCOCCOCCOC)O[Si](C)(CCCOCCOCCOCCOC)O[Si](C)(CCCOCCOCCOCCOC)O[Si](C)(CCCOCCOCCOCCOC)O[Au],[Cu][Si](C)(CCC[N-]S(C(F)(F)F)(=O)=O)O[Si](C)(CCC[N-]S(C(F)(F)F)(=O)=O)O[Si](C)(CCCOCCOCCOCCOC)O[Si](C)(CCCOCCOCCOCCOC)O[Si](C)(CCCOCCOCCOCCOC)O[Si](C)(CCCOCCOCCOCCOC)O[Si](C)(CCCOCCOCCOCCOC)O[Si](C)(CCCOCCOCCOCCOC)O[Si](C)(CCCOCCOCCOCCOC)O[Si](C)(CCCOCCOCCOCCOC)O[Si](C)(CCCOCCOCCOCCOC)O[Si](C)(CCCOCCOCCOCCOC)O[Si](C)(CCCOCCOCCOCCOC)O[Au],,,,,,1,1,0.153846154,0.846153846,,1/5.5,,,,1900,,,512.1346317,random_comb,,,,,,,,,,,,,,,,,,,,,,,,,,,,,,,,,,,,,,,,,,,,,,,,,,,,,,,,,,,,,-62.1,,90.70864819,1.00E-05,-5
,,,,,1,doi.org/10.1021/cm000420n,LiMPSA-r-PMHS-EO,[Cu][Si](C)(CCC[N-]S(C(F)(F)F)(=O)=O)O[Si](C)(CCC[N-]S(C(F)(F)F)(=O)=O)O[Si](C)(CCCOCCOCCOCCOC)O[Si](C)(CCCOCCOCCOCCOC)O[Si](C)(CCCOCCOCCOCCOC)O[Si](C)(CCCOCCOCCOCCOC)O[Si](C)(CCCOCCOCCOCCOC)O[Si](C)(CCCOCCOCCOCCOC)O[Si](C)(CCCOCCOCCOCCOC)O[Si](C)(CCCOCCOCCOCCOC)O[Si](C)(CCCOCCOCCOCCOC)O[Si](C)(CCCOCCOCCOCCOC)O[Si](C)(CCCOCCOCCOCCOC)O[Au],[Cu][Si](C)(CCC[N-]S(C(F)(F)F)(=O)=O)O[Si](C)(CCC[N-]S(C(F)(F)F)(=O)=O)O[Si](C)(CCCOCCOCCOCCOC)O[Si](C)(CCCOCCOCCOCCOC)O[Si](C)(CCCOCCOCCOCCOC)O[Si](C)(CCCOCCOCCOCCOC)O[Si](C)(CCCOCCOCCOCCOC)O[Si](C)(CCCOCCOCCOCCOC)O[Si](C)(CCCOCCOCCOCCOC)O[Si](C)(CCCOCCOCCOCCOC)O[Si](C)(CCCOCCOCCOCCOC)O[Si](C)(CCCOCCOCCOCCOC)O[Si](C)(CCCOCCOCCOCCOC)O[Au],,,,,,1,1,0.153846154,0.846153846,,1/5.5,,,,1900,,,512.1346317,random_comb,,,,,,,,,,,,,,,,,,,,,,,,,,,,,,,,,,,,,,,,,,,,,,,,,,,,,,,,,,,,,-62.1,,85.41739418,8.65E-06,-5.063018
,,,,,1,doi.org/10.1021/cm000420n,LiMPSA-r-PMHS-EO,[Cu][Si](C)(CCC[N-]S(C(F)(F)F)(=O)=O)O[Si](C)(CCC[N-]S(C(F)(F)F)(=O)=O)O[Si](C)(CCCOCCOCCOCCOC)O[Si](C)(CCCOCCOCCOCCOC)O[Si](C)(CCCOCCOCCOCCOC)O[Si](C)(CCCOCCOCCOCCOC)O[Si](C)(CCCOCCOCCOCCOC)O[Si](C)(CCCOCCOCCOCCOC)O[Si](C)(CCCOCCOCCOCCOC)O[Si](C)(CCCOCCOCCOCCOC)O[Si](C)(CCCOCCOCCOCCOC)O[Si](C)(CCCOCCOCCOCCOC)O[Si](C)(CCCOCCOCCOCCOC)O[Au],[Cu][Si](C)(CCC[N-]S(C(F)(F)F)(=O)=O)O[Si](C)(CCC[N-]S(C(F)(F)F)(=O)=O)O[Si](C)(CCCOCCOCCOCCOC)O[Si](C)(CCCOCCOCCOCCOC)O[Si](C)(CCCOCCOCCOCCOC)O[Si](C)(CCCOCCOCCOCCOC)O[Si](C)(CCCOCCOCCOCCOC)O[Si](C)(CCCOCCOCCOCCOC)O[Si](C)(CCCOCCOCCOCCOC)O[Si](C)(CCCOCCOCCOCCOC)O[Si](C)(CCCOCCOCCOCCOC)O[Si](C)(CCCOCCOCCOCCOC)O[Si](C)(CCCOCCOCCOCCOC)O[Au],,,,,,1,1,0.153846154,0.846153846,,1/5.5,,,,1900,,,512.1346317,random_comb,,,,,,,,,,,,,,,,,,,,,,,,,,,,,,,,,,,,,,,,,,,,,,,,,,,,,,,,,,,,,-62.1,,80.2778258,7.71E-06,-5.112769
,,,,,1,doi.org/10.1021/cm000420n,LiMPSA-r-PMHS-EO,[Cu][Si](C)(CCC[N-]S(C(F)(F)F)(=O)=O)O[Si](C)(CCC[N-]S(C(F)(F)F)(=O)=O)O[Si](C)(CCCOCCOCCOCCOC)O[Si](C)(CCCOCCOCCOCCOC)O[Si](C)(CCCOCCOCCOCCOC)O[Si](C)(CCCOCCOCCOCCOC)O[Si](C)(CCCOCCOCCOCCOC)O[Si](C)(CCCOCCOCCOCCOC)O[Si](C)(CCCOCCOCCOCCOC)O[Si](C)(CCCOCCOCCOCCOC)O[Si](C)(CCCOCCOCCOCCOC)O[Si](C)(CCCOCCOCCOCCOC)O[Si](C)(CCCOCCOCCOCCOC)O[Au],[Cu][Si](C)(CCC[N-]S(C(F)(F)F)(=O)=O)O[Si](C)(CCC[N-]S(C(F)(F)F)(=O)=O)O[Si](C)(CCCOCCOCCOCCOC)O[Si](C)(CCCOCCOCCOCCOC)O[Si](C)(CCCOCCOCCOCCOC)O[Si](C)(CCCOCCOCCOCCOC)O[Si](C)(CCCOCCOCCOCCOC)O[Si](C)(CCCOCCOCCOCCOC)O[Si](C)(CCCOCCOCCOCCOC)O[Si](C)(CCCOCCOCCOCCOC)O[Si](C)(CCCOCCOCCOCCOC)O[Si](C)(CCCOCCOCCOCCOC)O[Si](C)(CCCOCCOCCOCCOC)O[Au],,,,,,1,1,0.153846154,0.846153846,,1/5.5,,,,1900,,,512.1346317,random_comb,,,,,,,,,,,,,,,,,,,,,,,,,,,,,,,,,,,,,,,,,,,,,,,,,,,,,,,,,,,,,-62.1,,75.7060313,6.57E-06,-5.182421
,,,,,1,doi.org/10.1021/cm000420n,LiMPSA-r-PMHS-EO,[Cu][Si](C)(CCC[N-]S(C(F)(F)F)(=O)=O)O[Si](C)(CCC[N-]S(C(F)(F)F)(=O)=O)O[Si](C)(CCCOCCOCCOCCOC)O[Si](C)(CCCOCCOCCOCCOC)O[Si](C)(CCCOCCOCCOCCOC)O[Si](C)(CCCOCCOCCOCCOC)O[Si](C)(CCCOCCOCCOCCOC)O[Si](C)(CCCOCCOCCOCCOC)O[Si](C)(CCCOCCOCCOCCOC)O[Si](C)(CCCOCCOCCOCCOC)O[Si](C)(CCCOCCOCCOCCOC)O[Si](C)(CCCOCCOCCOCCOC)O[Si](C)(CCCOCCOCCOCCOC)O[Au],[Cu][Si](C)(CCC[N-]S(C(F)(F)F)(=O)=O)O[Si](C)(CCC[N-]S(C(F)(F)F)(=O)=O)O[Si](C)(CCCOCCOCCOCCOC)O[Si](C)(CCCOCCOCCOCCOC)O[Si](C)(CCCOCCOCCOCCOC)O[Si](C)(CCCOCCOCCOCCOC)O[Si](C)(CCCOCCOCCOCCOC)O[Si](C)(CCCOCCOCCOCCOC)O[Si](C)(CCCOCCOCCOCCOC)O[Si](C)(CCCOCCOCCOCCOC)O[Si](C)(CCCOCCOCCOCCOC)O[Si](C)(CCCOCCOCCOCCOC)O[Si](C)(CCCOCCOCCOCCOC)O[Au],,,,,,1,1,0.153846154,0.846153846,,1/5.5,,,,1900,,,512.1346317,random_comb,,,,,,,,,,,,,,,,,,,,,,,,,,,,,,,,,,,,,,,,,,,,,,,,,,,,,,,,,,,,,-62.1,,70.83920149,5.81E-06,-5.235489
,,,,,1,doi.org/10.1021/cm000420n,LiMPSA-r-PMHS-EO,[Cu][Si](C)(CCC[N-]S(C(F)(F)F)(=O)=O)O[Si](C)(CCC[N-]S(C(F)(F)F)(=O)=O)O[Si](C)(CCCOCCOCCOCCOC)O[Si](C)(CCCOCCOCCOCCOC)O[Si](C)(CCCOCCOCCOCCOC)O[Si](C)(CCCOCCOCCOCCOC)O[Si](C)(CCCOCCOCCOCCOC)O[Si](C)(CCCOCCOCCOCCOC)O[Si](C)(CCCOCCOCCOCCOC)O[Si](C)(CCCOCCOCCOCCOC)O[Si](C)(CCCOCCOCCOCCOC)O[Si](C)(CCCOCCOCCOCCOC)O[Si](C)(CCCOCCOCCOCCOC)O[Au],[Cu][Si](C)(CCC[N-]S(C(F)(F)F)(=O)=O)O[Si](C)(CCC[N-]S(C(F)(F)F)(=O)=O)O[Si](C)(CCCOCCOCCOCCOC)O[Si](C)(CCCOCCOCCOCCOC)O[Si](C)(CCCOCCOCCOCCOC)O[Si](C)(CCCOCCOCCOCCOC)O[Si](C)(CCCOCCOCCOCCOC)O[Si](C)(CCCOCCOCCOCCOC)O[Si](C)(CCCOCCOCCOCCOC)O[Si](C)(CCCOCCOCCOCCOC)O[Si](C)(CCCOCCOCCOCCOC)O[Si](C)(CCCOCCOCCOCCOC)O[Si](C)(CCCOCCOCCOCCOC)O[Au],,,,,,1,1,0.153846154,0.846153846,,1/5.5,,,,1900,,,512.1346317,random_comb,,,,,,,,,,,,,,,,,,,,,,,,,,,,,,,,,,,,,,,,,,,,,,,,,,,,,,,,,,,,,-62.1,,66.64048519,4.99E-06,-5.301824
,,,,,1,doi.org/10.1021/cm000420n,LiMPSA-r-PMHS-EO,[Cu][Si](C)(CCC[N-]S(C(F)(F)F)(=O)=O)O[Si](C)(CCC[N-]S(C(F)(F)F)(=O)=O)O[Si](C)(CCCOCCOCCOCCOC)O[Si](C)(CCCOCCOCCOCCOC)O[Si](C)(CCCOCCOCCOCCOC)O[Si](C)(CCCOCCOCCOCCOC)O[Si](C)(CCCOCCOCCOCCOC)O[Si](C)(CCCOCCOCCOCCOC)O[Si](C)(CCCOCCOCCOCCOC)O[Si](C)(CCCOCCOCCOCCOC)O[Si](C)(CCCOCCOCCOCCOC)O[Si](C)(CCCOCCOCCOCCOC)O[Si](C)(CCCOCCOCCOCCOC)O[Au],[Cu][Si](C)(CCC[N-]S(C(F)(F)F)(=O)=O)O[Si](C)(CCC[N-]S(C(F)(F)F)(=O)=O)O[Si](C)(CCCOCCOCCOCCOC)O[Si](C)(CCCOCCOCCOCCOC)O[Si](C)(CCCOCCOCCOCCOC)O[Si](C)(CCCOCCOCCOCCOC)O[Si](C)(CCCOCCOCCOCCOC)O[Si](C)(CCCOCCOCCOCCOC)O[Si](C)(CCCOCCOCCOCCOC)O[Si](C)(CCCOCCOCCOCCOC)O[Si](C)(CCCOCCOCCOCCOC)O[Si](C)(CCCOCCOCCOCCOC)O[Si](C)(CCCOCCOCCOCCOC)O[Au],,,,,,1,1,0.153846154,0.846153846,,1/5.5,,,,1900,,,512.1346317,random_comb,,,,,,,,,,,,,,,,,,,,,,,,,,,,,,,,,,,,,,,,,,,,,,,,,,,,,,,,,,,,,-62.1,,61.24246574,4.09E-06,-5.38806
,,,,,1,doi.org/10.1021/cm000420n,LiMPSA-r-PMHS-EO,[Cu][Si](C)(CCC[N-]S(C(F)(F)F)(=O)=O)O[Si](C)(CCC[N-]S(C(F)(F)F)(=O)=O)O[Si](C)(CCCOCCOCCOCCOC)O[Si](C)(CCCOCCOCCOCCOC)O[Si](C)(CCCOCCOCCOCCOC)O[Si](C)(CCCOCCOCCOCCOC)O[Si](C)(CCCOCCOCCOCCOC)O[Si](C)(CCCOCCOCCOCCOC)O[Si](C)(CCCOCCOCCOCCOC)O[Si](C)(CCCOCCOCCOCCOC)O[Si](C)(CCCOCCOCCOCCOC)O[Si](C)(CCCOCCOCCOCCOC)O[Si](C)(CCCOCCOCCOCCOC)O[Au],[Cu][Si](C)(CCC[N-]S(C(F)(F)F)(=O)=O)O[Si](C)(CCC[N-]S(C(F)(F)F)(=O)=O)O[Si](C)(CCCOCCOCCOCCOC)O[Si](C)(CCCOCCOCCOCCOC)O[Si](C)(CCCOCCOCCOCCOC)O[Si](C)(CCCOCCOCCOCCOC)O[Si](C)(CCCOCCOCCOCCOC)O[Si](C)(CCCOCCOCCOCCOC)O[Si](C)(CCCOCCOCCOCCOC)O[Si](C)(CCCOCCOCCOCCOC)O[Si](C)(CCCOCCOCCOCCOC)O[Si](C)(CCCOCCOCCOCCOC)O[Si](C)(CCCOCCOCCOCCOC)O[Au],,,,,,1,1,0.153846154,0.846153846,,1/5.5,,,,1900,,,512.1346317,random_comb,,,,,,,,,,,,,,,,,,,,,,,,,,,,,,,,,,,,,,,,,,,,,,,,,,,,,,,,,,,,,-62.1,,56.3902156,3.36E-06,-5.474295
,,,,,1,doi.org/10.1021/cm000420n,LiMPSA-r-PMHS-EO,[Cu][Si](C)(CCC[N-]S(C(F)(F)F)(=O)=O)O[Si](C)(CCC[N-]S(C(F)(F)F)(=O)=O)O[Si](C)(CCCOCCOCCOCCOC)O[Si](C)(CCCOCCOCCOCCOC)O[Si](C)(CCCOCCOCCOCCOC)O[Si](C)(CCCOCCOCCOCCOC)O[Si](C)(CCCOCCOCCOCCOC)O[Si](C)(CCCOCCOCCOCCOC)O[Si](C)(CCCOCCOCCOCCOC)O[Si](C)(CCCOCCOCCOCCOC)O[Si](C)(CCCOCCOCCOCCOC)O[Si](C)(CCCOCCOCCOCCOC)O[Si](C)(CCCOCCOCCOCCOC)O[Au],[Cu][Si](C)(CCC[N-]S(C(F)(F)F)(=O)=O)O[Si](C)(CCC[N-]S(C(F)(F)F)(=O)=O)O[Si](C)(CCCOCCOCCOCCOC)O[Si](C)(CCCOCCOCCOCCOC)O[Si](C)(CCCOCCOCCOCCOC)O[Si](C)(CCCOCCOCCOCCOC)O[Si](C)(CCCOCCOCCOCCOC)O[Si](C)(CCCOCCOCCOCCOC)O[Si](C)(CCCOCCOCCOCCOC)O[Si](C)(CCCOCCOCCOCCOC)O[Si](C)(CCCOCCOCCOCCOC)O[Si](C)(CCCOCCOCCOCCOC)O[Si](C)(CCCOCCOCCOCCOC)O[Au],,,,,,1,1,0.153846154,0.846153846,,1/5.5,,,,1900,,,512.1346317,random_comb,,,,,,,,,,,,,,,,,,,,,,,,,,,,,,,,,,,,,,,,,,,,,,,,,,,,,,,,,,,,,-62.1,,50.82331237,2.75E-06,-5.560531
,,,,,1,doi.org/10.1021/cm000420n,LiMPSA-r-PMHS-EO,[Cu][Si](C)(CCC[N-]S(C(F)(F)F)(=O)=O)O[Si](C)(CCC[N-]S(C(F)(F)F)(=O)=O)O[Si](C)(CCCOCCOCCOCCOC)O[Si](C)(CCCOCCOCCOCCOC)O[Si](C)(CCCOCCOCCOCCOC)O[Si](C)(CCCOCCOCCOCCOC)O[Si](C)(CCCOCCOCCOCCOC)O[Si](C)(CCCOCCOCCOCCOC)O[Si](C)(CCCOCCOCCOCCOC)O[Si](C)(CCCOCCOCCOCCOC)O[Si](C)(CCCOCCOCCOCCOC)O[Si](C)(CCCOCCOCCOCCOC)O[Si](C)(CCCOCCOCCOCCOC)O[Au],[Cu][Si](C)(CCC[N-]S(C(F)(F)F)(=O)=O)O[Si](C)(CCC[N-]S(C(F)(F)F)(=O)=O)O[Si](C)(CCCOCCOCCOCCOC)O[Si](C)(CCCOCCOCCOCCOC)O[Si](C)(CCCOCCOCCOCCOC)O[Si](C)(CCCOCCOCCOCCOC)O[Si](C)(CCCOCCOCCOCCOC)O[Si](C)(CCCOCCOCCOCCOC)O[Si](C)(CCCOCCOCCOCCOC)O[Si](C)(CCCOCCOCCOCCOC)O[Si](C)(CCCOCCOCCOCCOC)O[Si](C)(CCCOCCOCCOCCOC)O[Si](C)(CCCOCCOCCOCCOC)O[Au],,,,,,1,1,0.153846154,0.846153846,,1/5.5,,,,1900,,,512.1346317,random_comb,,,,,,,,,,,,,,,,,,,,,,,,,,,,,,,,,,,,,,,,,,,,,,,,,,,,,,,,,,,,,-62.1,,46.14846296,2.31E-06,-5.636816
,,,,,1,doi.org/10.1021/cm000420n,LiMPSA-r-PMHS-EO,[Cu][Si](C)(CCC[N-]S(C(F)(F)F)(=O)=O)O[Si](C)(CCC[N-]S(C(F)(F)F)(=O)=O)O[Si](C)(CCCOCCOCCOCCOC)O[Si](C)(CCCOCCOCCOCCOC)O[Si](C)(CCCOCCOCCOCCOC)O[Si](C)(CCCOCCOCCOCCOC)O[Si](C)(CCCOCCOCCOCCOC)O[Si](C)(CCCOCCOCCOCCOC)O[Si](C)(CCCOCCOCCOCCOC)O[Si](C)(CCCOCCOCCOCCOC)O[Si](C)(CCCOCCOCCOCCOC)O[Si](C)(CCCOCCOCCOCCOC)O[Si](C)(CCCOCCOCCOCCOC)O[Au],[Cu][Si](C)(CCC[N-]S(C(F)(F)F)(=O)=O)O[Si](C)(CCC[N-]S(C(F)(F)F)(=O)=O)O[Si](C)(CCCOCCOCCOCCOC)O[Si](C)(CCCOCCOCCOCCOC)O[Si](C)(CCCOCCOCCOCCOC)O[Si](C)(CCCOCCOCCOCCOC)O[Si](C)(CCCOCCOCCOCCOC)O[Si](C)(CCCOCCOCCOCCOC)O[Si](C)(CCCOCCOCCOCCOC)O[Si](C)(CCCOCCOCCOCCOC)O[Si](C)(CCCOCCOCCOCCOC)O[Si](C)(CCCOCCOCCOCCOC)O[Si](C)(CCCOCCOCCOCCOC)O[Au],,,,,,1,1,0.153846154,0.846153846,,1/5.5,,,,1900,,,512.1346317,random_comb,,,,,,,,,,,,,,,,,,,,,,,,,,,,,,,,,,,,,,,,,,,,,,,,,,,,,,,,,,,,,-62.1,,41.4919249,1.82E-06,-5.739635
,,,,,1,doi.org/10.1021/cm000420n,LiMPSA-r-PMHS-EO,[Cu][Si](C)(CCC[N-]S(C(F)(F)F)(=O)=O)O[Si](C)(CCC[N-]S(C(F)(F)F)(=O)=O)O[Si](C)(CCCOCCOCCOCCOC)O[Si](C)(CCCOCCOCCOCCOC)O[Si](C)(CCCOCCOCCOCCOC)O[Si](C)(CCCOCCOCCOCCOC)O[Si](C)(CCCOCCOCCOCCOC)O[Si](C)(CCCOCCOCCOCCOC)O[Si](C)(CCCOCCOCCOCCOC)O[Si](C)(CCCOCCOCCOCCOC)O[Si](C)(CCCOCCOCCOCCOC)O[Si](C)(CCCOCCOCCOCCOC)O[Si](C)(CCCOCCOCCOCCOC)O[Au],[Cu][Si](C)(CCC[N-]S(C(F)(F)F)(=O)=O)O[Si](C)(CCC[N-]S(C(F)(F)F)(=O)=O)O[Si](C)(CCCOCCOCCOCCOC)O[Si](C)(CCCOCCOCCOCCOC)O[Si](C)(CCCOCCOCCOCCOC)O[Si](C)(CCCOCCOCCOCCOC)O[Si](C)(CCCOCCOCCOCCOC)O[Si](C)(CCCOCCOCCOCCOC)O[Si](C)(CCCOCCOCCOCCOC)O[Si](C)(CCCOCCOCCOCCOC)O[Si](C)(CCCOCCOCCOCCOC)O[Si](C)(CCCOCCOCCOCCOC)O[Si](C)(CCCOCCOCCOCCOC)O[Au],,,,,,1,1,0.153846154,0.846153846,,1/5.5,,,,1900,,,512.1346317,random_comb,,,,,,,,,,,,,,,,,,,,,,,,,,,,,,,,,,,,,,,,,,,,,,,,,,,,,,,,,,,,,-62.1,,36.74657821,1.48E-06,-5.829187
,,,,,1,doi.org/10.1021/cm000420n,LiMPSA-r-PMHS-EO,[Cu][Si](C)(CCC[N-]S(C(F)(F)F)(=O)=O)O[Si](C)(CCC[N-]S(C(F)(F)F)(=O)=O)O[Si](C)(CCCOCCOCCOCCOC)O[Si](C)(CCCOCCOCCOCCOC)O[Si](C)(CCCOCCOCCOCCOC)O[Si](C)(CCCOCCOCCOCCOC)O[Si](C)(CCCOCCOCCOCCOC)O[Si](C)(CCCOCCOCCOCCOC)O[Si](C)(CCCOCCOCCOCCOC)O[Si](C)(CCCOCCOCCOCCOC)O[Si](C)(CCCOCCOCCOCCOC)O[Si](C)(CCCOCCOCCOCCOC)O[Si](C)(CCCOCCOCCOCCOC)O[Au],[Cu][Si](C)(CCC[N-]S(C(F)(F)F)(=O)=O)O[Si](C)(CCC[N-]S(C(F)(F)F)(=O)=O)O[Si](C)(CCCOCCOCCOCCOC)O[Si](C)(CCCOCCOCCOCCOC)O[Si](C)(CCCOCCOCCOCCOC)O[Si](C)(CCCOCCOCCOCCOC)O[Si](C)(CCCOCCOCCOCCOC)O[Si](C)(CCCOCCOCCOCCOC)O[Si](C)(CCCOCCOCCOCCOC)O[Si](C)(CCCOCCOCCOCCOC)O[Si](C)(CCCOCCOCCOCCOC)O[Si](C)(CCCOCCOCCOCCOC)O[Si](C)(CCCOCCOCCOCCOC)O[Au],,,,,,1,1,0.153846154,0.846153846,,1/5.5,,,,1900,,,512.1346317,random_comb,,,,,,,,,,,,,,,,,,,,,,,,,,,,,,,,,,,,,,,,,,,,,,,,,,,,,,,,,,,,,-62.1,,26.52359552,8.49E-07,-6.07131
,,,,,1,doi.org/10.1021/cm000420n,LiMPSA-r-PMHS-EO,[Cu][Si](C)(CCC[N-]S(C(F)(F)F)(=O)=O)O[Si](C)(CCC[N-]S(C(F)(F)F)(=O)=O)O[Si](C)(CCCOCCOCCOCCOC)O[Si](C)(CCCOCCOCCOCCOC)O[Si](C)(CCCOCCOCCOCCOC)O[Si](C)(CCCOCCOCCOCCOC)O[Si](C)(CCCOCCOCCOCCOC)O[Si](C)(CCCOCCOCCOCCOC)O[Si](C)(CCCOCCOCCOCCOC)O[Si](C)(CCCOCCOCCOCCOC)O[Si](C)(CCCOCCOCCOCCOC)O[Si](C)(CCCOCCOCCOCCOC)O[Si](C)(CCCOCCOCCOCCOC)O[Au],[Cu][Si](C)(CCC[N-]S(C(F)(F)F)(=O)=O)O[Si](C)(CCC[N-]S(C(F)(F)F)(=O)=O)O[Si](C)(CCCOCCOCCOCCOC)O[Si](C)(CCCOCCOCCOCCOC)O[Si](C)(CCCOCCOCCOCCOC)O[Si](C)(CCCOCCOCCOCCOC)O[Si](C)(CCCOCCOCCOCCOC)O[Si](C)(CCCOCCOCCOCCOC)O[Si](C)(CCCOCCOCCOCCOC)O[Si](C)(CCCOCCOCCOCCOC)O[Si](C)(CCCOCCOCCOCCOC)O[Si](C)(CCCOCCOCCOCCOC)O[Si](C)(CCCOCCOCCOCCOC)O[Au],,,,,,1,1,0.153846154,0.846153846,,1/5.5,,,,1900,,,512.1346317,random_comb,,,,,,,,,,,,,,,,,,,,,,,,,,,,,,,,,,,,,,,,,,,,,,,,,,,,,,,,,,,,,-62.1,,21.20841493,6.35E-07,-6.197347
,,,,,1,doi.org/10.1021/cm000420n,LiMPSA-r-PMHS-EO,[Cu][Si](C)(CCC[N-]S(C(F)(F)F)(=O)=O)O[Si](C)(CCC[N-]S(C(F)(F)F)(=O)=O)O[Si](C)(CCCOCCOCCOCCOC)O[Si](C)(CCCOCCOCCOCCOC)O[Si](C)(CCCOCCOCCOCCOC)O[Si](C)(CCCOCCOCCOCCOC)O[Si](C)(CCCOCCOCCOCCOC)O[Si](C)(CCCOCCOCCOCCOC)O[Si](C)(CCCOCCOCCOCCOC)O[Si](C)(CCCOCCOCCOCCOC)O[Si](C)(CCCOCCOCCOCCOC)O[Si](C)(CCCOCCOCCOCCOC)O[Si](C)(CCCOCCOCCOCCOC)O[Au],[Cu][Si](C)(CCC[N-]S(C(F)(F)F)(=O)=O)O[Si](C)(CCC[N-]S(C(F)(F)F)(=O)=O)O[Si](C)(CCCOCCOCCOCCOC)O[Si](C)(CCCOCCOCCOCCOC)O[Si](C)(CCCOCCOCCOCCOC)O[Si](C)(CCCOCCOCCOCCOC)O[Si](C)(CCCOCCOCCOCCOC)O[Si](C)(CCCOCCOCCOCCOC)O[Si](C)(CCCOCCOCCOCCOC)O[Si](C)(CCCOCCOCCOCCOC)O[Si](C)(CCCOCCOCCOCCOC)O[Si](C)(CCCOCCOCCOCCOC)O[Si](C)(CCCOCCOCCOCCOC)O[Au],,,,,,1,1,0.153846154,0.846153846,,1/5.5,,,,1900,,,512.1346317,random_comb,,,,,,,,,,,,,,,,,,,,,,,,,,,,,,,,,,,,,,,,,,,,,,,,,,,,,,,,,,,,,-62.1,,15.98157308,4.54E-07,-6.343284
,,,,,1,doi.org/10.1021/cm000420n,LiMPSA-r-PMHS-EO,[Cu][Si](C)(CCC[N-]S(C(F)(F)F)(=O)=O)O[Si](C)(CCC[N-]S(C(F)(F)F)(=O)=O)O[Si](C)(CCCOCCOCCOCCOC)O[Si](C)(CCCOCCOCCOCCOC)O[Si](C)(CCCOCCOCCOCCOC)O[Si](C)(CCCOCCOCCOCCOC)O[Si](C)(CCCOCCOCCOCCOC)O[Si](C)(CCCOCCOCCOCCOC)O[Si](C)(CCCOCCOCCOCCOC)O[Si](C)(CCCOCCOCCOCCOC)O[Si](C)(CCCOCCOCCOCCOC)O[Si](C)(CCCOCCOCCOCCOC)O[Si](C)(CCCOCCOCCOCCOC)O[Si](C)(CCCOCCOCCOCCOC)O[Si](C)(CCCOCCOCCOCCOC)O[Au],[Cu][Si](C)(CCC[N-]S(C(F)(F)F)(=O)=O)O[Si](C)(CCC[N-]S(C(F)(F)F)(=O)=O)O[Si](C)(CCCOCCOCCOCCOC)O[Si](C)(CCCOCCOCCOCCOC)O[Si](C)(CCCOCCOCCOCCOC)O[Si](C)(CCCOCCOCCOCCOC)O[Si](C)(CCCOCCOCCOCCOC)O[Si](C)(CCCOCCOCCOCCOC)O[Si](C)(CCCOCCOCCOCCOC)O[Si](C)(CCCOCCOCCOCCOC)O[Si](C)(CCCOCCOCCOCCOC)O[Si](C)(CCCOCCOCCOCCOC)O[Si](C)(CCCOCCOCCOCCOC)O[Si](C)(CCCOCCOCCOCCOC)O[Si](C)(CCCOCCOCCOCCOC)O[Au],,,,,,1,1,0.133333333,0.866666667,,1/6.5,,,,1900,,,512.1346317,random_comb,,,,,,,,,,,,,,,,,,,,,,,,,,,,,,,,,,,,,,,,,,,,,,,,,,,,,,,,,,,,,-67.1,,90.24903103,1.22E-05,-4.913765
,,,,,1,doi.org/10.1021/cm000420n,LiMPSA-r-PMHS-EO,[Cu][Si](C)(CCC[N-]S(C(F)(F)F)(=O)=O)O[Si](C)(CCC[N-]S(C(F)(F)F)(=O)=O)O[Si](C)(CCCOCCOCCOCCOC)O[Si](C)(CCCOCCOCCOCCOC)O[Si](C)(CCCOCCOCCOCCOC)O[Si](C)(CCCOCCOCCOCCOC)O[Si](C)(CCCOCCOCCOCCOC)O[Si](C)(CCCOCCOCCOCCOC)O[Si](C)(CCCOCCOCCOCCOC)O[Si](C)(CCCOCCOCCOCCOC)O[Si](C)(CCCOCCOCCOCCOC)O[Si](C)(CCCOCCOCCOCCOC)O[Si](C)(CCCOCCOCCOCCOC)O[Si](C)(CCCOCCOCCOCCOC)O[Si](C)(CCCOCCOCCOCCOC)O[Au],[Cu][Si](C)(CCC[N-]S(C(F)(F)F)(=O)=O)O[Si](C)(CCC[N-]S(C(F)(F)F)(=O)=O)O[Si](C)(CCCOCCOCCOCCOC)O[Si](C)(CCCOCCOCCOCCOC)O[Si](C)(CCCOCCOCCOCCOC)O[Si](C)(CCCOCCOCCOCCOC)O[Si](C)(CCCOCCOCCOCCOC)O[Si](C)(CCCOCCOCCOCCOC)O[Si](C)(CCCOCCOCCOCCOC)O[Si](C)(CCCOCCOCCOCCOC)O[Si](C)(CCCOCCOCCOCCOC)O[Si](C)(CCCOCCOCCOCCOC)O[Si](C)(CCCOCCOCCOCCOC)O[Si](C)(CCCOCCOCCOCCOC)O[Si](C)(CCCOCCOCCOCCOC)O[Au],,,,,,1,1,0.133333333,0.866666667,,1/6.5,,,,1900,,,512.1346317,random_comb,,,,,,,,,,,,,,,,,,,,,,,,,,,,,,,,,,,,,,,,,,,,,,,,,,,,,,,,,,,,,-67.1,,85.7155399,1.09E-05,-4.963516
,,,,,1,doi.org/10.1021/cm000420n,LiMPSA-r-PMHS-EO,[Cu][Si](C)(CCC[N-]S(C(F)(F)F)(=O)=O)O[Si](C)(CCC[N-]S(C(F)(F)F)(=O)=O)O[Si](C)(CCCOCCOCCOCCOC)O[Si](C)(CCCOCCOCCOCCOC)O[Si](C)(CCCOCCOCCOCCOC)O[Si](C)(CCCOCCOCCOCCOC)O[Si](C)(CCCOCCOCCOCCOC)O[Si](C)(CCCOCCOCCOCCOC)O[Si](C)(CCCOCCOCCOCCOC)O[Si](C)(CCCOCCOCCOCCOC)O[Si](C)(CCCOCCOCCOCCOC)O[Si](C)(CCCOCCOCCOCCOC)O[Si](C)(CCCOCCOCCOCCOC)O[Si](C)(CCCOCCOCCOCCOC)O[Si](C)(CCCOCCOCCOCCOC)O[Au],[Cu][Si](C)(CCC[N-]S(C(F)(F)F)(=O)=O)O[Si](C)(CCC[N-]S(C(F)(F)F)(=O)=O)O[Si](C)(CCCOCCOCCOCCOC)O[Si](C)(CCCOCCOCCOCCOC)O[Si](C)(CCCOCCOCCOCCOC)O[Si](C)(CCCOCCOCCOCCOC)O[Si](C)(CCCOCCOCCOCCOC)O[Si](C)(CCCOCCOCCOCCOC)O[Si](C)(CCCOCCOCCOCCOC)O[Si](C)(CCCOCCOCCOCCOC)O[Si](C)(CCCOCCOCCOCCOC)O[Si](C)(CCCOCCOCCOCCOC)O[Si](C)(CCCOCCOCCOCCOC)O[Si](C)(CCCOCCOCCOCCOC)O[Si](C)(CCCOCCOCCOCCOC)O[Au],,,,,,1,1,0.133333333,0.866666667,,1/6.5,,,,1900,,,512.1346317,random_comb,,,,,,,,,,,,,,,,,,,,,,,,,,,,,,,,,,,,,,,,,,,,,,,,,,,,,,,,,,,,,-67.1,,81.00304653,9.41E-06,-5.026534
,,,,,1,doi.org/10.1021/cm000420n,LiMPSA-r-PMHS-EO,[Cu][Si](C)(CCC[N-]S(C(F)(F)F)(=O)=O)O[Si](C)(CCC[N-]S(C(F)(F)F)(=O)=O)O[Si](C)(CCCOCCOCCOCCOC)O[Si](C)(CCCOCCOCCOCCOC)O[Si](C)(CCCOCCOCCOCCOC)O[Si](C)(CCCOCCOCCOCCOC)O[Si](C)(CCCOCCOCCOCCOC)O[Si](C)(CCCOCCOCCOCCOC)O[Si](C)(CCCOCCOCCOCCOC)O[Si](C)(CCCOCCOCCOCCOC)O[Si](C)(CCCOCCOCCOCCOC)O[Si](C)(CCCOCCOCCOCCOC)O[Si](C)(CCCOCCOCCOCCOC)O[Si](C)(CCCOCCOCCOCCOC)O[Si](C)(CCCOCCOCCOCCOC)O[Au],[Cu][Si](C)(CCC[N-]S(C(F)(F)F)(=O)=O)O[Si](C)(CCC[N-]S(C(F)(F)F)(=O)=O)O[Si](C)(CCCOCCOCCOCCOC)O[Si](C)(CCCOCCOCCOCCOC)O[Si](C)(CCCOCCOCCOCCOC)O[Si](C)(CCCOCCOCCOCCOC)O[Si](C)(CCCOCCOCCOCCOC)O[Si](C)(CCCOCCOCCOCCOC)O[Si](C)(CCCOCCOCCOCCOC)O[Si](C)(CCCOCCOCCOCCOC)O[Si](C)(CCCOCCOCCOCCOC)O[Si](C)(CCCOCCOCCOCCOC)O[Si](C)(CCCOCCOCCOCCOC)O[Si](C)(CCCOCCOCCOCCOC)O[Si](C)(CCCOCCOCCOCCOC)O[Au],,,,,,1,1,0.133333333,0.866666667,,1/6.5,,,,1900,,,512.1346317,random_comb,,,,,,,,,,,,,,,,,,,,,,,,,,,,,,,,,,,,,,,,,,,,,,,,,,,,,,,,,,,,,-67.1,,75.42415741,8.07E-06,-5.092869
,,,,,1,doi.org/10.1021/cm000420n,LiMPSA-r-PMHS-EO,[Cu][Si](C)(CCC[N-]S(C(F)(F)F)(=O)=O)O[Si](C)(CCC[N-]S(C(F)(F)F)(=O)=O)O[Si](C)(CCCOCCOCCOCCOC)O[Si](C)(CCCOCCOCCOCCOC)O[Si](C)(CCCOCCOCCOCCOC)O[Si](C)(CCCOCCOCCOCCOC)O[Si](C)(CCCOCCOCCOCCOC)O[Si](C)(CCCOCCOCCOCCOC)O[Si](C)(CCCOCCOCCOCCOC)O[Si](C)(CCCOCCOCCOCCOC)O[Si](C)(CCCOCCOCCOCCOC)O[Si](C)(CCCOCCOCCOCCOC)O[Si](C)(CCCOCCOCCOCCOC)O[Si](C)(CCCOCCOCCOCCOC)O[Si](C)(CCCOCCOCCOCCOC)O[Au],[Cu][Si](C)(CCC[N-]S(C(F)(F)F)(=O)=O)O[Si](C)(CCC[N-]S(C(F)(F)F)(=O)=O)O[Si](C)(CCCOCCOCCOCCOC)O[Si](C)(CCCOCCOCCOCCOC)O[Si](C)(CCCOCCOCCOCCOC)O[Si](C)(CCCOCCOCCOCCOC)O[Si](C)(CCCOCCOCCOCCOC)O[Si](C)(CCCOCCOCCOCCOC)O[Si](C)(CCCOCCOCCOCCOC)O[Si](C)(CCCOCCOCCOCCOC)O[Si](C)(CCCOCCOCCOCCOC)O[Si](C)(CCCOCCOCCOCCOC)O[Si](C)(CCCOCCOCCOCCOC)O[Si](C)(CCCOCCOCCOCCOC)O[Si](C)(CCCOCCOCCOCCOC)O[Au],,,,,,1,1,0.133333333,0.866666667,,1/6.5,,,,1900,,,512.1346317,random_comb,,,,,,,,,,,,,,,,,,,,,,,,,,,,,,,,,,,,,,,,,,,,,,,,,,,,,,,,,,,,,-67.1,,70.5651344,6.93E-06,-5.159204
,,,,,1,doi.org/10.1021/cm000420n,LiMPSA-r-PMHS-EO,[Cu][Si](C)(CCC[N-]S(C(F)(F)F)(=O)=O)O[Si](C)(CCC[N-]S(C(F)(F)F)(=O)=O)O[Si](C)(CCCOCCOCCOCCOC)O[Si](C)(CCCOCCOCCOCCOC)O[Si](C)(CCCOCCOCCOCCOC)O[Si](C)(CCCOCCOCCOCCOC)O[Si](C)(CCCOCCOCCOCCOC)O[Si](C)(CCCOCCOCCOCCOC)O[Si](C)(CCCOCCOCCOCCOC)O[Si](C)(CCCOCCOCCOCCOC)O[Si](C)(CCCOCCOCCOCCOC)O[Si](C)(CCCOCCOCCOCCOC)O[Si](C)(CCCOCCOCCOCCOC)O[Si](C)(CCCOCCOCCOCCOC)O[Si](C)(CCCOCCOCCOCCOC)O[Au],[Cu][Si](C)(CCC[N-]S(C(F)(F)F)(=O)=O)O[Si](C)(CCC[N-]S(C(F)(F)F)(=O)=O)O[Si](C)(CCCOCCOCCOCCOC)O[Si](C)(CCCOCCOCCOCCOC)O[Si](C)(CCCOCCOCCOCCOC)O[Si](C)(CCCOCCOCCOCCOC)O[Si](C)(CCCOCCOCCOCCOC)O[Si](C)(CCCOCCOCCOCCOC)O[Si](C)(CCCOCCOCCOCCOC)O[Si](C)(CCCOCCOCCOCCOC)O[Si](C)(CCCOCCOCCOCCOC)O[Si](C)(CCCOCCOCCOCCOC)O[Si](C)(CCCOCCOCCOCCOC)O[Si](C)(CCCOCCOCCOCCOC)O[Si](C)(CCCOCCOCCOCCOC)O[Au],,,,,,1,1,0.133333333,0.866666667,,1/6.5,,,,1900,,,512.1346317,random_comb,,,,,,,,,,,,,,,,,,,,,,,,,,,,,,,,,,,,,,,,,,,,,,,,,,,,,,,,,,,,,-67.1,,65.97295344,6.09E-06,-5.215589
,,,,,1,doi.org/10.1021/cm000420n,LiMPSA-r-PMHS-EO,[Cu][Si](C)(CCC[N-]S(C(F)(F)F)(=O)=O)O[Si](C)(CCC[N-]S(C(F)(F)F)(=O)=O)O[Si](C)(CCCOCCOCCOCCOC)O[Si](C)(CCCOCCOCCOCCOC)O[Si](C)(CCCOCCOCCOCCOC)O[Si](C)(CCCOCCOCCOCCOC)O[Si](C)(CCCOCCOCCOCCOC)O[Si](C)(CCCOCCOCCOCCOC)O[Si](C)(CCCOCCOCCOCCOC)O[Si](C)(CCCOCCOCCOCCOC)O[Si](C)(CCCOCCOCCOCCOC)O[Si](C)(CCCOCCOCCOCCOC)O[Si](C)(CCCOCCOCCOCCOC)O[Si](C)(CCCOCCOCCOCCOC)O[Si](C)(CCCOCCOCCOCCOC)O[Au],[Cu][Si](C)(CCC[N-]S(C(F)(F)F)(=O)=O)O[Si](C)(CCC[N-]S(C(F)(F)F)(=O)=O)O[Si](C)(CCCOCCOCCOCCOC)O[Si](C)(CCCOCCOCCOCCOC)O[Si](C)(CCCOCCOCCOCCOC)O[Si](C)(CCCOCCOCCOCCOC)O[Si](C)(CCCOCCOCCOCCOC)O[Si](C)(CCCOCCOCCOCCOC)O[Si](C)(CCCOCCOCCOCCOC)O[Si](C)(CCCOCCOCCOCCOC)O[Si](C)(CCCOCCOCCOCCOC)O[Si](C)(CCCOCCOCCOCCOC)O[Si](C)(CCCOCCOCCOCCOC)O[Si](C)(CCCOCCOCCOCCOC)O[Si](C)(CCCOCCOCCOCCOC)O[Au],,,,,,1,1,0.133333333,0.866666667,,1/6.5,,,,1900,,,512.1346317,random_comb,,,,,,,,,,,,,,,,,,,,,,,,,,,,,,,,,,,,,,,,,,,,,,,,,,,,,,,,,,,,,-67.1,,60.85412495,5.22E-06,-5.281924
,,,,,1,doi.org/10.1021/cm000420n,LiMPSA-r-PMHS-EO,[Cu][Si](C)(CCC[N-]S(C(F)(F)F)(=O)=O)O[Si](C)(CCC[N-]S(C(F)(F)F)(=O)=O)O[Si](C)(CCCOCCOCCOCCOC)O[Si](C)(CCCOCCOCCOCCOC)O[Si](C)(CCCOCCOCCOCCOC)O[Si](C)(CCCOCCOCCOCCOC)O[Si](C)(CCCOCCOCCOCCOC)O[Si](C)(CCCOCCOCCOCCOC)O[Si](C)(CCCOCCOCCOCCOC)O[Si](C)(CCCOCCOCCOCCOC)O[Si](C)(CCCOCCOCCOCCOC)O[Si](C)(CCCOCCOCCOCCOC)O[Si](C)(CCCOCCOCCOCCOC)O[Si](C)(CCCOCCOCCOCCOC)O[Si](C)(CCCOCCOCCOCCOC)O[Au],[Cu][Si](C)(CCC[N-]S(C(F)(F)F)(=O)=O)O[Si](C)(CCC[N-]S(C(F)(F)F)(=O)=O)O[Si](C)(CCCOCCOCCOCCOC)O[Si](C)(CCCOCCOCCOCCOC)O[Si](C)(CCCOCCOCCOCCOC)O[Si](C)(CCCOCCOCCOCCOC)O[Si](C)(CCCOCCOCCOCCOC)O[Si](C)(CCCOCCOCCOCCOC)O[Si](C)(CCCOCCOCCOCCOC)O[Si](C)(CCCOCCOCCOCCOC)O[Si](C)(CCCOCCOCCOCCOC)O[Si](C)(CCCOCCOCCOCCOC)O[Si](C)(CCCOCCOCCOCCOC)O[Si](C)(CCCOCCOCCOCCOC)O[Si](C)(CCCOCCOCCOCCOC)O[Au],,,,,,1,1,0.133333333,0.866666667,,1/6.5,,,,1900,,,512.1346317,random_comb,,,,,,,,,,,,,,,,,,,,,,,,,,,,,,,,,,,,,,,,,,,,,,,,,,,,,,,,,,,,,-67.1,,55.8876373,4.42E-06,-5.354892
,,,,,1,doi.org/10.1021/cm000420n,LiMPSA-r-PMHS-EO,[Cu][Si](C)(CCC[N-]S(C(F)(F)F)(=O)=O)O[Si](C)(CCC[N-]S(C(F)(F)F)(=O)=O)O[Si](C)(CCCOCCOCCOCCOC)O[Si](C)(CCCOCCOCCOCCOC)O[Si](C)(CCCOCCOCCOCCOC)O[Si](C)(CCCOCCOCCOCCOC)O[Si](C)(CCCOCCOCCOCCOC)O[Si](C)(CCCOCCOCCOCCOC)O[Si](C)(CCCOCCOCCOCCOC)O[Si](C)(CCCOCCOCCOCCOC)O[Si](C)(CCCOCCOCCOCCOC)O[Si](C)(CCCOCCOCCOCCOC)O[Si](C)(CCCOCCOCCOCCOC)O[Si](C)(CCCOCCOCCOCCOC)O[Si](C)(CCCOCCOCCOCCOC)O[Au],[Cu][Si](C)(CCC[N-]S(C(F)(F)F)(=O)=O)O[Si](C)(CCC[N-]S(C(F)(F)F)(=O)=O)O[Si](C)(CCCOCCOCCOCCOC)O[Si](C)(CCCOCCOCCOCCOC)O[Si](C)(CCCOCCOCCOCCOC)O[Si](C)(CCCOCCOCCOCCOC)O[Si](C)(CCCOCCOCCOCCOC)O[Si](C)(CCCOCCOCCOCCOC)O[Si](C)(CCCOCCOCCOCCOC)O[Si](C)(CCCOCCOCCOCCOC)O[Si](C)(CCCOCCOCCOCCOC)O[Si](C)(CCCOCCOCCOCCOC)O[Si](C)(CCCOCCOCCOCCOC)O[Si](C)(CCCOCCOCCOCCOC)O[Si](C)(CCCOCCOCCOCCOC)O[Au],,,,,,1,1,0.133333333,0.866666667,,1/6.5,,,,1900,,,512.1346317,random_comb,,,,,,,,,,,,,,,,,,,,,,,,,,,,,,,,,,,,,,,,,,,,,,,,,,,,,,,,,,,,,-67.1,,51.31052759,3.68E-06,-5.434494
,,,,,1,doi.org/10.1021/cm000420n,LiMPSA-r-PMHS-EO,[Cu][Si](C)(CCC[N-]S(C(F)(F)F)(=O)=O)O[Si](C)(CCC[N-]S(C(F)(F)F)(=O)=O)O[Si](C)(CCCOCCOCCOCCOC)O[Si](C)(CCCOCCOCCOCCOC)O[Si](C)(CCCOCCOCCOCCOC)O[Si](C)(CCCOCCOCCOCCOC)O[Si](C)(CCCOCCOCCOCCOC)O[Si](C)(CCCOCCOCCOCCOC)O[Si](C)(CCCOCCOCCOCCOC)O[Si](C)(CCCOCCOCCOCCOC)O[Si](C)(CCCOCCOCCOCCOC)O[Si](C)(CCCOCCOCCOCCOC)O[Si](C)(CCCOCCOCCOCCOC)O[Si](C)(CCCOCCOCCOCCOC)O[Si](C)(CCCOCCOCCOCCOC)O[Au],[Cu][Si](C)(CCC[N-]S(C(F)(F)F)(=O)=O)O[Si](C)(CCC[N-]S(C(F)(F)F)(=O)=O)O[Si](C)(CCCOCCOCCOCCOC)O[Si](C)(CCCOCCOCCOCCOC)O[Si](C)(CCCOCCOCCOCCOC)O[Si](C)(CCCOCCOCCOCCOC)O[Si](C)(CCCOCCOCCOCCOC)O[Si](C)(CCCOCCOCCOCCOC)O[Si](C)(CCCOCCOCCOCCOC)O[Si](C)(CCCOCCOCCOCCOC)O[Si](C)(CCCOCCOCCOCCOC)O[Si](C)(CCCOCCOCCOCCOC)O[Si](C)(CCCOCCOCCOCCOC)O[Si](C)(CCCOCCOCCOCCOC)O[Si](C)(CCCOCCOCCOCCOC)O[Au],,,,,,1,1,0.133333333,0.866666667,,1/6.5,,,,1900,,,512.1346317,random_comb,,,,,,,,,,,,,,,,,,,,,,,,,,,,,,,,,,,,,,,,,,,,,,,,,,,,,,,,,,,,,-67.1,,46.3849616,2.99E-06,-5.524046
,,,,,1,doi.org/10.1021/cm000420n,LiMPSA-r-PMHS-EO,[Cu][Si](C)(CCC[N-]S(C(F)(F)F)(=O)=O)O[Si](C)(CCC[N-]S(C(F)(F)F)(=O)=O)O[Si](C)(CCCOCCOCCOCCOC)O[Si](C)(CCCOCCOCCOCCOC)O[Si](C)(CCCOCCOCCOCCOC)O[Si](C)(CCCOCCOCCOCCOC)O[Si](C)(CCCOCCOCCOCCOC)O[Si](C)(CCCOCCOCCOCCOC)O[Si](C)(CCCOCCOCCOCCOC)O[Si](C)(CCCOCCOCCOCCOC)O[Si](C)(CCCOCCOCCOCCOC)O[Si](C)(CCCOCCOCCOCCOC)O[Si](C)(CCCOCCOCCOCCOC)O[Si](C)(CCCOCCOCCOCCOC)O[Si](C)(CCCOCCOCCOCCOC)O[Au],[Cu][Si](C)(CCC[N-]S(C(F)(F)F)(=O)=O)O[Si](C)(CCC[N-]S(C(F)(F)F)(=O)=O)O[Si](C)(CCCOCCOCCOCCOC)O[Si](C)(CCCOCCOCCOCCOC)O[Si](C)(CCCOCCOCCOCCOC)O[Si](C)(CCCOCCOCCOCCOC)O[Si](C)(CCCOCCOCCOCCOC)O[Si](C)(CCCOCCOCCOCCOC)O[Si](C)(CCCOCCOCCOCCOC)O[Si](C)(CCCOCCOCCOCCOC)O[Si](C)(CCCOCCOCCOCCOC)O[Si](C)(CCCOCCOCCOCCOC)O[Si](C)(CCCOCCOCCOCCOC)O[Si](C)(CCCOCCOCCOCCOC)O[Si](C)(CCCOCCOCCOCCOC)O[Au],,,,,,1,1,0.133333333,0.866666667,,1/6.5,,,,1900,,,512.1346317,random_comb,,,,,,,,,,,,,,,,,,,,,,,,,,,,,,,,,,,,,,,,,,,,,,,,,,,,,,,,,,,,,-67.1,,41.26271007,2.51E-06,-5.600332
,,,,,1,doi.org/10.1021/cm000420n,LiMPSA-r-PMHS-EO,[Cu][Si](C)(CCC[N-]S(C(F)(F)F)(=O)=O)O[Si](C)(CCC[N-]S(C(F)(F)F)(=O)=O)O[Si](C)(CCCOCCOCCOCCOC)O[Si](C)(CCCOCCOCCOCCOC)O[Si](C)(CCCOCCOCCOCCOC)O[Si](C)(CCCOCCOCCOCCOC)O[Si](C)(CCCOCCOCCOCCOC)O[Si](C)(CCCOCCOCCOCCOC)O[Si](C)(CCCOCCOCCOCCOC)O[Si](C)(CCCOCCOCCOCCOC)O[Si](C)(CCCOCCOCCOCCOC)O[Si](C)(CCCOCCOCCOCCOC)O[Si](C)(CCCOCCOCCOCCOC)O[Si](C)(CCCOCCOCCOCCOC)O[Si](C)(CCCOCCOCCOCCOC)O[Au],[Cu][Si](C)(CCC[N-]S(C(F)(F)F)(=O)=O)O[Si](C)(CCC[N-]S(C(F)(F)F)(=O)=O)O[Si](C)(CCCOCCOCCOCCOC)O[Si](C)(CCCOCCOCCOCCOC)O[Si](C)(CCCOCCOCCOCCOC)O[Si](C)(CCCOCCOCCOCCOC)O[Si](C)(CCCOCCOCCOCCOC)O[Si](C)(CCCOCCOCCOCCOC)O[Si](C)(CCCOCCOCCOCCOC)O[Si](C)(CCCOCCOCCOCCOC)O[Si](C)(CCCOCCOCCOCCOC)O[Si](C)(CCCOCCOCCOCCOC)O[Si](C)(CCCOCCOCCOCCOC)O[Si](C)(CCCOCCOCCOCCOC)O[Si](C)(CCCOCCOCCOCCOC)O[Au],,,,,,1,1,0.133333333,0.866666667,,1/6.5,,,,1900,,,512.1346317,random_comb,,,,,,,,,,,,,,,,,,,,,,,,,,,,,,,,,,,,,,,,,,,,,,,,,,,,,,,,,,,,,-67.1,,37.30401105,2.06E-06,-5.686567
