Repository: zjurillpolymer/SPE_prediction

# SPE Prediction

Polymer electrolyte conductivity prediction using graph neural networks.

## Data

Data from [ChemPropPred](https://github.com/learningmatter-mit/Chem-prop-pred) — polymer electrolyte conductivity measurements including SMILES, conductivity (log S/cm), molecular weight, salt concentration, and temperature.

- `data/clean_train_data.csv` — cleaned training data
- `data/PolymerElectrolyteData.csv` — full raw dataset
- `data/PolyInfo_8salts.csv` / `data/polyinfo_5salts_4conc.csv` — PolyInfo polymer database with salt additives

File: data/PolymerElectrolyteData.csv (part 15 of 154)
Notes,Compound Notebook Name,Date Copied to Master Database,Data Recorded By,Seshadri Group,Oyaizu Group,DOI,Solvent 1 (S1),S1 SMILES,S1 SMILES 1,S1 SMILES 2,S1 SMILES 3,S1 Big SMILES,S1 End Group 1,S1 End Group 2,S1 Mol %,S1 Weight %,S1 SMILES 1 Mol %,S1 SMILES 2 Mol %,S1 SMILES 3 Mol %,S1 Molar Ratio,S1 Weight Ratio,S1 Mw,S1 Mn,S1 Mn or Mw,S1 Mw/Mn,S1 DOP,S1 Molar Mass (g/mol),S1 Type,S1 Block Mol Weight,Solvent 2 (S2),S2 SMILES,S2 SMILES 1,S2 SMILES 2,S2 Mol %,S2 Weight %,S2 SMILES 1 Mol %,S2 SMILES 2 Mol %,S2 Molar Ratio,S2 Weight Ratio,S2 Mw,S2 Mn,S2 Mn or Mw,S2 Mw/Mn,S2 DOP,S2 Molar Mass (g/mol),S2 Type,Solvent 3 (S3),S3 SMILES,S3 SMILES 1,S3 Mol %,S3 Weight %,S3 Molar Ratio,S3 Weight Ratio,S3 Mw,S3 Mn,S3 Mn or Mw,S3 Mw/Mn,S3 DOP,S3 Molar Mass (g/mol),S3 Type,Solvent 4 (S4),S4 SMILES,S4 Mol %,S4 Weight %,S4 Molar Ratio,S4 Weight Ratio,S4 Mw,S4 Mn,S4 Mn or Mw,S4 Mw/Mn,S4 DOP,S4 Molar Mass (g/mol),S4 Type,Salt 1,Salt1 SMILES,Salt1 Mol %,Salt1 Weight %,Salt1 Molality (mol salt/kg polymer),Salt1 Molar Mass (g/mol),Salt 2,Salt2 SMILES,Salt2 Mol %,Salt2 Weight %,Salt2 Molality (mol salt/kg polymer),Salt2 Molar Mass (g/mol),Inorganic Material 1 (IM1),IM1 Weight %,IM1 Particle Size (nm),Tg (oC),Heating Rate (K/min),Temperature (oC),Conductivity (S/cm),log Conductivity (S/cm)
,,,,,1,doi.org/10.1021/cm000420n,LiMPSA-r-PMHS-EO,[Cu][Si](C)(CCC[N-]S(C(F)(F)F)(=O)=O)O[Si](C)(CCC[N-]S(C(F)(F)F)(=O)=O)O[Si](C)(CCCOCCOCCOCCOC)O[Si](C)(CCCOCCOCCOCCOC)O[Si](C)(CCCOCCOCCOCCOC)O[Si](C)(CCCOCCOCCOCCOC)O[Si](C)(CCCOCCOCCOCCOC)O[Si](C)(CCCOCCOCCOCCOC)O[Si](C)(CCCOCCOCCOCCOC)O[Si](C)(CCCOCCOCCOCCOC)O[Si](C)(CCCOCCOCCOCCOC)O[Si](C)(CCCOCCOCCOCCOC)O[Si](C)(CCCOCCOCCOCCOC)O[Si](C)(CCCOCCOCCOCCOC)O[Si](C)(CCCOCCOCCOCCOC)O[Au],[Cu][Si](C)(CCC[N-]S(C(F)(F)F)(=O)=O)O[Si](C)(CCC[N-]S(C(F)(F)F)(=O)=O)O[Si](C)(CCCOCCOCCOCCOC)O[Si](C)(CCCOCCOCCOCCOC)O[Si](C)(CCCOCCOCCOCCOC)O[Si](C)(CCCOCCOCCOCCOC)O[Si](C)(CCCOCCOCCOCCOC)O[Si](C)(CCCOCCOCCOCCOC)O[Si](C)(CCCOCCOCCOCCOC)O[Si](C)(CCCOCCOCCOCCOC)O[Si](C)(CCCOCCOCCOCCOC)O[Si](C)(CCCOCCOCCOCCOC)O[Si](C)(CCCOCCOCCOCCOC)O[Si](C)(CCCOCCOCCOCCOC)O[Si](C)(CCCOCCOCCOCCOC)O[Au],,,,,,1,1,0.133333333,0.866666667,,1/6.5,,,,1900,,,512.1346317,random_comb,,,,,,,,,,,,,,,,,,,,,,,,,,,,,,,,,,,,,,,,,,,,,,,,,,,,,,,,,,,,,-67.1,,32.142241,1.62E-06,-5.789386
,,,,,1,doi.org/10.1021/cm000420n,LiMPSA-r-PMHS-EO,[Cu][Si](C)(CCC[N-]S(C(F)(F)F)(=O)=O)O[Si](C)(CCC[N-]S(C(F)(F)F)(=O)=O)O[Si](C)(CCCOCCOCCOCCOC)O[Si](C)(CCCOCCOCCOCCOC)O[Si](C)(CCCOCCOCCOCCOC)O[Si](C)(CCCOCCOCCOCCOC)O[Si](C)(CCCOCCOCCOCCOC)O[Si](C)(CCCOCCOCCOCCOC)O[Si](C)(CCCOCCOCCOCCOC)O[Si](C)(CCCOCCOCCOCCOC)O[Si](C)(CCCOCCOCCOCCOC)O[Si](C)(CCCOCCOCCOCCOC)O[Si](C)(CCCOCCOCCOCCOC)O[Si](C)(CCCOCCOCCOCCOC)O[Si](C)(CCCOCCOCCOCCOC)O[Au],[Cu][Si](C)(CCC[N-]S(C(F)(F)F)(=O)=O)O[Si](C)(CCC[N-]S(C(F)(F)F)(=O)=O)O[Si](C)(CCCOCCOCCOCCOC)O[Si](C)(CCCOCCOCCOCCOC)O[Si](C)(CCCOCCOCCOCCOC)O[Si](C)(CCCOCCOCCOCCOC)O[Si](C)(CCCOCCOCCOCCOC)O[Si](C)(CCCOCCOCCOCCOC)O[Si](C)(CCCOCCOCCOCCOC)O[Si](C)(CCCOCCOCCOCCOC)O[Si](C)(CCCOCCOCCOCCOC)O[Si](C)(CCCOCCOCCOCCOC)O[Si](C)(CCCOCCOCCOCCOC)O[Si](C)(CCCOCCOCCOCCOC)O[Si](C)(CCCOCCOCCOCCOC)O[Au],,,,,,1,1,0.133333333,0.866666667,,1/6.5,,,,1900,,,512.1346317,random_comb,,,,,,,,,,,,,,,,,,,,,,,,,,,,,,,,,,,,,,,,,,,,,,,,,,,,,,,,,,,,,-67.1,,27.56778328,1.26E-06,-5.898839
,,,,,1,doi.org/10.1021/cm000420n,LiMPSA-r-PMHS-EO,[Cu][Si](C)(CCC[N-]S(C(F)(F)F)(=O)=O)O[Si](C)(CCC[N-]S(C(F)(F)F)(=O)=O)O[Si](C)(CCCOCCOCCOCCOC)O[Si](C)(CCCOCCOCCOCCOC)O[Si](C)(CCCOCCOCCOCCOC)O[Si](C)(CCCOCCOCCOCCOC)O[Si](C)(CCCOCCOCCOCCOC)O[Si](C)(CCCOCCOCCOCCOC)O[Si](C)(CCCOCCOCCOCCOC)O[Si](C)(CCCOCCOCCOCCOC)O[Si](C)(CCCOCCOCCOCCOC)O[Si](C)(CCCOCCOCCOCCOC)O[Si](C)(CCCOCCOCCOCCOC)O[Si](C)(CCCOCCOCCOCCOC)O[Si](C)(CCCOCCOCCOCCOC)O[Au],[Cu][Si](C)(CCC[N-]S(C(F)(F)F)(=O)=O)O[Si](C)(CCC[N-]S(C(F)(F)F)(=O)=O)O[Si](C)(CCCOCCOCCOCCOC)O[Si](C)(CCCOCCOCCOCCOC)O[Si](C)(CCCOCCOCCOCCOC)O[Si](C)(CCCOCCOCCOCCOC)O[Si](C)(CCCOCCOCCOCCOC)O[Si](C)(CCCOCCOCCOCCOC)O[Si](C)(CCCOCCOCCOCCOC)O[Si](C)(CCCOCCOCCOCCOC)O[Si](C)(CCCOCCOCCOCCOC)O[Si](C)(CCCOCCOCCOCCOC)O[Si](C)(CCCOCCOCCOCCOC)O[Si](C)(CCCOCCOCCOCCOC)O[Si](C)(CCCOCCOCCOCCOC)O[Au],,,,,,1,1,0.133333333,0.866666667,,1/6.5,,,,1900,,,512.1346317,random_comb,,,,,,,,,,,,,,,,,,,,,,,,,,,,,,,,,,,,,,,,,,,,,,,,,,,,,,,,,,,,,-67.1,,22.01382921,9.30E-07,-6.031509
,,,,,1,doi.org/10.1021/cm000420n,LiMPSA-r-PMHS-EO,[Cu][Si](C)(CCC[N-]S(C(F)(F)F)(=O)=O)O[Si](C)(CCC[N-]S(C(F)(F)F)(=O)=O)O[Si](C)(CCCOCCOCCOCCOC)O[Si](C)(CCCOCCOCCOCCOC)O[Si](C)(CCCOCCOCCOCCOC)O[Si](C)(CCCOCCOCCOCCOC)O[Si](C)(CCCOCCOCCOCCOC)O[Si](C)(CCCOCCOCCOCCOC)O[Si](C)(CCCOCCOCCOCCOC)O[Si](C)(CCCOCCOCCOCCOC)O[Si](C)(CCCOCCOCCOCCOC)O[Si](C)(CCCOCCOCCOCCOC)O[Si](C)(CCCOCCOCCOCCOC)O[Si](C)(CCCOCCOCCOCCOC)O[Si](C)(CCCOCCOCCOCCOC)O[Au],[Cu][Si](C)(CCC[N-]S(C(F)(F)F)(=O)=O)O[Si](C)(CCC[N-]S(C(F)(F)F)(=O)=O)O[Si](C)(CCCOCCOCCOCCOC)O[Si](C)(CCCOCCOCCOCCOC)O[Si](C)(CCCOCCOCCOCCOC)O[Si](C)(CCCOCCOCCOCCOC)O[Si](C)(CCCOCCOCCOCCOC)O[Si](C)(CCCOCCOCCOCCOC)O[Si](C)(CCCOCCOCCOCCOC)O[Si](C)(CCCOCCOCCOCCOC)O[Si](C)(CCCOCCOCCOCCOC)O[Si](C)(CCCOCCOCCOCCOC)O[Si](C)(CCCOCCOCCOCCOC)O[Si](C)(CCCOCCOCCOCCOC)O[Si](C)(CCCOCCOCCOCCOC)O[Au],,,,,,1,1,0.133333333,0.866666667,,1/6.5,,,,1900,,,512.1346317,random_comb,,,,,,,,,,,,,,,,,,,,,,,,,,,,,,,,,,,,,,,,,,,,,,,,,,,,,,,,,,,,,-67.1,,17.05112679,6.80E-07,-6.167496
,,,,,1,doi.org/10.1021/cm000420n,LiMPSA-r-PMHS-EO,[Cu][Si](C)(CCC[N-]S(C(F)(F)F)(=O)=O)O[Si](C)(CCCOCCOCCOCCOC)O[Si](C)(CCCOCCOCCOCCOC)O[Si](C)(CCCOCCOCCOCCOC)O[Si](C)(CCCOCCOCCOCCOC)O[Si](C)(CCCOCCOCCOCCOC)O[Si](C)(CCCOCCOCCOCCOC)O[Si](C)(CCCOCCOCCOCCOC)O[Si](C)(CCCOCCOCCOCCOC)O[Si](C)(CCCOCCOCCOCCOC)O[Si](C)(CCCOCCOCCOCCOC)O[Au],[Cu][Si](C)(CCC[N-]S(C(F)(F)F)(=O)=O)O[Si](C)(CCCOCCOCCOCCOC)O[Si](C)(CCCOCCOCCOCCOC)O[Si](C)(CCCOCCOCCOCCOC)O[Si](C)(CCCOCCOCCOCCOC)O[Si](C)(CCCOCCOCCOCCOC)O[Si](C)(CCCOCCOCCOCCOC)O[Si](C)(CCCOCCOCCOCCOC)O[Si](C)(CCCOCCOCCOCCOC)O[Si](C)(CCCOCCOCCOCCOC)O[Si](C)(CCCOCCOCCOCCOC)O[Au],,,,,,1,1,0.090909091,0.909090909,,10-Jan,,,,1900,,,512.1346317,random_comb,,,,,,,,,,,,,,,,,,,,,,,,,,,,,,,,,,,,,,,,,,,,,,,,,,,,,,,,,,,,,-69.7,,95.05545865,6.42E-06,-5.192371
,,,,,1,doi.org/10.1021/cm000420n,LiMPSA-r-PMHS-EO,[Cu][Si](C)(CCC[N-]S(C(F)(F)F)(=O)=O)O[Si](C)(CCCOCCOCCOCCOC)O[Si](C)(CCCOCCOCCOCCOC)O[Si](C)(CCCOCCOCCOCCOC)O[Si](C)(CCCOCCOCCOCCOC)O[Si](C)(CCCOCCOCCOCCOC)O[Si](C)(CCCOCCOCCOCCOC)O[Si](C)(CCCOCCOCCOCCOC)O[Si](C)(CCCOCCOCCOCCOC)O[Si](C)(CCCOCCOCCOCCOC)O[Si](C)(CCCOCCOCCOCCOC)O[Au],[Cu][Si](C)(CCC[N-]S(C(F)(F)F)(=O)=O)O[Si](C)(CCCOCCOCCOCCOC)O[Si](C)(CCCOCCOCCOCCOC)O[Si](C)(CCCOCCOCCOCCOC)O[Si](C)(CCCOCCOCCOCCOC)O[Si](C)(CCCOCCOCCOCCOC)O[Si](C)(CCCOCCOCCOCCOC)O[Si](C)(CCCOCCOCCOCCOC)O[Si](C)(CCCOCCOCCOCCOC)O[Si](C)(CCCOCCOCCOCCOC)O[Si](C)(CCCOCCOCCOCCOC)O[Au],,,,,,1,1,0.090909091,0.909090909,,10-Jan,,,,1900,,,512.1346317,random_comb,,,,,,,,,,,,,,,,,,,,,,,,,,,,,,,,,,,,,,,,,,,,,,,,,,,,,,,,,,,,,-69.7,,89.94317624,5.90E-06,-5.228856
,,,,,1,doi.org/10.1021/cm000420n,LiMPSA-r-PMHS-EO,[Cu][Si](C)(CCC[N-]S(C(F)(F)F)(=O)=O)O[Si](C)(CCCOCCOCCOCCOC)O[Si](C)(CCCOCCOCCOCCOC)O[Si](C)(CCCOCCOCCOCCOC)O[Si](C)(CCCOCCOCCOCCOC)O[Si](C)(CCCOCCOCCOCCOC)O[Si](C)(CCCOCCOCCOCCOC)O[Si](C)(CCCOCCOCCOCCOC)O[Si](C)(CCCOCCOCCOCCOC)O[Si](C)(CCCOCCOCCOCCOC)O[Si](C)(CCCOCCOCCOCCOC)O[Au],[Cu][Si](C)(CCC[N-]S(C(F)(F)F)(=O)=O)O[Si](C)(CCCOCCOCCOCCOC)O[Si](C)(CCCOCCOCCOCCOC)O[Si](C)(CCCOCCOCCOCCOC)O[Si](C)(CCCOCCOCCOCCOC)O[Si](C)(CCCOCCOCCOCCOC)O[Si](C)(CCCOCCOCCOCCOC)O[Si](C)(CCCOCCOCCOCCOC)O[Si](C)(CCCOCCOCCOCCOC)O[Si](C)(CCCOCCOCCOCCOC)O[Si](C)(CCCOCCOCCOCCOC)O[Au],,,,,,1,1,0.090909091,0.909090909,,10-Jan,,,,1900,,,512.1346317,random_comb,,,,,,,,,,,,,,,,,,,,,,,,,,,,,,,,,,,,,,,,,,,,,,,,,,,,,,,,,,,,,-69.7,,85.26844278,5.31E-06,-5.27529
,,,,,1,doi.org/10.1021/cm000420n,LiMPSA-r-PMHS-EO,[Cu][Si](C)(CCC[N-]S(C(F)(F)F)(=O)=O)O[Si](C)(CCCOCCOCCOCCOC)O[Si](C)(CCCOCCOCCOCCOC)O[Si](C)(CCCOCCOCCOCCOC)O[Si](C)(CCCOCCOCCOCCOC)O[Si](C)(CCCOCCOCCOCCOC)O[Si](C)(CCCOCCOCCOCCOC)O[Si](C)(CCCOCCOCCOCCOC)O[Si](C)(CCCOCCOCCOCCOC)O[Si](C)(CCCOCCOCCOCCOC)O[Si](C)(CCCOCCOCCOCCOC)O[Au],[Cu][Si](C)(CCC[N-]S(C(F)(F)F)(=O)=O)O[Si](C)(CCCOCCOCCOCCOC)O[Si](C)(CCCOCCOCCOCCOC)O[Si](C)(CCCOCCOCCOCCOC)O[Si](C)(CCCOCCOCCOCCOC)O[Si](C)(CCCOCCOCCOCCOC)O[Si](C)(CCCOCCOCCOCCOC)O[Si](C)(CCCOCCOCCOCCOC)O[Si](C)(CCCOCCOCCOCCOC)O[Si](C)(CCCOCCOCCOCCOC)O[Si](C)(CCCOCCOCCOCCOC)O[Au],,,,,,1,1,0.090909091,0.909090909,,10-Jan,,,,1900,,,512.1346317,random_comb,,,,,,,,,,,,,,,,,,,,,,,,,,,,,,,,,,,,,,,,,,,,,,,,,,,,,,,,,,,,,-69.7,,80.71255129,4.77E-06,-5.321725
,,,,,1,doi.org/10.1021/cm000420n,LiMPSA-r-PMHS-EO,[Cu][Si](C)(CCC[N-]S(C(F)(F)F)(=O)=O)O[Si](C)(CCCOCCOCCOCCOC)O[Si](C)(CCCOCCOCCOCCOC)O[Si](C)(CCCOCCOCCOCCOC)O[Si](C)(CCCOCCOCCOCCOC)O[Si](C)(CCCOCCOCCOCCOC)O[Si](C)(CCCOCCOCCOCCOC)O[Si](C)(CCCOCCOCCOCCOC)O[Si](C)(CCCOCCOCCOCCOC)O[Si](C)(CCCOCCOCCOCCOC)O[Si](C)(CCCOCCOCCOCCOC)O[Au],[Cu][Si](C)(CCC[N-]S(C(F)(F)F)(=O)=O)O[Si](C)(CCCOCCOCCOCCOC)O[Si](C)(CCCOCCOCCOCCOC)O[Si](C)(CCCOCCOCCOCCOC)O[Si](C)(CCCOCCOCCOCCOC)O[Si](C)(CCCOCCOCCOCCOC)O[Si](C)(CCCOCCOCCOCCOC)O[Si](C)(CCCOCCOCCOCCOC)O[Si](C)(CCCOCCOCCOCCOC)O[Si](C)(CCCOCCOCCOCCOC)O[Si](C)(CCCOCCOCCOCCOC)O[Au],,,,,,1,1,0.090909091,0.909090909,,10-Jan,,,,1900,,,512.1346317,random_comb,,,,,,,,,,,,,,,,,,,,,,,,,,,,,,,,,,,,,,,,,,,,,,,,,,,,,,,,,,,,,-69.7,,75.84713927,4.28E-06,-5.368159
,,,,,1,doi.org/10.1021/cm000420n,LiMPSA-r-PMHS-EO,[Cu][Si](C)(CCC[N-]S(C(F)(F)F)(=O)=O)O[Si](C)(CCCOCCOCCOCCOC)O[Si](C)(CCCOCCOCCOCCOC)O[Si](C)(CCCOCCOCCOCCOC)O[Si](C)(CCCOCCOCCOCCOC)O[Si](C)(CCCOCCOCCOCCOC)O[Si](C)(CCCOCCOCCOCCOC)O[Si](C)(CCCOCCOCCOCCOC)O[Si](C)(CCCOCCOCCOCCOC)O[Si](C)(CCCOCCOCCOCCOC)O[Si](C)(CCCOCCOCCOCCOC)O[Au],[Cu][Si](C)(CCC[N-]S(C(F)(F)F)(=O)=O)O[Si](C)(CCCOCCOCCOCCOC)O[Si](C)(CCCOCCOCCOCCOC)O[Si](C)(CCCOCCOCCOCCOC)O[Si](C)(CCCOCCOCCOCCOC)O[Si](C)(CCCOCCOCCOCCOC)O[Si](C)(CCCOCCOCCOCCOC)O[Si](C)(CCCOCCOCCOCCOC)O[Si](C)(CCCOCCOCCOCCOC)O[Si](C)(CCCOCCOCCOCCOC)O[Si](C)(CCCOCCOCCOCCOC)O[Au],,,,,,1,1,0.090909091,0.909090909,,10-Jan,,,,1900,,,512.1346317,random_comb,,,,,,,,,,,,,,,,,,,,,,,,,,,,,,,,,,,,,,,,,,,,,,,,,,,,,,,,,,,,,-69.7,,70.70211333,3.76E-06,-5.424544
,,,,,1,doi.org/10.1021/cm000420n,LiMPSA-r-PMHS-EO,[Cu][Si](C)(CCC[N-]S(C(F)(F)F)(=O)=O)O[Si](C)(CCCOCCOCCOCCOC)O[Si](C)(CCCOCCOCCOCCOC)O[Si](C)(CCCOCCOCCOCCOC)O[Si](C)(CCCOCCOCCOCCOC)O[Si](C)(CCCOCCOCCOCCOC)O[Si](C)(CCCOCCOCCOCCOC)O[Si](C)(CCCOCCOCCOCCOC)O[Si](C)(CCCOCCOCCOCCOC)O[Si](C)(CCCOCCOCCOCCOC)O[Si](C)(CCCOCCOCCOCCOC)O[Au],[Cu][Si](C)(CCC[N-]S(C(F)(F)F)(=O)=O)O[Si](C)(CCCOCCOCCOCCOC)O[Si](C)(CCCOCCOCCOCCOC)O[Si](C)(CCCOCCOCCOCCOC)O[Si](C)(CCCOCCOCCOCCOC)O[Si](C)(CCCOCCOCCOCCOC)O[Si](C)(CCCOCCOCCOCCOC)O[Si](C)(CCCOCCOCCOCCOC)O[Si](C)(CCCOCCOCCOCCOC)O[Si](C)(CCCOCCOCCOCCOC)O[Si](C)(CCCOCCOCCOCCOC)O[Au],,,,,,1,1,0.090909091,0.909090909,,10-Jan,,,,1900,,,512.1346317,random_comb,,,,,,,,,,,,,,,,,,,,,,,,,,,,,,,,,,,,,,,,,,,,,,,,,,,,,,,,,,,,,-69.7,,66.23962812,3.23E-06,-5.490879
,,,,,1,doi.org/10.1021/cm000420n,LiMPSA-r-PMHS-EO,[Cu][Si](C)(CCC[N-]S(C(F)(F)F)(=O)=O)O[Si](C)(CCCOCCOCCOCCOC)O[Si](C)(CCCOCCOCCOCCOC)O[Si](C)(CCCOCCOCCOCCOC)O[Si](C)(CCCOCCOCCOCCOC)O[Si](C)(CCCOCCOCCOCCOC)O[Si](C)(CCCOCCOCCOCCOC)O[Si](C)(CCCOCCOCCOCCOC)O[Si](C)(CCCOCCOCCOCCOC)O[Si](C)(CCCOCCOCCOCCOC)O[Si](C)(CCCOCCOCCOCCOC)O[Au],[Cu][Si](C)(CCC[N-]S(C(F)(F)F)(=O)=O)O[Si](C)(CCCOCCOCCOCCOC)O[Si](C)(CCCOCCOCCOCCOC)O[Si](C)(CCCOCCOCCOCCOC)O[Si](C)(CCCOCCOCCOCCOC)O[Si](C)(CCCOCCOCCOCCOC)O[Si](C)(CCCOCCOCCOCCOC)O[Si](C)(CCCOCCOCCOCCOC)O[Si](C)(CCCOCCOCCOCCOC)O[Si](C)(CCCOCCOCCOCCOC)O[Si](C)(CCCOCCOCCOCCOC)O[Au],,,,,,1,1,0.090909091,0.909090909,,10-Jan,,,,1900,,,512.1346317,random_comb,,,,,,,,,,,,,,,,,,,,,,,,,,,,,,,,,,,,,,,,,,,,,,,,,,,,,,,,,,,,,-69.7,,61.11291851,2.75E-06,-5.560531
,,,,,1,doi.org/10.1021/cm000420n,LiMPSA-r-PMHS-EO,[Cu][Si](C)(CCC[N-]S(C(F)(F)F)(=O)=O)O[Si](C)(CCCOCCOCCOCCOC)O[Si](C)(CCCOCCOCCOCCOC)O[Si](C)(CCCOCCOCCOCCOC)O[Si](C)(CCCOCCOCCOCCOC)O[Si](C)(CCCOCCOCCOCCOC)O[Si](C)(CCCOCCOCCOCCOC)O[Si](C)(CCCOCCOCCOCCOC)O[Si](C)(CCCOCCOCCOCCOC)O[Si](C)(CCCOCCOCCOCCOC)O[Si](C)(CCCOCCOCCOCCOC)O[Au],[Cu][Si](C)(CCC[N-]S(C(F)(F)F)(=O)=O)O[Si](C)(CCCOCCOCCOCCOC)O[Si](C)(CCCOCCOCCOCCOC)O[Si](C)(CCCOCCOCCOCCOC)O[Si](C)(CCCOCCOCCOCCOC)O[Si](C)(CCCOCCOCCOCCOC)O[Si](C)(CCCOCCOCCOCCOC)O[Si](C)(CCCOCCOCCOCCOC)O[Si](C)(CCCOCCOCCOCCOC)O[Si](C)(CCCOCCOCCOCCOC)O[Si](C)(CCCOCCOCCOCCOC)O[Au],,,,,,1,1,0.090909091,0.909090909,,10-Jan,,,,1900,,,512.1346317,random_comb,,,,,,,,,,,,,,,,,,,,,,,,,,,,,,,,,,,,,,,,,,,,,,,,,,,,,,,,,,,,,-69.7,,56.26450853,2.36E-06,-5.626866
,,,,,1,doi.org/10.1021/cm000420n,LiMPSA-r-PMHS-EO,[Cu][Si](C)(CCC[N-]S(C(F)(F)F)(=O)=O)O[Si](C)(CCCOCCOCCOCCOC)O[Si](C)(CCCOCCOCCOCCOC)O[Si](C)(CCCOCCOCCOCCOC)O[Si](C)(CCCOCCOCCOCCOC)O[Si](C)(CCCOCCOCCOCCOC)O[Si](C)(CCCOCCOCCOCCOC)O[Si](C)(CCCOCCOCCOCCOC)O[Si](C)(CCCOCCOCCOCCOC)O[Si](C)(CCCOCCOCCOCCOC)O[Si](C)(CCCOCCOCCOCCOC)O[Au],[Cu][Si](C)(CCC[N-]S(C(F)(F)F)(=O)=O)O[Si](C)(CCCOCCOCCOCCOC)O[Si](C)(CCCOCCOCCOCCOC)O[Si](C)(CCCOCCOCCOCCOC)O[Si](C)(CCCOCCOCCOCCOC)O[Si](C)(CCCOCCOCCOCCOC)O[Si](C)(CCCOCCOCCOCCOC)O[Si](C)(CCCOCCOCCOCCOC)O[Si](C)(CCCOCCOCCOCCOC)O[Si](C)(CCCOCCOCCOCCOC)O[Si](C)(CCCOCCOCCOCCOC)O[Au],,,,,,1,1,0.090909091,0.909090909,,10-Jan,,,,1900,,,512.1346317,random_comb,,,,,,,,,,,,,,,,,,,,,,,,,,,,,,,,,,,,,,,,,,,,,,,,,,,,,,,,,,,,,-69.7,,51.55463243,1.98E-06,-5.703151
,,,,,1,doi.org/10.1021/cm000420n,LiMPSA-r-PMHS-EO,[Cu][Si](C)(CCC[N-]S(C(F)(F)F)(=O)=O)O[Si](C)(CCCOCCOCCOCCOC)O[Si](C)(CCCOCCOCCOCCOC)O[Si](C)(CCCOCCOCCOCCOC)O[Si](C)(CCCOCCOCCOCCOC)O[Si](C)(CCCOCCOCCOCCOC)O[Si](C)(CCCOCCOCCOCCOC)O[Si](C)(CCCOCCOCCOCCOC)O[Si](C)(CCCOCCOCCOCCOC)O[Si](C)(CCCOCCOCCOCCOC)O[Si](C)(CCCOCCOCCOCCOC)O[Au],[Cu][Si](C)(CCC[N-]S(C(F)(F)F)(=O)=O)O[Si](C)(CCCOCCOCCOCCOC)O[Si](C)(CCCOCCOCCOCCOC)O[Si](C)(CCCOCCOCCOCCOC)O[Si](C)(CCCOCCOCCOCCOC)O[Si](C)(CCCOCCOCCOCCOC)O[Si](C)(CCCOCCOCCOCCOC)O[Si](C)(CCCOCCOCCOCCOC)O[Si](C)(CCCOCCOCCOCCOC)O[Si](C)(CCCOCCOCCOCCOC)O[Si](C)(CCCOCCOCCOCCOC)O[Au],,,,,,1,1,0.090909091,0.909090909,,10-Jan,,,,1900,,,512.1346317,random_comb,,,,,,,,,,,,,,,,,,,,,,,,,,,,,,,,,,,,,,,,,,,,,,,,,,,,,,,,,,,,,-69.7,,46.14846296,1.64E-06,-5.78607
,,,,,1,doi.org/10.1021/cm000420n,LiMPSA-r-PMHS-EO,[Cu][Si](C)(CCC[N-]S(C(F)(F)F)(=O)=O)O[Si](C)(CCCOCCOCCOCCOC)O[Si](C)(CCCOCCOCCOCCOC)O[Si](C)(CCCOCCOCCOCCOC)O[Si](C)(CCCOCCOCCOCCOC)O[Si](C)(CCCOCCOCCOCCOC)O[Si](C)(CCCOCCOCCOCCOC)O[Si](C)(CCCOCCOCCOCCOC)O[Si](C)(CCCOCCOCCOCCOC)O[Si](C)(CCCOCCOCCOCCOC)O[Si](C)(CCCOCCOCCOCCOC)O[Au],[Cu][Si](C)(CCC[N-]S(C(F)(F)F)(=O)=O)O[Si](C)(CCCOCCOCCOCCOC)O[Si](C)(CCCOCCOCCOCCOC)O[Si](C)(CCCOCCOCCOCCOC)O[Si](C)(CCCOCCOCCOCCOC)O[Si](C)(CCCOCCOCCOCCOC)O[Si](C)(CCCOCCOCCOCCOC)O[Si](C)(CCCOCCOCCOCCOC)O[Si](C)(CCCOCCOCCOCCOC)O[Si](C)(CCCOCCOCCOCCOC)O[Si](C)(CCCOCCOCCOCCOC)O[Au],,,,,,1,1,0.090909091,0.909090909,,10-Jan,,,,1900,,,512.1346317,random_comb,,,,,,,,,,,,,,,,,,,,,,,,,,,,,,,,,,,,,,,,,,,,,,,,,,,,,,,,,,,,,-69.7,,41.37732519,1.34E-06,-5.872305
,,,,,1,doi.org/10.1021/cm000420n,LiMPSA-r-PMHS-EO,[Cu][Si](C)(CCC[N-]S(C(F)(F)F)(=O)=O)O[Si](C)(CCCOCCOCCOCCOC)O[Si](C)(CCCOCCOCCOCCOC)O[Si](C)(CCCOCCOCCOCCOC)O[Si](C)(CCCOCCOCCOCCOC)O[Si](C)(CCCOCCOCCOCCOC)O[Si](C)(CCCOCCOCCOCCOC)O[Si](C)(CCCOCCOCCOCCOC)O[Si](C)(CCCOCCOCCOCCOC)O[Si](C)(CCCOCCOCCOCCOC)O[Si](C)(CCCOCCOCCOCCOC)O[Au],[Cu][Si](C)(CCC[N-]S(C(F)(F)F)(=O)=O)O[Si](C)(CCCOCCOCCOCCOC)O[Si](C)(CCCOCCOCCOCCOC)O[Si](C)(CCCOCCOCCOCCOC)O[Si](C)(CCCOCCOCCOCCOC)O[Si](C)(CCCOCCOCCOCCOC)O[Si](C)(CCCOCCOCCOCCOC)O[Si](C)(CCCOCCOCCOCCOC)O[Si](C)(CCCOCCOCCOCCOC)O[Si](C)(CCCOCCOCCOCCOC)O[Si](C)(CCCOCCOCCOCCOC)O[Au],,,,,,1,1,0.090909091,0.909090909,,10-Jan,,,,1900,,,512.1346317,random_comb,,,,,,,,,,,,,,,,,,,,,,,,,,,,,,,,,,,,,,,,,,,,,,,,,,,,,,,,,,,,,-69.7,,36.52422272,1.11E-06,-5.955224
,,,,,1,doi.org/10.1021/cm000420n,LiMPSA-r-PMHS-EO,[Cu][Si](C)(CCC[N-]S(C(F)(F)F)(=O)=O)O[Si](C)(CCCOCCOCCOCCOC)O[Si](C)(CCCOCCOCCOCCOC)O[Si](C)(CCCOCCOCCOCCOC)O[Si](C)(CCCOCCOCCOCCOC)O[Si](C)(CCCOCCOCCOCCOC)O[Si](C)(CCCOCCOCCOCCOC)O[Si](C)(CCCOCCOCCOCCOC)O[Si](C)(CCCOCCOCCOCCOC)O[Si](C)(CCCOCCOCCOCCOC)O[Si](C)(CCCOCCOCCOCCOC)O[Au],[Cu][Si](C)(CCC[N-]S(C(F)(F)F)(=O)=O)O[Si](C)(CCCOCCOCCOCCOC)O[Si](C)(CCCOCCOCCOCCOC)O[Si](C)(CCCOCCOCCOCCOC)O[Si](C)(CCCOCCOCCOCCOC)O[Si](C)(CCCOCCOCCOCCOC)O[Si](C)(CCCOCCOCCOCCOC)O[Si](C)(CCCOCCOCCOCCOC)O[Si](C)(CCCOCCOCCOCCOC)O[Si](C)(CCCOCCOCCOCCOC)O[Si](C)(CCCOCCOCCOCCOC)O[Au],,,,,,1,1,0.090909091,0.909090909,,10-Jan,,,,1900,,,512.1346317,random_comb,,,,,,,,,,,,,,,,,,,,,,,,,,,,,,,,,,,,,,,,,,,,,,,,,,,,,,,,,,,,,-69.7,,31.60317431,9.02E-07,-6.044776
,,,,,1,doi.org/10.1021/cm000420n,LiMPSA-r-PMHS-EO,[Cu][Si](C)(CCC[N-]S(C(F)(F)F)(=O)=O)O[Si](C)(CCCOCCOCCOCCOC)O[Si](C)(CCCOCCOCCOCCOC)O[Si](C)(CCCOCCOCCOCCOC)O[Si](C)(CCCOCCOCCOCCOC)O[Si](C)(CCCOCCOCCOCCOC)O[Si](C)(CCCOCCOCCOCCOC)O[Si](C)(CCCOCCOCCOCCOC)O[Si](C)(CCCOCCOCCOCCOC)O[Si](C)(CCCOCCOCCOCCOC)O[Si](C)(CCCOCCOCCOCCOC)O[Au],[Cu][Si](C)(CCC[N-]S(C(F)(F)F)(=O)=O)O[Si](C)(CCCOCCOCCOCCOC)O[Si](C)(CCCOCCOCCOCCOC)O[Si](C)(CCCOCCOCCOCCOC)O[Si](C)(CCCOCCOCCOCCOC)O[Si](C)(CCCOCCOCCOCCOC)O[Si](C)(CCCOCCOCCOCCOC)O[Si](C)(CCCOCCOCCOCCOC)O[Si](C)(CCCOCCOCCOCCOC)O[Si](C)(CCCOCCOCCOCCOC)O[Si](C)(CCCOCCOCCOCCOC)O[Au],,,,,,1,1,0.090909091,0.909090909,,10-Jan,,,,1900,,,512.1346317,random_comb,,,,,,,,,,,,,,,,,,,,,,,,,,,,,,,,,,,,,,,,,,,,,,,,,,,,,,,,,,,,,-69.7,,26.83608065,7.06E-07,-6.150912
,,,,,1,doi.org/10.1021/cm000420n,LiMPSA-r-PMHS-EO,[Cu][Si](C)(CCC[N-]S(C(F)(F)F)(=O)=O)O[Si](C)(CCCOCCOCCOCCOC)O[Si](C)(CCCOCCOCCOCCOC)O[Si](C)(CCCOCCOCCOCCOC)O[Si](C)(CCCOCCOCCOCCOC)O[Si](C)(CCCOCCOCCOCCOC)O[Si](C)(CCCOCCOCCOCCOC)O[Si](C)(CCCOCCOCCOCCOC)O[Si](C)(CCCOCCOCCOCCOC)O[Si](C)(CCCOCCOCCOCCOC)O[Si](C)(CCCOCCOCCOCCOC)O[Au],[Cu][Si](C)(CCC[N-]S(C(F)(F)F)(=O)=O)O[Si](C)(CCCOCCOCCOCCOC)O[Si](C)(CCCOCCOCCOCCOC)O[Si](C)(CCCOCCOCCOCCOC)O[Si](C)(CCCOCCOCCOCCOC)O[Si](C)(CCCOCCOCCOCCOC)O[Si](C)(CCCOCCOCCOCCOC)O[Si](C)(CCCOCCOCCOCCOC)O[Si](C)(CCCOCCOCCOCCOC)O[Si](C)(CCCOCCOCCOCCOC)O[Si](C)(CCCOCCOCCOCCOC)O[Au],,,,,,1,1,0.090909091,0.909090909,,10-Jan,,,,1900,,,512.1346317,random_comb,,,,,,,,,,,,,,,,,,,,,,,,,,,,,,,,,,,,,,,,,,,,,,,,,,,,,,,,,,,,,-69.7,,21.30887293,5.49E-07,-6.260365
,,,,,1,doi.org/10.1021/cm000420n,LiMPSA-r-PMHS-EO,[Cu][Si](C)(CCC[N-]S(C(F)(F)F)(=O)=O)O[Si](C)(CCCOCCOCCOCCOC)O[Si](C)(CCCOCCOCCOCCOC)O[Si](C)(CCCOCCOCCOCCOC)O[Si](C)(CCCOCCOCCOCCOC)O[Si](C)(CCCOCCOCCOCCOC)O[Si](C)(CCCOCCOCCOCCOC)O[Si](C)(CCCOCCOCCOCCOC)O[Si](C)(CCCOCCOCCOCCOC)O[Si](C)(CCCOCCOCCOCCOC)O[Si](C)(CCCOCCOCCOCCOC)O[Au],[Cu][Si](C)(CCC[N-]S(C(F)(F)F)(=O)=O)O[Si](C)(CCCOCCOCCOCCOC)O[Si](C)(CCCOCCOCCOCCOC)O[Si](C)(CCCOCCOCCOCCOC)O[Si](C)(CCCOCCOCCOCCOC)O[Si](C)(CCCOCCOCCOCCOC)O[Si](C)(CCCOCCOCCOCCOC)O[Si](C)(CCCOCCOCCOCCOC)O[Si](C)(CCCOCCOCCOCCOC)O[Si](C)(CCCOCCOCCOCCOC)O[Si](C)(CCCOCCOCCOCCOC)O[Au],,,,,,1,1,0.090909091,0.909090909,,10-Jan,,,,1900,,,512.1346317,random_comb,,,,,,,,,,,,,,,,,,,,,,,,,,,,,,,,,,,,,,,,,,,,,,,,,,,,,,,,,,,,,-69.7,,15.98157308,3.95E-07,-6.402985
,,,,,1,doi.org/10.1021/cm3005387,Siloxane borate+borate,[Cu][Si](CCC1=CC=C([B-](C3=CC=CC=C3)(C4=CC=CC=C4)C2=CC=CC=C2)C=C1)(C)O[Si](CCCOC(O1)COC1=O)(C)O[Si](CCCOC(O1)COC1=O)(C)O[Si](CCCOC(O1)COC1=O)(C)O[Si](CCCOC(O1)COC1=O)(C)O[Si](CCCOC(O1)COC1=O)(C)O[Si](CCCOC(O1)COC1=O)(C)O[Si](CCCOC(O1)COC1=O)(C)O[Si](CCCOC(O1)COC1=O)(C)O[Si](CCCOC(O1)COC1=O)(C)O[Si](CCCOC(O1)COC1=O)(C)O[Si](CCCOC(O1)COC1=O)(C)O[Si](CCCOC(O1)COC1=O)(C)O[Si](CCCOC(O1)COC1=O)(C)O[Si](CCCOC(O1)COC1=O)(C)O[Si](CCCOC(O1)COC1=O)(C)O[Si](CCCOC(O1)COC1=O)(C)O[Si](CCCOC(O1)COC1=O)(C)O[Si](CCCOC(O1)COC1=O)(C)O[Si](CCCOC(O1)COC1=O)(C)O[Au],[Cu][Si](CCC1=CC=C([B-](C3=CC=CC=C3)(C4=CC=CC=C4)C2=CC=CC=C2)C=C1)(C)O[Si](CCCOC(O1)COC1=O)(C)O[Si](CCCOC(O1)COC1=O)(C)O[Si](CCCOC(O1)COC1=O)(C)O[Si](CCCOC(O1)COC1=O)(C)O[Si](CCCOC(O1)COC1=O)(C)O[Si](CCCOC(O1)COC1=O)(C)O[Si](CCCOC(O1)COC1=O)(C)O[Si](CCCOC(O1)COC1=O)(C)O[Si](CCCOC(O1)COC1=O)(C)O[Si](CCCOC(O1)COC1=O)(C)O[Si](CCCOC(O1)COC1=O)(C)O[Si](CCCOC(O1)COC1=O)(C)O[Si](CCCOC(O1)COC1=O)(C)O[Si](CCCOC(O1)COC1=O)(C)O[Si](CCCOC(O1)COC1=O)(C)O[Si](CCCOC(O1)COC1=O)(C)O[Si](CCCOC(O1)COC1=O)(C)O[Si](CCCOC(O1)COC1=O)(C)O[Si](CCCOC(O1)COC1=O)(C)O[Au],,,,,,1,1,0.05,0.95,,0.95/0.05,,,,2500,,,609.2228784,random,,,,,,,,,,,,,,,,,,,,,,,,,,,,,,,,,,,,,,,,,,,,,,,,,,,,,,,,,,,,,-11,,118.6940022,1.35E-05,-4.868651
,,,,,1,doi.org/10.1021/cm3005387,Siloxane borate+borate,[Cu][Si](CCC1=CC=C([B-](C3=CC=CC=C3)(C4=CC=CC=C4)C2=CC=CC=C2)C=C1)(C)O[Si](CCCOC(O1)COC1=O)(C)O[Si](CCCOC(O1)COC1=O)(C)O[Si](CCCOC(O1)COC1=O)(C)O[Si](CCCOC(O1)COC1=O)(C)O[Si](CCCOC(O1)COC1=O)(C)O[Si](CCCOC(O1)COC1=O)(C)O[Si](CCCOC(O1)COC1=O)(C)O[Si](CCCOC(O1)COC1=O)(C)O[Si](CCCOC(O1)COC1=O)(C)O[Si](CCCOC(O1)COC1=O)(C)O[Si](CCCOC(O1)COC1=O)(C)O[Si](CCCOC(O1)COC1=O)(C)O[Si](CCCOC(O1)COC1=O)(C)O[Si](CCCOC(O1)COC1=O)(C)O[Si](CCCOC(O1)COC1=O)(C)O[Si](CCCOC(O1)COC1=O)(C)O[Si](CCCOC(O1)COC1=O)(C)O[Si](CCCOC(O1)COC1=O)(C)O[Si](CCCOC(O1)COC1=O)(C)O[Au],[Cu][Si](CCC1=CC=C([B-](C3=CC=CC=C3)(C4=CC=CC=C4)C2=CC=CC=C2)C=C1)(C)O[Si](CCCOC(O1)COC1=O)(C)O[Si](CCCOC(O1)COC1=O)(C)O[Si](CCCOC(O1)COC1=O)(C)O[Si](CCCOC(O1)COC1=O)(C)O[Si](CCCOC(O1)COC1=O)(C)O[Si](CCCOC(O1)COC1=O)(C)O[Si](CCCOC(O1)COC1=O)(C)O[Si](CCCOC(O1)COC1=O)(C)O[Si](CCCOC(O1)COC1=O)(C)O[Si](CCCOC(O1)COC1=O)(C)O[Si](CCCOC(O1)COC1=O)(C)O[Si](CCCOC(O1)COC1=O)(C)O[Si](CCCOC(O1)COC1=O)(C)O[Si](CCCOC(O1)COC1=O)(C)O[Si](CCCOC(O1)COC1=O)(C)O[Si](CCCOC(O1)COC1=O)(C)O[Si](CCCOC(O1)COC1=O)(C)O[Si](CCCOC(O1)COC1=O)(C)O[Si](CCCOC(O1)COC1=O)(C)O[Au],,,,,,1,1,0.05,0.95,,0.95/0.05,,,,2500,,,609.2228784,random,,,,,,,,,,,,,,,,,,,,,,,,,,,,,,,,,,,,,,,,,,,,,,,,,,,,,,,,,,,,,-11,,109.9983685,1.08E-05,-4.966725
,,,,,1,doi.org/10.1021/cm3005387,Siloxane borate+borate,[Cu][Si](CCC1=CC=C([B-](C3=CC=CC=C3)(C4=CC=CC=C4)C2=CC=CC=C2)C=C1)(C)O[Si](CCCOC(O1)COC1=O)(C)O[Si](CCCOC(O1)COC1=O)(C)O[Si](CCCOC(O1)COC1=O)(C)O[Si](CCCOC(O1)COC1=O)(C)O[Si](CCCOC(O1)COC1=O)(C)O[Si](CCCOC(O1)COC1=O)(C)O[Si](CCCOC(O1)COC1=O)(C)O[Si](CCCOC(O1)COC1=O)(C)O[Si](CCCOC(O1)COC1=O)(C)O[Si](CCCOC(O1)COC1=O)(C)O[Si](CCCOC(O1)COC1=O)(C)O[Si](CCCOC(O1)COC1=O)(C)O[Si](CCCOC(O1)COC1=O)(C)O[Si](CCCOC(O1)COC1=O)(C)O[Si](CCCOC(O1)COC1=O)(C)O[Si](CCCOC(O1)COC1=O)(C)O[Si](CCCOC(O1)COC1=O)(C)O[Si](CCCOC(O1)COC1=O)(C)O[Si](CCCOC(O1)COC1=O)(C)O[Au],[Cu][Si](CCC1=CC=C([B-](C3=CC=CC=C3)(C4=CC=CC=C4)C2=CC=CC=C2)C=C1)(C)O[Si](CCCOC(O1)COC1=O)(C)O[Si](CCCOC(O1)COC1=O)(C)O[Si](CCCOC(O1)COC1=O)(C)O[Si](CCCOC(O1)COC1=O)(C)O[Si](CCCOC(O1)COC1=O)(C)O[Si](CCCOC(O1)COC1=O)(C)O[Si](CCCOC(O1)COC1=O)(C)O[Si](CCCOC(O1)COC1=O)(C)O[Si](CCCOC(O1)COC1=O)(C)O[Si](CCCOC(O1)COC1=O)(C)O[Si](CCCOC(O1)COC1=O)(C)O[Si](CCCOC(O1)COC1=O)(C)O[Si](CCCOC(O1)COC1=O)(C)O[Si](CCCOC(O1)COC1=O)(C)O[Si](CCCOC(O1)COC1=O)(C)O[Si](CCCOC(O1)COC1=O)(C)O[Si](CCCOC(O1)COC1=O)(C)O[Si](CCCOC(O1)COC1=O)(C)O[Si](CCCOC(O1)COC1=O)(C)O[Au],,,,,,1,1,0.05,0.95,,0.95/0.05,,,,2500,,,609.2228784,random,,,,,,,,,,,,,,,,,,,,,,,,,,,,,,,,,,,,,,,,,,,,,,,,,,,,,,,,,,,,,-11,,99.9926823,6.24E-06,-5.204904
,,,,,1,doi.org/10.1021/cm3005387,Siloxane borate+borate,[Cu][Si](CCC1=CC=C([B-](C3=CC=CC=C3)(C4=CC=CC=C4)C2=CC=CC=C2)C=C1)(C)O[Si](CCCOC(O1)COC1=O)(C)O[Si](CCCOC(O1)COC1=O)(C)O[Si](CCCOC(O1)COC1=O)(C)O[Si](CCCOC(O1)COC1=O)(C)O[Si](CCCOC(O1)COC1=O)(C)O[Si](CCCOC(O1)COC1=O)(C)O[Si](CCCOC(O1)COC1=O)(C)O[Si](CCCOC(O1)COC1=O)(C)O[Si](CCCOC(O1)COC1=O)(C)O[Si](CCCOC(O1)COC1=O)(C)O[Si](CCCOC(O1)COC1=O)(C)O[Si](CCCOC(O1)COC1=O)(C)O[Si](CCCOC(O1)COC1=O)(C)O[Si](CCCOC(O1)COC1=O)(C)O[Si](CCCOC(O1)COC1=O)(C)O[Si](CCCOC(O1)COC1=O)(C)O[Si](CCCOC(O1)COC1=O)(C)O[Si](CCCOC(O1)COC1=O)(C)O[Si](CCCOC(O1)COC1=O)(C)O[Au],[Cu][Si](CCC1=CC=C([B-](C3=CC=CC=C3)(C4=CC=CC=C4)C2=CC=CC=C2)C=C1)(C)O[Si](CCCOC(O1)COC1=O)(C)O[Si](CCCOC(O1)COC1=O)(C)O[Si](CCCOC(O1)COC1=O)(C)O[Si](CCCOC(O1)COC1=O)(C)O[Si](CCCOC(O1)COC1=O)(C)O[Si](CCCOC(O1)COC1=O)(C)O[Si](CCCOC(O1)COC1=O)(C)O[Si](CCCOC(O1)COC1=O)(C)O[Si](CCCOC(O1)COC1=O)(C)O[Si](CCCOC(O1)COC1=O)(C)O[Si](CCCOC(O1)COC1=O)(C)O[Si](CCCOC(O1)COC1=O)(C)O[Si](CCCOC(O1)COC1=O)(C)O[Si](CCCOC(O1)COC1=O)(C)O[Si](CCCOC(O1)COC1=O)(C)O[Si](CCCOC(O1)COC1=O)(C)O[Si](CCCOC(O1)COC1=O)(C)O[Si](CCCOC(O1)COC1=O)(C)O[Si](CCCOC(O1)COC1=O)(C)O[Au],,,,,,1,1,0.05,0.95,,0.95/0.05,,,,2500,,,609.2228784,random,,,,,,,,,,,,,,,,,,,,,,,,,,,,,,,,,,,,,,,,,,,,,,,,,,,,,,,,,,,,,-11,,90.81578576,3.49E-06,-5.457093
,,,,,1,doi.org/10.1021/cm3005387,Siloxane borate+borate,[Cu][Si](CCC1=CC=C([B-](C3=CC=CC=C3)(C4=CC=CC=C4)C2=CC=CC=C2)C=C1)(C)O[Si](CCCOC(O1)COC1=O)(C)O[Si](CCCOC(O1)COC1=O)(C)O[Si](CCCOC(O1)COC1=O)(C)O[Si](CCCOC(O1)COC1=O)(C)O[Si](CCCOC(O1)COC1=O)(C)O[Si](CCCOC(O1)COC1=O)(C)O[Si](CCCOC(O1)COC1=O)(C)O[Si](CCCOC(O1)COC1=O)(C)O[Si](CCCOC(O1)COC1=O)(C)O[Si](CCCOC(O1)COC1=O)(C)O[Si](CCCOC(O1)COC1=O)(C)O[Si](CCCOC(O1)COC1=O)(C)O[Si](CCCOC(O1)COC1=O)(C)O[Si](CCCOC(O1)COC1=O)(C)O[Si](CCCOC(O1)COC1=O)(C)O[Si](CCCOC(O1)COC1=O)(C)O[Si](CCCOC(O1)COC1=O)(C)O[Si](CCCOC(O1)COC1=O)(C)O[Si](CCCOC(O1)COC1=O)(C)O[Au],[Cu][Si](CCC1=CC=C([B-](C3=CC=CC=C3)(C4=CC=CC=C4)C2=CC=CC=C2)C=C1)(C)O[Si](CCCOC(O1)COC1=O)(C)O[Si](CCCOC(O1)COC1=O)(C)O[Si](CCCOC(O1)COC1=O)(C)O[Si](CCCOC(O1)COC1=O)(C)O[Si](CCCOC(O1)COC1=O)(C)O[Si](CCCOC(O1)COC1=O)(C)O[Si](CCCOC(O1)COC1=O)(C)O[Si](CCCOC(O1)COC1=O)(C)O[Si](CCCOC(O1)COC1=O)(C)O[Si](CCCOC(O1)COC1=O)(C)O[Si](CCCOC(O1)COC1=O)(C)O[Si](CCCOC(O1)COC1=O)(C)O[Si](CCCOC(O1)COC1=O)(C)O[Si](CCCOC(O1)COC1=O)(C)O[Si](CCCOC(O1)COC1=O)(C)O[Si](CCCOC(O1)COC1=O)(C)O[Si](CCCOC(O1)COC1=O)(C)O[Si](CCCOC(O1)COC1=O)(C)O[Si](CCCOC(O1)COC1=O)(C)O[Au],,,,,,1,1,0.05,0.95,,0.95/0.05,,,,2500,,,609.2228784,random,,,,,,,,,,,,,,,,,,,,,,,,,,,,,,,,,,,,,,,,,,,,,,,,,,,,,,,,,,,,,-11,,79.05990583,2.45E-06,-5.611208
,,,,,1,doi.org/10.1021/cm3005387,Siloxane borate+borate,[Cu][Si](CCC1=CC=C([B-](C3=CC=CC=C3)(C4=CC=CC=C4)C2=CC=CC=C2)C=C1)(C)O[Si](CCCOC(O1)COC1=O)(C)O[Si](CCCOC(O1)COC1=O)(C)O[Si](CCCOC(O1)COC1=O)(C)O[Si](CCCOC(O1)COC1=O)(C)O[Si](CCCOC(O1)COC1=O)(C)O[Si](CCCOC(O1)COC1=O)(C)O[Si](CCCOC(O1)COC1=O)(C)O[Si](CCCOC(O1)COC1=O)(C)O[Si](CCCOC(O1)COC1=O)(C)O[Si](CCCOC(O1)COC1=O)(C)O[Si](CCCOC(O1)COC1=O)(C)O[Si](CCCOC(O1)COC1=O)(C)O[Si](CCCOC(O1)COC1=O)(C)O[Si](CCCOC(O1)COC1=O)(C)O[Si](CCCOC(O1)COC1=O)(C)O[Si](CCCOC(O1)COC1=O)(C)O[Si](CCCOC(O1)COC1=O)(C)O[Si](CCCOC(O1)COC1=O)(C)O[Si](CCCOC(O1)COC1=O)(C)O[Au],[Cu][Si](CCC1=CC=C([B-](C3=CC=CC=C3)(C4=CC=CC=C4)C2=CC=CC=C2)C=C1)(C)O[Si](CCCOC(O1)COC1=O)(C)O[Si](CCCOC(O1)COC1=O)(C)O[Si](CCCOC(O1)COC1=O)(C)O[Si](CCCOC(O1)COC1=O)(C)O[Si](CCCOC(O1)COC1=O)(C)O[Si](CCCOC(O1)COC1=O)(C)O[Si](CCCOC(O1)COC1=O)(C)O[Si](CCCOC(O1)COC1=O)(C)O[Si](CCCOC(O1)COC1=O)(C)O[Si](CCCOC(O1)COC1=O)(C)O[Si](CCCOC(O1)COC1=O)(C)O[Si](CCCOC(O1)COC1=O)(C)O[Si](CCCOC(O1)COC1=O)(C)O[Si](CCCOC(O1)COC1=O)(C)O[Si](CCCOC(O1)COC1=O)(C)O[Si](CCCOC(O1)COC1=O)(C)O[Si](CCCOC(O1)COC1=O)(C)O[Si](CCCOC(O1)COC1=O)(C)O[Si](CCCOC(O1)COC1=O)(C)O[Au],,,,,,1,1,0.05,0.95,,0.95/0.05,,,,2500,,,609.2228784,random,,,,,,,,,,,,,,,,,,,,,,,,,,,,,,,,,,,,,,,,,,,,,,,,,,,,,,,,,,,,,-11,,70.30211968,1.37E-06,-5.863398
,,,,,1,doi.org/10.1021/cm3005387,Siloxane borate+borate,[Cu][Si](CCC1=CC=C([B-](C3=CC=CC=C3)(C4=CC=CC=C4)C2=CC=CC=C2)C=C1)(C)O[Si](CCCOC(O1)COC1=O)(C)O[Si](CCCOC(O1)COC1=O)(C)O[Si](CCCOC(O1)COC1=O)(C)O[Si](CCCOC(O1)COC1=O)(C)O[Si](CCCOC(O1)COC1=O)(C)O[Si](CCCOC(O1)COC1=O)(C)O[Si](CCCOC(O1)COC1=O)(C)O[Si](CCCOC(O1)COC1=O)(C)O[Si](CCCOC(O1)COC1=O)(C)O[Si](CCCOC(O1)COC1=O)(C)O[Si](CCCOC(O1)COC1=O)(C)O[Si](CCCOC(O1)COC1=O)(C)O[Si](CCCOC(O1)COC1=O)(C)O[Si](CCCOC(O1)COC1=O)(C)O[Si](CCCOC(O1)COC1=O)(C)O[Si](CCCOC(O1)COC1=O)(C)O[Si](CCCOC(O1)COC1=O)(C)O[Si](CCCOC(O1)COC1=O)(C)O[Si](CCCOC(O1)COC1=O)(C)O[Au],[Cu][Si](CCC1=CC=C([B-](C3=CC=CC=C3)(C4=CC=CC=C4)C2=CC=CC=C2)C=C1)(C)O[Si](CCCOC(O1)COC1=O)(C)O[Si](CCCOC(O1)COC1=O)(C)O[Si](CCCOC(O1)COC1=O)(C)O[Si](CCCOC(O1)COC1=O)(C)O[Si](CCCOC(O1)COC1=O)(C)O[Si](CCCOC(O1)COC1=O)(C)O[Si](CCCOC(O1)COC1=O)(C)O[Si](CCCOC(O1)COC1=O)(C)O[Si](CCCOC(O1)COC1=O)(C)O[Si](CCCOC(O1)COC1=O)(C)O[Si](CCCOC(O1)COC1=O)(C)O[Si](CCCOC(O1)COC1=O)(C)O[Si](CCCOC(O1)COC1=O)(C)O[Si](CCCOC(O1)COC1=O)(C)O[Si](CCCOC(O1)COC1=O)(C)O[Si](CCCOC(O1)COC1=O)(C)O[Si](CCCOC(O1)COC1=O)(C)O[Si](CCCOC(O1)COC1=O)(C)O[Si](CCCOC(O1)COC1=O)(C)O[Au],,,,,,1,1,0.05,0.95,,0.95/0.05,,,,2500,,,609.2228784,random,,,,,,,,,,,,,,,,,,,,,,,,,,,,,,,,,,,,,,,,,,,,,,,,,,,,,,,,,,,,,-11,,60.35097316,6.31E-07,-6.19965
,,,,,1,doi.org/10.1021/cm3005387,Siloxane borate+borate,[Cu][Si](CCC1=CC=C([B-](C3=CC=CC=C3)(C4=CC=CC=C4)C2=CC=CC=C2)C=C1)(C)O[Si](CCCOC(O1)COC1=O)(C)O[Si](CCCOC(O1)COC1=O)(C)O[Si](CCCOC(O1)COC1=O)(C)O[Si](CCCOC(O1)COC1=O)(C)O[Si](CCCOC(O1)COC1=O)(C)O[Si](CCCOC(O1)COC1=O)(C)O[Si](CCCOC(O1)COC1=O)(C)O[Si](CCCOC(O1)COC1=O)(C)O[Si](CCCOC(O1)COC1=O)(C)O[Si](CCCOC(O1)COC1=O)(C)O[Si](CCCOC(O1)COC1=O)(C)O[Si](CCCOC(O1)COC1=O)(C)O[Si](CCCOC(O1)COC1=O)(C)O[Si](CCCOC(O1)COC1=O)(C)O[Si](CCCOC(O1)COC1=O)(C)O[Si](CCCOC(O1)COC1=O)(C)O[Si](CCCOC(O1)COC1=O)(C)O[Si](CCCOC(O1)COC1=O)(C)O[Si](CCCOC(O1)COC1=O)(C)O[Au],[Cu][Si](CCC1=CC=C([B-](C3=CC=CC=C3)(C4=CC=CC=C4)C2=CC=CC=C2)C=C1)(C)O[Si](CCCOC(O1)COC1=O)(C)O[Si](CCCOC(O1)COC1=O)(C)O[Si](CCCOC(O1)COC1=O)(C)O[Si](CCCOC(O1)COC1=O)(C)O[Si](CCCOC(O1)COC1=O)(C)O[Si](CCCOC(O1)COC1=O)(C)O[Si](CCCOC(O1)COC1=O)(C)O[Si](CCCOC(O1)COC1=O)(C)O[Si](CCCOC(O1)COC1=O)(C)O[Si](CCCOC(O1)COC1=O)(C)O[Si](CCCOC(O1)COC1=O)(C)O[Si](CCCOC(O1)COC1=O)(C)O[Si](CCCOC(O1)COC1=O)(C)O[Si](CCCOC(O1)COC1=O)(C)O[Si](CCCOC(O1)COC1=O)(C)O[Si](CCCOC(O1)COC1=O)(C)O[Si](CCCOC(O1)COC1=O)(C)O[Si](CCCOC(O1)COC1=O)(C)O[Si](CCCOC(O1)COC1=O)(C)O[Au],,,,,,1,1,0.05,0.95,,0.95/0.05,,,,2500,,,609.2228784,random,,,,,,,,,,,,,,,,,,,,,,,,,,,,,,,,,,,,,,,,,,,,,,,,,,,,,,,,,,,,,-11,,50.20157791,3.21E-07,-6.49387
,,,,,1,doi.org/10.1021/cm3005387,Siloxane borate+borate,[Cu][Si](CCC1=CC=C([B-](C3=CC=CC=C3)(C4=CC=CC=C4)C2=CC=CC=C2)C=C1)(C)O[Si](CCCOC(O1)COC1=O)(C)O[Si](CCCOC(O1)COC1=O)(C)O[Si](CCCOC(O1)COC1=O)(C)O[Si](CCCOC(O1)COC1=O)(C)O[Si](CCCOC(O1)COC1=O)(C)O[Si](CCCOC(O1)COC1=O)(C)O[Si](CCCOC(O1)COC1=O)(C)O[Si](CCCOC(O1)COC1=O)(C)O[Si](CCCOC(O1)COC1=O)(C)O[Si](CCCOC(O1)COC1=O)(C)O[Si](CCCOC(O1)COC1=O)(C)O[Si](CCCOC(O1)COC1=O)(C)O[Si](CCCOC(O1)COC1=O)(C)O[Si](CCCOC(O1)COC1=O)(C)O[Si](CCCOC(O1)COC1=O)(C)O[Si](CCCOC(O1)COC1=O)(C)O[Si](CCCOC(O1)COC1=O)(C)O[Si](CCCOC(O1)COC1=O)(C)O[Si](CCCOC(O1)COC1=O)(C)O[Au],[Cu][Si](CCC1=CC=C([B-](C3=CC=CC=C3)(C4=CC=CC=C4)C2=CC=CC=C2)C=C1)(C)O[Si](CCCOC(O1)COC1=O)(C)O[Si](CCCOC(O1)COC1=O)(C)O[Si](CCCOC(O1)COC1=O)(C)O[Si](CCCOC(O1)COC1=O)(C)O[Si](CCCOC(O1)COC1=O)(C)O[Si](CCCOC(O1)COC1=O)(C)O[Si](CCCOC(O1)COC1=O)(C)O[Si](CCCOC(O1)COC1=O)(C)O[Si](CCCOC(O1)COC1=O)(C)O[Si](CCCOC(O1)COC1=O)(C)O[Si](CCCOC(O1)COC1=O)(C)O[Si](CCCOC(O1)COC1=O)(C)O[Si](CCCOC(O1)COC1=O)(C)O[Si](CCCOC(O1)COC1=O)(C)O[Si](CCCOC(O1)COC1=O)(C)O[Si](CCCOC(O1)COC1=O)(C)O[Si](CCCOC(O1)COC1=O)(C)O[Si](CCCOC(O1)COC1=O)(C)O[Si](CCCOC(O1)COC1=O)(C)O[Au],,,,,,1,1,0.05,0.95,,0.95/0.05,,,,2500,,,609.2228784,random,,,,,,,,,,,,,,,,,,,,,,,,,,,,,,,,,,,,,,,,,,,,,,,,,,,,,,,,,,,,,-11,,44.98820433,2.04E-07,-6.690018
,,,,,1,doi.org/10.1021/cm3005387,Siloxane borate+borate,[Cu][Si](CCC1=CC=C([B-](C3=CC=CC=C3)(C4=CC=CC=C4)C2=CC=CC=C2)C=C1)(C)O[Si](CCCOC(O1)COC1=O)(C)O[Si](CCCOC(O1)COC1=O)(C)O[Si](CCCOC(O1)COC1=O)(C)O[Si](CCCOC(O1)COC1=O)(C)O[Si](CCCOC(O1)COC1=O)(C)O[Si](CCCOC(O1)COC1=O)(C)O[Si](CCCOC(O1)COC1=O)(C)O[Si](CCCOC(O1)COC1=O)(C)O[Si](CCCOC(O1)COC1=O)(C)O[Si](CCCOC(O1)COC1=O)(C)O[Si](CCCOC(O1)COC1=O)(C)O[Si](CCCOC(O1)COC1=O)(C)O[Si](CCCOC(O1)COC1=O)(C)O[Si](CCCOC(O1)COC1=O)(C)O[Si](CCCOC(O1)COC1=O)(C)O[Si](CCCOC(O1)COC1=O)(C)O[Si](CCCOC(O1)COC1=O)(C)O[Si](CCCOC(O1)COC1=O)(C)O[Si](CCCOC(O1)COC1=O)(C)O[Au],[Cu][Si](CCC1=CC=C([B-](C3=CC=CC=C3)(C4=CC=CC=C4)C2=CC=CC=C2)C=C1)(C)O[Si](CCCOC(O1)COC1=O)(C)O[Si](CCCOC(O1)COC1=O)(C)O[Si](CCCOC(O1)COC1=O)(C)O[Si](CCCOC(O1)COC1=O)(C)O[Si](CCCOC(O1)COC1=O)(C)O[Si](CCCOC(O1)COC1=O)(C)O[Si](CCCOC(O1)COC1=O)(C)O[Si](CCCOC(O1)COC1=O)(C)O[Si](CCCOC(O1)COC1=O)(C)O[Si](CCCOC(O1)COC1=O)(C)O[Si](CCCOC(O1)COC1=O)(C)O[Si](CCCOC(O1)COC1=O)(C)O[Si](CCCOC(O1)COC1=O)(C)O[Si](CCCOC(O1)COC1=O)(C)O[Si](CCCOC(O1)COC1=O)(C)O[Si](CCCOC(O1)COC1=O)(C)O[Si](CCCOC(O1)COC1=O)(C)O[Si](CCCOC(O1)COC1=O)(C)O[Si](CCCOC(O1)COC1=O)(C)O[Au],,,,,,1,1,0.05,0.95,,0.95/0.05,,,,2500,,,609.2228784,random,,,,,,,,,,,,,,,,,,,,,,,,,,,,,,,,,,,,,,,,,,,,,,,,,,,,,,,,,,,,,-11,,40.17698742,1.26E-07,-6.900175
,,,,,1,doi.org/10.1021/cm3005387,Siloxane borate+borate,[Cu][Si](CCC1=CC=C([B-](C3=CC=CC=C3)(C4=CC=CC=C4)C2=CC=CC=C2)C=C1)(C)O[Si](CCCOC(O1)COC1=O)(C)O[Si](CCCOC(O1)COC1=O)(C)O[Si](CCCOC(O1)COC1=O)(C)O[Si](CCCOC(O1)COC1=O)(C)O[Si](CCCOC(O1)COC1=O)(C)O[Si](CCCOC(O1)COC1=O)(C)O[Si](CCCOC(O1)COC1=O)(C)O[Si](CCCOC(O1)COC1=O)(C)O[Si](CCCOC(O1)COC1=O)(C)O[Si](CCCOC(O1)COC1=O)(C)O[Si](CCCOC(O1)COC1=O)(C)O[Si](CCCOC(O1)COC1=O)(C)O[Si](CCCOC(O1)COC1=O)(C)O[Si](CCCOC(O1)COC1=O)(C)O[Si](CCCOC(O1)COC1=O)(C)O[Si](CCCOC(O1)COC1=O)(C)O[Si](CCCOC(O1)COC1=O)(C)O[Si](CCCOC(O1)COC1=O)(C)O[Si](CCCOC(O1)COC1=O)(C)O[Au],[Cu][Si](CCC1=CC=C([B-](C3=CC=CC=C3)(C4=CC=CC=C4)C2=CC=CC=C2)C=C1)(C)O[Si](CCCOC(O1)COC1=O)(C)O[Si](CCCOC(O1)COC1=O)(C)O[Si](CCCOC(O1)COC1=O)(C)O[Si](CCCOC(O1)COC1=O)(C)O[Si](CCCOC(O1)COC1=O)(C)O[Si](CCCOC(O1)COC1=O)(C)O[Si](CCCOC(O1)COC1=O)(C)O[Si](CCCOC(O1)COC1=O)(C)O[Si](CCCOC(O1)COC1=O)(C)O[Si](CCCOC(O1)COC1=O)(C)O[Si](CCCOC(O1)COC1=O)(C)O[Si](CCCOC(O1)COC1=O)(C)O[Si](CCCOC(O1)COC1=O)(C)O[Si](CCCOC(O1)COC1=O)(C)O[Si](CCCOC(O1)COC1=O)(C)O[Si](CCCOC(O1)COC1=O)(C)O[Si](CCCOC(O1)COC1=O)(C)O[Si](CCCOC(O1)COC1=O)(C)O[Si](CCCOC(O1)COC1=O)(C)O[Au],,,,,,1,1,0.05,0.95,,0.95/0.05,,,,2500,,,609.2228784,random,,,,,,,,,,,,,,,,,,,,,,,,,,,,,,,,,,,,,,,,,,,,,,,,,,,,,,,,,,,,,-11,,35.50921831,7.51E-08,-7.124343
,,,,,1,doi.org/10.1021/cm3005387,Siloxane borate+borate,[Cu][Si](CCC1=CC=C([B-](C3=CC=CC=C3)(C4=CC=CC=C4)C2=CC=CC=C2)C=C1)(C)O[Si](CCCOC(O1)COC1=O)(C)O[Si](CCCOC(O1)COC1=O)(C)O[Si](CCCOC(O1)COC1=O)(C)O[Si](CCCOC(O1)COC1=O)(C)O[Si](CCCOC(O1)COC1=O)(C)O[Si](CCCOC(O1)COC1=O)(C)O[Si](CCCOC(O1)COC1=O)(C)O[Si](CCCOC(O1)COC1=O)(C)O[Si](CCCOC(O1)COC1=O)(C)O[Si](CCCOC(O1)COC1=O)(C)O[Si](CCCOC(O1)COC1=O)(C)O[Si](CCCOC(O1)COC1=O)(C)O[Si](CCCOC(O1)COC1=O)(C)O[Si](CCCOC(O1)COC1=O)(C)O[Si](CCCOC(O1)COC1=O)(C)O[Si](CCCOC(O1)COC1=O)(C)O[Si](CCCOC(O1)COC1=O)(C)O[Si](CCCOC(O1)COC1=O)(C)O[Si](CCCOC(O1)COC1=O)(C)O[Au],[Cu][Si](CCC1=CC=C([B-](C3=CC=CC=C3)(C4=CC=CC=C4)C2=CC=CC=C2)C=C1)(C)O[Si](CCCOC(O1)COC1=O)(C)O[Si](CCCOC(O1)COC1=O)(C)O[Si](CCCOC(O1)COC1=O)(C)O[Si](CCCOC(O1)COC1=O)(C)O[Si](CCCOC(O1)COC1=O)(C)O[Si](CCCOC(O1)COC1=O)(C)O[Si](CCCOC(O1)COC1=O)(C)O[Si](CCCOC(O1)COC1=O)(C)O[Si](CCCOC(O1)COC1=O)(C)O[Si](CCCOC(O1)COC1=O)(C)O[Si](CCCOC(O1)COC1=O)(C)O[Si](CCCOC(O1)COC1=O)(C)O[Si](CCCOC(O1)COC1=O)(C)O[Si](CCCOC(O1)COC1=O)(C)O[Si](CCCOC(O1)COC1=O)(C)O[Si](CCCOC(O1)COC1=O)(C)O[Si](CCCOC(O1)COC1=O)(C)O[Si](CCCOC(O1)COC1=O)(C)O[Si](CCCOC(O1)COC1=O)(C)O[Au],,,,,,1,1,0.05,0.95,,0.95/0.05,,,,2500,,,609.2228784,random,,,,,,,,,,,,,,,,,,,,,,,,,,,,,,,,,,,,,,,,,,,,,,,,,,,,,,,,,,,,,-11,,29.64504046,4.07E-08,-7.390543
,,,,,1,doi.org/10.1021/cm3005387,Siloxane borate+borate,[Cu][Si](CCC1=CC=C([B-](C3=CC=CC=C3)(C4=CC=CC=C4)C2=CC=CC=C2)C=C1)(C)O[Si](CCCOC(O1)COC1=O)(C)O[Si](CCCOC(O1)COC1=O)(C)O[Si](CCCOC(O1)COC1=O)(C)O[Si](CCCOC(O1)COC1=O)(C)O[Si](CCCOC(O1)COC1=O)(C)O[Si](CCCOC(O1)COC1=O)(C)O[Si](CCCOC(O1)COC1=O)(C)O[Si](CCCOC(O1)COC1=O)(C)O[Si](CCCOC(O1)COC1=O)(C)O[Si](CCCOC(O1)COC1=O)(C)O[Si](CCCOC(O1)COC1=O)(C)O[Si](CCCOC(O1)COC1=O)(C)O[Si](CCCOC(O1)COC1=O)(C)O[Si](CCCOC(O1)COC1=O)(C)O[Si](CCCOC(O1)COC1=O)(C)O[Si](CCCOC(O1)COC1=O)(C)O[Si](CCCOC(O1)COC1=O)(C)O[Si](CCCOC(O1)COC1=O)(C)O[Si](CCCOC(O1)COC1=O)(C)O[Au],[Cu][Si](CCC1=CC=C([B-](C3=CC=CC=C3)(C4=CC=CC=C4)C2=CC=CC=C2)C=C1)(C)O[Si](CCCOC(O1)COC1=O)(C)O[Si](CCCOC(O1)COC1=O)(C)O[Si](CCCOC(O1)COC1=O)(C)O[Si](CCCOC(O1)COC1=O)(C)O[Si](CCCOC(O1)COC1=O)(C)O[Si](CCCOC(O1)COC1=O)(C)O[Si](CCCOC(O1)COC1=O)(C)O[Si](CCCOC(O1)COC1=O)(C)O[Si](CCCOC(O1)COC1=O)(C)O[Si](CCCOC(O1)COC1=O)(C)O[Si](CCCOC(O1)COC1=O)(C)O[Si](CCCOC(O1)COC1=O)(C)O[Si](CCCOC(O1)COC1=O)(C)O[Si](CCCOC(O1)COC1=O)(C)O[Si](CCCOC(O1)COC1=O)(C)O[Si](CCCOC(O1)COC1=O)(C)O[Si](CCCOC(O1)COC1=O)(C)O[Si](CCCOC(O1)COC1=O)(C)O[Si](CCCOC(O1)COC1=O)(C)O[Au],,,,,,1,1,0.05,0.95,,0.95/0.05,,,,2500,,,609.2228784,random,,,,,,,,,,,,,,,,,,,,,,,,,,,,,,,,,,,,,,,,,,,,,,,,,,,,,,,,,,,,,-11,,24.64018835,2.35E-08,-7.628722
,,,,,1,doi.org/10.1021/cm3005387,Siloxane borate+borate,[Cu][Si](CCC1=CC=C([B-](C3=CC=CC=C3)(C4=CC=CC=C4)C2=CC=CC=C2)C=C1)(C)O[Si](CCCOC(O1)COC1=O)(C)O[Si](CCCOC(O1)COC1=O)(C)O[Si](CCCOC(O1)COC1=O)(C)O[Si](CCCOC(O1)COC1=O)(C)O[Si](CCCOC(O1)COC1=O)(C)O[Si](CCCOC(O1)COC1=O)(C)O[Si](CCCOC(O1)COC1=O)(C)O[Si](CCCOC(O1)COC1=O)(C)O[Si](CCCOC(O1)COC1=O)(C)O[Si](CCCOC(O1)COC1=O)(C)O[Si](CCCOC(O1)COC1=O)(C)O[Si](CCCOC(O1)COC1=O)(C)O[Si](CCCOC(O1)COC1=O)(C)O[Si](CCCOC(O1)COC1=O)(C)O[Si](CCCOC(O1)COC1=O)(C)O[Si](CCCOC(O1)COC1=O)(C)O[Si](CCCOC(O1)COC1=O)(C)O[Si](CCCOC(O1)COC1=O)(C)O[Si](CCCOC(O1)COC1=O)(C)O[Au],[Cu][Si](CCC1=CC=C([B-](C3=CC=CC=C3)(C4=CC=CC=C4)C2=CC=CC=C2)C=C1)(C)O[Si](CCCOC(O1)COC1=O)(C)O[Si](CCCOC(O1)COC1=O)(C)O[Si](CCCOC(O1)COC1=O)(C)O[Si](CCCOC(O1)COC1=O)(C)O[Si](CCCOC(O1)COC1=O)(C)O[Si](CCCOC(O1)COC1=O)(C)O[Si](CCCOC(O1)COC1=O)(C)O[Si](CCCOC(O1)COC1=O)(C)O[Si](CCCOC(O1)COC1=O)(C)O[Si](CCCOC(O1)COC1=O)(C)O[Si](CCCOC(O1)COC1=O)(C)O[Si](CCCOC(O1)COC1=O)(C)O[Si](CCCOC(O1)COC1=O)(C)O[Si](CCCOC(O1)COC1=O)(C)O[Si](CCCOC(O1)COC1=O)(C)O[Si](CCCOC(O1)COC1=O)(C)O[Si](CCCOC(O1)COC1=O)(C)O[Si](CCCOC(O1)COC1=O)(C)O[Si](CCCOC(O1)COC1=O)(C)O[Au],,,,,,1,1,0.05,0.95,,0.95/0.05,,,,2500,,,609.2228784,random,,,,,,,,,,,,,,,,,,,,,,,,,,,,,,,,,,,,,,,,,,,,,,,,,,,,,,,,,,,,,-11,,19.79800905,1.12E-08,-7.950963
,,,,,1,doi.org/10.1021/cm3005387,Siloxane borate+borate,[Cu][Si](CCC1=CC=C([B-](C3=CC=CC=C3)(C4=CC=CC=C4)C2=CC=CC=C2)C=C1)(C)O[Si](CCCOC(O1)COC1=O)(C)O[Si](CCCOC(O1)COC1=O)(C)O[Si](CCCOC(O1)COC1=O)(C)O[Si](CCCOC(O1)COC1=O)(C)O[Si](CCCOC(O1)COC1=O)(C)O[Si](CCCOC(O1)COC1=O)(C)O[Si](CCCOC(O1)COC1=O)(C)O[Si](CCCOC(O1)COC1=O)(C)O[Si](CCCOC(O1)COC1=O)(C)O[Si](CCCOC(O1)COC1=O)(C)O[Si](CCCOC(O1)COC1=O)(C)O[Si](CCCOC(O1)COC1=O)(C)O[Si](CCCOC(O1)COC1=O)(C)O[Si](CCCOC(O1)COC1=O)(C)O[Si](CCCOC(O1)COC1=O)(C)O[Si](CCCOC(O1)COC1=O)(C)O[Si](CCCOC(O1)COC1=O)(C)O[Si](CCCOC(O1)COC1=O)(C)O[Si](CCCOC(O1)COC1=O)(C)O[Au],[Cu][Si](CCC1=CC=C([B-](C3=CC=CC=C3)(C4=CC=CC=C4)C2=CC=CC=C2)C=C1)(C)O[Si](CCCOC(O1)COC1=O)(C)O[Si](CCCOC(O1)COC1=O)(C)O[Si](CCCOC(O1)COC1=O)(C)O[Si](CCCOC(O1)COC1=O)(C)O[Si](CCCOC(O1)COC1=O)(C)O[Si](CCCOC(O1)COC1=O)(C)O[Si](CCCOC(O1)COC1=O)(C)O[Si](CCCOC(O1)COC1=O)(C)O[Si](CCCOC(O1)COC1=O)(C)O[Si](CCCOC(O1)COC1=O)(C)O[Si](CCCOC(O1)COC1=O)(C)O[Si](CCCOC(O1)COC1=O)(C)O[Si](CCCOC(O1)COC1=O)(C)O[Si](CCCOC(O1)COC1=O)(C)O[Si](CCCOC(O1)COC1=O)(C)O[Si](CCCOC(O1)COC1=O)(C)O[Si](CCCOC(O1)COC1=O)(C)O[Si](CCCOC(O1)COC1=O)(C)O[Si](CCCOC(O1)COC1=O)(C)O[Au],,,,,,1,1,0.05,0.95,,0.95/0.05,,,,2500,,,609.2228784,random,,,,,,,,,,,,,,,,,,,,,,,,,,,,,,,,,,,,,,,,,,,,,,,,,,,,,,,,,,,,,-11,,14.91049731,5.87E-09,-8.231173
,,,,,1,doi.org/10.1021/cm3005387,Siloxane borate+borate,[Cu][Si](CCC1=CC=C([B-](C3=CC=CC=C3)(C4=CC=CC=C4)C2=CC=CC=C2)C=C1)(C)O[Si](CCCOC(O1)COC1=O)(C)O[Si](CCCOC(O1)COC1=O)(C)O[Si](CCCOC(O1)COC1=O)(C)O[Si](CCCOC(O1)COC1=O)(C)O[Si](CCCOC(O1)COC1=O)(C)O[Si](CCCOC(O1)COC1=O)(C)O[Si](CCCOC(O1)COC1=O)(C)O[Si](CCCOC(O1)COC1=O)(C)O[Si](CCCOC(O1)COC1=O)(C)O[Si](CCCOC(O1)COC1=O)(C)O[Si](CCCOC(O1)COC1=O)(C)O[Si](CCCOC(O1)COC1=O)(C)O[Si](CCCOC(O1)COC1=O)(C)O[Si](CCCOC(O1)COC1=O)(C)O[Si](CCCOC(O1)COC1=O)(C)O[Si](CCCOC(O1)COC1=O)(C)O[Si](CCCOC(O1)COC1=O)(C)O[Si](CCCOC(O1)COC1=O)(C)O[Si](CCCOC(O1)COC1=O)(C)O[Au],[Cu][Si](CCC1=CC=C([B-](C3=CC=CC=C3)(C4=CC=CC=C4)C2=CC=CC=C2)C=C1)(C)O[Si](CCCOC(O1)COC1=O)(C)O[Si](CCCOC(O1)COC1=O)(C)O[Si](CCCOC(O1)COC1=O)(C)O[Si](CCCOC(O1)COC1=O)(C)O[Si](CCCOC(O1)COC1=O)(C)O[Si](CCCOC(O1)COC1=O)(C)O[Si](CCCOC(O1)COC1=O)(C)O[Si](CCCOC(O1)COC1=O)(C)O[Si](CCCOC(O1)COC1=O)(C)O[Si](CCCOC(O1)COC1=O)(C)O[Si](CCCOC(O1)COC1=O)(C)O[Si](CCCOC(O1)COC1=O)(C)O[Si](CCCOC(O1)COC1=O)(C)O[Si](CCCOC(O1)COC1=O)(C)O[Si](CCCOC(O1)COC1=O)(C)O[Si](CCCOC(O1)COC1=O)(C)O[Si](CCCOC(O1)COC1=O)(C)O[Si](CCCOC(O1)COC1=O)(C)O[Si](CCCOC(O1)COC1=O)(C)O[Au],,,,,,1,1,0.05,0.95,,0.95/0.05,,,,2500,,,609.2228784,random,,,,,,,,,,,,,,,,,,,,,,,,,,,,,,,,,,,,,,,,,,,,,,,,,,,,,,,,,,,,,-11,,10.57134592,2.03E-09,-8.69352
,,,,,1,doi.org/10.1021/cm3005387,Siloxane borate+borate,[Cu][Si](CCC1=CC=C([B-](C3=CC=CC=C3)(C4=CC=CC=C4)C2=CC=CC=C2)C=C1)(C)O[Si](CCCOC(O1)COC1=O)(C)O[Si](CCCOC(O1)COC1=O)(C)O[Si](CCCOC(O1)COC1=O)(C)O[Si](CCCOC(O1)COC1=O)(C)O[Si](CCCOC(O1)COC1=O)(C)O[Si](CCCOC(O1)COC1=O)(C)O[Si](CCCOC(O1)COC1=O)(C)O[Si](CCCOC(O1)COC1=O)(C)O[Si](CCCOC(O1)COC1=O)(C)O[Si](CCCOC(O1)COC1=O)(C)O[Si](CCCOC(O1)COC1=O)(C)O[Si](CCCOC(O1)COC1=O)(C)O[Si](CCCOC(O1)COC1=O)(C)O[Si](CCCOC(O1)COC1=O)(C)O[Si](CCCOC(O1)COC1=O)(C)O[Si](CCCOC(O1)COC1=O)(C)O[Si](CCCOC(O1)COC1=O)(C)O[Si](CCCOC(O1)COC1=O)(C)O[Si](CCCOC(O1)COC1=O)(C)O[Au],[Cu][Si](CCC1=CC=C([B-](C3=CC=CC=C3)(C4=CC=CC=C4)C2=CC=CC=C2)C=C1)(C)O[Si](CCCOC(O1)COC1=O)(C)O[Si](CCCOC(O1)COC1=O)(C)O[Si](CCCOC(O1)COC1=O)(C)O[Si](CCCOC(O1)COC1=O)(C)O[Si](CCCOC(O1)COC1=O)(C)O[Si](CCCOC(O1)COC1=O)(C)O[Si](CCCOC(O1)COC1=O)(C)O[Si](CCCOC(O1)COC1=O)(C)O[Si](CCCOC(O1)COC1=O)(C)O[Si](CCCOC(O1)COC1=O)(C)O[Si](CCCOC(O1)COC1=O)(C)O[Si](CCCOC(O1)COC1=O)(C)O[Si](CCCOC(O1)COC1=O)(C)O[Si](CCCOC(O1)COC1=O)(C)O[Si](CCCOC(O1)COC1=O)(C)O[Si](CCCOC(O1)COC1=O)(C)O[Si](CCCOC(O1)COC1=O)(C)O[Si](CCCOC(O1)COC1=O)(C)O[Si](CCCOC(O1)COC1=O)(C)O[Au],,,,,,1,1,0.05,0.95,,0.95/0.05,,,,2500,,,609.2228784,random,,,,,,,,,,,,,,,,,,,,,,,,,,,,,,,,,,,,,,,,,,,,,,,,,,,,,,,,,,,,,-11,,5.047392178,7.95E-10,-9.099825
