Repository: zjurillpolymer/SPE_prediction

# SPE Prediction

Polymer electrolyte conductivity prediction using graph neural networks.

## Data

Data from [ChemPropPred](https://github.com/learningmatter-mit/Chem-prop-pred) — polymer electrolyte conductivity measurements including SMILES, conductivity (log S/cm), molecular weight, salt concentration, and temperature.

- `data/clean_train_data.csv` — cleaned training data
- `data/PolymerElectrolyteData.csv` — full raw dataset
- `data/PolyInfo_8salts.csv` / `data/polyinfo_5salts_4conc.csv` — PolyInfo polymer database with salt additives

File: data/PolymerElectrolyteData.csv (part 16 of 154)
Notes,Compound Notebook Name,Date Copied to Master Database,Data Recorded By,Seshadri Group,Oyaizu Group,DOI,Solvent 1 (S1),S1 SMILES,S1 SMILES 1,S1 SMILES 2,S1 SMILES 3,S1 Big SMILES,S1 End Group 1,S1 End Group 2,S1 Mol %,S1 Weight %,S1 SMILES 1 Mol %,S1 SMILES 2 Mol %,S1 SMILES 3 Mol %,S1 Molar Ratio,S1 Weight Ratio,S1 Mw,S1 Mn,S1 Mn or Mw,S1 Mw/Mn,S1 DOP,S1 Molar Mass (g/mol),S1 Type,S1 Block Mol Weight,Solvent 2 (S2),S2 SMILES,S2 SMILES 1,S2 SMILES 2,S2 Mol %,S2 Weight %,S2 SMILES 1 Mol %,S2 SMILES 2 Mol %,S2 Molar Ratio,S2 Weight Ratio,S2 Mw,S2 Mn,S2 Mn or Mw,S2 Mw/Mn,S2 DOP,S2 Molar Mass (g/mol),S2 Type,Solvent 3 (S3),S3 SMILES,S3 SMILES 1,S3 Mol %,S3 Weight %,S3 Molar Ratio,S3 Weight Ratio,S3 Mw,S3 Mn,S3 Mn or Mw,S3 Mw/Mn,S3 DOP,S3 Molar Mass (g/mol),S3 Type,Solvent 4 (S4),S4 SMILES,S4 Mol %,S4 Weight %,S4 Molar Ratio,S4 Weight Ratio,S4 Mw,S4 Mn,S4 Mn or Mw,S4 Mw/Mn,S4 DOP,S4 Molar Mass (g/mol),S4 Type,Salt 1,Salt1 SMILES,Salt1 Mol %,Salt1 Weight %,Salt1 Molality (mol salt/kg polymer),Salt1 Molar Mass (g/mol),Salt 2,Salt2 SMILES,Salt2 Mol %,Salt2 Weight %,Salt2 Molality (mol salt/kg polymer),Salt2 Molar Mass (g/mol),Inorganic Material 1 (IM1),IM1 Weight %,IM1 Particle Size (nm),Tg (oC),Heating Rate (K/min),Temperature (oC),Conductivity (S/cm),log Conductivity (S/cm)
,,,,,1,doi.org/10.1021/cm3005387,Siloxane borate+borate,[Cu][Si](CCC1=CC=C([B-](C3=CC=CC=C3)(C4=CC=CC=C4)C2=CC=CC=C2)C=C1)(C)O[Si](CCCOC(O1)COC1=O)(C)O[Si](CCCOC(O1)COC1=O)(C)O[Si](CCCOC(O1)COC1=O)(C)O[Si](CCCOC(O1)COC1=O)(C)O[Si](CCCOC(O1)COC1=O)(C)O[Si](CCCOC(O1)COC1=O)(C)O[Si](CCCOC(O1)COC1=O)(C)O[Si](CCCOC(O1)COC1=O)(C)O[Si](CCCOC(O1)COC1=O)(C)O[Si](CCCOC(O1)COC1=O)(C)O[Si](CCCOC(O1)COC1=O)(C)O[Si](CCCOC(O1)COC1=O)(C)O[Si](CCCOC(O1)COC1=O)(C)O[Si](CCCOC(O1)COC1=O)(C)O[Si](CCCOC(O1)COC1=O)(C)O[Si](CCCOC(O1)COC1=O)(C)O[Si](CCCOC(O1)COC1=O)(C)O[Si](CCCOC(O1)COC1=O)(C)O[Si](CCCOC(O1)COC1=O)(C)O[Au],[Cu][Si](CCC1=CC=C([B-](C3=CC=CC=C3)(C4=CC=CC=C4)C2=CC=CC=C2)C=C1)(C)O[Si](CCCOC(O1)COC1=O)(C)O[Si](CCCOC(O1)COC1=O)(C)O[Si](CCCOC(O1)COC1=O)(C)O[Si](CCCOC(O1)COC1=O)(C)O[Si](CCCOC(O1)COC1=O)(C)O[Si](CCCOC(O1)COC1=O)(C)O[Si](CCCOC(O1)COC1=O)(C)O[Si](CCCOC(O1)COC1=O)(C)O[Si](CCCOC(O1)COC1=O)(C)O[Si](CCCOC(O1)COC1=O)(C)O[Si](CCCOC(O1)COC1=O)(C)O[Si](CCCOC(O1)COC1=O)(C)O[Si](CCCOC(O1)COC1=O)(C)O[Si](CCCOC(O1)COC1=O)(C)O[Si](CCCOC(O1)COC1=O)(C)O[Si](CCCOC(O1)COC1=O)(C)O[Si](CCCOC(O1)COC1=O)(C)O[Si](CCCOC(O1)COC1=O)(C)O[Si](CCCOC(O1)COC1=O)(C)O[Au],,,,,,1,1,0.05,0.95,,0.95/0.05,,,,2500,,,609.2228784,random,,,,,,,,,,,,,,,,,,,,,,,,,,,,,,,,,,,,,,,,,,,,,,,,,,,,,,,,,,,,,-11,,0.094275737,2.49E-10,-9.604203
,,,,,1,doi.org/10.1021/cm3005387,Siloxane borate+borate,[Cu][Si](CCC1=CC=C([B-](C3=CC=CC=C3)(C4=CC=CC=C4)C2=CC=CC=C2)C=C1)(C)O[Si](CCCOC(O1)COC1=O)(C)O[Si](CCCOC(O1)COC1=O)(C)O[Si](CCCOC(O1)COC1=O)(C)O[Si](CCCOC(O1)COC1=O)(C)O[Si](CCCOC(O1)COC1=O)(C)O[Si](CCCOC(O1)COC1=O)(C)O[Si](CCCOC(O1)COC1=O)(C)O[Si](CCCOC(O1)COC1=O)(C)O[Si](CCCOC(O1)COC1=O)(C)O[Si](CCCOC(O1)COC1=O)(C)O[Si](CCCOC(O1)COC1=O)(C)O[Si](CCCOC(O1)COC1=O)(C)O[Si](CCCOC(O1)COC1=O)(C)O[Si](CCCOC(O1)COC1=O)(C)O[Si](CCCOC(O1)COC1=O)(C)O[Si](CCCOC(O1)COC1=O)(C)O[Si](CCCOC(O1)COC1=O)(C)O[Si](CCCOC(O1)COC1=O)(C)O[Si](CCCOC(O1)COC1=O)(C)O[Au],[Cu][Si](CCC1=CC=C([B-](C3=CC=CC=C3)(C4=CC=CC=C4)C2=CC=CC=C2)C=C1)(C)O[Si](CCCOC(O1)COC1=O)(C)O[Si](CCCOC(O1)COC1=O)(C)O[Si](CCCOC(O1)COC1=O)(C)O[Si](CCCOC(O1)COC1=O)(C)O[Si](CCCOC(O1)COC1=O)(C)O[Si](CCCOC(O1)COC1=O)(C)O[Si](CCCOC(O1)COC1=O)(C)O[Si](CCCOC(O1)COC1=O)(C)O[Si](CCCOC(O1)COC1=O)(C)O[Si](CCCOC(O1)COC1=O)(C)O[Si](CCCOC(O1)COC1=O)(C)O[Si](CCCOC(O1)COC1=O)(C)O[Si](CCCOC(O1)COC1=O)(C)O[Si](CCCOC(O1)COC1=O)(C)O[Si](CCCOC(O1)COC1=O)(C)O[Si](CCCOC(O1)COC1=O)(C)O[Si](CCCOC(O1)COC1=O)(C)O[Si](CCCOC(O1)COC1=O)(C)O[Si](CCCOC(O1)COC1=O)(C)O[Au],,,,,,1,1,0.05,0.95,,0.95/0.05,,,,2500,,,609.2228784,random,,,,,,,,,,,,,,,,,,,,,,,,,,,,,,,,,,,,,,,,,,,,,,,,,,,,,,,,,,,,,-11,,-5.206277828,7.30E-11,-10.136602
,,,,,1,doi.org/10.1021/cm3005387,Siloxane borate+borate,[Cu][Si](CCC1=CC=C([B-](C3=CC=CC=C3)(C4=CC=CC=C4)C2=CC=CC=C2)C=C1)(C)O[Si](CCCOC(O1)COC1=O)(C)O[Si](CCCOC(O1)COC1=O)(C)O[Si](CCCOC(O1)COC1=O)(C)O[Si](CCCOC(O1)COC1=O)(C)O[Si](CCCOC(O1)COC1=O)(C)O[Si](CCCOC(O1)COC1=O)(C)O[Si](CCCOC(O1)COC1=O)(C)O[Si](CCCOC(O1)COC1=O)(C)O[Si](CCCOC(O1)COC1=O)(C)O[Si](CCCOC(O1)COC1=O)(C)O[Si](CCCOC(O1)COC1=O)(C)O[Si](CCCOC(O1)COC1=O)(C)O[Si](CCCOC(O1)COC1=O)(C)O[Si](CCCOC(O1)COC1=O)(C)O[Si](CCCOC(O1)COC1=O)(C)O[Si](CCCOC(O1)COC1=O)(C)O[Si](CCCOC(O1)COC1=O)(C)O[Si](CCCOC(O1)COC1=O)(C)O[Si](CCCOC(O1)COC1=O)(C)O[Au],[Cu][Si](CCC1=CC=C([B-](C3=CC=CC=C3)(C4=CC=CC=C4)C2=CC=CC=C2)C=C1)(C)O[Si](CCCOC(O1)COC1=O)(C)O[Si](CCCOC(O1)COC1=O)(C)O[Si](CCCOC(O1)COC1=O)(C)O[Si](CCCOC(O1)COC1=O)(C)O[Si](CCCOC(O1)COC1=O)(C)O[Si](CCCOC(O1)COC1=O)(C)O[Si](CCCOC(O1)COC1=O)(C)O[Si](CCCOC(O1)COC1=O)(C)O[Si](CCCOC(O1)COC1=O)(C)O[Si](CCCOC(O1)COC1=O)(C)O[Si](CCCOC(O1)COC1=O)(C)O[Si](CCCOC(O1)COC1=O)(C)O[Si](CCCOC(O1)COC1=O)(C)O[Si](CCCOC(O1)COC1=O)(C)O[Si](CCCOC(O1)COC1=O)(C)O[Si](CCCOC(O1)COC1=O)(C)O[Si](CCCOC(O1)COC1=O)(C)O[Si](CCCOC(O1)COC1=O)(C)O[Si](CCCOC(O1)COC1=O)(C)O[Au],,,,,,1,1,0.05,0.95,,0.95/0.05,,,,2500,,,609.2228784,random,,,,,,,,,,,,,,,,,,,,,,,,,,,,,,,,,,,,,,,,,,,,,,,,,,,,,,,,,,,,,-11,,-10.30509821,1.46E-11,-10.837128
,,,,,1,doi.org/10.1021/cm3005387,Siloxane borate+borate,[Cu][Si](CCC1=CC=C([B-](C3=CC=CC=C3)(C4=CC=CC=C4)C2=CC=CC=C2)C=C1)(C)O[Si](CCCOC(O1)COC1=O)(C)O[Si](CCCOC(O1)COC1=O)(C)O[Si](CCCOC(O1)COC1=O)(C)O[Si](CCCOC(O1)COC1=O)(C)O[Si](CCCOC(O1)COC1=O)(C)O[Si](CCCOC(O1)COC1=O)(C)O[Si](CCCOC(O1)COC1=O)(C)O[Si](CCCOC(O1)COC1=O)(C)O[Si](CCCOC(O1)COC1=O)(C)O[Si](CCCOC(O1)COC1=O)(C)O[Si](CCCOC(O1)COC1=O)(C)O[Au],[Cu][Si](CCC1=CC=C([B-](C3=CC=CC=C3)(C4=CC=CC=C4)C2=CC=CC=C2)C=C1)(C)O[Si](CCCOC(O1)COC1=O)(C)O[Si](CCCOC(O1)COC1=O)(C)O[Si](CCCOC(O1)COC1=O)(C)O[Si](CCCOC(O1)COC1=O)(C)O[Si](CCCOC(O1)COC1=O)(C)O[Si](CCCOC(O1)COC1=O)(C)O[Si](CCCOC(O1)COC1=O)(C)O[Si](CCCOC(O1)COC1=O)(C)O[Si](CCCOC(O1)COC1=O)(C)O[Si](CCCOC(O1)COC1=O)(C)O[Si](CCCOC(O1)COC1=O)(C)O[Au],,,,,,1,1,0.08,0.92,,0.92/0.08,,,,2500,,,609.2228784,random,,,,,,,,,,,,,,,,,,,,,,,,,,,,,,,,,,,,,,,,,,,,,,,,,,,,,,,,,,,,,-6,,-9.63650073,2.29E-11,-10.640981
,,,,,1,doi.org/10.1021/cm3005387,Siloxane borate+borate,[Cu][Si](CCC1=CC=C([B-](C3=CC=CC=C3)(C4=CC=CC=C4)C2=CC=CC=C2)C=C1)(C)O[Si](CCCOC(O1)COC1=O)(C)O[Si](CCCOC(O1)COC1=O)(C)O[Si](CCCOC(O1)COC1=O)(C)O[Si](CCCOC(O1)COC1=O)(C)O[Si](CCCOC(O1)COC1=O)(C)O[Si](CCCOC(O1)COC1=O)(C)O[Si](CCCOC(O1)COC1=O)(C)O[Si](CCCOC(O1)COC1=O)(C)O[Si](CCCOC(O1)COC1=O)(C)O[Si](CCCOC(O1)COC1=O)(C)O[Si](CCCOC(O1)COC1=O)(C)O[Au],[Cu][Si](CCC1=CC=C([B-](C3=CC=CC=C3)(C4=CC=CC=C4)C2=CC=CC=C2)C=C1)(C)O[Si](CCCOC(O1)COC1=O)(C)O[Si](CCCOC(O1)COC1=O)(C)O[Si](CCCOC(O1)COC1=O)(C)O[Si](CCCOC(O1)COC1=O)(C)O[Si](CCCOC(O1)COC1=O)(C)O[Si](CCCOC(O1)COC1=O)(C)O[Si](CCCOC(O1)COC1=O)(C)O[Si](CCCOC(O1)COC1=O)(C)O[Si](CCCOC(O1)COC1=O)(C)O[Si](CCCOC(O1)COC1=O)(C)O[Si](CCCOC(O1)COC1=O)(C)O[Au],,,,,,1,1,0.08,0.92,,0.92/0.08,,,,2500,,,609.2228784,random,,,,,,,,,,,,,,,,,,,,,,,,,,,,,,,,,,,,,,,,,,,,,,,,,,,,,,,,,,,,,-6,,-4.685480137,1.30E-10,-9.884413
,,,,,1,doi.org/10.1021/cm3005387,Siloxane borate+borate,[Cu][Si](CCC1=CC=C([B-](C3=CC=CC=C3)(C4=CC=CC=C4)C2=CC=CC=C2)C=C1)(C)O[Si](CCCOC(O1)COC1=O)(C)O[Si](CCCOC(O1)COC1=O)(C)O[Si](CCCOC(O1)COC1=O)(C)O[Si](CCCOC(O1)COC1=O)(C)O[Si](CCCOC(O1)COC1=O)(C)O[Si](CCCOC(O1)COC1=O)(C)O[Si](CCCOC(O1)COC1=O)(C)O[Si](CCCOC(O1)COC1=O)(C)O[Si](CCCOC(O1)COC1=O)(C)O[Si](CCCOC(O1)COC1=O)(C)O[Si](CCCOC(O1)COC1=O)(C)O[Au],[Cu][Si](CCC1=CC=C([B-](C3=CC=CC=C3)(C4=CC=CC=C4)C2=CC=CC=C2)C=C1)(C)O[Si](CCCOC(O1)COC1=O)(C)O[Si](CCCOC(O1)COC1=O)(C)O[Si](CCCOC(O1)COC1=O)(C)O[Si](CCCOC(O1)COC1=O)(C)O[Si](CCCOC(O1)COC1=O)(C)O[Si](CCCOC(O1)COC1=O)(C)O[Si](CCCOC(O1)COC1=O)(C)O[Si](CCCOC(O1)COC1=O)(C)O[Si](CCCOC(O1)COC1=O)(C)O[Si](CCCOC(O1)COC1=O)(C)O[Si](CCCOC(O1)COC1=O)(C)O[Au],,,,,,1,1,0.08,0.92,,0.92/0.08,,,,2500,,,609.2228784,random,,,,,,,,,,,,,,,,,,,,,,,,,,,,,,,,,,,,,,,,,,,,,,,,,,,,,,,,,,,,,-6,,0.094275737,5.57E-10,-9.25394
,,,,,1,doi.org/10.1021/cm3005387,Siloxane borate+borate,[Cu][Si](CCC1=CC=C([B-](C3=CC=CC=C3)(C4=CC=CC=C4)C2=CC=CC=C2)C=C1)(C)O[Si](CCCOC(O1)COC1=O)(C)O[Si](CCCOC(O1)COC1=O)(C)O[Si](CCCOC(O1)COC1=O)(C)O[Si](CCCOC(O1)COC1=O)(C)O[Si](CCCOC(O1)COC1=O)(C)O[Si](CCCOC(O1)COC1=O)(C)O[Si](CCCOC(O1)COC1=O)(C)O[Si](CCCOC(O1)COC1=O)(C)O[Si](CCCOC(O1)COC1=O)(C)O[Si](CCCOC(O1)COC1=O)(C)O[Si](CCCOC(O1)COC1=O)(C)O[Au],[Cu][Si](CCC1=CC=C([B-](C3=CC=CC=C3)(C4=CC=CC=C4)C2=CC=CC=C2)C=C1)(C)O[Si](CCCOC(O1)COC1=O)(C)O[Si](CCCOC(O1)COC1=O)(C)O[Si](CCCOC(O1)COC1=O)(C)O[Si](CCCOC(O1)COC1=O)(C)O[Si](CCCOC(O1)COC1=O)(C)O[Si](CCCOC(O1)COC1=O)(C)O[Si](CCCOC(O1)COC1=O)(C)O[Si](CCCOC(O1)COC1=O)(C)O[Si](CCCOC(O1)COC1=O)(C)O[Si](CCCOC(O1)COC1=O)(C)O[Si](CCCOC(O1)COC1=O)(C)O[Au],,,,,,1,1,0.08,0.92,,0.92/0.08,,,,2500,,,609.2228784,random,,,,,,,,,,,,,,,,,,,,,,,,,,,,,,,,,,,,,,,,,,,,,,,,,,,,,,,,,,,,,-6,,4.67431335,1.84E-09,-8.735552
,,,,,1,doi.org/10.1021/cm3005387,Siloxane borate+borate,[Cu][Si](CCC1=CC=C([B-](C3=CC=CC=C3)(C4=CC=CC=C4)C2=CC=CC=C2)C=C1)(C)O[Si](CCCOC(O1)COC1=O)(C)O[Si](CCCOC(O1)COC1=O)(C)O[Si](CCCOC(O1)COC1=O)(C)O[Si](CCCOC(O1)COC1=O)(C)O[Si](CCCOC(O1)COC1=O)(C)O[Si](CCCOC(O1)COC1=O)(C)O[Si](CCCOC(O1)COC1=O)(C)O[Si](CCCOC(O1)COC1=O)(C)O[Si](CCCOC(O1)COC1=O)(C)O[Si](CCCOC(O1)COC1=O)(C)O[Si](CCCOC(O1)COC1=O)(C)O[Au],[Cu][Si](CCC1=CC=C([B-](C3=CC=CC=C3)(C4=CC=CC=C4)C2=CC=CC=C2)C=C1)(C)O[Si](CCCOC(O1)COC1=O)(C)O[Si](CCCOC(O1)COC1=O)(C)O[Si](CCCOC(O1)COC1=O)(C)O[Si](CCCOC(O1)COC1=O)(C)O[Si](CCCOC(O1)COC1=O)(C)O[Si](CCCOC(O1)COC1=O)(C)O[Si](CCCOC(O1)COC1=O)(C)O[Si](CCCOC(O1)COC1=O)(C)O[Si](CCCOC(O1)COC1=O)(C)O[Si](CCCOC(O1)COC1=O)(C)O[Si](CCCOC(O1)COC1=O)(C)O[Au],,,,,,1,1,0.08,0.92,,0.92/0.08,,,,2500,,,609.2228784,random,,,,,,,,,,,,,,,,,,,,,,,,,,,,,,,,,,,,,,,,,,,,,,,,,,,,,,,,,,,,,-6,,10.37723761,5.69E-09,-8.245184
,,,,,1,doi.org/10.1021/cm3005387,Siloxane borate+borate,[Cu][Si](CCC1=CC=C([B-](C3=CC=CC=C3)(C4=CC=CC=C4)C2=CC=CC=C2)C=C1)(C)O[Si](CCCOC(O1)COC1=O)(C)O[Si](CCCOC(O1)COC1=O)(C)O[Si](CCCOC(O1)COC1=O)(C)O[Si](CCCOC(O1)COC1=O)(C)O[Si](CCCOC(O1)COC1=O)(C)O[Si](CCCOC(O1)COC1=O)(C)O[Si](CCCOC(O1)COC1=O)(C)O[Si](CCCOC(O1)COC1=O)(C)O[Si](CCCOC(O1)COC1=O)(C)O[Si](CCCOC(O1)COC1=O)(C)O[Si](CCCOC(O1)COC1=O)(C)O[Au],[Cu][Si](CCC1=CC=C([B-](C3=CC=CC=C3)(C4=CC=CC=C4)C2=CC=CC=C2)C=C1)(C)O[Si](CCCOC(O1)COC1=O)(C)O[Si](CCCOC(O1)COC1=O)(C)O[Si](CCCOC(O1)COC1=O)(C)O[Si](CCCOC(O1)COC1=O)(C)O[Si](CCCOC(O1)COC1=O)(C)O[Si](CCCOC(O1)COC1=O)(C)O[Si](CCCOC(O1)COC1=O)(C)O[Si](CCCOC(O1)COC1=O)(C)O[Si](CCCOC(O1)COC1=O)(C)O[Si](CCCOC(O1)COC1=O)(C)O[Si](CCCOC(O1)COC1=O)(C)O[Au],,,,,,1,1,0.08,0.92,,0.92/0.08,,,,2500,,,609.2228784,random,,,,,,,,,,,,,,,,,,,,,,,,,,,,,,,,,,,,,,,,,,,,,,,,,,,,,,,,,,,,,-6,,14.91049731,1.40E-08,-7.85289
,,,,,1,doi.org/10.1021/cm3005387,Siloxane borate+borate,[Cu][Si](CCC1=CC=C([B-](C3=CC=CC=C3)(C4=CC=CC=C4)C2=CC=CC=C2)C=C1)(C)O[Si](CCCOC(O1)COC1=O)(C)O[Si](CCCOC(O1)COC1=O)(C)O[Si](CCCOC(O1)COC1=O)(C)O[Si](CCCOC(O1)COC1=O)(C)O[Si](CCCOC(O1)COC1=O)(C)O[Si](CCCOC(O1)COC1=O)(C)O[Si](CCCOC(O1)COC1=O)(C)O[Si](CCCOC(O1)COC1=O)(C)O[Si](CCCOC(O1)COC1=O)(C)O[Si](CCCOC(O1)COC1=O)(C)O[Si](CCCOC(O1)COC1=O)(C)O[Au],[Cu][Si](CCC1=CC=C([B-](C3=CC=CC=C3)(C4=CC=CC=C4)C2=CC=CC=C2)C=C1)(C)O[Si](CCCOC(O1)COC1=O)(C)O[Si](CCCOC(O1)COC1=O)(C)O[Si](CCCOC(O1)COC1=O)(C)O[Si](CCCOC(O1)COC1=O)(C)O[Si](CCCOC(O1)COC1=O)(C)O[Si](CCCOC(O1)COC1=O)(C)O[Si](CCCOC(O1)COC1=O)(C)O[Si](CCCOC(O1)COC1=O)(C)O[Si](CCCOC(O1)COC1=O)(C)O[Si](CCCOC(O1)COC1=O)(C)O[Si](CCCOC(O1)COC1=O)(C)O[Au],,,,,,1,1,0.08,0.92,,0.92/0.08,,,,2500,,,609.2228784,random,,,,,,,,,,,,,,,,,,,,,,,,,,,,,,,,,,,,,,,,,,,,,,,,,,,,,,,,,,,,,-6,,20.83725506,3.69E-08,-7.432574
,,,,,1,doi.org/10.1021/cm3005387,Siloxane borate+borate,[Cu][Si](CCC1=CC=C([B-](C3=CC=CC=C3)(C4=CC=CC=C4)C2=CC=CC=C2)C=C1)(C)O[Si](CCCOC(O1)COC1=O)(C)O[Si](CCCOC(O1)COC1=O)(C)O[Si](CCCOC(O1)COC1=O)(C)O[Si](CCCOC(O1)COC1=O)(C)O[Si](CCCOC(O1)COC1=O)(C)O[Si](CCCOC(O1)COC1=O)(C)O[Si](CCCOC(O1)COC1=O)(C)O[Si](CCCOC(O1)COC1=O)(C)O[Si](CCCOC(O1)COC1=O)(C)O[Si](CCCOC(O1)COC1=O)(C)O[Si](CCCOC(O1)COC1=O)(C)O[Au],[Cu][Si](CCC1=CC=C([B-](C3=CC=CC=C3)(C4=CC=CC=C4)C2=CC=CC=C2)C=C1)(C)O[Si](CCCOC(O1)COC1=O)(C)O[Si](CCCOC(O1)COC1=O)(C)O[Si](CCCOC(O1)COC1=O)(C)O[Si](CCCOC(O1)COC1=O)(C)O[Si](CCCOC(O1)COC1=O)(C)O[Si](CCCOC(O1)COC1=O)(C)O[Si](CCCOC(O1)COC1=O)(C)O[Si](CCCOC(O1)COC1=O)(C)O[Si](CCCOC(O1)COC1=O)(C)O[Si](CCCOC(O1)COC1=O)(C)O[Si](CCCOC(O1)COC1=O)(C)O[Au],,,,,,1,1,0.08,0.92,,0.92/0.08,,,,2500,,,609.2228784,random,,,,,,,,,,,,,,,,,,,,,,,,,,,,,,,,,,,,,,,,,,,,,,,,,,,,,,,,,,,,,-6,,25.28352244,9.11E-08,-7.04028
,,,,,1,doi.org/10.1021/cm3005387,Siloxane borate+borate,[Cu][Si](CCC1=CC=C([B-](C3=CC=CC=C3)(C4=CC=CC=C4)C2=CC=CC=C2)C=C1)(C)O[Si](CCCOC(O1)COC1=O)(C)O[Si](CCCOC(O1)COC1=O)(C)O[Si](CCCOC(O1)COC1=O)(C)O[Si](CCCOC(O1)COC1=O)(C)O[Si](CCCOC(O1)COC1=O)(C)O[Si](CCCOC(O1)COC1=O)(C)O[Si](CCCOC(O1)COC1=O)(C)O[Si](CCCOC(O1)COC1=O)(C)O[Si](CCCOC(O1)COC1=O)(C)O[Si](CCCOC(O1)COC1=O)(C)O[Si](CCCOC(O1)COC1=O)(C)O[Au],[Cu][Si](CCC1=CC=C([B-](C3=CC=CC=C3)(C4=CC=CC=C4)C2=CC=CC=C2)C=C1)(C)O[Si](CCCOC(O1)COC1=O)(C)O[Si](CCCOC(O1)COC1=O)(C)O[Si](CCCOC(O1)COC1=O)(C)O[Si](CCCOC(O1)COC1=O)(C)O[Si](CCCOC(O1)COC1=O)(C)O[Si](CCCOC(O1)COC1=O)(C)O[Si](CCCOC(O1)COC1=O)(C)O[Si](CCCOC(O1)COC1=O)(C)O[Si](CCCOC(O1)COC1=O)(C)O[Si](CCCOC(O1)COC1=O)(C)O[Si](CCCOC(O1)COC1=O)(C)O[Au],,,,,,1,1,0.08,0.92,,0.92/0.08,,,,2500,,,609.2228784,random,,,,,,,,,,,,,,,,,,,,,,,,,,,,,,,,,,,,,,,,,,,,,,,,,,,,,,,,,,,,,-6,,29.86643773,1.30E-07,-6.886165
,,,,,1,doi.org/10.1021/cm3005387,Siloxane borate+borate,[Cu][Si](CCC1=CC=C([B-](C3=CC=CC=C3)(C4=CC=CC=C4)C2=CC=CC=C2)C=C1)(C)O[Si](CCCOC(O1)COC1=O)(C)O[Si](CCCOC(O1)COC1=O)(C)O[Si](CCCOC(O1)COC1=O)(C)O[Si](CCCOC(O1)COC1=O)(C)O[Si](CCCOC(O1)COC1=O)(C)O[Si](CCCOC(O1)COC1=O)(C)O[Si](CCCOC(O1)COC1=O)(C)O[Si](CCCOC(O1)COC1=O)(C)O[Si](CCCOC(O1)COC1=O)(C)O[Si](CCCOC(O1)COC1=O)(C)O[Si](CCCOC(O1)COC1=O)(C)O[Au],[Cu][Si](CCC1=CC=C([B-](C3=CC=CC=C3)(C4=CC=CC=C4)C2=CC=CC=C2)C=C1)(C)O[Si](CCCOC(O1)COC1=O)(C)O[Si](CCCOC(O1)COC1=O)(C)O[Si](CCCOC(O1)COC1=O)(C)O[Si](CCCOC(O1)COC1=O)(C)O[Si](CCCOC(O1)COC1=O)(C)O[Si](CCCOC(O1)COC1=O)(C)O[Si](CCCOC(O1)COC1=O)(C)O[Si](CCCOC(O1)COC1=O)(C)O[Si](CCCOC(O1)COC1=O)(C)O[Si](CCCOC(O1)COC1=O)(C)O[Si](CCCOC(O1)COC1=O)(C)O[Au],,,,,,1,1,0.08,0.92,,0.92/0.08,,,,2500,,,609.2228784,random,,,,,,,,,,,,,,,,,,,,,,,,,,,,,,,,,,,,,,,,,,,,,,,,,,,,,,,,,,,,,-6,,34.59230398,2.56E-07,-6.591944
,,,,,1,doi.org/10.1021/cm3005387,Siloxane borate+borate,[Cu][Si](CCC1=CC=C([B-](C3=CC=CC=C3)(C4=CC=CC=C4)C2=CC=CC=C2)C=C1)(C)O[Si](CCCOC(O1)COC1=O)(C)O[Si](CCCOC(O1)COC1=O)(C)O[Si](CCCOC(O1)COC1=O)(C)O[Si](CCCOC(O1)COC1=O)(C)O[Si](CCCOC(O1)COC1=O)(C)O[Si](CCCOC(O1)COC1=O)(C)O[Si](CCCOC(O1)COC1=O)(C)O[Si](CCCOC(O1)COC1=O)(C)O[Si](CCCOC(O1)COC1=O)(C)O[Si](CCCOC(O1)COC1=O)(C)O[Si](CCCOC(O1)COC1=O)(C)O[Au],[Cu][Si](CCC1=CC=C([B-](C3=CC=CC=C3)(C4=CC=CC=C4)C2=CC=CC=C2)C=C1)(C)O[Si](CCCOC(O1)COC1=O)(C)O[Si](CCCOC(O1)COC1=O)(C)O[Si](CCCOC(O1)COC1=O)(C)O[Si](CCCOC(O1)COC1=O)(C)O[Si](CCCOC(O1)COC1=O)(C)O[Si](CCCOC(O1)COC1=O)(C)O[Si](CCCOC(O1)COC1=O)(C)O[Si](CCCOC(O1)COC1=O)(C)O[Si](CCCOC(O1)COC1=O)(C)O[Si](CCCOC(O1)COC1=O)(C)O[Si](CCCOC(O1)COC1=O)(C)O[Au],,,,,,1,1,0.08,0.92,,0.92/0.08,,,,2500,,,609.2228784,random,,,,,,,,,,,,,,,,,,,,,,,,,,,,,,,,,,,,,,,,,,,,,,,,,,,,,,,,,,,,,-6,,38.7619485,3.77E-07,-6.423818
,,,,,1,doi.org/10.1021/cm3005387,Siloxane borate+borate,[Cu][Si](CCC1=CC=C([B-](C3=CC=CC=C3)(C4=CC=CC=C4)C2=CC=CC=C2)C=C1)(C)O[Si](CCCOC(O1)COC1=O)(C)O[Si](CCCOC(O1)COC1=O)(C)O[Si](CCCOC(O1)COC1=O)(C)O[Si](CCCOC(O1)COC1=O)(C)O[Si](CCCOC(O1)COC1=O)(C)O[Si](CCCOC(O1)COC1=O)(C)O[Si](CCCOC(O1)COC1=O)(C)O[Si](CCCOC(O1)COC1=O)(C)O[Si](CCCOC(O1)COC1=O)(C)O[Si](CCCOC(O1)COC1=O)(C)O[Si](CCCOC(O1)COC1=O)(C)O[Au],[Cu][Si](CCC1=CC=C([B-](C3=CC=CC=C3)(C4=CC=CC=C4)C2=CC=CC=C2)C=C1)(C)O[Si](CCCOC(O1)COC1=O)(C)O[Si](CCCOC(O1)COC1=O)(C)O[Si](CCCOC(O1)COC1=O)(C)O[Si](CCCOC(O1)COC1=O)(C)O[Si](CCCOC(O1)COC1=O)(C)O[Si](CCCOC(O1)COC1=O)(C)O[Si](CCCOC(O1)COC1=O)(C)O[Si](CCCOC(O1)COC1=O)(C)O[Si](CCCOC(O1)COC1=O)(C)O[Si](CCCOC(O1)COC1=O)(C)O[Si](CCCOC(O1)COC1=O)(C)O[Au],,,,,,1,1,0.08,0.92,,0.92/0.08,,,,2500,,,609.2228784,random,,,,,,,,,,,,,,,,,,,,,,,,,,,,,,,,,,,,,,,,,,,,,,,,,,,,,,,,,,,,,-6,,44.25711398,6.52E-07,-6.185639
,,,,,1,doi.org/10.1021/cm3005387,Siloxane borate+borate,[Cu][Si](CCC1=CC=C([B-](C3=CC=CC=C3)(C4=CC=CC=C4)C2=CC=CC=C2)C=C1)(C)O[Si](CCCOC(O1)COC1=O)(C)O[Si](CCCOC(O1)COC1=O)(C)O[Si](CCCOC(O1)COC1=O)(C)O[Si](CCCOC(O1)COC1=O)(C)O[Si](CCCOC(O1)COC1=O)(C)O[Si](CCCOC(O1)COC1=O)(C)O[Si](CCCOC(O1)COC1=O)(C)O[Si](CCCOC(O1)COC1=O)(C)O[Si](CCCOC(O1)COC1=O)(C)O[Si](CCCOC(O1)COC1=O)(C)O[Si](CCCOC(O1)COC1=O)(C)O[Au],[Cu][Si](CCC1=CC=C([B-](C3=CC=CC=C3)(C4=CC=CC=C4)C2=CC=CC=C2)C=C1)(C)O[Si](CCCOC(O1)COC1=O)(C)O[Si](CCCOC(O1)COC1=O)(C)O[Si](CCCOC(O1)COC1=O)(C)O[Si](CCCOC(O1)COC1=O)(C)O[Si](CCCOC(O1)COC1=O)(C)O[Si](CCCOC(O1)COC1=O)(C)O[Si](CCCOC(O1)COC1=O)(C)O[Si](CCCOC(O1)COC1=O)(C)O[Si](CCCOC(O1)COC1=O)(C)O[Si](CCCOC(O1)COC1=O)(C)O[Si](CCCOC(O1)COC1=O)(C)O[Au],,,,,,1,1,0.08,0.92,,0.92/0.08,,,,2500,,,609.2228784,random,,,,,,,,,,,,,,,,,,,,,,,,,,,,,,,,,,,,,,,,,,,,,,,,,,,,,,,,,,,,,-6,,50.20157791,1.28E-06,-5.891419
,,,,,1,doi.org/10.1021/cm3005387,Siloxane borate+borate,[Cu][Si](CCC1=CC=C([B-](C3=CC=CC=C3)(C4=CC=CC=C4)C2=CC=CC=C2)C=C1)(C)O[Si](CCCOC(O1)COC1=O)(C)O[Si](CCCOC(O1)COC1=O)(C)O[Si](CCCOC(O1)COC1=O)(C)O[Si](CCCOC(O1)COC1=O)(C)O[Si](CCCOC(O1)COC1=O)(C)O[Si](CCCOC(O1)COC1=O)(C)O[Si](CCCOC(O1)COC1=O)(C)O[Si](CCCOC(O1)COC1=O)(C)O[Si](CCCOC(O1)COC1=O)(C)O[Si](CCCOC(O1)COC1=O)(C)O[Si](CCCOC(O1)COC1=O)(C)O[Au],[Cu][Si](CCC1=CC=C([B-](C3=CC=CC=C3)(C4=CC=CC=C4)C2=CC=CC=C2)C=C1)(C)O[Si](CCCOC(O1)COC1=O)(C)O[Si](CCCOC(O1)COC1=O)(C)O[Si](CCCOC(O1)COC1=O)(C)O[Si](CCCOC(O1)COC1=O)(C)O[Si](CCCOC(O1)COC1=O)(C)O[Si](CCCOC(O1)COC1=O)(C)O[Si](CCCOC(O1)COC1=O)(C)O[Si](CCCOC(O1)COC1=O)(C)O[Si](CCCOC(O1)COC1=O)(C)O[Si](CCCOC(O1)COC1=O)(C)O[Si](CCCOC(O1)COC1=O)(C)O[Au],,,,,,1,1,0.08,0.92,,0.92/0.08,,,,2500,,,609.2228784,random,,,,,,,,,,,,,,,,,,,,,,,,,,,,,,,,,,,,,,,,,,,,,,,,,,,,,,,,,,,,,-6,,59.81507396,3.07E-06,-5.513135
,,,,,1,doi.org/10.1021/cm3005387,Siloxane borate+borate,[Cu][Si](CCC1=CC=C([B-](C3=CC=CC=C3)(C4=CC=CC=C4)C2=CC=CC=C2)C=C1)(C)O[Si](CCCOC(O1)COC1=O)(C)O[Si](CCCOC(O1)COC1=O)(C)O[Si](CCCOC(O1)COC1=O)(C)O[Si](CCCOC(O1)COC1=O)(C)O[Si](CCCOC(O1)COC1=O)(C)O[Si](CCCOC(O1)COC1=O)(C)O[Si](CCCOC(O1)COC1=O)(C)O[Si](CCCOC(O1)COC1=O)(C)O[Si](CCCOC(O1)COC1=O)(C)O[Si](CCCOC(O1)COC1=O)(C)O[Si](CCCOC(O1)COC1=O)(C)O[Au],[Cu][Si](CCC1=CC=C([B-](C3=CC=CC=C3)(C4=CC=CC=C4)C2=CC=CC=C2)C=C1)(C)O[Si](CCCOC(O1)COC1=O)(C)O[Si](CCCOC(O1)COC1=O)(C)O[Si](CCCOC(O1)COC1=O)(C)O[Si](CCCOC(O1)COC1=O)(C)O[Si](CCCOC(O1)COC1=O)(C)O[Si](CCCOC(O1)COC1=O)(C)O[Si](CCCOC(O1)COC1=O)(C)O[Si](CCCOC(O1)COC1=O)(C)O[Si](CCCOC(O1)COC1=O)(C)O[Si](CCCOC(O1)COC1=O)(C)O[Si](CCCOC(O1)COC1=O)(C)O[Au],,,,,,1,1,0.08,0.92,,0.92/0.08,,,,2500,,,609.2228784,random,,,,,,,,,,,,,,,,,,,,,,,,,,,,,,,,,,,,,,,,,,,,,,,,,,,,,,,,,,,,,-6,,70.01771945,6.24E-06,-5.204904
,,,,,1,doi.org/10.1021/cm3005387,Siloxane borate+borate,[Cu][Si](CCC1=CC=C([B-](C3=CC=CC=C3)(C4=CC=CC=C4)C2=CC=CC=C2)C=C1)(C)O[Si](CCCOC(O1)COC1=O)(C)O[Si](CCCOC(O1)COC1=O)(C)O[Si](CCCOC(O1)COC1=O)(C)O[Si](CCCOC(O1)COC1=O)(C)O[Si](CCCOC(O1)COC1=O)(C)O[Si](CCCOC(O1)COC1=O)(C)O[Si](CCCOC(O1)COC1=O)(C)O[Si](CCCOC(O1)COC1=O)(C)O[Si](CCCOC(O1)COC1=O)(C)O[Si](CCCOC(O1)COC1=O)(C)O[Si](CCCOC(O1)COC1=O)(C)O[Au],[Cu][Si](CCC1=CC=C([B-](C3=CC=CC=C3)(C4=CC=CC=C4)C2=CC=CC=C2)C=C1)(C)O[Si](CCCOC(O1)COC1=O)(C)O[Si](CCCOC(O1)COC1=O)(C)O[Si](CCCOC(O1)COC1=O)(C)O[Si](CCCOC(O1)COC1=O)(C)O[Si](CCCOC(O1)COC1=O)(C)O[Si](CCCOC(O1)COC1=O)(C)O[Si](CCCOC(O1)COC1=O)(C)O[Si](CCCOC(O1)COC1=O)(C)O[Si](CCCOC(O1)COC1=O)(C)O[Si](CCCOC(O1)COC1=O)(C)O[Si](CCCOC(O1)COC1=O)(C)O[Au],,,,,,1,1,0.08,0.92,,0.92/0.08,,,,2500,,,609.2228784,random,,,,,,,,,,,,,,,,,,,,,,,,,,,,,,,,,,,,,,,,,,,,,,,,,,,,,,,,,,,,,-6,,80.26146318,1.23E-05,-4.910683
,,,,,1,doi.org/10.1021/cm3005387,Siloxane borate+borate,[Cu][Si](CCC1=CC=C([B-](C3=CC=CC=C3)(C4=CC=CC=C4)C2=CC=CC=C2)C=C1)(C)O[Si](CCCOC(O1)COC1=O)(C)O[Si](CCCOC(O1)COC1=O)(C)O[Si](CCCOC(O1)COC1=O)(C)O[Si](CCCOC(O1)COC1=O)(C)O[Si](CCCOC(O1)COC1=O)(C)O[Si](CCCOC(O1)COC1=O)(C)O[Si](CCCOC(O1)COC1=O)(C)O[Si](CCCOC(O1)COC1=O)(C)O[Si](CCCOC(O1)COC1=O)(C)O[Si](CCCOC(O1)COC1=O)(C)O[Si](CCCOC(O1)COC1=O)(C)O[Au],[Cu][Si](CCC1=CC=C([B-](C3=CC=CC=C3)(C4=CC=CC=C4)C2=CC=CC=C2)C=C1)(C)O[Si](CCCOC(O1)COC1=O)(C)O[Si](CCCOC(O1)COC1=O)(C)O[Si](CCCOC(O1)COC1=O)(C)O[Si](CCCOC(O1)COC1=O)(C)O[Si](CCCOC(O1)COC1=O)(C)O[Si](CCCOC(O1)COC1=O)(C)O[Si](CCCOC(O1)COC1=O)(C)O[Si](CCCOC(O1)COC1=O)(C)O[Si](CCCOC(O1)COC1=O)(C)O[Si](CCCOC(O1)COC1=O)(C)O[Si](CCCOC(O1)COC1=O)(C)O[Au],,,,,,1,1,0.08,0.92,,0.92/0.08,,,,2500,,,609.2228784,random,,,,,,,,,,,,,,,,,,,,,,,,,,,,,,,,,,,,,,,,,,,,,,,,,,,,,,,,,,,,,-6,,88.59162677,1.59E-05,-4.798599
,,,,,1,doi.org/10.1021/cm3005387,Siloxane borate+borate,[Cu][Si](CCC1=CC=C([B-](C3=CC=CC=C3)(C4=CC=CC=C4)C2=CC=CC=C2)C=C1)(C)O[Si](CCCOC(O1)COC1=O)(C)O[Si](CCCOC(O1)COC1=O)(C)O[Si](CCCOC(O1)COC1=O)(C)O[Si](CCCOC(O1)COC1=O)(C)O[Si](CCCOC(O1)COC1=O)(C)O[Si](CCCOC(O1)COC1=O)(C)O[Si](CCCOC(O1)COC1=O)(C)O[Si](CCCOC(O1)COC1=O)(C)O[Si](CCCOC(O1)COC1=O)(C)O[Si](CCCOC(O1)COC1=O)(C)O[Si](CCCOC(O1)COC1=O)(C)O[Au],[Cu][Si](CCC1=CC=C([B-](C3=CC=CC=C3)(C4=CC=CC=C4)C2=CC=CC=C2)C=C1)(C)O[Si](CCCOC(O1)COC1=O)(C)O[Si](CCCOC(O1)COC1=O)(C)O[Si](CCCOC(O1)COC1=O)(C)O[Si](CCCOC(O1)COC1=O)(C)O[Si](CCCOC(O1)COC1=O)(C)O[Si](CCCOC(O1)COC1=O)(C)O[Si](CCCOC(O1)COC1=O)(C)O[Si](CCCOC(O1)COC1=O)(C)O[Si](CCCOC(O1)COC1=O)(C)O[Si](CCCOC(O1)COC1=O)(C)O[Si](CCCOC(O1)COC1=O)(C)O[Au],,,,,,1,1,0.08,0.92,,0.92/0.08,,,,2500,,,609.2228784,random,,,,,,,,,,,,,,,,,,,,,,,,,,,,,,,,,,,,,,,,,,,,,,,,,,,,,,,,,,,,,-6,,101.0034778,2.75E-05,-4.56042
,,,,,1,doi.org/10.1021/cm3005387,Siloxane borate+borate,[Cu][Si](CCC1=CC=C([B-](C3=CC=CC=C3)(C4=CC=CC=C4)C2=CC=CC=C2)C=C1)(C)O[Si](CCCOC(O1)COC1=O)(C)O[Si](CCCOC(O1)COC1=O)(C)O[Si](CCCOC(O1)COC1=O)(C)O[Si](CCCOC(O1)COC1=O)(C)O[Si](CCCOC(O1)COC1=O)(C)O[Si](CCCOC(O1)COC1=O)(C)O[Si](CCCOC(O1)COC1=O)(C)O[Si](CCCOC(O1)COC1=O)(C)O[Si](CCCOC(O1)COC1=O)(C)O[Si](CCCOC(O1)COC1=O)(C)O[Si](CCCOC(O1)COC1=O)(C)O[Au],[Cu][Si](CCC1=CC=C([B-](C3=CC=CC=C3)(C4=CC=CC=C4)C2=CC=CC=C2)C=C1)(C)O[Si](CCCOC(O1)COC1=O)(C)O[Si](CCCOC(O1)COC1=O)(C)O[Si](CCCOC(O1)COC1=O)(C)O[Si](CCCOC(O1)COC1=O)(C)O[Si](CCCOC(O1)COC1=O)(C)O[Si](CCCOC(O1)COC1=O)(C)O[Si](CCCOC(O1)COC1=O)(C)O[Si](CCCOC(O1)COC1=O)(C)O[Si](CCCOC(O1)COC1=O)(C)O[Si](CCCOC(O1)COC1=O)(C)O[Si](CCCOC(O1)COC1=O)(C)O[Au],,,,,,1,1,0.08,0.92,,0.92/0.08,,,,2500,,,609.2228784,random,,,,,,,,,,,,,,,,,,,,,,,,,,,,,,,,,,,,,,,,,,,,,,,,,,,,,,,,,,,,,-6,,111.0641764,3.56E-05,-4.448336
,,,,,1,doi.org/10.1021/cm3005387,Siloxane borate+borate,[Cu][Si](CCC1=CC=C([B-](C3=CC=CC=C3)(C4=CC=CC=C4)C2=CC=CC=C2)C=C1)(C)O[Si](CCCOC(O1)COC1=O)(C)O[Si](CCCOC(O1)COC1=O)(C)O[Si](CCCOC(O1)COC1=O)(C)O[Si](CCCOC(O1)COC1=O)(C)O[Si](CCCOC(O1)COC1=O)(C)O[Si](CCCOC(O1)COC1=O)(C)O[Si](CCCOC(O1)COC1=O)(C)O[Si](CCCOC(O1)COC1=O)(C)O[Si](CCCOC(O1)COC1=O)(C)O[Si](CCCOC(O1)COC1=O)(C)O[Si](CCCOC(O1)COC1=O)(C)O[Au],[Cu][Si](CCC1=CC=C([B-](C3=CC=CC=C3)(C4=CC=CC=C4)C2=CC=CC=C2)C=C1)(C)O[Si](CCCOC(O1)COC1=O)(C)O[Si](CCCOC(O1)COC1=O)(C)O[Si](CCCOC(O1)COC1=O)(C)O[Si](CCCOC(O1)COC1=O)(C)O[Si](CCCOC(O1)COC1=O)(C)O[Si](CCCOC(O1)COC1=O)(C)O[Si](CCCOC(O1)COC1=O)(C)O[Si](CCCOC(O1)COC1=O)(C)O[Si](CCCOC(O1)COC1=O)(C)O[Si](CCCOC(O1)COC1=O)(C)O[Si](CCCOC(O1)COC1=O)(C)O[Au],,,,,,1,1,0.08,0.92,,0.92/0.08,,,,2500,,,609.2228784,random,,,,,,,,,,,,,,,,,,,,,,,,,,,,,,,,,,,,,,,,,,,,,,,,,,,,,,,,,,,,,-6,,120.5554375,6.79E-05,-4.168126
,,,,,1,doi.org/10.1021/cm3005387,Siloxane borate+borate,[Cu][Si](CCC1=CC=C([B-](C3=CC=CC=C3)(C4=CC=CC=C4)C2=CC=CC=C2)C=C1)(C)O[Si](CCCOC(O1)COC1=O)(C)O[Si](CCCOC(O1)COC1=O)(C)O[Si](CCCOC(O1)COC1=O)(C)O[Si](CCCOC(O1)COC1=O)(C)O[Si](CCCOC(O1)COC1=O)(C)O[Si](CCCOC(O1)COC1=O)(C)O[Si](CCCOC(O1)COC1=O)(C)O[Si](CCCOC(O1)COC1=O)(C)O[Si](CCCOC(O1)COC1=O)(C)O[Au],[Cu][Si](CCC1=CC=C([B-](C3=CC=CC=C3)(C4=CC=CC=C4)C2=CC=CC=C2)C=C1)(C)O[Si](CCCOC(O1)COC1=O)(C)O[Si](CCCOC(O1)COC1=O)(C)O[Si](CCCOC(O1)COC1=O)(C)O[Si](CCCOC(O1)COC1=O)(C)O[Si](CCCOC(O1)COC1=O)(C)O[Si](CCCOC(O1)COC1=O)(C)O[Si](CCCOC(O1)COC1=O)(C)O[Si](CCCOC(O1)COC1=O)(C)O[Si](CCCOC(O1)COC1=O)(C)O[Au],,,,,,1,1,0.1,0.9,,0.9/0.1,,,,2500,,,609.2228784,random,,,,,,,,,,,,,,,,,,,,,,,,,,,,,,,,,,,,,,,,,,,,,,,,,,,,,,,,,,,,,10,,4.302310803,1.36E-11,-10.865149
,,,,,1,doi.org/10.1021/cm3005387,Siloxane borate+borate,[Cu][Si](CCC1=CC=C([B-](C3=CC=CC=C3)(C4=CC=CC=C4)C2=CC=CC=C2)C=C1)(C)O[Si](CCCOC(O1)COC1=O)(C)O[Si](CCCOC(O1)COC1=O)(C)O[Si](CCCOC(O1)COC1=O)(C)O[Si](CCCOC(O1)COC1=O)(C)O[Si](CCCOC(O1)COC1=O)(C)O[Si](CCCOC(O1)COC1=O)(C)O[Si](CCCOC(O1)COC1=O)(C)O[Si](CCCOC(O1)COC1=O)(C)O[Si](CCCOC(O1)COC1=O)(C)O[Au],[Cu][Si](CCC1=CC=C([B-](C3=CC=CC=C3)(C4=CC=CC=C4)C2=CC=CC=C2)C=C1)(C)O[Si](CCCOC(O1)COC1=O)(C)O[Si](CCCOC(O1)COC1=O)(C)O[Si](CCCOC(O1)COC1=O)(C)O[Si](CCCOC(O1)COC1=O)(C)O[Si](CCCOC(O1)COC1=O)(C)O[Si](CCCOC(O1)COC1=O)(C)O[Si](CCCOC(O1)COC1=O)(C)O[Si](CCCOC(O1)COC1=O)(C)O[Si](CCCOC(O1)COC1=O)(C)O[Au],,,,,,1,1,0.1,0.9,,0.9/0.1,,,,2500,,,609.2228784,random,,,,,,,,,,,,,,,,,,,,,,,,,,,,,,,,,,,,,,,,,,,,,,,,,,,,,,,,,,,,,10,,10.57134592,9.76E-11,-10.010508
,,,,,1,doi.org/10.1021/cm3005387,Siloxane borate+borate,[Cu][Si](CCC1=CC=C([B-](C3=CC=CC=C3)(C4=CC=CC=C4)C2=CC=CC=C2)C=C1)(C)O[Si](CCCOC(O1)COC1=O)(C)O[Si](CCCOC(O1)COC1=O)(C)O[Si](CCCOC(O1)COC1=O)(C)O[Si](CCCOC(O1)COC1=O)(C)O[Si](CCCOC(O1)COC1=O)(C)O[Si](CCCOC(O1)COC1=O)(C)O[Si](CCCOC(O1)COC1=O)(C)O[Si](CCCOC(O1)COC1=O)(C)O[Si](CCCOC(O1)COC1=O)(C)O[Au],[Cu][Si](CCC1=CC=C([B-](C3=CC=CC=C3)(C4=CC=CC=C4)C2=CC=CC=C2)C=C1)(C)O[Si](CCCOC(O1)COC1=O)(C)O[Si](CCCOC(O1)COC1=O)(C)O[Si](CCCOC(O1)COC1=O)(C)O[Si](CCCOC(O1)COC1=O)(C)O[Si](CCCOC(O1)COC1=O)(C)O[Si](CCCOC(O1)COC1=O)(C)O[Si](CCCOC(O1)COC1=O)(C)O[Si](CCCOC(O1)COC1=O)(C)O[Si](CCCOC(O1)COC1=O)(C)O[Au],,,,,,1,1,0.1,0.9,,0.9/0.1,,,,2500,,,609.2228784,random,,,,,,,,,,,,,,,,,,,,,,,,,,,,,,,,,,,,,,,,,,,,,,,,,,,,,,,,,,,,,10,,15.51251974,3.91E-10,-9.408056
,,,,,1,doi.org/10.1021/cm3005387,Siloxane borate+borate,[Cu][Si](CCC1=CC=C([B-](C3=CC=CC=C3)(C4=CC=CC=C4)C2=CC=CC=C2)C=C1)(C)O[Si](CCCOC(O1)COC1=O)(C)O[Si](CCCOC(O1)COC1=O)(C)O[Si](CCCOC(O1)COC1=O)(C)O[Si](CCCOC(O1)COC1=O)(C)O[Si](CCCOC(O1)COC1=O)(C)O[Si](CCCOC(O1)COC1=O)(C)O[Si](CCCOC(O1)COC1=O)(C)O[Si](CCCOC(O1)COC1=O)(C)O[Si](CCCOC(O1)COC1=O)(C)O[Au],[Cu][Si](CCC1=CC=C([B-](C3=CC=CC=C3)(C4=CC=CC=C4)C2=CC=CC=C2)C=C1)(C)O[Si](CCCOC(O1)COC1=O)(C)O[Si](CCCOC(O1)COC1=O)(C)O[Si](CCCOC(O1)COC1=O)(C)O[Si](CCCOC(O1)COC1=O)(C)O[Si](CCCOC(O1)COC1=O)(C)O[Si](CCCOC(O1)COC1=O)(C)O[Si](CCCOC(O1)COC1=O)(C)O[Si](CCCOC(O1)COC1=O)(C)O[Si](CCCOC(O1)COC1=O)(C)O[Au],,,,,,1,1,0.1,0.9,,0.9/0.1,,,,2500,,,609.2228784,random,,,,,,,,,,,,,,,,,,,,,,,,,,,,,,,,,,,,,,,,,,,,,,,,,,,,,,,,,,,,,10,,19.79800905,1.51E-09,-8.819615
,,,,,1,doi.org/10.1021/cm3005387,Siloxane borate+borate,[Cu][Si](CCC1=CC=C([B-](C3=CC=CC=C3)(C4=CC=CC=C4)C2=CC=CC=C2)C=C1)(C)O[Si](CCCOC(O1)COC1=O)(C)O[Si](CCCOC(O1)COC1=O)(C)O[Si](CCCOC(O1)COC1=O)(C)O[Si](CCCOC(O1)COC1=O)(C)O[Si](CCCOC(O1)COC1=O)(C)O[Si](CCCOC(O1)COC1=O)(C)O[Si](CCCOC(O1)COC1=O)(C)O[Si](CCCOC(O1)COC1=O)(C)O[Si](CCCOC(O1)COC1=O)(C)O[Au],[Cu][Si](CCC1=CC=C([B-](C3=CC=CC=C3)(C4=CC=CC=C4)C2=CC=CC=C2)C=C1)(C)O[Si](CCCOC(O1)COC1=O)(C)O[Si](CCCOC(O1)COC1=O)(C)O[Si](CCCOC(O1)COC1=O)(C)O[Si](CCCOC(O1)COC1=O)(C)O[Si](CCCOC(O1)COC1=O)(C)O[Si](CCCOC(O1)COC1=O)(C)O[Si](CCCOC(O1)COC1=O)(C)O[Si](CCCOC(O1)COC1=O)(C)O[Si](CCCOC(O1)COC1=O)(C)O[Au],,,,,,1,1,0.1,0.9,,0.9/0.1,,,,2500,,,609.2228784,random,,,,,,,,,,,,,,,,,,,,,,,,,,,,,,,,,,,,,,,,,,,,,,,,,,,,,,,,,,,,,10,,25.06876911,5.16E-09,-8.287215
,,,,,1,doi.org/10.1021/cm3005387,Siloxane borate+borate,[Cu][Si](CCC1=CC=C([B-](C3=CC=CC=C3)(C4=CC=CC=C4)C2=CC=CC=C2)C=C1)(C)O[Si](CCCOC(O1)COC1=O)(C)O[Si](CCCOC(O1)COC1=O)(C)O[Si](CCCOC(O1)COC1=O)(C)O[Si](CCCOC(O1)COC1=O)(C)O[Si](CCCOC(O1)COC1=O)(C)O[Si](CCCOC(O1)COC1=O)(C)O[Si](CCCOC(O1)COC1=O)(C)O[Si](CCCOC(O1)COC1=O)(C)O[Si](CCCOC(O1)COC1=O)(C)O[Au],[Cu][Si](CCC1=CC=C([B-](C3=CC=CC=C3)(C4=CC=CC=C4)C2=CC=CC=C2)C=C1)(C)O[Si](CCCOC(O1)COC1=O)(C)O[Si](CCCOC(O1)COC1=O)(C)O[Si](CCCOC(O1)COC1=O)(C)O[Si](CCCOC(O1)COC1=O)(C)O[Si](CCCOC(O1)COC1=O)(C)O[Si](CCCOC(O1)COC1=O)(C)O[Si](CCCOC(O1)COC1=O)(C)O[Si](CCCOC(O1)COC1=O)(C)O[Si](CCCOC(O1)COC1=O)(C)O[Au],,,,,,1,1,0.1,0.9,,0.9/0.1,,,,2500,,,609.2228784,random,,,,,,,,,,,,,,,,,,,,,,,,,,,,,,,,,,,,,,,,,,,,,,,,,,,,,,,,,,,,,10,,29.20312366,1.27E-08,-7.894921
,,,,,1,doi.org/10.1021/cm3005387,Siloxane borate+borate,[Cu][Si](CCC1=CC=C([B-](C3=CC=CC=C3)(C4=CC=CC=C4)C2=CC=CC=C2)C=C1)(C)O[Si](CCCOC(O1)COC1=O)(C)O[Si](CCCOC(O1)COC1=O)(C)O[Si](CCCOC(O1)COC1=O)(C)O[Si](CCCOC(O1)COC1=O)(C)O[Si](CCCOC(O1)COC1=O)(C)O[Si](CCCOC(O1)COC1=O)(C)O[Si](CCCOC(O1)COC1=O)(C)O[Si](CCCOC(O1)COC1=O)(C)O[Si](CCCOC(O1)COC1=O)(C)O[Au],[Cu][Si](CCC1=CC=C([B-](C3=CC=CC=C3)(C4=CC=CC=C4)C2=CC=CC=C2)C=C1)(C)O[Si](CCCOC(O1)COC1=O)(C)O[Si](CCCOC(O1)COC1=O)(C)O[Si](CCCOC(O1)COC1=O)(C)O[Si](CCCOC(O1)COC1=O)(C)O[Si](CCCOC(O1)COC1=O)(C)O[Si](CCCOC(O1)COC1=O)(C)O[Si](CCCOC(O1)COC1=O)(C)O[Si](CCCOC(O1)COC1=O)(C)O[Si](CCCOC(O1)COC1=O)(C)O[Au],,,,,,1,1,0.1,0.9,,0.9/0.1,,,,2500,,,609.2228784,random,,,,,,,,,,,,,,,,,,,,,,,,,,,,,,,,,,,,,,,,,,,,,,,,,,,,,,,,,,,,,10,,35.50921831,3.35E-08,-7.474606
,,,,,1,doi.org/10.1021/cm3005387,Siloxane borate+borate,[Cu][Si](CCC1=CC=C([B-](C3=CC=CC=C3)(C4=CC=CC=C4)C2=CC=CC=C2)C=C1)(C)O[Si](CCCOC(O1)COC1=O)(C)O[Si](CCCOC(O1)COC1=O)(C)O[Si](CCCOC(O1)COC1=O)(C)O[Si](CCCOC(O1)COC1=O)(C)O[Si](CCCOC(O1)COC1=O)(C)O[Si](CCCOC(O1)COC1=O)(C)O[Si](CCCOC(O1)COC1=O)(C)O[Si](CCCOC(O1)COC1=O)(C)O[Si](CCCOC(O1)COC1=O)(C)O[Au],[Cu][Si](CCC1=CC=C([B-](C3=CC=CC=C3)(C4=CC=CC=C4)C2=CC=CC=C2)C=C1)(C)O[Si](CCCOC(O1)COC1=O)(C)O[Si](CCCOC(O1)COC1=O)(C)O[Si](CCCOC(O1)COC1=O)(C)O[Si](CCCOC(O1)COC1=O)(C)O[Si](CCCOC(O1)COC1=O)(C)O[Si](CCCOC(O1)COC1=O)(C)O[Si](CCCOC(O1)COC1=O)(C)O[Si](CCCOC(O1)COC1=O)(C)O[Si](CCCOC(O1)COC1=O)(C)O[Au],,,,,,1,1,0.1,0.9,,0.9/0.1,,,,2500,,,609.2228784,random,,,,,,,,,,,,,,,,,,,,,,,,,,,,,,,,,,,,,,,,,,,,,,,,,,,,,,,,,,,,,10,,39.70391599,6.60E-08,-7.180385
,,,,,1,doi.org/10.1021/cm3005387,Siloxane borate+borate,[Cu][Si](CCC1=CC=C([B-](C3=CC=CC=C3)(C4=CC=CC=C4)C2=CC=CC=C2)C=C1)(C)O[Si](CCCOC(O1)COC1=O)(C)O[Si](CCCOC(O1)COC1=O)(C)O[Si](CCCOC(O1)COC1=O)(C)O[Si](CCCOC(O1)COC1=O)(C)O[Si](CCCOC(O1)COC1=O)(C)O[Si](CCCOC(O1)COC1=O)(C)O[Si](CCCOC(O1)COC1=O)(C)O[Si](CCCOC(O1)COC1=O)(C)O[Si](CCCOC(O1)COC1=O)(C)O[Au],[Cu][Si](CCC1=CC=C([B-](C3=CC=CC=C3)(C4=CC=CC=C4)C2=CC=CC=C2)C=C1)(C)O[Si](CCCOC(O1)COC1=O)(C)O[Si](CCCOC(O1)COC1=O)(C)O[Si](CCCOC(O1)COC1=O)(C)O[Si](CCCOC(O1)COC1=O)(C)O[Si](CCCOC(O1)COC1=O)(C)O[Si](CCCOC(O1)COC1=O)(C)O[Si](CCCOC(O1)COC1=O)(C)O[Si](CCCOC(O1)COC1=O)(C)O[Si](CCCOC(O1)COC1=O)(C)O[Au],,,,,,1,1,0.1,0.9,,0.9/0.1,,,,2500,,,609.2228784,random,,,,,,,,,,,,,,,,,,,,,,,,,,,,,,,,,,,,,,,,,,,,,,,,,,,,,,,,,,,,,10,,44.74416731,1.43E-07,-6.844133
,,,,,1,doi.org/10.1021/cm3005387,Siloxane borate+borate,[Cu][Si](CCC1=CC=C([B-](C3=CC=CC=C3)(C4=CC=CC=C4)C2=CC=CC=C2)C=C1)(C)O[Si](CCCOC(O1)COC1=O)(C)O[Si](CCCOC(O1)COC1=O)(C)O[Si](CCCOC(O1)COC1=O)(C)O[Si](CCCOC(O1)COC1=O)(C)O[Si](CCCOC(O1)COC1=O)(C)O[Si](CCCOC(O1)COC1=O)(C)O[Si](CCCOC(O1)COC1=O)(C)O[Si](CCCOC(O1)COC1=O)(C)O[Si](CCCOC(O1)COC1=O)(C)O[Au],[Cu][Si](CCC1=CC=C([B-](C3=CC=CC=C3)(C4=CC=CC=C4)C2=CC=CC=C2)C=C1)(C)O[Si](CCCOC(O1)COC1=O)(C)O[Si](CCCOC(O1)COC1=O)(C)O[Si](CCCOC(O1)COC1=O)(C)O[Si](CCCOC(O1)COC1=O)(C)O[Si](CCCOC(O1)COC1=O)(C)O[Si](CCCOC(O1)COC1=O)(C)O[Si](CCCOC(O1)COC1=O)(C)O[Si](CCCOC(O1)COC1=O)(C)O[Si](CCCOC(O1)COC1=O)(C)O[Au],,,,,,1,1,0.1,0.9,,0.9/0.1,,,,2500,,,609.2228784,random,,,,,,,,,,,,,,,,,,,,,,,,,,,,,,,,,,,,,,,,,,,,,,,,,,,,,,,,,,,,,10,,50.45406913,2.56E-07,-6.591944
,,,,,1,doi.org/10.1021/cm3005387,Siloxane borate+borate,[Cu][Si](CCC1=CC=C([B-](C3=CC=CC=C3)(C4=CC=CC=C4)C2=CC=CC=C2)C=C1)(C)O[Si](CCCOC(O1)COC1=O)(C)O[Si](CCCOC(O1)COC1=O)(C)O[Si](CCCOC(O1)COC1=O)(C)O[Si](CCCOC(O1)COC1=O)(C)O[Si](CCCOC(O1)COC1=O)(C)O[Si](CCCOC(O1)COC1=O)(C)O[Si](CCCOC(O1)COC1=O)(C)O[Si](CCCOC(O1)COC1=O)(C)O[Si](CCCOC(O1)COC1=O)(C)O[Au],[Cu][Si](CCC1=CC=C([B-](C3=CC=CC=C3)(C4=CC=CC=C4)C2=CC=CC=C2)C=C1)(C)O[Si](CCCOC(O1)COC1=O)(C)O[Si](CCCOC(O1)COC1=O)(C)O[Si](CCCOC(O1)COC1=O)(C)O[Si](CCCOC(O1)COC1=O)(C)O[Si](CCCOC(O1)COC1=O)(C)O[Si](CCCOC(O1)COC1=O)(C)O[Si](CCCOC(O1)COC1=O)(C)O[Si](CCCOC(O1)COC1=O)(C)O[Si](CCCOC(O1)COC1=O)(C)O[Au],,,,,,1,1,0.1,0.9,,0.9/0.1,,,,2500,,,609.2228784,random,,,,,,,,,,,,,,,,,,,,,,,,,,,,,,,,,,,,,,,,,,,,,,,,,,,,,,,,,,,,,10,,59.28078376,7.91E-07,-6.101576
,,,,,1,doi.org/10.1021/cm3005387,Siloxane borate+borate,[Cu][Si](CCC1=CC=C([B-](C3=CC=CC=C3)(C4=CC=CC=C4)C2=CC=CC=C2)C=C1)(C)O[Si](CCCOC(O1)COC1=O)(C)O[Si](CCCOC(O1)COC1=O)(C)O[Si](CCCOC(O1)COC1=O)(C)O[Si](CCCOC(O1)COC1=O)(C)O[Si](CCCOC(O1)COC1=O)(C)O[Si](CCCOC(O1)COC1=O)(C)O[Si](CCCOC(O1)COC1=O)(C)O[Si](CCCOC(O1)COC1=O)(C)O[Si](CCCOC(O1)COC1=O)(C)O[Au],[Cu][Si](CCC1=CC=C([B-](C3=CC=CC=C3)(C4=CC=CC=C4)C2=CC=CC=C2)C=C1)(C)O[Si](CCCOC(O1)COC1=O)(C)O[Si](CCCOC(O1)COC1=O)(C)O[Si](CCCOC(O1)COC1=O)(C)O[Si](CCCOC(O1)COC1=O)(C)O[Si](CCCOC(O1)COC1=O)(C)O[Si](CCCOC(O1)COC1=O)(C)O[Si](CCCOC(O1)COC1=O)(C)O[Si](CCCOC(O1)COC1=O)(C)O[Si](CCCOC(O1)COC1=O)(C)O[Au],,,,,,1,1,0.1,0.9,,0.9/0.1,,,,2500,,,609.2228784,random,,,,,,,,,,,,,,,,,,,,,,,,,,,,,,,,,,,,,,,,,,,,,,,,,,,,,,,,,,,,,10,,70.5869917,2.02E-06,-5.695271
,,,,,1,doi.org/10.1021/cm3005387,Siloxane borate+borate,[Cu][Si](CCC1=CC=C([B-](C3=CC=CC=C3)(C4=CC=CC=C4)C2=CC=CC=C2)C=C1)(C)O[Si](CCCOC(O1)COC1=O)(C)O[Si](CCCOC(O1)COC1=O)(C)O[Si](CCCOC(O1)COC1=O)(C)O[Si](CCCOC(O1)COC1=O)(C)O[Si](CCCOC(O1)COC1=O)(C)O[Si](CCCOC(O1)COC1=O)(C)O[Si](CCCOC(O1)COC1=O)(C)O[Si](CCCOC(O1)COC1=O)(C)O[Si](CCCOC(O1)COC1=O)(C)O[Au],[Cu][Si](CCC1=CC=C([B-](C3=CC=CC=C3)(C4=CC=CC=C4)C2=CC=CC=C2)C=C1)(C)O[Si](CCCOC(O1)COC1=O)(C)O[Si](CCCOC(O1)COC1=O)(C)O[Si](CCCOC(O1)COC1=O)(C)O[Si](CCCOC(O1)COC1=O)(C)O[Si](CCCOC(O1)COC1=O)(C)O[Si](CCCOC(O1)COC1=O)(C)O[Si](CCCOC(O1)COC1=O)(C)O[Si](CCCOC(O1)COC1=O)(C)O[Si](CCCOC(O1)COC1=O)(C)O[Au],,,,,,1,1,0.1,0.9,,0.9/0.1,,,,2500,,,609.2228784,random,,,,,,,,,,,,,,,,,,,,,,,,,,,,,,,,,,,,,,,,,,,,,,,,,,,,,,,,,,,,,10,,79.96033709,4.10E-06,-5.38704
,,,,,1,doi.org/10.1021/cm3005387,Siloxane borate+borate,[Cu][Si](CCC1=CC=C([B-](C3=CC=CC=C3)(C4=CC=CC=C4)C2=CC=CC=C2)C=C1)(C)O[Si](CCCOC(O1)COC1=O)(C)O[Si](CCCOC(O1)COC1=O)(C)O[Si](CCCOC(O1)COC1=O)(C)O[Si](CCCOC(O1)COC1=O)(C)O[Si](CCCOC(O1)COC1=O)(C)O[Si](CCCOC(O1)COC1=O)(C)O[Si](CCCOC(O1)COC1=O)(C)O[Si](CCCOC(O1)COC1=O)(C)O[Si](CCCOC(O1)COC1=O)(C)O[Au],[Cu][Si](CCC1=CC=C([B-](C3=CC=CC=C3)(C4=CC=CC=C4)C2=CC=CC=C2)C=C1)(C)O[Si](CCCOC(O1)COC1=O)(C)O[Si](CCCOC(O1)COC1=O)(C)O[Si](CCCOC(O1)COC1=O)(C)O[Si](CCCOC(O1)COC1=O)(C)O[Si](CCCOC(O1)COC1=O)(C)O[Si](CCCOC(O1)COC1=O)(C)O[Si](CCCOC(O1)COC1=O)(C)O[Si](CCCOC(O1)COC1=O)(C)O[Si](CCCOC(O1)COC1=O)(C)O[Au],,,,,,1,1,0.1,0.9,,0.9/0.1,,,,2500,,,609.2228784,random,,,,,,,,,,,,,,,,,,,,,,,,,,,,,,,,,,,,,,,,,,,,,,,,,,,,,,,,,,,,,10,,90.49628126,8.34E-06,-5.078809
,,,,,1,doi.org/10.1021/cm3005387,Siloxane borate+borate,[Cu][Si](CCC1=CC=C([B-](C3=CC=CC=C3)(C4=CC=CC=C4)C2=CC=CC=C2)C=C1)(C)O[Si](CCCOC(O1)COC1=O)(C)O[Si](CCCOC(O1)COC1=O)(C)O[Si](CCCOC(O1)COC1=O)(C)O[Si](CCCOC(O1)COC1=O)(C)O[Si](CCCOC(O1)COC1=O)(C)O[Si](CCCOC(O1)COC1=O)(C)O[Si](CCCOC(O1)COC1=O)(C)O[Si](CCCOC(O1)COC1=O)(C)O[Si](CCCOC(O1)COC1=O)(C)O[Au],[Cu][Si](CCC1=CC=C([B-](C3=CC=CC=C3)(C4=CC=CC=C4)C2=CC=CC=C2)C=C1)(C)O[Si](CCCOC(O1)COC1=O)(C)O[Si](CCCOC(O1)COC1=O)(C)O[Si](CCCOC(O1)COC1=O)(C)O[Si](CCCOC(O1)COC1=O)(C)O[Si](CCCOC(O1)COC1=O)(C)O[Si](CCCOC(O1)COC1=O)(C)O[Si](CCCOC(O1)COC1=O)(C)O[Si](CCCOC(O1)COC1=O)(C)O[Si](CCCOC(O1)COC1=O)(C)O[Au],,,,,,1,1,0.1,0.9,,0.9/0.1,,,,2500,,,609.2228784,random,,,,,,,,,,,,,,,,,,,,,,,,,,,,,,,,,,,,,,,,,,,,,,,,,,,,,,,,,,,,,10,,96.9929381,1.49E-05,-4.82662
,,,,,1,doi.org/10.1021/cm3005387,Siloxane borate+borate,[Cu][Si](CCC1=CC=C([B-](C3=CC=CC=C3)(C4=CC=CC=C4)C2=CC=CC=C2)C=C1)(C)O[Si](CCCOC(O1)COC1=O)(C)O[Si](CCCOC(O1)COC1=O)(C)O[Si](CCCOC(O1)COC1=O)(C)O[Si](CCCOC(O1)COC1=O)(C)O[Si](CCCOC(O1)COC1=O)(C)O[Si](CCCOC(O1)COC1=O)(C)O[Si](CCCOC(O1)COC1=O)(C)O[Si](CCCOC(O1)COC1=O)(C)O[Si](CCCOC(O1)COC1=O)(C)O[Au],[Cu][Si](CCC1=CC=C([B-](C3=CC=CC=C3)(C4=CC=CC=C4)C2=CC=CC=C2)C=C1)(C)O[Si](CCCOC(O1)COC1=O)(C)O[Si](CCCOC(O1)COC1=O)(C)O[Si](CCCOC(O1)COC1=O)(C)O[Si](CCCOC(O1)COC1=O)(C)O[Si](CCCOC(O1)COC1=O)(C)O[Si](CCCOC(O1)COC1=O)(C)O[Si](CCCOC(O1)COC1=O)(C)O[Si](CCCOC(O1)COC1=O)(C)O[Si](CCCOC(O1)COC1=O)(C)O[Au],,,,,,1,1,0.1,0.9,,0.9/0.1,,,,2500,,,609.2228784,random,,,,,,,,,,,,,,,,,,,,,,,,,,,,,,,,,,,,,,,,,,,,,,,,,,,,,,,,,,,,,10,,109.2912064,2.58E-05,-4.588441
,,,,,1,doi.org/10.1021/cm3005387,Siloxane borate+borate,[Cu][Si](CCC1=CC=C([B-](C3=CC=CC=C3)(C4=CC=CC=C4)C2=CC=CC=C2)C=C1)(C)O[Si](CCCOC(O1)COC1=O)(C)O[Si](CCCOC(O1)COC1=O)(C)O[Si](CCCOC(O1)COC1=O)(C)O[Si](CCCOC(O1)COC1=O)(C)O[Si](CCCOC(O1)COC1=O)(C)O[Si](CCCOC(O1)COC1=O)(C)O[Si](CCCOC(O1)COC1=O)(C)O[Si](CCCOC(O1)COC1=O)(C)O[Si](CCCOC(O1)COC1=O)(C)O[Au],[Cu][Si](CCC1=CC=C([B-](C3=CC=CC=C3)(C4=CC=CC=C4)C2=CC=CC=C2)C=C1)(C)O[Si](CCCOC(O1)COC1=O)(C)O[Si](CCCOC(O1)COC1=O)(C)O[Si](CCCOC(O1)COC1=O)(C)O[Si](CCCOC(O1)COC1=O)(C)O[Si](CCCOC(O1)COC1=O)(C)O[Si](CCCOC(O1)COC1=O)(C)O[Si](CCCOC(O1)COC1=O)(C)O[Si](CCCOC(O1)COC1=O)(C)O[Si](CCCOC(O1)COC1=O)(C)O[Au],,,,,,1,1,0.1,0.9,,0.9/0.1,,,,2500,,,609.2228784,random,,,,,,,,,,,,,,,,,,,,,,,,,,,,,,,,,,,,,,,,,,,,,,,,,,,,,,,,,,,,,10,,120.5554375,4.76E-05,-4.322242
,,,,,1,doi.org/10.1021/cm3005387,Siloxane borate+borate,[Cu][Si](CCOCCOCCOC1=CC=C([B-](C3=CC=CC=C3)(C4=CC=CC=C4)C2=CC=CC=C2)C=C1)(C)O[Si](CCCOC(O1)COC1=O)(C)O[Si](CCCOC(O1)COC1=O)(C)O[Si](CCCOC(O1)COC1=O)(C)O[Si](CCCOC(O1)COC1=O)(C)O[Si](CCCOC(O1)COC1=O)(C)O[Si](CCCOC(O1)COC1=O)(C)O[Si](CCCOC(O1)COC1=O)(C)O[Si](CCCOC(O1)COC1=O)(C)O[Si](CCCOC(O1)COC1=O)(C)O[Si](CCCOC(O1)COC1=O)(C)O[Si](CCCOC(O1)COC1=O)(C)O[Si](CCCOC(O1)COC1=O)(C)O[Si](CCCOC(O1)COC1=O)(C)O[Si](CCCOC(O1)COC1=O)(C)O[Si](CCCOC(O1)COC1=O)(C)O[Si](CCCOC(O1)COC1=O)(C)O[Si](CCCOC(O1)COC1=O)(C)O[Si](CCCOC(O1)COC1=O)(C)O[Si](CCCOC(O1)COC1=O)(C)O[Si](CCCOC(O1)COC1=O)(C)O[Si](CCCOC(O1)COC1=O)(C)O[Si](CCCOC(O1)COC1=O)(C)O[Si](CCCOC(O1)COC1=O)(C)O[Si](CCCOC(O1)COC1=O)(C)O[Si](CCCOC(O1)COC1=O)(C)O[Si](CCCOC(O1)COC1=O)(C)O[Si](CCCOC(O1)COC1=O)(C)O[Si](CCCOC(O1)COC1=O)(C)O[Si](CCCOC(O1)COC1=O)(C)O[Si](CCCOC(O1)COC1=O)(C)O[Si](CCCOC(O1)COC1=O)(C)O[Si](CCCOC(O1)COC1=O)(C)O[Si](CCCOC(O1)COC1=O)(C)O[Si](CCCOC(O1)COC1=O)(C)O[Si](CCCOC(O1)COC1=O)(C)O[Si](CCCOC(O1)COC1=O)(C)O[Si](CCCOC(O1)COC1=O)(C)O[Si](CCCOC(O1)COC1=O)(C)O[Si](CCCOC(O1)COC1=O)(C)O[Si](CCCOC(O1)COC1=O)(C)O[Si](CCCOC(O1)COC1=O)(C)O[Si](CCCOC(O1)COC1=O)(C)O[Si](CCCOC(O1)COC1=O)(C)O[Si](CCCOC(O1)COC1=O)(C)O[Si](CCCOC(O1)COC1=O)(C)O[Si](CCCOC(O1)COC1=O)(C)O[Si](CCCOC(O1)COC1=O)(C)O[Si](CCCOC(O1)COC1=O)(C)O[Si](CCCOC(O1)COC1=O)(C)O[Au],[Cu][Si](CCOCCOCCOC1=CC=C([B-](C3=CC=CC=C3)(C4=CC=CC=C4)C2=CC=CC=C2)C=C1)(C)O[Si](CCCOC(O1)COC1=O)(C)O[Si](CCCOC(O1)COC1=O)(C)O[Si](CCCOC(O1)COC1=O)(C)O[Si](CCCOC(O1)COC1=O)(C)O[Si](CCCOC(O1)COC1=O)(C)O[Si](CCCOC(O1)COC1=O)(C)O[Si](CCCOC(O1)COC1=O)(C)O[Si](CCCOC(O1)COC1=O)(C)O[Si](CCCOC(O1)COC1=O)(C)O[Si](CCCOC(O1)COC1=O)(C)O[Si](CCCOC(O1)COC1=O)(C)O[Si](CCCOC(O1)COC1=O)(C)O[Si](CCCOC(O1)COC1=O)(C)O[Si](CCCOC(O1)COC1=O)(C)O[Si](CCCOC(O1)COC1=O)(C)O[Si](CCCOC(O1)COC1=O)(C)O[Si](CCCOC(O1)COC1=O)(C)O[Si](CCCOC(O1)COC1=O)(C)O[Si](CCCOC(O1)COC1=O)(C)O[Si](CCCOC(O1)COC1=O)(C)O[Si](CCCOC(O1)COC1=O)(C)O[Si](CCCOC(O1)COC1=O)(C)O[Si](CCCOC(O1)COC1=O)(C)O[Si](CCCOC(O1)COC1=O)(C)O[Si](CCCOC(O1)COC1=O)(C)O[Si](CCCOC(O1)COC1=O)(C)O[Si](CCCOC(O1)COC1=O)(C)O[Si](CCCOC(O1)COC1=O)(C)O[Si](CCCOC(O1)COC1=O)(C)O[Si](CCCOC(O1)COC1=O)(C)O[Si](CCCOC(O1)COC1=O)(C)O[Si](CCCOC(O1)COC1=O)(C)O[Si](CCCOC(O1)COC1=O)(C)O[Si](CCCOC(O1)COC1=O)(C)O[Si](CCCOC(O1)COC1=O)(C)O[Si](CCCOC(O1)COC1=O)(C)O[Si](CCCOC(O1)COC1=O)(C)O[Si](CCCOC(O1)COC1=O)(C)O[Si](CCCOC(O1)COC1=O)(C)O[Si](CCCOC(O1)COC1=O)(C)O[Si](CCCOC(O1)COC1=O)(C)O[Si](CCCOC(O1)COC1=O)(C)O[Si](CCCOC(O1)COC1=O)(C)O[Si](CCCOC(O1)COC1=O)(C)O[Si](CCCOC(O1)COC1=O)(C)O[Si](CCCOC(O1)COC1=O)(C)O[Si](CCCOC(O1)COC1=O)(C)O[Si](CCCOC(O1)COC1=O)(C)O[Si](CCCOC(O1)COC1=O)(C)O[Au],,,,,,1,1,0.02,0.98,,0.98/0.02,,,,2500,,,713.2702225,random,,,,,,,,,,,,,,,,,,,,,,,,,,,,,,,,,,,,,,,,,,,,,,,,,,,,,,,,,,,,,-17,,-15.05284707,2.29E-11,-10.640981
