Repository: zjurillpolymer/SPE_prediction

# SPE Prediction

Polymer electrolyte conductivity prediction using graph neural networks.

## Data

Data from [ChemPropPred](https://github.com/learningmatter-mit/Chem-prop-pred) — polymer electrolyte conductivity measurements including SMILES, conductivity (log S/cm), molecular weight, salt concentration, and temperature.

- `data/clean_train_data.csv` — cleaned training data
- `data/PolymerElectrolyteData.csv` — full raw dataset
- `data/PolyInfo_8salts.csv` / `data/polyinfo_5salts_4conc.csv` — PolyInfo polymer database with salt additives

File: data/PolymerElectrolyteData.csv (part 21 of 154)
Notes,Compound Notebook Name,Date Copied to Master Database,Data Recorded By,Seshadri Group,Oyaizu Group,DOI,Solvent 1 (S1),S1 SMILES,S1 SMILES 1,S1 SMILES 2,S1 SMILES 3,S1 Big SMILES,S1 End Group 1,S1 End Group 2,S1 Mol %,S1 Weight %,S1 SMILES 1 Mol %,S1 SMILES 2 Mol %,S1 SMILES 3 Mol %,S1 Molar Ratio,S1 Weight Ratio,S1 Mw,S1 Mn,S1 Mn or Mw,S1 Mw/Mn,S1 DOP,S1 Molar Mass (g/mol),S1 Type,S1 Block Mol Weight,Solvent 2 (S2),S2 SMILES,S2 SMILES 1,S2 SMILES 2,S2 Mol %,S2 Weight %,S2 SMILES 1 Mol %,S2 SMILES 2 Mol %,S2 Molar Ratio,S2 Weight Ratio,S2 Mw,S2 Mn,S2 Mn or Mw,S2 Mw/Mn,S2 DOP,S2 Molar Mass (g/mol),S2 Type,Solvent 3 (S3),S3 SMILES,S3 SMILES 1,S3 Mol %,S3 Weight %,S3 Molar Ratio,S3 Weight Ratio,S3 Mw,S3 Mn,S3 Mn or Mw,S3 Mw/Mn,S3 DOP,S3 Molar Mass (g/mol),S3 Type,Solvent 4 (S4),S4 SMILES,S4 Mol %,S4 Weight %,S4 Molar Ratio,S4 Weight Ratio,S4 Mw,S4 Mn,S4 Mn or Mw,S4 Mw/Mn,S4 DOP,S4 Molar Mass (g/mol),S4 Type,Salt 1,Salt1 SMILES,Salt1 Mol %,Salt1 Weight %,Salt1 Molality (mol salt/kg polymer),Salt1 Molar Mass (g/mol),Salt 2,Salt2 SMILES,Salt2 Mol %,Salt2 Weight %,Salt2 Molality (mol salt/kg polymer),Salt2 Molar Mass (g/mol),Inorganic Material 1 (IM1),IM1 Weight %,IM1 Particle Size (nm),Tg (oC),Heating Rate (K/min),Temperature (oC),Conductivity (S/cm),log Conductivity (S/cm)
,,,,,1,doi.org/10.1021/cm3005387,PEG600,[Cu]OCC[Au],[Cu]OCC[Au],,,,,,,0.13,,,,,,,600,600,,,44.02238095,,,Siloxane borate+borate,[Cu][Si](CCC1=CC=C([B-](C3=CC=CC=C3)(C4=CC=CC=C4)C2=CC=CC=C2)C=C1)(C)O[Si](CCCOC(O1)COC1=O)(C)O[Si](CCCOC(O1)COC1=O)(C)O[Si](CCCOC(O1)COC1=O)(C)O[Si](CCCOC(O1)COC1=O)(C)O[Si](CCCOC(O1)COC1=O)(C)O[Si](CCCOC(O1)COC1=O)(C)O[Si](CCCOC(O1)COC1=O)(C)O[Si](CCCOC(O1)COC1=O)(C)O[Si](CCCOC(O1)COC1=O)(C)O[Au],[Cu][Si](CCC1=CC=C([B-](C3=CC=CC=C3)(C4=CC=CC=C4)C2=CC=CC=C2)C=C1)(C)O[Si](CCCOC(O1)COC1=O)(C)O[Si](CCCOC(O1)COC1=O)(C)O[Si](CCCOC(O1)COC1=O)(C)O[Si](CCCOC(O1)COC1=O)(C)O[Si](CCCOC(O1)COC1=O)(C)O[Si](CCCOC(O1)COC1=O)(C)O[Si](CCCOC(O1)COC1=O)(C)O[Si](CCCOC(O1)COC1=O)(C)O[Si](CCCOC(O1)COC1=O)(C)O[Au],,,0.87,0.1,0.9,0.9/0.1,,,,,,,609.2228784,random,,,,,,,,,,,,,,,,,,,,,,,,,,,,,,,,,,,,,,,,,,,,,101.2993722,2.28E-05,-4.641791
,,,,,1,doi.org/10.1021/cm3005387,PEG600,[Cu]OCC[Au],[Cu]OCC[Au],,,,,,,0.13,,,,,,,600,600,,,44.02238095,,,Siloxane borate+borate,[Cu][Si](CCC1=CC=C([B-](C3=CC=CC=C3)(C4=CC=CC=C4)C2=CC=CC=C2)C=C1)(C)O[Si](CCCOC(O1)COC1=O)(C)O[Si](CCCOC(O1)COC1=O)(C)O[Si](CCCOC(O1)COC1=O)(C)O[Si](CCCOC(O1)COC1=O)(C)O[Si](CCCOC(O1)COC1=O)(C)O[Si](CCCOC(O1)COC1=O)(C)O[Si](CCCOC(O1)COC1=O)(C)O[Si](CCCOC(O1)COC1=O)(C)O[Si](CCCOC(O1)COC1=O)(C)O[Au],[Cu][Si](CCC1=CC=C([B-](C3=CC=CC=C3)(C4=CC=CC=C4)C2=CC=CC=C2)C=C1)(C)O[Si](CCCOC(O1)COC1=O)(C)O[Si](CCCOC(O1)COC1=O)(C)O[Si](CCCOC(O1)COC1=O)(C)O[Si](CCCOC(O1)COC1=O)(C)O[Si](CCCOC(O1)COC1=O)(C)O[Si](CCCOC(O1)COC1=O)(C)O[Si](CCCOC(O1)COC1=O)(C)O[Si](CCCOC(O1)COC1=O)(C)O[Si](CCCOC(O1)COC1=O)(C)O[Au],,,0.87,0.1,0.9,0.9/0.1,,,,,,,609.2228784,random,,,,,,,,,,,,,,,,,,,,,,,,,,,,,,,,,,,,,,,,,,,,,110.0780989,3.22E-05,-4.492537
,,,,,1,doi.org/10.1021/cm3005387,PEG600,[Cu]OCC[Au],[Cu]OCC[Au],,,,,,,0.13,,,,,,,600,600,,,44.02238095,,,Siloxane borate+borate,[Cu][Si](CCC1=CC=C([B-](C3=CC=CC=C3)(C4=CC=CC=C4)C2=CC=CC=C2)C=C1)(C)O[Si](CCCOC(O1)COC1=O)(C)O[Si](CCCOC(O1)COC1=O)(C)O[Si](CCCOC(O1)COC1=O)(C)O[Si](CCCOC(O1)COC1=O)(C)O[Si](CCCOC(O1)COC1=O)(C)O[Si](CCCOC(O1)COC1=O)(C)O[Si](CCCOC(O1)COC1=O)(C)O[Si](CCCOC(O1)COC1=O)(C)O[Si](CCCOC(O1)COC1=O)(C)O[Au],[Cu][Si](CCC1=CC=C([B-](C3=CC=CC=C3)(C4=CC=CC=C4)C2=CC=CC=C2)C=C1)(C)O[Si](CCCOC(O1)COC1=O)(C)O[Si](CCCOC(O1)COC1=O)(C)O[Si](CCCOC(O1)COC1=O)(C)O[Si](CCCOC(O1)COC1=O)(C)O[Si](CCCOC(O1)COC1=O)(C)O[Si](CCCOC(O1)COC1=O)(C)O[Si](CCCOC(O1)COC1=O)(C)O[Si](CCCOC(O1)COC1=O)(C)O[Si](CCCOC(O1)COC1=O)(C)O[Au],,,0.87,0.1,0.9,0.9/0.1,,,,,,,609.2228784,random,,,,,,,,,,,,,,,,,,,,,,,,,,,,,,,,,,,,,,,,,,,,,119.2784848,4.86E-05,-4.313433
,,,,,1,doi.org/10.1021/cm3005387,PEG600,[Cu]OCC[Au],[Cu]OCC[Au],,,,,,,0.25,,,,,,,600,600,,,44.02238095,,,Siloxane borate+borate,[Cu][Si](CCC1=CC=C([B-](C3=CC=CC=C3)(C4=CC=CC=C4)C2=CC=CC=C2)C=C1)(C)O[Si](CCCOC(O1)COC1=O)(C)O[Si](CCCOC(O1)COC1=O)(C)O[Si](CCCOC(O1)COC1=O)(C)O[Si](CCCOC(O1)COC1=O)(C)O[Si](CCCOC(O1)COC1=O)(C)O[Si](CCCOC(O1)COC1=O)(C)O[Si](CCCOC(O1)COC1=O)(C)O[Si](CCCOC(O1)COC1=O)(C)O[Si](CCCOC(O1)COC1=O)(C)O[Au],[Cu][Si](CCC1=CC=C([B-](C3=CC=CC=C3)(C4=CC=CC=C4)C2=CC=CC=C2)C=C1)(C)O[Si](CCCOC(O1)COC1=O)(C)O[Si](CCCOC(O1)COC1=O)(C)O[Si](CCCOC(O1)COC1=O)(C)O[Si](CCCOC(O1)COC1=O)(C)O[Si](CCCOC(O1)COC1=O)(C)O[Si](CCCOC(O1)COC1=O)(C)O[Si](CCCOC(O1)COC1=O)(C)O[Si](CCCOC(O1)COC1=O)(C)O[Si](CCCOC(O1)COC1=O)(C)O[Au],,,0.75,0.1,0.9,0.9/0.1,,,,,,,609.2228784,random,,,,,,,,,,,,,,,,,,,,,,,,,,,,,,,,,,,,,,,,,,,,,-24.90231832,1.11E-11,-10.955224
,,,,,1,doi.org/10.1021/cm3005387,PEG600,[Cu]OCC[Au],[Cu]OCC[Au],,,,,,,0.25,,,,,,,600,600,,,44.02238095,,,Siloxane borate+borate,[Cu][Si](CCC1=CC=C([B-](C3=CC=CC=C3)(C4=CC=CC=C4)C2=CC=CC=C2)C=C1)(C)O[Si](CCCOC(O1)COC1=O)(C)O[Si](CCCOC(O1)COC1=O)(C)O[Si](CCCOC(O1)COC1=O)(C)O[Si](CCCOC(O1)COC1=O)(C)O[Si](CCCOC(O1)COC1=O)(C)O[Si](CCCOC(O1)COC1=O)(C)O[Si](CCCOC(O1)COC1=O)(C)O[Si](CCCOC(O1)COC1=O)(C)O[Si](CCCOC(O1)COC1=O)(C)O[Au],[Cu][Si](CCC1=CC=C([B-](C3=CC=CC=C3)(C4=CC=CC=C4)C2=CC=CC=C2)C=C1)(C)O[Si](CCCOC(O1)COC1=O)(C)O[Si](CCCOC(O1)COC1=O)(C)O[Si](CCCOC(O1)COC1=O)(C)O[Si](CCCOC(O1)COC1=O)(C)O[Si](CCCOC(O1)COC1=O)(C)O[Si](CCCOC(O1)COC1=O)(C)O[Si](CCCOC(O1)COC1=O)(C)O[Si](CCCOC(O1)COC1=O)(C)O[Si](CCCOC(O1)COC1=O)(C)O[Au],,,0.75,0.1,0.9,0.9/0.1,,,,,,,609.2228784,random,,,,,,,,,,,,,,,,,,,,,,,,,,,,,,,,,,,,,,,,,,,,,-19.72123553,6.62E-11,-10.179104
,,,,,1,doi.org/10.1021/cm3005387,PEG600,[Cu]OCC[Au],[Cu]OCC[Au],,,,,,,0.25,,,,,,,600,600,,,44.02238095,,,Siloxane borate+borate,[Cu][Si](CCC1=CC=C([B-](C3=CC=CC=C3)(C4=CC=CC=C4)C2=CC=CC=C2)C=C1)(C)O[Si](CCCOC(O1)COC1=O)(C)O[Si](CCCOC(O1)COC1=O)(C)O[Si](CCCOC(O1)COC1=O)(C)O[Si](CCCOC(O1)COC1=O)(C)O[Si](CCCOC(O1)COC1=O)(C)O[Si](CCCOC(O1)COC1=O)(C)O[Si](CCCOC(O1)COC1=O)(C)O[Si](CCCOC(O1)COC1=O)(C)O[Si](CCCOC(O1)COC1=O)(C)O[Au],[Cu][Si](CCC1=CC=C([B-](C3=CC=CC=C3)(C4=CC=CC=C4)C2=CC=CC=C2)C=C1)(C)O[Si](CCCOC(O1)COC1=O)(C)O[Si](CCCOC(O1)COC1=O)(C)O[Si](CCCOC(O1)COC1=O)(C)O[Si](CCCOC(O1)COC1=O)(C)O[Si](CCCOC(O1)COC1=O)(C)O[Si](CCCOC(O1)COC1=O)(C)O[Si](CCCOC(O1)COC1=O)(C)O[Si](CCCOC(O1)COC1=O)(C)O[Si](CCCOC(O1)COC1=O)(C)O[Au],,,0.75,0.1,0.9,0.9/0.1,,,,,,,609.2228784,random,,,,,,,,,,,,,,,,,,,,,,,,,,,,,,,,,,,,,,,,,,,,,-15.10506199,3.00E-10,-9.522388
,,,,,1,doi.org/10.1021/cm3005387,PEG600,[Cu]OCC[Au],[Cu]OCC[Au],,,,,,,0.25,,,,,,,600,600,,,44.02238095,,,Siloxane borate+borate,[Cu][Si](CCC1=CC=C([B-](C3=CC=CC=C3)(C4=CC=CC=C4)C2=CC=CC=C2)C=C1)(C)O[Si](CCCOC(O1)COC1=O)(C)O[Si](CCCOC(O1)COC1=O)(C)O[Si](CCCOC(O1)COC1=O)(C)O[Si](CCCOC(O1)COC1=O)(C)O[Si](CCCOC(O1)COC1=O)(C)O[Si](CCCOC(O1)COC1=O)(C)O[Si](CCCOC(O1)COC1=O)(C)O[Si](CCCOC(O1)COC1=O)(C)O[Si](CCCOC(O1)COC1=O)(C)O[Au],[Cu][Si](CCC1=CC=C([B-](C3=CC=CC=C3)(C4=CC=CC=C4)C2=CC=CC=C2)C=C1)(C)O[Si](CCCOC(O1)COC1=O)(C)O[Si](CCCOC(O1)COC1=O)(C)O[Si](CCCOC(O1)COC1=O)(C)O[Si](CCCOC(O1)COC1=O)(C)O[Si](CCCOC(O1)COC1=O)(C)O[Si](CCCOC(O1)COC1=O)(C)O[Si](CCCOC(O1)COC1=O)(C)O[Si](CCCOC(O1)COC1=O)(C)O[Si](CCCOC(O1)COC1=O)(C)O[Au],,,0.75,0.1,0.9,0.9/0.1,,,,,,,609.2228784,random,,,,,,,,,,,,,,,,,,,,,,,,,,,,,,,,,,,,,,,,,,,,,-10.15495456,1.23E-09,-8.910448
,,,,,1,doi.org/10.1021/cm3005387,PEG600,[Cu]OCC[Au],[Cu]OCC[Au],,,,,,,0.25,,,,,,,600,600,,,44.02238095,,,Siloxane borate+borate,[Cu][Si](CCC1=CC=C([B-](C3=CC=CC=C3)(C4=CC=CC=C4)C2=CC=CC=C2)C=C1)(C)O[Si](CCCOC(O1)COC1=O)(C)O[Si](CCCOC(O1)COC1=O)(C)O[Si](CCCOC(O1)COC1=O)(C)O[Si](CCCOC(O1)COC1=O)(C)O[Si](CCCOC(O1)COC1=O)(C)O[Si](CCCOC(O1)COC1=O)(C)O[Si](CCCOC(O1)COC1=O)(C)O[Si](CCCOC(O1)COC1=O)(C)O[Si](CCCOC(O1)COC1=O)(C)O[Au],[Cu][Si](CCC1=CC=C([B-](C3=CC=CC=C3)(C4=CC=CC=C4)C2=CC=CC=C2)C=C1)(C)O[Si](CCCOC(O1)COC1=O)(C)O[Si](CCCOC(O1)COC1=O)(C)O[Si](CCCOC(O1)COC1=O)(C)O[Si](CCCOC(O1)COC1=O)(C)O[Si](CCCOC(O1)COC1=O)(C)O[Si](CCCOC(O1)COC1=O)(C)O[Si](CCCOC(O1)COC1=O)(C)O[Si](CCCOC(O1)COC1=O)(C)O[Si](CCCOC(O1)COC1=O)(C)O[Au],,,0.75,0.1,0.9,0.9/0.1,,,,,,,609.2228784,random,,,,,,,,,,,,,,,,,,,,,,,,,,,,,,,,,,,,,,,,,,,,,-5.180285937,4.24E-09,-8.373134
,,,,,1,doi.org/10.1021/cm3005387,PEG600,[Cu]OCC[Au],[Cu]OCC[Au],,,,,,,0.25,,,,,,,600,600,,,44.02238095,,,Siloxane borate+borate,[Cu][Si](CCC1=CC=C([B-](C3=CC=CC=C3)(C4=CC=CC=C4)C2=CC=CC=C2)C=C1)(C)O[Si](CCCOC(O1)COC1=O)(C)O[Si](CCCOC(O1)COC1=O)(C)O[Si](CCCOC(O1)COC1=O)(C)O[Si](CCCOC(O1)COC1=O)(C)O[Si](CCCOC(O1)COC1=O)(C)O[Si](CCCOC(O1)COC1=O)(C)O[Si](CCCOC(O1)COC1=O)(C)O[Si](CCCOC(O1)COC1=O)(C)O[Si](CCCOC(O1)COC1=O)(C)O[Au],[Cu][Si](CCC1=CC=C([B-](C3=CC=CC=C3)(C4=CC=CC=C4)C2=CC=CC=C2)C=C1)(C)O[Si](CCCOC(O1)COC1=O)(C)O[Si](CCCOC(O1)COC1=O)(C)O[Si](CCCOC(O1)COC1=O)(C)O[Si](CCCOC(O1)COC1=O)(C)O[Si](CCCOC(O1)COC1=O)(C)O[Si](CCCOC(O1)COC1=O)(C)O[Si](CCCOC(O1)COC1=O)(C)O[Si](CCCOC(O1)COC1=O)(C)O[Si](CCCOC(O1)COC1=O)(C)O[Au],,,0.75,0.1,0.9,0.9/0.1,,,,,,,609.2228784,random,,,,,,,,,,,,,,,,,,,,,,,,,,,,,,,,,,,,,,,,,,,,,-0.189147227,1.27E-08,-7.895522
,,,,,1,doi.org/10.1021/cm3005387,PEG600,[Cu]OCC[Au],[Cu]OCC[Au],,,,,,,0.25,,,,,,,600,600,,,44.02238095,,,Siloxane borate+borate,[Cu][Si](CCC1=CC=C([B-](C3=CC=CC=C3)(C4=CC=CC=C4)C2=CC=CC=C2)C=C1)(C)O[Si](CCCOC(O1)COC1=O)(C)O[Si](CCCOC(O1)COC1=O)(C)O[Si](CCCOC(O1)COC1=O)(C)O[Si](CCCOC(O1)COC1=O)(C)O[Si](CCCOC(O1)COC1=O)(C)O[Si](CCCOC(O1)COC1=O)(C)O[Si](CCCOC(O1)COC1=O)(C)O[Si](CCCOC(O1)COC1=O)(C)O[Si](CCCOC(O1)COC1=O)(C)O[Au],[Cu][Si](CCC1=CC=C([B-](C3=CC=CC=C3)(C4=CC=CC=C4)C2=CC=CC=C2)C=C1)(C)O[Si](CCCOC(O1)COC1=O)(C)O[Si](CCCOC(O1)COC1=O)(C)O[Si](CCCOC(O1)COC1=O)(C)O[Si](CCCOC(O1)COC1=O)(C)O[Si](CCCOC(O1)COC1=O)(C)O[Si](CCCOC(O1)COC1=O)(C)O[Si](CCCOC(O1)COC1=O)(C)O[Si](CCCOC(O1)COC1=O)(C)O[Si](CCCOC(O1)COC1=O)(C)O[Au],,,0.75,0.1,0.9,0.9/0.1,,,,,,,609.2228784,random,,,,,,,,,,,,,,,,,,,,,,,,,,,,,,,,,,,,,,,,,,,,,4.809455166,2.71E-08,-7.567164
,,,,,1,doi.org/10.1021/cm3005387,PEG600,[Cu]OCC[Au],[Cu]OCC[Au],,,,,,,0.25,,,,,,,600,600,,,44.02238095,,,Siloxane borate+borate,[Cu][Si](CCC1=CC=C([B-](C3=CC=CC=C3)(C4=CC=CC=C4)C2=CC=CC=C2)C=C1)(C)O[Si](CCCOC(O1)COC1=O)(C)O[Si](CCCOC(O1)COC1=O)(C)O[Si](CCCOC(O1)COC1=O)(C)O[Si](CCCOC(O1)COC1=O)(C)O[Si](CCCOC(O1)COC1=O)(C)O[Si](CCCOC(O1)COC1=O)(C)O[Si](CCCOC(O1)COC1=O)(C)O[Si](CCCOC(O1)COC1=O)(C)O[Si](CCCOC(O1)COC1=O)(C)O[Au],[Cu][Si](CCC1=CC=C([B-](C3=CC=CC=C3)(C4=CC=CC=C4)C2=CC=CC=C2)C=C1)(C)O[Si](CCCOC(O1)COC1=O)(C)O[Si](CCCOC(O1)COC1=O)(C)O[Si](CCCOC(O1)COC1=O)(C)O[Si](CCCOC(O1)COC1=O)(C)O[Si](CCCOC(O1)COC1=O)(C)O[Si](CCCOC(O1)COC1=O)(C)O[Si](CCCOC(O1)COC1=O)(C)O[Si](CCCOC(O1)COC1=O)(C)O[Si](CCCOC(O1)COC1=O)(C)O[Au],,,0.75,0.1,0.9,0.9/0.1,,,,,,,609.2228784,random,,,,,,,,,,,,,,,,,,,,,,,,,,,,,,,,,,,,,,,,,,,,,10.37233405,6.40E-08,-7.19403
,,,,,1,doi.org/10.1021/cm3005387,PEG600,[Cu]OCC[Au],[Cu]OCC[Au],,,,,,,0.25,,,,,,,600,600,,,44.02238095,,,Siloxane borate+borate,[Cu][Si](CCC1=CC=C([B-](C3=CC=CC=C3)(C4=CC=CC=C4)C2=CC=CC=C2)C=C1)(C)O[Si](CCCOC(O1)COC1=O)(C)O[Si](CCCOC(O1)COC1=O)(C)O[Si](CCCOC(O1)COC1=O)(C)O[Si](CCCOC(O1)COC1=O)(C)O[Si](CCCOC(O1)COC1=O)(C)O[Si](CCCOC(O1)COC1=O)(C)O[Si](CCCOC(O1)COC1=O)(C)O[Si](CCCOC(O1)COC1=O)(C)O[Si](CCCOC(O1)COC1=O)(C)O[Au],[Cu][Si](CCC1=CC=C([B-](C3=CC=CC=C3)(C4=CC=CC=C4)C2=CC=CC=C2)C=C1)(C)O[Si](CCCOC(O1)COC1=O)(C)O[Si](CCCOC(O1)COC1=O)(C)O[Si](CCCOC(O1)COC1=O)(C)O[Si](CCCOC(O1)COC1=O)(C)O[Si](CCCOC(O1)COC1=O)(C)O[Si](CCCOC(O1)COC1=O)(C)O[Si](CCCOC(O1)COC1=O)(C)O[Si](CCCOC(O1)COC1=O)(C)O[Si](CCCOC(O1)COC1=O)(C)O[Au],,,0.75,0.1,0.9,0.9/0.1,,,,,,,609.2228784,random,,,,,,,,,,,,,,,,,,,,,,,,,,,,,,,,,,,,,,,,,,,,,14.40074911,1.15E-07,-6.940299
,,,,,1,doi.org/10.1021/cm3005387,PEG600,[Cu]OCC[Au],[Cu]OCC[Au],,,,,,,0.25,,,,,,,600,600,,,44.02238095,,,Siloxane borate+borate,[Cu][Si](CCC1=CC=C([B-](C3=CC=CC=C3)(C4=CC=CC=C4)C2=CC=CC=C2)C=C1)(C)O[Si](CCCOC(O1)COC1=O)(C)O[Si](CCCOC(O1)COC1=O)(C)O[Si](CCCOC(O1)COC1=O)(C)O[Si](CCCOC(O1)COC1=O)(C)O[Si](CCCOC(O1)COC1=O)(C)O[Si](CCCOC(O1)COC1=O)(C)O[Si](CCCOC(O1)COC1=O)(C)O[Si](CCCOC(O1)COC1=O)(C)O[Si](CCCOC(O1)COC1=O)(C)O[Au],[Cu][Si](CCC1=CC=C([B-](C3=CC=CC=C3)(C4=CC=CC=C4)C2=CC=CC=C2)C=C1)(C)O[Si](CCCOC(O1)COC1=O)(C)O[Si](CCCOC(O1)COC1=O)(C)O[Si](CCCOC(O1)COC1=O)(C)O[Si](CCCOC(O1)COC1=O)(C)O[Si](CCCOC(O1)COC1=O)(C)O[Si](CCCOC(O1)COC1=O)(C)O[Si](CCCOC(O1)COC1=O)(C)O[Si](CCCOC(O1)COC1=O)(C)O[Si](CCCOC(O1)COC1=O)(C)O[Au],,,0.75,0.1,0.9,0.9/0.1,,,,,,,609.2228784,random,,,,,,,,,,,,,,,,,,,,,,,,,,,,,,,,,,,,,,,,,,,,,20.56111632,2.71E-07,-6.567164
,,,,,1,doi.org/10.1021/cm3005387,PEG600,[Cu]OCC[Au],[Cu]OCC[Au],,,,,,,0.25,,,,,,,600,600,,,44.02238095,,,Siloxane borate+borate,[Cu][Si](CCC1=CC=C([B-](C3=CC=CC=C3)(C4=CC=CC=C4)C2=CC=CC=C2)C=C1)(C)O[Si](CCCOC(O1)COC1=O)(C)O[Si](CCCOC(O1)COC1=O)(C)O[Si](CCCOC(O1)COC1=O)(C)O[Si](CCCOC(O1)COC1=O)(C)O[Si](CCCOC(O1)COC1=O)(C)O[Si](CCCOC(O1)COC1=O)(C)O[Si](CCCOC(O1)COC1=O)(C)O[Si](CCCOC(O1)COC1=O)(C)O[Si](CCCOC(O1)COC1=O)(C)O[Au],[Cu][Si](CCC1=CC=C([B-](C3=CC=CC=C3)(C4=CC=CC=C4)C2=CC=CC=C2)C=C1)(C)O[Si](CCCOC(O1)COC1=O)(C)O[Si](CCCOC(O1)COC1=O)(C)O[Si](CCCOC(O1)COC1=O)(C)O[Si](CCCOC(O1)COC1=O)(C)O[Si](CCCOC(O1)COC1=O)(C)O[Si](CCCOC(O1)COC1=O)(C)O[Si](CCCOC(O1)COC1=O)(C)O[Si](CCCOC(O1)COC1=O)(C)O[Si](CCCOC(O1)COC1=O)(C)O[Au],,,0.75,0.1,0.9,0.9/0.1,,,,,,,609.2228784,random,,,,,,,,,,,,,,,,,,,,,,,,,,,,,,,,,,,,,,,,,,,,,25.72485572,5.20E-07,-6.283582
,,,,,1,doi.org/10.1021/cm3005387,PEG600,[Cu]OCC[Au],[Cu]OCC[Au],,,,,,,0.25,,,,,,,600,600,,,44.02238095,,,Siloxane borate+borate,[Cu][Si](CCC1=CC=C([B-](C3=CC=CC=C3)(C4=CC=CC=C4)C2=CC=CC=C2)C=C1)(C)O[Si](CCCOC(O1)COC1=O)(C)O[Si](CCCOC(O1)COC1=O)(C)O[Si](CCCOC(O1)COC1=O)(C)O[Si](CCCOC(O1)COC1=O)(C)O[Si](CCCOC(O1)COC1=O)(C)O[Si](CCCOC(O1)COC1=O)(C)O[Si](CCCOC(O1)COC1=O)(C)O[Si](CCCOC(O1)COC1=O)(C)O[Si](CCCOC(O1)COC1=O)(C)O[Au],[Cu][Si](CCC1=CC=C([B-](C3=CC=CC=C3)(C4=CC=CC=C4)C2=CC=CC=C2)C=C1)(C)O[Si](CCCOC(O1)COC1=O)(C)O[Si](CCCOC(O1)COC1=O)(C)O[Si](CCCOC(O1)COC1=O)(C)O[Si](CCCOC(O1)COC1=O)(C)O[Si](CCCOC(O1)COC1=O)(C)O[Si](CCCOC(O1)COC1=O)(C)O[Si](CCCOC(O1)COC1=O)(C)O[Si](CCCOC(O1)COC1=O)(C)O[Si](CCCOC(O1)COC1=O)(C)O[Au],,,0.75,0.1,0.9,0.9/0.1,,,,,,,609.2228784,random,,,,,,,,,,,,,,,,,,,,,,,,,,,,,,,,,,,,,,,,,,,,,29.98833051,7.60E-07,-6.119403
,,,,,1,doi.org/10.1021/cm3005387,PEG600,[Cu]OCC[Au],[Cu]OCC[Au],,,,,,,0.25,,,,,,,600,600,,,44.02238095,,,Siloxane borate+borate,[Cu][Si](CCC1=CC=C([B-](C3=CC=CC=C3)(C4=CC=CC=C4)C2=CC=CC=C2)C=C1)(C)O[Si](CCCOC(O1)COC1=O)(C)O[Si](CCCOC(O1)COC1=O)(C)O[Si](CCCOC(O1)COC1=O)(C)O[Si](CCCOC(O1)COC1=O)(C)O[Si](CCCOC(O1)COC1=O)(C)O[Si](CCCOC(O1)COC1=O)(C)O[Si](CCCOC(O1)COC1=O)(C)O[Si](CCCOC(O1)COC1=O)(C)O[Si](CCCOC(O1)COC1=O)(C)O[Au],[Cu][Si](CCC1=CC=C([B-](C3=CC=CC=C3)(C4=CC=CC=C4)C2=CC=CC=C2)C=C1)(C)O[Si](CCCOC(O1)COC1=O)(C)O[Si](CCCOC(O1)COC1=O)(C)O[Si](CCCOC(O1)COC1=O)(C)O[Si](CCCOC(O1)COC1=O)(C)O[Si](CCCOC(O1)COC1=O)(C)O[Si](CCCOC(O1)COC1=O)(C)O[Si](CCCOC(O1)COC1=O)(C)O[Si](CCCOC(O1)COC1=O)(C)O[Si](CCCOC(O1)COC1=O)(C)O[Au],,,0.75,0.1,0.9,0.9/0.1,,,,,,,609.2228784,random,,,,,,,,,,,,,,,,,,,,,,,,,,,,,,,,,,,,,,,,,,,,,34.5979864,1.27E-06,-5.895522
,,,,,1,doi.org/10.1021/cm3005387,PEG600,[Cu]OCC[Au],[Cu]OCC[Au],,,,,,,0.25,,,,,,,600,600,,,44.02238095,,,Siloxane borate+borate,[Cu][Si](CCC1=CC=C([B-](C3=CC=CC=C3)(C4=CC=CC=C4)C2=CC=CC=C2)C=C1)(C)O[Si](CCCOC(O1)COC1=O)(C)O[Si](CCCOC(O1)COC1=O)(C)O[Si](CCCOC(O1)COC1=O)(C)O[Si](CCCOC(O1)COC1=O)(C)O[Si](CCCOC(O1)COC1=O)(C)O[Si](CCCOC(O1)COC1=O)(C)O[Si](CCCOC(O1)COC1=O)(C)O[Si](CCCOC(O1)COC1=O)(C)O[Si](CCCOC(O1)COC1=O)(C)O[Au],[Cu][Si](CCC1=CC=C([B-](C3=CC=CC=C3)(C4=CC=CC=C4)C2=CC=CC=C2)C=C1)(C)O[Si](CCCOC(O1)COC1=O)(C)O[Si](CCCOC(O1)COC1=O)(C)O[Si](CCCOC(O1)COC1=O)(C)O[Si](CCCOC(O1)COC1=O)(C)O[Si](CCCOC(O1)COC1=O)(C)O[Si](CCCOC(O1)COC1=O)(C)O[Si](CCCOC(O1)COC1=O)(C)O[Si](CCCOC(O1)COC1=O)(C)O[Si](CCCOC(O1)COC1=O)(C)O[Au],,,0.75,0.1,0.9,0.9/0.1,,,,,,,609.2228784,random,,,,,,,,,,,,,,,,,,,,,,,,,,,,,,,,,,,,,,,,,,,,,39.12038368,2.06E-06,-5.686567
,,,,,1,doi.org/10.1021/cm3005387,PEG600,[Cu]OCC[Au],[Cu]OCC[Au],,,,,,,0.25,,,,,,,600,600,,,44.02238095,,,Siloxane borate+borate,[Cu][Si](CCC1=CC=C([B-](C3=CC=CC=C3)(C4=CC=CC=C4)C2=CC=CC=C2)C=C1)(C)O[Si](CCCOC(O1)COC1=O)(C)O[Si](CCCOC(O1)COC1=O)(C)O[Si](CCCOC(O1)COC1=O)(C)O[Si](CCCOC(O1)COC1=O)(C)O[Si](CCCOC(O1)COC1=O)(C)O[Si](CCCOC(O1)COC1=O)(C)O[Si](CCCOC(O1)COC1=O)(C)O[Si](CCCOC(O1)COC1=O)(C)O[Si](CCCOC(O1)COC1=O)(C)O[Au],[Cu][Si](CCC1=CC=C([B-](C3=CC=CC=C3)(C4=CC=CC=C4)C2=CC=CC=C2)C=C1)(C)O[Si](CCCOC(O1)COC1=O)(C)O[Si](CCCOC(O1)COC1=O)(C)O[Si](CCCOC(O1)COC1=O)(C)O[Si](CCCOC(O1)COC1=O)(C)O[Si](CCCOC(O1)COC1=O)(C)O[Si](CCCOC(O1)COC1=O)(C)O[Si](CCCOC(O1)COC1=O)(C)O[Si](CCCOC(O1)COC1=O)(C)O[Si](CCCOC(O1)COC1=O)(C)O[Au],,,0.75,0.1,0.9,0.9/0.1,,,,,,,609.2228784,random,,,,,,,,,,,,,,,,,,,,,,,,,,,,,,,,,,,,,,,,,,,,,46.1587604,3.22E-06,-5.492537
,,,,,1,doi.org/10.1021/cm3005387,PEG600,[Cu]OCC[Au],[Cu]OCC[Au],,,,,,,0.25,,,,,,,600,600,,,44.02238095,,,Siloxane borate+borate,[Cu][Si](CCC1=CC=C([B-](C3=CC=CC=C3)(C4=CC=CC=C4)C2=CC=CC=C2)C=C1)(C)O[Si](CCCOC(O1)COC1=O)(C)O[Si](CCCOC(O1)COC1=O)(C)O[Si](CCCOC(O1)COC1=O)(C)O[Si](CCCOC(O1)COC1=O)(C)O[Si](CCCOC(O1)COC1=O)(C)O[Si](CCCOC(O1)COC1=O)(C)O[Si](CCCOC(O1)COC1=O)(C)O[Si](CCCOC(O1)COC1=O)(C)O[Si](CCCOC(O1)COC1=O)(C)O[Au],[Cu][Si](CCC1=CC=C([B-](C3=CC=CC=C3)(C4=CC=CC=C4)C2=CC=CC=C2)C=C1)(C)O[Si](CCCOC(O1)COC1=O)(C)O[Si](CCCOC(O1)COC1=O)(C)O[Si](CCCOC(O1)COC1=O)(C)O[Si](CCCOC(O1)COC1=O)(C)O[Si](CCCOC(O1)COC1=O)(C)O[Si](CCCOC(O1)COC1=O)(C)O[Si](CCCOC(O1)COC1=O)(C)O[Si](CCCOC(O1)COC1=O)(C)O[Si](CCCOC(O1)COC1=O)(C)O[Au],,,0.75,0.1,0.9,0.9/0.1,,,,,,,609.2228784,random,,,,,,,,,,,,,,,,,,,,,,,,,,,,,,,,,,,,,,,,,,,,,49.55306413,4.24E-06,-5.373134
,,,,,1,doi.org/10.1021/cm3005387,PEG600,[Cu]OCC[Au],[Cu]OCC[Au],,,,,,,0.25,,,,,,,600,600,,,44.02238095,,,Siloxane borate+borate,[Cu][Si](CCC1=CC=C([B-](C3=CC=CC=C3)(C4=CC=CC=C4)C2=CC=CC=C2)C=C1)(C)O[Si](CCCOC(O1)COC1=O)(C)O[Si](CCCOC(O1)COC1=O)(C)O[Si](CCCOC(O1)COC1=O)(C)O[Si](CCCOC(O1)COC1=O)(C)O[Si](CCCOC(O1)COC1=O)(C)O[Si](CCCOC(O1)COC1=O)(C)O[Si](CCCOC(O1)COC1=O)(C)O[Si](CCCOC(O1)COC1=O)(C)O[Si](CCCOC(O1)COC1=O)(C)O[Au],[Cu][Si](CCC1=CC=C([B-](C3=CC=CC=C3)(C4=CC=CC=C4)C2=CC=CC=C2)C=C1)(C)O[Si](CCCOC(O1)COC1=O)(C)O[Si](CCCOC(O1)COC1=O)(C)O[Si](CCCOC(O1)COC1=O)(C)O[Si](CCCOC(O1)COC1=O)(C)O[Si](CCCOC(O1)COC1=O)(C)O[Si](CCCOC(O1)COC1=O)(C)O[Si](CCCOC(O1)COC1=O)(C)O[Si](CCCOC(O1)COC1=O)(C)O[Si](CCCOC(O1)COC1=O)(C)O[Au],,,0.75,0.1,0.9,0.9/0.1,,,,,,,609.2228784,random,,,,,,,,,,,,,,,,,,,,,,,,,,,,,,,,,,,,,,,,,,,,,59.14082625,9.66E-06,-5.014925
,,,,,1,doi.org/10.1021/cm3005387,PEG600,[Cu]OCC[Au],[Cu]OCC[Au],,,,,,,0.25,,,,,,,600,600,,,44.02238095,,,Siloxane borate+borate,[Cu][Si](CCC1=CC=C([B-](C3=CC=CC=C3)(C4=CC=CC=C4)C2=CC=CC=C2)C=C1)(C)O[Si](CCCOC(O1)COC1=O)(C)O[Si](CCCOC(O1)COC1=O)(C)O[Si](CCCOC(O1)COC1=O)(C)O[Si](CCCOC(O1)COC1=O)(C)O[Si](CCCOC(O1)COC1=O)(C)O[Si](CCCOC(O1)COC1=O)(C)O[Si](CCCOC(O1)COC1=O)(C)O[Si](CCCOC(O1)COC1=O)(C)O[Si](CCCOC(O1)COC1=O)(C)O[Au],[Cu][Si](CCC1=CC=C([B-](C3=CC=CC=C3)(C4=CC=CC=C4)C2=CC=CC=C2)C=C1)(C)O[Si](CCCOC(O1)COC1=O)(C)O[Si](CCCOC(O1)COC1=O)(C)O[Si](CCCOC(O1)COC1=O)(C)O[Si](CCCOC(O1)COC1=O)(C)O[Si](CCCOC(O1)COC1=O)(C)O[Si](CCCOC(O1)COC1=O)(C)O[Si](CCCOC(O1)COC1=O)(C)O[Si](CCCOC(O1)COC1=O)(C)O[Si](CCCOC(O1)COC1=O)(C)O[Au],,,0.75,0.1,0.9,0.9/0.1,,,,,,,609.2228784,random,,,,,,,,,,,,,,,,,,,,,,,,,,,,,,,,,,,,,,,,,,,,,70.42318865,1.73E-05,-4.761194
,,,,,1,doi.org/10.1021/cm3005387,PEG600,[Cu]OCC[Au],[Cu]OCC[Au],,,,,,,0.25,,,,,,,600,600,,,44.02238095,,,Siloxane borate+borate,[Cu][Si](CCC1=CC=C([B-](C3=CC=CC=C3)(C4=CC=CC=C4)C2=CC=CC=C2)C=C1)(C)O[Si](CCCOC(O1)COC1=O)(C)O[Si](CCCOC(O1)COC1=O)(C)O[Si](CCCOC(O1)COC1=O)(C)O[Si](CCCOC(O1)COC1=O)(C)O[Si](CCCOC(O1)COC1=O)(C)O[Si](CCCOC(O1)COC1=O)(C)O[Si](CCCOC(O1)COC1=O)(C)O[Si](CCCOC(O1)COC1=O)(C)O[Si](CCCOC(O1)COC1=O)(C)O[Au],[Cu][Si](CCC1=CC=C([B-](C3=CC=CC=C3)(C4=CC=CC=C4)C2=CC=CC=C2)C=C1)(C)O[Si](CCCOC(O1)COC1=O)(C)O[Si](CCCOC(O1)COC1=O)(C)O[Si](CCCOC(O1)COC1=O)(C)O[Si](CCCOC(O1)COC1=O)(C)O[Si](CCCOC(O1)COC1=O)(C)O[Si](CCCOC(O1)COC1=O)(C)O[Si](CCCOC(O1)COC1=O)(C)O[Si](CCCOC(O1)COC1=O)(C)O[Si](CCCOC(O1)COC1=O)(C)O[Au],,,0.75,0.1,0.9,0.9/0.1,,,,,,,609.2228784,random,,,,,,,,,,,,,,,,,,,,,,,,,,,,,,,,,,,,,,,,,,,,,80.72181772,2.90E-05,-4.537313
,,,,,1,doi.org/10.1021/cm3005387,PEG600,[Cu]OCC[Au],[Cu]OCC[Au],,,,,,,0.25,,,,,,,600,600,,,44.02238095,,,Siloxane borate+borate,[Cu][Si](CCC1=CC=C([B-](C3=CC=CC=C3)(C4=CC=CC=C4)C2=CC=CC=C2)C=C1)(C)O[Si](CCCOC(O1)COC1=O)(C)O[Si](CCCOC(O1)COC1=O)(C)O[Si](CCCOC(O1)COC1=O)(C)O[Si](CCCOC(O1)COC1=O)(C)O[Si](CCCOC(O1)COC1=O)(C)O[Si](CCCOC(O1)COC1=O)(C)O[Si](CCCOC(O1)COC1=O)(C)O[Si](CCCOC(O1)COC1=O)(C)O[Si](CCCOC(O1)COC1=O)(C)O[Au],[Cu][Si](CCC1=CC=C([B-](C3=CC=CC=C3)(C4=CC=CC=C4)C2=CC=CC=C2)C=C1)(C)O[Si](CCCOC(O1)COC1=O)(C)O[Si](CCCOC(O1)COC1=O)(C)O[Si](CCCOC(O1)COC1=O)(C)O[Si](CCCOC(O1)COC1=O)(C)O[Si](CCCOC(O1)COC1=O)(C)O[Si](CCCOC(O1)COC1=O)(C)O[Si](CCCOC(O1)COC1=O)(C)O[Si](CCCOC(O1)COC1=O)(C)O[Si](CCCOC(O1)COC1=O)(C)O[Au],,,0.75,0.1,0.9,0.9/0.1,,,,,,,609.2228784,random,,,,,,,,,,,,,,,,,,,,,,,,,,,,,,,,,,,,,,,,,,,,,90.09788653,3.95E-05,-4.402985
,,,,,1,doi.org/10.1021/cm3005387,PEG600,[Cu]OCC[Au],[Cu]OCC[Au],,,,,,,0.25,,,,,,,600,600,,,44.02238095,,,Siloxane borate+borate,[Cu][Si](CCC1=CC=C([B-](C3=CC=CC=C3)(C4=CC=CC=C4)C2=CC=CC=C2)C=C1)(C)O[Si](CCCOC(O1)COC1=O)(C)O[Si](CCCOC(O1)COC1=O)(C)O[Si](CCCOC(O1)COC1=O)(C)O[Si](CCCOC(O1)COC1=O)(C)O[Si](CCCOC(O1)COC1=O)(C)O[Si](CCCOC(O1)COC1=O)(C)O[Si](CCCOC(O1)COC1=O)(C)O[Si](CCCOC(O1)COC1=O)(C)O[Si](CCCOC(O1)COC1=O)(C)O[Au],[Cu][Si](CCC1=CC=C([B-](C3=CC=CC=C3)(C4=CC=CC=C4)C2=CC=CC=C2)C=C1)(C)O[Si](CCCOC(O1)COC1=O)(C)O[Si](CCCOC(O1)COC1=O)(C)O[Si](CCCOC(O1)COC1=O)(C)O[Si](CCCOC(O1)COC1=O)(C)O[Si](CCCOC(O1)COC1=O)(C)O[Si](CCCOC(O1)COC1=O)(C)O[Si](CCCOC(O1)COC1=O)(C)O[Si](CCCOC(O1)COC1=O)(C)O[Si](CCCOC(O1)COC1=O)(C)O[Au],,,0.75,0.1,0.9,0.9/0.1,,,,,,,609.2228784,random,,,,,,,,,,,,,,,,,,,,,,,,,,,,,,,,,,,,,,,,,,,,,100.969743,5.77E-05,-4.238806
,,,,,1,doi.org/10.1021/cm3005387,PEG600,[Cu]OCC[Au],[Cu]OCC[Au],,,,,,,0.25,,,,,,,600,600,,,44.02238095,,,Siloxane borate+borate,[Cu][Si](CCC1=CC=C([B-](C3=CC=CC=C3)(C4=CC=CC=C4)C2=CC=CC=C2)C=C1)(C)O[Si](CCCOC(O1)COC1=O)(C)O[Si](CCCOC(O1)COC1=O)(C)O[Si](CCCOC(O1)COC1=O)(C)O[Si](CCCOC(O1)COC1=O)(C)O[Si](CCCOC(O1)COC1=O)(C)O[Si](CCCOC(O1)COC1=O)(C)O[Si](CCCOC(O1)COC1=O)(C)O[Si](CCCOC(O1)COC1=O)(C)O[Si](CCCOC(O1)COC1=O)(C)O[Au],[Cu][Si](CCC1=CC=C([B-](C3=CC=CC=C3)(C4=CC=CC=C4)C2=CC=CC=C2)C=C1)(C)O[Si](CCCOC(O1)COC1=O)(C)O[Si](CCCOC(O1)COC1=O)(C)O[Si](CCCOC(O1)COC1=O)(C)O[Si](CCCOC(O1)COC1=O)(C)O[Si](CCCOC(O1)COC1=O)(C)O[Si](CCCOC(O1)COC1=O)(C)O[Si](CCCOC(O1)COC1=O)(C)O[Si](CCCOC(O1)COC1=O)(C)O[Si](CCCOC(O1)COC1=O)(C)O[Au],,,0.75,0.1,0.9,0.9/0.1,,,,,,,609.2228784,random,,,,,,,,,,,,,,,,,,,,,,,,,,,,,,,,,,,,,,,,,,,,,110.0780989,8.42E-05,-4.074627
,,,,,1,doi.org/10.1021/cm3005387,PEG600,[Cu]OCC[Au],[Cu]OCC[Au],,,,,,,0.25,,,,,,,600,600,,,44.02238095,,,Siloxane borate+borate,[Cu][Si](CCC1=CC=C([B-](C3=CC=CC=C3)(C4=CC=CC=C4)C2=CC=CC=C2)C=C1)(C)O[Si](CCCOC(O1)COC1=O)(C)O[Si](CCCOC(O1)COC1=O)(C)O[Si](CCCOC(O1)COC1=O)(C)O[Si](CCCOC(O1)COC1=O)(C)O[Si](CCCOC(O1)COC1=O)(C)O[Si](CCCOC(O1)COC1=O)(C)O[Si](CCCOC(O1)COC1=O)(C)O[Si](CCCOC(O1)COC1=O)(C)O[Si](CCCOC(O1)COC1=O)(C)O[Au],[Cu][Si](CCC1=CC=C([B-](C3=CC=CC=C3)(C4=CC=CC=C4)C2=CC=CC=C2)C=C1)(C)O[Si](CCCOC(O1)COC1=O)(C)O[Si](CCCOC(O1)COC1=O)(C)O[Si](CCCOC(O1)COC1=O)(C)O[Si](CCCOC(O1)COC1=O)(C)O[Si](CCCOC(O1)COC1=O)(C)O[Si](CCCOC(O1)COC1=O)(C)O[Si](CCCOC(O1)COC1=O)(C)O[Si](CCCOC(O1)COC1=O)(C)O[Si](CCCOC(O1)COC1=O)(C)O[Au],,,0.75,0.1,0.9,0.9/0.1,,,,,,,609.2228784,random,,,,,,,,,,,,,,,,,,,,,,,,,,,,,,,,,,,,,,,,,,,,,120.0045502,0.000114736,-3.940299
,,,,,1,doi.org/10.1021/cm3005387,PEG600,[Cu]OCC[Au],[Cu]OCC[Au],,,,,,,0.34,,,,,,,600,600,,,44.02238095,,,Siloxane borate+borate,[Cu][Si](CCC1=CC=C([B-](C3=CC=CC=C3)(C4=CC=CC=C4)C2=CC=CC=C2)C=C1)(C)O[Si](CCCOC(O1)COC1=O)(C)O[Si](CCCOC(O1)COC1=O)(C)O[Si](CCCOC(O1)COC1=O)(C)O[Si](CCCOC(O1)COC1=O)(C)O[Si](CCCOC(O1)COC1=O)(C)O[Si](CCCOC(O1)COC1=O)(C)O[Si](CCCOC(O1)COC1=O)(C)O[Si](CCCOC(O1)COC1=O)(C)O[Si](CCCOC(O1)COC1=O)(C)O[Au],[Cu][Si](CCC1=CC=C([B-](C3=CC=CC=C3)(C4=CC=CC=C4)C2=CC=CC=C2)C=C1)(C)O[Si](CCCOC(O1)COC1=O)(C)O[Si](CCCOC(O1)COC1=O)(C)O[Si](CCCOC(O1)COC1=O)(C)O[Si](CCCOC(O1)COC1=O)(C)O[Si](CCCOC(O1)COC1=O)(C)O[Si](CCCOC(O1)COC1=O)(C)O[Si](CCCOC(O1)COC1=O)(C)O[Si](CCCOC(O1)COC1=O)(C)O[Si](CCCOC(O1)COC1=O)(C)O[Au],,,0.66,0.1,0.9,0.9/0.1,,,,,,,609.2228784,random,,,,,,,,,,,,,,,,,,,,,,,,,,,,,,,,,,,,,,,,,,,,,-30.4315534,1.92E-11,-10.716418
,,,,,1,doi.org/10.1021/cm3005387,PEG600,[Cu]OCC[Au],[Cu]OCC[Au],,,,,,,0.34,,,,,,,600,600,,,44.02238095,,,Siloxane borate+borate,[Cu][Si](CCC1=CC=C([B-](C3=CC=CC=C3)(C4=CC=CC=C4)C2=CC=CC=C2)C=C1)(C)O[Si](CCCOC(O1)COC1=O)(C)O[Si](CCCOC(O1)COC1=O)(C)O[Si](CCCOC(O1)COC1=O)(C)O[Si](CCCOC(O1)COC1=O)(C)O[Si](CCCOC(O1)COC1=O)(C)O[Si](CCCOC(O1)COC1=O)(C)O[Si](CCCOC(O1)COC1=O)(C)O[Si](CCCOC(O1)COC1=O)(C)O[Si](CCCOC(O1)COC1=O)(C)O[Au],[Cu][Si](CCC1=CC=C([B-](C3=CC=CC=C3)(C4=CC=CC=C4)C2=CC=CC=C2)C=C1)(C)O[Si](CCCOC(O1)COC1=O)(C)O[Si](CCCOC(O1)COC1=O)(C)O[Si](CCCOC(O1)COC1=O)(C)O[Si](CCCOC(O1)COC1=O)(C)O[Si](CCCOC(O1)COC1=O)(C)O[Si](CCCOC(O1)COC1=O)(C)O[Si](CCCOC(O1)COC1=O)(C)O[Si](CCCOC(O1)COC1=O)(C)O[Si](CCCOC(O1)COC1=O)(C)O[Au],,,0.66,0.1,0.9,0.9/0.1,,,,,,,609.2228784,random,,,,,,,,,,,,,,,,,,,,,,,,,,,,,,,,,,,,,,,,,,,,,-25.19199615,9.66E-11,-10.014925
,,,,,1,doi.org/10.1021/cm3005387,PEG600,[Cu]OCC[Au],[Cu]OCC[Au],,,,,,,0.34,,,,,,,600,600,,,44.02238095,,,Siloxane borate+borate,[Cu][Si](CCC1=CC=C([B-](C3=CC=CC=C3)(C4=CC=CC=C4)C2=CC=CC=C2)C=C1)(C)O[Si](CCCOC(O1)COC1=O)(C)O[Si](CCCOC(O1)COC1=O)(C)O[Si](CCCOC(O1)COC1=O)(C)O[Si](CCCOC(O1)COC1=O)(C)O[Si](CCCOC(O1)COC1=O)(C)O[Si](CCCOC(O1)COC1=O)(C)O[Si](CCCOC(O1)COC1=O)(C)O[Si](CCCOC(O1)COC1=O)(C)O[Si](CCCOC(O1)COC1=O)(C)O[Au],[Cu][Si](CCC1=CC=C([B-](C3=CC=CC=C3)(C4=CC=CC=C4)C2=CC=CC=C2)C=C1)(C)O[Si](CCCOC(O1)COC1=O)(C)O[Si](CCCOC(O1)COC1=O)(C)O[Si](CCCOC(O1)COC1=O)(C)O[Si](CCCOC(O1)COC1=O)(C)O[Si](CCCOC(O1)COC1=O)(C)O[Si](CCCOC(O1)COC1=O)(C)O[Si](CCCOC(O1)COC1=O)(C)O[Si](CCCOC(O1)COC1=O)(C)O[Si](CCCOC(O1)COC1=O)(C)O[Au],,,0.66,0.1,0.9,0.9/0.1,,,,,,,609.2228784,random,,,,,,,,,,,,,,,,,,,,,,,,,,,,,,,,,,,,,,,,,,,,,-20.4746098,4.86E-10,-9.313433
,,,,,1,doi.org/10.1021/cm3005387,PEG600,[Cu]OCC[Au],[Cu]OCC[Au],,,,,,,0.34,,,,,,,600,600,,,44.02238095,,,Siloxane borate+borate,[Cu][Si](CCC1=CC=C([B-](C3=CC=CC=C3)(C4=CC=CC=C4)C2=CC=CC=C2)C=C1)(C)O[Si](CCCOC(O1)COC1=O)(C)O[Si](CCCOC(O1)COC1=O)(C)O[Si](CCCOC(O1)COC1=O)(C)O[Si](CCCOC(O1)COC1=O)(C)O[Si](CCCOC(O1)COC1=O)(C)O[Si](CCCOC(O1)COC1=O)(C)O[Si](CCCOC(O1)COC1=O)(C)O[Si](CCCOC(O1)COC1=O)(C)O[Si](CCCOC(O1)COC1=O)(C)O[Au],[Cu][Si](CCC1=CC=C([B-](C3=CC=CC=C3)(C4=CC=CC=C4)C2=CC=CC=C2)C=C1)(C)O[Si](CCCOC(O1)COC1=O)(C)O[Si](CCCOC(O1)COC1=O)(C)O[Si](CCCOC(O1)COC1=O)(C)O[Si](CCCOC(O1)COC1=O)(C)O[Si](CCCOC(O1)COC1=O)(C)O[Si](CCCOC(O1)COC1=O)(C)O[Si](CCCOC(O1)COC1=O)(C)O[Si](CCCOC(O1)COC1=O)(C)O[Si](CCCOC(O1)COC1=O)(C)O[Au],,,0.66,0.1,0.9,0.9/0.1,,,,,,,609.2228784,random,,,,,,,,,,,,,,,,,,,,,,,,,,,,,,,,,,,,,,,,,,,,,-15.57424633,1.67E-09,-8.776119
,,,,,1,doi.org/10.1021/cm3005387,PEG600,[Cu]OCC[Au],[Cu]OCC[Au],,,,,,,0.34,,,,,,,600,600,,,44.02238095,,,Siloxane borate+borate,[Cu][Si](CCC1=CC=C([B-](C3=CC=CC=C3)(C4=CC=CC=C4)C2=CC=CC=C2)C=C1)(C)O[Si](CCCOC(O1)COC1=O)(C)O[Si](CCCOC(O1)COC1=O)(C)O[Si](CCCOC(O1)COC1=O)(C)O[Si](CCCOC(O1)COC1=O)(C)O[Si](CCCOC(O1)COC1=O)(C)O[Si](CCCOC(O1)COC1=O)(C)O[Si](CCCOC(O1)COC1=O)(C)O[Si](CCCOC(O1)COC1=O)(C)O[Si](CCCOC(O1)COC1=O)(C)O[Au],[Cu][Si](CCC1=CC=C([B-](C3=CC=CC=C3)(C4=CC=CC=C4)C2=CC=CC=C2)C=C1)(C)O[Si](CCCOC(O1)COC1=O)(C)O[Si](CCCOC(O1)COC1=O)(C)O[Si](CCCOC(O1)COC1=O)(C)O[Si](CCCOC(O1)COC1=O)(C)O[Si](CCCOC(O1)COC1=O)(C)O[Si](CCCOC(O1)COC1=O)(C)O[Si](CCCOC(O1)COC1=O)(C)O[Si](CCCOC(O1)COC1=O)(C)O[Si](CCCOC(O1)COC1=O)(C)O[Au],,,0.66,0.1,0.9,0.9/0.1,,,,,,,609.2228784,random,,,,,,,,,,,,,,,,,,,,,,,,,,,,,,,,,,,,,,,,,,,,,-9.992105263,6.62E-09,-8.179104
,,,,,1,doi.org/10.1021/cm3005387,PEG600,[Cu]OCC[Au],[Cu]OCC[Au],,,,,,,0.34,,,,,,,600,600,,,44.02238095,,,Siloxane borate+borate,[Cu][Si](CCC1=CC=C([B-](C3=CC=CC=C3)(C4=CC=CC=C4)C2=CC=CC=C2)C=C1)(C)O[Si](CCCOC(O1)COC1=O)(C)O[Si](CCCOC(O1)COC1=O)(C)O[Si](CCCOC(O1)COC1=O)(C)O[Si](CCCOC(O1)COC1=O)(C)O[Si](CCCOC(O1)COC1=O)(C)O[Si](CCCOC(O1)COC1=O)(C)O[Si](CCCOC(O1)COC1=O)(C)O[Si](CCCOC(O1)COC1=O)(C)O[Si](CCCOC(O1)COC1=O)(C)O[Au],[Cu][Si](CCC1=CC=C([B-](C3=CC=CC=C3)(C4=CC=CC=C4)C2=CC=CC=C2)C=C1)(C)O[Si](CCCOC(O1)COC1=O)(C)O[Si](CCCOC(O1)COC1=O)(C)O[Si](CCCOC(O1)COC1=O)(C)O[Si](CCCOC(O1)COC1=O)(C)O[Si](CCCOC(O1)COC1=O)(C)O[Si](CCCOC(O1)COC1=O)(C)O[Si](CCCOC(O1)COC1=O)(C)O[Si](CCCOC(O1)COC1=O)(C)O[Si](CCCOC(O1)COC1=O)(C)O[Au],,,0.66,0.1,0.9,0.9/0.1,,,,,,,609.2228784,random,,,,,,,,,,,,,,,,,,,,,,,,,,,,,,,,,,,,,,,,,,,,,-5.686219945,1.86E-08,-7.731343
,,,,,1,doi.org/10.1021/cm3005387,PEG600,[Cu]OCC[Au],[Cu]OCC[Au],,,,,,,0.34,,,,,,,600,600,,,44.02238095,,,Siloxane borate+borate,[Cu][Si](CCC1=CC=C([B-](C3=CC=CC=C3)(C4=CC=CC=C4)C2=CC=CC=C2)C=C1)(C)O[Si](CCCOC(O1)COC1=O)(C)O[Si](CCCOC(O1)COC1=O)(C)O[Si](CCCOC(O1)COC1=O)(C)O[Si](CCCOC(O1)COC1=O)(C)O[Si](CCCOC(O1)COC1=O)(C)O[Si](CCCOC(O1)COC1=O)(C)O[Si](CCCOC(O1)COC1=O)(C)O[Si](CCCOC(O1)COC1=O)(C)O[Si](CCCOC(O1)COC1=O)(C)O[Au],[Cu][Si](CCC1=CC=C([B-](C3=CC=CC=C3)(C4=CC=CC=C4)C2=CC=CC=C2)C=C1)(C)O[Si](CCCOC(O1)COC1=O)(C)O[Si](CCCOC(O1)COC1=O)(C)O[Si](CCCOC(O1)COC1=O)(C)O[Si](CCCOC(O1)COC1=O)(C)O[Si](CCCOC(O1)COC1=O)(C)O[Si](CCCOC(O1)COC1=O)(C)O[Si](CCCOC(O1)COC1=O)(C)O[Si](CCCOC(O1)COC1=O)(C)O[Si](CCCOC(O1)COC1=O)(C)O[Au],,,0.66,0.1,0.9,0.9/0.1,,,,,,,609.2228784,random,,,,,,,,,,,,,,,,,,,,,,,,,,,,,,,,,,,,,,,,,,,,,-0.7140851,5.03E-08,-7.298507
,,,,,1,doi.org/10.1021/cm3005387,PEG600,[Cu]OCC[Au],[Cu]OCC[Au],,,,,,,0.34,,,,,,,600,600,,,44.02238095,,,Siloxane borate+borate,[Cu][Si](CCC1=CC=C([B-](C3=CC=CC=C3)(C4=CC=CC=C4)C2=CC=CC=C2)C=C1)(C)O[Si](CCCOC(O1)COC1=O)(C)O[Si](CCCOC(O1)COC1=O)(C)O[Si](CCCOC(O1)COC1=O)(C)O[Si](CCCOC(O1)COC1=O)(C)O[Si](CCCOC(O1)COC1=O)(C)O[Si](CCCOC(O1)COC1=O)(C)O[Si](CCCOC(O1)COC1=O)(C)O[Si](CCCOC(O1)COC1=O)(C)O[Si](CCCOC(O1)COC1=O)(C)O[Au],[Cu][Si](CCC1=CC=C([B-](C3=CC=CC=C3)(C4=CC=CC=C4)C2=CC=CC=C2)C=C1)(C)O[Si](CCCOC(O1)COC1=O)(C)O[Si](CCCOC(O1)COC1=O)(C)O[Si](CCCOC(O1)COC1=O)(C)O[Si](CCCOC(O1)COC1=O)(C)O[Si](CCCOC(O1)COC1=O)(C)O[Si](CCCOC(O1)COC1=O)(C)O[Si](CCCOC(O1)COC1=O)(C)O[Si](CCCOC(O1)COC1=O)(C)O[Si](CCCOC(O1)COC1=O)(C)O[Au],,,0.66,0.1,0.9,0.9/0.1,,,,,,,609.2228784,random,,,,,,,,,,,,,,,,,,,,,,,,,,,,,,,,,,,,,,,,,,,,,4.627777778,1.07E-07,-6.970149
,,,,,1,doi.org/10.1021/cm3005387,PEG600,[Cu]OCC[Au],[Cu]OCC[Au],,,,,,,0.34,,,,,,,600,600,,,44.02238095,,,Siloxane borate+borate,[Cu][Si](CCC1=CC=C([B-](C3=CC=CC=C3)(C4=CC=CC=C4)C2=CC=CC=C2)C=C1)(C)O[Si](CCCOC(O1)COC1=O)(C)O[Si](CCCOC(O1)COC1=O)(C)O[Si](CCCOC(O1)COC1=O)(C)O[Si](CCCOC(O1)COC1=O)(C)O[Si](CCCOC(O1)COC1=O)(C)O[Si](CCCOC(O1)COC1=O)(C)O[Si](CCCOC(O1)COC1=O)(C)O[Si](CCCOC(O1)COC1=O)(C)O[Si](CCCOC(O1)COC1=O)(C)O[Au],[Cu][Si](CCC1=CC=C([B-](C3=CC=CC=C3)(C4=CC=CC=C4)C2=CC=CC=C2)C=C1)(C)O[Si](CCCOC(O1)COC1=O)(C)O[Si](CCCOC(O1)COC1=O)(C)O[Si](CCCOC(O1)COC1=O)(C)O[Si](CCCOC(O1)COC1=O)(C)O[Si](CCCOC(O1)COC1=O)(C)O[Si](CCCOC(O1)COC1=O)(C)O[Si](CCCOC(O1)COC1=O)(C)O[Si](CCCOC(O1)COC1=O)(C)O[Si](CCCOC(O1)COC1=O)(C)O[Au],,,0.66,0.1,0.9,0.9/0.1,,,,,,,609.2228784,random,,,,,,,,,,,,,,,,,,,,,,,,,,,,,,,,,,,,,,,,,,,,,9.806030331,2.44E-07,-6.61194
,,,,,1,doi.org/10.1021/cm3005387,PEG600,[Cu]OCC[Au],[Cu]OCC[Au],,,,,,,0.34,,,,,,,600,600,,,44.02238095,,,Siloxane borate+borate,[Cu][Si](CCC1=CC=C([B-](C3=CC=CC=C3)(C4=CC=CC=C4)C2=CC=CC=C2)C=C1)(C)O[Si](CCCOC(O1)COC1=O)(C)O[Si](CCCOC(O1)COC1=O)(C)O[Si](CCCOC(O1)COC1=O)(C)O[Si](CCCOC(O1)COC1=O)(C)O[Si](CCCOC(O1)COC1=O)(C)O[Si](CCCOC(O1)COC1=O)(C)O[Si](CCCOC(O1)COC1=O)(C)O[Si](CCCOC(O1)COC1=O)(C)O[Si](CCCOC(O1)COC1=O)(C)O[Au],[Cu][Si](CCC1=CC=C([B-](C3=CC=CC=C3)(C4=CC=CC=C4)C2=CC=CC=C2)C=C1)(C)O[Si](CCCOC(O1)COC1=O)(C)O[Si](CCCOC(O1)COC1=O)(C)O[Si](CCCOC(O1)COC1=O)(C)O[Si](CCCOC(O1)COC1=O)(C)O[Si](CCCOC(O1)COC1=O)(C)O[Si](CCCOC(O1)COC1=O)(C)O[Si](CCCOC(O1)COC1=O)(C)O[Si](CCCOC(O1)COC1=O)(C)O[Si](CCCOC(O1)COC1=O)(C)O[Au],,,0.66,0.1,0.9,0.9/0.1,,,,,,,609.2228784,random,,,,,,,,,,,,,,,,,,,,,,,,,,,,,,,,,,,,,,,,,,,,,15.3768454,3.95E-07,-6.402985
,,,,,1,doi.org/10.1021/cm3005387,PEG600,[Cu]OCC[Au],[Cu]OCC[Au],,,,,,,0.34,,,,,,,600,600,,,44.02238095,,,Siloxane borate+borate,[Cu][Si](CCC1=CC=C([B-](C3=CC=CC=C3)(C4=CC=CC=C4)C2=CC=CC=C2)C=C1)(C)O[Si](CCCOC(O1)COC1=O)(C)O[Si](CCCOC(O1)COC1=O)(C)O[Si](CCCOC(O1)COC1=O)(C)O[Si](CCCOC(O1)COC1=O)(C)O[Si](CCCOC(O1)COC1=O)(C)O[Si](CCCOC(O1)COC1=O)(C)O[Si](CCCOC(O1)COC1=O)(C)O[Si](CCCOC(O1)COC1=O)(C)O[Si](CCCOC(O1)COC1=O)(C)O[Au],[Cu][Si](CCC1=CC=C([B-](C3=CC=CC=C3)(C4=CC=CC=C4)C2=CC=CC=C2)C=C1)(C)O[Si](CCCOC(O1)COC1=O)(C)O[Si](CCCOC(O1)COC1=O)(C)O[Si](CCCOC(O1)COC1=O)(C)O[Si](CCCOC(O1)COC1=O)(C)O[Si](CCCOC(O1)COC1=O)(C)O[Si](CCCOC(O1)COC1=O)(C)O[Si](CCCOC(O1)COC1=O)(C)O[Si](CCCOC(O1)COC1=O)(C)O[Si](CCCOC(O1)COC1=O)(C)O[Au],,,0.66,0.1,0.9,0.9/0.1,,,,,,,609.2228784,random,,,,,,,,,,,,,,,,,,,,,,,,,,,,,,,,,,,,,,,,,,,,,19.34823916,7.60E-07,-6.119403
,,,,,1,doi.org/10.1021/cm3005387,PEG600,[Cu]OCC[Au],[Cu]OCC[Au],,,,,,,0.34,,,,,,,600,600,,,44.02238095,,,Siloxane borate+borate,[Cu][Si](CCC1=CC=C([B-](C3=CC=CC=C3)(C4=CC=CC=C4)C2=CC=CC=C2)C=C1)(C)O[Si](CCCOC(O1)COC1=O)(C)O[Si](CCCOC(O1)COC1=O)(C)O[Si](CCCOC(O1)COC1=O)(C)O[Si](CCCOC(O1)COC1=O)(C)O[Si](CCCOC(O1)COC1=O)(C)O[Si](CCCOC(O1)COC1=O)(C)O[Si](CCCOC(O1)COC1=O)(C)O[Si](CCCOC(O1)COC1=O)(C)O[Si](CCCOC(O1)COC1=O)(C)O[Au],[Cu][Si](CCC1=CC=C([B-](C3=CC=CC=C3)(C4=CC=CC=C4)C2=CC=CC=C2)C=C1)(C)O[Si](CCCOC(O1)COC1=O)(C)O[Si](CCCOC(O1)COC1=O)(C)O[Si](CCCOC(O1)COC1=O)(C)O[Si](CCCOC(O1)COC1=O)(C)O[Si](CCCOC(O1)COC1=O)(C)O[Si](CCCOC(O1)COC1=O)(C)O[Si](CCCOC(O1)COC1=O)(C)O[Si](CCCOC(O1)COC1=O)(C)O[Si](CCCOC(O1)COC1=O)(C)O[Au],,,0.66,0.1,0.9,0.9/0.1,,,,,,,609.2228784,random,,,,,,,,,,,,,,,,,,,,,,,,,,,,,,,,,,,,,,,,,,,,,25.51481893,1.27E-06,-5.895522
,,,,,1,doi.org/10.1021/cm3005387,PEG600,[Cu]OCC[Au],[Cu]OCC[Au],,,,,,,0.34,,,,,,,600,600,,,44.02238095,,,Siloxane borate+borate,[Cu][Si](CCC1=CC=C([B-](C3=CC=CC=C3)(C4=CC=CC=C4)C2=CC=CC=C2)C=C1)(C)O[Si](CCCOC(O1)COC1=O)(C)O[Si](CCCOC(O1)COC1=O)(C)O[Si](CCCOC(O1)COC1=O)(C)O[Si](CCCOC(O1)COC1=O)(C)O[Si](CCCOC(O1)COC1=O)(C)O[Si](CCCOC(O1)COC1=O)(C)O[Si](CCCOC(O1)COC1=O)(C)O[Si](CCCOC(O1)COC1=O)(C)O[Si](CCCOC(O1)COC1=O)(C)O[Au],[Cu][Si](CCC1=CC=C([B-](C3=CC=CC=C3)(C4=CC=CC=C4)C2=CC=CC=C2)C=C1)(C)O[Si](CCCOC(O1)COC1=O)(C)O[Si](CCCOC(O1)COC1=O)(C)O[Si](CCCOC(O1)COC1=O)(C)O[Si](CCCOC(O1)COC1=O)(C)O[Si](CCCOC(O1)COC1=O)(C)O[Si](CCCOC(O1)COC1=O)(C)O[Si](CCCOC(O1)COC1=O)(C)O[Si](CCCOC(O1)COC1=O)(C)O[Si](CCCOC(O1)COC1=O)(C)O[Au],,,0.66,0.1,0.9,0.9/0.1,,,,,,,609.2228784,random,,,,,,,,,,,,,,,,,,,,,,,,,,,,,,,,,,,,,,,,,,,,,29.98833051,2.20E-06,-5.656716
,,,,,1,doi.org/10.1021/cm3005387,PEG600,[Cu]OCC[Au],[Cu]OCC[Au],,,,,,,0.34,,,,,,,600,600,,,44.02238095,,,Siloxane borate+borate,[Cu][Si](CCC1=CC=C([B-](C3=CC=CC=C3)(C4=CC=CC=C4)C2=CC=CC=C2)C=C1)(C)O[Si](CCCOC(O1)COC1=O)(C)O[Si](CCCOC(O1)COC1=O)(C)O[Si](CCCOC(O1)COC1=O)(C)O[Si](CCCOC(O1)COC1=O)(C)O[Si](CCCOC(O1)COC1=O)(C)O[Si](CCCOC(O1)COC1=O)(C)O[Si](CCCOC(O1)COC1=O)(C)O[Si](CCCOC(O1)COC1=O)(C)O[Si](CCCOC(O1)COC1=O)(C)O[Au],[Cu][Si](CCC1=CC=C([B-](C3=CC=CC=C3)(C4=CC=CC=C4)C2=CC=CC=C2)C=C1)(C)O[Si](CCCOC(O1)COC1=O)(C)O[Si](CCCOC(O1)COC1=O)(C)O[Si](CCCOC(O1)COC1=O)(C)O[Si](CCCOC(O1)COC1=O)(C)O[Si](CCCOC(O1)COC1=O)(C)O[Si](CCCOC(O1)COC1=O)(C)O[Si](CCCOC(O1)COC1=O)(C)O[Si](CCCOC(O1)COC1=O)(C)O[Si](CCCOC(O1)COC1=O)(C)O[Au],,,0.66,0.1,0.9,0.9/0.1,,,,,,,609.2228784,random,,,,,,,,,,,,,,,,,,,,,,,,,,,,,,,,,,,,,,,,,,,,,36.16588297,3.45E-06,-5.462687
,,,,,1,doi.org/10.1021/cm3005387,PEG600,[Cu]OCC[Au],[Cu]OCC[Au],,,,,,,0.34,,,,,,,600,600,,,44.02238095,,,Siloxane borate+borate,[Cu][Si](CCC1=CC=C([B-](C3=CC=CC=C3)(C4=CC=CC=C4)C2=CC=CC=C2)C=C1)(C)O[Si](CCCOC(O1)COC1=O)(C)O[Si](CCCOC(O1)COC1=O)(C)O[Si](CCCOC(O1)COC1=O)(C)O[Si](CCCOC(O1)COC1=O)(C)O[Si](CCCOC(O1)COC1=O)(C)O[Si](CCCOC(O1)COC1=O)(C)O[Si](CCCOC(O1)COC1=O)(C)O[Si](CCCOC(O1)COC1=O)(C)O[Si](CCCOC(O1)COC1=O)(C)O[Au],[Cu][Si](CCC1=CC=C([B-](C3=CC=CC=C3)(C4=CC=CC=C4)C2=CC=CC=C2)C=C1)(C)O[Si](CCCOC(O1)COC1=O)(C)O[Si](CCCOC(O1)COC1=O)(C)O[Si](CCCOC(O1)COC1=O)(C)O[Si](CCCOC(O1)COC1=O)(C)O[Si](CCCOC(O1)COC1=O)(C)O[Si](CCCOC(O1)COC1=O)(C)O[Si](CCCOC(O1)COC1=O)(C)O[Si](CCCOC(O1)COC1=O)(C)O[Si](CCCOC(O1)COC1=O)(C)O[Au],,,0.66,0.1,0.9,0.9/0.1,,,,,,,609.2228784,random,,,,,,,,,,,,,,,,,,,,,,,,,,,,,,,,,,,,,,,,,,,,,40.27185202,5.03E-06,-5.298507
,,,,,1,doi.org/10.1021/cm3005387,PEG600,[Cu]OCC[Au],[Cu]OCC[Au],,,,,,,0.34,,,,,,,600,600,,,44.02238095,,,Siloxane borate+borate,[Cu][Si](CCC1=CC=C([B-](C3=CC=CC=C3)(C4=CC=CC=C4)C2=CC=CC=C2)C=C1)(C)O[Si](CCCOC(O1)COC1=O)(C)O[Si](CCCOC(O1)COC1=O)(C)O[Si](CCCOC(O1)COC1=O)(C)O[Si](CCCOC(O1)COC1=O)(C)O[Si](CCCOC(O1)COC1=O)(C)O[Si](CCCOC(O1)COC1=O)(C)O[Si](CCCOC(O1)COC1=O)(C)O[Si](CCCOC(O1)COC1=O)(C)O[Si](CCCOC(O1)COC1=O)(C)O[Au],[Cu][Si](CCC1=CC=C([B-](C3=CC=CC=C3)(C4=CC=CC=C4)C2=CC=CC=C2)C=C1)(C)O[Si](CCCOC(O1)COC1=O)(C)O[Si](CCCOC(O1)COC1=O)(C)O[Si](CCCOC(O1)COC1=O)(C)O[Si](CCCOC(O1)COC1=O)(C)O[Si](CCCOC(O1)COC1=O)(C)O[Si](CCCOC(O1)COC1=O)(C)O[Si](CCCOC(O1)COC1=O)(C)O[Si](CCCOC(O1)COC1=O)(C)O[Si](CCCOC(O1)COC1=O)(C)O[Au],,,0.66,0.1,0.9,0.9/0.1,,,,,,,609.2228784,random,,,,,,,,,,,,,,,,,,,,,,,,,,,,,,,,,,,,,,,,,,,,,44.25106926,6.85E-06,-5.164179
,,,,,1,doi.org/10.1021/cm3005387,PEG600,[Cu]OCC[Au],[Cu]OCC[Au],,,,,,,0.34,,,,,,,600,600,,,44.02238095,,,Siloxane borate+borate,[Cu][Si](CCC1=CC=C([B-](C3=CC=CC=C3)(C4=CC=CC=C4)C2=CC=CC=C2)C=C1)(C)O[Si](CCCOC(O1)COC1=O)(C)O[Si](CCCOC(O1)COC1=O)(C)O[Si](CCCOC(O1)COC1=O)(C)O[Si](CCCOC(O1)COC1=O)(C)O[Si](CCCOC(O1)COC1=O)(C)O[Si](CCCOC(O1)COC1=O)(C)O[Si](CCCOC(O1)COC1=O)(C)O[Si](CCCOC(O1)COC1=O)(C)O[Si](CCCOC(O1)COC1=O)(C)O[Au],[Cu][Si](CCC1=CC=C([B-](C3=CC=CC=C3)(C4=CC=CC=C4)C2=CC=CC=C2)C=C1)(C)O[Si](CCCOC(O1)COC1=O)(C)O[Si](CCCOC(O1)COC1=O)(C)O[Si](CCCOC(O1)COC1=O)(C)O[Si](CCCOC(O1)COC1=O)(C)O[Si](CCCOC(O1)COC1=O)(C)O[Si](CCCOC(O1)COC1=O)(C)O[Si](CCCOC(O1)COC1=O)(C)O[Si](CCCOC(O1)COC1=O)(C)O[Si](CCCOC(O1)COC1=O)(C)O[Au],,,0.66,0.1,0.9,0.9/0.1,,,,,,,609.2228784,random,,,,,,,,,,,,,,,,,,,,,,,,,,,,,,,,,,,,,,,,,,,,,49.55306413,9.02E-06,-5.044776
,,,,,1,doi.org/10.1021/cm3005387,PEG600,[Cu]OCC[Au],[Cu]OCC[Au],,,,,,,0.34,,,,,,,600,600,,,44.02238095,,,Siloxane borate+borate,[Cu][Si](CCC1=CC=C([B-](C3=CC=CC=C3)(C4=CC=CC=C4)C2=CC=CC=C2)C=C1)(C)O[Si](CCCOC(O1)COC1=O)(C)O[Si](CCCOC(O1)COC1=O)(C)O[Si](CCCOC(O1)COC1=O)(C)O[Si](CCCOC(O1)COC1=O)(C)O[Si](CCCOC(O1)COC1=O)(C)O[Si](CCCOC(O1)COC1=O)(C)O[Si](CCCOC(O1)COC1=O)(C)O[Si](CCCOC(O1)COC1=O)(C)O[Si](CCCOC(O1)COC1=O)(C)O[Au],[Cu][Si](CCC1=CC=C([B-](C3=CC=CC=C3)(C4=CC=CC=C4)C2=CC=CC=C2)C=C1)(C)O[Si](CCCOC(O1)COC1=O)(C)O[Si](CCCOC(O1)COC1=O)(C)O[Si](CCCOC(O1)COC1=O)(C)O[Si](CCCOC(O1)COC1=O)(C)O[Si](CCCOC(O1)COC1=O)(C)O[Si](CCCOC(O1)COC1=O)(C)O[Si](CCCOC(O1)COC1=O)(C)O[Si](CCCOC(O1)COC1=O)(C)O[Si](CCCOC(O1)COC1=O)(C)O[Au],,,0.66,0.1,0.9,0.9/0.1,,,,,,,609.2228784,random,,,,,,,,,,,,,,,,,,,,,,,,,,,,,,,,,,,,,,,,,,,,,59.4008412,1.79E-05,-4.746269
,,,,,1,doi.org/10.1021/cm3005387,PEG600,[Cu]OCC[Au],[Cu]OCC[Au],,,,,,,0.34,,,,,,,600,600,,,44.02238095,,,Siloxane borate+borate,[Cu][Si](CCC1=CC=C([B-](C3=CC=CC=C3)(C4=CC=CC=C4)C2=CC=CC=C2)C=C1)(C)O[Si](CCCOC(O1)COC1=O)(C)O[Si](CCCOC(O1)COC1=O)(C)O[Si](CCCOC(O1)COC1=O)(C)O[Si](CCCOC(O1)COC1=O)(C)O[Si](CCCOC(O1)COC1=O)(C)O[Si](CCCOC(O1)COC1=O)(C)O[Si](CCCOC(O1)COC1=O)(C)O[Si](CCCOC(O1)COC1=O)(C)O[Si](CCCOC(O1)COC1=O)(C)O[Au],[Cu][Si](CCC1=CC=C([B-](C3=CC=CC=C3)(C4=CC=CC=C4)C2=CC=CC=C2)C=C1)(C)O[Si](CCCOC(O1)COC1=O)(C)O[Si](CCCOC(O1)COC1=O)(C)O[Si](CCCOC(O1)COC1=O)(C)O[Si](CCCOC(O1)COC1=O)(C)O[Si](CCCOC(O1)COC1=O)(C)O[Si](CCCOC(O1)COC1=O)(C)O[Si](CCCOC(O1)COC1=O)(C)O[Si](CCCOC(O1)COC1=O)(C)O[Si](CCCOC(O1)COC1=O)(C)O[Au],,,0.66,0.1,0.9,0.9/0.1,,,,,,,609.2228784,random,,,,,,,,,,,,,,,,,,,,,,,,,,,,,,,,,,,,,,,,,,,,,80.42740782,4.86E-05,-4.313433
,,,,,1,doi.org/10.1021/cm3005387,PEG600,[Cu]OCC[Au],[Cu]OCC[Au],,,,,,,0.34,,,,,,,600,600,,,44.02238095,,,Siloxane borate+borate,[Cu][Si](CCC1=CC=C([B-](C3=CC=CC=C3)(C4=CC=CC=C4)C2=CC=CC=C2)C=C1)(C)O[Si](CCCOC(O1)COC1=O)(C)O[Si](CCCOC(O1)COC1=O)(C)O[Si](CCCOC(O1)COC1=O)(C)O[Si](CCCOC(O1)COC1=O)(C)O[Si](CCCOC(O1)COC1=O)(C)O[Si](CCCOC(O1)COC1=O)(C)O[Si](CCCOC(O1)COC1=O)(C)O[Si](CCCOC(O1)COC1=O)(C)O[Si](CCCOC(O1)COC1=O)(C)O[Au],[Cu][Si](CCC1=CC=C([B-](C3=CC=CC=C3)(C4=CC=CC=C4)C2=CC=CC=C2)C=C1)(C)O[Si](CCCOC(O1)COC1=O)(C)O[Si](CCCOC(O1)COC1=O)(C)O[Si](CCCOC(O1)COC1=O)(C)O[Si](CCCOC(O1)COC1=O)(C)O[Si](CCCOC(O1)COC1=O)(C)O[Si](CCCOC(O1)COC1=O)(C)O[Si](CCCOC(O1)COC1=O)(C)O[Si](CCCOC(O1)COC1=O)(C)O[Si](CCCOC(O1)COC1=O)(C)O[Au],,,0.66,0.1,0.9,0.9/0.1,,,,,,,609.2228784,random,,,,,,,,,,,,,,,,,,,,,,,,,,,,,,,,,,,,,,,,,,,,,90.09788653,6.85E-05,-4.164179
