Repository: zjurillpolymer/SPE_prediction

# SPE Prediction

Polymer electrolyte conductivity prediction using graph neural networks.

## Data

Data from [ChemPropPred](https://github.com/learningmatter-mit/Chem-prop-pred) — polymer electrolyte conductivity measurements including SMILES, conductivity (log S/cm), molecular weight, salt concentration, and temperature.

- `data/clean_train_data.csv` — cleaned training data
- `data/PolymerElectrolyteData.csv` — full raw dataset
- `data/PolyInfo_8salts.csv` / `data/polyinfo_5salts_4conc.csv` — PolyInfo polymer database with salt additives

File: data/PolymerElectrolyteData.csv (part 22 of 154)
Notes,Compound Notebook Name,Date Copied to Master Database,Data Recorded By,Seshadri Group,Oyaizu Group,DOI,Solvent 1 (S1),S1 SMILES,S1 SMILES 1,S1 SMILES 2,S1 SMILES 3,S1 Big SMILES,S1 End Group 1,S1 End Group 2,S1 Mol %,S1 Weight %,S1 SMILES 1 Mol %,S1 SMILES 2 Mol %,S1 SMILES 3 Mol %,S1 Molar Ratio,S1 Weight Ratio,S1 Mw,S1 Mn,S1 Mn or Mw,S1 Mw/Mn,S1 DOP,S1 Molar Mass (g/mol),S1 Type,S1 Block Mol Weight,Solvent 2 (S2),S2 SMILES,S2 SMILES 1,S2 SMILES 2,S2 Mol %,S2 Weight %,S2 SMILES 1 Mol %,S2 SMILES 2 Mol %,S2 Molar Ratio,S2 Weight Ratio,S2 Mw,S2 Mn,S2 Mn or Mw,S2 Mw/Mn,S2 DOP,S2 Molar Mass (g/mol),S2 Type,Solvent 3 (S3),S3 SMILES,S3 SMILES 1,S3 Mol %,S3 Weight %,S3 Molar Ratio,S3 Weight Ratio,S3 Mw,S3 Mn,S3 Mn or Mw,S3 Mw/Mn,S3 DOP,S3 Molar Mass (g/mol),S3 Type,Solvent 4 (S4),S4 SMILES,S4 Mol %,S4 Weight %,S4 Molar Ratio,S4 Weight Ratio,S4 Mw,S4 Mn,S4 Mn or Mw,S4 Mw/Mn,S4 DOP,S4 Molar Mass (g/mol),S4 Type,Salt 1,Salt1 SMILES,Salt1 Mol %,Salt1 Weight %,Salt1 Molality (mol salt/kg polymer),Salt1 Molar Mass (g/mol),Salt 2,Salt2 SMILES,Salt2 Mol %,Salt2 Weight %,Salt2 Molality (mol salt/kg polymer),Salt2 Molar Mass (g/mol),Inorganic Material 1 (IM1),IM1 Weight %,IM1 Particle Size (nm),Tg (oC),Heating Rate (K/min),Temperature (oC),Conductivity (S/cm),log Conductivity (S/cm)
,,,,,1,doi.org/10.1021/cm3005387,PEG600,[Cu]OCC[Au],[Cu]OCC[Au],,,,,,,0.34,,,,,,,600,600,,,44.02238095,,,Siloxane borate+borate,[Cu][Si](CCC1=CC=C([B-](C3=CC=CC=C3)(C4=CC=CC=C4)C2=CC=CC=C2)C=C1)(C)O[Si](CCCOC(O1)COC1=O)(C)O[Si](CCCOC(O1)COC1=O)(C)O[Si](CCCOC(O1)COC1=O)(C)O[Si](CCCOC(O1)COC1=O)(C)O[Si](CCCOC(O1)COC1=O)(C)O[Si](CCCOC(O1)COC1=O)(C)O[Si](CCCOC(O1)COC1=O)(C)O[Si](CCCOC(O1)COC1=O)(C)O[Si](CCCOC(O1)COC1=O)(C)O[Au],[Cu][Si](CCC1=CC=C([B-](C3=CC=CC=C3)(C4=CC=CC=C4)C2=CC=CC=C2)C=C1)(C)O[Si](CCCOC(O1)COC1=O)(C)O[Si](CCCOC(O1)COC1=O)(C)O[Si](CCCOC(O1)COC1=O)(C)O[Si](CCCOC(O1)COC1=O)(C)O[Si](CCCOC(O1)COC1=O)(C)O[Si](CCCOC(O1)COC1=O)(C)O[Si](CCCOC(O1)COC1=O)(C)O[Si](CCCOC(O1)COC1=O)(C)O[Si](CCCOC(O1)COC1=O)(C)O[Au],,,0.66,0.1,0.9,0.9/0.1,,,,,,,609.2228784,random,,,,,,,,,,,,,,,,,,,,,,,,,,,,,,,,,,,,,,,,,,,,,101.6295828,9.66E-05,-4.014925
,,,,,1,doi.org/10.1021/cm3005387,PEG600,[Cu]OCC[Au],[Cu]OCC[Au],,,,,,,0.34,,,,,,,600,600,,,44.02238095,,,Siloxane borate+borate,[Cu][Si](CCC1=CC=C([B-](C3=CC=CC=C3)(C4=CC=CC=C4)C2=CC=CC=C2)C=C1)(C)O[Si](CCCOC(O1)COC1=O)(C)O[Si](CCCOC(O1)COC1=O)(C)O[Si](CCCOC(O1)COC1=O)(C)O[Si](CCCOC(O1)COC1=O)(C)O[Si](CCCOC(O1)COC1=O)(C)O[Si](CCCOC(O1)COC1=O)(C)O[Si](CCCOC(O1)COC1=O)(C)O[Si](CCCOC(O1)COC1=O)(C)O[Si](CCCOC(O1)COC1=O)(C)O[Au],[Cu][Si](CCC1=CC=C([B-](C3=CC=CC=C3)(C4=CC=CC=C4)C2=CC=CC=C2)C=C1)(C)O[Si](CCCOC(O1)COC1=O)(C)O[Si](CCCOC(O1)COC1=O)(C)O[Si](CCCOC(O1)COC1=O)(C)O[Si](CCCOC(O1)COC1=O)(C)O[Si](CCCOC(O1)COC1=O)(C)O[Si](CCCOC(O1)COC1=O)(C)O[Si](CCCOC(O1)COC1=O)(C)O[Si](CCCOC(O1)COC1=O)(C)O[Si](CCCOC(O1)COC1=O)(C)O[Au],,,0.66,0.1,0.9,0.9/0.1,,,,,,,609.2228784,random,,,,,,,,,,,,,,,,,,,,,,,,,,,,,,,,,,,,,,,,,,,,,110.4239813,0.000127197,-3.895522
,,,,,1,doi.org/10.1021/cm3005387,PEG600,[Cu]OCC[Au],[Cu]OCC[Au],,,,,,,0.34,,,,,,,600,600,,,44.02238095,,,Siloxane borate+borate,[Cu][Si](CCC1=CC=C([B-](C3=CC=CC=C3)(C4=CC=CC=C4)C2=CC=CC=C2)C=C1)(C)O[Si](CCCOC(O1)COC1=O)(C)O[Si](CCCOC(O1)COC1=O)(C)O[Si](CCCOC(O1)COC1=O)(C)O[Si](CCCOC(O1)COC1=O)(C)O[Si](CCCOC(O1)COC1=O)(C)O[Si](CCCOC(O1)COC1=O)(C)O[Si](CCCOC(O1)COC1=O)(C)O[Si](CCCOC(O1)COC1=O)(C)O[Si](CCCOC(O1)COC1=O)(C)O[Au],[Cu][Si](CCC1=CC=C([B-](C3=CC=CC=C3)(C4=CC=CC=C4)C2=CC=CC=C2)C=C1)(C)O[Si](CCCOC(O1)COC1=O)(C)O[Si](CCCOC(O1)COC1=O)(C)O[Si](CCCOC(O1)COC1=O)(C)O[Si](CCCOC(O1)COC1=O)(C)O[Si](CCCOC(O1)COC1=O)(C)O[Si](CCCOC(O1)COC1=O)(C)O[Si](CCCOC(O1)COC1=O)(C)O[Si](CCCOC(O1)COC1=O)(C)O[Si](CCCOC(O1)COC1=O)(C)O[Au],,,0.66,0.1,0.9,0.9/0.1,,,,,,,609.2228784,random,,,,,,,,,,,,,,,,,,,,,,,,,,,,,,,,,,,,,,,,,,,,,121.4646154,0.000156326,-3.80597
,,,,,1,doi.org/10.1021/cm3005387,PEG600,[Cu]OCC[Au],[Cu]OCC[Au],,,,,,,0.54,,,,,,,600,600,,,44.02238095,,,Siloxane borate+borate,[Cu][Si](CCC1=CC=C([B-](C3=CC=CC=C3)(C4=CC=CC=C4)C2=CC=CC=C2)C=C1)(C)O[Si](CCCOC(O1)COC1=O)(C)O[Si](CCCOC(O1)COC1=O)(C)O[Si](CCCOC(O1)COC1=O)(C)O[Si](CCCOC(O1)COC1=O)(C)O[Si](CCCOC(O1)COC1=O)(C)O[Si](CCCOC(O1)COC1=O)(C)O[Si](CCCOC(O1)COC1=O)(C)O[Si](CCCOC(O1)COC1=O)(C)O[Si](CCCOC(O1)COC1=O)(C)O[Au],[Cu][Si](CCC1=CC=C([B-](C3=CC=CC=C3)(C4=CC=CC=C4)C2=CC=CC=C2)C=C1)(C)O[Si](CCCOC(O1)COC1=O)(C)O[Si](CCCOC(O1)COC1=O)(C)O[Si](CCCOC(O1)COC1=O)(C)O[Si](CCCOC(O1)COC1=O)(C)O[Si](CCCOC(O1)COC1=O)(C)O[Si](CCCOC(O1)COC1=O)(C)O[Si](CCCOC(O1)COC1=O)(C)O[Si](CCCOC(O1)COC1=O)(C)O[Si](CCCOC(O1)COC1=O)(C)O[Au],,,0.46,0.1,0.9,0.9/0.1,,,,,,,609.2228784,random,,,,,,,,,,,,,,,,,,,,,,,,,,,,,,,,,,,,,,,,,,,,,0.33774269,3.11E-10,-9.507463
,,,,,1,doi.org/10.1021/cm3005387,PEG600,[Cu]OCC[Au],[Cu]OCC[Au],,,,,,,0.54,,,,,,,600,600,,,44.02238095,,,Siloxane borate+borate,[Cu][Si](CCC1=CC=C([B-](C3=CC=CC=C3)(C4=CC=CC=C4)C2=CC=CC=C2)C=C1)(C)O[Si](CCCOC(O1)COC1=O)(C)O[Si](CCCOC(O1)COC1=O)(C)O[Si](CCCOC(O1)COC1=O)(C)O[Si](CCCOC(O1)COC1=O)(C)O[Si](CCCOC(O1)COC1=O)(C)O[Si](CCCOC(O1)COC1=O)(C)O[Si](CCCOC(O1)COC1=O)(C)O[Si](CCCOC(O1)COC1=O)(C)O[Si](CCCOC(O1)COC1=O)(C)O[Au],[Cu][Si](CCC1=CC=C([B-](C3=CC=CC=C3)(C4=CC=CC=C4)C2=CC=CC=C2)C=C1)(C)O[Si](CCCOC(O1)COC1=O)(C)O[Si](CCCOC(O1)COC1=O)(C)O[Si](CCCOC(O1)COC1=O)(C)O[Si](CCCOC(O1)COC1=O)(C)O[Si](CCCOC(O1)COC1=O)(C)O[Si](CCCOC(O1)COC1=O)(C)O[Si](CCCOC(O1)COC1=O)(C)O[Si](CCCOC(O1)COC1=O)(C)O[Si](CCCOC(O1)COC1=O)(C)O[Au],,,0.46,0.1,0.9,0.9/0.1,,,,,,,609.2228784,random,,,,,,,,,,,,,,,,,,,,,,,,,,,,,,,,,,,,,,,,,,,,,4.809455166,8.14E-10,-9.089552
,,,,,1,doi.org/10.1021/cm3005387,PEG600,[Cu]OCC[Au],[Cu]OCC[Au],,,,,,,0.54,,,,,,,600,600,,,44.02238095,,,Siloxane borate+borate,[Cu][Si](CCC1=CC=C([B-](C3=CC=CC=C3)(C4=CC=CC=C4)C2=CC=CC=C2)C=C1)(C)O[Si](CCCOC(O1)COC1=O)(C)O[Si](CCCOC(O1)COC1=O)(C)O[Si](CCCOC(O1)COC1=O)(C)O[Si](CCCOC(O1)COC1=O)(C)O[Si](CCCOC(O1)COC1=O)(C)O[Si](CCCOC(O1)COC1=O)(C)O[Si](CCCOC(O1)COC1=O)(C)O[Si](CCCOC(O1)COC1=O)(C)O[Si](CCCOC(O1)COC1=O)(C)O[Au],[Cu][Si](CCC1=CC=C([B-](C3=CC=CC=C3)(C4=CC=CC=C4)C2=CC=CC=C2)C=C1)(C)O[Si](CCCOC(O1)COC1=O)(C)O[Si](CCCOC(O1)COC1=O)(C)O[Si](CCCOC(O1)COC1=O)(C)O[Si](CCCOC(O1)COC1=O)(C)O[Si](CCCOC(O1)COC1=O)(C)O[Si](CCCOC(O1)COC1=O)(C)O[Si](CCCOC(O1)COC1=O)(C)O[Si](CCCOC(O1)COC1=O)(C)O[Si](CCCOC(O1)COC1=O)(C)O[Au],,,0.46,0.1,0.9,0.9/0.1,,,,,,,609.2228784,random,,,,,,,,,,,,,,,,,,,,,,,,,,,,,,,,,,,,,,,,,,,,,9.806030331,2.90E-09,-8.537313
,,,,,1,doi.org/10.1021/cm3005387,PEG600,[Cu]OCC[Au],[Cu]OCC[Au],,,,,,,0.54,,,,,,,600,600,,,44.02238095,,,Siloxane borate+borate,[Cu][Si](CCC1=CC=C([B-](C3=CC=CC=C3)(C4=CC=CC=C4)C2=CC=CC=C2)C=C1)(C)O[Si](CCCOC(O1)COC1=O)(C)O[Si](CCCOC(O1)COC1=O)(C)O[Si](CCCOC(O1)COC1=O)(C)O[Si](CCCOC(O1)COC1=O)(C)O[Si](CCCOC(O1)COC1=O)(C)O[Si](CCCOC(O1)COC1=O)(C)O[Si](CCCOC(O1)COC1=O)(C)O[Si](CCCOC(O1)COC1=O)(C)O[Si](CCCOC(O1)COC1=O)(C)O[Au],[Cu][Si](CCC1=CC=C([B-](C3=CC=CC=C3)(C4=CC=CC=C4)C2=CC=CC=C2)C=C1)(C)O[Si](CCCOC(O1)COC1=O)(C)O[Si](CCCOC(O1)COC1=O)(C)O[Si](CCCOC(O1)COC1=O)(C)O[Si](CCCOC(O1)COC1=O)(C)O[Si](CCCOC(O1)COC1=O)(C)O[Si](CCCOC(O1)COC1=O)(C)O[Si](CCCOC(O1)COC1=O)(C)O[Si](CCCOC(O1)COC1=O)(C)O[Si](CCCOC(O1)COC1=O)(C)O[Au],,,0.46,0.1,0.9,0.9/0.1,,,,,,,609.2228784,random,,,,,,,,,,,,,,,,,,,,,,,,,,,,,,,,,,,,,,,,,,,,,14.98561275,2.28E-06,-5.641791
,,,,,1,doi.org/10.1021/cm3005387,PEG600,[Cu]OCC[Au],[Cu]OCC[Au],,,,,,,0.54,,,,,,,600,600,,,44.02238095,,,Siloxane borate+borate,[Cu][Si](CCC1=CC=C([B-](C3=CC=CC=C3)(C4=CC=CC=C4)C2=CC=CC=C2)C=C1)(C)O[Si](CCCOC(O1)COC1=O)(C)O[Si](CCCOC(O1)COC1=O)(C)O[Si](CCCOC(O1)COC1=O)(C)O[Si](CCCOC(O1)COC1=O)(C)O[Si](CCCOC(O1)COC1=O)(C)O[Si](CCCOC(O1)COC1=O)(C)O[Si](CCCOC(O1)COC1=O)(C)O[Si](CCCOC(O1)COC1=O)(C)O[Si](CCCOC(O1)COC1=O)(C)O[Au],[Cu][Si](CCC1=CC=C([B-](C3=CC=CC=C3)(C4=CC=CC=C4)C2=CC=CC=C2)C=C1)(C)O[Si](CCCOC(O1)COC1=O)(C)O[Si](CCCOC(O1)COC1=O)(C)O[Si](CCCOC(O1)COC1=O)(C)O[Si](CCCOC(O1)COC1=O)(C)O[Si](CCCOC(O1)COC1=O)(C)O[Si](CCCOC(O1)COC1=O)(C)O[Si](CCCOC(O1)COC1=O)(C)O[Si](CCCOC(O1)COC1=O)(C)O[Si](CCCOC(O1)COC1=O)(C)O[Au],,,0.46,0.1,0.9,0.9/0.1,,,,,,,609.2228784,random,,,,,,,,,,,,,,,,,,,,,,,,,,,,,,,,,,,,,,,,,,,,,19.54968924,3.95E-06,-5.402985
,,,,,1,doi.org/10.1021/cm3005387,PEG600,[Cu]OCC[Au],[Cu]OCC[Au],,,,,,,0.54,,,,,,,600,600,,,44.02238095,,,Siloxane borate+borate,[Cu][Si](CCC1=CC=C([B-](C3=CC=CC=C3)(C4=CC=CC=C4)C2=CC=CC=C2)C=C1)(C)O[Si](CCCOC(O1)COC1=O)(C)O[Si](CCCOC(O1)COC1=O)(C)O[Si](CCCOC(O1)COC1=O)(C)O[Si](CCCOC(O1)COC1=O)(C)O[Si](CCCOC(O1)COC1=O)(C)O[Si](CCCOC(O1)COC1=O)(C)O[Si](CCCOC(O1)COC1=O)(C)O[Si](CCCOC(O1)COC1=O)(C)O[Si](CCCOC(O1)COC1=O)(C)O[Au],[Cu][Si](CCC1=CC=C([B-](C3=CC=CC=C3)(C4=CC=CC=C4)C2=CC=CC=C2)C=C1)(C)O[Si](CCCOC(O1)COC1=O)(C)O[Si](CCCOC(O1)COC1=O)(C)O[Si](CCCOC(O1)COC1=O)(C)O[Si](CCCOC(O1)COC1=O)(C)O[Si](CCCOC(O1)COC1=O)(C)O[Si](CCCOC(O1)COC1=O)(C)O[Si](CCCOC(O1)COC1=O)(C)O[Si](CCCOC(O1)COC1=O)(C)O[Si](CCCOC(O1)COC1=O)(C)O[Au],,,0.46,0.1,0.9,0.9/0.1,,,,,,,609.2228784,random,,,,,,,,,,,,,,,,,,,,,,,,,,,,,,,,,,,,,,,,,,,,,24.26077156,5.39E-06,-5.268657
,,,,,1,doi.org/10.1021/cm3005387,PEG600,[Cu]OCC[Au],[Cu]OCC[Au],,,,,,,0.54,,,,,,,600,600,,,44.02238095,,,Siloxane borate+borate,[Cu][Si](CCC1=CC=C([B-](C3=CC=CC=C3)(C4=CC=CC=C4)C2=CC=CC=C2)C=C1)(C)O[Si](CCCOC(O1)COC1=O)(C)O[Si](CCCOC(O1)COC1=O)(C)O[Si](CCCOC(O1)COC1=O)(C)O[Si](CCCOC(O1)COC1=O)(C)O[Si](CCCOC(O1)COC1=O)(C)O[Si](CCCOC(O1)COC1=O)(C)O[Si](CCCOC(O1)COC1=O)(C)O[Si](CCCOC(O1)COC1=O)(C)O[Si](CCCOC(O1)COC1=O)(C)O[Au],[Cu][Si](CCC1=CC=C([B-](C3=CC=CC=C3)(C4=CC=CC=C4)C2=CC=CC=C2)C=C1)(C)O[Si](CCCOC(O1)COC1=O)(C)O[Si](CCCOC(O1)COC1=O)(C)O[Si](CCCOC(O1)COC1=O)(C)O[Si](CCCOC(O1)COC1=O)(C)O[Si](CCCOC(O1)COC1=O)(C)O[Si](CCCOC(O1)COC1=O)(C)O[Si](CCCOC(O1)COC1=O)(C)O[Si](CCCOC(O1)COC1=O)(C)O[Si](CCCOC(O1)COC1=O)(C)O[Au],,,0.46,0.1,0.9,0.9/0.1,,,,,,,609.2228784,random,,,,,,,,,,,,,,,,,,,,,,,,,,,,,,,,,,,,,,,,,,,,,30.42139605,7.09E-06,-5.149254
,,,,,1,doi.org/10.1021/cm3005387,PEG600,[Cu]OCC[Au],[Cu]OCC[Au],,,,,,,0.54,,,,,,,600,600,,,44.02238095,,,Siloxane borate+borate,[Cu][Si](CCC1=CC=C([B-](C3=CC=CC=C3)(C4=CC=CC=C4)C2=CC=CC=C2)C=C1)(C)O[Si](CCCOC(O1)COC1=O)(C)O[Si](CCCOC(O1)COC1=O)(C)O[Si](CCCOC(O1)COC1=O)(C)O[Si](CCCOC(O1)COC1=O)(C)O[Si](CCCOC(O1)COC1=O)(C)O[Si](CCCOC(O1)COC1=O)(C)O[Si](CCCOC(O1)COC1=O)(C)O[Si](CCCOC(O1)COC1=O)(C)O[Si](CCCOC(O1)COC1=O)(C)O[Au],[Cu][Si](CCC1=CC=C([B-](C3=CC=CC=C3)(C4=CC=CC=C4)C2=CC=CC=C2)C=C1)(C)O[Si](CCCOC(O1)COC1=O)(C)O[Si](CCCOC(O1)COC1=O)(C)O[Si](CCCOC(O1)COC1=O)(C)O[Si](CCCOC(O1)COC1=O)(C)O[Si](CCCOC(O1)COC1=O)(C)O[Si](CCCOC(O1)COC1=O)(C)O[Si](CCCOC(O1)COC1=O)(C)O[Si](CCCOC(O1)COC1=O)(C)O[Si](CCCOC(O1)COC1=O)(C)O[Au],,,0.46,0.1,0.9,0.9/0.1,,,,,,,609.2228784,random,,,,,,,,,,,,,,,,,,,,,,,,,,,,,,,,,,,,,,,,,,,,,34.5979864,1.00E-05,-5
,,,,,1,doi.org/10.1021/cm3005387,PEG600,[Cu]OCC[Au],[Cu]OCC[Au],,,,,,,0.54,,,,,,,600,600,,,44.02238095,,,Siloxane borate+borate,[Cu][Si](CCC1=CC=C([B-](C3=CC=CC=C3)(C4=CC=CC=C4)C2=CC=CC=C2)C=C1)(C)O[Si](CCCOC(O1)COC1=O)(C)O[Si](CCCOC(O1)COC1=O)(C)O[Si](CCCOC(O1)COC1=O)(C)O[Si](CCCOC(O1)COC1=O)(C)O[Si](CCCOC(O1)COC1=O)(C)O[Si](CCCOC(O1)COC1=O)(C)O[Si](CCCOC(O1)COC1=O)(C)O[Si](CCCOC(O1)COC1=O)(C)O[Si](CCCOC(O1)COC1=O)(C)O[Au],[Cu][Si](CCC1=CC=C([B-](C3=CC=CC=C3)(C4=CC=CC=C4)C2=CC=CC=C2)C=C1)(C)O[Si](CCCOC(O1)COC1=O)(C)O[Si](CCCOC(O1)COC1=O)(C)O[Si](CCCOC(O1)COC1=O)(C)O[Si](CCCOC(O1)COC1=O)(C)O[Si](CCCOC(O1)COC1=O)(C)O[Si](CCCOC(O1)COC1=O)(C)O[Si](CCCOC(O1)COC1=O)(C)O[Si](CCCOC(O1)COC1=O)(C)O[Si](CCCOC(O1)COC1=O)(C)O[Au],,,0.46,0.1,0.9,0.9/0.1,,,,,,,609.2228784,random,,,,,,,,,,,,,,,,,,,,,,,,,,,,,,,,,,,,,,,,,,,,,40.04087951,1.36E-05,-4.865672
,,,,,1,doi.org/10.1021/cm3005387,PEG600,[Cu]OCC[Au],[Cu]OCC[Au],,,,,,,0.54,,,,,,,600,600,,,44.02238095,,,Siloxane borate+borate,[Cu][Si](CCC1=CC=C([B-](C3=CC=CC=C3)(C4=CC=CC=C4)C2=CC=CC=C2)C=C1)(C)O[Si](CCCOC(O1)COC1=O)(C)O[Si](CCCOC(O1)COC1=O)(C)O[Si](CCCOC(O1)COC1=O)(C)O[Si](CCCOC(O1)COC1=O)(C)O[Si](CCCOC(O1)COC1=O)(C)O[Si](CCCOC(O1)COC1=O)(C)O[Si](CCCOC(O1)COC1=O)(C)O[Si](CCCOC(O1)COC1=O)(C)O[Si](CCCOC(O1)COC1=O)(C)O[Au],[Cu][Si](CCC1=CC=C([B-](C3=CC=CC=C3)(C4=CC=CC=C4)C2=CC=CC=C2)C=C1)(C)O[Si](CCCOC(O1)COC1=O)(C)O[Si](CCCOC(O1)COC1=O)(C)O[Si](CCCOC(O1)COC1=O)(C)O[Si](CCCOC(O1)COC1=O)(C)O[Si](CCCOC(O1)COC1=O)(C)O[Si](CCCOC(O1)COC1=O)(C)O[Si](CCCOC(O1)COC1=O)(C)O[Si](CCCOC(O1)COC1=O)(C)O[Si](CCCOC(O1)COC1=O)(C)O[Au],,,0.46,0.1,0.9,0.9/0.1,,,,,,,609.2228784,random,,,,,,,,,,,,,,,,,,,,,,,,,,,,,,,,,,,,,,,,,,,,,44.96381412,1.86E-05,-4.731343
,,,,,1,doi.org/10.1021/cm3005387,PEG600,[Cu]OCC[Au],[Cu]OCC[Au],,,,,,,0.54,,,,,,,600,600,,,44.02238095,,,Siloxane borate+borate,[Cu][Si](CCC1=CC=C([B-](C3=CC=CC=C3)(C4=CC=CC=C4)C2=CC=CC=C2)C=C1)(C)O[Si](CCCOC(O1)COC1=O)(C)O[Si](CCCOC(O1)COC1=O)(C)O[Si](CCCOC(O1)COC1=O)(C)O[Si](CCCOC(O1)COC1=O)(C)O[Si](CCCOC(O1)COC1=O)(C)O[Si](CCCOC(O1)COC1=O)(C)O[Si](CCCOC(O1)COC1=O)(C)O[Si](CCCOC(O1)COC1=O)(C)O[Si](CCCOC(O1)COC1=O)(C)O[Au],[Cu][Si](CCC1=CC=C([B-](C3=CC=CC=C3)(C4=CC=CC=C4)C2=CC=CC=C2)C=C1)(C)O[Si](CCCOC(O1)COC1=O)(C)O[Si](CCCOC(O1)COC1=O)(C)O[Si](CCCOC(O1)COC1=O)(C)O[Si](CCCOC(O1)COC1=O)(C)O[Si](CCCOC(O1)COC1=O)(C)O[Si](CCCOC(O1)COC1=O)(C)O[Si](CCCOC(O1)COC1=O)(C)O[Si](CCCOC(O1)COC1=O)(C)O[Si](CCCOC(O1)COC1=O)(C)O[Au],,,0.46,0.1,0.9,0.9/0.1,,,,,,,609.2228784,random,,,,,,,,,,,,,,,,,,,,,,,,,,,,,,,,,,,,,,,,,,,,,49.79828532,2.28E-05,-4.641791
,,,,,1,doi.org/10.1021/cm3005387,PEG600,[Cu]OCC[Au],[Cu]OCC[Au],,,,,,,0.54,,,,,,,600,600,,,44.02238095,,,Siloxane borate+borate,[Cu][Si](CCC1=CC=C([B-](C3=CC=CC=C3)(C4=CC=CC=C4)C2=CC=CC=C2)C=C1)(C)O[Si](CCCOC(O1)COC1=O)(C)O[Si](CCCOC(O1)COC1=O)(C)O[Si](CCCOC(O1)COC1=O)(C)O[Si](CCCOC(O1)COC1=O)(C)O[Si](CCCOC(O1)COC1=O)(C)O[Si](CCCOC(O1)COC1=O)(C)O[Si](CCCOC(O1)COC1=O)(C)O[Si](CCCOC(O1)COC1=O)(C)O[Si](CCCOC(O1)COC1=O)(C)O[Au],[Cu][Si](CCC1=CC=C([B-](C3=CC=CC=C3)(C4=CC=CC=C4)C2=CC=CC=C2)C=C1)(C)O[Si](CCCOC(O1)COC1=O)(C)O[Si](CCCOC(O1)COC1=O)(C)O[Si](CCCOC(O1)COC1=O)(C)O[Si](CCCOC(O1)COC1=O)(C)O[Si](CCCOC(O1)COC1=O)(C)O[Si](CCCOC(O1)COC1=O)(C)O[Si](CCCOC(O1)COC1=O)(C)O[Si](CCCOC(O1)COC1=O)(C)O[Si](CCCOC(O1)COC1=O)(C)O[Au],,,0.46,0.1,0.9,0.9/0.1,,,,,,,609.2228784,random,,,,,,,,,,,,,,,,,,,,,,,,,,,,,,,,,,,,,,,,,,,,,61.49570223,4.54E-05,-4.343284
,,,,,1,doi.org/10.1021/cm3005387,PEG600,[Cu]OCC[Au],[Cu]OCC[Au],,,,,,,0.54,,,,,,,600,600,,,44.02238095,,,Siloxane borate+borate,[Cu][Si](CCC1=CC=C([B-](C3=CC=CC=C3)(C4=CC=CC=C4)C2=CC=CC=C2)C=C1)(C)O[Si](CCCOC(O1)COC1=O)(C)O[Si](CCCOC(O1)COC1=O)(C)O[Si](CCCOC(O1)COC1=O)(C)O[Si](CCCOC(O1)COC1=O)(C)O[Si](CCCOC(O1)COC1=O)(C)O[Si](CCCOC(O1)COC1=O)(C)O[Si](CCCOC(O1)COC1=O)(C)O[Si](CCCOC(O1)COC1=O)(C)O[Si](CCCOC(O1)COC1=O)(C)O[Au],[Cu][Si](CCC1=CC=C([B-](C3=CC=CC=C3)(C4=CC=CC=C4)C2=CC=CC=C2)C=C1)(C)O[Si](CCCOC(O1)COC1=O)(C)O[Si](CCCOC(O1)COC1=O)(C)O[Si](CCCOC(O1)COC1=O)(C)O[Si](CCCOC(O1)COC1=O)(C)O[Si](CCCOC(O1)COC1=O)(C)O[Si](CCCOC(O1)COC1=O)(C)O[Si](CCCOC(O1)COC1=O)(C)O[Si](CCCOC(O1)COC1=O)(C)O[Si](CCCOC(O1)COC1=O)(C)O[Au],,,0.46,0.1,0.9,0.9/0.1,,,,,,,609.2228784,random,,,,,,,,,,,,,,,,,,,,,,,,,,,,,,,,,,,,,,,,,,,,,70.14565892,5.77E-05,-4.238806
,,,,,1,doi.org/10.1021/cm3005387,PEG600,[Cu]OCC[Au],[Cu]OCC[Au],,,,,,,0.54,,,,,,,600,600,,,44.02238095,,,Siloxane borate+borate,[Cu][Si](CCC1=CC=C([B-](C3=CC=CC=C3)(C4=CC=CC=C4)C2=CC=CC=C2)C=C1)(C)O[Si](CCCOC(O1)COC1=O)(C)O[Si](CCCOC(O1)COC1=O)(C)O[Si](CCCOC(O1)COC1=O)(C)O[Si](CCCOC(O1)COC1=O)(C)O[Si](CCCOC(O1)COC1=O)(C)O[Si](CCCOC(O1)COC1=O)(C)O[Si](CCCOC(O1)COC1=O)(C)O[Si](CCCOC(O1)COC1=O)(C)O[Si](CCCOC(O1)COC1=O)(C)O[Au],[Cu][Si](CCC1=CC=C([B-](C3=CC=CC=C3)(C4=CC=CC=C4)C2=CC=CC=C2)C=C1)(C)O[Si](CCCOC(O1)COC1=O)(C)O[Si](CCCOC(O1)COC1=O)(C)O[Si](CCCOC(O1)COC1=O)(C)O[Si](CCCOC(O1)COC1=O)(C)O[Si](CCCOC(O1)COC1=O)(C)O[Si](CCCOC(O1)COC1=O)(C)O[Si](CCCOC(O1)COC1=O)(C)O[Si](CCCOC(O1)COC1=O)(C)O[Si](CCCOC(O1)COC1=O)(C)O[Au],,,0.46,0.1,0.9,0.9/0.1,,,,,,,609.2228784,random,,,,,,,,,,,,,,,,,,,,,,,,,,,,,,,,,,,,,,,,,,,,,79.25465075,8.42E-05,-4.074627
,,,,,1,doi.org/10.1021/cm3005387,PEG600,[Cu]OCC[Au],[Cu]OCC[Au],,,,,,,0.54,,,,,,,600,600,,,44.02238095,,,Siloxane borate+borate,[Cu][Si](CCC1=CC=C([B-](C3=CC=CC=C3)(C4=CC=CC=C4)C2=CC=CC=C2)C=C1)(C)O[Si](CCCOC(O1)COC1=O)(C)O[Si](CCCOC(O1)COC1=O)(C)O[Si](CCCOC(O1)COC1=O)(C)O[Si](CCCOC(O1)COC1=O)(C)O[Si](CCCOC(O1)COC1=O)(C)O[Si](CCCOC(O1)COC1=O)(C)O[Si](CCCOC(O1)COC1=O)(C)O[Si](CCCOC(O1)COC1=O)(C)O[Si](CCCOC(O1)COC1=O)(C)O[Au],[Cu][Si](CCC1=CC=C([B-](C3=CC=CC=C3)(C4=CC=CC=C4)C2=CC=CC=C2)C=C1)(C)O[Si](CCCOC(O1)COC1=O)(C)O[Si](CCCOC(O1)COC1=O)(C)O[Si](CCCOC(O1)COC1=O)(C)O[Si](CCCOC(O1)COC1=O)(C)O[Si](CCCOC(O1)COC1=O)(C)O[Si](CCCOC(O1)COC1=O)(C)O[Si](CCCOC(O1)COC1=O)(C)O[Si](CCCOC(O1)COC1=O)(C)O[Si](CCCOC(O1)COC1=O)(C)O[Au],,,0.46,0.1,0.9,0.9/0.1,,,,,,,609.2228784,random,,,,,,,,,,,,,,,,,,,,,,,,,,,,,,,,,,,,,,,,,,,,,91.34405127,0.000118748,-3.925373
,,,,,1,doi.org/10.1021/cm3005387,PEG600,[Cu]OCC[Au],[Cu]OCC[Au],,,,,,,0.54,,,,,,,600,600,,,44.02238095,,,Siloxane borate+borate,[Cu][Si](CCC1=CC=C([B-](C3=CC=CC=C3)(C4=CC=CC=C4)C2=CC=CC=C2)C=C1)(C)O[Si](CCCOC(O1)COC1=O)(C)O[Si](CCCOC(O1)COC1=O)(C)O[Si](CCCOC(O1)COC1=O)(C)O[Si](CCCOC(O1)COC1=O)(C)O[Si](CCCOC(O1)COC1=O)(C)O[Si](CCCOC(O1)COC1=O)(C)O[Si](CCCOC(O1)COC1=O)(C)O[Si](CCCOC(O1)COC1=O)(C)O[Si](CCCOC(O1)COC1=O)(C)O[Au],[Cu][Si](CCC1=CC=C([B-](C3=CC=CC=C3)(C4=CC=CC=C4)C2=CC=CC=C2)C=C1)(C)O[Si](CCCOC(O1)COC1=O)(C)O[Si](CCCOC(O1)COC1=O)(C)O[Si](CCCOC(O1)COC1=O)(C)O[Si](CCCOC(O1)COC1=O)(C)O[Si](CCCOC(O1)COC1=O)(C)O[Si](CCCOC(O1)COC1=O)(C)O[Si](CCCOC(O1)COC1=O)(C)O[Si](CCCOC(O1)COC1=O)(C)O[Si](CCCOC(O1)COC1=O)(C)O[Au],,,0.46,0.1,0.9,0.9/0.1,,,,,,,609.2228784,random,,,,,,,,,,,,,,,,,,,,,,,,,,,,,,,,,,,,,,,,,,,,,99.65700937,0.000151044,-3.820896
,,,,,1,doi.org/10.1021/cm3005387,PEG600,[Cu]OCC[Au],[Cu]OCC[Au],,,,,,,0.54,,,,,,,600,600,,,44.02238095,,,Siloxane borate+borate,[Cu][Si](CCC1=CC=C([B-](C3=CC=CC=C3)(C4=CC=CC=C4)C2=CC=CC=C2)C=C1)(C)O[Si](CCCOC(O1)COC1=O)(C)O[Si](CCCOC(O1)COC1=O)(C)O[Si](CCCOC(O1)COC1=O)(C)O[Si](CCCOC(O1)COC1=O)(C)O[Si](CCCOC(O1)COC1=O)(C)O[Si](CCCOC(O1)COC1=O)(C)O[Si](CCCOC(O1)COC1=O)(C)O[Si](CCCOC(O1)COC1=O)(C)O[Si](CCCOC(O1)COC1=O)(C)O[Au],[Cu][Si](CCC1=CC=C([B-](C3=CC=CC=C3)(C4=CC=CC=C4)C2=CC=CC=C2)C=C1)(C)O[Si](CCCOC(O1)COC1=O)(C)O[Si](CCCOC(O1)COC1=O)(C)O[Si](CCCOC(O1)COC1=O)(C)O[Si](CCCOC(O1)COC1=O)(C)O[Si](CCCOC(O1)COC1=O)(C)O[Si](CCCOC(O1)COC1=O)(C)O[Si](CCCOC(O1)COC1=O)(C)O[Si](CCCOC(O1)COC1=O)(C)O[Si](CCCOC(O1)COC1=O)(C)O[Au],,,0.46,0.1,0.9,0.9/0.1,,,,,,,609.2228784,random,,,,,,,,,,,,,,,,,,,,,,,,,,,,,,,,,,,,,,,,,,,,,110.0780989,0.000179362,-3.746269
,,,,,1,doi.org/10.1021/cm3005387,PEG600,[Cu]OCC[Au],[Cu]OCC[Au],,,,,,,0.54,,,,,,,600,600,,,44.02238095,,,Siloxane borate+borate,[Cu][Si](CCC1=CC=C([B-](C3=CC=CC=C3)(C4=CC=CC=C4)C2=CC=CC=C2)C=C1)(C)O[Si](CCCOC(O1)COC1=O)(C)O[Si](CCCOC(O1)COC1=O)(C)O[Si](CCCOC(O1)COC1=O)(C)O[Si](CCCOC(O1)COC1=O)(C)O[Si](CCCOC(O1)COC1=O)(C)O[Si](CCCOC(O1)COC1=O)(C)O[Si](CCCOC(O1)COC1=O)(C)O[Si](CCCOC(O1)COC1=O)(C)O[Si](CCCOC(O1)COC1=O)(C)O[Au],[Cu][Si](CCC1=CC=C([B-](C3=CC=CC=C3)(C4=CC=CC=C4)C2=CC=CC=C2)C=C1)(C)O[Si](CCCOC(O1)COC1=O)(C)O[Si](CCCOC(O1)COC1=O)(C)O[Si](CCCOC(O1)COC1=O)(C)O[Si](CCCOC(O1)COC1=O)(C)O[Si](CCCOC(O1)COC1=O)(C)O[Si](CCCOC(O1)COC1=O)(C)O[Si](CCCOC(O1)COC1=O)(C)O[Si](CCCOC(O1)COC1=O)(C)O[Si](CCCOC(O1)COC1=O)(C)O[Au],,,0.46,0.1,0.9,0.9/0.1,,,,,,,609.2228784,random,,,,,,,,,,,,,,,,,,,,,,,,,,,,,,,,,,,,,,,,,,,,,120.3685914,0.000236121,-3.626866
,,,,,1,doi.org/10.1021/cm3005387,PEG600,[Cu]OCC[Au],[Cu]OCC[Au],,,,,,,0.7,,,,,,,600,600,,,44.02238095,,,Siloxane borate+borate,[Cu][Si](CCC1=CC=C([B-](C3=CC=CC=C3)(C4=CC=CC=C4)C2=CC=CC=C2)C=C1)(C)O[Si](CCCOC(O1)COC1=O)(C)O[Si](CCCOC(O1)COC1=O)(C)O[Si](CCCOC(O1)COC1=O)(C)O[Si](CCCOC(O1)COC1=O)(C)O[Si](CCCOC(O1)COC1=O)(C)O[Si](CCCOC(O1)COC1=O)(C)O[Si](CCCOC(O1)COC1=O)(C)O[Si](CCCOC(O1)COC1=O)(C)O[Si](CCCOC(O1)COC1=O)(C)O[Au],[Cu][Si](CCC1=CC=C([B-](C3=CC=CC=C3)(C4=CC=CC=C4)C2=CC=CC=C2)C=C1)(C)O[Si](CCCOC(O1)COC1=O)(C)O[Si](CCCOC(O1)COC1=O)(C)O[Si](CCCOC(O1)COC1=O)(C)O[Si](CCCOC(O1)COC1=O)(C)O[Si](CCCOC(O1)COC1=O)(C)O[Si](CCCOC(O1)COC1=O)(C)O[Si](CCCOC(O1)COC1=O)(C)O[Si](CCCOC(O1)COC1=O)(C)O[Si](CCCOC(O1)COC1=O)(C)O[Au],,,0.3,0.1,0.9,0.9/0.1,,,,,,,609.2228784,random,,,,,,,,,,,,,,,,,,,,,,,,,,,,,,,,,,,,,,,,,,,,,-0.888616003,8.72E-11,-10.059701
,,,,,1,doi.org/10.1021/cm3005387,PEG600,[Cu]OCC[Au],[Cu]OCC[Au],,,,,,,0.7,,,,,,,600,600,,,44.02238095,,,Siloxane borate+borate,[Cu][Si](CCC1=CC=C([B-](C3=CC=CC=C3)(C4=CC=CC=C4)C2=CC=CC=C2)C=C1)(C)O[Si](CCCOC(O1)COC1=O)(C)O[Si](CCCOC(O1)COC1=O)(C)O[Si](CCCOC(O1)COC1=O)(C)O[Si](CCCOC(O1)COC1=O)(C)O[Si](CCCOC(O1)COC1=O)(C)O[Si](CCCOC(O1)COC1=O)(C)O[Si](CCCOC(O1)COC1=O)(C)O[Si](CCCOC(O1)COC1=O)(C)O[Si](CCCOC(O1)COC1=O)(C)O[Au],[Cu][Si](CCC1=CC=C([B-](C3=CC=CC=C3)(C4=CC=CC=C4)C2=CC=CC=C2)C=C1)(C)O[Si](CCCOC(O1)COC1=O)(C)O[Si](CCCOC(O1)COC1=O)(C)O[Si](CCCOC(O1)COC1=O)(C)O[Si](CCCOC(O1)COC1=O)(C)O[Si](CCCOC(O1)COC1=O)(C)O[Si](CCCOC(O1)COC1=O)(C)O[Si](CCCOC(O1)COC1=O)(C)O[Si](CCCOC(O1)COC1=O)(C)O[Si](CCCOC(O1)COC1=O)(C)O[Au],,,0.3,0.1,0.9,0.9/0.1,,,,,,,609.2228784,random,,,,,,,,,,,,,,,,,,,,,,,,,,,,,,,,,,,,,,,,,,,,,4.265134549,2.06E-10,-9.686567
,,,,,1,doi.org/10.1021/cm3005387,PEG600,[Cu]OCC[Au],[Cu]OCC[Au],,,,,,,0.7,,,,,,,600,600,,,44.02238095,,,Siloxane borate+borate,[Cu][Si](CCC1=CC=C([B-](C3=CC=CC=C3)(C4=CC=CC=C4)C2=CC=CC=C2)C=C1)(C)O[Si](CCCOC(O1)COC1=O)(C)O[Si](CCCOC(O1)COC1=O)(C)O[Si](CCCOC(O1)COC1=O)(C)O[Si](CCCOC(O1)COC1=O)(C)O[Si](CCCOC(O1)COC1=O)(C)O[Si](CCCOC(O1)COC1=O)(C)O[Si](CCCOC(O1)COC1=O)(C)O[Si](CCCOC(O1)COC1=O)(C)O[Si](CCCOC(O1)COC1=O)(C)O[Au],[Cu][Si](CCC1=CC=C([B-](C3=CC=CC=C3)(C4=CC=CC=C4)C2=CC=CC=C2)C=C1)(C)O[Si](CCCOC(O1)COC1=O)(C)O[Si](CCCOC(O1)COC1=O)(C)O[Si](CCCOC(O1)COC1=O)(C)O[Si](CCCOC(O1)COC1=O)(C)O[Si](CCCOC(O1)COC1=O)(C)O[Si](CCCOC(O1)COC1=O)(C)O[Si](CCCOC(O1)COC1=O)(C)O[Si](CCCOC(O1)COC1=O)(C)O[Si](CCCOC(O1)COC1=O)(C)O[Au],,,0.3,0.1,0.9,0.9/0.1,,,,,,,609.2228784,random,,,,,,,,,,,,,,,,,,,,,,,,,,,,,,,,,,,,,,,,,,,,,10.18331444,5.03E-10,-9.298507
,,,,,1,doi.org/10.1021/cm3005387,PEG600,[Cu]OCC[Au],[Cu]OCC[Au],,,,,,,0.7,,,,,,,600,600,,,44.02238095,,,Siloxane borate+borate,[Cu][Si](CCC1=CC=C([B-](C3=CC=CC=C3)(C4=CC=CC=C4)C2=CC=CC=C2)C=C1)(C)O[Si](CCCOC(O1)COC1=O)(C)O[Si](CCCOC(O1)COC1=O)(C)O[Si](CCCOC(O1)COC1=O)(C)O[Si](CCCOC(O1)COC1=O)(C)O[Si](CCCOC(O1)COC1=O)(C)O[Si](CCCOC(O1)COC1=O)(C)O[Si](CCCOC(O1)COC1=O)(C)O[Si](CCCOC(O1)COC1=O)(C)O[Si](CCCOC(O1)COC1=O)(C)O[Au],[Cu][Si](CCC1=CC=C([B-](C3=CC=CC=C3)(C4=CC=CC=C4)C2=CC=CC=C2)C=C1)(C)O[Si](CCCOC(O1)COC1=O)(C)O[Si](CCCOC(O1)COC1=O)(C)O[Si](CCCOC(O1)COC1=O)(C)O[Si](CCCOC(O1)COC1=O)(C)O[Si](CCCOC(O1)COC1=O)(C)O[Si](CCCOC(O1)COC1=O)(C)O[Si](CCCOC(O1)COC1=O)(C)O[Si](CCCOC(O1)COC1=O)(C)O[Si](CCCOC(O1)COC1=O)(C)O[Au],,,0.3,0.1,0.9,0.9/0.1,,,,,,,609.2228784,random,,,,,,,,,,,,,,,,,,,,,,,,,,,,,,,,,,,,,,,,,,,,,14.79039403,7.09E-07,-6.149254
,,,,,1,doi.org/10.1021/cm3005387,PEG600,[Cu]OCC[Au],[Cu]OCC[Au],,,,,,,0.7,,,,,,,600,600,,,44.02238095,,,Siloxane borate+borate,[Cu][Si](CCC1=CC=C([B-](C3=CC=CC=C3)(C4=CC=CC=C4)C2=CC=CC=C2)C=C1)(C)O[Si](CCCOC(O1)COC1=O)(C)O[Si](CCCOC(O1)COC1=O)(C)O[Si](CCCOC(O1)COC1=O)(C)O[Si](CCCOC(O1)COC1=O)(C)O[Si](CCCOC(O1)COC1=O)(C)O[Si](CCCOC(O1)COC1=O)(C)O[Si](CCCOC(O1)COC1=O)(C)O[Si](CCCOC(O1)COC1=O)(C)O[Si](CCCOC(O1)COC1=O)(C)O[Au],[Cu][Si](CCC1=CC=C([B-](C3=CC=CC=C3)(C4=CC=CC=C4)C2=CC=CC=C2)C=C1)(C)O[Si](CCCOC(O1)COC1=O)(C)O[Si](CCCOC(O1)COC1=O)(C)O[Si](CCCOC(O1)COC1=O)(C)O[Si](CCCOC(O1)COC1=O)(C)O[Si](CCCOC(O1)COC1=O)(C)O[Si](CCCOC(O1)COC1=O)(C)O[Si](CCCOC(O1)COC1=O)(C)O[Si](CCCOC(O1)COC1=O)(C)O[Si](CCCOC(O1)COC1=O)(C)O[Au],,,0.3,0.1,0.9,0.9/0.1,,,,,,,609.2228784,random,,,,,,,,,,,,,,,,,,,,,,,,,,,,,,,,,,,,,,,,,,,,,20.15570785,5.39E-06,-5.268657
,,,,,1,doi.org/10.1021/cm3005387,PEG600,[Cu]OCC[Au],[Cu]OCC[Au],,,,,,,0.7,,,,,,,600,600,,,44.02238095,,,Siloxane borate+borate,[Cu][Si](CCC1=CC=C([B-](C3=CC=CC=C3)(C4=CC=CC=C4)C2=CC=CC=C2)C=C1)(C)O[Si](CCCOC(O1)COC1=O)(C)O[Si](CCCOC(O1)COC1=O)(C)O[Si](CCCOC(O1)COC1=O)(C)O[Si](CCCOC(O1)COC1=O)(C)O[Si](CCCOC(O1)COC1=O)(C)O[Si](CCCOC(O1)COC1=O)(C)O[Si](CCCOC(O1)COC1=O)(C)O[Si](CCCOC(O1)COC1=O)(C)O[Si](CCCOC(O1)COC1=O)(C)O[Au],[Cu][Si](CCC1=CC=C([B-](C3=CC=CC=C3)(C4=CC=CC=C4)C2=CC=CC=C2)C=C1)(C)O[Si](CCCOC(O1)COC1=O)(C)O[Si](CCCOC(O1)COC1=O)(C)O[Si](CCCOC(O1)COC1=O)(C)O[Si](CCCOC(O1)COC1=O)(C)O[Si](CCCOC(O1)COC1=O)(C)O[Si](CCCOC(O1)COC1=O)(C)O[Si](CCCOC(O1)COC1=O)(C)O[Si](CCCOC(O1)COC1=O)(C)O[Si](CCCOC(O1)COC1=O)(C)O[Au],,,0.3,0.1,0.9,0.9/0.1,,,,,,,609.2228784,random,,,,,,,,,,,,,,,,,,,,,,,,,,,,,,,,,,,,,,,,,,,,,25.09562973,7.34E-06,-5.134328
,,,,,1,doi.org/10.1021/cm3005387,PEG600,[Cu]OCC[Au],[Cu]OCC[Au],,,,,,,0.7,,,,,,,600,600,,,44.02238095,,,Siloxane borate+borate,[Cu][Si](CCC1=CC=C([B-](C3=CC=CC=C3)(C4=CC=CC=C4)C2=CC=CC=C2)C=C1)(C)O[Si](CCCOC(O1)COC1=O)(C)O[Si](CCCOC(O1)COC1=O)(C)O[Si](CCCOC(O1)COC1=O)(C)O[Si](CCCOC(O1)COC1=O)(C)O[Si](CCCOC(O1)COC1=O)(C)O[Si](CCCOC(O1)COC1=O)(C)O[Si](CCCOC(O1)COC1=O)(C)O[Si](CCCOC(O1)COC1=O)(C)O[Si](CCCOC(O1)COC1=O)(C)O[Au],[Cu][Si](CCC1=CC=C([B-](C3=CC=CC=C3)(C4=CC=CC=C4)C2=CC=CC=C2)C=C1)(C)O[Si](CCCOC(O1)COC1=O)(C)O[Si](CCCOC(O1)COC1=O)(C)O[Si](CCCOC(O1)COC1=O)(C)O[Si](CCCOC(O1)COC1=O)(C)O[Si](CCCOC(O1)COC1=O)(C)O[Si](CCCOC(O1)COC1=O)(C)O[Si](CCCOC(O1)COC1=O)(C)O[Si](CCCOC(O1)COC1=O)(C)O[Si](CCCOC(O1)COC1=O)(C)O[Au],,,0.3,0.1,0.9,0.9/0.1,,,,,,,609.2228784,random,,,,,,,,,,,,,,,,,,,,,,,,,,,,,,,,,,,,,,,,,,,,,29.77235252,9.34E-06,-5.029851
,,,,,1,doi.org/10.1021/cm3005387,PEG600,[Cu]OCC[Au],[Cu]OCC[Au],,,,,,,0.7,,,,,,,600,600,,,44.02238095,,,Siloxane borate+borate,[Cu][Si](CCC1=CC=C([B-](C3=CC=CC=C3)(C4=CC=CC=C4)C2=CC=CC=C2)C=C1)(C)O[Si](CCCOC(O1)COC1=O)(C)O[Si](CCCOC(O1)COC1=O)(C)O[Si](CCCOC(O1)COC1=O)(C)O[Si](CCCOC(O1)COC1=O)(C)O[Si](CCCOC(O1)COC1=O)(C)O[Si](CCCOC(O1)COC1=O)(C)O[Si](CCCOC(O1)COC1=O)(C)O[Si](CCCOC(O1)COC1=O)(C)O[Si](CCCOC(O1)COC1=O)(C)O[Au],[Cu][Si](CCC1=CC=C([B-](C3=CC=CC=C3)(C4=CC=CC=C4)C2=CC=CC=C2)C=C1)(C)O[Si](CCCOC(O1)COC1=O)(C)O[Si](CCCOC(O1)COC1=O)(C)O[Si](CCCOC(O1)COC1=O)(C)O[Si](CCCOC(O1)COC1=O)(C)O[Si](CCCOC(O1)COC1=O)(C)O[Si](CCCOC(O1)COC1=O)(C)O[Si](CCCOC(O1)COC1=O)(C)O[Si](CCCOC(O1)COC1=O)(C)O[Si](CCCOC(O1)COC1=O)(C)O[Au],,,0.3,0.1,0.9,0.9/0.1,,,,,,,609.2228784,random,,,,,,,,,,,,,,,,,,,,,,,,,,,,,,,,,,,,,,,,,,,,,34.82099776,1.23E-05,-4.910448
,,,,,1,doi.org/10.1021/cm3005387,PEG600,[Cu]OCC[Au],[Cu]OCC[Au],,,,,,,0.7,,,,,,,600,600,,,44.02238095,,,Siloxane borate+borate,[Cu][Si](CCC1=CC=C([B-](C3=CC=CC=C3)(C4=CC=CC=C4)C2=CC=CC=C2)C=C1)(C)O[Si](CCCOC(O1)COC1=O)(C)O[Si](CCCOC(O1)COC1=O)(C)O[Si](CCCOC(O1)COC1=O)(C)O[Si](CCCOC(O1)COC1=O)(C)O[Si](CCCOC(O1)COC1=O)(C)O[Si](CCCOC(O1)COC1=O)(C)O[Si](CCCOC(O1)COC1=O)(C)O[Si](CCCOC(O1)COC1=O)(C)O[Si](CCCOC(O1)COC1=O)(C)O[Au],[Cu][Si](CCC1=CC=C([B-](C3=CC=CC=C3)(C4=CC=CC=C4)C2=CC=CC=C2)C=C1)(C)O[Si](CCCOC(O1)COC1=O)(C)O[Si](CCCOC(O1)COC1=O)(C)O[Si](CCCOC(O1)COC1=O)(C)O[Si](CCCOC(O1)COC1=O)(C)O[Si](CCCOC(O1)COC1=O)(C)O[Si](CCCOC(O1)COC1=O)(C)O[Si](CCCOC(O1)COC1=O)(C)O[Si](CCCOC(O1)COC1=O)(C)O[Si](CCCOC(O1)COC1=O)(C)O[Au],,,0.3,0.1,0.9,0.9/0.1,,,,,,,609.2228784,random,,,,,,,,,,,,,,,,,,,,,,,,,,,,,,,,,,,,,,,,,,,,,40.27185202,1.46E-05,-4.835821
,,,,,1,doi.org/10.1021/cm3005387,PEG600,[Cu]OCC[Au],[Cu]OCC[Au],,,,,,,0.7,,,,,,,600,600,,,44.02238095,,,Siloxane borate+borate,[Cu][Si](CCC1=CC=C([B-](C3=CC=CC=C3)(C4=CC=CC=C4)C2=CC=CC=C2)C=C1)(C)O[Si](CCCOC(O1)COC1=O)(C)O[Si](CCCOC(O1)COC1=O)(C)O[Si](CCCOC(O1)COC1=O)(C)O[Si](CCCOC(O1)COC1=O)(C)O[Si](CCCOC(O1)COC1=O)(C)O[Si](CCCOC(O1)COC1=O)(C)O[Si](CCCOC(O1)COC1=O)(C)O[Si](CCCOC(O1)COC1=O)(C)O[Si](CCCOC(O1)COC1=O)(C)O[Au],[Cu][Si](CCC1=CC=C([B-](C3=CC=CC=C3)(C4=CC=CC=C4)C2=CC=CC=C2)C=C1)(C)O[Si](CCCOC(O1)COC1=O)(C)O[Si](CCCOC(O1)COC1=O)(C)O[Si](CCCOC(O1)COC1=O)(C)O[Si](CCCOC(O1)COC1=O)(C)O[Si](CCCOC(O1)COC1=O)(C)O[Si](CCCOC(O1)COC1=O)(C)O[Si](CCCOC(O1)COC1=O)(C)O[Si](CCCOC(O1)COC1=O)(C)O[Si](CCCOC(O1)COC1=O)(C)O[Au],,,0.3,0.1,0.9,0.9/0.1,,,,,,,609.2228784,random,,,,,,,,,,,,,,,,,,,,,,,,,,,,,,,,,,,,,,,,,,,,,44.25106926,1.92E-05,-4.716418
,,,,,1,doi.org/10.1021/cm3005387,PEG600,[Cu]OCC[Au],[Cu]OCC[Au],,,,,,,0.7,,,,,,,600,600,,,44.02238095,,,Siloxane borate+borate,[Cu][Si](CCC1=CC=C([B-](C3=CC=CC=C3)(C4=CC=CC=C4)C2=CC=CC=C2)C=C1)(C)O[Si](CCCOC(O1)COC1=O)(C)O[Si](CCCOC(O1)COC1=O)(C)O[Si](CCCOC(O1)COC1=O)(C)O[Si](CCCOC(O1)COC1=O)(C)O[Si](CCCOC(O1)COC1=O)(C)O[Si](CCCOC(O1)COC1=O)(C)O[Si](CCCOC(O1)COC1=O)(C)O[Si](CCCOC(O1)COC1=O)(C)O[Si](CCCOC(O1)COC1=O)(C)O[Au],[Cu][Si](CCC1=CC=C([B-](C3=CC=CC=C3)(C4=CC=CC=C4)C2=CC=CC=C2)C=C1)(C)O[Si](CCCOC(O1)COC1=O)(C)O[Si](CCCOC(O1)COC1=O)(C)O[Si](CCCOC(O1)COC1=O)(C)O[Si](CCCOC(O1)COC1=O)(C)O[Si](CCCOC(O1)COC1=O)(C)O[Si](CCCOC(O1)COC1=O)(C)O[Si](CCCOC(O1)COC1=O)(C)O[Si](CCCOC(O1)COC1=O)(C)O[Si](CCCOC(O1)COC1=O)(C)O[Au],,,0.3,0.1,0.9,0.9/0.1,,,,,,,609.2228784,random,,,,,,,,,,,,,,,,,,,,,,,,,,,,,,,,,,,,,,,,,,,,,50.53619012,2.71E-05,-4.567164
,,,,,1,doi.org/10.1021/cm3005387,PEG600,[Cu]OCC[Au],[Cu]OCC[Au],,,,,,,0.7,,,,,,,600,600,,,44.02238095,,,Siloxane borate+borate,[Cu][Si](CCC1=CC=C([B-](C3=CC=CC=C3)(C4=CC=CC=C4)C2=CC=CC=C2)C=C1)(C)O[Si](CCCOC(O1)COC1=O)(C)O[Si](CCCOC(O1)COC1=O)(C)O[Si](CCCOC(O1)COC1=O)(C)O[Si](CCCOC(O1)COC1=O)(C)O[Si](CCCOC(O1)COC1=O)(C)O[Si](CCCOC(O1)COC1=O)(C)O[Si](CCCOC(O1)COC1=O)(C)O[Si](CCCOC(O1)COC1=O)(C)O[Si](CCCOC(O1)COC1=O)(C)O[Au],[Cu][Si](CCC1=CC=C([B-](C3=CC=CC=C3)(C4=CC=CC=C4)C2=CC=CC=C2)C=C1)(C)O[Si](CCCOC(O1)COC1=O)(C)O[Si](CCCOC(O1)COC1=O)(C)O[Si](CCCOC(O1)COC1=O)(C)O[Si](CCCOC(O1)COC1=O)(C)O[Si](CCCOC(O1)COC1=O)(C)O[Si](CCCOC(O1)COC1=O)(C)O[Si](CCCOC(O1)COC1=O)(C)O[Si](CCCOC(O1)COC1=O)(C)O[Si](CCCOC(O1)COC1=O)(C)O[Au],,,0.3,0.1,0.9,0.9/0.1,,,,,,,609.2228784,random,,,,,,,,,,,,,,,,,,,,,,,,,,,,,,,,,,,,,,,,,,,,,61.75941705,4.70E-05,-4.328358
,,,,,1,doi.org/10.1021/cm3005387,PEG600,[Cu]OCC[Au],[Cu]OCC[Au],,,,,,,0.7,,,,,,,600,600,,,44.02238095,,,Siloxane borate+borate,[Cu][Si](CCC1=CC=C([B-](C3=CC=CC=C3)(C4=CC=CC=C4)C2=CC=CC=C2)C=C1)(C)O[Si](CCCOC(O1)COC1=O)(C)O[Si](CCCOC(O1)COC1=O)(C)O[Si](CCCOC(O1)COC1=O)(C)O[Si](CCCOC(O1)COC1=O)(C)O[Si](CCCOC(O1)COC1=O)(C)O[Si](CCCOC(O1)COC1=O)(C)O[Si](CCCOC(O1)COC1=O)(C)O[Si](CCCOC(O1)COC1=O)(C)O[Si](CCCOC(O1)COC1=O)(C)O[Au],[Cu][Si](CCC1=CC=C([B-](C3=CC=CC=C3)(C4=CC=CC=C4)C2=CC=CC=C2)C=C1)(C)O[Si](CCCOC(O1)COC1=O)(C)O[Si](CCCOC(O1)COC1=O)(C)O[Si](CCCOC(O1)COC1=O)(C)O[Si](CCCOC(O1)COC1=O)(C)O[Si](CCCOC(O1)COC1=O)(C)O[Si](CCCOC(O1)COC1=O)(C)O[Si](CCCOC(O1)COC1=O)(C)O[Si](CCCOC(O1)COC1=O)(C)O[Si](CCCOC(O1)COC1=O)(C)O[Au],,,0.3,0.1,0.9,0.9/0.1,,,,,,,609.2228784,random,,,,,,,,,,,,,,,,,,,,,,,,,,,,,,,,,,,,,,,,,,,,,70.97959645,6.40E-05,-4.19403
,,,,,1,doi.org/10.1021/cm3005387,PEG600,[Cu]OCC[Au],[Cu]OCC[Au],,,,,,,0.7,,,,,,,600,600,,,44.02238095,,,Siloxane borate+borate,[Cu][Si](CCC1=CC=C([B-](C3=CC=CC=C3)(C4=CC=CC=C4)C2=CC=CC=C2)C=C1)(C)O[Si](CCCOC(O1)COC1=O)(C)O[Si](CCCOC(O1)COC1=O)(C)O[Si](CCCOC(O1)COC1=O)(C)O[Si](CCCOC(O1)COC1=O)(C)O[Si](CCCOC(O1)COC1=O)(C)O[Si](CCCOC(O1)COC1=O)(C)O[Si](CCCOC(O1)COC1=O)(C)O[Si](CCCOC(O1)COC1=O)(C)O[Si](CCCOC(O1)COC1=O)(C)O[Au],[Cu][Si](CCC1=CC=C([B-](C3=CC=CC=C3)(C4=CC=CC=C4)C2=CC=CC=C2)C=C1)(C)O[Si](CCCOC(O1)COC1=O)(C)O[Si](CCCOC(O1)COC1=O)(C)O[Si](CCCOC(O1)COC1=O)(C)O[Si](CCCOC(O1)COC1=O)(C)O[Si](CCCOC(O1)COC1=O)(C)O[Si](CCCOC(O1)COC1=O)(C)O[Si](CCCOC(O1)COC1=O)(C)O[Si](CCCOC(O1)COC1=O)(C)O[Si](CCCOC(O1)COC1=O)(C)O[Au],,,0.3,0.1,0.9,0.9/0.1,,,,,,,609.2228784,random,,,,,,,,,,,,,,,,,,,,,,,,,,,,,,,,,,,,,,,,,,,,,80.72181772,8.72E-05,-4.059701
,,,,,1,doi.org/10.1021/cm3005387,PEG600,[Cu]OCC[Au],[Cu]OCC[Au],,,,,,,0.7,,,,,,,600,600,,,44.02238095,,,Siloxane borate+borate,[Cu][Si](CCC1=CC=C([B-](C3=CC=CC=C3)(C4=CC=CC=C4)C2=CC=CC=C2)C=C1)(C)O[Si](CCCOC(O1)COC1=O)(C)O[Si](CCCOC(O1)COC1=O)(C)O[Si](CCCOC(O1)COC1=O)(C)O[Si](CCCOC(O1)COC1=O)(C)O[Si](CCCOC(O1)COC1=O)(C)O[Si](CCCOC(O1)COC1=O)(C)O[Si](CCCOC(O1)COC1=O)(C)O[Si](CCCOC(O1)COC1=O)(C)O[Si](CCCOC(O1)COC1=O)(C)O[Au],[Cu][Si](CCC1=CC=C([B-](C3=CC=CC=C3)(C4=CC=CC=C4)C2=CC=CC=C2)C=C1)(C)O[Si](CCCOC(O1)COC1=O)(C)O[Si](CCCOC(O1)COC1=O)(C)O[Si](CCCOC(O1)COC1=O)(C)O[Si](CCCOC(O1)COC1=O)(C)O[Si](CCCOC(O1)COC1=O)(C)O[Si](CCCOC(O1)COC1=O)(C)O[Si](CCCOC(O1)COC1=O)(C)O[Si](CCCOC(O1)COC1=O)(C)O[Si](CCCOC(O1)COC1=O)(C)O[Au],,,0.3,0.1,0.9,0.9/0.1,,,,,,,609.2228784,random,,,,,,,,,,,,,,,,,,,,,,,,,,,,,,,,,,,,,,,,,,,,,91.65692958,0.000118748,-3.925373
,,,,,1,doi.org/10.1021/cm3005387,PEG600,[Cu]OCC[Au],[Cu]OCC[Au],,,,,,,0.7,,,,,,,600,600,,,44.02238095,,,Siloxane borate+borate,[Cu][Si](CCC1=CC=C([B-](C3=CC=CC=C3)(C4=CC=CC=C4)C2=CC=CC=C2)C=C1)(C)O[Si](CCCOC(O1)COC1=O)(C)O[Si](CCCOC(O1)COC1=O)(C)O[Si](CCCOC(O1)COC1=O)(C)O[Si](CCCOC(O1)COC1=O)(C)O[Si](CCCOC(O1)COC1=O)(C)O[Si](CCCOC(O1)COC1=O)(C)O[Si](CCCOC(O1)COC1=O)(C)O[Si](CCCOC(O1)COC1=O)(C)O[Si](CCCOC(O1)COC1=O)(C)O[Au],[Cu][Si](CCC1=CC=C([B-](C3=CC=CC=C3)(C4=CC=CC=C4)C2=CC=CC=C2)C=C1)(C)O[Si](CCCOC(O1)COC1=O)(C)O[Si](CCCOC(O1)COC1=O)(C)O[Si](CCCOC(O1)COC1=O)(C)O[Si](CCCOC(O1)COC1=O)(C)O[Si](CCCOC(O1)COC1=O)(C)O[Si](CCCOC(O1)COC1=O)(C)O[Si](CCCOC(O1)COC1=O)(C)O[Si](CCCOC(O1)COC1=O)(C)O[Si](CCCOC(O1)COC1=O)(C)O[Au],,,0.3,0.1,0.9,0.9/0.1,,,,,,,609.2228784,random,,,,,,,,,,,,,,,,,,,,,,,,,,,,,,,,,,,,,,,,,,,,,99.33026413,0.000145942,-3.835821
,,,,,1,doi.org/10.1021/cm3005387,PEG600,[Cu]OCC[Au],[Cu]OCC[Au],,,,,,,0.7,,,,,,,600,600,,,44.02238095,,,Siloxane borate+borate,[Cu][Si](CCC1=CC=C([B-](C3=CC=CC=C3)(C4=CC=CC=C4)C2=CC=CC=C2)C=C1)(C)O[Si](CCCOC(O1)COC1=O)(C)O[Si](CCCOC(O1)COC1=O)(C)O[Si](CCCOC(O1)COC1=O)(C)O[Si](CCCOC(O1)COC1=O)(C)O[Si](CCCOC(O1)COC1=O)(C)O[Si](CCCOC(O1)COC1=O)(C)O[Si](CCCOC(O1)COC1=O)(C)O[Si](CCCOC(O1)COC1=O)(C)O[Si](CCCOC(O1)COC1=O)(C)O[Au],[Cu][Si](CCC1=CC=C([B-](C3=CC=CC=C3)(C4=CC=CC=C4)C2=CC=CC=C2)C=C1)(C)O[Si](CCCOC(O1)COC1=O)(C)O[Si](CCCOC(O1)COC1=O)(C)O[Si](CCCOC(O1)COC1=O)(C)O[Si](CCCOC(O1)COC1=O)(C)O[Si](CCCOC(O1)COC1=O)(C)O[Si](CCCOC(O1)COC1=O)(C)O[Si](CCCOC(O1)COC1=O)(C)O[Si](CCCOC(O1)COC1=O)(C)O[Si](CCCOC(O1)COC1=O)(C)O[Au],,,0.3,0.1,0.9,0.9/0.1,,,,,,,609.2228784,random,,,,,,,,,,,,,,,,,,,,,,,,,,,,,,,,,,,,,,,,,,,,,110.4239813,0.000145942,-3.835821
,,,,,1,doi.org/10.1021/cm3005387,PEG600,[Cu]OCC[Au],[Cu]OCC[Au],,,,,,,0.7,,,,,,,600,600,,,44.02238095,,,Siloxane borate+borate,[Cu][Si](CCC1=CC=C([B-](C3=CC=CC=C3)(C4=CC=CC=C4)C2=CC=CC=C2)C=C1)(C)O[Si](CCCOC(O1)COC1=O)(C)O[Si](CCCOC(O1)COC1=O)(C)O[Si](CCCOC(O1)COC1=O)(C)O[Si](CCCOC(O1)COC1=O)(C)O[Si](CCCOC(O1)COC1=O)(C)O[Si](CCCOC(O1)COC1=O)(C)O[Si](CCCOC(O1)COC1=O)(C)O[Si](CCCOC(O1)COC1=O)(C)O[Si](CCCOC(O1)COC1=O)(C)O[Au],[Cu][Si](CCC1=CC=C([B-](C3=CC=CC=C3)(C4=CC=CC=C4)C2=CC=CC=C2)C=C1)(C)O[Si](CCCOC(O1)COC1=O)(C)O[Si](CCCOC(O1)COC1=O)(C)O[Si](CCCOC(O1)COC1=O)(C)O[Si](CCCOC(O1)COC1=O)(C)O[Si](CCCOC(O1)COC1=O)(C)O[Si](CCCOC(O1)COC1=O)(C)O[Si](CCCOC(O1)COC1=O)(C)O[Si](CCCOC(O1)COC1=O)(C)O[Si](CCCOC(O1)COC1=O)(C)O[Au],,,0.3,0.1,0.9,0.9/0.1,,,,,,,609.2228784,random,,,,,,,,,,,,,,,,,,,,,,,,,,,,,,,,,,,,,,,,,,,,,120.7331522,0.000192124,-3.716418
,,,,,1,doi.org/10.1038/NMAT3602,PSTFSILi-b-PEO-b-PSTFSILi,[Cu]CC(C1=CC=C(S([N-]S(C(F)(F)F)(=O)=O)(=O)=O)C=C1)OCCOCCOCCOCCOCCOCCOCCOCCOCCOCCOCCOCCOCCOCCOCCOCCOCCOCCOCCOCCOCCOCCOCCOCCOCCOCCOCCOCCOCCOCCOCCOCCOCCOCCOCCOCCOCCOCCOCCOCCOCCOCCOCCOCCOCCOCCOCCOCCOCCOCCOCCOCCOCCOCCOCCOCCOCCOCCOCCOCCOCCOCCOCCOCCOCCOCCOCCOCC[Au],[Cu]CC(C1=CC=C(S([N-]S(C(F)(F)F)(=O)=O)(=O)=O)C=C1)OCCOCCOCCOCCOCCOCCOCCOCCOCCOCCOCCOCCOCCOCCOCCOCCOCCOCCOCCOCCOCCOCCOCCOCCOCCOCCOCCOCCOCCOCCOCCOCCOCCOCCOCCOCCOCCOCCOCCOCCOCCOCCOCCOCCOCCOCCOCCOCCOCCOCCOCCOCCOCCOCCOCCOCCOCCOCCOCCOCCOCCOCCOCCOCCOCCOCCOCCOCC[Au],,,,,,1,1,0.0145,0.9855,67.96551724,,0.095/0.905,,38700,38700,,,357.9959551,block,,,,,,,,,,,,,,,,,,,,,,,,,,,,,,,,,,,,,,,,,,,,,,,,,,,,,,,,,,,,,,,90.2277708,8.08E-06,-5.092622
,,,,,1,doi.org/10.1038/NMAT3602,PSTFSILi-b-PEO-b-PSTFSILi,[Cu]CC(C1=CC=C(S([N-]S(C(F)(F)F)(=O)=O)(=O)=O)C=C1)OCCOCCOCCOCCOCCOCCOCCOCCOCCOCCOCCOCCOCCOCCOCCOCCOCCOCCOCCOCCOCCOCCOCCOCCOCCOCCOCCOCCOCCOCCOCCOCCOCCOCCOCCOCCOCCOCCOCCOCCOCCOCCOCCOCCOCCOCCOCCOCCOCCOCCOCCOCCOCCOCCOCCOCCOCCOCCOCCOCCOCCOCCOCCOCCOCCOCCOCCOCC[Au],[Cu]CC(C1=CC=C(S([N-]S(C(F)(F)F)(=O)=O)(=O)=O)C=C1)OCCOCCOCCOCCOCCOCCOCCOCCOCCOCCOCCOCCOCCOCCOCCOCCOCCOCCOCCOCCOCCOCCOCCOCCOCCOCCOCCOCCOCCOCCOCCOCCOCCOCCOCCOCCOCCOCCOCCOCCOCCOCCOCCOCCOCCOCCOCCOCCOCCOCCOCCOCCOCCOCCOCCOCCOCCOCCOCCOCCOCCOCCOCCOCCOCCOCCOCCOCC[Au],,,,,,1,1,0.0145,0.9855,67.96551724,,0.095/0.905,,38700,38700,,,357.9959551,block,,,,,,,,,,,,,,,,,,,,,,,,,,,,,,,,,,,,,,,,,,,,,,,,,,,,,,,,,,,,,,,85.04595325,7.74E-06,-5.11146
,,,,,1,doi.org/10.1038/NMAT3602,PSTFSILi-b-PEO-b-PSTFSILi,[Cu]CC(C1=CC=C(S([N-]S(C(F)(F)F)(=O)=O)(=O)=O)C=C1)OCCOCCOCCOCCOCCOCCOCCOCCOCCOCCOCCOCCOCCOCCOCCOCCOCCOCCOCCOCCOCCOCCOCCOCCOCCOCCOCCOCCOCCOCCOCCOCCOCCOCCOCCOCCOCCOCCOCCOCCOCCOCCOCCOCCOCCOCCOCCOCCOCCOCCOCCOCCOCCOCCOCCOCCOCCOCCOCCOCCOCCOCCOCCOCCOCCOCCOCCOCC[Au],[Cu]CC(C1=CC=C(S([N-]S(C(F)(F)F)(=O)=O)(=O)=O)C=C1)OCCOCCOCCOCCOCCOCCOCCOCCOCCOCCOCCOCCOCCOCCOCCOCCOCCOCCOCCOCCOCCOCCOCCOCCOCCOCCOCCOCCOCCOCCOCCOCCOCCOCCOCCOCCOCCOCCOCCOCCOCCOCCOCCOCCOCCOCCOCCOCCOCCOCCOCCOCCOCCOCCOCCOCCOCCOCCOCCOCCOCCOCCOCCOCCOCCOCCOCCOCC[Au],,,,,,1,1,0.0145,0.9855,67.96551724,,0.095/0.905,,38700,38700,,,357.9959551,block,,,,,,,,,,,,,,,,,,,,,,,,,,,,,,,,,,,,,,,,,,,,,,,,,,,,,,,,,,,,,,,80.43115837,7.30E-06,-5.136578
,,,,,1,doi.org/10.1038/NMAT3602,PSTFSILi-b-PEO-b-PSTFSILi,[Cu]CC(C1=CC=C(S([N-]S(C(F)(F)F)(=O)=O)(=O)=O)C=C1)OCCOCCOCCOCCOCCOCCOCCOCCOCCOCCOCCOCCOCCOCCOCCOCCOCCOCCOCCOCCOCCOCCOCCOCCOCCOCCOCCOCCOCCOCCOCCOCCOCCOCCOCCOCCOCCOCCOCCOCCOCCOCCOCCOCCOCCOCCOCCOCCOCCOCCOCCOCCOCCOCCOCCOCCOCCOCCOCCOCCOCCOCCOCCOCCOCCOCCOCCOCC[Au],[Cu]CC(C1=CC=C(S([N-]S(C(F)(F)F)(=O)=O)(=O)=O)C=C1)OCCOCCOCCOCCOCCOCCOCCOCCOCCOCCOCCOCCOCCOCCOCCOCCOCCOCCOCCOCCOCCOCCOCCOCCOCCOCCOCCOCCOCCOCCOCCOCCOCCOCCOCCOCCOCCOCCOCCOCCOCCOCCOCCOCCOCCOCCOCCOCCOCCOCCOCCOCCOCCOCCOCCOCCOCCOCCOCCOCCOCCOCCOCCOCCOCCOCCOCCOCC[Au],,,,,,1,1,0.0145,0.9855,67.96551724,,0.095/0.905,,38700,38700,,,357.9959551,block,,,,,,,,,,,,,,,,,,,,,,,,,,,,,,,,,,,,,,,,,,,,,,,,,,,,,,,,,,,,,,,70.82926218,6.99E-06,-5.155416
,,,,,1,doi.org/10.1038/NMAT3602,PSTFSILi-b-PEO-b-PSTFSILi,[Cu]CC(C1=CC=C(S([N-]S(C(F)(F)F)(=O)=O)(=O)=O)C=C1)OCCOCCOCCOCCOCCOCCOCCOCCOCCOCCOCCOCCOCCOCCOCCOCCOCCOCCOCCOCCOCCOCCOCCOCCOCCOCCOCCOCCOCCOCCOCCOCCOCCOCCOCCOCCOCCOCCOCCOCCOCCOCCOCCOCCOCCOCCOCCOCCOCCOCCOCCOCCOCCOCCOCCOCCOCCOCCOCCOCCOCCOCCOCCOCCOCCOCCOCCOCC[Au],[Cu]CC(C1=CC=C(S([N-]S(C(F)(F)F)(=O)=O)(=O)=O)C=C1)OCCOCCOCCOCCOCCOCCOCCOCCOCCOCCOCCOCCOCCOCCOCCOCCOCCOCCOCCOCCOCCOCCOCCOCCOCCOCCOCCOCCOCCOCCOCCOCCOCCOCCOCCOCCOCCOCCOCCOCCOCCOCCOCCOCCOCCOCCOCCOCCOCCOCCOCCOCCOCCOCCOCCOCCOCCOCCOCCOCCOCCOCCOCCOCCOCCOCCOCCOCC[Au],,,,,,1,1,0.0145,0.9855,67.96551724,,0.095/0.905,,38700,38700,,,357.9959551,block,,,,,,,,,,,,,,,,,,,,,,,,,,,,,,,,,,,,,,,,,,,,,,,,,,,,,,,,,,,,,,,64.63545827,5.79E-06,-5.237049
,,,,,1,doi.org/10.1038/NMAT3602,PSTFSILi-b-PEO-b-PSTFSILi,[Cu]CC(C1=CC=C(S([N-]S(C(F)(F)F)(=O)=O)(=O)=O)C=C1)OCCOCCOCCOCCOCCOCCOCCOCCOCCOCCOCCOCCOCCOCCOCCOCCOCCOCCOCCOCCOCCOCCOCCOCCOCCOCCOCCOCCOCCOCCOCCOCCOCCOCCOCCOCCOCCOCCOCCOCCOCCOCCOCCOCCOCCOCCOCCOCCOCCOCCOCCOCCOCCOCCOCCOCCOCCOCCOCCOCCOCCOCCOCCOCCOCCOCCOCCOCC[Au],[Cu]CC(C1=CC=C(S([N-]S(C(F)(F)F)(=O)=O)(=O)=O)C=C1)OCCOCCOCCOCCOCCOCCOCCOCCOCCOCCOCCOCCOCCOCCOCCOCCOCCOCCOCCOCCOCCOCCOCCOCCOCCOCCOCCOCCOCCOCCOCCOCCOCCOCCOCCOCCOCCOCCOCCOCCOCCOCCOCCOCCOCCOCCOCCOCCOCCOCCOCCOCCOCCOCCOCCOCCOCCOCCOCCOCCOCCOCCOCCOCCOCCOCCOCCOCC[Au],,,,,,1,1,0.0145,0.9855,67.96551724,,0.095/0.905,,38700,38700,,,357.9959551,block,,,,,,,,,,,,,,,,,,,,,,,,,,,,,,,,,,,,,,,,,,,,,,,,,,,,,,,,,,,,,,,60.15333603,5.09E-06,-5.293564
,,,,,1,doi.org/10.1038/NMAT3602,PSTFSILi-b-PEO-b-PSTFSILi,[Cu]CC(C1=CC=C(S([N-]S(C(F)(F)F)(=O)=O)(=O)=O)C=C1)OCCOCCOCCOCCOCCOCCOCCOCCOCCOCCOCCOCCOCCOCCOCCOCCOCCOCCOCCOCCOCCOCCOCCOCCOCCOCCOCCOCCOCCOCCOCCOCCOCCOCCOCCOCCOCCOCCOCCOCCOCCOCCOCCOCCOCCOCCOCCOCCOCCOCCOCCOCCOCCOCCOCCOCCOCCOCCOCCOCCOCCOCCOCCOCCOCCOCCOCCOCC[Au],[Cu]CC(C1=CC=C(S([N-]S(C(F)(F)F)(=O)=O)(=O)=O)C=C1)OCCOCCOCCOCCOCCOCCOCCOCCOCCOCCOCCOCCOCCOCCOCCOCCOCCOCCOCCOCCOCCOCCOCCOCCOCCOCCOCCOCCOCCOCCOCCOCCOCCOCCOCCOCCOCCOCCOCCOCCOCCOCCOCCOCCOCCOCCOCCOCCOCCOCCOCCOCCOCCOCCOCCOCCOCCOCCOCCOCCOCCOCCOCCOCCOCCOCCOCCOCC[Au],,,,,,1,1,0.0145,0.9855,67.96551724,,0.095/0.905,,38700,38700,,,357.9959551,block,,,,,,,,,,,,,,,,,,,,,,,,,,,,,,,,,,,,,,,,,,,,,,,,,,,,,,,,,,,,,,,54.84219903,8.72E-07,-6.059655
,,,,,1,doi.org/10.1038/NMAT3602,PSTFSILi-b-PEO-b-PSTFSILi,[Cu]CC(C1=CC=C(S([N-]S(C(F)(F)F)(=O)=O)(=O)=O)C=C1)OCCOCCOCCOCCOCCOCCOCCOCCOCCOCCOCCOCCOCCOCCOCCOCCOCCOCCOCCOCCOCCOCCOCCOCCOCCOCCOCCOCCOCCOCCOCCOCCOCCOCCOCCOCCOCCOCCOCCOCCOCCOCCOCCOCCOCCOCCOCCOCCOCCOCCOCCOCCOCCOCCOCCOCCOCCOCCOCCOCCOCCOCCOCCOCCOCCOCCOCCOCC[Au],[Cu]CC(C1=CC=C(S([N-]S(C(F)(F)F)(=O)=O)(=O)=O)C=C1)OCCOCCOCCOCCOCCOCCOCCOCCOCCOCCOCCOCCOCCOCCOCCOCCOCCOCCOCCOCCOCCOCCOCCOCCOCCOCCOCCOCCOCCOCCOCCOCCOCCOCCOCCOCCOCCOCCOCCOCCOCCOCCOCCOCCOCCOCCOCCOCCOCCOCCOCCOCCOCCOCCOCCOCCOCCOCCOCCOCCOCCOCCOCCOCCOCCOCCOCCOCC[Au],,,,,,1,1,0.0145,0.9855,67.96551724,,0.095/0.905,,38700,38700,,,357.9959551,block,,,,,,,,,,,,,,,,,,,,,,,,,,,,,,,,,,,,,,,,,,,,,,,,,,,,,,,,,,,,,,,50.26129055,1.97E-07,-6.706436
,,,,,1,doi.org/10.1038/NMAT3602,PSTFSILi-b-PEO-b-PSTFSILi,[Cu]CC(C1=CC=C(S([N-]S(C(F)(F)F)(=O)=O)(=O)=O)C=C1)OCCOCCOCCOCCOCCOCCOCCOCCOCCOCCOCCOCCOCCOCCOCCOCCOCCOCCOCCOCCOCCOCCOCCOCCOCCOCCOCCOCCOCCOCCOCCOCCOCCOCCOCC[Au],[Cu]CC(C1=CC=C(S([N-]S(C(F)(F)F)(=O)=O)(=O)=O)C=C1)OCCOCCOCCOCCOCCOCCOCCOCCOCCOCCOCCOCCOCCOCCOCCOCCOCCOCCOCCOCCOCCOCCOCCOCCOCCOCCOCCOCCOCCOCCOCCOCCOCCOCCOCC[Au],,,,,,1,1,0.0279,0.9721,34.84229391,,0.17/0.83,,42200,42200,,,357.9959551,block,,,,,,,,,,,,,,,,,,,,,,,,,,,,,,,,,,,,,,,,,,,,,,,,,,,,,,,,,,,,,,,89.25038067,3.43E-05,-4.464678
