Repository: zjurillpolymer/SPE_prediction

# SPE Prediction

Polymer electrolyte conductivity prediction using graph neural networks.

## Data

Data from [ChemPropPred](https://github.com/learningmatter-mit/Chem-prop-pred) — polymer electrolyte conductivity measurements including SMILES, conductivity (log S/cm), molecular weight, salt concentration, and temperature.

- `data/clean_train_data.csv` — cleaned training data
- `data/PolymerElectrolyteData.csv` — full raw dataset
- `data/PolyInfo_8salts.csv` / `data/polyinfo_5salts_4conc.csv` — PolyInfo polymer database with salt additives

File: data/PolymerElectrolyteData.csv (part 23 of 154)
Notes,Compound Notebook Name,Date Copied to Master Database,Data Recorded By,Seshadri Group,Oyaizu Group,DOI,Solvent 1 (S1),S1 SMILES,S1 SMILES 1,S1 SMILES 2,S1 SMILES 3,S1 Big SMILES,S1 End Group 1,S1 End Group 2,S1 Mol %,S1 Weight %,S1 SMILES 1 Mol %,S1 SMILES 2 Mol %,S1 SMILES 3 Mol %,S1 Molar Ratio,S1 Weight Ratio,S1 Mw,S1 Mn,S1 Mn or Mw,S1 Mw/Mn,S1 DOP,S1 Molar Mass (g/mol),S1 Type,S1 Block Mol Weight,Solvent 2 (S2),S2 SMILES,S2 SMILES 1,S2 SMILES 2,S2 Mol %,S2 Weight %,S2 SMILES 1 Mol %,S2 SMILES 2 Mol %,S2 Molar Ratio,S2 Weight Ratio,S2 Mw,S2 Mn,S2 Mn or Mw,S2 Mw/Mn,S2 DOP,S2 Molar Mass (g/mol),S2 Type,Solvent 3 (S3),S3 SMILES,S3 SMILES 1,S3 Mol %,S3 Weight %,S3 Molar Ratio,S3 Weight Ratio,S3 Mw,S3 Mn,S3 Mn or Mw,S3 Mw/Mn,S3 DOP,S3 Molar Mass (g/mol),S3 Type,Solvent 4 (S4),S4 SMILES,S4 Mol %,S4 Weight %,S4 Molar Ratio,S4 Weight Ratio,S4 Mw,S4 Mn,S4 Mn or Mw,S4 Mw/Mn,S4 DOP,S4 Molar Mass (g/mol),S4 Type,Salt 1,Salt1 SMILES,Salt1 Mol %,Salt1 Weight %,Salt1 Molality (mol salt/kg polymer),Salt1 Molar Mass (g/mol),Salt 2,Salt2 SMILES,Salt2 Mol %,Salt2 Weight %,Salt2 Molality (mol salt/kg polymer),Salt2 Molar Mass (g/mol),Inorganic Material 1 (IM1),IM1 Weight %,IM1 Particle Size (nm),Tg (oC),Heating Rate (K/min),Temperature (oC),Conductivity (S/cm),log Conductivity (S/cm)
,,,,,1,doi.org/10.1038/NMAT3602,PSTFSILi-b-PEO-b-PSTFSILi,[Cu]CC(C1=CC=C(S([N-]S(C(F)(F)F)(=O)=O)(=O)=O)C=C1)OCCOCCOCCOCCOCCOCCOCCOCCOCCOCCOCCOCCOCCOCCOCCOCCOCCOCCOCCOCCOCCOCCOCCOCCOCCOCCOCCOCCOCCOCCOCCOCCOCCOCCOCC[Au],[Cu]CC(C1=CC=C(S([N-]S(C(F)(F)F)(=O)=O)(=O)=O)C=C1)OCCOCCOCCOCCOCCOCCOCCOCCOCCOCCOCCOCCOCCOCCOCCOCCOCCOCCOCCOCCOCCOCCOCCOCCOCCOCCOCCOCCOCCOCCOCCOCCOCCOCCOCC[Au],,,,,,1,1,0.0279,0.9721,34.84229391,,0.17/0.83,,42200,42200,,,357.9959551,block,,,,,,,,,,,,,,,,,,,,,,,,,,,,,,,,,,,,,,,,,,,,,,,,,,,,,,,,,,,,,,,80.00984474,2.42E-05,-4.615385
,,,,,1,doi.org/10.1038/NMAT3602,PSTFSILi-b-PEO-b-PSTFSILi,[Cu]CC(C1=CC=C(S([N-]S(C(F)(F)F)(=O)=O)(=O)=O)C=C1)OCCOCCOCCOCCOCCOCCOCCOCCOCCOCCOCCOCCOCCOCCOCCOCCOCCOCCOCCOCCOCCOCCOCCOCCOCCOCCOCCOCCOCCOCCOCCOCCOCCOCCOCC[Au],[Cu]CC(C1=CC=C(S([N-]S(C(F)(F)F)(=O)=O)(=O)=O)C=C1)OCCOCCOCCOCCOCCOCCOCCOCCOCCOCCOCCOCCOCCOCCOCCOCCOCCOCCOCCOCCOCCOCCOCCOCCOCCOCCOCCOCCOCCOCCOCCOCCOCCOCCOCC[Au],,,,,,1,1,0.0279,0.9721,34.84229391,,0.17/0.83,,42200,42200,,,357.9959551,block,,,,,,,,,,,,,,,,,,,,,,,,,,,,,,,,,,,,,,,,,,,,,,,,,,,,,,,,,,,,,,,75.27719962,2.01E-05,-4.697017
,,,,,1,doi.org/10.1038/NMAT3602,PSTFSILi-b-PEO-b-PSTFSILi,[Cu]CC(C1=CC=C(S([N-]S(C(F)(F)F)(=O)=O)(=O)=O)C=C1)OCCOCCOCCOCCOCCOCCOCCOCCOCCOCCOCCOCCOCCOCCOCCOCCOCCOCCOCCOCCOCCOCCOCCOCCOCCOCCOCCOCCOCCOCCOCCOCCOCCOCCOCC[Au],[Cu]CC(C1=CC=C(S([N-]S(C(F)(F)F)(=O)=O)(=O)=O)C=C1)OCCOCCOCCOCCOCCOCCOCCOCCOCCOCCOCCOCCOCCOCCOCCOCCOCCOCCOCCOCCOCCOCCOCCOCCOCCOCCOCCOCCOCCOCCOCCOCCOCCOCCOCC[Au],,,,,,1,1,0.0279,0.9721,34.84229391,,0.17/0.83,,42200,42200,,,357.9959551,block,,,,,,,,,,,,,,,,,,,,,,,,,,,,,,,,,,,,,,,,,,,,,,,,,,,,,,,,,,,,,,,70.58982745,1.82E-05,-4.740973
,,,,,1,doi.org/10.1038/NMAT3602,PSTFSILi-b-PEO-b-PSTFSILi,[Cu]CC(C1=CC=C(S([N-]S(C(F)(F)F)(=O)=O)(=O)=O)C=C1)OCCOCCOCCOCCOCCOCCOCCOCCOCCOCCOCCOCCOCCOCCOCCOCCOCCOCCOCCOCCOCCOCCOCCOCCOCCOCCOCCOCCOCCOCCOCCOCCOCCOCCOCC[Au],[Cu]CC(C1=CC=C(S([N-]S(C(F)(F)F)(=O)=O)(=O)=O)C=C1)OCCOCCOCCOCCOCCOCCOCCOCCOCCOCCOCCOCCOCCOCCOCCOCCOCCOCCOCCOCCOCCOCCOCCOCCOCCOCCOCCOCCOCCOCCOCCOCCOCCOCCOCC[Au],,,,,,1,1,0.0279,0.9721,34.84229391,,0.17/0.83,,42200,42200,,,357.9959551,block,,,,,,,,,,,,,,,,,,,,,,,,,,,,,,,,,,,,,,,,,,,,,,,,,,,,,,,,,,,,,,,64.63545827,1.36E-05,-4.866562
,,,,,1,doi.org/10.1038/NMAT3602,PSTFSILi-b-PEO-b-PSTFSILi,[Cu]CC(C1=CC=C(S([N-]S(C(F)(F)F)(=O)=O)(=O)=O)C=C1)OCCOCCOCCOCCOCCOCCOCCOCCOCCOCCOCCOCCOCCOCCOCCOCCOCCOCCOCCOCCOCCOCCOCCOCCOCCOCCOCCOCCOCCOCCOCCOCCOCCOCCOCC[Au],[Cu]CC(C1=CC=C(S([N-]S(C(F)(F)F)(=O)=O)(=O)=O)C=C1)OCCOCCOCCOCCOCCOCCOCCOCCOCCOCCOCCOCCOCCOCCOCCOCCOCCOCCOCCOCCOCCOCCOCCOCCOCCOCCOCCOCCOCCOCCOCCOCCOCCOCCOCC[Au],,,,,,1,1,0.0279,0.9721,34.84229391,,0.17/0.83,,42200,42200,,,357.9959551,block,,,,,,,,,,,,,,,,,,,,,,,,,,,,,,,,,,,,,,,,,,,,,,,,,,,,,,,,,,,,,,,60.00354147,1.08E-05,-4.967033
,,,,,1,doi.org/10.1038/NMAT3602,PSTFSILi-b-PEO-b-PSTFSILi,[Cu]CC(C1=CC=C(S([N-]S(C(F)(F)F)(=O)=O)(=O)=O)C=C1)OCCOCCOCCOCCOCCOCCOCCOCCOCCOCCOCCOCCOCCOCCOCCOCCOCCOCCOCCOCCOCCOCCOCCOCCOCCOCCOCCOCCOCCOCCOCCOCCOCCOCCOCC[Au],[Cu]CC(C1=CC=C(S([N-]S(C(F)(F)F)(=O)=O)(=O)=O)C=C1)OCCOCCOCCOCCOCCOCCOCCOCCOCCOCCOCCOCCOCCOCCOCCOCCOCCOCCOCCOCCOCCOCCOCCOCCOCCOCCOCCOCCOCCOCCOCCOCCOCCOCCOCC[Au],,,,,,1,1,0.0279,0.9721,34.84229391,,0.17/0.83,,42200,42200,,,357.9959551,block,,,,,,,,,,,,,,,,,,,,,,,,,,,,,,,,,,,,,,,,,,,,,,,,,,,,,,,,,,,,,,,54.84219903,9.07E-06,-5.042386
,,,,,1,doi.org/10.1038/NMAT3602,PSTFSILi-b-PEO-b-PSTFSILi,[Cu]CC(C1=CC=C(S([N-]S(C(F)(F)F)(=O)=O)(=O)=O)C=C1)OCCOCCOCCOCCOCCOCCOCCOCCOCCOCCOCCOCCOCCOCCOCCOCCOCCOCCOCCOCCOCCOCCOCCOCCOCCOCCOCCOCCOCCOCCOCCOCCOCCOCCOCC[Au],[Cu]CC(C1=CC=C(S([N-]S(C(F)(F)F)(=O)=O)(=O)=O)C=C1)OCCOCCOCCOCCOCCOCCOCCOCCOCCOCCOCCOCCOCCOCCOCCOCCOCCOCCOCCOCCOCCOCCOCCOCCOCCOCCOCCOCCOCCOCCOCCOCCOCCOCCOCC[Au],,,,,,1,1,0.0279,0.9721,34.84229391,,0.17/0.83,,42200,42200,,,357.9959551,block,,,,,,,,,,,,,,,,,,,,,,,,,,,,,,,,,,,,,,,,,,,,,,,,,,,,,,,,,,,,,,,50.04972903,5.65E-07,-6.248038
,,,,,1,doi.org/10.1038/NMAT3602,PSTFSILi-b-PEO-b-PSTFSILi,[Cu]CC(C1=CC=C(S([N-]S(C(F)(F)F)(=O)=O)(=O)=O)C=C1)OCCOCCOCCOCCOCCOCCOCCOCCOCCOCCOCCOCCOCCOCCOCCOCCOCCOCCOCCOCCOCCOCCOCCOCCOCCOCCOCCOCCOCCOCCOCCOCCOCCOCCOCC[Au],[Cu]CC(C1=CC=C(S([N-]S(C(F)(F)F)(=O)=O)(=O)=O)C=C1)OCCOCCOCCOCCOCCOCCOCCOCCOCCOCCOCCOCCOCCOCCOCCOCCOCCOCCOCCOCCOCCOCCOCCOCCOCCOCCOCCOCCOCCOCCOCCOCCOCCOCCOCC[Au],,,,,,1,1,0.0279,0.9721,34.84229391,,0.17/0.83,,42200,42200,,,357.9959551,block,,,,,,,,,,,,,,,,,,,,,,,,,,,,,,,,,,,,,,,,,,,,,,,,,,,,,,,,,,,,,,,45.25836573,2.03E-08,-7.692308
,,,,,1,doi.org/10.1038/NMAT3602,PSTFSILi-b-PEO-b-PSTFSILi,[Cu]CC(C1=CC=C(S([N-]S(C(F)(F)F)(=O)=O)(=O)=O)C=C1)OCCOCCOCCOCCOCCOCCOCCOCCOCCOCCOCCOCCOCCOCCOCCOCCOCCOCCOCCOCCOCCOCCOCCOCCOCCOCC[Au],[Cu]CC(C1=CC=C(S([N-]S(C(F)(F)F)(=O)=O)(=O)=O)C=C1)OCCOCCOCCOCCOCCOCCOCCOCCOCCOCCOCCOCCOCCOCCOCCOCCOCCOCCOCCOCCOCCOCCOCCOCCOCCOCC[Au],,,,,,1,1,0.0368,0.9632,26.17391304,,0.214/0.786,,44500,44500,,,357.9959551,block,,,,,,,,,,,,,,,,,,,,,,,,,,,,,,,,,,,,,,,,,,,,,,,,,,,,,,,,,,,,,,,44.57579501,2.60E-08,-7.585557
,,,,,1,doi.org/10.1038/NMAT3602,PSTFSILi-b-PEO-b-PSTFSILi,[Cu]CC(C1=CC=C(S([N-]S(C(F)(F)F)(=O)=O)(=O)=O)C=C1)OCCOCCOCCOCCOCCOCCOCCOCCOCCOCCOCCOCCOCCOCCOCCOCCOCCOCCOCCOCCOCCOCCOCCOCCOCCOCC[Au],[Cu]CC(C1=CC=C(S([N-]S(C(F)(F)F)(=O)=O)(=O)=O)C=C1)OCCOCCOCCOCCOCCOCCOCCOCCOCCOCCOCCOCCOCCOCCOCCOCCOCCOCCOCCOCCOCCOCCOCCOCCOCCOCC[Au],,,,,,1,1,0.0368,0.9632,26.17391304,,0.214/0.786,,44500,44500,,,357.9959551,block,,,,,,,,,,,,,,,,,,,,,,,,,,,,,,,,,,,,,,,,,,,,,,,,,,,,,,,,,,,,,,,49.90877214,5.49E-07,-6.260597
,,,,,1,doi.org/10.1038/NMAT3602,PSTFSILi-b-PEO-b-PSTFSILi,[Cu]CC(C1=CC=C(S([N-]S(C(F)(F)F)(=O)=O)(=O)=O)C=C1)OCCOCCOCCOCCOCCOCCOCCOCCOCCOCCOCCOCCOCCOCCOCCOCCOCCOCCOCCOCCOCCOCCOCCOCCOCCOCC[Au],[Cu]CC(C1=CC=C(S([N-]S(C(F)(F)F)(=O)=O)(=O)=O)C=C1)OCCOCCOCCOCCOCCOCCOCCOCCOCCOCCOCCOCCOCCOCCOCCOCCOCCOCCOCCOCCOCCOCCOCCOCCOCCOCC[Au],,,,,,1,1,0.0368,0.9632,26.17391304,,0.214/0.786,,44500,44500,,,357.9959551,block,,,,,,,,,,,,,,,,,,,,,,,,,,,,,,,,,,,,,,,,,,,,,,,,,,,,,,,,,,,,,,,54.84219903,7.63E-06,-5.117739
,,,,,1,doi.org/10.1038/NMAT3602,PSTFSILi-b-PEO-b-PSTFSILi,[Cu]CC(C1=CC=C(S([N-]S(C(F)(F)F)(=O)=O)(=O)=O)C=C1)OCCOCCOCCOCCOCCOCCOCCOCCOCCOCCOCCOCCOCCOCCOCCOCCOCCOCCOCCOCCOCCOCCOCCOCCOCCOCC[Au],[Cu]CC(C1=CC=C(S([N-]S(C(F)(F)F)(=O)=O)(=O)=O)C=C1)OCCOCCOCCOCCOCCOCCOCCOCCOCCOCCOCCOCCOCCOCCOCCOCCOCCOCCOCCOCCOCCOCCOCCOCCOCCOCC[Au],,,,,,1,1,0.0368,0.9632,26.17391304,,0.214/0.786,,44500,44500,,,357.9959551,block,,,,,,,,,,,,,,,,,,,,,,,,,,,,,,,,,,,,,,,,,,,,,,,,,,,,,,,,,,,,,,,59.9286392,9.75E-06,-5.010989
,,,,,1,doi.org/10.1038/NMAT3602,PSTFSILi-b-PEO-b-PSTFSILi,[Cu]CC(C1=CC=C(S([N-]S(C(F)(F)F)(=O)=O)(=O)=O)C=C1)OCCOCCOCCOCCOCCOCCOCCOCCOCCOCCOCCOCCOCCOCCOCCOCCOCCOCCOCCOCCOCCOCCOCCOCCOCCOCC[Au],[Cu]CC(C1=CC=C(S([N-]S(C(F)(F)F)(=O)=O)(=O)=O)C=C1)OCCOCCOCCOCCOCCOCCOCCOCCOCCOCCOCCOCCOCCOCCOCCOCCOCCOCCOCCOCCOCCOCCOCCOCCOCCOCC[Au],,,,,,1,1,0.0368,0.9632,26.17391304,,0.214/0.786,,44500,44500,,,357.9959551,block,,,,,,,,,,,,,,,,,,,,,,,,,,,,,,,,,,,,,,,,,,,,,,,,,,,,,,,,,,,,,,,65.32980596,1.25E-05,-4.904239
,,,,,1,doi.org/10.1038/NMAT3602,PSTFSILi-b-PEO-b-PSTFSILi,[Cu]CC(C1=CC=C(S([N-]S(C(F)(F)F)(=O)=O)(=O)=O)C=C1)OCCOCCOCCOCCOCCOCCOCCOCCOCCOCCOCCOCCOCCOCCOCCOCCOCCOCCOCCOCCOCCOCCOCCOCCOCCOCC[Au],[Cu]CC(C1=CC=C(S([N-]S(C(F)(F)F)(=O)=O)(=O)=O)C=C1)OCCOCCOCCOCCOCCOCCOCCOCCOCCOCCOCCOCCOCCOCCOCCOCCOCCOCCOCCOCCOCCOCCOCCOCCOCCOCC[Au],,,,,,1,1,0.0368,0.9632,26.17391304,,0.214/0.786,,44500,44500,,,357.9959551,block,,,,,,,,,,,,,,,,,,,,,,,,,,,,,,,,,,,,,,,,,,,,,,,,,,,,,,,,,,,,,,,69.79446632,1.48E-05,-4.828885
,,,,,1,doi.org/10.1038/NMAT3602,PSTFSILi-b-PEO-b-PSTFSILi,[Cu]CC(C1=CC=C(S([N-]S(C(F)(F)F)(=O)=O)(=O)=O)C=C1)OCCOCCOCCOCCOCCOCCOCCOCCOCCOCCOCCOCCOCCOCCOCCOCCOCCOCCOCCOCCOCCOCCOCCOCCOCCOCC[Au],[Cu]CC(C1=CC=C(S([N-]S(C(F)(F)F)(=O)=O)(=O)=O)C=C1)OCCOCCOCCOCCOCCOCCOCCOCCOCCOCCOCCOCCOCCOCCOCCOCCOCCOCCOCCOCCOCCOCCOCCOCCOCCOCC[Au],,,,,,1,1,0.0368,0.9632,26.17391304,,0.214/0.786,,44500,44500,,,357.9959551,block,,,,,,,,,,,,,,,,,,,,,,,,,,,,,,,,,,,,,,,,,,,,,,,,,,,,,,,,,,,,,,,75.68716874,1.84E-05,-4.734694
,,,,,1,doi.org/10.1038/NMAT3602,PSTFSILi-b-PEO-b-PSTFSILi,[Cu]CC(C1=CC=C(S([N-]S(C(F)(F)F)(=O)=O)(=O)=O)C=C1)OCCOCCOCCOCCOCCOCCOCCOCCOCCOCCOCCOCCOCCOCCOCCOCCOCCOCCOCCOCCOCCOCCOCCOCCOCCOCC[Au],[Cu]CC(C1=CC=C(S([N-]S(C(F)(F)F)(=O)=O)(=O)=O)C=C1)OCCOCCOCCOCCOCCOCCOCCOCCOCCOCCOCCOCCOCCOCCOCCOCCOCCOCCOCCOCCOCCOCCOCCOCCOCCOCC[Au],,,,,,1,1,0.0368,0.9632,26.17391304,,0.214/0.786,,44500,44500,,,357.9959551,block,,,,,,,,,,,,,,,,,,,,,,,,,,,,,,,,,,,,,,,,,,,,,,,,,,,,,,,,,,,,,,,79.92567753,2.42E-05,-4.615385
,,,,,1,doi.org/10.1038/NMAT3602,PSTFSILi-b-PEO-b-PSTFSILi,[Cu]CC(C1=CC=C(S([N-]S(C(F)(F)F)(=O)=O)(=O)=O)C=C1)OCCOCCOCCOCCOCCOCCOCCOCCOCCOCCOCCOCCOCCOCCOCCOCCOCCOCCOCCOCCOCCOCCOCCOCCOCCOCC[Au],[Cu]CC(C1=CC=C(S([N-]S(C(F)(F)F)(=O)=O)(=O)=O)C=C1)OCCOCCOCCOCCOCCOCCOCCOCCOCCOCCOCCOCCOCCOCCOCCOCCOCCOCCOCCOCCOCCOCCOCCOCCOCCOCC[Au],,,,,,1,1,0.0368,0.9632,26.17391304,,0.214/0.786,,44500,44500,,,357.9959551,block,,,,,,,,,,,,,,,,,,,,,,,,,,,,,,,,,,,,,,,,,,,,,,,,,,,,,,,,,,,,,,,89.33905283,3.33E-05,-4.477237
,,,,,1,doi.org/10.1038/NMAT3602,PSTFSILi-b-PEO-b-PSTFSILi,[Cu]CC(C1=CC=C(S([N-]S(C(F)(F)F)(=O)=O)(=O)=O)C=C1)OCCOCCOCCOCCOCCOCCOCCOCCOCCOCCOCCOCCOCCOCCOCCOCC[Au],[Cu]CC(C1=CC=C(S([N-]S(C(F)(F)F)(=O)=O)(=O)=O)C=C1)OCCOCCOCCOCCOCCOCCOCCOCCOCCOCCOCCOCCOCCOCCOCCOCC[Au],,,,,,1,1,0.05924,0.94076,15.88048616,,0.31/0.69,,50600,50600,,,357.9959551,block,,,,,,,,,,,,,,,,,,,,,,,,,,,,,,,,,,,,,,,,,,,,,,,,,,,,,,,,,,,,,,,89.7828019,1.87E-05,-4.728414
,,,,,1,doi.org/10.1038/NMAT3602,PSTFSILi-b-PEO-b-PSTFSILi,[Cu]CC(C1=CC=C(S([N-]S(C(F)(F)F)(=O)=O)(=O)=O)C=C1)OCCOCCOCCOCCOCCOCCOCCOCCOCCOCCOCCOCCOCCOCCOCCOCC[Au],[Cu]CC(C1=CC=C(S([N-]S(C(F)(F)F)(=O)=O)(=O)=O)C=C1)OCCOCCOCCOCCOCCOCCOCCOCCOCCOCCOCCOCCOCCOCCOCCOCC[Au],,,,,,1,1,0.05924,0.94076,15.88048616,,0.31/0.69,,50600,50600,,,357.9959551,block,,,,,,,,,,,,,,,,,,,,,,,,,,,,,,,,,,,,,,,,,,,,,,,,,,,,,,,,,,,,,,,85.04595325,1.66E-05,-4.77865
,,,,,1,doi.org/10.1038/NMAT3602,PSTFSILi-b-PEO-b-PSTFSILi,[Cu]CC(C1=CC=C(S([N-]S(C(F)(F)F)(=O)=O)(=O)=O)C=C1)OCCOCCOCCOCCOCCOCCOCCOCCOCCOCCOCCOCCOCCOCCOCCOCC[Au],[Cu]CC(C1=CC=C(S([N-]S(C(F)(F)F)(=O)=O)(=O)=O)C=C1)OCCOCCOCCOCCOCCOCCOCCOCCOCCOCCOCCOCCOCCOCCOCCOCC[Au],,,,,,1,1,0.05924,0.94076,15.88048616,,0.31/0.69,,50600,50600,,,357.9959551,block,,,,,,,,,,,,,,,,,,,,,,,,,,,,,,,,,,,,,,,,,,,,,,,,,,,,,,,,,,,,,,,79.84167504,1.26E-05,-4.897959
,,,,,1,doi.org/10.1038/NMAT3602,PSTFSILi-b-PEO-b-PSTFSILi,[Cu]CC(C1=CC=C(S([N-]S(C(F)(F)F)(=O)=O)(=O)=O)C=C1)OCCOCCOCCOCCOCCOCCOCCOCCOCCOCCOCCOCCOCCOCCOCCOCC[Au],[Cu]CC(C1=CC=C(S([N-]S(C(F)(F)F)(=O)=O)(=O)=O)C=C1)OCCOCCOCCOCCOCCOCCOCCOCCOCCOCCOCCOCCOCCOCCOCCOCC[Au],,,,,,1,1,0.05924,0.94076,15.88048616,,0.31/0.69,,50600,50600,,,357.9959551,block,,,,,,,,,,,,,,,,,,,,,,,,,,,,,,,,,,,,,,,,,,,,,,,,,,,,,,,,,,,,,,,74.70464129,1.03E-05,-4.985871
,,,,,1,doi.org/10.1038/NMAT3602,PSTFSILi-b-PEO-b-PSTFSILi,[Cu]CC(C1=CC=C(S([N-]S(C(F)(F)F)(=O)=O)(=O)=O)C=C1)OCCOCCOCCOCCOCCOCCOCCOCCOCCOCCOCCOCCOCCOCCOCCOCC[Au],[Cu]CC(C1=CC=C(S([N-]S(C(F)(F)F)(=O)=O)(=O)=O)C=C1)OCCOCCOCCOCCOCCOCCOCCOCCOCCOCCOCCOCCOCCOCCOCCOCC[Au],,,,,,1,1,0.05924,0.94076,15.88048616,,0.31/0.69,,50600,50600,,,357.9959551,block,,,,,,,,,,,,,,,,,,,,,,,,,,,,,,,,,,,,,,,,,,,,,,,,,,,,,,,,,,,,,,,69.63576507,7.96E-06,-5.098901
,,,,,1,doi.org/10.1038/NMAT3602,PSTFSILi-b-PEO-b-PSTFSILi,[Cu]CC(C1=CC=C(S([N-]S(C(F)(F)F)(=O)=O)(=O)=O)C=C1)OCCOCCOCCOCCOCCOCCOCCOCCOCCOCCOCCOCCOCCOCCOCCOCC[Au],[Cu]CC(C1=CC=C(S([N-]S(C(F)(F)F)(=O)=O)(=O)=O)C=C1)OCCOCCOCCOCCOCCOCCOCCOCCOCCOCCOCCOCCOCCOCCOCCOCC[Au],,,,,,1,1,0.05924,0.94076,15.88048616,,0.31/0.69,,50600,50600,,,357.9959551,block,,,,,,,,,,,,,,,,,,,,,,,,,,,,,,,,,,,,,,,,,,,,,,,,,,,,,,,,,,,,,,,65.17532348,6.05E-06,-5.21821
,,,,,1,doi.org/10.1038/NMAT3602,PSTFSILi-b-PEO-b-PSTFSILi,[Cu]CC(C1=CC=C(S([N-]S(C(F)(F)F)(=O)=O)(=O)=O)C=C1)OCCOCCOCCOCCOCCOCCOCCOCCOCCOCCOCCOCCOCCOCCOCCOCC[Au],[Cu]CC(C1=CC=C(S([N-]S(C(F)(F)F)(=O)=O)(=O)=O)C=C1)OCCOCCOCCOCCOCCOCCOCCOCCOCCOCCOCCOCCOCCOCCOCCOCC[Au],,,,,,1,1,0.05924,0.94076,15.88048616,,0.31/0.69,,50600,50600,,,357.9959551,block,,,,,,,,,,,,,,,,,,,,,,,,,,,,,,,,,,,,,,,,,,,,,,,,,,,,,,,,,,,,,,,59.55474317,4.73E-06,-5.324961
,,,,,1,doi.org/10.1038/NMAT3602,PSTFSILi-b-PEO-b-PSTFSILi,[Cu]CC(C1=CC=C(S([N-]S(C(F)(F)F)(=O)=O)(=O)=O)C=C1)OCCOCCOCCOCCOCCOCCOCCOCCOCCOCCOCCOCCOCCOCCOCCOCC[Au],[Cu]CC(C1=CC=C(S([N-]S(C(F)(F)F)(=O)=O)(=O)=O)C=C1)OCCOCCOCCOCCOCCOCCOCCOCCOCCOCCOCCOCCOCCOCCOCCOCC[Au],,,,,,1,1,0.05924,0.94076,15.88048616,,0.31/0.69,,50600,50600,,,357.9959551,block,,,,,,,,,,,,,,,,,,,,,,,,,,,,,,,,,,,,,,,,,,,,,,,,,,,,,,,,,,,,,,,54.98749486,3.30E-06,-5.481947
,,,,,1,doi.org/10.1038/NMAT3602,PSTFSILi-b-PEO-b-PSTFSILi,[Cu]CC(C1=CC=C(S([N-]S(C(F)(F)F)(=O)=O)(=O)=O)C=C1)OCCOCCOCCOCCOCCOCCOCCOCCOCCOCCOCCOCCOCCOCCOCCOCC[Au],[Cu]CC(C1=CC=C(S([N-]S(C(F)(F)F)(=O)=O)(=O)=O)C=C1)OCCOCCOCCOCCOCCOCCOCCOCCOCCOCCOCCOCCOCCOCCOCCOCC[Au],,,,,,1,1,0.05924,0.94076,15.88048616,,0.31/0.69,,50600,50600,,,357.9959551,block,,,,,,,,,,,,,,,,,,,,,,,,,,,,,,,,,,,,,,,,,,,,,,,,,,,,,,,,,,,,,,,50.26129055,2.11E-06,-5.676609
,,,,,1,doi.org/10.1038/NMAT3602,PSTFSILi-b-PEO-b-PSTFSILi,[Cu]CC(C1=CC=C(S([N-]S(C(F)(F)F)(=O)=O)(=O)=O)C=C1)OCCOCCOCCOCCOCCOCCOCCOCCOCCOCCOCCOCCOCCOCCOCCOCC[Au],[Cu]CC(C1=CC=C(S([N-]S(C(F)(F)F)(=O)=O)(=O)=O)C=C1)OCCOCCOCCOCCOCCOCCOCCOCCOCCOCCOCCOCCOCCOCCOCCOCC[Au],,,,,,1,1,0.05924,0.94076,15.88048616,,0.31/0.69,,50600,50600,,,357.9959551,block,,,,,,,,,,,,,,,,,,,,,,,,,,,,,,,,,,,,,,,,,,,,,,,,,,,,,,,,,,,,,,,45.46380057,9.64E-07,-6.015699
,,,,,1,doi.org/10.1038/NMAT3602,PSTFSILi-b-PEO-b-PSTFSILi,[Cu]CC(C1=CC=C(S([N-]S(C(F)(F)F)(=O)=O)(=O)=O)C=C1)OCCOCCOCCOCCOCCOCCOCCOCCOCC[Au],[Cu]CC(C1=CC=C(S([N-]S(C(F)(F)F)(=O)=O)(=O)=O)C=C1)OCCOCCOCCOCCOCCOCCOCCOCCOCC[Au],,,,,,1,1,0.0956,0.9044,9.460251046,,0.43/0.57,,61400,61400,,,357.9959551,block,,,,,,,,,,,,,,,,,,,,,,,,,,,,,,,,,,,,,,,,,,,,,,,,,,,,,,,,,,,,,,,44.57579501,3.41E-07,-6.467818
,,,,,1,doi.org/10.1038/NMAT3602,PSTFSILi-b-PEO-b-PSTFSILi,[Cu]CC(C1=CC=C(S([N-]S(C(F)(F)F)(=O)=O)(=O)=O)C=C1)OCCOCCOCCOCCOCCOCCOCCOCCOCC[Au],[Cu]CC(C1=CC=C(S([N-]S(C(F)(F)F)(=O)=O)(=O)=O)C=C1)OCCOCCOCCOCCOCCOCCOCCOCCOCC[Au],,,,,,1,1,0.0956,0.9044,9.460251046,,0.43/0.57,,61400,61400,,,357.9959551,block,,,,,,,,,,,,,,,,,,,,,,,,,,,,,,,,,,,,,,,,,,,,,,,,,,,,,,,,,,,,,,,49.97923521,5.57E-07,-6.254317
,,,,,1,doi.org/10.1038/NMAT3602,PSTFSILi-b-PEO-b-PSTFSILi,[Cu]CC(C1=CC=C(S([N-]S(C(F)(F)F)(=O)=O)(=O)=O)C=C1)OCCOCCOCCOCCOCCOCCOCCOCCOCC[Au],[Cu]CC(C1=CC=C(S([N-]S(C(F)(F)F)(=O)=O)(=O)=O)C=C1)OCCOCCOCCOCCOCCOCCOCCOCCOCC[Au],,,,,,1,1,0.0956,0.9044,9.460251046,,0.43/0.57,,61400,61400,,,357.9959551,block,,,,,,,,,,,,,,,,,,,,,,,,,,,,,,,,,,,,,,,,,,,,,,,,,,,,,,,,,,,,,,,54.91483086,9.24E-07,-6.034537
,,,,,1,doi.org/10.1038/NMAT3602,PSTFSILi-b-PEO-b-PSTFSILi,[Cu]CC(C1=CC=C(S([N-]S(C(F)(F)F)(=O)=O)(=O)=O)C=C1)OCCOCCOCCOCCOCCOCCOCCOCCOCC[Au],[Cu]CC(C1=CC=C(S([N-]S(C(F)(F)F)(=O)=O)(=O)=O)C=C1)OCCOCCOCCOCCOCCOCCOCCOCCOCC[Au],,,,,,1,1,0.0956,0.9044,9.460251046,,0.43/0.57,,61400,61400,,,357.9959551,block,,,,,,,,,,,,,,,,,,,,,,,,,,,,,,,,,,,,,,,,,,,,,,,,,,,,,,,,,,,,,,,59.9286392,1.47E-06,-5.833595
,,,,,1,doi.org/10.1038/NMAT3602,PSTFSILi-b-PEO-b-PSTFSILi,[Cu]CC(C1=CC=C(S([N-]S(C(F)(F)F)(=O)=O)(=O)=O)C=C1)OCCOCCOCCOCCOCCOCCOCCOCCOCC[Au],[Cu]CC(C1=CC=C(S([N-]S(C(F)(F)F)(=O)=O)(=O)=O)C=C1)OCCOCCOCCOCCOCCOCCOCCOCCOCC[Au],,,,,,1,1,0.0956,0.9044,9.460251046,,0.43/0.57,,61400,61400,,,357.9959551,block,,,,,,,,,,,,,,,,,,,,,,,,,,,,,,,,,,,,,,,,,,,,,,,,,,,,,,,,,,,,,,,64.71249267,1.96E-06,-5.708006
,,,,,1,doi.org/10.1038/NMAT3602,PSTFSILi-b-PEO-b-PSTFSILi,[Cu]CC(C1=CC=C(S([N-]S(C(F)(F)F)(=O)=O)(=O)=O)C=C1)OCCOCCOCCOCCOCCOCCOCCOCCOCC[Au],[Cu]CC(C1=CC=C(S([N-]S(C(F)(F)F)(=O)=O)(=O)=O)C=C1)OCCOCCOCCOCCOCCOCCOCCOCCOCC[Au],,,,,,1,1,0.0956,0.9044,9.460251046,,0.43/0.57,,61400,61400,,,357.9959551,block,,,,,,,,,,,,,,,,,,,,,,,,,,,,,,,,,,,,,,,,,,,,,,,,,,,,,,,,,,,,,,,69.87375439,2.89E-06,-5.538462
,,,,,1,doi.org/10.1038/NMAT3602,PSTFSILi-b-PEO-b-PSTFSILi,[Cu]CC(C1=CC=C(S([N-]S(C(F)(F)F)(=O)=O)(=O)=O)C=C1)OCCOCCOCCOCCOCCOCCOCCOCCOCC[Au],[Cu]CC(C1=CC=C(S([N-]S(C(F)(F)F)(=O)=O)(=O)=O)C=C1)OCCOCCOCCOCCOCCOCCOCCOCCOCC[Au],,,,,,1,1,0.0956,0.9044,9.460251046,,0.43/0.57,,61400,61400,,,357.9959551,block,,,,,,,,,,,,,,,,,,,,,,,,,,,,,,,,,,,,,,,,,,,,,,,,,,,,,,,,,,,,,,,75.03153489,4.04E-06,-5.394035
,,,,,1,doi.org/10.1038/NMAT3602,PSTFSILi-b-PEO-b-PSTFSILi,[Cu]CC(C1=CC=C(S([N-]S(C(F)(F)F)(=O)=O)(=O)=O)C=C1)OCCOCCOCCOCCOCCOCCOCCOCCOCC[Au],[Cu]CC(C1=CC=C(S([N-]S(C(F)(F)F)(=O)=O)(=O)=O)C=C1)OCCOCCOCCOCCOCCOCCOCCOCCOCC[Au],,,,,,1,1,0.0956,0.9044,9.460251046,,0.43/0.57,,61400,61400,,,357.9959551,block,,,,,,,,,,,,,,,,,,,,,,,,,,,,,,,,,,,,,,,,,,,,,,,,,,,,,,,,,,,,,,,79.58953395,5.31E-06,-5.274725
,,,,,1,doi.org/10.1038/NMAT3602,PSTFSILi-b-PEO-b-PSTFSILi,[Cu]CC(C1=CC=C(S([N-]S(C(F)(F)F)(=O)=O)(=O)=O)C=C1)OCCOCCOCCOCCOCCOCCOCCOCCOCC[Au],[Cu]CC(C1=CC=C(S([N-]S(C(F)(F)F)(=O)=O)(=O)=O)C=C1)OCCOCCOCCOCCOCCOCCOCCOCCOCC[Au],,,,,,1,1,0.0956,0.9044,9.460251046,,0.43/0.57,,61400,61400,,,357.9959551,block,,,,,,,,,,,,,,,,,,,,,,,,,,,,,,,,,,,,,,,,,,,,,,,,,,,,,,,,,,,,,,,85.04595325,8.08E-06,-5.092622
,,,,,1,doi.org/10.1038/NMAT3602,PSTFSILi-b-PEO-b-PSTFSILi,[Cu]CC(C1=CC=C(S([N-]S(C(F)(F)F)(=O)=O)(=O)=O)C=C1)OCCOCCOCCOCCOCCOCCOCCOCCOCC[Au],[Cu]CC(C1=CC=C(S([N-]S(C(F)(F)F)(=O)=O)(=O)=O)C=C1)OCCOCCOCCOCCOCCOCCOCCOCCOCC[Au],,,,,,1,1,0.0956,0.9044,9.460251046,,0.43/0.57,,61400,61400,,,357.9959551,block,,,,,,,,,,,,,,,,,,,,,,,,,,,,,,,,,,,,,,,,,,,,,,,,,,,,,,,,,,,,,,,89.42763694,9.61E-06,-5.017268
,,,,,1,doi.org/10.1021/acs.macromol.5b02513 ,peo-pes,[Cu]SCCSCCOCCCCOC[Au],[Cu]SCCSCCOCCCCOC[Au],,,,,,0.909090909,0.885576504,,,,,,,,6884.200628,1.6,31,222.070988,block_block,,,,,,,,,,,,,,,,,,,,,,,,,,,,,,,,,,,,,,,,,,,,,,TFSI,O=S(=O)([N-]S(=O)(=O)C(F)(F)F)C(F)(F)F.[Li+],0.090909091,0.114423496,0.450306459,286.9332984,,,,,,,,,,,,117.4193134,6.57E-05,-4.182292
,,,,,1,doi.org/10.1021/acs.macromol.5b02513 ,peo-pes,[Cu]SCCSCCOCCCCOC[Au],[Cu]SCCSCCOCCCCOC[Au],,,,,,0.909090909,0.885576504,,,,,,,,6884.200628,1.6,31,222.070988,block_block,,,,,,,,,,,,,,,,,,,,,,,,,,,,,,,,,,,,,,,,,,,,,,TFSI,O=S(=O)([N-]S(=O)(=O)C(F)(F)F)C(F)(F)F.[Li+],0.090909091,0.114423496,0.450306459,286.9332984,,,,,,,,,,,,108.4800105,4.75E-05,-4.322917
,,,,,1,doi.org/10.1021/acs.macromol.5b02513,peo-pes,[Cu]SCCSCCOCCCCOC[Au],[Cu]SCCSCCOCCCCOC[Au],,,,,,0.909090909,0.885576504,,,,,,,,6884.200628,1.6,31,222.070988,block_block,,,,,,,,,,,,,,,,,,,,,,,,,,,,,,,,,,,,,,,,,,,,,,TFSI,O=S(=O)([N-]S(=O)(=O)C(F)(F)F)C(F)(F)F.[Li+],0.090909091,0.114423496,0.450306459,286.9332984,,,,,,,,,,,,93.51985669,3.09E-05,-4.510417
,,,,,1,doi.org/10.1021/acs.macromol.5b02513,peo-pes,[Cu]SCCSCCOCCCCOC[Au],[Cu]SCCSCCOCCCCOC[Au],,,,,,0.909090909,0.885576504,,,,,,,,6884.200628,1.6,31,222.070988,block_block,,,,,,,,,,,,,,,,,,,,,,,,,,,,,,,,,,,,,,,,,,,,,,TFSI,O=S(=O)([N-]S(=O)(=O)C(F)(F)F)C(F)(F)F.[Li+],0.090909091,0.114423496,0.450306459,286.9332984,,,,,,,,,,,,80.33879299,1.91E-05,-4.71875
,,,,,1,doi.org/10.1021/acs.macromol.5b02513,peo-pes,[Cu]SCCSCCOCCCCOC[Au],[Cu]SCCSCCOCCCCOC[Au],,,,,,0.909090909,0.885576504,,,,,,,,6884.200628,1.6,31,222.070988,block_block,,,,,,,,,,,,,,,,,,,,,,,,,,,,,,,,,,,,,,,,,,,,,,TFSI,O=S(=O)([N-]S(=O)(=O)C(F)(F)F)C(F)(F)F.[Li+],0.090909091,0.114423496,0.450306459,286.9332984,,,,,,,,,,,,69.44422626,1.29E-05,-4.890625
,,,,,1,doi.org/10.1021/acs.macromol.5b02513,peo-pes,[Cu]SCCSCCOCCCCOC[Au],[Cu]SCCSCCOCCCCOC[Au],,,,,,0.909090909,0.885576504,,,,,,,,6884.200628,1.6,31,222.070988,block_block,,,,,,,,,,,,,,,,,,,,,,,,,,,,,,,,,,,,,,,,,,,,,,TFSI,O=S(=O)([N-]S(=O)(=O)C(F)(F)F)C(F)(F)F.[Li+],0.090909091,0.114423496,0.450306459,286.9332984,,,,,,,,,,,,59.92275941,8.66E-06,-5.0625
,,,,,1,doi.org/10.1021/acs.macromol.5b02513,peo-pes,[Cu]SCCSCCOCCCCOC[Au],[Cu]SCCSCCOCCCCOC[Au],,,,,,0.909090909,0.885576504,,,,,,,,6884.200628,1.6,31,222.070988,block_block,,,,,,,,,,,,,,,,,,,,,,,,,,,,,,,,,,,,,,,,,,,,,,TFSI,O=S(=O)([N-]S(=O)(=O)C(F)(F)F)C(F)(F)F.[Li+],0.090909091,0.114423496,0.450306459,286.9332984,,,,,,,,,,,,53.6780391,6.49E-06,-5.1875
,,,,,1,doi.org/10.1021/acs.macromol.5b02513,peo-pes,[Cu]SCCSCCOCCCCOC[Au],[Cu]SCCSCCOCCCCOC[Au],,,,,,0.909090909,0.885576504,,,,,,,,6884.200628,1.6,31,222.070988,block_block,,,,,,,,,,,,,,,,,,,,,,,,,,,,,,,,,,,,,,,,,,,,,,TFSI,O=S(=O)([N-]S(=O)(=O)C(F)(F)F)C(F)(F)F.[Li+],0.090909091,0.114423496,0.450306459,286.9332984,,,,,,,,,,,,47.52901858,4.87E-06,-5.3125
,,,,,1,doi.org/10.1021/acs.macromol.5b02513,peo-pes,[Cu]SCCSCCOCCCCOC[Au],[Cu]SCCSCCOCCCCOC[Au],,,,,,0.909090909,0.885576504,,,,,,,,6884.200628,1.6,31,222.070988,block_block,,,,,,,,,,,,,,,,,,,,,,,,,,,,,,,,,,,,,,,,,,,,,,TFSI,O=S(=O)([N-]S(=O)(=O)C(F)(F)F)C(F)(F)F.[Li+],0.090909091,0.114423496,0.450306459,286.9332984,,,,,,,,,,,,43.034338,3.70E-06,-5.432292
,,,,,1,doi.org/10.1021/acs.macromol.5b02513,peo-pes,[Cu]SCCSCCOCCCCOC[Au],[Cu]SCCSCCOCCCCOC[Au],,,,,,0.909090909,0.885576504,,,,,,,,6884.200628,1.6,31,222.070988,block_block,,,,,,,,,,,,,,,,,,,,,,,,,,,,,,,,,,,,,,,,,,,,,,TFSI,O=S(=O)([N-]S(=O)(=O)C(F)(F)F)C(F)(F)F.[Li+],0.090909091,0.114423496,0.450306459,286.9332984,,,,,,,,,,,,38.66400918,2.87E-06,-5.541667
,,,,,1,doi.org/10.1021/acs.macromol.5b02513,peo-pes,[Cu]SCCSCCOCCCCOC[Au],[Cu]SCCSCCOCCCCOC[Au],,,,,,0.909090909,0.885576504,,,,,,,,6884.200628,1.6,31,222.070988,block_block,,,,,,,,,,,,,,,,,,,,,,,,,,,,,,,,,,,,,,,,,,,,,,TFSI,O=S(=O)([N-]S(=O)(=O)C(F)(F)F)C(F)(F)F.[Li+],0.090909091,0.114423496,0.450306459,286.9332984,,,,,,,,,,,,36.0244424,2.49E-06,-5.604167
,,,,,1,doi.org/10.1021/acs.macromol.5b02513,peo-pes,[Cu]SCCSCCOCCCCOC[Au],[Cu]SCCSCCOCCCCOC[Au],,,,,,0.909090909,0.885576504,,,,,,,,6884.200628,1.6,31,222.070988,block_block,,,,,,,,,,,,,,,,,,,,,,,,,,,,,,,,,,,,,,,,,,,,,,TFSI,O=S(=O)([N-]S(=O)(=O)C(F)(F)F)C(F)(F)F.[Li+],0.090909091,0.114423496,0.450306459,286.9332984,,,,,,,,,,,,33.55189649,2.10E-06,-5.677083
,,,,,1,doi.org/10.1021/acs.macromol.5b02513,peo-pes,[Cu]SCCSCCOCCCCOC[Au],[Cu]SCCSCCOCCCCOC[Au],,,,,,0.909090909,0.885576504,,,,,,,,6884.200628,1.6,31,222.070988,block_block,,,,,,,,,,,,,,,,,,,,,,,,,,,,,,,,,,,,,,,,,,,,,,TFSI,O=S(=O)([N-]S(=O)(=O)C(F)(F)F)C(F)(F)F.[Li+],0.090909091,0.114423496,0.450306459,286.9332984,,,,,,,,,,,,31.23926273,1.84E-06,-5.734375
,,,,,1,doi.org/10.1021/acs.macromol.5b02513,peo-pes,[Cu]SCCSCCOCCCCOC[Au],[Cu]SCCSCCOCCCCOC[Au],,,,,,0.909090909,0.885576504,,,,,,,,6884.200628,1.6,31,222.070988,block_block,,,,,,,,,,,,,,,,,,,,,,,,,,,,,,,,,,,,,,,,,,,,,,TFSI,O=S(=O)([N-]S(=O)(=O)C(F)(F)F)C(F)(F)F.[Li+],0.090909091,0.114423496,0.450306459,286.9332984,,,,,,,,,,,,29.67695014,1.65E-06,-5.78125
,,,,,1,doi.org/10.1021/acs.macromol.5b02513,peo-pes,[Cu]SCCSCCOCCCCOC[Au],[Cu]SCCSCCOCCCCOC[Au],,,,,,0.909090909,0.885576504,,,,,,,,6884.200628,1.6,31,222.070988,block_block,,,,,,,,,,,,,,,,,,,,,,,,,,,,,,,,,,,,,,,,,,,,,,TFSI,O=S(=O)([N-]S(=O)(=O)C(F)(F)F)C(F)(F)F.[Li+],0.090909091,0.114423496,0.450306459,286.9332984,,,,,,,,,,,,28.13050239,1.52E-06,-5.817708
,,,,,1,doi.org/10.1021/acs.macromol.5b02513,peo-pes,[Cu]SCCSCCOCCCCOC[Au],[Cu]SCCSCCOCCCCOC[Au],,,,,,0.909090909,0.885576504,,,,,,,,6884.200628,1.6,31,222.070988,block_block,,,,,,,,,,,,,,,,,,,,,,,,,,,,,,,,,,,,,,,,,,,,,,TFSI,O=S(=O)([N-]S(=O)(=O)C(F)(F)F)C(F)(F)F.[Li+],0.090909091,0.114423496,0.450306459,286.9332984,,,,,,,,,,,,27.06915999,1.30E-06,-5.885417
,,,,,1,doi.org/10.1021/acs.macromol.5b02513,peo-pes,[Cu]SCCSCCOCCCCOC[Au],[Cu]SCCSCCOCCCCOC[Au],,,,,,0.909090909,0.885576504,,,,,,,,6884.200628,1.6,31,222.070988,block_block,,,,,,,,,,,,,,,,,,,,,,,,,,,,,,,,,,,,,,,,,,,,,,TFSI,O=S(=O)([N-]S(=O)(=O)C(F)(F)F)C(F)(F)F.[Li+],0.090909091,0.114423496,0.450306459,286.9332984,,,,,,,,,,,,26.01526907,1.18E-06,-5.927083
,,,,,1,doi.org/10.1021/acs.macromol.5b02513,peo-pes,[Cu]SCCSCCOCCCCOC[Au],[Cu]SCCSCCOCCCCOC[Au],,,,,,0.909090909,0.885576504,,,,,,,,6884.200628,1.6,31,222.070988,block_block,,,,,,,,,,,,,,,,,,,,,,,,,,,,,,,,,,,,,,,,,,,,,,TFSI,O=S(=O)([N-]S(=O)(=O)C(F)(F)F)C(F)(F)F.[Li+],0.090909091,0.114423496,0.450306459,286.9332984,,,,,,,,,,,,25.20071724,1.05E-06,-5.979167
,,,,,1,doi.org/10.1021/acs.macromol.5b02513,peo-pes,[Cu]SCCSCCOCCCCOC[Au],[Cu]SCCSCCOCCCCOC[Au],,,,,,0.909090909,0.885576504,,,,,,,,6884.200628,1.6,31,222.070988,block_block,,,,,,,,,,,,,,,,,,,,,,,,,,,,,,,,,,,,,,,,,,,,,,TFSI,O=S(=O)([N-]S(=O)(=O)C(F)(F)F)C(F)(F)F.[Li+],0.090909091,0.114423496,0.450306459,286.9332984,,,,,,,,,,,,24.96875143,9.31E-07,-6.03125
,,,,,1,doi.org/10.1021/acs.macromol.5b02513,peo-pes,[Cu]SCCSCCOCCCCOC[Au],[Cu]SCCSCCOCCCCOC[Au],,,,,,0.909090909,0.885576504,,,,,,,,6884.200628,1.6,31,222.070988,block_block,,,,,,,,,,,,,,,,,,,,,,,,,,,,,,,,,,,,,,,,,,,,,,TFSI,O=S(=O)([N-]S(=O)(=O)C(F)(F)F)C(F)(F)F.[Li+],0.090909091,0.114423496,0.450306459,286.9332984,,,,,,,,,,,,24.62156692,8.06E-07,-6.09375
,,,,,1,doi.org/10.1021/acs.macromol.5b02513,peo-pes,[Cu]SCCCCSCCOCCCCOC[Au],[Cu]SCCCCSCCOCCCCOC[Au],,,,,,0.909090909,0.89708113,,,,,,,,8253.375507,2,33,250.1022881,block_block,,,,,,,,,,,,,,,,,,,,,,,,,,,,,,,,,,,,,,,,,,,,,,TFSI,O=S(=O)([N-]S(=O)(=O)C(F)(F)F)C(F)(F)F.[Li+],0.090909091,0.10291887,0.399836408,286.9332984,,,,,,,,,,,,115.0472508,8.56E-05,-4.067708
,,,,,1,doi.org/10.1021/acs.macromol.5b02513,peo-pes,[Cu]SCCCCSCCOCCCCOC[Au],[Cu]SCCCCSCCOCCCCOC[Au],,,,,,0.909090909,0.89708113,,,,,,,,8253.375507,2,33,250.1022881,block_block,,,,,,,,,,,,,,,,,,,,,,,,,,,,,,,,,,,,,,,,,,,,,,TFSI,O=S(=O)([N-]S(=O)(=O)C(F)(F)F)C(F)(F)F.[Li+],0.090909091,0.10291887,0.399836408,286.9332984,,,,,,,,,,,,105.6528013,6.26E-05,-4.203125
,,,,,1,doi.org/10.1021/acs.macromol.5b02513,peo-pes,[Cu]SCCCCSCCOCCCCOC[Au],[Cu]SCCCCSCCOCCCCOC[Au],,,,,,0.909090909,0.89708113,,,,,,,,8253.375507,2,33,250.1022881,block_block,,,,,,,,,,,,,,,,,,,,,,,,,,,,,,,,,,,,,,,,,,,,,,TFSI,O=S(=O)([N-]S(=O)(=O)C(F)(F)F)C(F)(F)F.[Li+],0.090909091,0.10291887,0.399836408,286.9332984,,,,,,,,,,,,91.94901668,4.17E-05,-4.380208
,,,,,1,doi.org/10.1021/acs.macromol.5b02513,peo-pes,[Cu]SCCCCSCCOCCCCOC[Au],[Cu]SCCCCSCCOCCCCOC[Au],,,,,,0.909090909,0.89708113,,,,,,,,8253.375507,2,33,250.1022881,block_block,,,,,,,,,,,,,,,,,,,,,,,,,,,,,,,,,,,,,,,,,,,,,,TFSI,O=S(=O)([N-]S(=O)(=O)C(F)(F)F)C(F)(F)F.[Li+],0.090909091,0.10291887,0.399836408,286.9332984,,,,,,,,,,,,78.55573766,2.58E-05,-4.588542
,,,,,1,doi.org/10.1021/acs.macromol.5b02513,peo-pes,[Cu]SCCCCSCCOCCCCOC[Au],[Cu]SCCCCSCCOCCCCOC[Au],,,,,,0.909090909,0.89708113,,,,,,,,8253.375507,2,33,250.1022881,block_block,,,,,,,,,,,,,,,,,,,,,,,,,,,,,,,,,,,,,,,,,,,,,,TFSI,O=S(=O)([N-]S(=O)(=O)C(F)(F)F)C(F)(F)F.[Li+],0.090909091,0.10291887,0.399836408,286.9332984,,,,,,,,,,,,67.01324434,1.78E-05,-4.75
,,,,,1,doi.org/10.1021/acs.macromol.5b02513,peo-pes,[Cu]SCCCCSCCOCCCCOC[Au],[Cu]SCCCCSCCOCCCCOC[Au],,,,,,0.909090909,0.89708113,,,,,,,,8253.375507,2,33,250.1022881,block_block,,,,,,,,,,,,,,,,,,,,,,,,,,,,,,,,,,,,,,,,,,,,,,TFSI,O=S(=O)([N-]S(=O)(=O)C(F)(F)F)C(F)(F)F.[Li+],0.090909091,0.10291887,0.399836408,286.9332984,,,,,,,,,,,,59.05726145,1.21E-05,-4.916667
,,,,,1,doi.org/10.1021/acs.macromol.5b02513,peo-pes,[Cu]SCCCCSCCOCCCCOC[Au],[Cu]SCCCCSCCOCCCCOC[Au],,,,,,0.909090909,0.89708113,,,,,,,,8253.375507,2,33,250.1022881,block_block,,,,,,,,,,,,,,,,,,,,,,,,,,,,,,,,,,,,,,,,,,,,,,TFSI,O=S(=O)([N-]S(=O)(=O)C(F)(F)F)C(F)(F)F.[Li+],0.090909091,0.10291887,0.399836408,286.9332984,,,,,,,,,,,,52.15322327,9.31E-06,-5.03125
,,,,,1,doi.org/10.1021/acs.macromol.5b02513,peo-pes,[Cu]SCCCCSCCOCCCCOC[Au],[Cu]SCCCCSCCOCCCCOC[Au],,,,,,0.909090909,0.89708113,,,,,,,,8253.375507,2,33,250.1022881,block_block,,,,,,,,,,,,,,,,,,,,,,,,,,,,,,,,,,,,,,,,,,,,,,TFSI,O=S(=O)([N-]S(=O)(=O)C(F)(F)F)C(F)(F)F.[Li+],0.090909091,0.10291887,0.399836408,286.9332984,,,,,,,,,,,,46.72655324,6.98E-06,-5.15625
,,,,,1,doi.org/10.1021/acs.macromol.5b02513,peo-pes,[Cu]SCCCCSCCOCCCCOC[Au],[Cu]SCCCCSCCOCCCCOC[Au],,,,,,0.909090909,0.89708113,,,,,,,,8253.375507,2,33,250.1022881,block_block,,,,,,,,,,,,,,,,,,,,,,,,,,,,,,,,,,,,,,,,,,,,,,TFSI,O=S(=O)([N-]S(=O)(=O)C(F)(F)F)C(F)(F)F.[Li+],0.090909091,0.10291887,0.399836408,286.9332984,,,,,,,,,,,,42.64382831,5.62E-06,-5.25
,,,,,1,doi.org/10.1021/acs.macromol.5b02513,peo-pes,[Cu]SCCCCSCCOCCCCOC[Au],[Cu]SCCCCSCCOCCCCOC[Au],,,,,,0.909090909,0.89708113,,,,,,,,8253.375507,2,33,250.1022881,block_block,,,,,,,,,,,,,,,,,,,,,,,,,,,,,,,,,,,,,,,,,,,,,,TFSI,O=S(=O)([N-]S(=O)(=O)C(F)(F)F)C(F)(F)F.[Li+],0.090909091,0.10291887,0.399836408,286.9332984,,,,,,,,,,,,38.41064466,4.53E-06,-5.34375
,,,,,1,doi.org/10.1021/acs.macromol.5b02513,peo-pes,[Cu]SCCCCSCCOCCCCOC[Au],[Cu]SCCCCSCCOCCCCOC[Au],,,,,,0.909090909,0.89708113,,,,,,,,8253.375507,2,33,250.1022881,block_block,,,,,,,,,,,,,,,,,,,,,,,,,,,,,,,,,,,,,,,,,,,,,,TFSI,O=S(=O)([N-]S(=O)(=O)C(F)(F)F)C(F)(F)F.[Li+],0.090909091,0.10291887,0.399836408,286.9332984,,,,,,,,,,,,35.52674908,3.88E-06,-5.411458
,,,,,1,doi.org/10.1021/acs.macromol.5b02513,peo-pes,[Cu]SCCCCSCCOCCCCOC[Au],[Cu]SCCCCSCCOCCCCOC[Au],,,,,,0.909090909,0.89708113,,,,,,,,8253.375507,2,33,250.1022881,block_block,,,,,,,,,,,,,,,,,,,,,,,,,,,,,,,,,,,,,,,,,,,,,,TFSI,O=S(=O)([N-]S(=O)(=O)C(F)(F)F)C(F)(F)F.[Li+],0.090909091,0.10291887,0.399836408,286.9332984,,,,,,,,,,,,33.06203162,3.16E-06,-5.5
,,,,,1,doi.org/10.1021/acs.macromol.5b02513,peo-pes,[Cu]SCCCCSCCOCCCCOC[Au],[Cu]SCCCCSCCOCCCCOC[Au],,,,,,0.909090909,0.89708113,,,,,,,,8253.375507,2,33,250.1022881,block_block,,,,,,,,,,,,,,,,,,,,,,,,,,,,,,,,,,,,,,,,,,,,,,TFSI,O=S(=O)([N-]S(=O)(=O)C(F)(F)F)C(F)(F)F.[Li+],0.090909091,0.10291887,0.399836408,286.9332984,,,,,,,,,,,,30.99781584,2.91E-06,-5.536458
,,,,,1,doi.org/10.1021/acs.macromol.5b02513,peo-pes,[Cu]SCCCCSCCOCCCCOC[Au],[Cu]SCCCCSCCOCCCCOC[Au],,,,,,0.909090909,0.89708113,,,,,,,,8253.375507,2,33,250.1022881,block_block,,,,,,,,,,,,,,,,,,,,,,,,,,,,,,,,,,,,,,,,,,,,,,TFSI,O=S(=O)([N-]S(=O)(=O)C(F)(F)F)C(F)(F)F.[Li+],0.090909091,0.10291887,0.399836408,286.9332984,,,,,,,,,,,,29.67695014,2.58E-06,-5.588542
,,,,,1,doi.org/10.1021/acs.macromol.5b02513,peo-pes,[Cu]SCCCCSCCOCCCCOC[Au],[Cu]SCCCCSCCOCCCCOC[Au],,,,,,0.909090909,0.89708113,,,,,,,,8253.375507,2,33,250.1022881,block_block,,,,,,,,,,,,,,,,,,,,,,,,,,,,,,,,,,,,,,,,,,,,,,TFSI,O=S(=O)([N-]S(=O)(=O)C(F)(F)F)C(F)(F)F.[Li+],0.090909091,0.10291887,0.399836408,286.9332984,,,,,,,,,,,,28.36741655,2.40E-06,-5.619792
,,,,,1,doi.org/10.1021/acs.macromol.5b02513,peo-pes,[Cu]SCCCCSCCOCCCCOC[Au],[Cu]SCCCCSCCOCCCCOC[Au],,,,,,0.909090909,0.89708113,,,,,,,,8253.375507,2,33,250.1022881,block_block,,,,,,,,,,,,,,,,,,,,,,,,,,,,,,,,,,,,,,,,,,,,,,TFSI,O=S(=O)([N-]S(=O)(=O)C(F)(F)F)C(F)(F)F.[Li+],0.090909091,0.10291887,0.399836408,286.9332984,,,,,,,,,,,,27.30440725,2.23E-06,-5.651042
,,,,,1,doi.org/10.1021/acs.macromol.5b02513,peo-pes,[Cu]SCCCCSCCOCCCCOC[Au],[Cu]SCCCCSCCOCCCCOC[Au],,,,,,0.909090909,0.89708113,,,,,,,,8253.375507,2,33,250.1022881,block_block,,,,,,,,,,,,,,,,,,,,,,,,,,,,,,,,,,,,,,,,,,,,,,TFSI,O=S(=O)([N-]S(=O)(=O)C(F)(F)F)C(F)(F)F.[Li+],0.090909091,0.10291887,0.399836408,286.9332984,,,,,,,,,,,,26.36580275,2.13E-06,-5.671875
,,,,,1,doi.org/10.1021/acs.macromol.5b02513,peo-pes,[Cu]SCCCCSCCOCCCCOC[Au],[Cu]SCCCCSCCOCCCCOC[Au],,,,,,0.909090909,0.89708113,,,,,,,,8253.375507,2,33,250.1022881,block_block,,,,,,,,,,,,,,,,,,,,,,,,,,,,,,,,,,,,,,,,,,,,,,TFSI,O=S(=O)([N-]S(=O)(=O)C(F)(F)F)C(F)(F)F.[Li+],0.090909091,0.10291887,0.399836408,286.9332984,,,,,,,,,,,,25.66564419,2.05E-06,-5.6875
,,,,,1,doi.org/10.1021/acs.macromol.5b02513,peo-pes,[Cu]SCCCCSCCOCCCCOC[Au],[Cu]SCCCCSCCOCCCCOC[Au],,,,,,0.909090909,0.89708113,,,,,,,,8253.375507,2,33,250.1022881,block_block,,,,,,,,,,,,,,,,,,,,,,,,,,,,,,,,,,,,,,,,,,,,,,TFSI,O=S(=O)([N-]S(=O)(=O)C(F)(F)F)C(F)(F)F.[Li+],0.090909091,0.10291887,0.399836408,286.9332984,,,,,,,,,,,,24.39050047,1.82E-06,-5.739583
,,,,,1,doi.org/10.1021/acs.macromol.5b02513,peo-pes,[Cu]SCCCCCCSCCOCCCCOC[Au],[Cu]SCCCCCCSCCOCCCCOC[Au],,,,,,0.909090909,0.906483662,,,,,,,,10569.07636,2.1,38,278.1335883,block_block,,,,,,,,,,,,,,,,,,,,,,,,,,,,,,,,,,,,,,,,,,,,,,TFSI,O=S(=O)([N-]S(=O)(=O)C(F)(F)F)C(F)(F)F.[Li+],0.090909091,0.093516338,0.359539459,286.9332984,,,,,,,,,,,,117.6183326,8.16E-05,-4.088542
,,,,,1,doi.org/10.1021/acs.macromol.5b02513,peo-pes,[Cu]SCCCCCCSCCOCCCCOC[Au],[Cu]SCCCCCCSCCOCCCCOC[Au],,,,,,0.909090909,0.906483662,,,,,,,,10569.07636,2.1,38,278.1335883,block_block,,,,,,,,,,,,,,,,,,,,,,,,,,,,,,,,,,,,,,,,,,,,,,TFSI,O=S(=O)([N-]S(=O)(=O)C(F)(F)F)C(F)(F)F.[Li+],0.090909091,0.093516338,0.359539459,286.9332984,,,,,,,,,,,,106.9669924,6.04E-05,-4.21875
,,,,,1,doi.org/10.1021/acs.macromol.5b02513,peo-pes,[Cu]SCCCCCCSCCOCCCCOC[Au],[Cu]SCCCCCCSCCOCCCCOC[Au],,,,,,0.909090909,0.906483662,,,,,,,,10569.07636,2.1,38,278.1335883,block_block,,,,,,,,,,,,,,,,,,,,,,,,,,,,,,,,,,,,,,,,,,,,,,TFSI,O=S(=O)([N-]S(=O)(=O)C(F)(F)F)C(F)(F)F.[Li+],0.090909091,0.093516338,0.359539459,286.9332984,,,,,,,,,,,,93.51985669,3.88E-05,-4.411458
,,,,,1,doi.org/10.1021/acs.macromol.5b02513,peo-pes,[Cu]SCCCCCCSCCOCCCCOC[Au],[Cu]SCCCCCCSCCOCCCCOC[Au],,,,,,0.909090909,0.906483662,,,,,,,,10569.07636,2.1,38,278.1335883,block_block,,,,,,,,,,,,,,,,,,,,,,,,,,,,,,,,,,,,,,,,,,,,,,TFSI,O=S(=O)([N-]S(=O)(=O)C(F)(F)F)C(F)(F)F.[Li+],0.090909091,0.093516338,0.359539459,286.9332984,,,,,,,,,,,,78.87863542,2.46E-05,-4.609375
,,,,,1,doi.org/10.1021/acs.macromol.5b02513,peo-pes,[Cu]SCCCCCCSCCOCCCCOC[Au],[Cu]SCCCCCCSCCOCCCCOC[Au],,,,,,0.909090909,0.906483662,,,,,,,,10569.07636,2.1,38,278.1335883,block_block,,,,,,,,,,,,,,,,,,,,,,,,,,,,,,,,,,,,,,,,,,,,,,TFSI,O=S(=O)([N-]S(=O)(=O)C(F)(F)F)C(F)(F)F.[Li+],0.090909091,0.093516338,0.359539459,286.9332984,,,,,,,,,,,,68.37643876,1.67E-05,-4.776042
,,,,,1,doi.org/10.1021/acs.macromol.5b02513,peo-pes,[Cu]SCCCCCCSCCOCCCCOC[Au],[Cu]SCCCCCCSCCOCCCCOC[Au],,,,,,0.909090909,0.906483662,,,,,,,,10569.07636,2.1,38,278.1335883,block_block,,,,,,,,,,,,,,,,,,,,,,,,,,,,,,,,,,,,,,,,,,,,,,TFSI,O=S(=O)([N-]S(=O)(=O)C(F)(F)F)C(F)(F)F.[Li+],0.090909091,0.093516338,0.359539459,286.9332984,,,,,,,,,,,,59.48944745,1.18E-05,-4.927083
,,,,,1,doi.org/10.1021/acs.macromol.5b02513,peo-pes,[Cu]SCCCCCCSCCOCCCCOC[Au],[Cu]SCCCCCCSCCOCCCCOC[Au],,,,,,0.909090909,0.906483662,,,,,,,,10569.07636,2.1,38,278.1335883,block_block,,,,,,,,,,,,,,,,,,,,,,,,,,,,,,,,,,,,,,,,,,,,,,TFSI,O=S(=O)([N-]S(=O)(=O)C(F)(F)F)C(F)(F)F.[Li+],0.090909091,0.093516338,0.359539459,286.9332984,,,,,,,,,,,,52.56772715,8.76E-06,-5.057292
,,,,,1,doi.org/10.1021/acs.macromol.5b02513,peo-pes,[Cu]SCCCCCCSCCOCCCCOC[Au],[Cu]SCCCCCCSCCOCCCCOC[Au],,,,,,0.909090909,0.906483662,,,,,,,,10569.07636,2.1,38,278.1335883,block_block,,,,,,,,,,,,,,,,,,,,,,,,,,,,,,,,,,,,,,,,,,,,,,TFSI,O=S(=O)([N-]S(=O)(=O)C(F)(F)F)C(F)(F)F.[Li+],0.090909091,0.093516338,0.359539459,286.9332984,,,,,,,,,,,,46.99362924,6.90E-06,-5.161458
,,,,,1,doi.org/10.1021/acs.macromol.5b02513,peo-pes,[Cu]SCCCCCCSCCOCCCCOC[Au],[Cu]SCCCCCCSCCOCCCCOC[Au],,,,,,0.909090909,0.906483662,,,,,,,,10569.07636,2.1,38,278.1335883,block_block,,,,,,,,,,,,,,,,,,,,,,,,,,,,,,,,,,,,,,,,,,,,,,TFSI,O=S(=O)([N-]S(=O)(=O)C(F)(F)F)C(F)(F)F.[Li+],0.090909091,0.093516338,0.359539459,286.9332984,,,,,,,,,,,,42.12461365,5.49E-06,-5.260417
,,,,,1,doi.org/10.1021/acs.macromol.5b02513,peo-pes,[Cu]SCCCCCCSCCOCCCCOC[Au],[Cu]SCCCCCCSCCOCCCCOC[Au],,,,,,0.909090909,0.906483662,,,,,,,,10569.07636,2.1,38,278.1335883,block_block,,,,,,,,,,,,,,,,,,,,,,,,,,,,,,,,,,,,,,,,,,,,,,TFSI,O=S(=O)([N-]S(=O)(=O)C(F)(F)F)C(F)(F)F.[Li+],0.090909091,0.093516338,0.359539459,286.9332984,,,,,,,,,,,,38.91768873,4.59E-06,-5.338542
,,,,,1,doi.org/10.1021/acs.macromol.5b02513,peo-pes,[Cu]SCCCCCCSCCOCCCCOC[Au],[Cu]SCCCCCCSCCOCCCCOC[Au],,,,,,0.909090909,0.906483662,,,,,,,,10569.07636,2.1,38,278.1335883,block_block,,,,,,,,,,,,,,,,,,,,,,,,,,,,,,,,,,,,,,,,,,,,,,TFSI,O=S(=O)([N-]S(=O)(=O)C(F)(F)F)C(F)(F)F.[Li+],0.090909091,0.093516338,0.359539459,286.9332984,,,,,,,,,,,,35.27845524,3.79E-06,-5.421875
,,,,,1,doi.org/10.1021/acs.macromol.5b02513,peo-pes,[Cu]SCCCCCCSCCOCCCCOC[Au],[Cu]SCCCCCCSCCOCCCCOC[Au],,,,,,0.909090909,0.906483662,,,,,,,,10569.07636,2.1,38,278.1335883,block_block,,,,,,,,,,,,,,,,,,,,,,,,,,,,,,,,,,,,,,,,,,,,,,TFSI,O=S(=O)([N-]S(=O)(=O)C(F)(F)F)C(F)(F)F.[Li+],0.090909091,0.093516338,0.359539459,286.9332984,,,,,,,,,,,,33.3067683,3.28E-06,-5.484375
,,,,,1,doi.org/10.1021/acs.macromol.5b02513,peo-pes,[Cu]SCCCCCCSCCOCCCCOC[Au],[Cu]SCCCCCCSCCOCCCCOC[Au],,,,,,0.909090909,0.906483662,,,,,,,,10569.07636,2.1,38,278.1335883,block_block,,,,,,,,,,,,,,,,,,,,,,,,,,,,,,,,,,,,,,,,,,,,,,TFSI,O=S(=O)([N-]S(=O)(=O)C(F)(F)F)C(F)(F)F.[Li+],0.090909091,0.093516338,0.359539459,286.9332984,,,,,,,,,,,,30.99781584,2.98E-06,-5.526042
,,,,,1,doi.org/10.1021/acs.macromol.5b02513,peo-pes,[Cu]SCCCCCCSCCOCCCCOC[Au],[Cu]SCCCCCCSCCOCCCCOC[Au],,,,,,0.909090909,0.906483662,,,,,,,,10569.07636,2.1,38,278.1335883,block_block,,,,,,,,,,,,,,,,,,,,,,,,,,,,,,,,,,,,,,,,,,,,,,TFSI,O=S(=O)([N-]S(=O)(=O)C(F)(F)F)C(F)(F)F.[Li+],0.090909091,0.093516338,0.359539459,286.9332984,,,,,,,,,,,,29.31862795,2.77E-06,-5.557292
,,,,,1,doi.org/10.1021/acs.macromol.5b02513,peo-pes,[Cu]SCCCCCCSCCOCCCCOC[Au],[Cu]SCCCCCCSCCOCCCCOC[Au],,,,,,0.909090909,0.906483662,,,,,,,,10569.07636,2.1,38,278.1335883,block_block,,,,,,,,,,,,,,,,,,,,,,,,,,,,,,,,,,,,,,,,,,,,,,TFSI,O=S(=O)([N-]S(=O)(=O)C(F)(F)F)C(F)(F)F.[Li+],0.090909091,0.093516338,0.359539459,286.9332984,,,,,,,,,,,,28.13050239,2.49E-06,-5.604167
,,,,,1,doi.org/10.1021/acs.macromol.5b02513,peo-pes,[Cu]SCCCCCCSCCOCCCCOC[Au],[Cu]SCCCCCCSCCOCCCCOC[Au],,,,,,0.909090909,0.906483662,,,,,,,,10569.07636,2.1,38,278.1335883,block_block,,,,,,,,,,,,,,,,,,,,,,,,,,,,,,,,,,,,,,,,,,,,,,TFSI,O=S(=O)([N-]S(=O)(=O)C(F)(F)F)C(F)(F)F.[Li+],0.090909091,0.093516338,0.359539459,286.9332984,,,,,,,,,,,,27.18673755,2.40E-06,-5.619792
,,,,,1,doi.org/10.1021/acs.macromol.5b02513,peo-pes,[Cu]SCCCCCCSCCOCCCCOC[Au],[Cu]SCCCCCCSCCOCCCCOC[Au],,,,,,0.909090909,0.906483662,,,,,,,,10569.07636,2.1,38,278.1335883,block_block,,,,,,,,,,,,,,,,,,,,,,,,,,,,,,,,,,,,,,,,,,,,,,TFSI,O=S(=O)([N-]S(=O)(=O)C(F)(F)F)C(F)(F)F.[Li+],0.090909091,0.093516338,0.359539459,286.9332984,,,,,,,,,,,,26.36580275,2.23E-06,-5.651042
,,,,,1,doi.org/10.1021/acs.macromol.5b02513,peo-pes,[Cu]SCCCCCCSCCOCCCCOC[Au],[Cu]SCCCCCCSCCOCCCCOC[Au],,,,,,0.909090909,0.906483662,,,,,,,,10569.07636,2.1,38,278.1335883,block_block,,,,,,,,,,,,,,,,,,,,,,,,,,,,,,,,,,,,,,,,,,,,,,TFSI,O=S(=O)([N-]S(=O)(=O)C(F)(F)F)C(F)(F)F.[Li+],0.090909091,0.093516338,0.359539459,286.9332984,,,,,,,,,,,,25.66564419,2.13E-06,-5.671875
,,,,,1,doi.org/10.1021/acs.macromol.5b02513,peo-pes,[Cu]SCCCCCCSCCOCCCCOC[Au],[Cu]SCCCCCCSCCOCCCCOC[Au],,,,,,0.909090909,0.906483662,,,,,,,,10569.07636,2.1,38,278.1335883,block_block,,,,,,,,,,,,,,,,,,,,,,,,,,,,,,,,,,,,,,,,,,,,,,TFSI,O=S(=O)([N-]S(=O)(=O)C(F)(F)F)C(F)(F)F.[Li+],0.090909091,0.093516338,0.359539459,286.9332984,,,,,,,,,,,,24.73723479,1.98E-06,-5.703125
,,,,,1,doi.org/10.1021/acs.macromol.5b02513,peo-pes,[Cu]SCCCCCCCCSCCOCCCCOC[Au],[Cu]SCCCCCCCCSCCOCCCCOC[Au],,,,,,0.909090909,0.914312003,,,,,,,,12552.76042,1.8,41,306.1648884,block_block,,,,,,,,,,,,,,,,,,,,,,,,,,,,,,,,,,,,,,,,,,,,,,TFSI,O=S(=O)([N-]S(=O)(=O)C(F)(F)F)C(F)(F)F.[Li+],0.090909091,0.085687997,0.326621387,286.9332984,,,,,,,,,,,,115.8347304,3.09E-05,-4.510417
,,,,,1,doi.org/10.1021/acs.macromol.5b02513,peo-pes,[Cu]SCCCCCCCCSCCOCCCCOC[Au],[Cu]SCCCCCCCCSCCOCCCCOC[Au],,,,,,0.909090909,0.914312003,,,,,,,,12552.76042,1.8,41,306.1648884,block_block,,,,,,,,,,,,,,,,,,,,,,,,,,,,,,,,,,,,,,,,,,,,,,TFSI,O=S(=O)([N-]S(=O)(=O)C(F)(F)F)C(F)(F)F.[Li+],0.090909091,0.085687997,0.326621387,286.9332984,,,,,,,,,,,,114.2628031,2.77E-05,-4.557292
,,,,,1,doi.org/10.1021/acs.macromol.5b02513,peo-pes,[Cu]SCCCCCCCCSCCOCCCCOC[Au],[Cu]SCCCCCCCCSCCOCCCCOC[Au],,,,,,0.909090909,0.914312003,,,,,,,,12552.76042,1.8,41,306.1648884,block_block,,,,,,,,,,,,,,,,,,,,,,,,,,,,,,,,,,,,,,,,,,,,,,TFSI,O=S(=O)([N-]S(=O)(=O)C(F)(F)F)C(F)(F)F.[Li+],0.090909091,0.085687997,0.326621387,286.9332984,,,,,,,,,,,,104.1620741,2.03E-05,-4.692708
,,,,,1,doi.org/10.1021/acs.macromol.5b02513,peo-pes,[Cu]SCCCCCCCCSCCOCCCCOC[Au],[Cu]SCCCCCCCCSCCOCCCCOC[Au],,,,,,0.909090909,0.914312003,,,,,,,,12552.76042,1.8,41,306.1648884,block_block,,,,,,,,,,,,,,,,,,,,,,,,,,,,,,,,,,,,,,,,,,,,,,TFSI,O=S(=O)([N-]S(=O)(=O)C(F)(F)F)C(F)(F)F.[Li+],0.090909091,0.085687997,0.326621387,286.9332984,,,,,,,,,,,,90.73645287,1.30E-05,-4.885417
