Repository: zjurillpolymer/SPE_prediction

# SPE Prediction

Polymer electrolyte conductivity prediction using graph neural networks.

## Data

Data from [ChemPropPred](https://github.com/learningmatter-mit/Chem-prop-pred) — polymer electrolyte conductivity measurements including SMILES, conductivity (log S/cm), molecular weight, salt concentration, and temperature.

- `data/clean_train_data.csv` — cleaned training data
- `data/PolymerElectrolyteData.csv` — full raw dataset
- `data/PolyInfo_8salts.csv` / `data/polyinfo_5salts_4conc.csv` — PolyInfo polymer database with salt additives

File: data/PolymerElectrolyteData.csv (part 24 of 154)
Notes,Compound Notebook Name,Date Copied to Master Database,Data Recorded By,Seshadri Group,Oyaizu Group,DOI,Solvent 1 (S1),S1 SMILES,S1 SMILES 1,S1 SMILES 2,S1 SMILES 3,S1 Big SMILES,S1 End Group 1,S1 End Group 2,S1 Mol %,S1 Weight %,S1 SMILES 1 Mol %,S1 SMILES 2 Mol %,S1 SMILES 3 Mol %,S1 Molar Ratio,S1 Weight Ratio,S1 Mw,S1 Mn,S1 Mn or Mw,S1 Mw/Mn,S1 DOP,S1 Molar Mass (g/mol),S1 Type,S1 Block Mol Weight,Solvent 2 (S2),S2 SMILES,S2 SMILES 1,S2 SMILES 2,S2 Mol %,S2 Weight %,S2 SMILES 1 Mol %,S2 SMILES 2 Mol %,S2 Molar Ratio,S2 Weight Ratio,S2 Mw,S2 Mn,S2 Mn or Mw,S2 Mw/Mn,S2 DOP,S2 Molar Mass (g/mol),S2 Type,Solvent 3 (S3),S3 SMILES,S3 SMILES 1,S3 Mol %,S3 Weight %,S3 Molar Ratio,S3 Weight Ratio,S3 Mw,S3 Mn,S3 Mn or Mw,S3 Mw/Mn,S3 DOP,S3 Molar Mass (g/mol),S3 Type,Solvent 4 (S4),S4 SMILES,S4 Mol %,S4 Weight %,S4 Molar Ratio,S4 Weight Ratio,S4 Mw,S4 Mn,S4 Mn or Mw,S4 Mw/Mn,S4 DOP,S4 Molar Mass (g/mol),S4 Type,Salt 1,Salt1 SMILES,Salt1 Mol %,Salt1 Weight %,Salt1 Molality (mol salt/kg polymer),Salt1 Molar Mass (g/mol),Salt 2,Salt2 SMILES,Salt2 Mol %,Salt2 Weight %,Salt2 Molality (mol salt/kg polymer),Salt2 Molar Mass (g/mol),Inorganic Material 1 (IM1),IM1 Weight %,IM1 Particle Size (nm),Tg (oC),Heating Rate (K/min),Temperature (oC),Conductivity (S/cm),log Conductivity (S/cm)
,,,,,1,doi.org/10.1021/acs.macromol.5b02513,peo-pes,[Cu]SCCCCCCCCSCCOCCCCOC[Au],[Cu]SCCCCCCCCSCCOCCCCOC[Au],,,,,,0.909090909,0.914312003,,,,,,,,12552.76042,1.8,41,306.1648884,block_block,,,,,,,,,,,,,,,,,,,,,,,,,,,,,,,,,,,,,,,,,,,,,,TFSI,O=S(=O)([N-]S(=O)(=O)C(F)(F)F)C(F)(F)F.[Li+],0.090909091,0.085687997,0.326621387,286.9332984,,,,,,,,,,,,76.95046133,8.35E-06,-5.078125
,,,,,1,doi.org/10.1021/acs.macromol.5b02513,peo-pes,[Cu]SCCCCCCCCSCCOCCCCOC[Au],[Cu]SCCCCCCCCSCCOCCCCOC[Au],,,,,,0.909090909,0.914312003,,,,,,,,12552.76042,1.8,41,306.1648884,block_block,,,,,,,,,,,,,,,,,,,,,,,,,,,,,,,,,,,,,,,,,,,,,,TFSI,O=S(=O)([N-]S(=O)(=O)C(F)(F)F)C(F)(F)F.[Li+],0.090909091,0.085687997,0.326621387,286.9332984,,,,,,,,,,,,66.41087987,5.62E-06,-5.25
,,,,,1,doi.org/10.1021/acs.macromol.5b02513,peo-pes,[Cu]SCCCCCCCCSCCOCCCCOC[Au],[Cu]SCCCCCCCCSCCOCCCCOC[Au],,,,,,0.909090909,0.914312003,,,,,,,,12552.76042,1.8,41,306.1648884,block_block,,,,,,,,,,,,,,,,,,,,,,,,,,,,,,,,,,,,,,,,,,,,,,TFSI,O=S(=O)([N-]S(=O)(=O)C(F)(F)F)C(F)(F)F.[Li+],0.090909091,0.085687997,0.326621387,286.9332984,,,,,,,,,,,,57.91005429,3.92E-06,-5.40625
,,,,,1,doi.org/10.1021/acs.macromol.5b02513,peo-pes,[Cu]SCCCCCCCCSCCOCCCCOC[Au],[Cu]SCCCCCCCCSCCOCCCCOC[Au],,,,,,0.909090909,0.914312003,,,,,,,,12552.76042,1.8,41,306.1648884,block_block,,,,,,,,,,,,,,,,,,,,,,,,,,,,,,,,,,,,,,,,,,,,,,TFSI,O=S(=O)([N-]S(=O)(=O)C(F)(F)F)C(F)(F)F.[Li+],0.090909091,0.085687997,0.326621387,286.9332984,,,,,,,,,,,,51.73987858,3.05E-06,-5.515625
,,,,,1,doi.org/10.1021/acs.macromol.5b02513,peo-pes,[Cu]SCCCCCCCCSCCOCCCCOC[Au],[Cu]SCCCCCCCCSCCOCCCCOC[Au],,,,,,0.909090909,0.914312003,,,,,,,,12552.76042,1.8,41,306.1648884,block_block,,,,,,,,,,,,,,,,,,,,,,,,,,,,,,,,,,,,,,,,,,,,,,TFSI,O=S(=O)([N-]S(=O)(=O)C(F)(F)F)C(F)(F)F.[Li+],0.090909091,0.085687997,0.326621387,286.9332984,,,,,,,,,,,,46.59318228,2.37E-06,-5.625
,,,,,1,doi.org/10.1021/acs.macromol.5b02513,peo-pes,[Cu]SCCCCCCCCSCCOCCCCOC[Au],[Cu]SCCCCCCCCSCCOCCCCOC[Au],,,,,,0.909090909,0.914312003,,,,,,,,12552.76042,1.8,41,306.1648884,block_block,,,,,,,,,,,,,,,,,,,,,,,,,,,,,,,,,,,,,,,,,,,,,,TFSI,O=S(=O)([N-]S(=O)(=O)C(F)(F)F)C(F)(F)F.[Li+],0.090909091,0.085687997,0.326621387,286.9332984,,,,,,,,,,,,41.99505181,1.82E-06,-5.739583
,,,,,1,doi.org/10.1021/acs.macromol.5b02513,peo-pes,[Cu]SCCCCCCCCSCCOCCCCOC[Au],[Cu]SCCCCCCCCSCCOCCCCOC[Au],,,,,,0.909090909,0.914312003,,,,,,,,12552.76042,1.8,41,306.1648884,block_block,,,,,,,,,,,,,,,,,,,,,,,,,,,,,,,,,,,,,,,,,,,,,,TFSI,O=S(=O)([N-]S(=O)(=O)C(F)(F)F)C(F)(F)F.[Li+],0.090909091,0.085687997,0.326621387,286.9332984,,,,,,,,,,,,38.41064466,1.54E-06,-5.8125
,,,,,1,doi.org/10.1021/acs.macromol.5b02513,peo-pes,[Cu]SCCCCCCCCSCCOCCCCOC[Au],[Cu]SCCCCCCCCSCCOCCCCOC[Au],,,,,,0.909090909,0.914312003,,,,,,,,12552.76042,1.8,41,306.1648884,block_block,,,,,,,,,,,,,,,,,,,,,,,,,,,,,,,,,,,,,,,,,,,,,,TFSI,O=S(=O)([N-]S(=O)(=O)C(F)(F)F)C(F)(F)F.[Li+],0.090909091,0.085687997,0.326621387,286.9332984,,,,,,,,,,,,34.90685744,1.30E-06,-5.885417
,,,,,1,doi.org/10.1021/acs.macromol.5b02513,peo-pes,[Cu]SCCCCCCCCSCCOCCCCOC[Au],[Cu]SCCCCCCCCSCCOCCCCOC[Au],,,,,,0.909090909,0.914312003,,,,,,,,12552.76042,1.8,41,306.1648884,block_block,,,,,,,,,,,,,,,,,,,,,,,,,,,,,,,,,,,,,,,,,,,,,,TFSI,O=S(=O)([N-]S(=O)(=O)C(F)(F)F)C(F)(F)F.[Li+],0.090909091,0.085687997,0.326621387,286.9332984,,,,,,,,,,,,32.6957522,1.13E-06,-5.947917
,,,,,1,doi.org/10.1021/acs.macromol.5b02513,peo-pes,[Cu]SCCCCCCCCSCCOCCCCOC[Au],[Cu]SCCCCCCCCSCCOCCCCOC[Au],,,,,,0.909090909,0.914312003,,,,,,,,12552.76042,1.8,41,306.1648884,block_block,,,,,,,,,,,,,,,,,,,,,,,,,,,,,,,,,,,,,,,,,,,,,,TFSI,O=S(=O)([N-]S(=O)(=O)C(F)(F)F)C(F)(F)F.[Li+],0.090909091,0.085687997,0.326621387,286.9332984,,,,,,,,,,,,30.63645513,1.01E-06,-5.994792
,,,,,1,doi.org/10.1021/acs.macromol.5b02513,peo-pes,[Cu]SCCCCCCCCSCCOCCCCOC[Au],[Cu]SCCCCCCCCSCCOCCCCOC[Au],,,,,,0.909090909,0.914312003,,,,,,,,12552.76042,1.8,41,306.1648884,block_block,,,,,,,,,,,,,,,,,,,,,,,,,,,,,,,,,,,,,,,,,,,,,,TFSI,O=S(=O)([N-]S(=O)(=O)C(F)(F)F)C(F)(F)F.[Li+],0.090909091,0.085687997,0.326621387,286.9332984,,,,,,,,,,,,29.19937559,8.66E-07,-6.0625
,,,,,1,doi.org/10.1021/acs.macromol.5b02513,peo-pes,[Cu]SCCCCCCCCSCCOCCCCOC[Au],[Cu]SCCCCCCCCSCCOCCCCOC[Au],,,,,,0.909090909,0.914312003,,,,,,,,12552.76042,1.8,41,306.1648884,block_block,,,,,,,,,,,,,,,,,,,,,,,,,,,,,,,,,,,,,,,,,,,,,,TFSI,O=S(=O)([N-]S(=O)(=O)C(F)(F)F)C(F)(F)F.[Li+],0.090909091,0.085687997,0.326621387,286.9332984,,,,,,,,,,,,27.65787972,8.25E-07,-6.083333
,,,,,1,doi.org/10.1021/acs.macromol.5b02513,peo-pes,[Cu]SCCCCCCCCSCCOCCCCOC[Au],[Cu]SCCCCCCCCSCCOCCCCOC[Au],,,,,,0.909090909,0.914312003,,,,,,,,12552.76042,1.8,41,306.1648884,block_block,,,,,,,,,,,,,,,,,,,,,,,,,,,,,,,,,,,,,,,,,,,,,,TFSI,O=S(=O)([N-]S(=O)(=O)C(F)(F)F)C(F)(F)F.[Li+],0.090909091,0.085687997,0.326621387,286.9332984,,,,,,,,,,,,26.59985874,7.77E-07,-6.109375
,,,,,1,doi.org/10.1021/acs.macromol.5b02513,peo-pes,[Cu]SCCCCCCCCSCCOCCCCOC[Au],[Cu]SCCCCCCCCSCCOCCCCOC[Au],,,,,,0.909090909,0.914312003,,,,,,,,12552.76042,1.8,41,306.1648884,block_block,,,,,,,,,,,,,,,,,,,,,,,,,,,,,,,,,,,,,,,,,,,,,,TFSI,O=S(=O)([N-]S(=O)(=O)C(F)(F)F)C(F)(F)F.[Li+],0.090909091,0.085687997,0.326621387,286.9332984,,,,,,,,,,,,26.01526907,7.23E-07,-6.140625
,,,,,1,doi.org/10.1021/acs.macromol.5b02513,peo-pes,[Cu]SCCCCCCCCSCCOCCCCOC[Au],[Cu]SCCCCCCCCSCCOCCCCOC[Au],,,,,,0.909090909,0.914312003,,,,,,,,12552.76042,1.8,41,306.1648884,block_block,,,,,,,,,,,,,,,,,,,,,,,,,,,,,,,,,,,,,,,,,,,,,,TFSI,O=S(=O)([N-]S(=O)(=O)C(F)(F)F)C(F)(F)F.[Li+],0.090909091,0.085687997,0.326621387,286.9332984,,,,,,,,,,,,25.43295515,7.23E-07,-6.140625
,,,,,1,doi.org/10.1021/acs.macromol.5b02513,peo-pes,[Cu]SCCCCCCCCSCCOCCCCOC[Au],[Cu]SCCCCCCCCSCCOCCCCOC[Au],,,,,,0.909090909,0.914312003,,,,,,,,12552.76042,1.8,41,306.1648884,block_block,,,,,,,,,,,,,,,,,,,,,,,,,,,,,,,,,,,,,,,,,,,,,,TFSI,O=S(=O)([N-]S(=O)(=O)C(F)(F)F)C(F)(F)F.[Li+],0.090909091,0.085687997,0.326621387,286.9332984,,,,,,,,,,,,24.85299255,6.19E-07,-6.208333
,,,,,1,doi.org/10.1021/acs.macromol.5b02513,peo-pes,[Cu]SCCCCCCCCSCCOCCCCOC[Au],[Cu]SCCCCCCCCSCCOCCCCOC[Au],,,,,,0.909090909,0.914312003,,,,,,,,12552.76042,1.8,41,306.1648884,block_block,,,,,,,,,,,,,,,,,,,,,,,,,,,,,,,,,,,,,,,,,,,,,,TFSI,O=S(=O)([N-]S(=O)(=O)C(F)(F)F)C(F)(F)F.[Li+],0.090909091,0.085687997,0.326621387,286.9332984,,,,,,,,,,,,24.27519013,4.93E-07,-6.307292
,,,,,1,doi.org/10.1021/acs.macromol.5b02513,peo-pes,[Cu]SCCSCCOCCOCCOC[Au],[Cu]SCCSCCOCCOCCOC[Au],,,,,,0.909090909,0.89243735,,,,,,,,11189.09742,1.7,47,238.0659026,block_block,,,,,,,,,,,,,,,,,,,,,,,,,,,,,,,,,,,,,,,,,,,,,,TFSI,O=S(=O)([N-]S(=O)(=O)C(F)(F)F)C(F)(F)F.[Li+],0.090909091,0.10756265,0.420051756,286.9332984,,,,,,,,,,,,116.5260779,0.000214025,-3.669535
,,,,,1,doi.org/10.1021/acs.macromol.5b02513,peo-pes,[Cu]SCCSCCOCCOCCOC[Au],[Cu]SCCSCCOCCOCCOC[Au],,,,,,0.909090909,0.89243735,,,,,,,,11189.09742,1.7,47,238.0659026,block_block,,,,,,,,,,,,,,,,,,,,,,,,,,,,,,,,,,,,,,,,,,,,,,TFSI,O=S(=O)([N-]S(=O)(=O)C(F)(F)F)C(F)(F)F.[Li+],0.090909091,0.10756265,0.420051756,286.9332984,,,,,,,,,,,,113.7846111,0.000192306,-3.716007
,,,,,1,doi.org/10.1021/acs.macromol.5b02513,peo-pes,[Cu]SCCSCCOCCOCCOC[Au],[Cu]SCCSCCOCCOCCOC[Au],,,,,,0.909090909,0.89243735,,,,,,,,11189.09742,1.7,47,238.0659026,block_block,,,,,,,,,,,,,,,,,,,,,,,,,,,,,,,,,,,,,,,,,,,,,,TFSI,O=S(=O)([N-]S(=O)(=O)C(F)(F)F)C(F)(F)F.[Li+],0.090909091,0.10756265,0.420051756,286.9332984,,,,,,,,,,,,99.55085501,0.000126844,-3.89673
,,,,,1,doi.org/10.1021/acs.macromol.5b02513,peo-pes,[Cu]SCCSCCOCCOCCOC[Au],[Cu]SCCSCCOCCOCCOC[Au],,,,,,0.909090909,0.89243735,,,,,,,,11189.09742,1.7,47,238.0659026,block_block,,,,,,,,,,,,,,,,,,,,,,,,,,,,,,,,,,,,,,,,,,,,,,TFSI,O=S(=O)([N-]S(=O)(=O)C(F)(F)F)C(F)(F)F.[Li+],0.090909091,0.10756265,0.420051756,286.9332984,,,,,,,,,,,,84.15862282,8.07E-05,-4.092943
,,,,,1,doi.org/10.1021/acs.macromol.5b02513,peo-pes,[Cu]SCCSCCOCCOCCOC[Au],[Cu]SCCSCCOCCOCCOC[Au],,,,,,0.909090909,0.89243735,,,,,,,,11189.09742,1.7,47,238.0659026,block_block,,,,,,,,,,,,,,,,,,,,,,,,,,,,,,,,,,,,,,,,,,,,,,TFSI,O=S(=O)([N-]S(=O)(=O)C(F)(F)F)C(F)(F)F.[Li+],0.090909091,0.10756265,0.420051756,286.9332984,,,,,,,,,,,,70.59998926,4.78E-05,-4.320138
,,,,,1,doi.org/10.1021/acs.macromol.5b02513,peo-pes,[Cu]SCCSCCOCCOCCOC[Au],[Cu]SCCSCCOCCOCCOC[Au],,,,,,0.909090909,0.89243735,,,,,,,,11189.09742,1.7,47,238.0659026,block_block,,,,,,,,,,,,,,,,,,,,,,,,,,,,,,,,,,,,,,,,,,,,,,TFSI,O=S(=O)([N-]S(=O)(=O)C(F)(F)F)C(F)(F)F.[Li+],0.090909091,0.10756265,0.420051756,286.9332984,,,,,,,,,,,,60.9064542,3.12E-05,-4.506024
,,,,,1,doi.org/10.1021/acs.macromol.5b02513,peo-pes,[Cu]SCCSCCOCCOCCOC[Au],[Cu]SCCSCCOCCOCCOC[Au],,,,,,0.909090909,0.89243735,,,,,,,,11189.09742,1.7,47,238.0659026,block_block,,,,,,,,,,,,,,,,,,,,,,,,,,,,,,,,,,,,,,,,,,,,,,TFSI,O=S(=O)([N-]S(=O)(=O)C(F)(F)F)C(F)(F)F.[Li+],0.090909091,0.10756265,0.420051756,286.9332984,,,,,,,,,,,,52.43134992,1.99E-05,-4.702238
,,,,,1,doi.org/10.1021/acs.macromol.5b02513,peo-pes,[Cu]SCCSCCOCCOCCOC[Au],[Cu]SCCSCCOCCOCCOC[Au],,,,,,0.909090909,0.89243735,,,,,,,,11189.09742,1.7,47,238.0659026,block_block,,,,,,,,,,,,,,,,,,,,,,,,,,,,,,,,,,,,,,,,,,,,,,TFSI,O=S(=O)([N-]S(=O)(=O)C(F)(F)F)C(F)(F)F.[Li+],0.090909091,0.10756265,0.420051756,286.9332984,,,,,,,,,,,,45.42675199,1.44E-05,-4.841652
,,,,,1,doi.org/10.1021/acs.macromol.5b02513,peo-pes,[Cu]SCCSCCOCCOCCOC[Au],[Cu]SCCSCCOCCOCCOC[Au],,,,,,0.909090909,0.89243735,,,,,,,,11189.09742,1.7,47,238.0659026,block_block,,,,,,,,,,,,,,,,,,,,,,,,,,,,,,,,,,,,,,,,,,,,,,TFSI,O=S(=O)([N-]S(=O)(=O)C(F)(F)F)C(F)(F)F.[Li+],0.090909091,0.10756265,0.420051756,286.9332984,,,,,,,,,,,,40.62342985,1.02E-05,-4.991394
,,,,,1,doi.org/10.1021/acs.macromol.5b02513,peo-pes,[Cu]SCCSCCOCCOCCOC[Au],[Cu]SCCSCCOCCOCCOC[Au],,,,,,0.909090909,0.89243735,,,,,,,,11189.09742,1.7,47,238.0659026,block_block,,,,,,,,,,,,,,,,,,,,,,,,,,,,,,,,,,,,,,,,,,,,,,TFSI,O=S(=O)([N-]S(=O)(=O)C(F)(F)F)C(F)(F)F.[Li+],0.090909091,0.10756265,0.420051756,286.9332984,,,,,,,,,,,,36.70912874,7.58E-06,-5.120482
,,,,,1,doi.org/10.1021/acs.macromol.5b02513,peo-pes,[Cu]SCCSCCOCCOCCOC[Au],[Cu]SCCSCCOCCOCCOC[Au],,,,,,0.909090909,0.89243735,,,,,,,,11189.09742,1.7,47,238.0659026,block_block,,,,,,,,,,,,,,,,,,,,,,,,,,,,,,,,,,,,,,,,,,,,,,TFSI,O=S(=O)([N-]S(=O)(=O)C(F)(F)F)C(F)(F)F.[Li+],0.090909091,0.10756265,0.420051756,286.9332984,,,,,,,,,,,,33.13481118,6.26E-06,-5.203098
,,,,,1,doi.org/10.1021/acs.macromol.5b02513,peo-pes,[Cu]SCCSCCOCCOCCOC[Au],[Cu]SCCSCCOCCOCCOC[Au],,,,,,0.909090909,0.89243735,,,,,,,,11189.09742,1.7,47,238.0659026,block_block,,,,,,,,,,,,,,,,,,,,,,,,,,,,,,,,,,,,,,,,,,,,,,TFSI,O=S(=O)([N-]S(=O)(=O)C(F)(F)F)C(F)(F)F.[Li+],0.090909091,0.10756265,0.420051756,286.9332984,,,,,,,,,,,,30.35809835,5.06E-06,-5.296041
,,,,,1,doi.org/10.1021/acs.macromol.5b02513,peo-pes,[Cu]SCCSCCOCCOCCOC[Au],[Cu]SCCSCCOCCOCCOC[Au],,,,,,0.909090909,0.89243735,,,,,,,,11189.09742,1.7,47,238.0659026,block_block,,,,,,,,,,,,,,,,,,,,,,,,,,,,,,,,,,,,,,,,,,,,,,TFSI,O=S(=O)([N-]S(=O)(=O)C(F)(F)F)C(F)(F)F.[Li+],0.090909091,0.10756265,0.420051756,286.9332984,,,,,,,,,,,,28.57411192,4.28E-06,-5.36833
,,,,,1,doi.org/10.1021/acs.macromol.5b02513,peo-pes,[Cu]SCCSCCOCCOCCOC[Au],[Cu]SCCSCCOCCOCCOC[Au],,,,,,0.909090909,0.89243735,,,,,,,,11189.09742,1.7,47,238.0659026,block_block,,,,,,,,,,,,,,,,,,,,,,,,,,,,,,,,,,,,,,,,,,,,,,TFSI,O=S(=O)([N-]S(=O)(=O)C(F)(F)F)C(F)(F)F.[Li+],0.090909091,0.10756265,0.420051756,286.9332984,,,,,,,,,,,,26.81106505,3.67E-06,-5.435456
,,,,,1,doi.org/10.1021/acs.macromol.5b02513,peo-pes,[Cu]SCCSCCOCCOCCOC[Au],[Cu]SCCSCCOCCOCCOC[Au],,,,,,0.909090909,0.89243735,,,,,,,,11189.09742,1.7,47,238.0659026,block_block,,,,,,,,,,,,,,,,,,,,,,,,,,,,,,,,,,,,,,,,,,,,,,TFSI,O=S(=O)([N-]S(=O)(=O)C(F)(F)F)C(F)(F)F.[Li+],0.090909091,0.10756265,0.420051756,286.9332984,,,,,,,,,,,,25.87911228,3.30E-06,-5.481928
,,,,,1,doi.org/10.1021/acs.macromol.5b02513,peo-pes,[Cu]SCCSCCOCCOCCOC[Au],[Cu]SCCSCCOCCOCCOC[Au],,,,,,0.909090909,0.89243735,,,,,,,,11189.09742,1.7,47,238.0659026,block_block,,,,,,,,,,,,,,,,,,,,,,,,,,,,,,,,,,,,,,,,,,,,,,TFSI,O=S(=O)([N-]S(=O)(=O)C(F)(F)F)C(F)(F)F.[Li+],0.090909091,0.10756265,0.420051756,286.9332984,,,,,,,,,,,,24.60711476,3.00E-06,-5.523236
,,,,,1,doi.org/10.1021/acs.macromol.5b02513,peo-pes,[Cu]SCCSCCOCCOCCOC[Au],[Cu]SCCSCCOCCOCCOC[Au],,,,,,0.909090909,0.89243735,,,,,,,,11189.09742,1.7,47,238.0659026,block_block,,,,,,,,,,,,,,,,,,,,,,,,,,,,,,,,,,,,,,,,,,,,,,TFSI,O=S(=O)([N-]S(=O)(=O)C(F)(F)F)C(F)(F)F.[Li+],0.090909091,0.10756265,0.420051756,286.9332984,,,,,,,,,,,,23.80337713,2.76E-06,-5.55938
,,,,,1,doi.org/10.1021/acs.macromol.5b02513,peo-pes,[Cu]SCCSCCOCCOCCOC[Au],[Cu]SCCSCCOCCOCCOC[Au],,,,,,0.909090909,0.89243735,,,,,,,,11189.09742,1.7,47,238.0659026,block_block,,,,,,,,,,,,,,,,,,,,,,,,,,,,,,,,,,,,,,,,,,,,,,TFSI,O=S(=O)([N-]S(=O)(=O)C(F)(F)F)C(F)(F)F.[Li+],0.090909091,0.10756265,0.420051756,286.9332984,,,,,,,,,,,,22.54894063,2.51E-06,-5.600688
,,,,,1,doi.org/10.1021/acs.macromol.5b02513,peo-pes,[Cu]SCCSCCSCCOCCOCCOC[Au],[Cu]SCCSCCSCCOCCOCCOC[Au],,,,,,0.909090909,0.912189065,,,,,,,,11624.70168,1.7,39,298.0692738,block_block,,,,,,,,,,,,,,,,,,,,,,,,,,,,,,,,,,,,,,,,,,,,,,TFSI,O=S(=O)([N-]S(=O)(=O)C(F)(F)F)C(F)(F)F.[Li+],0.090909091,0.087810935,0.335492479,286.9332984,,,,,,,,,,,,110.8899156,4.67E-05,-4.330465
,,,,,1,doi.org/10.1021/acs.macromol.5b02513,peo-pes,[Cu]SCCSCCSCCOCCOCCOC[Au],[Cu]SCCSCCSCCOCCOCCOC[Au],,,,,,0.909090909,0.912189065,,,,,,,,11624.70168,1.7,39,298.0692738,block_block,,,,,,,,,,,,,,,,,,,,,,,,,,,,,,,,,,,,,,,,,,,,,,TFSI,O=S(=O)([N-]S(=O)(=O)C(F)(F)F)C(F)(F)F.[Li+],0.090909091,0.087810935,0.335492479,286.9332984,,,,,,,,,,,,108.0380641,4.05E-05,-4.392427
,,,,,1,doi.org/10.1021/acs.macromol.5b02513,peo-pes,[Cu]SCCSCCSCCOCCOCCOC[Au],[Cu]SCCSCCSCCOCCOCCOC[Au],,,,,,0.909090909,0.912189065,,,,,,,,11624.70168,1.7,39,298.0692738,block_block,,,,,,,,,,,,,,,,,,,,,,,,,,,,,,,,,,,,,,,,,,,,,,TFSI,O=S(=O)([N-]S(=O)(=O)C(F)(F)F)C(F)(F)F.[Li+],0.090909091,0.087810935,0.335492479,286.9332984,,,,,,,,,,,,94.91884949,2.64E-05,-4.578313
,,,,,1,doi.org/10.1021/acs.macromol.5b02513,peo-pes,[Cu]SCCSCCSCCOCCOCCOC[Au],[Cu]SCCSCCSCCOCCOCCOC[Au],,,,,,0.909090909,0.912189065,,,,,,,,11624.70168,1.7,39,298.0692738,block_block,,,,,,,,,,,,,,,,,,,,,,,,,,,,,,,,,,,,,,,,,,,,,,TFSI,O=S(=O)([N-]S(=O)(=O)C(F)(F)F)C(F)(F)F.[Li+],0.090909091,0.087810935,0.335492479,286.9332984,,,,,,,,,,,,79.57559888,1.47E-05,-4.831325
,,,,,1,doi.org/10.1021/acs.macromol.5b02513,peo-pes,[Cu]SCCSCCSCCOCCOCCOC[Au],[Cu]SCCSCCSCCOCCOCCOC[Au],,,,,,0.909090909,0.912189065,,,,,,,,11624.70168,1.7,39,298.0692738,block_block,,,,,,,,,,,,,,,,,,,,,,,,,,,,,,,,,,,,,,,,,,,,,,TFSI,O=S(=O)([N-]S(=O)(=O)C(F)(F)F)C(F)(F)F.[Li+],0.090909091,0.087810935,0.335492479,286.9332984,,,,,,,,,,,,67.25675884,8.74E-06,-5.05852
,,,,,1,doi.org/10.1021/acs.macromol.5b02513,peo-pes,[Cu]SCCSCCSCCOCCOCCOC[Au],[Cu]SCCSCCSCCOCCOCCOC[Au],,,,,,0.909090909,0.912189065,,,,,,,,11624.70168,1.7,39,298.0692738,block_block,,,,,,,,,,,,,,,,,,,,,,,,,,,,,,,,,,,,,,,,,,,,,,TFSI,O=S(=O)([N-]S(=O)(=O)C(F)(F)F)C(F)(F)F.[Li+],0.090909091,0.087810935,0.335492479,286.9332984,,,,,,,,,,,,57.60597254,5.12E-06,-5.290878
,,,,,1,doi.org/10.1021/acs.macromol.5b02513,peo-pes,[Cu]SCCSCCSCCOCCOCCOC[Au],[Cu]SCCSCCSCCOCCOCCOC[Au],,,,,,0.909090909,0.912189065,,,,,,,,11624.70168,1.7,39,298.0692738,block_block,,,,,,,,,,,,,,,,,,,,,,,,,,,,,,,,,,,,,,,,,,,,,,TFSI,O=S(=O)([N-]S(=O)(=O)C(F)(F)F)C(F)(F)F.[Li+],0.090909091,0.087810935,0.335492479,286.9332984,,,,,,,,,,,,50.10781815,3.26E-06,-5.487091
,,,,,1,doi.org/10.1021/acs.macromol.5b02513,peo-pes,[Cu]SCCSCCSCCOCCOCCOC[Au],[Cu]SCCSCCSCCOCCOCCOC[Au],,,,,,0.909090909,0.912189065,,,,,,,,11624.70168,1.7,39,298.0692738,block_block,,,,,,,,,,,,,,,,,,,,,,,,,,,,,,,,,,,,,,,,,,,,,,TFSI,O=S(=O)([N-]S(=O)(=O)C(F)(F)F)C(F)(F)F.[Li+],0.090909091,0.087810935,0.335492479,286.9332984,,,,,,,,,,,,43.72244363,2.10E-06,-5.678141
,,,,,1,doi.org/10.1021/acs.macromol.5b02513,peo-pes,[Cu]SCCSCCSCCOCCOCCOC[Au],[Cu]SCCSCCSCCOCCOCCOC[Au],,,,,,0.909090909,0.912189065,,,,,,,,11624.70168,1.7,39,298.0692738,block_block,,,,,,,,,,,,,,,,,,,,,,,,,,,,,,,,,,,,,,,,,,,,,,TFSI,O=S(=O)([N-]S(=O)(=O)C(F)(F)F)C(F)(F)F.[Li+],0.090909091,0.087810935,0.335492479,286.9332984,,,,,,,,,,,,39.22319601,1.52E-06,-5.817556
,,,,,1,doi.org/10.1021/acs.macromol.5b02513,peo-pes,[Cu]SCCSCCSCCOCCOCCOC[Au],[Cu]SCCSCCSCCOCCOCCOC[Au],,,,,,0.909090909,0.912189065,,,,,,,,11624.70168,1.7,39,298.0692738,block_block,,,,,,,,,,,,,,,,,,,,,,,,,,,,,,,,,,,,,,,,,,,,,,TFSI,O=S(=O)([N-]S(=O)(=O)C(F)(F)F)C(F)(F)F.[Li+],0.090909091,0.087810935,0.335492479,286.9332984,,,,,,,,,,,,35.34363177,1.17E-06,-5.931153
,,,,,1,doi.org/10.1021/acs.macromol.5b02513,peo-pes,[Cu]SCCSCCSCCOCCOCCOC[Au],[Cu]SCCSCCSCCOCCOCCOC[Au],,,,,,0.909090909,0.912189065,,,,,,,,11624.70168,1.7,39,298.0692738,block_block,,,,,,,,,,,,,,,,,,,,,,,,,,,,,,,,,,,,,,,,,,,,,,TFSI,O=S(=O)([N-]S(=O)(=O)C(F)(F)F)C(F)(F)F.[Li+],0.090909091,0.087810935,0.335492479,286.9332984,,,,,,,,,,,,32.28434902,8.91E-07,-6.049914
,,,,,1,doi.org/10.1021/acs.macromol.5b02513,peo-pes,[Cu]SCCSCCSCCOCCOCCOC[Au],[Cu]SCCSCCSCCOCCOCCOC[Au],,,,,,0.909090909,0.912189065,,,,,,,,11624.70168,1.7,39,298.0692738,block_block,,,,,,,,,,,,,,,,,,,,,,,,,,,,,,,,,,,,,,,,,,,,,,TFSI,O=S(=O)([N-]S(=O)(=O)C(F)(F)F)C(F)(F)F.[Li+],0.090909091,0.087810935,0.335492479,286.9332984,,,,,,,,,,,,29.64201489,7.11E-07,-6.148021
,,,,,1,doi.org/10.1021/acs.macromol.5b02513,peo-pes,[Cu]SCCSCCOCCOCCOCCOC[Au],[Cu]SCCSCCOCCOCCOCCOC[Au],,,,,,0.909090909,0.907674796,,,,,,,,10155.31623,1.7,36,282.0921174,block_block,,,,,,,,,,,,,,,,,,,,,,,,,,,,,,,,,,,,,,,,,,,,,,TFSI,O=S(=O)([N-]S(=O)(=O)C(F)(F)F)C(F)(F)F.[Li+],0.090909091,0.092325204,0.354494131,286.9332984,,,,,,,,,,,,116.1321287,0.000113972,-3.943201
,,,,,1,doi.org/10.1021/acs.macromol.5b02513,peo-pes,[Cu]SCCSCCOCCOCCOCCOC[Au],[Cu]SCCSCCOCCOCCOCCOC[Au],,,,,,0.909090909,0.907674796,,,,,,,,10155.31623,1.7,36,282.0921174,block_block,,,,,,,,,,,,,,,,,,,,,,,,,,,,,,,,,,,,,,,,,,,,,,TFSI,O=S(=O)([N-]S(=O)(=O)C(F)(F)F)C(F)(F)F.[Li+],0.090909091,0.092325204,0.354494131,286.9332984,,,,,,,,,,,,114.3689448,0.000107394,-3.969019
,,,,,1,doi.org/10.1021/acs.macromol.5b02513,peo-pes,[Cu]SCCSCCOCCOCCOCCOC[Au],[Cu]SCCSCCOCCOCCOCCOC[Au],,,,,,0.909090909,0.907674796,,,,,,,,10155.31623,1.7,36,282.0921174,block_block,,,,,,,,,,,,,,,,,,,,,,,,,,,,,,,,,,,,,,,,,,,,,,TFSI,O=S(=O)([N-]S(=O)(=O)C(F)(F)F)C(F)(F)F.[Li+],0.090909091,0.092325204,0.354494131,286.9332984,,,,,,,,,,,,104.3009304,7.25E-05,-4.139415
,,,,,1,doi.org/10.1021/acs.macromol.5b02513,peo-pes,[Cu]SCCSCCOCCOCCOCCOC[Au],[Cu]SCCSCCOCCOCCOCCOC[Au],,,,,,0.909090909,0.907674796,,,,,,,,10155.31623,1.7,36,282.0921174,block_block,,,,,,,,,,,,,,,,,,,,,,,,,,,,,,,,,,,,,,,,,,,,,,TFSI,O=S(=O)([N-]S(=O)(=O)C(F)(F)F)C(F)(F)F.[Li+],0.090909091,0.092325204,0.354494131,286.9332984,,,,,,,,,,,,90.4005657,4.51E-05,-4.345955
,,,,,1,doi.org/10.1021/acs.macromol.5b02513,peo-pes,[Cu]SCCSCCOCCOCCOCCOC[Au],[Cu]SCCSCCOCCOCCOCCOC[Au],,,,,,0.909090909,0.907674796,,,,,,,,10155.31623,1.7,36,282.0921174,block_block,,,,,,,,,,,,,,,,,,,,,,,,,,,,,,,,,,,,,,,,,,,,,,TFSI,O=S(=O)([N-]S(=O)(=O)C(F)(F)F)C(F)(F)F.[Li+],0.090909091,0.092325204,0.354494131,286.9332984,,,,,,,,,,,,76.8499825,2.74E-05,-4.562823
,,,,,1,doi.org/10.1021/acs.macromol.5b02513,peo-pes,[Cu]SCCSCCOCCOCCOCCOC[Au],[Cu]SCCSCCOCCOCCOCCOC[Au],,,,,,0.909090909,0.907674796,,,,,,,,10155.31623,1.7,36,282.0921174,block_block,,,,,,,,,,,,,,,,,,,,,,,,,,,,,,,,,,,,,,,,,,,,,,TFSI,O=S(=O)([N-]S(=O)(=O)C(F)(F)F)C(F)(F)F.[Li+],0.090909091,0.092325204,0.354494131,286.9332984,,,,,,,,,,,,66.05704248,1.66E-05,-4.77969
,,,,,1,doi.org/10.1021/acs.macromol.5b02513,peo-pes,[Cu]SCCSCCOCCOCCOCCOC[Au],[Cu]SCCSCCOCCOCCOCCOC[Au],,,,,,0.909090909,0.907674796,,,,,,,,10155.31623,1.7,36,282.0921174,block_block,,,,,,,,,,,,,,,,,,,,,,,,,,,,,,,,,,,,,,,,,,,,,,TFSI,O=S(=O)([N-]S(=O)(=O)C(F)(F)F)C(F)(F)F.[Li+],0.090909091,0.092325204,0.354494131,286.9332984,,,,,,,,,,,,58.17528125,1.10E-05,-4.960413
,,,,,1,doi.org/10.1021/acs.macromol.5b02513,peo-pes,[Cu]SCCSCCOCCOCCOCCOC[Au],[Cu]SCCSCCOCCOCCOCCOC[Au],,,,,,0.909090909,0.907674796,,,,,,,,10155.31623,1.7,36,282.0921174,block_block,,,,,,,,,,,,,,,,,,,,,,,,,,,,,,,,,,,,,,,,,,,,,,TFSI,O=S(=O)([N-]S(=O)(=O)C(F)(F)F)C(F)(F)F.[Li+],0.090909091,0.092325204,0.354494131,286.9332984,,,,,,,,,,,,51.74452299,7.40E-06,-5.130809
,,,,,1,doi.org/10.1021/acs.macromol.5b02513,peo-pes,[Cu]SCCSCCOCCOCCOCCOC[Au],[Cu]SCCSCCOCCOCCOCCOC[Au],,,,,,0.909090909,0.907674796,,,,,,,,10155.31623,1.7,36,282.0921174,block_block,,,,,,,,,,,,,,,,,,,,,,,,,,,,,,,,,,,,,,,,,,,,,,TFSI,O=S(=O)([N-]S(=O)(=O)C(F)(F)F)C(F)(F)F.[Li+],0.090909091,0.092325204,0.354494131,286.9332984,,,,,,,,,,,,46.35208795,5.37E-06,-5.270224
,,,,,1,doi.org/10.1021/acs.macromol.5b02513,peo-pes,[Cu]SCCSCCOCCOCCOCCOC[Au],[Cu]SCCSCCOCCOCCOCCOC[Au],,,,,,0.909090909,0.907674796,,,,,,,,10155.31623,1.7,36,282.0921174,block_block,,,,,,,,,,,,,,,,,,,,,,,,,,,,,,,,,,,,,,,,,,,,,,TFSI,O=S(=O)([N-]S(=O)(=O)C(F)(F)F)C(F)(F)F.[Li+],0.090909091,0.092325204,0.354494131,286.9332984,,,,,,,,,,,,41.77839316,4.04E-06,-5.394148
,,,,,1,doi.org/10.1021/acs.macromol.5b02513,peo-pes,[Cu]SCCSCCOCCOCCOCCOC[Au],[Cu]SCCSCCOCCOCCOCCOC[Au],,,,,,0.909090909,0.907674796,,,,,,,,10155.31623,1.7,36,282.0921174,block_block,,,,,,,,,,,,,,,,,,,,,,,,,,,,,,,,,,,,,,,,,,,,,,TFSI,O=S(=O)([N-]S(=O)(=O)C(F)(F)F)C(F)(F)F.[Li+],0.090909091,0.092325204,0.354494131,286.9332984,,,,,,,,,,,,38.46472205,3.07E-06,-5.512909
,,,,,1,doi.org/10.1021/acs.macromol.5b02513,peo-pes,[Cu]SCCSCCOCCOCCOCCOC[Au],[Cu]SCCSCCOCCOCCOCCOC[Au],,,,,,0.909090909,0.907674796,,,,,,,,10155.31623,1.7,36,282.0921174,block_block,,,,,,,,,,,,,,,,,,,,,,,,,,,,,,,,,,,,,,,,,,,,,,TFSI,O=S(=O)([N-]S(=O)(=O)C(F)(F)F)C(F)(F)F.[Li+],0.090909091,0.092325204,0.354494131,286.9332984,,,,,,,,,,,,35.59098206,2.51E-06,-5.600688
,,,,,1,doi.org/10.1021/acs.macromol.5b02513,peo-pes,[Cu]SCCSCCOCCOCCOCCOC[Au],[Cu]SCCSCCOCCOCCOCCOC[Au],,,,,,0.909090909,0.907674796,,,,,,,,10155.31623,1.7,36,282.0921174,block_block,,,,,,,,,,,,,,,,,,,,,,,,,,,,,,,,,,,,,,,,,,,,,,TFSI,O=S(=O)([N-]S(=O)(=O)C(F)(F)F)C(F)(F)F.[Li+],0.090909091,0.092325204,0.354494131,286.9332984,,,,,,,,,,,,33.01299996,2.15E-06,-5.667814
,,,,,1,doi.org/10.1021/acs.macromol.5b02513,peo-pes,[Cu]SCCSCCOCCOCCOCCOC[Au],[Cu]SCCSCCOCCOCCOCCOC[Au],,,,,,0.909090909,0.907674796,,,,,,,,10155.31623,1.7,36,282.0921174,block_block,,,,,,,,,,,,,,,,,,,,,,,,,,,,,,,,,,,,,,,,,,,,,,TFSI,O=S(=O)([N-]S(=O)(=O)C(F)(F)F)C(F)(F)F.[Li+],0.090909091,0.092325204,0.354494131,286.9332984,,,,,,,,,,,,31.43859675,1.89E-06,-5.724613
,,,,,1,doi.org/10.1021/acs.macromol.5b02513,peo-pes,[Cu]SCCSCCOCCOCCOCCOC[Au],[Cu]SCCSCCOCCOCCOCCOC[Au],,,,,,0.909090909,0.907674796,,,,,,,,10155.31623,1.7,36,282.0921174,block_block,,,,,,,,,,,,,,,,,,,,,,,,,,,,,,,,,,,,,,,,,,,,,,TFSI,O=S(=O)([N-]S(=O)(=O)C(F)(F)F)C(F)(F)F.[Li+],0.090909091,0.092325204,0.354494131,286.9332984,,,,,,,,,,,,30.11896652,1.71E-06,-5.765921
,,,,,1,doi.org/10.1021/acs.macromol.5b02513,peo-pes,[Cu]SCCSCCOCCOCCOCCOC[Au],[Cu]SCCSCCOCCOCCOCCOC[Au],,,,,,0.909090909,0.907674796,,,,,,,,10155.31623,1.7,36,282.0921174,block_block,,,,,,,,,,,,,,,,,,,,,,,,,,,,,,,,,,,,,,,,,,,,,,TFSI,O=S(=O)([N-]S(=O)(=O)C(F)(F)F)C(F)(F)F.[Li+],0.090909091,0.092325204,0.354494131,286.9332984,,,,,,,,,,,,28.81081273,1.43E-06,-5.843373
,,,,,1,doi.org/10.1021/acs.macromol.5b02513,peo-pes,[Cu]SCCSCCOCCOCCOCCOC[Au],[Cu]SCCSCCOCCOCCOCCOC[Au],,,,,,0.909090909,0.907674796,,,,,,,,10155.31623,1.7,36,282.0921174,block_block,,,,,,,,,,,,,,,,,,,,,,,,,,,,,,,,,,,,,,,,,,,,,,TFSI,O=S(=O)([N-]S(=O)(=O)C(F)(F)F)C(F)(F)F.[Li+],0.090909091,0.092325204,0.354494131,286.9332984,,,,,,,,,,,,27.39642345,1.30E-06,-5.884682
,,,,,1,doi.org/10.1021/acs.macromol.5b02513,peo-pes,[Cu]SCCSCCOCCOCCOCCOC[Au],[Cu]SCCSCCOCCOCCOCCOC[Au],,,,,,0.909090909,0.907674796,,,,,,,,10155.31623,1.7,36,282.0921174,block_block,,,,,,,,,,,,,,,,,,,,,,,,,,,,,,,,,,,,,,,,,,,,,,TFSI,O=S(=O)([N-]S(=O)(=O)C(F)(F)F)C(F)(F)F.[Li+],0.090909091,0.092325204,0.354494131,286.9332984,,,,,,,,,,,,26.46092525,1.19E-06,-5.92599
,,,,,1,doi.org/10.1021/acs.macromol.5b02513,peo-pes,[Cu]SCCSCCOCCOCCOCCOC[Au],[Cu]SCCSCCOCCOCCOCCOC[Au],,,,,,0.909090909,0.907674796,,,,,,,,10155.31623,1.7,36,282.0921174,block_block,,,,,,,,,,,,,,,,,,,,,,,,,,,,,,,,,,,,,,,,,,,,,,TFSI,O=S(=O)([N-]S(=O)(=O)C(F)(F)F)C(F)(F)F.[Li+],0.090909091,0.092325204,0.354494131,286.9332984,,,,,,,,,,,,25.53114354,1.10E-06,-5.956971
,,,,,1,doi.org/10.1021/acs.macromol.5b02513,peo-pes,[Cu]SCCSCCOCCOCCOCCOC[Au],[Cu]SCCSCCOCCOCCOCCOC[Au],,,,,,0.909090909,0.907674796,,,,,,,,10155.31623,1.7,36,282.0921174,block_block,,,,,,,,,,,,,,,,,,,,,,,,,,,,,,,,,,,,,,,,,,,,,,TFSI,O=S(=O)([N-]S(=O)(=O)C(F)(F)F)C(F)(F)F.[Li+],0.090909091,0.092325204,0.354494131,286.9332984,,,,,,,,,,,,24.26209837,9.92E-07,-6.003442
,,,,,1,doi.org/10.1021/acs.macromol.5b02513,peo-pes,[Cu]SCCSCCSCCOCCOCCOCCOC[Au],[Cu]SCCSCCSCCOCCOCCOCCOC[Au],,,,,,0.909090909,0.922615439,,,,,,,,8894.482701,1.6,26,342.0954885,block_block,,,,,,,,,,,,,,,,,,,,,,,,,,,,,,,,,,,,,,,,,,,,,,TFSI,O=S(=O)([N-]S(=O)(=O)C(F)(F)F)C(F)(F)F.[Li+],0.090909091,0.077384561,0.292316045,286.9332984,,,,,,,,,,,,110.316166,6.36E-05,-4.196213
,,,,,1,doi.org/10.1021/acs.macromol.5b02513,peo-pes,[Cu]SCCSCCSCCOCCOCCOCCOC[Au],[Cu]SCCSCCSCCOCCOCCOCCOC[Au],,,,,,0.909090909,0.922615439,,,,,,,,8894.482701,1.6,26,342.0954885,block_block,,,,,,,,,,,,,,,,,,,,,,,,,,,,,,,,,,,,,,,,,,,,,,TFSI,O=S(=O)([N-]S(=O)(=O)C(F)(F)F)C(F)(F)F.[Li+],0.090909091,0.077384561,0.292316045,286.9332984,,,,,,,,,,,,108.9840121,5.79E-05,-4.237522
,,,,,1,doi.org/10.1021/acs.macromol.5b02513,peo-pes,[Cu]SCCSCCSCCOCCOCCOCCOC[Au],[Cu]SCCSCCSCCOCCOCCOCCOC[Au],,,,,,0.909090909,0.922615439,,,,,,,,8894.482701,1.6,26,342.0954885,block_block,,,,,,,,,,,,,,,,,,,,,,,,,,,,,,,,,,,,,,,,,,,,,,TFSI,O=S(=O)([N-]S(=O)(=O)C(F)(F)F)C(F)(F)F.[Li+],0.090909091,0.077384561,0.292316045,286.9332984,,,,,,,,,,,,98.65111615,4.10E-05,-4.387263
,,,,,1,doi.org/10.1021/acs.macromol.5b02513,peo-pes,[Cu]SCCSCCSCCOCCOCCOCCOC[Au],[Cu]SCCSCCSCCOCCOCCOCCOC[Au],,,,,,0.909090909,0.922615439,,,,,,,,8894.482701,1.6,26,342.0954885,block_block,,,,,,,,,,,,,,,,,,,,,,,,,,,,,,,,,,,,,,,,,,,,,,TFSI,O=S(=O)([N-]S(=O)(=O)C(F)(F)F)C(F)(F)F.[Li+],0.090909091,0.077384561,0.292316045,286.9332984,,,,,,,,,,,,85.48992265,2.64E-05,-4.578313
,,,,,1,doi.org/10.1021/acs.macromol.5b02513,peo-pes,[Cu]SCCSCCSCCOCCOCCOCCOC[Au],[Cu]SCCSCCSCCOCCOCCOCCOC[Au],,,,,,0.909090909,0.922615439,,,,,,,,8894.482701,1.6,26,342.0954885,block_block,,,,,,,,,,,,,,,,,,,,,,,,,,,,,,,,,,,,,,,,,,,,,,TFSI,O=S(=O)([N-]S(=O)(=O)C(F)(F)F)C(F)(F)F.[Li+],0.090909091,0.077384561,0.292316045,286.9332984,,,,,,,,,,,,73.07298422,1.58E-05,-4.800344
,,,,,1,doi.org/10.1021/acs.macromol.5b02513,peo-pes,[Cu]SCCSCCSCCOCCOCCOCCOC[Au],[Cu]SCCSCCSCCOCCOCCOCCOC[Au],,,,,,0.909090909,0.922615439,,,,,,,,8894.482701,1.6,26,342.0954885,block_block,,,,,,,,,,,,,,,,,,,,,,,,,,,,,,,,,,,,,,,,,,,,,,TFSI,O=S(=O)([N-]S(=O)(=O)C(F)(F)F)C(F)(F)F.[Li+],0.090909091,0.077384561,0.292316045,286.9332984,,,,,,,,,,,,63.24146817,1.01E-05,-4.996558
,,,,,1,doi.org/10.1021/acs.macromol.5b02513,peo-pes,[Cu]SCCSCCSCCOCCOCCOCCOC[Au],[Cu]SCCSCCSCCOCCOCCOCCOC[Au],,,,,,0.909090909,0.922615439,,,,,,,,8894.482701,1.6,26,342.0954885,block_block,,,,,,,,,,,,,,,,,,,,,,,,,,,,,,,,,,,,,,,,,,,,,,TFSI,O=S(=O)([N-]S(=O)(=O)C(F)(F)F)C(F)(F)F.[Li+],0.090909091,0.077384561,0.292316045,286.9332984,,,,,,,,,,,,55.76923717,6.49E-06,-5.187608
,,,,,1,doi.org/10.1021/acs.macromol.5b02513,peo-pes,[Cu]SCCSCCSCCOCCOCCOCCOC[Au],[Cu]SCCSCCSCCOCCOCCOCCOC[Au],,,,,,0.909090909,0.922615439,,,,,,,,8894.482701,1.6,26,342.0954885,block_block,,,,,,,,,,,,,,,,,,,,,,,,,,,,,,,,,,,,,,,,,,,,,,TFSI,O=S(=O)([N-]S(=O)(=O)C(F)(F)F)C(F)(F)F.[Li+],0.090909091,0.077384561,0.292316045,286.9332984,,,,,,,,,,,,49.56587352,4.65E-06,-5.332186
,,,,,1,doi.org/10.1021/acs.macromol.5b02513,peo-pes,[Cu]SCCSCCSCCOCCOCCOCCOC[Au],[Cu]SCCSCCSCCOCCOCCOCCOC[Au],,,,,,0.909090909,0.922615439,,,,,,,,8894.482701,1.6,26,342.0954885,block_block,,,,,,,,,,,,,,,,,,,,,,,,,,,,,,,,,,,,,,,,,,,,,,TFSI,O=S(=O)([N-]S(=O)(=O)C(F)(F)F)C(F)(F)F.[Li+],0.090909091,0.077384561,0.292316045,286.9332984,,,,,,,,,,,,44.6378912,3.38E-06,-5.471601
,,,,,1,doi.org/10.1021/acs.macromol.5b02513,peo-pes,[Cu]SCCSCCSCCOCCOCCOCCOC[Au],[Cu]SCCSCCSCCOCCOCCOCCOC[Au],,,,,,0.909090909,0.922615439,,,,,,,,8894.482701,1.6,26,342.0954885,block_block,,,,,,,,,,,,,,,,,,,,,,,,,,,,,,,,,,,,,,,,,,,,,,TFSI,O=S(=O)([N-]S(=O)(=O)C(F)(F)F)C(F)(F)F.[Li+],0.090909091,0.077384561,0.292316045,286.9332984,,,,,,,,,,,,40.24032232,7.73E-07,-6.111876
,,,,,1,doi.org/10.1021/acs.macromol.5b02513,peo-pes,[Cu]SCCSCCSCCOCCOCCOCCOC[Au],[Cu]SCCSCCSCCOCCOCCOCCOC[Au],,,,,,0.909090909,0.922615439,,,,,,,,8894.482701,1.6,26,342.0954885,block_block,,,,,,,,,,,,,,,,,,,,,,,,,,,,,,,,,,,,,,,,,,,,,,TFSI,O=S(=O)([N-]S(=O)(=O)C(F)(F)F)C(F)(F)F.[Li+],0.090909091,0.077384561,0.292316045,286.9332984,,,,,,,,,,,,36.95877065,6.78E-07,-6.168675
,,,,,1,doi.org/10.1021/acs.macromol.5b02513,peo-pes,[Cu]SCCSCCSCCOCCOCCOCCOC[Au],[Cu]SCCSCCSCCOCCOCCOCCOC[Au],,,,,,0.909090909,0.922615439,,,,,,,,8894.482701,1.6,26,342.0954885,block_block,,,,,,,,,,,,,,,,,,,,,,,,,,,,,,,,,,,,,,,,,,,,,,TFSI,O=S(=O)([N-]S(=O)(=O)C(F)(F)F)C(F)(F)F.[Li+],0.090909091,0.077384561,0.292316045,286.9332984,,,,,,,,,,,,34.35799213,6.02E-07,-6.22031
,,,,,1,doi.org/10.1021/acs.macromol.5b02513,peo-pes,[Cu]SCCSCCSCCOCCOCCOCCOC[Au],[Cu]SCCSCCSCCOCCOCCOCCOC[Au],,,,,,0.909090909,0.922615439,,,,,,,,8894.482701,1.6,26,342.0954885,block_block,,,,,,,,,,,,,,,,,,,,,,,,,,,,,,,,,,,,,,,,,,,,,,TFSI,O=S(=O)([N-]S(=O)(=O)C(F)(F)F)C(F)(F)F.[Li+],0.090909091,0.077384561,0.292316045,286.9332984,,,,,,,,,,,,32.04226655,5.35E-07,-6.271945
,,,,,1,doi.org/10.1021/acs.macromol.5b02513,peo-pes,[Cu]SCCSCCSCCOCCOCCOCCOC[Au],[Cu]SCCSCCSCCOCCOCCOCCOC[Au],,,,,,0.909090909,0.922615439,,,,,,,,8894.482701,1.6,26,342.0954885,block_block,,,,,,,,,,,,,,,,,,,,,,,,,,,,,,,,,,,,,,,,,,,,,,TFSI,O=S(=O)([N-]S(=O)(=O)C(F)(F)F)C(F)(F)F.[Li+],0.090909091,0.077384561,0.292316045,286.9332984,,,,,,,,,,,,30.23848531,4.92E-07,-6.30809
,,,,,1,doi.org/10.1021/acs.macromol.5b02513,peo-pes,[Cu]SCCSCCSCCOCCOCCOCCOC[Au],[Cu]SCCSCCSCCOCCOCCOCCOC[Au],,,,,,0.909090909,0.922615439,,,,,,,,8894.482701,1.6,26,342.0954885,block_block,,,,,,,,,,,,,,,,,,,,,,,,,,,,,,,,,,,,,,,,,,,,,,TFSI,O=S(=O)([N-]S(=O)(=O)C(F)(F)F)C(F)(F)F.[Li+],0.090909091,0.077384561,0.292316045,286.9332984,,,,,,,,,,,,29.0477939,4.53E-07,-6.344234
,,,,,1,doi.org/10.1021/acs.macromol.5b02513,peo-pes,[Cu]SCCSCCSCCOCCOCCOCCOC[Au],[Cu]SCCSCCSCCOCCOCCOCCOC[Au],,,,,,0.909090909,0.922615439,,,,,,,,8894.482701,1.6,26,342.0954885,block_block,,,,,,,,,,,,,,,,,,,,,,,,,,,,,,,,,,,,,,,,,,,,,,TFSI,O=S(=O)([N-]S(=O)(=O)C(F)(F)F)C(F)(F)F.[Li+],0.090909091,0.077384561,0.292316045,286.9332984,,,,,,,,,,,,27.98416159,4.47E-07,-6.349398
,,,,,1,doi.org/10.1021/acs.macromol.5b02513,peo-pes,[Cu]SCCSCCSCCOCCOCCOCCOC[Au],[Cu]SCCSCCSCCOCCOCCOCCOC[Au],,,,,,0.909090909,0.922615439,,,,,,,,8894.482701,1.6,26,342.0954885,block_block,,,,,,,,,,,,,,,,,,,,,,,,,,,,,,,,,,,,,,,,,,,,,,TFSI,O=S(=O)([N-]S(=O)(=O)C(F)(F)F)C(F)(F)F.[Li+],0.090909091,0.077384561,0.292316045,286.9332984,,,,,,,,,,,,27.16202419,4.21E-07,-6.375215
,,,,,1,doi.org/10.1021/acs.macromol.5b02513,peo-pes,[Cu]SCCSCCSCCOCCOCCOCCOC[Au],[Cu]SCCSCCSCCOCCOCCOCCOC[Au],,,,,,0.909090909,0.922615439,,,,,,,,8894.482701,1.6,26,342.0954885,block_block,,,,,,,,,,,,,,,,,,,,,,,,,,,,,,,,,,,,,,,,,,,,,,TFSI,O=S(=O)([N-]S(=O)(=O)C(F)(F)F)C(F)(F)F.[Li+],0.090909091,0.077384561,0.292316045,286.9332984,,,,,,,,,,,,26.46092525,4.07E-07,-6.390706
,,,,,1,doi.org/10.1021/acs.macromol.5b02513,peo-pes,[Cu]SCCSCCSCCOCCOCCOCCOC[Au],[Cu]SCCSCCSCCOCCOCCOCCOC[Au],,,,,,0.909090909,0.922615439,,,,,,,,8894.482701,1.6,26,342.0954885,block_block,,,,,,,,,,,,,,,,,,,,,,,,,,,,,,,,,,,,,,,,,,,,,,TFSI,O=S(=O)([N-]S(=O)(=O)C(F)(F)F)C(F)(F)F.[Li+],0.090909091,0.077384561,0.292316045,286.9332984,,,,,,,,,,,,25.1839837,3.88E-07,-6.41136
,,,,,1,doi.org/10.1021/acs.macromol.5b02513,peo-pes,[Cu]SCCSCCSCCOCCOCCOCCOC[Au],[Cu]SCCSCCSCCOCCOCCOCCOC[Au],,,,,,0.909090909,0.922615439,,,,,,,,8894.482701,1.6,26,342.0954885,block_block,,,,,,,,,,,,,,,,,,,,,,,,,,,,,,,,,,,,,,,,,,,,,,TFSI,O=S(=O)([N-]S(=O)(=O)C(F)(F)F)C(F)(F)F.[Li+],0.090909091,0.077384561,0.292316045,286.9332984,,,,,,,,,,,,24.37704446,3.70E-07,-6.432014
,,,,,1,doi.org/10.1021/acs.macromol.5b02513,peo-pes,[Cu]SCCOCCOCCSCCOCCOCCOCCOC[Au],[Cu]SCCOCCOCCSCCOCCOCCOCCOC[Au],,,,,,0.909090909,0.928057661,,,,,,,,11104.33641,,30,370.1445469,block_block,,,,,,,,,,,,,,,,,,,,,,,,,,,,,,,,,,,,,,,,,,,,,,TFSI,O=S(=O)([N-]S(=O)(=O)C(F)(F)F)C(F)(F)F.[Li+],0.090909091,0.071942339,0.270164725,286.9332984,,,,,,,,,,,,111.52057,0.000115392,-3.937824
,,,,,1,doi.org/10.1021/acs.macromol.5b02513,peo-pes,[Cu]SCCOCCOCCSCCOCCOCCOCCOC[Au],[Cu]SCCOCCOCCSCCOCCOCCOCCOC[Au],,,,,,0.909090909,0.928057661,,,,,,,,11104.33641,,30,370.1445469,block_block,,,,,,,,,,,,,,,,,,,,,,,,,,,,,,,,,,,,,,,,,,,,,,TFSI,O=S(=O)([N-]S(=O)(=O)C(F)(F)F)C(F)(F)F.[Li+],0.090909091,0.071942339,0.270164725,286.9332984,,,,,,,,,,,,107.0996795,0.000101603,-3.993092
,,,,,1,doi.org/10.1021/acs.macromol.5b02513,peo-pes,[Cu]SCCOCCOCCSCCOCCOCCOCCOC[Au],[Cu]SCCOCCOCCSCCOCCOCCOCCOC[Au],,,,,,0.909090909,0.928057661,,,,,,,,11104.33641,,30,370.1445469,block_block,,,,,,,,,,,,,,,,,,,,,,,,,,,,,,,,,,,,,,,,,,,,,,TFSI,O=S(=O)([N-]S(=O)(=O)C(F)(F)F)C(F)(F)F.[Li+],0.090909091,0.071942339,0.270164725,286.9332984,,,,,,,,,,,,92.62046806,7.27E-05,-4.138169
,,,,,1,doi.org/10.1021/acs.macromol.5b02513,peo-pes,[Cu]SCCOCCOCCSCCOCCOCCOCCOC[Au],[Cu]SCCOCCOCCSCCOCCOCCOCCOC[Au],,,,,,0.909090909,0.928057661,,,,,,,,11104.33641,,30,370.1445469,block_block,,,,,,,,,,,,,,,,,,,,,,,,,,,,,,,,,,,,,,,,,,,,,,TFSI,O=S(=O)([N-]S(=O)(=O)C(F)(F)F)C(F)(F)F.[Li+],0.090909091,0.071942339,0.270164725,286.9332984,,,,,,,,,,,,78.23318477,4.44E-05,-4.352332
,,,,,1,doi.org/10.1021/acs.macromol.5b02513,peo-pes,[Cu]SCCOCCOCCSCCOCCOCCOCCOC[Au],[Cu]SCCOCCOCCSCCOCCOCCOCCOC[Au],,,,,,0.909090909,0.928057661,,,,,,,,11104.33641,,30,370.1445469,block_block,,,,,,,,,,,,,,,,,,,,,,,,,,,,,,,,,,,,,,,,,,,,,,TFSI,O=S(=O)([N-]S(=O)(=O)C(F)(F)F)C(F)(F)F.[Li+],0.090909091,0.071942339,0.270164725,286.9332984,,,,,,,,,,,,67.25386195,2.80E-05,-4.552677
,,,,,1,doi.org/10.1021/acs.macromol.5b02513,peo-pes,[Cu]SCCOCCOCCSCCOCCOCCOCCOC[Au],[Cu]SCCOCCOCCSCCOCCOCCOCCOC[Au],,,,,,0.909090909,0.928057661,,,,,,,,11104.33641,,30,370.1445469,block_block,,,,,,,,,,,,,,,,,,,,,,,,,,,,,,,,,,,,,,,,,,,,,,TFSI,O=S(=O)([N-]S(=O)(=O)C(F)(F)F)C(F)(F)F.[Li+],0.090909091,0.071942339,0.270164725,286.9332984,,,,,,,,,,,,58.04129841,2.01E-05,-4.697755
,,,,,1,doi.org/10.1021/acs.macromol.5b02513,peo-pes,[Cu]SCCOCCOCCSCCOCCOCCOCCOC[Au],[Cu]SCCOCCOCCSCCOCCOCCOCCOC[Au],,,,,,0.909090909,0.928057661,,,,,,,,11104.33641,,30,370.1445469,block_block,,,,,,,,,,,,,,,,,,,,,,,,,,,,,,,,,,,,,,,,,,,,,,TFSI,O=S(=O)([N-]S(=O)(=O)C(F)(F)F)C(F)(F)F.[Li+],0.090909091,0.071942339,0.270164725,286.9332984,,,,,,,,,,,,52.48785944,1.46E-05,-4.835924
,,,,,1,doi.org/10.1021/acs.macromol.5b02513,peo-pes,[Cu]SCCOCCOCCSCCOCCOCCOCCOC[Au],[Cu]SCCOCCOCCSCCOCCOCCOCCOC[Au],,,,,,0.909090909,0.928057661,,,,,,,,11104.33641,,30,370.1445469,block_block,,,,,,,,,,,,,,,,,,,,,,,,,,,,,,,,,,,,,,,,,,,,,,TFSI,O=S(=O)([N-]S(=O)(=O)C(F)(F)F)C(F)(F)F.[Li+],0.090909091,0.071942339,0.270164725,286.9332984,,,,,,,,,,,,46.88819976,1.08E-05,-4.967185
,,,,,1,doi.org/10.1021/acs.macromol.5b02513,peo-pes,[Cu]SCCOCCOCCSCCOCCOCCOCCOC[Au],[Cu]SCCOCCOCCSCCOCCOCCOCCOC[Au],,,,,,0.909090909,0.928057661,,,,,,,,11104.33641,,30,370.1445469,block_block,,,,,,,,,,,,,,,,,,,,,,,,,,,,,,,,,,,,,,,,,,,,,,TFSI,O=S(=O)([N-]S(=O)(=O)C(F)(F)F)C(F)(F)F.[Li+],0.090909091,0.071942339,0.270164725,286.9332984,,,,,,,,,,,,42.4782707,8.50E-06,-5.070812
,,,,,1,doi.org/10.1021/acs.macromol.5b02513,peo-pes,[Cu]SCCOCCOCCSCCOCCOCCOCCOC[Au],[Cu]SCCOCCOCCSCCOCCOCCOCCOC[Au],,,,,,0.909090909,0.928057661,,,,,,,,11104.33641,,30,370.1445469,block_block,,,,,,,,,,,,,,,,,,,,,,,,,,,,,,,,,,,,,,,,,,,,,,TFSI,O=S(=O)([N-]S(=O)(=O)C(F)(F)F)C(F)(F)F.[Li+],0.090909091,0.071942339,0.270164725,286.9332984,,,,,,,,,,,,38.84067522,6.91E-06,-5.160622
,,,,,1,doi.org/10.1021/acs.macromol.5b02513,peo-pes,[Cu]SCCOCCOCCSCCOCCOCCOCCOC[Au],[Cu]SCCOCCOCCSCCOCCOCCOCCOC[Au],,,,,,0.909090909,0.928057661,,,,,,,,11104.33641,,30,370.1445469,block_block,,,,,,,,,,,,,,,,,,,,,,,,,,,,,,,,,,,,,,,,,,,,,,TFSI,O=S(=O)([N-]S(=O)(=O)C(F)(F)F)C(F)(F)F.[Li+],0.090909091,0.071942339,0.270164725,286.9332984,,,,,,,,,,,,36.03323683,5.62E-06,-5.250432
,,,,,1,doi.org/10.1021/acs.macromol.5b02513,peo-pes,[Cu]SCCOCCOCCSCCOCCOCCOCCOC[Au],[Cu]SCCOCCOCCSCCOCCOCCOCCOC[Au],,,,,,0.909090909,0.928057661,,,,,,,,11104.33641,,30,370.1445469,block_block,,,,,,,,,,,,,,,,,,,,,,,,,,,,,,,,,,,,,,,,,,,,,,TFSI,O=S(=O)([N-]S(=O)(=O)C(F)(F)F)C(F)(F)F.[Li+],0.090909091,0.071942339,0.270164725,286.9332984,,,,,,,,,,,,33.06568853,4.95E-06,-5.305699
,,,,,1,doi.org/10.1021/acs.macromol.5b02513,peo-pes,[Cu]SCCOCCOCCSCCOCCOCCOCCOC[Au],[Cu]SCCOCCOCCSCCOCCOCCOCCOC[Au],,,,,,0.909090909,0.928057661,,,,,,,,11104.33641,,30,370.1445469,block_block,,,,,,,,,,,,,,,,,,,,,,,,,,,,,,,,,,,,,,,,,,,,,,TFSI,O=S(=O)([N-]S(=O)(=O)C(F)(F)F)C(F)(F)F.[Li+],0.090909091,0.071942339,0.270164725,286.9332984,,,,,,,,,,,,31.39546285,4.15E-06,-5.381693
,,,,,1,doi.org/10.1021/acs.macromol.5b02513,peo-pes,[Cu]SCCOCCOCCSCCOCCOCCOCCOC[Au],[Cu]SCCOCCOCCSCCOCCOCCOCCOC[Au],,,,,,0.909090909,0.928057661,,,,,,,,11104.33641,,30,370.1445469,block_block,,,,,,,,,,,,,,,,,,,,,,,,,,,,,,,,,,,,,,,,,,,,,,TFSI,O=S(=O)([N-]S(=O)(=O)C(F)(F)F)C(F)(F)F.[Li+],0.090909091,0.071942339,0.270164725,286.9332984,,,,,,,,,,,,29.43550234,3.77E-06,-5.423143
,,,,,1,doi.org/10.1021/acs.macromol.5b02513,peo-pes,[Cu]SCCOCCOCCSCCOCCOCCOCCOC[Au],[Cu]SCCOCCOCCSCCOCCOCCOCCOC[Au],,,,,,0.909090909,0.928057661,,,,,,,,11104.33641,,30,370.1445469,block_block,,,,,,,,,,,,,,,,,,,,,,,,,,,,,,,,,,,,,,,,,,,,,,TFSI,O=S(=O)([N-]S(=O)(=O)C(F)(F)F)C(F)(F)F.[Li+],0.090909091,0.071942339,0.270164725,286.9332984,,,,,,,,,,,,28.41406201,3.60E-06,-5.443869
,,,,,1,doi.org/10.1021/acs.macromol.5b02513,peo-pes,[Cu]SCCOCCOCCSCCOCCOCCOCCOC[Au],[Cu]SCCOCCOCCSCCOCCOCCOCCOC[Au],,,,,,0.909090909,0.928057661,,,,,,,,11104.33641,,30,370.1445469,block_block,,,,,,,,,,,,,,,,,,,,,,,,,,,,,,,,,,,,,,,,,,,,,,TFSI,O=S(=O)([N-]S(=O)(=O)C(F)(F)F)C(F)(F)F.[Li+],0.090909091,0.071942339,0.270164725,286.9332984,,,,,,,,,,,,27.09647233,3.12E-06,-5.506045
,,,,,1,doi.org/10.1021/acs.macromol.5b02513,peo-pes,[Cu]S(=O)(=O)CCOCCOCCS(=O)(=O)CCOCCOCCOCCOC[Au],[Cu]S(=O)(=O)CCOCCOCCS(=O)(=O)CCOCCOCCOCCOC[Au],,,,,,0.909090909,0.938002933,,,,,,,,13023.72616,,30,434.1242054,block_block,,,,,,,,,,,,,,,,,,,,,,,,,,,,,,,,,,,,,,,,,,,,,,TFSI,O=S(=O)([N-]S(=O)(=O)C(F)(F)F)C(F)(F)F.[Li+],0.090909091,0.061997067,0.230348823,286.9332984,,,,,,,,,,,,117.7484762,2.85E-05,-4.545769
,,,,,1,doi.org/10.1021/acs.macromol.5b02513,peo-pes,[Cu]S(=O)(=O)CCOCCOCCS(=O)(=O)CCOCCOCCOCCOC[Au],[Cu]S(=O)(=O)CCOCCOCCS(=O)(=O)CCOCCOCCOCCOC[Au],,,,,,0.909090909,0.938002933,,,,,,,,13023.72616,,30,434.1242054,block_block,,,,,,,,,,,,,,,,,,,,,,,,,,,,,,,,,,,,,,,,,,,,,,TFSI,O=S(=O)([N-]S(=O)(=O)C(F)(F)F)C(F)(F)F.[Li+],0.090909091,0.061997067,0.230348823,286.9332984,,,,,,,,,,,,113.5185949,2.80E-05,-4.552677
,,,,,1,doi.org/10.1021/acs.macromol.5b02513,peo-pes,[Cu]S(=O)(=O)CCOCCOCCS(=O)(=O)CCOCCOCCOCCOC[Au],[Cu]S(=O)(=O)CCOCCOCCS(=O)(=O)CCOCCOCCOCCOC[Au],,,,,,0.909090909,0.938002933,,,,,,,,13023.72616,,30,434.1242054,block_block,,,,,,,,,,,,,,,,,,,,,,,,,,,,,,,,,,,,,,,,,,,,,,TFSI,O=S(=O)([N-]S(=O)(=O)C(F)(F)F)C(F)(F)F.[Li+],0.090909091,0.061997067,0.230348823,286.9332984,,,,,,,,,,,,98.86550561,1.94E-05,-4.711572
,,,,,1,doi.org/10.1021/acs.macromol.5b02513,peo-pes,[Cu]S(=O)(=O)CCOCCOCCS(=O)(=O)CCOCCOCCOCCOC[Au],[Cu]S(=O)(=O)CCOCCOCCS(=O)(=O)CCOCCOCCOCCOC[Au],,,,,,0.909090909,0.938002933,,,,,,,,13023.72616,,30,434.1242054,block_block,,,,,,,,,,,,,,,,,,,,,,,,,,,,,,,,,,,,,,,,,,,,,,TFSI,O=S(=O)([N-]S(=O)(=O)C(F)(F)F)C(F)(F)F.[Li+],0.090909091,0.061997067,0.230348823,286.9332984,,,,,,,,,,,,83.70749859,1.15E-05,-4.939551
