Repository: zjurillpolymer/SPE_prediction

# SPE Prediction

Polymer electrolyte conductivity prediction using graph neural networks.

## Data

Data from [ChemPropPred](https://github.com/learningmatter-mit/Chem-prop-pred) — polymer electrolyte conductivity measurements including SMILES, conductivity (log S/cm), molecular weight, salt concentration, and temperature.

- `data/clean_train_data.csv` — cleaned training data
- `data/PolymerElectrolyteData.csv` — full raw dataset
- `data/PolyInfo_8salts.csv` / `data/polyinfo_5salts_4conc.csv` — PolyInfo polymer database with salt additives

File: data/PolymerElectrolyteData.csv (part 25 of 154)
Notes,Compound Notebook Name,Date Copied to Master Database,Data Recorded By,Seshadri Group,Oyaizu Group,DOI,Solvent 1 (S1),S1 SMILES,S1 SMILES 1,S1 SMILES 2,S1 SMILES 3,S1 Big SMILES,S1 End Group 1,S1 End Group 2,S1 Mol %,S1 Weight %,S1 SMILES 1 Mol %,S1 SMILES 2 Mol %,S1 SMILES 3 Mol %,S1 Molar Ratio,S1 Weight Ratio,S1 Mw,S1 Mn,S1 Mn or Mw,S1 Mw/Mn,S1 DOP,S1 Molar Mass (g/mol),S1 Type,S1 Block Mol Weight,Solvent 2 (S2),S2 SMILES,S2 SMILES 1,S2 SMILES 2,S2 Mol %,S2 Weight %,S2 SMILES 1 Mol %,S2 SMILES 2 Mol %,S2 Molar Ratio,S2 Weight Ratio,S2 Mw,S2 Mn,S2 Mn or Mw,S2 Mw/Mn,S2 DOP,S2 Molar Mass (g/mol),S2 Type,Solvent 3 (S3),S3 SMILES,S3 SMILES 1,S3 Mol %,S3 Weight %,S3 Molar Ratio,S3 Weight Ratio,S3 Mw,S3 Mn,S3 Mn or Mw,S3 Mw/Mn,S3 DOP,S3 Molar Mass (g/mol),S3 Type,Solvent 4 (S4),S4 SMILES,S4 Mol %,S4 Weight %,S4 Molar Ratio,S4 Weight Ratio,S4 Mw,S4 Mn,S4 Mn or Mw,S4 Mw/Mn,S4 DOP,S4 Molar Mass (g/mol),S4 Type,Salt 1,Salt1 SMILES,Salt1 Mol %,Salt1 Weight %,Salt1 Molality (mol salt/kg polymer),Salt1 Molar Mass (g/mol),Salt 2,Salt2 SMILES,Salt2 Mol %,Salt2 Weight %,Salt2 Molality (mol salt/kg polymer),Salt2 Molar Mass (g/mol),Inorganic Material 1 (IM1),IM1 Weight %,IM1 Particle Size (nm),Tg (oC),Heating Rate (K/min),Temperature (oC),Conductivity (S/cm),log Conductivity (S/cm)
,,,,,1,doi.org/10.1021/acs.macromol.5b02513,peo-pes,[Cu]S(=O)(=O)CCOCCOCCS(=O)(=O)CCOCCOCCOCCOC[Au],[Cu]S(=O)(=O)CCOCCOCCS(=O)(=O)CCOCCOCCOCCOC[Au],,,,,,0.909090909,0.938002933,,,,,,,,13023.72616,,30,434.1242054,block_block,,,,,,,,,,,,,,,,,,,,,,,,,,,,,,,,,,,,,,,,,,,,,,TFSI,O=S(=O)([N-]S(=O)(=O)C(F)(F)F)C(F)(F)F.[Li+],0.090909091,0.061997067,0.230348823,286.9332984,,,,,,,,,,,,71.72194387,5.62E-06,-5.250432
,,,,,1,doi.org/10.1021/acs.macromol.5b02513,peo-pes,[Cu]S(=O)(=O)CCOCCOCCS(=O)(=O)CCOCCOCCOCCOC[Au],[Cu]S(=O)(=O)CCOCCOCCS(=O)(=O)CCOCCOCCOCCOC[Au],,,,,,0.909090909,0.938002933,,,,,,,,13023.72616,,30,434.1242054,block_block,,,,,,,,,,,,,,,,,,,,,,,,,,,,,,,,,,,,,,,,,,,,,,TFSI,O=S(=O)([N-]S(=O)(=O)C(F)(F)F)C(F)(F)F.[Li+],0.090909091,0.061997067,0.230348823,286.9332984,,,,,,,,,,,,61.51530123,3.17E-06,-5.499136
,,,,,1,doi.org/10.1021/acs.macromol.5b02513,peo-pes,[Cu]S(=O)(=O)CCOCCOCCS(=O)(=O)CCOCCOCCOCCOC[Au],[Cu]S(=O)(=O)CCOCCOCCS(=O)(=O)CCOCCOCCOCCOC[Au],,,,,,0.909090909,0.938002933,,,,,,,,13023.72616,,30,434.1242054,block_block,,,,,,,,,,,,,,,,,,,,,,,,,,,,,,,,,,,,,,,,,,,,,,TFSI,O=S(=O)([N-]S(=O)(=O)C(F)(F)F)C(F)(F)F.[Li+],0.090909091,0.061997067,0.230348823,286.9332984,,,,,,,,,,,,54.75895411,2.03E-06,-5.692573
,,,,,1,doi.org/10.1021/acs.macromol.5b02513,peo-pes,[Cu]S(=O)(=O)CCOCCOCCS(=O)(=O)CCOCCOCCOCCOC[Au],[Cu]S(=O)(=O)CCOCCOCCS(=O)(=O)CCOCCOCCOCCOC[Au],,,,,,0.909090909,0.938002933,,,,,,,,13023.72616,,30,434.1242054,block_block,,,,,,,,,,,,,,,,,,,,,,,,,,,,,,,,,,,,,,,,,,,,,,TFSI,O=S(=O)([N-]S(=O)(=O)C(F)(F)F)C(F)(F)F.[Li+],0.090909091,0.061997067,0.230348823,286.9332984,,,,,,,,,,,,49.08159558,1.26E-06,-5.899827
,,,,,1,doi.org/10.1021/acs.macromol.5b02513,peo-pes,[Cu]S(=O)(=O)CCOCCOCCS(=O)(=O)CCOCCOCCOCCOC[Au],[Cu]S(=O)(=O)CCOCCOCCS(=O)(=O)CCOCCOCCOCCOC[Au],,,,,,0.909090909,0.938002933,,,,,,,,13023.72616,,30,434.1242054,block_block,,,,,,,,,,,,,,,,,,,,,,,,,,,,,,,,,,,,,,,,,,,,,,TFSI,O=S(=O)([N-]S(=O)(=O)C(F)(F)F)C(F)(F)F.[Li+],0.090909091,0.061997067,0.230348823,286.9332984,,,,,,,,,,,,44.15992263,7.94E-07,-6.100173
,,,,,1,doi.org/10.1021/acs.macromol.5b02513,peo-pes,[Cu]S(=O)(=O)CCOCCOCCS(=O)(=O)CCOCCOCCOCCOC[Au],[Cu]S(=O)(=O)CCOCCOCCS(=O)(=O)CCOCCOCCOCCOC[Au],,,,,,0.909090909,0.938002933,,,,,,,,13023.72616,,30,434.1242054,block_block,,,,,,,,,,,,,,,,,,,,,,,,,,,,,,,,,,,,,,,,,,,,,,TFSI,O=S(=O)([N-]S(=O)(=O)C(F)(F)F)C(F)(F)F.[Li+],0.090909091,0.061997067,0.230348823,286.9332984,,,,,,,,,,,,40.48368777,5.42E-07,-6.265976
,,,,,1,doi.org/10.1021/acs.macromol.5b02513,peo-pes,[Cu]S(=O)(=O)CCOCCOCCS(=O)(=O)CCOCCOCCOCCOC[Au],[Cu]S(=O)(=O)CCOCCOCCS(=O)(=O)CCOCCOCCOCCOC[Au],,,,,,0.909090909,0.938002933,,,,,,,,13023.72616,,30,434.1242054,block_block,,,,,,,,,,,,,,,,,,,,,,,,,,,,,,,,,,,,,,,,,,,,,,TFSI,O=S(=O)([N-]S(=O)(=O)C(F)(F)F)C(F)(F)F.[Li+],0.090909091,0.061997067,0.230348823,286.9332984,,,,,,,,,,,,37.10703554,3.70E-07,-6.431779
,,,,,1,doi.org/10.1021/acs.macromol.5b02513,peo-pes,[Cu]S(=O)(=O)CCOCCOCCS(=O)(=O)CCOCCOCCOCCOC[Au],[Cu]S(=O)(=O)CCOCCOCCS(=O)(=O)CCOCCOCCOCCOC[Au],,,,,,0.909090909,0.938002933,,,,,,,,13023.72616,,30,434.1242054,block_block,,,,,,,,,,,,,,,,,,,,,,,,,,,,,,,,,,,,,,,,,,,,,,TFSI,O=S(=O)([N-]S(=O)(=O)C(F)(F)F)C(F)(F)F.[Li+],0.090909091,0.061997067,0.230348823,286.9332984,,,,,,,,,,,,34.3304773,2.82E-07,-6.549223
,,,,,1,doi.org/10.1021/acs.macromol.5b02513,peo-pes,[Cu]S(=O)(=O)CCOCCOCCS(=O)(=O)CCOCCOCCOCCOC[Au],[Cu]S(=O)(=O)CCOCCOCCS(=O)(=O)CCOCCOCCOCCOC[Au],,,,,,0.909090909,0.938002933,,,,,,,,13023.72616,,30,434.1242054,block_block,,,,,,,,,,,,,,,,,,,,,,,,,,,,,,,,,,,,,,,,,,,,,,TFSI,O=S(=O)([N-]S(=O)(=O)C(F)(F)F)C(F)(F)F.[Li+],0.090909091,0.061997067,0.230348823,286.9332984,,,,,,,,,,,,31.91545942,2.15E-07,-6.666667
,,,,,1,doi.org/10.1021/acs.macromol.5b02513,peo-pes,[Cu]S(=O)(=O)CCOCCOCCS(=O)(=O)CCOCCOCCOCCOC[Au],[Cu]S(=O)(=O)CCOCCOCCS(=O)(=O)CCOCCOCCOCCOC[Au],,,,,,0.909090909,0.938002933,,,,,,,,13023.72616,,30,434.1242054,block_block,,,,,,,,,,,,,,,,,,,,,,,,,,,,,,,,,,,,,,,,,,,,,,TFSI,O=S(=O)([N-]S(=O)(=O)C(F)(F)F)C(F)(F)F.[Li+],0.090909091,0.061997067,0.230348823,286.9332984,,,,,,,,,,,,30.46388572,1.72E-07,-6.763385
,,,,,1,doi.org/10.1021/acs.macromol.5b02513,peo-pes,[Cu]S(=O)(=O)CCOCCOCCS(=O)(=O)CCOCCOCCOCCOC[Au],[Cu]S(=O)(=O)CCOCCOCCS(=O)(=O)CCOCCOCCOCCOC[Au],,,,,,0.909090909,0.938002933,,,,,,,,13023.72616,,30,434.1242054,block_block,,,,,,,,,,,,,,,,,,,,,,,,,,,,,,,,,,,,,,,,,,,,,,TFSI,O=S(=O)([N-]S(=O)(=O)C(F)(F)F)C(F)(F)F.[Li+],0.090909091,0.061997067,0.230348823,286.9332984,,,,,,,,,,,,28.61781622,1.47E-07,-6.83247
,,,,,1,doi.org/10.1016/j.ssi.2013.09.035,cn-ox,[Cu]OCC(CC)(C(NC(COCCC#N)(COCCC#N)COCCC#N)=O)C[Au],[Cu]OCC(CC)(C(NC(COCCC#N)(COCCC#N)COCCC#N)=O)C[Au],,,,,,0.229357798,0.553875116,,,,,,,,3922.021362,,10,392.2021362,,,,,,,,,,,,,,,,,,,,,,,,,,,,,,,,,,,,,,,,,,,,,,,BF4,F[B-](F)(F)F.[Li+],0.770642202,0.446124884,8.567010967,94.01892283,,,,,,,,,,,,69.8319883,0.000972393,-3.012158
,,,,,1,doi.org/10.1016/j.ssi.2013.09.035,cn-ox,[Cu]OCC(CC)(C(NC(COCCC#N)(COCCC#N)COCCC#N)=O)C[Au],[Cu]OCC(CC)(C(NC(COCCC#N)(COCCC#N)COCCC#N)=O)C[Au],,,,,,0.229357798,0.553875116,,,,,,,,3922.021362,,10,392.2021362,,,,,,,,,,,,,,,,,,,,,,,,,,,,,,,,,,,,,,,,,,,,,,,BF4,F[B-](F)(F)F.[Li+],0.770642202,0.446124884,8.567010967,94.01892283,,,,,,,,,,,,60.02452015,0.000740118,-3.130699
,,,,,1,doi.org/10.1016/j.ssi.2013.09.035,cn-ox,[Cu]OCC(CC)(C(NC(COCCC#N)(COCCC#N)COCCC#N)=O)C[Au],[Cu]OCC(CC)(C(NC(COCCC#N)(COCCC#N)COCCC#N)=O)C[Au],,,,,,0.229357798,0.553875116,,,,,,,,3922.021362,,10,392.2021362,,,,,,,,,,,,,,,,,,,,,,,,,,,,,,,,,,,,,,,,,,,,,,,BF4,F[B-](F)(F)F.[Li+],0.770642202,0.446124884,8.567010967,94.01892283,,,,,,,,,,,,49.86421359,0.000551621,-3.258359
,,,,,1,doi.org/10.1016/j.ssi.2013.09.035,cn-ox,[Cu]OCC(CC)(C(NC(COCCC#N)(COCCC#N)COCCC#N)=O)C[Au],[Cu]OCC(CC)(C(NC(COCCC#N)(COCCC#N)COCCC#N)=O)C[Au],,,,,,0.229357798,0.553875116,,,,,,,,3922.021362,,10,392.2021362,,,,,,,,,,,,,,,,,,,,,,,,,,,,,,,,,,,,,,,,,,,,,,,BF4,F[B-](F)(F)F.[Li+],0.770642202,0.446124884,8.567010967,94.01892283,,,,,,,,,,,,39.76960563,0.00040259,-3.395137
,,,,,1,doi.org/10.1016/j.ssi.2013.09.035,cn-ox,[Cu]OCC(CC)(C(NC(COCCC#N)(COCCC#N)COCCC#N)=O)C[Au],[Cu]OCC(CC)(C(NC(COCCC#N)(COCCC#N)COCCC#N)=O)C[Au],,,,,,0.229357798,0.553875116,,,,,,,,3922.021362,,10,392.2021362,,,,,,,,,,,,,,,,,,,,,,,,,,,,,,,,,,,,,,,,,,,,,,,BF4,F[B-](F)(F)F.[Li+],0.770642202,0.446124884,8.567010967,94.01892283,,,,,,,,,,,,30.07151636,0.000306423,-3.513678
,,,,,1,doi.org/10.1016/j.ssi.2013.09.035,cn-ox,[Cu]OCC(CC)(C(NC(COCCC#N)(COCCC#N)COCCC#N)=O)C[Au],[Cu]OCC(CC)(C(NC(COCCC#N)(COCCC#N)COCCC#N)=O)C[Au],,,,,,0.229357798,0.553875116,,,,,,,,3922.021362,,10,392.2021362,,,,,,,,,,,,,,,,,,,,,,,,,,,,,,,,,,,,,,,,,,,,,,,BF4,F[B-](F)(F)F.[Li+],0.770642202,0.446124884,8.567010967,94.01892283,,,,,,,,,,,,19.47911162,0.000189058,-3.723404
,,,,,1,doi.org/10.1016/j.ssi.2013.09.035,cn-ox,[Cu]OCC(CC)(C(NC(COCCC#N)(COCCC#N)COCCC#N)=O)C[Au],[Cu]OCC(CC)(C(NC(COCCC#N)(COCCC#N)COCCC#N)=O)C[Au],,,,,,0.3744,0.713998017,,,,,,,,3922.021362,,10,392.2021362,,,,,,,,,,,,,,,,,,,,,,,,,,,,,,,,,,,,,,,,,,,,,,,BF4,F[B-](F)(F)F.[Li+],0.625608386,0.286001983,4.260462701,94.01892283,,,,,,,,,,,,70.10759698,0.00018513,-3.732523
,,,,,1,doi.org/10.1016/j.ssi.2013.09.035,cn-ox,[Cu]OCC(CC)(C(NC(COCCC#N)(COCCC#N)COCCC#N)=O)C[Au],[Cu]OCC(CC)(C(NC(COCCC#N)(COCCC#N)COCCC#N)=O)C[Au],,,,,,0.3744,0.713998017,,,,,,,,3922.021362,,10,392.2021362,,,,,,,,,,,,,,,,,,,,,,,,,,,,,,,,,,,,,,,,,,,,,,,BF4,F[B-](F)(F)F.[Li+],0.625608386,0.286001983,4.260462701,94.01892283,,,,,,,,,,,,60.02452015,0.000126865,-3.896657
,,,,,1,doi.org/10.1016/j.ssi.2013.09.035,cn-ox,[Cu]OCC(CC)(C(NC(COCCC#N)(COCCC#N)COCCC#N)=O)C[Au],[Cu]OCC(CC)(C(NC(COCCC#N)(COCCC#N)COCCC#N)=O)C[Au],,,,,,0.3744,0.713998017,,,,,,,,3922.021362,,10,392.2021362,,,,,,,,,,,,,,,,,,,,,,,,,,,,,,,,,,,,,,,,,,,,,,,BF4,F[B-](F)(F)F.[Li+],0.625608386,0.286001983,4.260462701,94.01892283,,,,,,,,,,,,49.78285031,8.34E-05,-4.079027
,,,,,1,doi.org/10.1016/j.ssi.2013.09.035,cn-ox,[Cu]OCC(CC)(C(NC(COCCC#N)(COCCC#N)COCCC#N)=O)C[Au],[Cu]OCC(CC)(C(NC(COCCC#N)(COCCC#N)COCCC#N)=O)C[Au],,,,,,0.3744,0.713998017,,,,,,,,3922.021362,,10,392.2021362,,,,,,,,,,,,,,,,,,,,,,,,,,,,,,,,,,,,,,,,,,,,,,,BF4,F[B-](F)(F)F.[Li+],0.625608386,0.286001983,4.260462701,94.01892283,,,,,,,,,,,,39.6932477,5.71E-05,-4.243161
,,,,,1,doi.org/10.1016/j.ssi.2013.09.035,cn-ox,[Cu]OCC(CC)(C(NC(COCCC#N)(COCCC#N)COCCC#N)=O)C[Au],[Cu]OCC(CC)(C(NC(COCCC#N)(COCCC#N)COCCC#N)=O)C[Au],,,,,,0.3744,0.713998017,,,,,,,,3922.021362,,10,392.2021362,,,,,,,,,,,,,,,,,,,,,,,,,,,,,,,,,,,,,,,,,,,,,,,BF4,F[B-](F)(F)F.[Li+],0.625608386,0.286001983,4.260462701,94.01892283,,,,,,,,,,,,30.07151636,3.83E-05,-4.416413
,,,,,1,doi.org/10.1016/j.ssi.2013.09.035,cn-ox,[Cu]OCC(CC)(C(NC(COCCC#N)(COCCC#N)COCCC#N)=O)C[Au],[Cu]OCC(CC)(C(NC(COCCC#N)(COCCC#N)COCCC#N)=O)C[Au],,,,,,0.3744,0.713998017,,,,,,,,3922.021362,,10,392.2021362,,,,,,,,,,,,,,,,,,,,,,,,,,,,,,,,,,,,,,,,,,,,,,,BF4,F[B-](F)(F)F.[Li+],0.625608386,0.286001983,4.260462701,94.01892283,,,,,,,,,,,,19.94749536,1.88E-05,-4.726444
,,,,,1,doi.org/10.1016/j.ssi.2013.09.035,cn-ox,[Cu]OCC(CC)(COCCC#N)C[Au],[Cu]OCC(CC)(COCCC#N)C[Au],,,,,,0.471698113,0.616259977,,,,,,,,8624.42869,,51,169.1064449,,,,,,,,,,,,,,,,,,,,,,,,,,,,,,,,,,,,,,,,,,,,,,,BF4,F[B-](F)(F)F.[Li+],0.528301887,0.383740023,6.623047391,94.01892283,,,,,,,,,,,,69.5569393,2.50E-06,-5.601824
,,,,,1,doi.org/10.1016/j.ssi.2013.09.035,cn-ox,[Cu]OCC(CC)(COCCC#N)C[Au],[Cu]OCC(CC)(COCCC#N)C[Au],,,,,,0.471698113,0.616259977,,,,,,,,8624.42869,,51,169.1064449,,,,,,,,,,,,,,,,,,,,,,,,,,,,,,,,,,,,,,,,,,,,,,,BF4,F[B-](F)(F)F.[Li+],0.528301887,0.383740023,6.623047391,94.01892283,,,,,,,,,,,,59.6784326,1.64E-06,-5.784195
,,,,,1,doi.org/10.1016/j.ssi.2013.09.035,cn-ox,[Cu]OCC(CC)(COCCC#N)C[Au],[Cu]OCC(CC)(COCCC#N)C[Au],,,,,,0.471698113,0.616259977,,,,,,,,8624.42869,,51,169.1064449,,,,,,,,,,,,,,,,,,,,,,,,,,,,,,,,,,,,,,,,,,,,,,,BF4,F[B-](F)(F)F.[Li+],0.528301887,0.383740023,6.623047391,94.01892283,,,,,,,,,,,,49.70152801,1.01E-06,-5.993921
,,,,,1,doi.org/10.1016/j.ssi.2013.09.035,cn-ox,[Cu]OCC(CC)(COCCC#N)C[Au],[Cu]OCC(CC)(COCCC#N)C[Au],,,,,,0.471698113,0.616259977,,,,,,,,8624.42869,,51,169.1064449,,,,,,,,,,,,,,,,,,,,,,,,,,,,,,,,,,,,,,,,,,,,,,,BF4,F[B-](F)(F)F.[Li+],0.528301887,0.383740023,6.623047391,94.01892283,,,,,,,,,,,,39.92253139,6.00E-07,-6.221884
,,,,,1,doi.org/10.1016/j.ssi.2013.09.035,cn-ox,[Cu]OCC(CC)(COCCC#N)C[Au],[Cu]OCC(CC)(COCCC#N)C[Au],,,,,,0.471698113,0.616259977,,,,,,,,8624.42869,,51,169.1064449,,,,,,,,,,,,,,,,,,,,,,,,,,,,,,,,,,,,,,,,,,,,,,,BF4,F[B-](F)(F)F.[Li+],0.528301887,0.383740023,6.623047391,94.01892283,,,,,,,,,,,,29.78483266,3.48E-07,-6.458967
,,,,,1,doi.org/10.1016/j.ssi.2013.09.035,cn-ox,[Cu]OCC(CC)(COCCC#N)C[Au],[Cu]OCC(CC)(COCCC#N)C[Au],,,,,,0.471698113,0.616259977,,,,,,,,8624.42869,,51,169.1064449,,,,,,,,,,,,,,,,,,,,,,,,,,,,,,,,,,,,,,,,,,,,,,,BF4,F[B-](F)(F)F.[Li+],0.528301887,0.383740023,6.623047391,94.01892283,,,,,,,,,,,,19.81354303,2.28E-07,-6.641337
,,,,,1,doi.org/10.1016/j.ssi.2013.09.035,cn-ox,[Cu]OCC(CC)(COCCC#N)C[Au],[Cu]OCC(CC)(COCCC#N)C[Au],,,,,,0.642260758,0.763546479,,,,,,,,8624.42869,,51,169.1064449,,,,,,,,,,,,,,,,,,,,,,,,,,,,,,,,,,,,,,,,,,,,,,,BF4,F[B-](F)(F)F.[Li+],0.357739242,0.236453521,3.293783392,94.01892283,,,,,,,,,,,,69.64857327,6.66E-07,-6.176292
,,,,,1,doi.org/10.1016/j.ssi.2013.09.035,cn-ox,[Cu]OCC(CC)(COCCC#N)C[Au],[Cu]OCC(CC)(COCCC#N)C[Au],,,,,,0.642260758,0.763546479,,,,,,,,8624.42869,,51,169.1064449,,,,,,,,,,,,,,,,,,,,,,,,,,,,,,,,,,,,,,,,,,,,,,,BF4,F[B-](F)(F)F.[Li+],0.357739242,0.236453521,3.293783392,94.01892283,,,,,,,,,,,,59.93784759,5.63E-07,-6.24924
,,,,,1,doi.org/10.1016/j.ssi.2013.09.035,cn-ox,[Cu]OCC(CC)(COCCC#N)C[Au],[Cu]OCC(CC)(COCCC#N)C[Au],,,,,,0.642260758,0.763546479,,,,,,,,8624.42869,,51,169.1064449,,,,,,,,,,,,,,,,,,,,,,,,,,,,,,,,,,,,,,,,,,,,,,,BF4,F[B-](F)(F)F.[Li+],0.357739242,0.236453521,3.293783392,94.01892283,,,,,,,,,,,,49.45770258,3.20E-07,-6.495441
,,,,,1,doi.org/10.1016/j.ssi.2013.09.035,cn-ox,[Cu]OCC(CC)(COCCC#N)C[Au],[Cu]OCC(CC)(COCCC#N)C[Au],,,,,,0.642260758,0.763546479,,,,,,,,8624.42869,,51,169.1064449,,,,,,,,,,,,,,,,,,,,,,,,,,,,,,,,,,,,,,,,,,,,,,,BF4,F[B-](F)(F)F.[Li+],0.357739242,0.236453521,3.293783392,94.01892283,,,,,,,,,,,,39.54064358,1.60E-07,-6.796353
,,,,,1,doi.org/10.1016/j.ssi.2013.09.035,cn-ox,[Cu]OCC(CC)(COCCC#N)C[Au],[Cu]OCC(CC)(COCCC#N)C[Au],,,,,,0.642260758,0.763546479,,,,,,,,8624.42869,,51,169.1064449,,,,,,,,,,,,,,,,,,,,,,,,,,,,,,,,,,,,,,,,,,,,,,,BF4,F[B-](F)(F)F.[Li+],0.357739242,0.236453521,3.293783392,94.01892283,,,,,,,,,,,,29.8564298,7.83E-08,-7.106383
,,,,,1,doi.org/10.1016/j.ssi.2013.09.035,cn-ox,[Cu]OCC(CC)(COCCC#N)C[Au],[Cu]OCC(CC)(COCCC#N)C[Au],,,,,,0.642260758,0.763546479,,,,,,,,8624.42869,,51,169.1064449,,,,,,,,,,,,,,,,,,,,,,,,,,,,,,,,,,,,,,,,,,,,,,,BF4,F[B-](F)(F)F.[Li+],0.357739242,0.236453521,3.293783392,94.01892283,,,,,,,,,,,,19.74661277,2.42E-08,-7.617021
,,,,,1,doi.org/10.1039/c4ta02810d,PFSI,[Cu]C(F)(F)C(F)(F)OC(F)(F)C(F)(F)S(=O)(=O)[N-]S(=O)(=O)[Au],[Cu]C(F)(F)C(F)(F)OC(F)(F)C(F)(F)S(=O)(=O)[N-]S(=O)(=O)[Au],,,,,,0.111111111,0.504032393,,,,,,,21000,21000,,,357.9057296,,,peo,[Cu]OCC[Au],[Cu]OCC[Au],,0.888888889,0.495967607,,,,,,60000,60000,,,44.02238095,,,,,,,,,,,,,,,,,,,,,,,,,,,,,,,,,,,,,,,,,,,,,,120.0946855,0.000138867,-3.857401
,,,,,1,doi.org/10.1039/c4ta02810d,PFSI,[Cu]C(F)(F)C(F)(F)OC(F)(F)C(F)(F)S(=O)(=O)[N-]S(=O)(=O)[Au],[Cu]C(F)(F)C(F)(F)OC(F)(F)C(F)(F)S(=O)(=O)[N-]S(=O)(=O)[Au],,,,,,0.111111111,0.504032393,,,,,,,21000,21000,,,357.9057296,,,peo,[Cu]OCC[Au],[Cu]OCC[Au],,0.888888889,0.495967607,,,,,,60000,60000,,,44.02238095,,,,,,,,,,,,,,,,,,,,,,,,,,,,,,,,,,,,,,,,,,,,,,110.3054319,7.99E-05,-4.097473
,,,,,1,doi.org/10.1039/c4ta02810d,PFSI,[Cu]C(F)(F)C(F)(F)OC(F)(F)C(F)(F)S(=O)(=O)[N-]S(=O)(=O)[Au],[Cu]C(F)(F)C(F)(F)OC(F)(F)C(F)(F)S(=O)(=O)[N-]S(=O)(=O)[Au],,,,,,0.111111111,0.504032393,,,,,,,21000,21000,,,357.9057296,,,peo,[Cu]OCC[Au],[Cu]OCC[Au],,0.888888889,0.495967607,,,,,,60000,60000,,,44.02238095,,,,,,,,,,,,,,,,,,,,,,,,,,,,,,,,,,,,,,,,,,,,,,100.1546834,5.16E-05,-4.287004
,,,,,1,doi.org/10.1039/c4ta02810d,PFSI,[Cu]C(F)(F)C(F)(F)OC(F)(F)C(F)(F)S(=O)(=O)[N-]S(=O)(=O)[Au],[Cu]C(F)(F)C(F)(F)OC(F)(F)C(F)(F)S(=O)(=O)[N-]S(=O)(=O)[Au],,,,,,0.111111111,0.504032393,,,,,,,21000,21000,,,357.9057296,,,peo,[Cu]OCC[Au],[Cu]OCC[Au],,0.888888889,0.495967607,,,,,,60000,60000,,,44.02238095,,,,,,,,,,,,,,,,,,,,,,,,,,,,,,,,,,,,,,,,,,,,,,90.26369016,3.34E-05,-4.476534
,,,,,1,doi.org/10.1039/c4ta02810d,PFSI,[Cu]C(F)(F)C(F)(F)OC(F)(F)C(F)(F)S(=O)(=O)[N-]S(=O)(=O)[Au],[Cu]C(F)(F)C(F)(F)OC(F)(F)C(F)(F)S(=O)(=O)[N-]S(=O)(=O)[Au],,,,,,0.111111111,0.504032393,,,,,,,21000,21000,,,357.9057296,,,peo,[Cu]OCC[Au],[Cu]OCC[Au],,0.888888889,0.495967607,,,,,,60000,60000,,,44.02238095,,,,,,,,,,,,,,,,,,,,,,,,,,,,,,,,,,,,,,,,,,,,,,80.25834072,1.39E-05,-4.855596
,,,,,1,doi.org/10.1039/c4ta02810d,PFSI,[Cu]C(F)(F)C(F)(F)OC(F)(F)C(F)(F)S(=O)(=O)[N-]S(=O)(=O)[Au],[Cu]C(F)(F)C(F)(F)OC(F)(F)C(F)(F)S(=O)(=O)[N-]S(=O)(=O)[Au],,,,,,0.111111111,0.504032393,,,,,,,21000,21000,,,357.9057296,,,peo,[Cu]OCC[Au],[Cu]OCC[Au],,0.888888889,0.495967607,,,,,,60000,60000,,,44.02238095,,,,,,,,,,,,,,,,,,,,,,,,,,,,,,,,,,,,,,,,,,,,,,70.08179507,4.23E-06,-5.373646
,,,,,1,doi.org/10.1039/c4ta02810d,PFSI,[Cu]C(F)(F)C(F)(F)OC(F)(F)C(F)(F)S(=O)(=O)[N-]S(=O)(=O)[Au],[Cu]C(F)(F)C(F)(F)OC(F)(F)C(F)(F)S(=O)(=O)[N-]S(=O)(=O)[Au],,,,,,0.111111111,0.504032393,,,,,,,21000,21000,,,357.9057296,,,peo,[Cu]OCC[Au],[Cu]OCC[Au],,0.888888889,0.495967607,,,,,,60000,60000,,,44.02238095,,,,,,,,,,,,,,,,,,,,,,,,,,,,,,,,,,,,,,,,,,,,,,60.25268109,1.99E-06,-5.702166
,,,,,1,doi.org/10.1039/c4ta02810d,PFSI,[Cu]C(F)(F)C(F)(F)OC(F)(F)C(F)(F)S(=O)(=O)[N-]S(=O)(=O)[Au],[Cu]C(F)(F)C(F)(F)OC(F)(F)C(F)(F)S(=O)(=O)[N-]S(=O)(=O)[Au],,,,,,0.111111111,0.504032393,,,,,,,21000,21000,,,357.9057296,,,peo,[Cu]OCC[Au],[Cu]OCC[Au],,0.888888889,0.495967607,,,,,,60000,60000,,,44.02238095,,,,,,,,,,,,,,,,,,,,,,,,,,,,,,,,,,,,,,,,,,,,,,50.23807215,6.97E-07,-6.15704
,,,,,1,doi.org/10.1039/c4ta02810d,PFSI,[Cu]C(F)(F)C(F)(F)OC(F)(F)C(F)(F)S(=O)(=O)[N-]S(=O)(=O)[Au],[Cu]C(F)(F)C(F)(F)OC(F)(F)C(F)(F)S(=O)(=O)[N-]S(=O)(=O)[Au],,,,,,0.111111111,0.504032393,,,,,,,21000,21000,,,357.9057296,,,peo,[Cu]OCC[Au],[Cu]OCC[Au],,0.888888889,0.495967607,,,,,,60000,60000,,,44.02238095,,,,,,,,,,,,,,,,,,,,,,,,,,,,,,,,,,,,,,,,,,,,,,40.11995882,1.67E-07,-6.776173
,,,,,1,doi.org/10.1039/c4ta02810d,PFSI,[Cu]C(F)(F)C(F)(F)OC(F)(F)C(F)(F)S(=O)(=O)[N-]S(=O)(=O)[Au],[Cu]C(F)(F)C(F)(F)OC(F)(F)C(F)(F)S(=O)(=O)[N-]S(=O)(=O)[Au],,,,,,0.111111111,0.504032393,,,,,,,21000,21000,,,357.9057296,,,peo,[Cu]OCC[Au],[Cu]OCC[Au],,0.888888889,0.495967607,,,,,,60000,60000,,,44.02238095,,,,,,,,,,,,,,,,,,,,,,,,,,,,,,,,,,,,,,,,,,,,,,29.78859526,5.38E-08,-7.268953
,,,,,1,doi.org/10.1039/c4ta02810d,peo,[Cu]OCC[Au],[Cu]OCC[Au],,,,,,0.94117647,0.663072654,,,,,,,60000,60000,,,44.02238095,,,PFSI,[Cu]C(F)(F)C(F)(F)OC(F)(F)C(F)(F)S(=O)(=O)[N-]S(=O)(=O)[Au],[Cu]C(F)(F)C(F)(F)OC(F)(F)C(F)(F)S(=O)(=O)[N-]S(=O)(=O)[Au],,0.05882353,0.336927346,,,,,,21000,21000,,,357.9057296,,,,,,,,,,,,,,,,,,,,,,,,,,,,,,,,,,,,,,,,,,,,,,119.9402594,0.0004852,-3.314079
,,,,,1,doi.org/10.1039/c4ta02810d,peo,[Cu]OCC[Au],[Cu]OCC[Au],,,,,,0.94117647,0.663072654,,,,,,,60000,60000,,,44.02238095,,,PFSI,[Cu]C(F)(F)C(F)(F)OC(F)(F)C(F)(F)S(=O)(=O)[N-]S(=O)(=O)[Au],[Cu]C(F)(F)C(F)(F)OC(F)(F)C(F)(F)S(=O)(=O)[N-]S(=O)(=O)[Au],,0.05882353,0.336927346,,,,,,21000,21000,,,357.9057296,,,,,,,,,,,,,,,,,,,,,,,,,,,,,,,,,,,,,,,,,,,,,,110.3054319,0.0003324,-3.478339
,,,,,1,doi.org/10.1039/c4ta02810d,peo,[Cu]OCC[Au],[Cu]OCC[Au],,,,,,0.94117647,0.663072654,,,,,,,60000,60000,,,44.02238095,,,PFSI,[Cu]C(F)(F)C(F)(F)OC(F)(F)C(F)(F)S(=O)(=O)[N-]S(=O)(=O)[Au],[Cu]C(F)(F)C(F)(F)OC(F)(F)C(F)(F)S(=O)(=O)[N-]S(=O)(=O)[Au],,0.05882353,0.336927346,,,,,,21000,21000,,,357.9057296,,,,,,,,,,,,,,,,,,,,,,,,,,,,,,,,,,,,,,,,,,,,,,100.1546834,0.000263377,-3.579422
,,,,,1,doi.org/10.1039/c4ta02810d,peo,[Cu]OCC[Au],[Cu]OCC[Au],,,,,,0.94117647,0.663072654,,,,,,,60000,60000,,,44.02238095,,,PFSI,[Cu]C(F)(F)C(F)(F)OC(F)(F)C(F)(F)S(=O)(=O)[N-]S(=O)(=O)[Au],[Cu]C(F)(F)C(F)(F)OC(F)(F)C(F)(F)S(=O)(=O)[N-]S(=O)(=O)[Au],,0.05882353,0.336927346,,,,,,21000,21000,,,357.9057296,,,,,,,,,,,,,,,,,,,,,,,,,,,,,,,,,,,,,,,,,,,,,,90.39554335,0.00019689,-3.705776
,,,,,1,doi.org/10.1039/c4ta02810d,peo,[Cu]OCC[Au],[Cu]OCC[Au],,,,,,0.94117647,0.663072654,,,,,,,60000,60000,,,44.02238095,,,PFSI,[Cu]C(F)(F)C(F)(F)OC(F)(F)C(F)(F)S(=O)(=O)[N-]S(=O)(=O)[Au],[Cu]C(F)(F)C(F)(F)OC(F)(F)C(F)(F)S(=O)(=O)[N-]S(=O)(=O)[Au],,0.05882353,0.336927346,,,,,,21000,21000,,,357.9057296,,,,,,,,,,,,,,,,,,,,,,,,,,,,,,,,,,,,,,,,,,,,,,80.25834072,0.000131017,-3.882671
,,,,,1,doi.org/10.1039/c4ta02810d,peo,[Cu]OCC[Au],[Cu]OCC[Au],,,,,,0.94117647,0.663072654,,,,,,,60000,60000,,,44.02238095,,,PFSI,[Cu]C(F)(F)C(F)(F)OC(F)(F)C(F)(F)S(=O)(=O)[N-]S(=O)(=O)[Au],[Cu]C(F)(F)C(F)(F)OC(F)(F)C(F)(F)S(=O)(=O)[N-]S(=O)(=O)[Au],,0.05882353,0.336927346,,,,,,21000,21000,,,357.9057296,,,,,,,,,,,,,,,,,,,,,,,,,,,,,,,,,,,,,,,,,,,,,,69.84657587,5.02E-05,-4.299639
,,,,,1,doi.org/10.1039/c4ta02810d,peo,[Cu]OCC[Au],[Cu]OCC[Au],,,,,,0.94117647,0.663072654,,,,,,,60000,60000,,,44.02238095,,,PFSI,[Cu]C(F)(F)C(F)(F)OC(F)(F)C(F)(F)S(=O)(=O)[N-]S(=O)(=O)[Au],[Cu]C(F)(F)C(F)(F)OC(F)(F)C(F)(F)S(=O)(=O)[N-]S(=O)(=O)[Au],,0.05882353,0.336927346,,,,,,21000,21000,,,357.9057296,,,,,,,,,,,,,,,,,,,,,,,,,,,,,,,,,,,,,,,,,,,,,,59.69848404,2.72E-05,-4.564982
,,,,,1,doi.org/10.1039/c4ta02810d,peo,[Cu]OCC[Au],[Cu]OCC[Au],,,,,,0.94117647,0.663072654,,,,,,,60000,60000,,,44.02238095,,,PFSI,[Cu]C(F)(F)C(F)(F)OC(F)(F)C(F)(F)S(=O)(=O)[N-]S(=O)(=O)[Au],[Cu]C(F)(F)C(F)(F)OC(F)(F)C(F)(F)S(=O)(=O)[N-]S(=O)(=O)[Au],,0.05882353,0.336927346,,,,,,21000,21000,,,357.9057296,,,,,,,,,,,,,,,,,,,,,,,,,,,,,,,,,,,,,,,,,,,,,,49.71674676,9.59E-07,-6.018051
,,,,,1,doi.org/10.1039/c4ta02810d,peo,[Cu]OCC[Au],[Cu]OCC[Au],,,,,,0.94117647,0.663072654,,,,,,,60000,60000,,,44.02238095,,,PFSI,[Cu]C(F)(F)C(F)(F)OC(F)(F)C(F)(F)S(=O)(=O)[N-]S(=O)(=O)[Au],[Cu]C(F)(F)C(F)(F)OC(F)(F)C(F)(F)S(=O)(=O)[N-]S(=O)(=O)[Au],,0.05882353,0.336927346,,,,,,21000,21000,,,357.9057296,,,,,,,,,,,,,,,,,,,,,,,,,,,,,,,,,,,,,,,,,,,,,,40.02194956,4.25E-07,-6.371841
,,,,,1,doi.org/10.1039/c4ta02810d,peo,[Cu]OCC[Au],[Cu]OCC[Au],,,,,,0.94117647,0.663072654,,,,,,,60000,60000,,,44.02238095,,,PFSI,[Cu]C(F)(F)C(F)(F)OC(F)(F)C(F)(F)S(=O)(=O)[N-]S(=O)(=O)[Au],[Cu]C(F)(F)C(F)(F)OC(F)(F)C(F)(F)S(=O)(=O)[N-]S(=O)(=O)[Au],,0.05882353,0.336927346,,,,,,21000,21000,,,357.9057296,,,,,,,,,,,,,,,,,,,,,,,,,,,,,,,,,,,,,,,,,,,,,,29.97206635,2.31E-07,-6.637184
,,,,,1,doi.org/10.1039/c4ta02810d,peo,[Cu]OCC[Au],[Cu]OCC[Au],,,,,,0.952380953,0.71098255,,,,,,,60000,60000,,,44.02238095,,,PFSI,[Cu]C(F)(F)C(F)(F)OC(F)(F)C(F)(F)S(=O)(=O)[N-]S(=O)(=O)[Au],[Cu]C(F)(F)C(F)(F)OC(F)(F)C(F)(F)S(=O)(=O)[N-]S(=O)(=O)[Au],,0.047619047,0.28901745,,,,,,21000,21000,,,357.9057296,,,,,,,,,,,,,,,,,,,,,,,,,,,,,,,,,,,,,,,,,,,,,,60.25268109,4.50E-07,-6.34657
,,,,,1,doi.org/10.1039/c4ta02810d,peo,[Cu]OCC[Au],[Cu]OCC[Au],,,,,,0.952380953,0.71098255,,,,,,,60000,60000,,,44.02238095,,,PFSI,[Cu]C(F)(F)C(F)(F)OC(F)(F)C(F)(F)S(=O)(=O)[N-]S(=O)(=O)[Au],[Cu]C(F)(F)C(F)(F)OC(F)(F)C(F)(F)S(=O)(=O)[N-]S(=O)(=O)[Au],,0.047619047,0.28901745,,,,,,21000,21000,,,357.9057296,,,,,,,,,,,,,,,,,,,,,,,,,,,,,,,,,,,,,,,,,,,,,,120.8683289,0.002267754,-2.644404
,,,,,1,doi.org/10.1039/c4ta02810d,peo,[Cu]OCC[Au],[Cu]OCC[Au],,,,,,0.952380953,0.71098255,,,,,,,60000,60000,,,44.02238095,,,PFSI,[Cu]C(F)(F)C(F)(F)OC(F)(F)C(F)(F)S(=O)(=O)[N-]S(=O)(=O)[Au],[Cu]C(F)(F)C(F)(F)OC(F)(F)C(F)(F)S(=O)(=O)[N-]S(=O)(=O)[Au],,0.047619047,0.28901745,,,,,,21000,21000,,,357.9057296,,,,,,,,,,,,,,,,,,,,,,,,,,,,,,,,,,,,,,,,,,,,,,110.599292,0.001304737,-2.884477
,,,,,1,doi.org/10.1039/c4ta02810d,peo,[Cu]OCC[Au],[Cu]OCC[Au],,,,,,0.952380953,0.71098255,,,,,,,60000,60000,,,44.02238095,,,PFSI,[Cu]C(F)(F)C(F)(F)OC(F)(F)C(F)(F)S(=O)(=O)[N-]S(=O)(=O)[Au],[Cu]C(F)(F)C(F)(F)OC(F)(F)C(F)(F)S(=O)(=O)[N-]S(=O)(=O)[Au],,0.047619047,0.28901745,,,,,,21000,21000,,,357.9057296,,,,,,,,,,,,,,,,,,,,,,,,,,,,,,,,,,,,,,,,,,,,,,100.2939524,0.000577741,-3.238267
,,,,,1,doi.org/10.1039/c4ta02810d,peo,[Cu]OCC[Au],[Cu]OCC[Au],,,,,,0.952380953,0.71098255,,,,,,,60000,60000,,,44.02238095,,,PFSI,[Cu]C(F)(F)C(F)(F)OC(F)(F)C(F)(F)S(=O)(=O)[N-]S(=O)(=O)[Au],[Cu]C(F)(F)C(F)(F)OC(F)(F)C(F)(F)S(=O)(=O)[N-]S(=O)(=O)[Au],,0.047619047,0.28901745,,,,,,21000,21000,,,357.9057296,,,,,,,,,,,,,,,,,,,,,,,,,,,,,,,,,,,,,,,,,,,,,,90.1318006,0.000202702,-3.693141
,,,,,1,doi.org/10.1039/c4ta02810d,peo,[Cu]OCC[Au],[Cu]OCC[Au],,,,,,0.952380953,0.71098255,,,,,,,60000,60000,,,44.02238095,,,PFSI,[Cu]C(F)(F)C(F)(F)OC(F)(F)C(F)(F)S(=O)(=O)[N-]S(=O)(=O)[Au],[Cu]C(F)(F)C(F)(F)OC(F)(F)C(F)(F)S(=O)(=O)[N-]S(=O)(=O)[Au],,0.047619047,0.28901745,,,,,,21000,21000,,,357.9057296,,,,,,,,,,,,,,,,,,,,,,,,,,,,,,,,,,,,,,,,,,,,,,79.63570174,6.15E-05,-4.211191
,,,,,1,doi.org/10.1039/c4ta02810d,peo,[Cu]OCC[Au],[Cu]OCC[Au],,,,,,0.952380953,0.71098255,,,,,,,60000,60000,,,44.02238095,,,PFSI,[Cu]C(F)(F)C(F)(F)OC(F)(F)C(F)(F)S(=O)(=O)[N-]S(=O)(=O)[Au],[Cu]C(F)(F)C(F)(F)OC(F)(F)C(F)(F)S(=O)(=O)[N-]S(=O)(=O)[Au],,0.047619047,0.28901745,,,,,,21000,21000,,,357.9057296,,,,,,,,,,,,,,,,,,,,,,,,,,,,,,,,,,,,,,,,,,,,,,70.1995257,1.92E-05,-4.716606
,,,,,1,doi.org/10.1039/c4ta02810d,peo,[Cu]OCC[Au],[Cu]OCC[Au],,,,,,0.952380953,0.71098255,,,,,,,60000,60000,,,44.02238095,,,PFSI,[Cu]C(F)(F)C(F)(F)OC(F)(F)C(F)(F)S(=O)(=O)[N-]S(=O)(=O)[Au],[Cu]C(F)(F)C(F)(F)OC(F)(F)C(F)(F)S(=O)(=O)[N-]S(=O)(=O)[Au],,0.047619047,0.28901745,,,,,,21000,21000,,,357.9057296,,,,,,,,,,,,,,,,,,,,,,,,,,,,,,,,,,,,,,,,,,,,,,60.36376428,2.30E-06,-5.638989
,,,,,1,doi.org/10.1039/c4ta02810d,peo,[Cu]OCC[Au],[Cu]OCC[Au],,,,,,0.952380953,0.71098255,,,,,,,60000,60000,,,44.02238095,,,PFSI,[Cu]C(F)(F)C(F)(F)OC(F)(F)C(F)(F)S(=O)(=O)[N-]S(=O)(=O)[Au],[Cu]C(F)(F)C(F)(F)OC(F)(F)C(F)(F)S(=O)(=O)[N-]S(=O)(=O)[Au],,0.047619047,0.28901745,,,,,,21000,21000,,,357.9057296,,,,,,,,,,,,,,,,,,,,,,,,,,,,,,,,,,,,,,,,,,,,,,50.23807215,4.79E-08,-7.319495
,,,,,1,doi.org/10.1039/c4ta02810d,peo,[Cu]OCC[Au],[Cu]OCC[Au],,,,,,0.952380953,0.71098255,,,,,,,60000,60000,,,44.02238095,,,PFSI,[Cu]C(F)(F)C(F)(F)OC(F)(F)C(F)(F)S(=O)(=O)[N-]S(=O)(=O)[Au],[Cu]C(F)(F)C(F)(F)OC(F)(F)C(F)(F)S(=O)(=O)[N-]S(=O)(=O)[Au],,0.047619047,0.28901745,,,,,,21000,21000,,,357.9057296,,,,,,,,,,,,,,,,,,,,,,,,,,,,,,,,,,,,,,,,,,,,,,39.92409963,7.23E-09,-8.140794
,,,,,1,doi.org/10.1039/c4ta02810d,peo,[Cu]OCC[Au],[Cu]OCC[Au],,,,,,0.952380953,0.71098255,,,,,,,60000,60000,,,44.02238095,,,PFSI,[Cu]C(F)(F)C(F)(F)OC(F)(F)C(F)(F)S(=O)(=O)[N-]S(=O)(=O)[Au],[Cu]C(F)(F)C(F)(F)OC(F)(F)C(F)(F)S(=O)(=O)[N-]S(=O)(=O)[Au],,0.047619047,0.28901745,,,,,,21000,21000,,,357.9057296,,,,,,,,,,,,,,,,,,,,,,,,,,,,,,,,,,,,,,,,,,,,,,29.97206635,1.16E-09,-8.936823
,,,,,1,doi.org/10.1039/c4ta02810d,peo,[Cu]OCC[Au],[Cu]OCC[Au],,,,,,0.961538501,0.754601327,,,,,,,60000,60000,,,44.02238095,,,PFSI,[Cu]C(F)(F)C(F)(F)OC(F)(F)C(F)(F)S(=O)(=O)[N-]S(=O)(=O)[Au],[Cu]C(F)(F)C(F)(F)OC(F)(F)C(F)(F)S(=O)(=O)[N-]S(=O)(=O)[Au],,0.038461499,0.245398673,,,,,,21000,21000,,,357.9057296,,,,,,,,,,,,,,,,,,,,,,,,,,,,,,,,,,,,,,,,,,,,,,119.9402594,0.003508537,-2.454874
,,,,,1,doi.org/10.1039/c4ta02810d,peo,[Cu]OCC[Au],[Cu]OCC[Au],,,,,,0.961538501,0.754601327,,,,,,,60000,60000,,,44.02238095,,,PFSI,[Cu]C(F)(F)C(F)(F)OC(F)(F)C(F)(F)S(=O)(=O)[N-]S(=O)(=O)[Au],[Cu]C(F)(F)C(F)(F)OC(F)(F)C(F)(F)S(=O)(=O)[N-]S(=O)(=O)[Au],,0.038461499,0.245398673,,,,,,21000,21000,,,357.9057296,,,,,,,,,,,,,,,,,,,,,,,,,,,,,,,,,,,,,,,,,,,,,,110.0118748,0.002078213,-2.68231
,,,,,1,doi.org/10.1039/c4ta02810d,peo,[Cu]OCC[Au],[Cu]OCC[Au],,,,,,0.961538501,0.754601327,,,,,,,60000,60000,,,44.02238095,,,PFSI,[Cu]C(F)(F)C(F)(F)OC(F)(F)C(F)(F)S(=O)(=O)[N-]S(=O)(=O)[Au],[Cu]C(F)(F)C(F)(F)OC(F)(F)C(F)(F)S(=O)(=O)[N-]S(=O)(=O)[Au],,0.038461499,0.245398673,,,,,,21000,21000,,,357.9057296,,,,,,,,,,,,,,,,,,,,,,,,,,,,,,,,,,,,,,,,,,,,,,99.87659605,0.001128098,-2.947653
,,,,,1,doi.org/10.1039/c4ta02810d,peo,[Cu]OCC[Au],[Cu]OCC[Au],,,,,,0.961538501,0.754601327,,,,,,,60000,60000,,,44.02238095,,,PFSI,[Cu]C(F)(F)C(F)(F)OC(F)(F)C(F)(F)S(=O)(=O)[N-]S(=O)(=O)[Au],[Cu]C(F)(F)C(F)(F)OC(F)(F)C(F)(F)S(=O)(=O)[N-]S(=O)(=O)[Au],,0.038461499,0.245398673,,,,,,21000,21000,,,357.9057296,,,,,,,,,,,,,,,,,,,,,,,,,,,,,,,,,,,,,,,,,,,,,,89.73683737,0.000612356,-3.212996
,,,,,1,doi.org/10.1039/c4ta02810d,peo,[Cu]OCC[Au],[Cu]OCC[Au],,,,,,0.961538501,0.754601327,,,,,,,60000,60000,,,44.02238095,,,PFSI,[Cu]C(F)(F)C(F)(F)OC(F)(F)C(F)(F)S(=O)(=O)[N-]S(=O)(=O)[Au],[Cu]C(F)(F)C(F)(F)OC(F)(F)C(F)(F)S(=O)(=O)[N-]S(=O)(=O)[Au],,0.038461499,0.245398673,,,,,,21000,21000,,,357.9057296,,,,,,,,,,,,,,,,,,,,,,,,,,,,,,,,,,,,,,,,,,,,,,80.1336122,0.000241363,-3.617329
,,,,,1,doi.org/10.1039/c4ta02810d,peo,[Cu]OCC[Au],[Cu]OCC[Au],,,,,,0.961538501,0.754601327,,,,,,,60000,60000,,,44.02238095,,,PFSI,[Cu]C(F)(F)C(F)(F)OC(F)(F)C(F)(F)S(=O)(=O)[N-]S(=O)(=O)[Au],[Cu]C(F)(F)C(F)(F)OC(F)(F)C(F)(F)S(=O)(=O)[N-]S(=O)(=O)[Au],,0.038461499,0.245398673,,,,,,21000,21000,,,357.9057296,,,,,,,,,,,,,,,,,,,,,,,,,,,,,,,,,,,,,,,,,,,,,,70.08179507,7.54E-05,-4.122744
,,,,,1,doi.org/10.1039/c4ta02810d,peo,[Cu]OCC[Au],[Cu]OCC[Au],,,,,,0.961538501,0.754601327,,,,,,,60000,60000,,,44.02238095,,,PFSI,[Cu]C(F)(F)C(F)(F)OC(F)(F)C(F)(F)S(=O)(=O)[N-]S(=O)(=O)[Au],[Cu]C(F)(F)C(F)(F)OC(F)(F)C(F)(F)S(=O)(=O)[N-]S(=O)(=O)[Au],,0.038461499,0.245398673,,,,,,21000,21000,,,357.9057296,,,,,,,,,,,,,,,,,,,,,,,,,,,,,,,,,,,,,,,,,,,,,,60.58604149,1.67E-06,-5.777978
,,,,,1,doi.org/10.1039/c4ta02810d,peo,[Cu]OCC[Au],[Cu]OCC[Au],,,,,,0.961538501,0.754601327,,,,,,,60000,60000,,,44.02238095,,,PFSI,[Cu]C(F)(F)C(F)(F)OC(F)(F)C(F)(F)S(=O)(=O)[N-]S(=O)(=O)[Au],[Cu]C(F)(F)C(F)(F)OC(F)(F)C(F)(F)S(=O)(=O)[N-]S(=O)(=O)[Au],,0.038461499,0.245398673,,,,,,21000,21000,,,357.9057296,,,,,,,,,,,,,,,,,,,,,,,,,,,,,,,,,,,,,,,,,,,,,,49.92505421,1.33E-07,-6.877256
,,,,,1,doi.org/10.1039/c4ta02810d,peo,[Cu]OCC[Au],[Cu]OCC[Au],,,,,,0.961538501,0.754601327,,,,,,,60000,60000,,,44.02238095,,,PFSI,[Cu]C(F)(F)C(F)(F)OC(F)(F)C(F)(F)S(=O)(=O)[N-]S(=O)(=O)[Au],[Cu]C(F)(F)C(F)(F)OC(F)(F)C(F)(F)S(=O)(=O)[N-]S(=O)(=O)[Au],,0.038461499,0.245398673,,,,,,21000,21000,,,357.9057296,,,,,,,,,,,,,,,,,,,,,,,,,,,,,,,,,,,,,,,,,,,,,,40.02194956,1.83E-08,-7.736462
,,,,,1,doi.org/10.1039/c4ta02810d,peo,[Cu]OCC[Au],[Cu]OCC[Au],,,,,,0.961538501,0.754601327,,,,,,,60000,60000,,,44.02238095,,,PFSI,[Cu]C(F)(F)C(F)(F)OC(F)(F)C(F)(F)S(=O)(=O)[N-]S(=O)(=O)[Au],[Cu]C(F)(F)C(F)(F)OC(F)(F)C(F)(F)S(=O)(=O)[N-]S(=O)(=O)[Au],,0.038461499,0.245398673,,,,,,21000,21000,,,357.9057296,,,,,,,,,,,,,,,,,,,,,,,,,,,,,,,,,,,,,,,,,,,,,,30.06388526,1.79E-09,-8.747292
,,,,,1,doi.org/10.1039/c4ta02810d,peo,[Cu]OCC[Au],[Cu]OCC[Au],,,,,,0.967741935,0.786780293,,,,,,,60000,60000,,,44.02238095,,,PFSI,[Cu]C(F)(F)C(F)(F)OC(F)(F)C(F)(F)S(=O)(=O)[N-]S(=O)(=O)[Au],[Cu]C(F)(F)C(F)(F)OC(F)(F)C(F)(F)S(=O)(=O)[N-]S(=O)(=O)[Au],,0.032258065,0.213219707,,,,,,21000,21000,,,357.9057296,,,,,,,,,,,,,,,,,,,,,,,,,,,,,,,,,,,,,,,,,,,,,,119.7859546,0.000750673,-3.124549
,,,,,1,doi.org/10.1039/c4ta02810d,peo,[Cu]OCC[Au],[Cu]OCC[Au],,,,,,0.967741935,0.786780293,,,,,,,60000,60000,,,44.02238095,,,PFSI,[Cu]C(F)(F)C(F)(F)OC(F)(F)C(F)(F)S(=O)(=O)[N-]S(=O)(=O)[Au],[Cu]C(F)(F)C(F)(F)OC(F)(F)C(F)(F)S(=O)(=O)[N-]S(=O)(=O)[Au],,0.032258065,0.213219707,,,,,,21000,21000,,,357.9057296,,,,,,,,,,,,,,,,,,,,,,,,,,,,,,,,,,,,,,,,,,,,,,110.4523793,0.0004852,-3.314079
,,,,,1,doi.org/10.1039/c4ta02810d,peo,[Cu]OCC[Au],[Cu]OCC[Au],,,,,,0.967741935,0.786780293,,,,,,,60000,60000,,,44.02238095,,,PFSI,[Cu]C(F)(F)C(F)(F)OC(F)(F)C(F)(F)S(=O)(=O)[N-]S(=O)(=O)[Au],[Cu]C(F)(F)C(F)(F)OC(F)(F)C(F)(F)S(=O)(=O)[N-]S(=O)(=O)[Au],,0.032258065,0.213219707,,,,,,21000,21000,,,357.9057296,,,,,,,,,,,,,,,,,,,,,,,,,,,,,,,,,,,,,,,,,,,,,,99.87659605,0.000395797,-3.402527
,,,,,1,doi.org/10.1039/c4ta02810d,peo,[Cu]OCC[Au],[Cu]OCC[Au],,,,,,0.967741935,0.786780293,,,,,,,60000,60000,,,44.02238095,,,PFSI,[Cu]C(F)(F)C(F)(F)OC(F)(F)C(F)(F)S(=O)(=O)[N-]S(=O)(=O)[Au],[Cu]C(F)(F)C(F)(F)OC(F)(F)C(F)(F)S(=O)(=O)[N-]S(=O)(=O)[Au],,0.032258065,0.213219707,,,,,,21000,21000,,,357.9057296,,,,,,,,,,,,,,,,,,,,,,,,,,,,,,,,,,,,,,,,,,,,,,90.1318006,0.000287398,-3.541516
,,,,,1,doi.org/10.1039/c4ta02810d,peo,[Cu]OCC[Au],[Cu]OCC[Au],,,,,,0.967741935,0.786780293,,,,,,,60000,60000,,,44.02238095,,,PFSI,[Cu]C(F)(F)C(F)(F)OC(F)(F)C(F)(F)S(=O)(=O)[N-]S(=O)(=O)[Au],[Cu]C(F)(F)C(F)(F)OC(F)(F)C(F)(F)S(=O)(=O)[N-]S(=O)(=O)[Au],,0.032258065,0.213219707,,,,,,21000,21000,,,357.9057296,,,,,,,,,,,,,,,,,,,,,,,,,,,,,,,,,,,,,,,,,,,,,,79.76007886,0.000165353,-3.781588
,,,,,1,doi.org/10.1039/c4ta02810d,peo,[Cu]OCC[Au],[Cu]OCC[Au],,,,,,0.967741935,0.786780293,,,,,,,60000,60000,,,44.02238095,,,PFSI,[Cu]C(F)(F)C(F)(F)OC(F)(F)C(F)(F)S(=O)(=O)[N-]S(=O)(=O)[Au],[Cu]C(F)(F)C(F)(F)OC(F)(F)C(F)(F)S(=O)(=O)[N-]S(=O)(=O)[Au],,0.032258065,0.213219707,,,,,,21000,21000,,,357.9057296,,,,,,,,,,,,,,,,,,,,,,,,,,,,,,,,,,,,,,,,,,,,,,69.72920468,1.98E-05,-4.703971
,,,,,1,doi.org/10.1039/c4ta02810d,peo,[Cu]OCC[Au],[Cu]OCC[Au],,,,,,0.967741935,0.786780293,,,,,,,60000,60000,,,44.02238095,,,PFSI,[Cu]C(F)(F)C(F)(F)OC(F)(F)C(F)(F)S(=O)(=O)[N-]S(=O)(=O)[Au],[Cu]C(F)(F)C(F)(F)OC(F)(F)C(F)(F)S(=O)(=O)[N-]S(=O)(=O)[Au],,0.032258065,0.213219707,,,,,,21000,21000,,,357.9057296,,,,,,,,,,,,,,,,,,,,,,,,,,,,,,,,,,,,,,,,,,,,,,59.69848404,3.18E-07,-6.498195
,,,,,1,doi.org/10.1039/c4ta02810d,peo,[Cu]OCC[Au],[Cu]OCC[Au],,,,,,0.967741935,0.786780293,,,,,,,60000,60000,,,44.02238095,,,PFSI,[Cu]C(F)(F)C(F)(F)OC(F)(F)C(F)(F)S(=O)(=O)[N-]S(=O)(=O)[Au],[Cu]C(F)(F)C(F)(F)OC(F)(F)C(F)(F)S(=O)(=O)[N-]S(=O)(=O)[Au],,0.032258065,0.213219707,,,,,,21000,21000,,,357.9057296,,,,,,,,,,,,,,,,,,,,,,,,,,,,,,,,,,,,,,,,,,,,,,50.13373514,3.01E-08,-7.521661
,,,,,1,doi.org/10.1039/c4ta02810d,peo,[Cu]OCC[Au],[Cu]OCC[Au],,,,,,0.967741935,0.786780293,,,,,,,60000,60000,,,44.02238095,,,PFSI,[Cu]C(F)(F)C(F)(F)OC(F)(F)C(F)(F)S(=O)(=O)[N-]S(=O)(=O)[Au],[Cu]C(F)(F)C(F)(F)OC(F)(F)C(F)(F)S(=O)(=O)[N-]S(=O)(=O)[Au],,0.032258065,0.213219707,,,,,,21000,21000,,,357.9057296,,,,,,,,,,,,,,,,,,,,,,,,,,,,,,,,,,,,,,,,,,,,,,40.11995882,4.67E-09,-8.330325
,,,,,1,doi.org/10.1039/c4ta02810d,peo,[Cu]OCC[Au],[Cu]OCC[Au],,,,,,0.967741935,0.786780293,,,,,,,60000,60000,,,44.02238095,,,PFSI,[Cu]C(F)(F)C(F)(F)OC(F)(F)C(F)(F)S(=O)(=O)[N-]S(=O)(=O)[Au],[Cu]C(F)(F)C(F)(F)OC(F)(F)C(F)(F)S(=O)(=O)[N-]S(=O)(=O)[Au],,0.032258065,0.213219707,,,,,,21000,21000,,,357.9057296,,,,,,,,,,,,,,,,,,,,,,,,,,,,,,,,,,,,,,,,,,,,,,29.78859526,6.85E-10,-9.16426
,,,,,1,doi.org/10.1149/1.2116687,PEO5E+6,[Cu]OCC[Au],[Cu]OCC[Au],,,,,,0.994025969,0.9,,,,,,5000000,,5000000,,113507,44.02238095,,,,,,,,,,,,,,,,,,,,,,,,,,,,,,,,,,,,,,,,,,,,,,,TPSB-,Fc1c(F)c(F)c(S[B-](Sc2c(F)c(F)c(F)c(F)c2F)(Sc2c(F)c(F)c(F)c(F)c2F)Sc2c(F)c(F)c(F)c(F)c2F)c(F)c1F.[Li+],0.005974031,0.1,0.136519984,813.8816584,,,,,,,,,,,,80,3.24E-07,-6.489209
,,,,,1,doi.org/10.1149/1.2116687,PEO5E+6,[Cu]OCC[Au],[Cu]OCC[Au],,,,,,0.986658061,0.8,,,,,,5000000,,5000000,,113507,44.02238095,,,,,,,,,,,,,,,,,,,,,,,,,,,,,,,,,,,,,,,,,,,,,,,TPSB-,Fc1c(F)c(F)c(S[B-](Sc2c(F)c(F)c(F)c(F)c2F)(Sc2c(F)c(F)c(F)c(F)c2F)Sc2c(F)c(F)c(F)c(F)c2F)c(F)c1F.[Li+],0.013341939,0.2,0.307169964,813.8816584,,,,,,,,,,-53.5,,80,9.67E-07,-6.014388
,,,,,1,doi.org/10.1149/1.2116687,PEO5E+6,[Cu]OCC[Au],[Cu]OCC[Au],,,,,,0.965195431,0.6,,,,,,5000000,,5000000,,113507,44.02238095,,,,,,,,,,,,,,,,,,,,,,,,,,,,,,,,,,,,,,,,,,,,,,,TPSB-,Fc1c(F)c(F)c(S[B-](Sc2c(F)c(F)c(F)c(F)c2F)(Sc2c(F)c(F)c(F)c(F)c2F)Sc2c(F)c(F)c(F)c(F)c2F)c(F)c1F.[Li+],0.034804569,0.4,0.819119905,813.8816584,,,,,,,,,,,,80,3.19E-06,-5.496403
,,,,,1,doi.org/10.1149/1.2116687,PEO5E+6,[Cu]OCC[Au],[Cu]OCC[Au],,,,,,0.948686125,0.5,,,,,,5000000,,5000000,,113507,44.02238095,,,,,,,,,,,,,,,,,,,,,,,,,,,,,,,,,,,,,,,,,,,,,,,TPSB-,Fc1c(F)c(F)c(S[B-](Sc2c(F)c(F)c(F)c(F)c2F)(Sc2c(F)c(F)c(F)c(F)c2F)Sc2c(F)c(F)c(F)c(F)c2F)c(F)c1F.[Li+],0.051313875,0.5,1.228679857,813.8816584,,,,,,,,,,-53.8,,80,4.52E-06,-5.345324
,,,,,1,doi.org/10.1149/1.2116687,PEO5E+6,[Cu]OCC[Au],[Cu]OCC[Au],,,,,,0.924954622,0.4,,,,,,5000000,,5000000,,113507,44.02238095,,,,,,,,,,,,,,,,,,,,,,,,,,,,,,,,,,,,,,,,,,,,,,,TPSB-,Fc1c(F)c(F)c(S[B-](Sc2c(F)c(F)c(F)c(F)c2F)(Sc2c(F)c(F)c(F)c(F)c2F)Sc2c(F)c(F)c(F)c(F)c2F)c(F)c1F.[Li+],0.075045378,0.6,1.843019786,813.8816584,,,,,,,,,,,,80,2.75E-06,-5.561151
,,,,,1,doi.org/10.1149/1.2116687,PEO5E+6,[Cu]OCC[Au],[Cu]OCC[Au],,,,,,0.822126616,0.2,,,,,,5000000,,5000000,,113507,44.02238095,,,,,,,,,,,,,,,,,,,,,,,,,,,,,,,,,,,,,,,,,,,,,,,TPSB-,Fc1c(F)c(F)c(S[B-](Sc2c(F)c(F)c(F)c(F)c2F)(Sc2c(F)c(F)c(F)c(F)c2F)Sc2c(F)c(F)c(F)c(F)c2F)c(F)c1F.[Li+],0.177873384,0.8,4.91471943,813.8816584,,,,,,,,,,-48.8,,80,1.02E-06,-5.992806
,,,,,1,doi.org/10.1149/1.2116687,PEO5E+6,[Cu]OCC[Au],[Cu]OCC[Au],,,,,,0.994025969,0.9,,,,,,5000000,,5000000,,113507,44.02238095,,,,,,,,,,,,,,,,,,,,,,,,,,,,,,,,,,,,,,,,,,,,,,,TPSB-,Fc1c(F)c(F)c(S[B-](Sc2c(F)c(F)c(F)c(F)c2F)(Sc2c(F)c(F)c(F)c(F)c2F)Sc2c(F)c(F)c(F)c(F)c2F)c(F)c1F.[Li+],0.005974031,0.1,0.136519984,813.8816584,,,,,,,,,,,,70,1.97E-07,-6.705036
,,,,,1,doi.org/10.1149/1.2116687,PEO5E+6,[Cu]OCC[Au],[Cu]OCC[Au],,,,,,0.986658061,0.8,,,,,,5000000,,5000000,,113507,44.02238095,,,,,,,,,,,,,,,,,,,,,,,,,,,,,,,,,,,,,,,,,,,,,,,TPSB-,Fc1c(F)c(F)c(S[B-](Sc2c(F)c(F)c(F)c(F)c2F)(Sc2c(F)c(F)c(F)c(F)c2F)Sc2c(F)c(F)c(F)c(F)c2F)c(F)c1F.[Li+],0.013341939,0.2,0.307169964,813.8816584,,,,,,,,,,-53.5,,70,6.83E-07,-6.165468
,,,,,1,doi.org/10.1149/1.2116687,PEO5E+6,[Cu]OCC[Au],[Cu]OCC[Au],,,,,,0.965195431,0.6,,,,,,5000000,,5000000,,113507,44.02238095,,,,,,,,,,,,,,,,,,,,,,,,,,,,,,,,,,,,,,,,,,,,,,,TPSB-,Fc1c(F)c(F)c(S[B-](Sc2c(F)c(F)c(F)c(F)c2F)(Sc2c(F)c(F)c(F)c(F)c2F)Sc2c(F)c(F)c(F)c(F)c2F)c(F)c1F.[Li+],0.034804569,0.4,0.819119905,813.8816584,,,,,,,,,,,,70,2.75E-06,-5.561151
,,,,,1,doi.org/10.1149/1.2116687,PEO5E+6,[Cu]OCC[Au],[Cu]OCC[Au],,,,,,0.948686125,0.5,,,,,,5000000,,5000000,,113507,44.02238095,,,,,,,,,,,,,,,,,,,,,,,,,,,,,,,,,,,,,,,,,,,,,,,TPSB-,Fc1c(F)c(F)c(S[B-](Sc2c(F)c(F)c(F)c(F)c2F)(Sc2c(F)c(F)c(F)c(F)c2F)Sc2c(F)c(F)c(F)c(F)c2F)c(F)c1F.[Li+],0.051313875,0.5,1.228679857,813.8816584,,,,,,,,,,-53.8,,70,3.03E-06,-5.517986
,,,,,1,doi.org/10.1149/1.2116687,PEO5E+6,[Cu]OCC[Au],[Cu]OCC[Au],,,,,,0.924954622,0.4,,,,,,5000000,,5000000,,113507,44.02238095,,,,,,,,,,,,,,,,,,,,,,,,,,,,,,,,,,,,,,,,,,,,,,,TPSB-,Fc1c(F)c(F)c(S[B-](Sc2c(F)c(F)c(F)c(F)c2F)(Sc2c(F)c(F)c(F)c(F)c2F)Sc2c(F)c(F)c(F)c(F)c2F)c(F)c1F.[Li+],0.075045378,0.6,1.843019786,813.8816584,,,,,,,,,,,,70,1.94E-06,-5.71223
,,,,,1,doi.org/10.1149/1.2116687,PEO5E+6,[Cu]OCC[Au],[Cu]OCC[Au],,,,,,0.822126616,0.2,,,,,,5000000,,5000000,,113507,44.02238095,,,,,,,,,,,,,,,,,,,,,,,,,,,,,,,,,,,,,,,,,,,,,,,TPSB-,Fc1c(F)c(F)c(S[B-](Sc2c(F)c(F)c(F)c(F)c2F)(Sc2c(F)c(F)c(F)c(F)c2F)Sc2c(F)c(F)c(F)c(F)c2F)c(F)c1F.[Li+],0.177873384,0.8,4.91471943,813.8816584,,,,,,,,,,-48.8,,70,4.37E-07,-6.359712
,,,,,1,doi.org/10.1149/1.2116687,PEO5E+6,[Cu]OCC[Au],[Cu]OCC[Au],,,,,,0.994025969,0.9,,,,,,5000000,,5000000,,113507,44.02238095,,,,,,,,,,,,,,,,,,,,,,,,,,,,,,,,,,,,,,,,,,,,,,,TPSB-,Fc1c(F)c(F)c(S[B-](Sc2c(F)c(F)c(F)c(F)c2F)(Sc2c(F)c(F)c(F)c(F)c2F)Sc2c(F)c(F)c(F)c(F)c2F)c(F)c1F.[Li+],0.005974031,0.1,0.136519984,813.8816584,,,,,,,,,,,,60,6.39E-09,-8.194245
,,,,,1,doi.org/10.1149/1.2116687,PEO5E+6,[Cu]OCC[Au],[Cu]OCC[Au],,,,,,0.986658061,0.8,,,,,,5000000,,5000000,,113507,44.02238095,,,,,,,,,,,,,,,,,,,,,,,,,,,,,,,,,,,,,,,,,,,,,,,TPSB-,Fc1c(F)c(F)c(S[B-](Sc2c(F)c(F)c(F)c(F)c2F)(Sc2c(F)c(F)c(F)c(F)c2F)Sc2c(F)c(F)c(F)c(F)c2F)c(F)c1F.[Li+],0.013341939,0.2,0.307169964,813.8816584,,,,,,,,,,-53.5,,60,1.56E-08,-7.805755
,,,,,1,doi.org/10.1149/1.2116687,PEO5E+6,[Cu]OCC[Au],[Cu]OCC[Au],,,,,,0.965195431,0.6,,,,,,5000000,,5000000,,113507,44.02238095,,,,,,,,,,,,,,,,,,,,,,,,,,,,,,,,,,,,,,,,,,,,,,,TPSB-,Fc1c(F)c(F)c(S[B-](Sc2c(F)c(F)c(F)c(F)c2F)(Sc2c(F)c(F)c(F)c(F)c2F)Sc2c(F)c(F)c(F)c(F)c2F)c(F)c1F.[Li+],0.034804569,0.4,0.819119905,813.8816584,,,,,,,,,,,,60,1.39E-07,-6.856115
,,,,,1,doi.org/10.1149/1.2116687,PEO5E+6,[Cu]OCC[Au],[Cu]OCC[Au],,,,,,0.948686125,0.5,,,,,,5000000,,5000000,,113507,44.02238095,,,,,,,,,,,,,,,,,,,,,,,,,,,,,,,,,,,,,,,,,,,,,,,TPSB-,Fc1c(F)c(F)c(S[B-](Sc2c(F)c(F)c(F)c(F)c2F)(Sc2c(F)c(F)c(F)c(F)c2F)Sc2c(F)c(F)c(F)c(F)c2F)c(F)c1F.[Li+],0.051313875,0.5,1.228679857,813.8816584,,,,,,,,,,-53.8,,60,7.93E-07,-6.100719
,,,,,1,doi.org/10.1149/1.2116687,PEO5E+6,[Cu]OCC[Au],[Cu]OCC[Au],,,,,,0.924954622,0.4,,,,,,5000000,,5000000,,113507,44.02238095,,,,,,,,,,,,,,,,,,,,,,,,,,,,,,,,,,,,,,,,,,,,,,,TPSB-,Fc1c(F)c(F)c(S[B-](Sc2c(F)c(F)c(F)c(F)c2F)(Sc2c(F)c(F)c(F)c(F)c2F)Sc2c(F)c(F)c(F)c(F)c2F)c(F)c1F.[Li+],0.075045378,0.6,1.843019786,813.8816584,,,,,,,,,,,,60,4.67E-08,-7.330935
,,,,,1,doi.org/10.1149/1.2116687,PEO5E+6,[Cu]OCC[Au],[Cu]OCC[Au],,,,,,0.822126616,0.2,,,,,,5000000,,5000000,,113507,44.02238095,,,,,,,,,,,,,,,,,,,,,,,,,,,,,,,,,,,,,,,,,,,,,,,TPSB-,Fc1c(F)c(F)c(S[B-](Sc2c(F)c(F)c(F)c(F)c2F)(Sc2c(F)c(F)c(F)c(F)c2F)Sc2c(F)c(F)c(F)c(F)c2F)c(F)c1F.[Li+],0.177873384,0.8,4.91471943,813.8816584,,,,,,,,,,-48.8,,60,2.57E-08,-7.589928
,,,,,1,doi.org/10.1149/1.2116687,PEO5E+6,[Cu]OCC[Au],[Cu]OCC[Au],,,,,,0.994025969,0.9,,,,,,5000000,,5000000,,113507,44.02238095,,,,,,,,,,,,,,,,,,,,,,,,,,,,,,,,,,,,,,,,,,,,,,,TPSB-,Fc1c(F)c(F)c(S[B-](Sc2c(F)c(F)c(F)c(F)c2F)(Sc2c(F)c(F)c(F)c(F)c2F)Sc2c(F)c(F)c(F)c(F)c2F)c(F)c1F.[Li+],0.005974031,0.1,0.136519984,813.8816584,,,,,,,,,,,,50,6.83E-10,-9.165468
,,,,,1,doi.org/10.1149/1.2116687,PEO5E+6,[Cu]OCC[Au],[Cu]OCC[Au],,,,,,0.986658061,0.8,,,,,,5000000,,5000000,,113507,44.02238095,,,,,,,,,,,,,,,,,,,,,,,,,,,,,,,,,,,,,,,,,,,,,,,TPSB-,Fc1c(F)c(F)c(S[B-](Sc2c(F)c(F)c(F)c(F)c2F)(Sc2c(F)c(F)c(F)c(F)c2F)Sc2c(F)c(F)c(F)c(F)c2F)c(F)c1F.[Li+],0.013341939,0.2,0.307169964,813.8816584,,,,,,,,,,-53.5,,50,3.35E-09,-8.47482
,,,,,1,doi.org/10.1149/1.2116687,PEO5E+6,[Cu]OCC[Au],[Cu]OCC[Au],,,,,,0.965195431,0.6,,,,,,5000000,,5000000,,113507,44.02238095,,,,,,,,,,,,,,,,,,,,,,,,,,,,,,,,,,,,,,,,,,,,,,,TPSB-,Fc1c(F)c(F)c(S[B-](Sc2c(F)c(F)c(F)c(F)c2F)(Sc2c(F)c(F)c(F)c(F)c2F)Sc2c(F)c(F)c(F)c(F)c2F)c(F)c1F.[Li+],0.034804569,0.4,0.819119905,813.8816584,,,,,,,,,,,,50,4.23E-08,-7.374101
