Repository: zjurillpolymer/SPE_prediction

# SPE Prediction

Polymer electrolyte conductivity prediction using graph neural networks.

## Data

Data from [ChemPropPred](https://github.com/learningmatter-mit/Chem-prop-pred) — polymer electrolyte conductivity measurements including SMILES, conductivity (log S/cm), molecular weight, salt concentration, and temperature.

- `data/clean_train_data.csv` — cleaned training data
- `data/PolymerElectrolyteData.csv` — full raw dataset
- `data/PolyInfo_8salts.csv` / `data/polyinfo_5salts_4conc.csv` — PolyInfo polymer database with salt additives

File: data/PolymerElectrolyteData.csv (part 26 of 154)
Notes,Compound Notebook Name,Date Copied to Master Database,Data Recorded By,Seshadri Group,Oyaizu Group,DOI,Solvent 1 (S1),S1 SMILES,S1 SMILES 1,S1 SMILES 2,S1 SMILES 3,S1 Big SMILES,S1 End Group 1,S1 End Group 2,S1 Mol %,S1 Weight %,S1 SMILES 1 Mol %,S1 SMILES 2 Mol %,S1 SMILES 3 Mol %,S1 Molar Ratio,S1 Weight Ratio,S1 Mw,S1 Mn,S1 Mn or Mw,S1 Mw/Mn,S1 DOP,S1 Molar Mass (g/mol),S1 Type,S1 Block Mol Weight,Solvent 2 (S2),S2 SMILES,S2 SMILES 1,S2 SMILES 2,S2 Mol %,S2 Weight %,S2 SMILES 1 Mol %,S2 SMILES 2 Mol %,S2 Molar Ratio,S2 Weight Ratio,S2 Mw,S2 Mn,S2 Mn or Mw,S2 Mw/Mn,S2 DOP,S2 Molar Mass (g/mol),S2 Type,Solvent 3 (S3),S3 SMILES,S3 SMILES 1,S3 Mol %,S3 Weight %,S3 Molar Ratio,S3 Weight Ratio,S3 Mw,S3 Mn,S3 Mn or Mw,S3 Mw/Mn,S3 DOP,S3 Molar Mass (g/mol),S3 Type,Solvent 4 (S4),S4 SMILES,S4 Mol %,S4 Weight %,S4 Molar Ratio,S4 Weight Ratio,S4 Mw,S4 Mn,S4 Mn or Mw,S4 Mw/Mn,S4 DOP,S4 Molar Mass (g/mol),S4 Type,Salt 1,Salt1 SMILES,Salt1 Mol %,Salt1 Weight %,Salt1 Molality (mol salt/kg polymer),Salt1 Molar Mass (g/mol),Salt 2,Salt2 SMILES,Salt2 Mol %,Salt2 Weight %,Salt2 Molality (mol salt/kg polymer),Salt2 Molar Mass (g/mol),Inorganic Material 1 (IM1),IM1 Weight %,IM1 Particle Size (nm),Tg (oC),Heating Rate (K/min),Temperature (oC),Conductivity (S/cm),log Conductivity (S/cm)
,,,,,1,doi.org/10.1149/1.2116687,PEO5E+6,[Cu]OCC[Au],[Cu]OCC[Au],,,,,,0.948686125,0.5,,,,,,5000000,,5000000,,113507,44.02238095,,,,,,,,,,,,,,,,,,,,,,,,,,,,,,,,,,,,,,,,,,,,,,,TPSB-,Fc1c(F)c(F)c(S[B-](Sc2c(F)c(F)c(F)c(F)c2F)(Sc2c(F)c(F)c(F)c(F)c2F)Sc2c(F)c(F)c(F)c(F)c2F)c(F)c1F.[Li+],0.051313875,0.5,1.228679857,813.8816584,,,,,,,,,,-53.8,,50,1.46E-07,-6.834532
,,,,,1,doi.org/10.1149/1.2116687,PEO5E+6,[Cu]OCC[Au],[Cu]OCC[Au],,,,,,0.924954622,0.4,,,,,,5000000,,5000000,,113507,44.02238095,,,,,,,,,,,,,,,,,,,,,,,,,,,,,,,,,,,,,,,,,,,,,,,TPSB-,Fc1c(F)c(F)c(S[B-](Sc2c(F)c(F)c(F)c(F)c2F)(Sc2c(F)c(F)c(F)c(F)c2F)Sc2c(F)c(F)c(F)c(F)c2F)c(F)c1F.[Li+],0.075045378,0.6,1.843019786,813.8816584,,,,,,,,,,,,50,1.05E-08,-7.978417
,,,,,1,doi.org/10.1149/1.2116687,PEO5E+6,[Cu]OCC[Au],[Cu]OCC[Au],,,,,,0.822126616,0.2,,,,,,5000000,,5000000,,113507,44.02238095,,,,,,,,,,,,,,,,,,,,,,,,,,,,,,,,,,,,,,,,,,,,,,,TPSB-,Fc1c(F)c(F)c(S[B-](Sc2c(F)c(F)c(F)c(F)c2F)(Sc2c(F)c(F)c(F)c(F)c2F)Sc2c(F)c(F)c(F)c(F)c2F)c(F)c1F.[Li+],0.177873384,0.8,4.91471943,813.8816584,,,,,,,,,,-48.8,,50,6.72E-09,-8.172662
,,,,,1,doi.org/10.1149/1.2116687,PEO5E+6,[Cu]OCC[Au],[Cu]OCC[Au],,,,,,0.994025969,0.9,,,,,,5000000,,5000000,,113507,44.02238095,,,,,,,,,,,,,,,,,,,,,,,,,,,,,,,,,,,,,,,,,,,,,,,TPSB-,Fc1c(F)c(F)c(S[B-](Sc2c(F)c(F)c(F)c(F)c2F)(Sc2c(F)c(F)c(F)c(F)c2F)Sc2c(F)c(F)c(F)c(F)c2F)c(F)c1F.[Li+],0.005974031,0.1,0.136519984,813.8816584,,,,,,,,,,,,40,1.57E-10,-9.804348
,,,,,1,doi.org/10.1149/1.2116687,PEO5E+6,[Cu]OCC[Au],[Cu]OCC[Au],,,,,,0.986658061,0.8,,,,,,5000000,,5000000,,113507,44.02238095,,,,,,,,,,,,,,,,,,,,,,,,,,,,,,,,,,,,,,,,,,,,,,,TPSB-,Fc1c(F)c(F)c(S[B-](Sc2c(F)c(F)c(F)c(F)c2F)(Sc2c(F)c(F)c(F)c(F)c2F)Sc2c(F)c(F)c(F)c(F)c2F)c(F)c1F.[Li+],0.013341939,0.2,0.307169964,813.8816584,,,,,,,,,,-53.5,,40,1.49E-09,-8.826087
,,,,,1,doi.org/10.1149/1.2116687,PEO5E+6,[Cu]OCC[Au],[Cu]OCC[Au],,,,,,0.965195431,0.6,,,,,,5000000,,5000000,,113507,44.02238095,,,,,,,,,,,,,,,,,,,,,,,,,,,,,,,,,,,,,,,,,,,,,,,TPSB-,Fc1c(F)c(F)c(S[B-](Sc2c(F)c(F)c(F)c(F)c2F)(Sc2c(F)c(F)c(F)c(F)c2F)Sc2c(F)c(F)c(F)c(F)c2F)c(F)c1F.[Li+],0.034804569,0.4,0.819119905,813.8816584,,,,,,,,,,,,40,1.42E-08,-7.847826
,,,,,1,doi.org/10.1149/1.2116687,PEO5E+6,[Cu]OCC[Au],[Cu]OCC[Au],,,,,,0.948686125,0.5,,,,,,5000000,,5000000,,113507,44.02238095,,,,,,,,,,,,,,,,,,,,,,,,,,,,,,,,,,,,,,,,,,,,,,,TPSB-,Fc1c(F)c(F)c(S[B-](Sc2c(F)c(F)c(F)c(F)c2F)(Sc2c(F)c(F)c(F)c(F)c2F)Sc2c(F)c(F)c(F)c(F)c2F)c(F)c1F.[Li+],0.051313875,0.5,1.228679857,813.8816584,,,,,,,,,,-53.8,,40,4.72E-08,-7.326087
,,,,,1,doi.org/10.1149/1.2116687,PEO5E+6,[Cu]OCC[Au],[Cu]OCC[Au],,,,,,0.924954622,0.4,,,,,,5000000,,5000000,,113507,44.02238095,,,,,,,,,,,,,,,,,,,,,,,,,,,,,,,,,,,,,,,,,,,,,,,TPSB-,Fc1c(F)c(F)c(S[B-](Sc2c(F)c(F)c(F)c(F)c2F)(Sc2c(F)c(F)c(F)c(F)c2F)Sc2c(F)c(F)c(F)c(F)c2F)c(F)c1F.[Li+],0.075045378,0.6,1.843019786,813.8816584,,,,,,,,,,,,40,2.23E-09,-8.652174
,,,,,1,doi.org/10.1149/1.2116687,PEO5E+6,[Cu]OCC[Au],[Cu]OCC[Au],,,,,,0.822126616,0.2,,,,,,5000000,,5000000,,113507,44.02238095,,,,,,,,,,,,,,,,,,,,,,,,,,,,,,,,,,,,,,,,,,,,,,,TPSB-,Fc1c(F)c(F)c(S[B-](Sc2c(F)c(F)c(F)c(F)c2F)(Sc2c(F)c(F)c(F)c(F)c2F)Sc2c(F)c(F)c(F)c(F)c2F)c(F)c1F.[Li+],0.177873384,0.8,4.91471943,813.8816584,,,,,,,,,,-48.8,,40,7.04E-10,-9.152174
,,,,,1,doi.org/10.1149/1.2116687,PEO5E+6,[Cu]OCC[Au],[Cu]OCC[Au],,,,,,0.994025969,0.9,,,,,,5000000,,5000000,,113507,44.02238095,,,,,,,,,,,,,,,,,,,,,,,,,,,,,,,,,,,,,,,,,,,,,,,TPSB-,Fc1c(F)c(F)c(S[B-](Sc2c(F)c(F)c(F)c(F)c2F)(Sc2c(F)c(F)c(F)c(F)c2F)Sc2c(F)c(F)c(F)c(F)c2F)c(F)c1F.[Li+],0.005974031,0.1,0.136519984,813.8816584,,,,,,,,,,,,30,9.51E-11,-10.021739
,,,,,1,doi.org/10.1149/1.2116687,PEO5E+6,[Cu]OCC[Au],[Cu]OCC[Au],,,,,,0.986658061,0.8,,,,,,5000000,,5000000,,113507,44.02238095,,,,,,,,,,,,,,,,,,,,,,,,,,,,,,,,,,,,,,,,,,,,,,,TPSB-,Fc1c(F)c(F)c(S[B-](Sc2c(F)c(F)c(F)c(F)c2F)(Sc2c(F)c(F)c(F)c(F)c2F)Sc2c(F)c(F)c(F)c(F)c2F)c(F)c1F.[Li+],0.013341939,0.2,0.307169964,813.8816584,,,,,,,,,,-53.5,,30,3.01E-10,-9.521739
,,,,,1,doi.org/10.1149/1.2116687,PEO5E+6,[Cu]OCC[Au],[Cu]OCC[Au],,,,,,0.965195431,0.6,,,,,,5000000,,5000000,,113507,44.02238095,,,,,,,,,,,,,,,,,,,,,,,,,,,,,,,,,,,,,,,,,,,,,,,TPSB-,Fc1c(F)c(F)c(S[B-](Sc2c(F)c(F)c(F)c(F)c2F)(Sc2c(F)c(F)c(F)c(F)c2F)Sc2c(F)c(F)c(F)c(F)c2F)c(F)c1F.[Li+],0.034804569,0.4,0.819119905,813.8816584,,,,,,,,,,,,30,4.96E-09,-8.304348
,,,,,1,doi.org/10.1149/1.2116687,PEO5E+6,[Cu]OCC[Au],[Cu]OCC[Au],,,,,,0.948686125,0.5,,,,,,5000000,,5000000,,113507,44.02238095,,,,,,,,,,,,,,,,,,,,,,,,,,,,,,,,,,,,,,,,,,,,,,,TPSB-,Fc1c(F)c(F)c(S[B-](Sc2c(F)c(F)c(F)c(F)c2F)(Sc2c(F)c(F)c(F)c(F)c2F)Sc2c(F)c(F)c(F)c(F)c2F)c(F)c1F.[Li+],0.051313875,0.5,1.228679857,813.8816584,,,,,,,,,,-53.8,,30,1.73E-08,-7.76087
,,,,,1,doi.org/10.1149/1.2116687,PEO5E+6,[Cu]OCC[Au],[Cu]OCC[Au],,,,,,0.924954622,0.4,,,,,,5000000,,5000000,,113507,44.02238095,,,,,,,,,,,,,,,,,,,,,,,,,,,,,,,,,,,,,,,,,,,,,,,TPSB-,Fc1c(F)c(F)c(S[B-](Sc2c(F)c(F)c(F)c(F)c2F)(Sc2c(F)c(F)c(F)c(F)c2F)Sc2c(F)c(F)c(F)c(F)c2F)c(F)c1F.[Li+],0.075045378,0.6,1.843019786,813.8816584,,,,,,,,,,,,30,5.22E-10,-9.282609
,,,,,1,doi.org/10.1149/1.2116687,PEO5E+6,[Cu]OCC[Au],[Cu]OCC[Au],,,,,,0.822126616,0.2,,,,,,5000000,,5000000,,113507,44.02238095,,,,,,,,,,,,,,,,,,,,,,,,,,,,,,,,,,,,,,,,,,,,,,,TPSB-,Fc1c(F)c(F)c(S[B-](Sc2c(F)c(F)c(F)c(F)c2F)(Sc2c(F)c(F)c(F)c(F)c2F)Sc2c(F)c(F)c(F)c(F)c2F)c(F)c1F.[Li+],0.177873384,0.8,4.91471943,813.8816584,,,,,,,,,,-48.8,,30,1.73E-10,-9.76087
,,,,,1,doi.org/10.1149/1.2116687,PEO5E+6,[Cu]OCC[Au],[Cu]OCC[Au],,,,,,0.948686125,0.5,,,,,,5000000,,5000000,,113507,44.02238095,,,,,,,,,,,,,,,,,,,,,,,,,,,,,,,,,,,,,,,,,,,,,,,TPSB-,Fc1c(F)c(F)c(S[B-](Sc2c(F)c(F)c(F)c(F)c2F)(Sc2c(F)c(F)c(F)c(F)c2F)Sc2c(F)c(F)c(F)c(F)c2F)c(F)c1F.[Li+],0.051313875,0.5,1.228679857,813.8816584,,,,,,,,,,,,70,3.65E-06,-5.437956
,,,,,1,doi.org/10.1149/1.2116687,PEO5E+6,[Cu]OCC[Au],[Cu]OCC[Au],,,,,,0.948686125,0.5,,,,,,5000000,,5000000,,113507,44.02238095,,,,,,,,,,,,,,,,,,,,,,,,,,,,,,,,,,,,,,,,,,,,,,,TPSB-,Fc1c(F)c(F)c(S[B-](Sc2c(F)c(F)c(F)c(F)c2F)(Sc2c(F)c(F)c(F)c(F)c2F)Sc2c(F)c(F)c(F)c(F)c2F)c(F)c1F.[Li+],0.051313875,0.5,1.228679857,813.8816584,,,,,,,,,,,,190,3.19E-05,-4.49635
,,,,,1,doi.org/10.1149/1.2116687,PEO5E+6,[Cu]OCC[Au],[Cu]OCC[Au],,,,,,0.948686125,0.5,,,,,,5000000,,5000000,,113507,44.02238095,,,,,,,,,,,,,,,,,,,,,,,,,,,,,,,,,,,,,,,,,,,,,,,TPSB-,Fc1c(F)c(F)c(S[B-](Sc2c(F)c(F)c(F)c(F)c2F)(Sc2c(F)c(F)c(F)c(F)c2F)Sc2c(F)c(F)c(F)c(F)c2F)c(F)c1F.[Li+],0.051313875,0.5,1.228679857,813.8816584,,,,,,,,,,,,170,2.48E-05,-4.605839
,,,,,1,doi.org/10.1149/1.2116687,PEO5E+6,[Cu]OCC[Au],[Cu]OCC[Au],,,,,,0.948686125,0.5,,,,,,5000000,,5000000,,113507,44.02238095,,,,,,,,,,,,,,,,,,,,,,,,,,,,,,,,,,,,,,,,,,,,,,,TPSB-,Fc1c(F)c(F)c(S[B-](Sc2c(F)c(F)c(F)c(F)c2F)(Sc2c(F)c(F)c(F)c(F)c2F)Sc2c(F)c(F)c(F)c(F)c2F)c(F)c1F.[Li+],0.051313875,0.5,1.228679857,813.8816584,,,,,,,,,,,,150,2.24E-05,-4.649635
,,,,,1,doi.org/10.1149/1.2116687,PEO5E+6,[Cu]OCC[Au],[Cu]OCC[Au],,,,,,0.948686125,0.5,,,,,,5000000,,5000000,,113507,44.02238095,,,,,,,,,,,,,,,,,,,,,,,,,,,,,,,,,,,,,,,,,,,,,,,TPSB-,Fc1c(F)c(F)c(S[B-](Sc2c(F)c(F)c(F)c(F)c2F)(Sc2c(F)c(F)c(F)c(F)c2F)Sc2c(F)c(F)c(F)c(F)c2F)c(F)c1F.[Li+],0.051313875,0.5,1.228679857,813.8816584,,,,,,,,,,,,130,1.42E-05,-4.846715
,,,,,1,doi.org/10.1149/1.2116687,PEO5E+6,[Cu]OCC[Au],[Cu]OCC[Au],,,,,,0.948686125,0.5,,,,,,5000000,,5000000,,113507,44.02238095,,,,,,,,,,,,,,,,,,,,,,,,,,,,,,,,,,,,,,,,,,,,,,,TPSB-,Fc1c(F)c(F)c(S[B-](Sc2c(F)c(F)c(F)c(F)c2F)(Sc2c(F)c(F)c(F)c(F)c2F)Sc2c(F)c(F)c(F)c(F)c2F)c(F)c1F.[Li+],0.051313875,0.5,1.228679857,813.8816584,,,,,,,,,,,,110,1.00E-05,-5
,,,,,1,doi.org/10.1149/1.2116687,PEO5E+6,[Cu]OCC[Au],[Cu]OCC[Au],,,,,,0.948686125,0.5,,,,,,5000000,,5000000,,113507,44.02238095,,,,,,,,,,,,,,,,,,,,,,,,,,,,,,,,,,,,,,,,,,,,,,,TPSB-,Fc1c(F)c(F)c(S[B-](Sc2c(F)c(F)c(F)c(F)c2F)(Sc2c(F)c(F)c(F)c(F)c2F)Sc2c(F)c(F)c(F)c(F)c2F)c(F)c1F.[Li+],0.051313875,0.5,1.228679857,813.8816584,,,,,,,,,,,,90,5.19E-06,-5.284672
,,,,,1,doi.org/10.1149/1.2116687,PEO5E+6,[Cu]OCC[Au],[Cu]OCC[Au],,,,,,0.952380952,0.849512086,,,,,,5000000,,5000000,,113507,44.02238095,,,,,,,,,,,,,,,,,,,,,,,,,,,,,,,,,,,,,,,,,,,,,,,Lithium Trifluoromethanesulfonate (Lithium triflate),O=S(=O)([O-])C(F)(F)F.[Li+],0.047619048,0.150487914,1.135785908,155.9680291,,,,,,,,,,,,190,0.001299317,-2.886285
,,,,,1,doi.org/10.1149/1.2116687,PEO5E+6,[Cu]OCC[Au],[Cu]OCC[Au],,,,,,0.952380952,0.849512086,,,,,,5000000,,5000000,,113507,44.02238095,,,,,,,,,,,,,,,,,,,,,,,,,,,,,,,,,,,,,,,,,,,,,,,Lithium Trifluoromethanesulfonate (Lithium triflate),O=S(=O)([O-])C(F)(F)F.[Li+],0.047619048,0.150487914,1.135785908,155.9680291,,,,,,,,,,,,170,0.000962399,-3.016645
,,,,,1,doi.org/10.1149/1.2116687,PEO5E+6,[Cu]OCC[Au],[Cu]OCC[Au],,,,,,0.952380952,0.849512086,,,,,,5000000,,5000000,,113507,44.02238095,,,,,,,,,,,,,,,,,,,,,,,,,,,,,,,,,,,,,,,,,,,,,,,Lithium Trifluoromethanesulfonate (Lithium triflate),O=S(=O)([O-])C(F)(F)F.[Li+],0.047619048,0.150487914,1.135785908,155.9680291,,,,,,,,,,,,150,0.000773656,-3.111452
,,,,,1,doi.org/10.1149/1.2116687,PEO5E+6,[Cu]OCC[Au],[Cu]OCC[Au],,,,,,0.952380952,0.849512086,,,,,,5000000,,5000000,,113507,44.02238095,,,,,,,,,,,,,,,,,,,,,,,,,,,,,,,,,,,,,,,,,,,,,,,Lithium Trifluoromethanesulfonate (Lithium triflate),O=S(=O)([O-])C(F)(F)F.[Li+],0.047619048,0.150487914,1.135785908,155.9680291,,,,,,,,,,,,130,0.000588898,-3.22996
,,,,,1,doi.org/10.1149/1.2116687,PEO5E+6,[Cu]OCC[Au],[Cu]OCC[Au],,,,,,0.952380952,0.849512086,,,,,,5000000,,5000000,,113507,44.02238095,,,,,,,,,,,,,,,,,,,,,,,,,,,,,,,,,,,,,,,,,,,,,,,Lithium Trifluoromethanesulfonate (Lithium triflate),O=S(=O)([O-])C(F)(F)F.[Li+],0.047619048,0.150487914,1.135785908,155.9680291,,,,,,,,,,,,110,0.000274293,-3.561785
,,,,,1,doi.org/10.1149/1.2116687,PEO5E+6,[Cu]OCC[Au],[Cu]OCC[Au],,,,,,0.952380952,0.849512086,,,,,,5000000,,5000000,,113507,44.02238095,,,,,,,,,,,,,,,,,,,,,,,,,,,,,,,,,,,,,,,,,,,,,,,Lithium Trifluoromethanesulfonate (Lithium triflate),O=S(=O)([O-])C(F)(F)F.[Li+],0.047619048,0.150487914,1.135785908,155.9680291,,,,,,,,,,,,90,9.99E-05,-4.000267
,,,,,1,doi.org/10.1149/1.2116687,PEO5E+6,[Cu]OCC[Au],[Cu]OCC[Au],,,,,,0.952380952,0.849512086,,,,,,5000000,,5000000,,113507,44.02238095,,,,,,,,,,,,,,,,,,,,,,,,,,,,,,,,,,,,,,,,,,,,,,,Lithium Trifluoromethanesulfonate (Lithium triflate),O=S(=O)([O-])C(F)(F)F.[Li+],0.047619048,0.150487914,1.135785908,155.9680291,,,,,,,,,,,,80,6.82E-05,-4.166179
,,,,,1,doi.org/10.1149/1.2116687,PEO5E+6,[Cu]OCC[Au],[Cu]OCC[Au],,,,,,0.952380952,0.849512086,,,,,,5000000,,5000000,,113507,44.02238095,,,,,,,,,,,,,,,,,,,,,,,,,,,,,,,,,,,,,,,,,,,,,,,Lithium Trifluoromethanesulfonate (Lithium triflate),O=S(=O)([O-])C(F)(F)F.[Li+],0.047619048,0.150487914,1.135785908,155.9680291,,,,,,,,,,,,70,3.54E-05,-4.4506
,,,,,1,doi.org/10.1149/1.2116687,PEO5E+6,[Cu]OCC[Au],[Cu]OCC[Au],,,,,,0.952380952,0.849512086,,,,,,5000000,,5000000,,113507,44.02238095,,,,,,,,,,,,,,,,,,,,,,,,,,,,,,,,,,,,,,,,,,,,,,,Lithium Trifluoromethanesulfonate (Lithium triflate),O=S(=O)([O-])C(F)(F)F.[Li+],0.047619048,0.150487914,1.135785908,155.9680291,,,,,,,,,,,,60,6.96E-07,-6.157126
,,,,,1,doi.org/10.1149/1.2116687,PEO5E+6,[Cu]OCC[Au],[Cu]OCC[Au],,,,,,0.952380952,0.849512086,,,,,,5000000,,5000000,,113507,44.02238095,,,,,,,,,,,,,,,,,,,,,,,,,,,,,,,,,,,,,,,,,,,,,,,Lithium Trifluoromethanesulfonate (Lithium triflate),O=S(=O)([O-])C(F)(F)F.[Li+],0.047619048,0.150487914,1.135785908,155.9680291,,,,,,,,,,,,50,9.50E-08,-7.02224
,,,,,1,doi.org/10.1149/1.2116687,PEO5E+6,[Cu]OCC[Au],[Cu]OCC[Au],,,,,,0.952380952,0.849512086,,,,,,5000000,,5000000,,113507,44.02238095,,,,,,,,,,,,,,,,,,,,,,,,,,,,,,,,,,,,,,,,,,,,,,,Lithium Trifluoromethanesulfonate (Lithium triflate),O=S(=O)([O-])C(F)(F)F.[Li+],0.047619048,0.150487914,1.135785908,155.9680291,,,,,,,,,,,,40,3.97E-08,-7.401468
,,,,,1,doi.org/10.1149/1.2116687,PEGDME,[Cu]OCC[Au],[Cu]OCC[Au],,,,,,0.948686125,0.5,,,,,,,1000,1000,,,44.02238095,,,,,,,,,,,,,,,,,,,,,,,,,,,,,,,,,,,,,,,,,,,,,,,TPSB-,Fc1c(F)c(F)c(S[B-](Sc2c(F)c(F)c(F)c(F)c2F)(Sc2c(F)c(F)c(F)c(F)c2F)Sc2c(F)c(F)c(F)c(F)c2F)c(F)c1F.[Li+],0.051313875,0.5,1.228679857,813.8816584,,,,,,,,,,,,190,1.96E-05,-4.708333
,,,,,1,doi.org/10.1149/1.2116687,PEGDME,[Cu]OCC[Au],[Cu]OCC[Au],,,,,,0.948686125,0.5,,,,,,,1000,1000,,,44.02238095,,,,,,,,,,,,,,,,,,,,,,,,,,,,,,,,,,,,,,,,,,,,,,,TPSB-,Fc1c(F)c(F)c(S[B-](Sc2c(F)c(F)c(F)c(F)c2F)(Sc2c(F)c(F)c(F)c(F)c2F)Sc2c(F)c(F)c(F)c(F)c2F)c(F)c1F.[Li+],0.051313875,0.5,1.228679857,813.8816584,,,,,,,,,,,,170,1.96E-05,-4.708333
,,,,,1,doi.org/10.1149/1.2116687,PEGDME,[Cu]OCC[Au],[Cu]OCC[Au],,,,,,0.948686125,0.5,,,,,,,1000,1000,,,44.02238095,,,,,,,,,,,,,,,,,,,,,,,,,,,,,,,,,,,,,,,,,,,,,,,TPSB-,Fc1c(F)c(F)c(S[B-](Sc2c(F)c(F)c(F)c(F)c2F)(Sc2c(F)c(F)c(F)c(F)c2F)Sc2c(F)c(F)c(F)c(F)c2F)c(F)c1F.[Li+],0.051313875,0.5,1.228679857,813.8816584,,,,,,,,,,,,150,1.87E-05,-4.727273
,,,,,1,doi.org/10.1149/1.2116687,PEGDME,[Cu]OCC[Au],[Cu]OCC[Au],,,,,,0.948686125,0.5,,,,,,,1000,1000,,,44.02238095,,,,,,,,,,,,,,,,,,,,,,,,,,,,,,,,,,,,,,,,,,,,,,,TPSB-,Fc1c(F)c(F)c(S[B-](Sc2c(F)c(F)c(F)c(F)c2F)(Sc2c(F)c(F)c(F)c(F)c2F)Sc2c(F)c(F)c(F)c(F)c2F)c(F)c1F.[Li+],0.051313875,0.5,1.228679857,813.8816584,,,,,,,,,,,,130,1.87E-05,-4.727273
,,,,,1,doi.org/10.1149/1.2116687,PEGDME,[Cu]OCC[Au],[Cu]OCC[Au],,,,,,0.948686125,0.5,,,,,,,1000,1000,,,44.02238095,,,,,,,,,,,,,,,,,,,,,,,,,,,,,,,,,,,,,,,,,,,,,,,TPSB-,Fc1c(F)c(F)c(S[B-](Sc2c(F)c(F)c(F)c(F)c2F)(Sc2c(F)c(F)c(F)c(F)c2F)Sc2c(F)c(F)c(F)c(F)c2F)c(F)c1F.[Li+],0.051313875,0.5,1.228679857,813.8816584,,,,,,,,,,,,110,1.51E-05,-4.82197
,,,,,1,doi.org/10.1149/1.2116687,PEGDME,[Cu]OCC[Au],[Cu]OCC[Au],,,,,,0.948686125,0.5,,,,,,,1000,1000,,,44.02238095,,,,,,,,,,,,,,,,,,,,,,,,,,,,,,,,,,,,,,,,,,,,,,,TPSB-,Fc1c(F)c(F)c(S[B-](Sc2c(F)c(F)c(F)c(F)c2F)(Sc2c(F)c(F)c(F)c(F)c2F)Sc2c(F)c(F)c(F)c(F)c2F)c(F)c1F.[Li+],0.051313875,0.5,1.228679857,813.8816584,,,,,,,,,,,,90,1.32E-05,-4.878788
,,,,,1,doi.org/10.1149/1.2116687,PEGDME,[Cu]OCC[Au],[Cu]OCC[Au],,,,,,0.948686125,0.5,,,,,,,1000,1000,,,44.02238095,,,,,,,,,,,,,,,,,,,,,,,,,,,,,,,,,,,,,,,,,,,,,,,TPSB-,Fc1c(F)c(F)c(S[B-](Sc2c(F)c(F)c(F)c(F)c2F)(Sc2c(F)c(F)c(F)c(F)c2F)Sc2c(F)c(F)c(F)c(F)c2F)c(F)c1F.[Li+],0.051313875,0.5,1.228679857,813.8816584,,,,,,,,,,,,80,1.21E-05,-4.916667
,,,,,1,doi.org/10.1149/1.2116687,PEGDME,[Cu]OCC[Au],[Cu]OCC[Au],,,,,,0.948686125,0.5,,,,,,,1000,1000,,,44.02238095,,,,,,,,,,,,,,,,,,,,,,,,,,,,,,,,,,,,,,,,,,,,,,,TPSB-,Fc1c(F)c(F)c(S[B-](Sc2c(F)c(F)c(F)c(F)c2F)(Sc2c(F)c(F)c(F)c(F)c2F)Sc2c(F)c(F)c(F)c(F)c2F)c(F)c1F.[Li+],0.051313875,0.5,1.228679857,813.8816584,,,,,,,,,,,,70,9.74E-06,-5.011364
,,,,,1,doi.org/10.1149/1.2116687,PEGDME,[Cu]OCC[Au],[Cu]OCC[Au],,,,,,0.948686125,0.5,,,,,,,1000,1000,,,44.02238095,,,,,,,,,,,,,,,,,,,,,,,,,,,,,,,,,,,,,,,,,,,,,,,TPSB-,Fc1c(F)c(F)c(S[B-](Sc2c(F)c(F)c(F)c(F)c2F)(Sc2c(F)c(F)c(F)c(F)c2F)Sc2c(F)c(F)c(F)c(F)c2F)c(F)c1F.[Li+],0.051313875,0.5,1.228679857,813.8816584,,,,,,,,,,,,60,8.55E-06,-5.068182
,,,,,1,doi.org/10.1149/1.2116687,PEGDME,[Cu]OCC[Au],[Cu]OCC[Au],,,,,,0.948686125,0.5,,,,,,,1000,1000,,,44.02238095,,,,,,,,,,,,,,,,,,,,,,,,,,,,,,,,,,,,,,,,,,,,,,,TPSB-,Fc1c(F)c(F)c(S[B-](Sc2c(F)c(F)c(F)c(F)c2F)(Sc2c(F)c(F)c(F)c(F)c2F)Sc2c(F)c(F)c(F)c(F)c2F)c(F)c1F.[Li+],0.051313875,0.5,1.228679857,813.8816584,,,,,,,,,,,,50,7.18E-06,-5.143939
,,,,,1,doi.org/10.1149/1.2116687,PEGDME,[Cu]OCC[Au],[Cu]OCC[Au],,,,,,0.948686125,0.5,,,,,,,1000,1000,,,44.02238095,,,,,,,,,,,,,,,,,,,,,,,,,,,,,,,,,,,,,,,,,,,,,,,TPSB-,Fc1c(F)c(F)c(S[B-](Sc2c(F)c(F)c(F)c(F)c2F)(Sc2c(F)c(F)c(F)c(F)c2F)Sc2c(F)c(F)c(F)c(F)c2F)c(F)c1F.[Li+],0.051313875,0.5,1.228679857,813.8816584,,,,,,,,,,,,40,5.29E-06,-5.276515
,,,,,1,doi.org/10.1149/1.2116687,PEGDME,[Cu]OCC[Au],[Cu]OCC[Au],,,,,,0.948686125,0.5,,,,,,,1000,1000,,,44.02238095,,,,,,,,,,,,,,,,,,,,,,,,,,,,,,,,,,,,,,,,,,,,,,,TPSB-,Fc1c(F)c(F)c(S[B-](Sc2c(F)c(F)c(F)c(F)c2F)(Sc2c(F)c(F)c(F)c(F)c2F)Sc2c(F)c(F)c(F)c(F)c2F)c(F)c1F.[Li+],0.051313875,0.5,1.228679857,813.8816584,,,,,,,,,,,,35,1.56E-06,-5.806818
,,,,,1,doi.org/10.1149/1.2116687,PEGDME,[Cu]OCC[Au],[Cu]OCC[Au],,,,,,0.952380952,0.849512086,,,,,,,1000,1000,,,44.02238095,,,,,,,,,,,,,,,,,,,,,,,,,,,,,,,,,,,,,,,,,,,,,,,Lithium Trifluoromethanesulfonate (Lithium triflate),O=S(=O)([O-])C(F)(F)F.[Li+],0.047619048,0.150487914,1.135785908,155.9680291,,,,,,,,,,,,190,0.003217926,-2.492424
,,,,,1,doi.org/10.1149/1.2116687,PEGDME,[Cu]OCC[Au],[Cu]OCC[Au],,,,,,0.952380952,0.849512086,,,,,,,1000,1000,,,44.02238095,,,,,,,,,,,,,,,,,,,,,,,,,,,,,,,,,,,,,,,,,,,,,,,Lithium Trifluoromethanesulfonate (Lithium triflate),O=S(=O)([O-])C(F)(F)F.[Li+],0.047619048,0.150487914,1.135785908,155.9680291,,,,,,,,,,,,170,0.00336136,-2.473485
,,,,,1,doi.org/10.1149/1.2116687,PEGDME,[Cu]OCC[Au],[Cu]OCC[Au],,,,,,0.952380952,0.849512086,,,,,,,1000,1000,,,44.02238095,,,,,,,,,,,,,,,,,,,,,,,,,,,,,,,,,,,,,,,,,,,,,,,Lithium Trifluoromethanesulfonate (Lithium triflate),O=S(=O)([O-])C(F)(F)F.[Li+],0.047619048,0.150487914,1.135785908,155.9680291,,,,,,,,,,,,150,0.002702825,-2.568182
,,,,,1,doi.org/10.1149/1.2116687,PEGDME,[Cu]OCC[Au],[Cu]OCC[Au],,,,,,0.952380952,0.849512086,,,,,,,1000,1000,,,44.02238095,,,,,,,,,,,,,,,,,,,,,,,,,,,,,,,,,,,,,,,,,,,,,,,Lithium Trifluoromethanesulfonate (Lithium triflate),O=S(=O)([O-])C(F)(F)F.[Li+],0.047619048,0.150487914,1.135785908,155.9680291,,,,,,,,,,,,130,0.002173307,-2.662879
,,,,,1,doi.org/10.1149/1.2116687,PEGDME,[Cu]OCC[Au],[Cu]OCC[Au],,,,,,0.952380952,0.849512086,,,,,,,1000,1000,,,44.02238095,,,,,,,,,,,,,,,,,,,,,,,,,,,,,,,,,,,,,,,,,,,,,,,Lithium Trifluoromethanesulfonate (Lithium triflate),O=S(=O)([O-])C(F)(F)F.[Li+],0.047619048,0.150487914,1.135785908,155.9680291,,,,,,,,,,,,110,0.001825425,-2.738636
,,,,,1,doi.org/10.1149/1.2116687,PEGDME,[Cu]OCC[Au],[Cu]OCC[Au],,,,,,0.952380952,0.849512086,,,,,,,1000,1000,,,44.02238095,,,,,,,,,,,,,,,,,,,,,,,,,,,,,,,,,,,,,,,,,,,,,,,Lithium Trifluoromethanesulfonate (Lithium triflate),O=S(=O)([O-])C(F)(F)F.[Li+],0.047619048,0.150487914,1.135785908,155.9680291,,,,,,,,,,,,90,0.001533225,-2.814394
,,,,,1,doi.org/10.1149/1.2116687,PEGDME,[Cu]OCC[Au],[Cu]OCC[Au],,,,,,0.952380952,0.849512086,,,,,,,1000,1000,,,44.02238095,,,,,,,,,,,,,,,,,,,,,,,,,,,,,,,,,,,,,,,,,,,,,,,Lithium Trifluoromethanesulfonate (Lithium triflate),O=S(=O)([O-])C(F)(F)F.[Li+],0.047619048,0.150487914,1.135785908,155.9680291,,,,,,,,,,,,80,0.000991316,-3.003788
,,,,,1,doi.org/10.1149/1.2116687,PEGDME,[Cu]OCC[Au],[Cu]OCC[Au],,,,,,0.952380952,0.849512086,,,,,,,1000,1000,,,44.02238095,,,,,,,,,,,,,,,,,,,,,,,,,,,,,,,,,,,,,,,,,,,,,,,Lithium Trifluoromethanesulfonate (Lithium triflate),O=S(=O)([O-])C(F)(F)F.[Li+],0.047619048,0.150487914,1.135785908,155.9680291,,,,,,,,,,,,70,0.000613591,-3.212121
,,,,,1,doi.org/10.1149/1.2116687,PEGDME,[Cu]OCC[Au],[Cu]OCC[Au],,,,,,0.952380952,0.849512086,,,,,,,1000,1000,,,44.02238095,,,,,,,,,,,,,,,,,,,,,,,,,,,,,,,,,,,,,,,,,,,,,,,Lithium Trifluoromethanesulfonate (Lithium triflate),O=S(=O)([O-])C(F)(F)F.[Li+],0.047619048,0.150487914,1.135785908,155.9680291,,,,,,,,,,,,60,0.000515372,-3.287879
,,,,,1,doi.org/10.1149/1.2116687,PEGDME,[Cu]OCC[Au],[Cu]OCC[Au],,,,,,0.952380952,0.849512086,,,,,,,1000,1000,,,44.02238095,,,,,,,,,,,,,,,,,,,,,,,,,,,,,,,,,,,,,,,,,,,,,,,Lithium Trifluoromethanesulfonate (Lithium triflate),O=S(=O)([O-])C(F)(F)F.[Li+],0.047619048,0.150487914,1.135785908,155.9680291,,,,,,,,,,,,50,0.000305385,-3.515152
,,,,,1,doi.org/10.1149/1.2116687,PEGDME,[Cu]OCC[Au],[Cu]OCC[Au],,,,,,0.952380952,0.849512086,,,,,,,1000,1000,,,44.02238095,,,,,,,,,,,,,,,,,,,,,,,,,,,,,,,,,,,,,,,,,,,,,,,Lithium Trifluoromethanesulfonate (Lithium triflate),O=S(=O)([O-])C(F)(F)F.[Li+],0.047619048,0.150487914,1.135785908,155.9680291,,,,,,,,,,,,40,0.000173235,-3.761364
,,,,,1,doi.org/10.1149/1.2116687,PEGDME,[Cu]OCC[Au],[Cu]OCC[Au],,,,,,0.952380952,0.849512086,,,,,,,1000,1000,,,44.02238095,,,,,,,,,,,,,,,,,,,,,,,,,,,,,,,,,,,,,,,,,,,,,,,Lithium Trifluoromethanesulfonate (Lithium triflate),O=S(=O)([O-])C(F)(F)F.[Li+],0.047619048,0.150487914,1.135785908,155.9680291,,,,,,,,,,,,30,4.25E-06,-5.371212
,,,,,1,doi.org/10.1149/1.2116687,PEGM,[Cu]CC(COOCCOCCOCCOCCOC)(C)[Au],[Cu]CC(COOCCOCCOCCOCCOC)(C)[Au],,,,,,0.745278229,0.5,,,,,,,,1000,,,278.1691048,comb,,,,,,,,,,,,,,,,,,,,,,,,,,,,,,,,,,,,,,,,,,,,,,TPSB-,Fc1c(F)c(F)c(S[B-](Sc2c(F)c(F)c(F)c(F)c2F)(Sc2c(F)c(F)c(F)c(F)c2F)Sc2c(F)c(F)c(F)c(F)c2F)c(F)c1F.[Li+],0.254721771,0.5,1.228679857,813.8816584,,,,,,,,,,,,80,5.42E-07,-6.265861
,,,,,1,doi.org/10.1149/1.2116687,PEGM,[Cu]CC(COOCCOCCOCCOCCOC)(C)[Au],[Cu]CC(COOCCOCCOCCOCCOC)(C)[Au],,,,,,0.745278229,0.5,,,,,,,,1000,,,278.1691048,comb,,,,,,,,,,,,,,,,,,,,,,,,,,,,,,,,,,,,,,,,,,,,,,TPSB-,Fc1c(F)c(F)c(S[B-](Sc2c(F)c(F)c(F)c(F)c2F)(Sc2c(F)c(F)c(F)c(F)c2F)Sc2c(F)c(F)c(F)c(F)c2F)c(F)c1F.[Li+],0.254721771,0.5,1.228679857,813.8816584,,,,,,,,,,,,70,4.88E-07,-6.311178
,,,,,1,doi.org/10.1149/1.2116687,PEGM,[Cu]CC(COOCCOCCOCCOCCOC)(C)[Au],[Cu]CC(COOCCOCCOCCOCCOC)(C)[Au],,,,,,0.745278229,0.5,,,,,,,,1000,,,278.1691048,comb,,,,,,,,,,,,,,,,,,,,,,,,,,,,,,,,,,,,,,,,,,,,,,TPSB-,Fc1c(F)c(F)c(S[B-](Sc2c(F)c(F)c(F)c(F)c2F)(Sc2c(F)c(F)c(F)c(F)c2F)Sc2c(F)c(F)c(F)c(F)c2F)c(F)c1F.[Li+],0.254721771,0.5,1.228679857,813.8816584,,,,,,,,,,,,60,3.33E-07,-6.477341
,,,,,1,doi.org/10.1149/1.2116687,PEGM,[Cu]CC(COOCCOCCOCCOCCOC)(C)[Au],[Cu]CC(COOCCOCCOCCOCCOC)(C)[Au],,,,,,0.745278229,0.5,,,,,,,,1000,,,278.1691048,comb,,,,,,,,,,,,,,,,,,,,,,,,,,,,,,,,,,,,,,,,,,,,,,TPSB-,Fc1c(F)c(F)c(S[B-](Sc2c(F)c(F)c(F)c(F)c2F)(Sc2c(F)c(F)c(F)c(F)c2F)Sc2c(F)c(F)c(F)c(F)c2F)c(F)c1F.[Li+],0.254721771,0.5,1.228679857,813.8816584,,,,,,,,,,,,50,2.27E-07,-6.643505
,,,,,1,doi.org/10.1149/1.2116687,PEGM,[Cu]CC(COOCCOCCOCCOCCOC)(C)[Au],[Cu]CC(COOCCOCCOCCOCCOC)(C)[Au],,,,,,0.745278229,0.5,,,,,,,,1000,,,278.1691048,comb,,,,,,,,,,,,,,,,,,,,,,,,,,,,,,,,,,,,,,,,,,,,,,TPSB-,Fc1c(F)c(F)c(S[B-](Sc2c(F)c(F)c(F)c(F)c2F)(Sc2c(F)c(F)c(F)c(F)c2F)Sc2c(F)c(F)c(F)c(F)c2F)c(F)c1F.[Li+],0.254721771,0.5,1.228679857,813.8816584,,,,,,,,,,,,40,1.78E-07,-6.749245
,,,,,1,doi.org/10.1149/1.2116687,PEGM,[Cu]CC(COOCCOCCOCCOCCOC)(C)[Au],[Cu]CC(COOCCOCCOCCOCCOC)(C)[Au],,,,,,0.745278229,0.5,,,,,,,,1000,,,278.1691048,comb,,,,,,,,,,,,,,,,,,,,,,,,,,,,,,,,,,,,,,,,,,,,,,TPSB-,Fc1c(F)c(F)c(S[B-](Sc2c(F)c(F)c(F)c(F)c2F)(Sc2c(F)c(F)c(F)c(F)c2F)Sc2c(F)c(F)c(F)c(F)c2F)c(F)c1F.[Li+],0.254721771,0.5,1.228679857,813.8816584,,,,,,,,,,,,30,9.86E-08,-7.006042
,,,,,1,doi.org/10.1149/1.2116687,PEGM,[Cu]CC(COOCCOCCOCCOCCOC)(C)[Au],[Cu]CC(COOCCOCCOCCOCCOC)(C)[Au],,,,,,0.745278229,0.5,,,,,,,,1000,,,278.1691048,comb,,,,,,,,,,,,,,,,,,,,,,,,,,,,,,,,,,,,,,,,,,,,,,TPSB-,Fc1c(F)c(F)c(S[B-](Sc2c(F)c(F)c(F)c(F)c2F)(Sc2c(F)c(F)c(F)c(F)c2F)Sc2c(F)c(F)c(F)c(F)c2F)c(F)c1F.[Li+],0.254721771,0.5,1.228679857,813.8816584,,,,,,,,,,,,20,4.92E-08,-7.308157
,,,,,1,doi.org/10.1149/1.2116687,PEGM,[Cu]CC(COOCCOCCOCCOCCOC)(C)[Au],[Cu]CC(COOCCOCCOCCOCCOC)(C)[Au],,,,,,0.745278229,0.5,,,,,,,,1000,,,278.1691048,comb,,,,,,,,,,,,,,,,,,,,,,,,,,,,,,,,,,,,,,,,,,,,,,TPSB-,Fc1c(F)c(F)c(S[B-](Sc2c(F)c(F)c(F)c(F)c2F)(Sc2c(F)c(F)c(F)c(F)c2F)Sc2c(F)c(F)c(F)c(F)c2F)c(F)c1F.[Li+],0.254721771,0.5,1.228679857,813.8816584,,,,,,,,,,,,10,2.54E-08,-7.595166
,,,,,1,doi.org/10.1149/1.2116687,PEGM,[Cu]CC(COOCCOCCOCCOCCOC)(C)[Au],[Cu]CC(COOCCOCCOCCOCCOC)(C)[Au],,,,,,0.745278229,0.5,,,,,,,,1000,,,278.1691048,comb,,,,,,,,,,,,,,,,,,,,,,,,,,,,,,,,,,,,,,,,,,,,,,TPSB-,Fc1c(F)c(F)c(S[B-](Sc2c(F)c(F)c(F)c(F)c2F)(Sc2c(F)c(F)c(F)c(F)c2F)Sc2c(F)c(F)c(F)c(F)c2F)c(F)c1F.[Li+],0.254721771,0.5,1.228679857,813.8816584,,,,,,,,,,,,0,8.95E-09,-8.048338
,,,,,1,doi.org/10.1149/1.2116687,PEGM,[Cu]CC(COOCCOCCOCCOCCOC)(C)[Au],[Cu]CC(COOCCOCCOCCOCCOC)(C)[Au],,,,,,0.745278229,0.5,,,,,,,,1000,,,278.1691048,comb,,,,,,,,,,,,,,,,,,,,,,,,,,,,,,,,,,,,,,,,,,,,,,TPSB-,Fc1c(F)c(F)c(S[B-](Sc2c(F)c(F)c(F)c(F)c2F)(Sc2c(F)c(F)c(F)c(F)c2F)Sc2c(F)c(F)c(F)c(F)c2F)c(F)c1F.[Li+],0.254721771,0.5,1.228679857,813.8816584,,,,,,,,,,,,-10,4.46E-09,-8.350453
,,,,,1,doi.org/10.1149/1.2116687,PEGM,[Cu]CC(COOCCOCCOCCOCCOC)(C)[Au],[Cu]CC(COOCCOCCOCCOCCOC)(C)[Au],,,,,,0.745278229,0.5,,,,,,,,1000,,,278.1691048,comb,,,,,,,,,,,,,,,,,,,,,,,,,,,,,,,,,,,,,,,,,,,,,,TPSB-,Fc1c(F)c(F)c(S[B-](Sc2c(F)c(F)c(F)c(F)c2F)(Sc2c(F)c(F)c(F)c(F)c2F)Sc2c(F)c(F)c(F)c(F)c2F)c(F)c1F.[Li+],0.254721771,0.5,1.228679857,813.8816584,,,,,,,,,,,,-20,2.08E-09,-8.682779
,,,,,1,doi.org/10.1149/1.2116687,PEGM,[Cu]CC(COOCCOCCOCCOCCOC)(C)[Au],[Cu]CC(COOCCOCCOCCOCCOC)(C)[Au],,,,,,0.952380952,0.972729764,,,,,,,,1000,,,278.1691048,comb,,,,,,,,,,,,,,,,,,,,,,,,,,,,,,,,,,,,,,,,,,,,,,Lithium Trifluoromethanesulfonate (Lithium triflate),O=S(=O)([O-])C(F)(F)F.[Li+],0.047619048,0.027270236,0.179746775,155.9680291,,,,,,,,,,,,80,3.78E-05,-4.422961
,,,,,1,doi.org/10.1149/1.2116687,PEGM,[Cu]CC(COOCCOCCOCCOCCOC)(C)[Au],[Cu]CC(COOCCOCCOCCOCCOC)(C)[Au],,,,,,0.952380952,0.972729764,,,,,,,,1000,,,278.1691048,comb,,,,,,,,,,,,,,,,,,,,,,,,,,,,,,,,,,,,,,,,,,,,,,Lithium Trifluoromethanesulfonate (Lithium triflate),O=S(=O)([O-])C(F)(F)F.[Li+],0.047619048,0.027270236,0.179746775,155.9680291,,,,,,,,,,,,70,2.40E-05,-4.619335
,,,,,1,doi.org/10.1149/1.2116687,PEGM,[Cu]CC(COOCCOCCOCCOCCOC)(C)[Au],[Cu]CC(COOCCOCCOCCOCCOC)(C)[Au],,,,,,0.952380952,0.972729764,,,,,,,,1000,,,278.1691048,comb,,,,,,,,,,,,,,,,,,,,,,,,,,,,,,,,,,,,,,,,,,,,,,Lithium Trifluoromethanesulfonate (Lithium triflate),O=S(=O)([O-])C(F)(F)F.[Li+],0.047619048,0.027270236,0.179746775,155.9680291,,,,,,,,,,,,60,1.33E-05,-4.876133
,,,,,1,doi.org/10.1149/1.2116687,PEGM,[Cu]CC(COOCCOCCOCCOCCOC)(C)[Au],[Cu]CC(COOCCOCCOCCOCCOC)(C)[Au],,,,,,0.952380952,0.972729764,,,,,,,,1000,,,278.1691048,comb,,,,,,,,,,,,,,,,,,,,,,,,,,,,,,,,,,,,,,,,,,,,,,Lithium Trifluoromethanesulfonate (Lithium triflate),O=S(=O)([O-])C(F)(F)F.[Li+],0.047619048,0.027270236,0.179746775,155.9680291,,,,,,,,,,,,50,8.17E-06,-5.087613
,,,,,1,doi.org/10.1149/1.2116687,PEGM,[Cu]CC(COOCCOCCOCCOCCOC)(C)[Au],[Cu]CC(COOCCOCCOCCOCCOC)(C)[Au],,,,,,0.952380952,0.972729764,,,,,,,,1000,,,278.1691048,comb,,,,,,,,,,,,,,,,,,,,,,,,,,,,,,,,,,,,,,,,,,,,,,Lithium Trifluoromethanesulfonate (Lithium triflate),O=S(=O)([O-])C(F)(F)F.[Li+],0.047619048,0.027270236,0.179746775,155.9680291,,,,,,,,,,,,40,4.52E-06,-5.344411
,,,,,1,doi.org/10.1149/1.2116687,PEGM,[Cu]CC(COOCCOCCOCCOCCOC)(C)[Au],[Cu]CC(COOCCOCCOCCOCCOC)(C)[Au],,,,,,0.952380952,0.972729764,,,,,,,,1000,,,278.1691048,comb,,,,,,,,,,,,,,,,,,,,,,,,,,,,,,,,,,,,,,,,,,,,,,Lithium Trifluoromethanesulfonate (Lithium triflate),O=S(=O)([O-])C(F)(F)F.[Li+],0.047619048,0.027270236,0.179746775,155.9680291,,,,,,,,,,,,30,2.34E-06,-5.63142
,,,,,1,doi.org/10.1149/1.2116687,PEGM,[Cu]CC(COOCCOCCOCCOCCOC)(C)[Au],[Cu]CC(COOCCOCCOCCOCCOC)(C)[Au],,,,,,0.952380952,0.972729764,,,,,,,,1000,,,278.1691048,comb,,,,,,,,,,,,,,,,,,,,,,,,,,,,,,,,,,,,,,,,,,,,,,Lithium Trifluoromethanesulfonate (Lithium triflate),O=S(=O)([O-])C(F)(F)F.[Li+],0.047619048,0.027270236,0.179746775,155.9680291,,,,,,,,,,,,20,1.01E-06,-5.993958
,,,,,1,doi.org/10.1149/1.2116687,PEGM,[Cu]CC(COOCCOCCOCCOCCOC)(C)[Au],[Cu]CC(COOCCOCCOCCOCCOC)(C)[Au],,,,,,0.952380952,0.972729764,,,,,,,,1000,,,278.1691048,comb,,,,,,,,,,,,,,,,,,,,,,,,,,,,,,,,,,,,,,,,,,,,,,Lithium Trifluoromethanesulfonate (Lithium triflate),O=S(=O)([O-])C(F)(F)F.[Li+],0.047619048,0.027270236,0.179746775,155.9680291,,,,,,,,,,,,10,3.57E-07,-6.44713
,,,,,1,doi.org/10.1149/1.2116687,PEGM,[Cu]CC(COOCCOCCOCCOCCOC)(C)[Au],[Cu]CC(COOCCOCCOCCOCCOC)(C)[Au],,,,,,0.952380952,0.972729764,,,,,,,,1000,,,278.1691048,comb,,,,,,,,,,,,,,,,,,,,,,,,,,,,,,,,,,,,,,,,,,,,,,Lithium Trifluoromethanesulfonate (Lithium triflate),O=S(=O)([O-])C(F)(F)F.[Li+],0.047619048,0.027270236,0.179746775,155.9680291,,,,,,,,,,,,0,8.88E-08,-7.05136
,,,,,1,doi.org/10.1149/1.2116687,PEGM,[Cu]CC(COOCCOCCOCCOCCOC)(C)[Au],[Cu]CC(COOCCOCCOCCOCCOC)(C)[Au],,,,,,0.952380952,0.972729764,,,,,,,,1000,,,278.1691048,comb,,,,,,,,,,,,,,,,,,,,,,,,,,,,,,,,,,,,,,,,,,,,,,Lithium Trifluoromethanesulfonate (Lithium triflate),O=S(=O)([O-])C(F)(F)F.[Li+],0.047619048,0.027270236,0.179746775,155.9680291,,,,,,,,,,,,-10,1.86E-08,-7.731118
,,,,,1,doi.org/10.1149/1.2116687,PEGM,[Cu]CC(COOCCOCCOCCOCCOC)(C)[Au],[Cu]CC(COOCCOCCOCCOCCOC)(C)[Au],,,,,,0.952380952,0.972729764,,,,,,,,1000,,,278.1691048,comb,,,,,,,,,,,,,,,,,,,,,,,,,,,,,,,,,,,,,,,,,,,,,,Lithium Trifluoromethanesulfonate (Lithium triflate),O=S(=O)([O-])C(F)(F)F.[Li+],0.047619048,0.027270236,0.179746775,155.9680291,,,,,,,,,,,,-20,2.39E-09,-8.622356
,,,,,1,doi.org/10.1016/j.jpowsour.2017.02.047,M-2070,[Cu]CCC1C(=O)N(C(C)COC(C)COC(C)COC(C)COC(C)COC(C)COC(C)COC(C)COC(C)COC(C)COOCCOCCOCCOCCOCCOCCOCCOCCOCCOCCOCCOCCOCCOCCOCCOCCOCCOCCOCCOCCOCCOCCOCCOCCOCCOCCOCCOCCOCCOCCOCC)C(=O)C1[Au],[Cu]CCC1C(=O)N(C(C)COC(C)COC(C)COC(C)COC(C)COC(C)COC(C)COC(C)COC(C)COC(C)COOCCOCCOCCOCCOCCOCCOCCOCCOCCOCCOCCOCCOCCOCCOCCOCCOCCOCCOCCOCCOCCOCCOCCOCCOCCOCCOCCOCCOCCOCCOCC)C(=O)C1[Au],,,,,,0.909090909,0.632086467,0.023809524,0.238095238,0.738095238,1/10/1931,,,,2070,,,49.296,comb,,,,,,,,,,,,,,,,,,,,,,,,,,,,,,,,,,,,,,,,,,,,,,LITFSI,O=S(=O)([N-]S(=O)(=O)C(F)(F)F)C(F)(F)F.[Li+],0.090909091,0.367913533,2.028562159,286.9332984,,,,,,,,,,-38,,110,0.001882574,-2.725248
,,,,,1,doi.org/10.1016/j.jpowsour.2017.02.047,M-2070,[Cu]CCC1C(=O)N(C(C)COC(C)COC(C)COC(C)COC(C)COC(C)COC(C)COC(C)COC(C)COC(C)COOCCOCCOCCOCCOCCOCCOCCOCCOCCOCCOCCOCCOCCOCCOCCOCCOCCOCCOCCOCCOCCOCCOCCOCCOCCOCCOCCOCCOCCOCCOCC)C(=O)C1[Au],[Cu]CCC1C(=O)N(C(C)COC(C)COC(C)COC(C)COC(C)COC(C)COC(C)COC(C)COC(C)COC(C)COOCCOCCOCCOCCOCCOCCOCCOCCOCCOCCOCCOCCOCCOCCOCCOCCOCCOCCOCCOCCOCCOCCOCCOCCOCCOCCOCCOCCOCCOCCOCC)C(=O)C1[Au],,,,,,0.909090909,0.632086467,0.023809524,0.238095238,0.738095238,1/10/1931,,,,2070,,,49.296,comb,,,,,,,,,,,,,,,,,,,,,,,,,,,,,,,,,,,,,,,,,,,,,,LITFSI,O=S(=O)([N-]S(=O)(=O)C(F)(F)F)C(F)(F)F.[Li+],0.090909091,0.367913533,2.028562159,286.9332984,,,,,,,,,,-38,,100,0.001292367,-2.888614
,,,,,1,doi.org/10.1016/j.jpowsour.2017.02.047,M-2070,[Cu]CCC1C(=O)N(C(C)COC(C)COC(C)COC(C)COC(C)COC(C)COC(C)COC(C)COC(C)COC(C)COOCCOCCOCCOCCOCCOCCOCCOCCOCCOCCOCCOCCOCCOCCOCCOCCOCCOCCOCCOCCOCCOCCOCCOCCOCCOCCOCCOCCOCCOCCOCC)C(=O)C1[Au],[Cu]CCC1C(=O)N(C(C)COC(C)COC(C)COC(C)COC(C)COC(C)COC(C)COC(C)COC(C)COC(C)COOCCOCCOCCOCCOCCOCCOCCOCCOCCOCCOCCOCCOCCOCCOCCOCCOCCOCCOCCOCCOCCOCCOCCOCCOCCOCCOCCOCCOCCOCCOCC)C(=O)C1[Au],,,,,,0.909090909,0.632086467,0.023809524,0.238095238,0.738095238,1/10/1931,,,,2070,,,49.296,comb,,,,,,,,,,,,,,,,,,,,,,,,,,,,,,,,,,,,,,,,,,,,,,LITFSI,O=S(=O)([N-]S(=O)(=O)C(F)(F)F)C(F)(F)F.[Li+],0.090909091,0.367913533,2.028562159,286.9332984,,,,,,,,,,-38,,90,0.000787118,-3.10396
,,,,,1,doi.org/10.1016/j.jpowsour.2017.02.047,M-2070,[Cu]CCC1C(=O)N(C(C)COC(C)COC(C)COC(C)COC(C)COC(C)COC(C)COC(C)COC(C)COC(C)COOCCOCCOCCOCCOCCOCCOCCOCCOCCOCCOCCOCCOCCOCCOCCOCCOCCOCCOCCOCCOCCOCCOCCOCCOCCOCCOCCOCCOCCOCCOCC)C(=O)C1[Au],[Cu]CCC1C(=O)N(C(C)COC(C)COC(C)COC(C)COC(C)COC(C)COC(C)COC(C)COC(C)COC(C)COOCCOCCOCCOCCOCCOCCOCCOCCOCCOCCOCCOCCOCCOCCOCCOCCOCCOCCOCCOCCOCCOCCOCCOCCOCCOCCOCCOCCOCCOCCOCC)C(=O)C1[Au],,,,,,0.909090909,0.632086467,0.023809524,0.238095238,0.738095238,1/10/1931,,,,2070,,,49.296,comb,,,,,,,,,,,,,,,,,,,,,,,,,,,,,,,,,,,,,,,,,,,,,,LITFSI,O=S(=O)([N-]S(=O)(=O)C(F)(F)F)C(F)(F)F.[Li+],0.090909091,0.367913533,2.028562159,286.9332984,,,,,,,,,,-38,,80,0.000568787,-3.24505
,,,,,1,doi.org/10.1016/j.jpowsour.2017.02.047,M-2070,[Cu]CCC1C(=O)N(C(C)COC(C)COC(C)COC(C)COC(C)COC(C)COC(C)COC(C)COC(C)COC(C)COOCCOCCOCCOCCOCCOCCOCCOCCOCCOCCOCCOCCOCCOCCOCCOCCOCCOCCOCCOCCOCCOCCOCCOCCOCCOCCOCCOCCOCCOCCOCC)C(=O)C1[Au],[Cu]CCC1C(=O)N(C(C)COC(C)COC(C)COC(C)COC(C)COC(C)COC(C)COC(C)COC(C)COC(C)COOCCOCCOCCOCCOCCOCCOCCOCCOCCOCCOCCOCCOCCOCCOCCOCCOCCOCCOCCOCCOCCOCCOCCOCCOCCOCCOCCOCCOCCOCCOCC)C(=O)C1[Au],,,,,,0.909090909,0.632086467,0.023809524,0.238095238,0.738095238,1/10/1931,,,,2070,,,49.296,comb,,,,,,,,,,,,,,,,,,,,,,,,,,,,,,,,,,,,,,,,,,,,,,LITFSI,O=S(=O)([N-]S(=O)(=O)C(F)(F)F)C(F)(F)F.[Li+],0.090909091,0.367913533,2.028562159,286.9332984,,,,,,,,,,-38,,70,0.000370943,-3.430693
,,,,,1,doi.org/10.1016/j.jpowsour.2017.02.047,M-2070,[Cu]CCC1C(=O)N(C(C)COC(C)COC(C)COC(C)COC(C)COC(C)COC(C)COC(C)COC(C)COC(C)COOCCOCCOCCOCCOCCOCCOCCOCCOCCOCCOCCOCCOCCOCCOCCOCCOCCOCCOCCOCCOCCOCCOCCOCCOCCOCCOCCOCCOCCOCCOCC)C(=O)C1[Au],[Cu]CCC1C(=O)N(C(C)COC(C)COC(C)COC(C)COC(C)COC(C)COC(C)COC(C)COC(C)COC(C)COOCCOCCOCCOCCOCCOCCOCCOCCOCCOCCOCCOCCOCCOCCOCCOCCOCCOCCOCCOCCOCCOCCOCCOCCOCCOCCOCCOCCOCCOCCOCC)C(=O)C1[Au],,,,,,0.909090909,0.632086467,0.023809524,0.238095238,0.738095238,1/10/1931,,,,2070,,,49.296,comb,,,,,,,,,,,,,,,,,,,,,,,,,,,,,,,,,,,,,,,,,,,,,,LITFSI,O=S(=O)([N-]S(=O)(=O)C(F)(F)F)C(F)(F)F.[Li+],0.090909091,0.367913533,2.028562159,286.9332984,,,,,,,,,,-38,,60,0.000214626,-3.668317
,,,,,1,doi.org/10.1016/j.jpowsour.2017.02.047,M-2070,[Cu]CCC1C(=O)N(C(C)COC(C)COC(C)COC(C)COC(C)COC(C)COC(C)COC(C)COC(C)COC(C)COOCCOCCOCCOCCOCCOCCOCCOCCOCCOCCOCCOCCOCCOCCOCCOCCOCCOCCOCCOCCOCCOCCOCCOCCOCCOCCOCCOCCOCCOCCOCC)C(=O)C1[Au],[Cu]CCC1C(=O)N(C(C)COC(C)COC(C)COC(C)COC(C)COC(C)COC(C)COC(C)COC(C)COC(C)COOCCOCCOCCOCCOCCOCCOCCOCCOCCOCCOCCOCCOCCOCCOCCOCCOCCOCCOCCOCCOCCOCCOCCOCCOCCOCCOCCOCCOCCOCCOCC)C(=O)C1[Au],,,,,,0.909090909,0.632086467,0.023809524,0.238095238,0.738095238,1/10/1931,,,,2070,,,49.296,comb,,,,,,,,,,,,,,,,,,,,,,,,,,,,,,,,,,,,,,,,,,,,,,LITFSI,O=S(=O)([N-]S(=O)(=O)C(F)(F)F)C(F)(F)F.[Li+],0.090909091,0.367913533,2.028562159,286.9332984,,,,,,,,,,-38,,50,0.000112074,-3.950495
,,,,,1,doi.org/10.1016/j.jpowsour.2017.02.047,M-2070,[Cu]CCC1C(=O)N(C(C)COC(C)COC(C)COC(C)COC(C)COC(C)COC(C)COC(C)COC(C)COC(C)COOCCOCCOCCOCCOCCOCCOCCOCCOCCOCCOCCOCCOCCOCCOCCOCCOCCOCCOCCOCCOCCOCCOCCOCCOCCOCCOCCOCCOCCOCCOCC)C(=O)C1[Au],[Cu]CCC1C(=O)N(C(C)COC(C)COC(C)COC(C)COC(C)COC(C)COC(C)COC(C)COC(C)COC(C)COOCCOCCOCCOCCOCCOCCOCCOCCOCCOCCOCCOCCOCCOCCOCCOCCOCCOCCOCCOCCOCCOCCOCCOCCOCCOCCOCCOCCOCCOCCOCC)C(=O)C1[Au],,,,,,0.909090909,0.632086467,0.023809524,0.238095238,0.738095238,1/10/1931,,,,2070,,,49.296,comb,,,,,,,,,,,,,,,,,,,,,,,,,,,,,,,,,,,,,,,,,,,,,,LITFSI,O=S(=O)([N-]S(=O)(=O)C(F)(F)F)C(F)(F)F.[Li+],0.090909091,0.367913533,2.028562159,286.9332984,,,,,,,,,,-38,,40,5.95E-05,-4.225248
,,,,,1,doi.org/10.1016/j.jpowsour.2017.02.047,M-2070,[Cu]CCC1C(=O)N(C(C)COC(C)COC(C)COC(C)COC(C)COC(C)COC(C)COC(C)COC(C)COC(C)COOCCOCCOCCOCCOCCOCCOCCOCCOCCOCCOCCOCCOCCOCCOCCOCCOCCOCCOCCOCCOCCOCCOCCOCCOCCOCCOCCOCCOCCOCCOCC)C(=O)C1[Au],[Cu]CCC1C(=O)N(C(C)COC(C)COC(C)COC(C)COC(C)COC(C)COC(C)COC(C)COC(C)COC(C)COOCCOCCOCCOCCOCCOCCOCCOCCOCCOCCOCCOCCOCCOCCOCCOCCOCCOCCOCCOCCOCCOCCOCCOCCOCCOCCOCCOCCOCCOCCOCC)C(=O)C1[Au],,,,,,0.909090909,0.632086467,0.023809524,0.238095238,0.738095238,1/10/1931,,,,2070,,,49.296,comb,,,,,,,,,,,,,,,,,,,,,,,,,,,,,,,,,,,,,,,,,,,,,,LITFSI,O=S(=O)([N-]S(=O)(=O)C(F)(F)F)C(F)(F)F.[Li+],0.090909091,0.367913533,2.028562159,286.9332984,,,,,,,,,,-38,,25,1.57E-05,-4.804455
,,,,,1,doi.org/10.1016/j.jpowsour.2017.02.047,M-2070,[Cu]CCC1C(=O)N(C(C)COC(C)COC(C)COC(C)COC(C)COC(C)COC(C)COC(C)COC(C)COC(C)COOCCOCCOCCOCCOCCOCCOCCOCCOCCOCCOCCOCCOCCOCCOCCOCCOCCOCCOCCOCCOCCOCCOCCOCCOCCOCCOCCOCCOCCOCCOCC)C(=O)C1[Au],[Cu]CCC1C(=O)N(C(C)COC(C)COC(C)COC(C)COC(C)COC(C)COC(C)COC(C)COC(C)COC(C)COOCCOCCOCCOCCOCCOCCOCCOCCOCCOCCOCCOCCOCCOCCOCCOCCOCCOCCOCCOCCOCCOCCOCCOCCOCCOCCOCCOCCOCCOCCOCC)C(=O)C1[Au],,,,,,0.9375,0.720439631,0.023809524,0.238095238,0.738095238,1/10/1931,,,,2070,,,49.296,comb,,,,,,,,,,,,,,,,,,,,,,,,,,,,,,,,,,,,,,,,,,,,,,LITFSI,O=S(=O)([N-]S(=O)(=O)C(F)(F)F)C(F)(F)F.[Li+],0.0625,0.279560369,1.352374768,286.9332984,,,,,,,,,,-46,,110,0.002190468,-2.659463
,,,,,1,doi.org/10.1016/j.jpowsour.2017.02.047,M-2070,[Cu]CCC1C(=O)N(C(C)COC(C)COC(C)COC(C)COC(C)COC(C)COC(C)COC(C)COC(C)COC(C)COOCCOCCOCCOCCOCCOCCOCCOCCOCCOCCOCCOCCOCCOCCOCCOCCOCCOCCOCCOCCOCCOCCOCCOCCOCCOCCOCCOCCOCCOCCOCC)C(=O)C1[Au],[Cu]CCC1C(=O)N(C(C)COC(C)COC(C)COC(C)COC(C)COC(C)COC(C)COC(C)COC(C)COC(C)COOCCOCCOCCOCCOCCOCCOCCOCCOCCOCCOCCOCCOCCOCCOCCOCCOCCOCCOCCOCCOCCOCCOCCOCCOCCOCCOCCOCCOCCOCCOCC)C(=O)C1[Au],,,,,,0.9375,0.720439631,0.023809524,0.238095238,0.738095238,1/10/1931,,,,2070,,,49.296,comb,,,,,,,,,,,,,,,,,,,,,,,,,,,,,,,,,,,,,,,,,,,,,,LITFSI,O=S(=O)([N-]S(=O)(=O)C(F)(F)F)C(F)(F)F.[Li+],0.0625,0.279560369,1.352374768,286.9332984,,,,,,,,,,-46,,100,0.001520821,-2.817922
,,,,,1,doi.org/10.1016/j.jpowsour.2017.02.047,M-2070,[Cu]CCC1C(=O)N(C(C)COC(C)COC(C)COC(C)COC(C)COC(C)COC(C)COC(C)COC(C)COC(C)COOCCOCCOCCOCCOCCOCCOCCOCCOCCOCCOCCOCCOCCOCCOCCOCCOCCOCCOCCOCCOCCOCCOCCOCCOCCOCCOCCOCCOCCOCCOCC)C(=O)C1[Au],[Cu]CCC1C(=O)N(C(C)COC(C)COC(C)COC(C)COC(C)COC(C)COC(C)COC(C)COC(C)COC(C)COOCCOCCOCCOCCOCCOCCOCCOCCOCCOCCOCCOCCOCCOCCOCCOCCOCCOCCOCCOCCOCCOCCOCCOCCOCCOCCOCCOCCOCCOCCOCC)C(=O)C1[Au],,,,,,0.9375,0.720439631,0.023809524,0.238095238,0.738095238,1/10/1931,,,,2070,,,49.296,comb,,,,,,,,,,,,,,,,,,,,,,,,,,,,,,,,,,,,,,,,,,,,,,LITFSI,O=S(=O)([N-]S(=O)(=O)C(F)(F)F)C(F)(F)F.[Li+],0.0625,0.279560369,1.352374768,286.9332984,,,,,,,,,,-46,,90,0.001267208,-2.897152
,,,,,1,doi.org/10.1016/j.jpowsour.2017.02.047,M-2070,[Cu]CCC1C(=O)N(C(C)COC(C)COC(C)COC(C)COC(C)COC(C)COC(C)COC(C)COC(C)COC(C)COOCCOCCOCCOCCOCCOCCOCCOCCOCCOCCOCCOCCOCCOCCOCCOCCOCCOCCOCCOCCOCCOCCOCCOCCOCCOCCOCCOCCOCCOCCOCC)C(=O)C1[Au],[Cu]CCC1C(=O)N(C(C)COC(C)COC(C)COC(C)COC(C)COC(C)COC(C)COC(C)COC(C)COC(C)COOCCOCCOCCOCCOCCOCCOCCOCCOCCOCCOCCOCCOCCOCCOCCOCCOCCOCCOCCOCCOCCOCCOCCOCCOCCOCCOCCOCCOCCOCCOCC)C(=O)C1[Au],,,,,,0.9375,0.720439631,0.023809524,0.238095238,0.738095238,1/10/1931,,,,2070,,,49.296,comb,,,,,,,,,,,,,,,,,,,,,,,,,,,,,,,,,,,,,,,,,,,,,,LITFSI,O=S(=O)([N-]S(=O)(=O)C(F)(F)F)C(F)(F)F.[Li+],0.0625,0.279560369,1.352374768,286.9332984,,,,,,,,,,-46,,80,0.000840586,-3.075418
,,,,,1,doi.org/10.1016/j.jpowsour.2017.02.047,M-2070,[Cu]CCC1C(=O)N(C(C)COC(C)COC(C)COC(C)COC(C)COC(C)COC(C)COC(C)COC(C)COC(C)COOCCOCCOCCOCCOCCOCCOCCOCCOCCOCCOCCOCCOCCOCCOCCOCCOCCOCCOCCOCCOCCOCCOCCOCCOCCOCCOCCOCCOCCOCCOCC)C(=O)C1[Au],[Cu]CCC1C(=O)N(C(C)COC(C)COC(C)COC(C)COC(C)COC(C)COC(C)COC(C)COC(C)COC(C)COOCCOCCOCCOCCOCCOCCOCCOCCOCCOCCOCCOCCOCCOCCOCCOCCOCCOCCOCCOCCOCCOCCOCCOCCOCCOCCOCCOCCOCCOCCOCC)C(=O)C1[Au],,,,,,0.9375,0.720439631,0.023809524,0.238095238,0.738095238,1/10/1931,,,,2070,,,49.296,comb,,,,,,,,,,,,,,,,,,,,,,,,,,,,,,,,,,,,,,,,,,,,,,LITFSI,O=S(=O)([N-]S(=O)(=O)C(F)(F)F)C(F)(F)F.[Li+],0.0625,0.279560369,1.352374768,286.9332984,,,,,,,,,,-46,,70,0.000520721,-3.283395
,,,,,1,doi.org/10.1016/j.jpowsour.2017.02.047,M-2070,[Cu]CCC1C(=O)N(C(C)COC(C)COC(C)COC(C)COC(C)COC(C)COC(C)COC(C)COC(C)COC(C)COOCCOCCOCCOCCOCCOCCOCCOCCOCCOCCOCCOCCOCCOCCOCCOCCOCCOCCOCCOCCOCCOCCOCCOCCOCCOCCOCCOCCOCCOCCOCC)C(=O)C1[Au],[Cu]CCC1C(=O)N(C(C)COC(C)COC(C)COC(C)COC(C)COC(C)COC(C)COC(C)COC(C)COC(C)COOCCOCCOCCOCCOCCOCCOCCOCCOCCOCCOCCOCCOCCOCCOCCOCCOCCOCCOCCOCCOCCOCCOCCOCCOCCOCCOCCOCCOCCOCCOCC)C(=O)C1[Au],,,,,,0.9375,0.720439631,0.023809524,0.238095238,0.738095238,1/10/1931,,,,2070,,,49.296,comb,,,,,,,,,,,,,,,,,,,,,,,,,,,,,,,,,,,,,,,,,,,,,,LITFSI,O=S(=O)([N-]S(=O)(=O)C(F)(F)F)C(F)(F)F.[Li+],0.0625,0.279560369,1.352374768,286.9332984,,,,,,,,,,-46,,60,0.000361531,-3.441854
,,,,,1,doi.org/10.1016/j.jpowsour.2017.02.047,M-2070,[Cu]CCC1C(=O)N(C(C)COC(C)COC(C)COC(C)COC(C)COC(C)COC(C)COC(C)COC(C)COC(C)COOCCOCCOCCOCCOCCOCCOCCOCCOCCOCCOCCOCCOCCOCCOCCOCCOCCOCCOCCOCCOCCOCCOCCOCCOCCOCCOCCOCCOCCOCCOCC)C(=O)C1[Au],[Cu]CCC1C(=O)N(C(C)COC(C)COC(C)COC(C)COC(C)COC(C)COC(C)COC(C)COC(C)COC(C)COOCCOCCOCCOCCOCCOCCOCCOCCOCCOCCOCCOCCOCCOCCOCCOCCOCCOCCOCCOCCOCCOCCOCCOCCOCCOCCOCCOCCOCCOCCOCC)C(=O)C1[Au],,,,,,0.9375,0.720439631,0.023809524,0.238095238,0.738095238,1/10/1931,,,,2070,,,49.296,comb,,,,,,,,,,,,,,,,,,,,,,,,,,,,,,,,,,,,,,,,,,,,,,LITFSI,O=S(=O)([N-]S(=O)(=O)C(F)(F)F)C(F)(F)F.[Li+],0.0625,0.279560369,1.352374768,286.9332984,,,,,,,,,,-46,,50,0.00019532,-3.709253
,,,,,1,doi.org/10.1016/j.jpowsour.2017.02.047,M-2070,[Cu]CCC1C(=O)N(C(C)COC(C)COC(C)COC(C)COC(C)COC(C)COC(C)COC(C)COC(C)COC(C)COOCCOCCOCCOCCOCCOCCOCCOCCOCCOCCOCCOCCOCCOCCOCCOCCOCCOCCOCCOCCOCCOCCOCCOCCOCCOCCOCCOCCOCCOCCOCC)C(=O)C1[Au],[Cu]CCC1C(=O)N(C(C)COC(C)COC(C)COC(C)COC(C)COC(C)COC(C)COC(C)COC(C)COC(C)COOCCOCCOCCOCCOCCOCCOCCOCCOCCOCCOCCOCCOCCOCCOCCOCCOCCOCCOCCOCCOCCOCCOCCOCCOCCOCCOCCOCCOCCOCCOCC)C(=O)C1[Au],,,,,,0.9375,0.720439631,0.023809524,0.238095238,0.738095238,1/10/1931,,,,2070,,,49.296,comb,,,,,,,,,,,,,,,,,,,,,,,,,,,,,,,,,,,,,,,,,,,,,,LITFSI,O=S(=O)([N-]S(=O)(=O)C(F)(F)F)C(F)(F)F.[Li+],0.0625,0.279560369,1.352374768,286.9332984,,,,,,,,,,-46,,40,0.000107957,-3.966748
