Repository: zjurillpolymer/SPE_prediction

# SPE Prediction

Polymer electrolyte conductivity prediction using graph neural networks.

## Data

Data from [ChemPropPred](https://github.com/learningmatter-mit/Chem-prop-pred) — polymer electrolyte conductivity measurements including SMILES, conductivity (log S/cm), molecular weight, salt concentration, and temperature.

- `data/clean_train_data.csv` — cleaned training data
- `data/PolymerElectrolyteData.csv` — full raw dataset
- `data/PolyInfo_8salts.csv` / `data/polyinfo_5salts_4conc.csv` — PolyInfo polymer database with salt additives

File: data/PolymerElectrolyteData.csv (part 27 of 154)
Notes,Compound Notebook Name,Date Copied to Master Database,Data Recorded By,Seshadri Group,Oyaizu Group,DOI,Solvent 1 (S1),S1 SMILES,S1 SMILES 1,S1 SMILES 2,S1 SMILES 3,S1 Big SMILES,S1 End Group 1,S1 End Group 2,S1 Mol %,S1 Weight %,S1 SMILES 1 Mol %,S1 SMILES 2 Mol %,S1 SMILES 3 Mol %,S1 Molar Ratio,S1 Weight Ratio,S1 Mw,S1 Mn,S1 Mn or Mw,S1 Mw/Mn,S1 DOP,S1 Molar Mass (g/mol),S1 Type,S1 Block Mol Weight,Solvent 2 (S2),S2 SMILES,S2 SMILES 1,S2 SMILES 2,S2 Mol %,S2 Weight %,S2 SMILES 1 Mol %,S2 SMILES 2 Mol %,S2 Molar Ratio,S2 Weight Ratio,S2 Mw,S2 Mn,S2 Mn or Mw,S2 Mw/Mn,S2 DOP,S2 Molar Mass (g/mol),S2 Type,Solvent 3 (S3),S3 SMILES,S3 SMILES 1,S3 Mol %,S3 Weight %,S3 Molar Ratio,S3 Weight Ratio,S3 Mw,S3 Mn,S3 Mn or Mw,S3 Mw/Mn,S3 DOP,S3 Molar Mass (g/mol),S3 Type,Solvent 4 (S4),S4 SMILES,S4 Mol %,S4 Weight %,S4 Molar Ratio,S4 Weight Ratio,S4 Mw,S4 Mn,S4 Mn or Mw,S4 Mw/Mn,S4 DOP,S4 Molar Mass (g/mol),S4 Type,Salt 1,Salt1 SMILES,Salt1 Mol %,Salt1 Weight %,Salt1 Molality (mol salt/kg polymer),Salt1 Molar Mass (g/mol),Salt 2,Salt2 SMILES,Salt2 Mol %,Salt2 Weight %,Salt2 Molality (mol salt/kg polymer),Salt2 Molar Mass (g/mol),Inorganic Material 1 (IM1),IM1 Weight %,IM1 Particle Size (nm),Tg (oC),Heating Rate (K/min),Temperature (oC),Conductivity (S/cm),log Conductivity (S/cm)
,,,,,1,doi.org/10.1016/j.jpowsour.2017.02.047,M-2070,[Cu]CCC1C(=O)N(C(C)COC(C)COC(C)COC(C)COC(C)COC(C)COC(C)COC(C)COC(C)COC(C)COOCCOCCOCCOCCOCCOCCOCCOCCOCCOCCOCCOCCOCCOCCOCCOCCOCCOCCOCCOCCOCCOCCOCCOCCOCCOCCOCCOCCOCCOCCOCC)C(=O)C1[Au],[Cu]CCC1C(=O)N(C(C)COC(C)COC(C)COC(C)COC(C)COC(C)COC(C)COC(C)COC(C)COC(C)COOCCOCCOCCOCCOCCOCCOCCOCCOCCOCCOCCOCCOCCOCCOCCOCCOCCOCCOCCOCCOCCOCCOCCOCCOCCOCCOCCOCCOCCOCCOCC)C(=O)C1[Au],,,,,,0.9375,0.720439631,0.023809524,0.238095238,0.738095238,1/10/1931,,,,2070,,,49.296,comb,,,,,,,,,,,,,,,,,,,,,,,,,,,,,,,,,,,,,,,,,,,,,,LITFSI,O=S(=O)([N-]S(=O)(=O)C(F)(F)F)C(F)(F)F.[Li+],0.0625,0.279560369,1.352374768,286.9332984,,,,,,,,,,-46,,25,3.70E-05,-4.432221
,,,,,1,doi.org/10.1016/j.jpowsour.2017.02.047,M-2070,[Cu]CCC1C(=O)N(C(C)COC(C)COC(C)COC(C)COC(C)COC(C)COC(C)COC(C)COC(C)COC(C)COOCCOCCOCCOCCOCCOCCOCCOCCOCCOCCOCCOCCOCCOCCOCCOCCOCCOCCOCCOCCOCCOCCOCCOCCOCCOCCOCCOCCOCCOCCOCC)C(=O)C1[Au],[Cu]CCC1C(=O)N(C(C)COC(C)COC(C)COC(C)COC(C)COC(C)COC(C)COC(C)COC(C)COC(C)COOCCOCCOCCOCCOCCOCCOCCOCCOCCOCCOCCOCCOCCOCCOCCOCCOCCOCCOCCOCCOCCOCCOCCOCCOCCOCCOCCOCCOCCOCCOCC)C(=O)C1[Au],,,,,,0.952380952,0.77457473,0.023809524,0.238095238,0.738095238,1/10/1931,,,,2070,,,49.296,comb,,,,,,,,,,,,,,,,,,,,,,,,,,,,,,,,,,,,,,,,,,,,,,LITFSI,O=S(=O)([N-]S(=O)(=O)C(F)(F)F)C(F)(F)F.[Li+],0.047619048,0.22542527,1.014281078,286.9332984,,,,,,,,,,-49,,110,0.001758126,-2.75495
,,,,,1,doi.org/10.1016/j.jpowsour.2017.02.047,M-2070,[Cu]CCC1C(=O)N(C(C)COC(C)COC(C)COC(C)COC(C)COC(C)COC(C)COC(C)COC(C)COC(C)COOCCOCCOCCOCCOCCOCCOCCOCCOCCOCCOCCOCCOCCOCCOCCOCCOCCOCCOCCOCCOCCOCCOCCOCCOCCOCCOCCOCCOCCOCCOCC)C(=O)C1[Au],[Cu]CCC1C(=O)N(C(C)COC(C)COC(C)COC(C)COC(C)COC(C)COC(C)COC(C)COC(C)COC(C)COOCCOCCOCCOCCOCCOCCOCCOCCOCCOCCOCCOCCOCCOCCOCCOCCOCCOCCOCCOCCOCCOCCOCCOCCOCCOCCOCCOCCOCCOCCOCC)C(=O)C1[Au],,,,,,0.952380952,0.77457473,0.023809524,0.238095238,0.738095238,1/10/1931,,,,2070,,,49.296,comb,,,,,,,,,,,,,,,,,,,,,,,,,,,,,,,,,,,,,,,,,,,,,,LITFSI,O=S(=O)([N-]S(=O)(=O)C(F)(F)F)C(F)(F)F.[Li+],0.047619048,0.22542527,1.014281078,286.9332984,,,,,,,,,,-49,,100,0.00138385,-2.858911
,,,,,1,doi.org/10.1016/j.jpowsour.2017.02.047,M-2070,[Cu]CCC1C(=O)N(C(C)COC(C)COC(C)COC(C)COC(C)COC(C)COC(C)COC(C)COC(C)COC(C)COOCCOCCOCCOCCOCCOCCOCCOCCOCCOCCOCCOCCOCCOCCOCCOCCOCCOCCOCCOCCOCCOCCOCCOCCOCCOCCOCCOCCOCCOCCOCC)C(=O)C1[Au],[Cu]CCC1C(=O)N(C(C)COC(C)COC(C)COC(C)COC(C)COC(C)COC(C)COC(C)COC(C)COC(C)COOCCOCCOCCOCCOCCOCCOCCOCCOCCOCCOCCOCCOCCOCCOCCOCCOCCOCCOCCOCCOCCOCCOCCOCCOCCOCCOCCOCCOCCOCCOCC)C(=O)C1[Au],,,,,,0.952380952,0.77457473,0.023809524,0.238095238,0.738095238,1/10/1931,,,,2070,,,49.296,comb,,,,,,,,,,,,,,,,,,,,,,,,,,,,,,,,,,,,,,,,,,,,,,LITFSI,O=S(=O)([N-]S(=O)(=O)C(F)(F)F)C(F)(F)F.[Li+],0.047619048,0.22542527,1.014281078,286.9332984,,,,,,,,,,-49,,90,0.001108036,-2.955446
,,,,,1,doi.org/10.1016/j.jpowsour.2017.02.047,M-2070,[Cu]CCC1C(=O)N(C(C)COC(C)COC(C)COC(C)COC(C)COC(C)COC(C)COC(C)COC(C)COC(C)COOCCOCCOCCOCCOCCOCCOCCOCCOCCOCCOCCOCCOCCOCCOCCOCCOCCOCCOCCOCCOCCOCCOCCOCCOCCOCCOCCOCCOCCOCCOCC)C(=O)C1[Au],[Cu]CCC1C(=O)N(C(C)COC(C)COC(C)COC(C)COC(C)COC(C)COC(C)COC(C)COC(C)COC(C)COOCCOCCOCCOCCOCCOCCOCCOCCOCCOCCOCCOCCOCCOCCOCCOCCOCCOCCOCCOCCOCCOCCOCCOCCOCCOCCOCCOCCOCCOCCOCC)C(=O)C1[Au],,,,,,0.952380952,0.77457473,0.023809524,0.238095238,0.738095238,1/10/1931,,,,2070,,,49.296,comb,,,,,,,,,,,,,,,,,,,,,,,,,,,,,,,,,,,,,,,,,,,,,,LITFSI,O=S(=O)([N-]S(=O)(=O)C(F)(F)F)C(F)(F)F.[Li+],0.047619048,0.22542527,1.014281078,286.9332984,,,,,,,,,,-49,,80,0.000773774,-3.111386
,,,,,1,doi.org/10.1016/j.jpowsour.2017.02.047,M-2070,[Cu]CCC1C(=O)N(C(C)COC(C)COC(C)COC(C)COC(C)COC(C)COC(C)COC(C)COC(C)COC(C)COOCCOCCOCCOCCOCCOCCOCCOCCOCCOCCOCCOCCOCCOCCOCCOCCOCCOCCOCCOCCOCCOCCOCCOCCOCCOCCOCCOCCOCCOCCOCC)C(=O)C1[Au],[Cu]CCC1C(=O)N(C(C)COC(C)COC(C)COC(C)COC(C)COC(C)COC(C)COC(C)COC(C)COC(C)COOCCOCCOCCOCCOCCOCCOCCOCCOCCOCCOCCOCCOCCOCCOCCOCCOCCOCCOCCOCCOCCOCCOCCOCCOCCOCCOCCOCCOCCOCCOCC)C(=O)C1[Au],,,,,,0.952380952,0.77457473,0.023809524,0.238095238,0.738095238,1/10/1931,,,,2070,,,49.296,comb,,,,,,,,,,,,,,,,,,,,,,,,,,,,,,,,,,,,,,,,,,,,,,LITFSI,O=S(=O)([N-]S(=O)(=O)C(F)(F)F)C(F)(F)F.[Li+],0.047619048,0.22542527,1.014281078,286.9332984,,,,,,,,,,-49,,70,0.000540347,-3.267327
,,,,,1,doi.org/10.1016/j.jpowsour.2017.02.047,M-2070,[Cu]CCC1C(=O)N(C(C)COC(C)COC(C)COC(C)COC(C)COC(C)COC(C)COC(C)COC(C)COC(C)COOCCOCCOCCOCCOCCOCCOCCOCCOCCOCCOCCOCCOCCOCCOCCOCCOCCOCCOCCOCCOCCOCCOCCOCCOCCOCCOCCOCCOCCOCCOCC)C(=O)C1[Au],[Cu]CCC1C(=O)N(C(C)COC(C)COC(C)COC(C)COC(C)COC(C)COC(C)COC(C)COC(C)COC(C)COOCCOCCOCCOCCOCCOCCOCCOCCOCCOCCOCCOCCOCCOCCOCCOCCOCCOCCOCCOCCOCCOCCOCCOCCOCCOCCOCCOCCOCCOCCOCC)C(=O)C1[Au],,,,,,0.952380952,0.77457473,0.023809524,0.238095238,0.738095238,1/10/1931,,,,2070,,,49.296,comb,,,,,,,,,,,,,,,,,,,,,,,,,,,,,,,,,,,,,,,,,,,,,,LITFSI,O=S(=O)([N-]S(=O)(=O)C(F)(F)F)C(F)(F)F.[Li+],0.047619048,0.22542527,1.014281078,286.9332984,,,,,,,,,,-49,,60,0.000358472,-3.445545
,,,,,1,doi.org/10.1016/j.jpowsour.2017.02.047,M-2070,[Cu]CCC1C(=O)N(C(C)COC(C)COC(C)COC(C)COC(C)COC(C)COC(C)COC(C)COC(C)COC(C)COOCCOCCOCCOCCOCCOCCOCCOCCOCCOCCOCCOCCOCCOCCOCCOCCOCCOCCOCCOCCOCCOCCOCCOCCOCCOCCOCCOCCOCCOCCOCC)C(=O)C1[Au],[Cu]CCC1C(=O)N(C(C)COC(C)COC(C)COC(C)COC(C)COC(C)COC(C)COC(C)COC(C)COC(C)COOCCOCCOCCOCCOCCOCCOCCOCCOCCOCCOCCOCCOCCOCCOCCOCCOCCOCCOCCOCCOCCOCCOCCOCCOCCOCCOCCOCCOCCOCCOCC)C(=O)C1[Au],,,,,,0.952380952,0.77457473,0.023809524,0.238095238,0.738095238,1/10/1931,,,,2070,,,49.296,comb,,,,,,,,,,,,,,,,,,,,,,,,,,,,,,,,,,,,,,,,,,,,,,LITFSI,O=S(=O)([N-]S(=O)(=O)C(F)(F)F)C(F)(F)F.[Li+],0.047619048,0.22542527,1.014281078,286.9332984,,,,,,,,,,-49,,50,0.000210988,-3.675743
,,,,,1,doi.org/10.1016/j.jpowsour.2017.02.047,M-2070,[Cu]CCC1C(=O)N(C(C)COC(C)COC(C)COC(C)COC(C)COC(C)COC(C)COC(C)COC(C)COC(C)COOCCOCCOCCOCCOCCOCCOCCOCCOCCOCCOCCOCCOCCOCCOCCOCCOCCOCCOCCOCCOCCOCCOCCOCCOCCOCCOCCOCCOCCOCCOCC)C(=O)C1[Au],[Cu]CCC1C(=O)N(C(C)COC(C)COC(C)COC(C)COC(C)COC(C)COC(C)COC(C)COC(C)COC(C)COOCCOCCOCCOCCOCCOCCOCCOCCOCCOCCOCCOCCOCCOCCOCCOCCOCCOCCOCCOCCOCCOCCOCCOCCOCCOCCOCCOCCOCCOCCOCC)C(=O)C1[Au],,,,,,0.952380952,0.77457473,0.023809524,0.238095238,0.738095238,1/10/1931,,,,2070,,,49.296,comb,,,,,,,,,,,,,,,,,,,,,,,,,,,,,,,,,,,,,,,,,,,,,,LITFSI,O=S(=O)([N-]S(=O)(=O)C(F)(F)F)C(F)(F)F.[Li+],0.047619048,0.22542527,1.014281078,286.9332984,,,,,,,,,,-49,,40,0.000117973,-3.928218
,,,,,1,doi.org/10.1016/j.jpowsour.2017.02.047,M-2070,[Cu]CCC1C(=O)N(C(C)COC(C)COC(C)COC(C)COC(C)COC(C)COC(C)COC(C)COC(C)COC(C)COOCCOCCOCCOCCOCCOCCOCCOCCOCCOCCOCCOCCOCCOCCOCCOCCOCCOCCOCCOCCOCCOCCOCCOCCOCCOCCOCCOCCOCCOCCOCC)C(=O)C1[Au],[Cu]CCC1C(=O)N(C(C)COC(C)COC(C)COC(C)COC(C)COC(C)COC(C)COC(C)COC(C)COC(C)COOCCOCCOCCOCCOCCOCCOCCOCCOCCOCCOCCOCCOCCOCCOCCOCCOCCOCCOCCOCCOCCOCCOCCOCCOCCOCCOCCOCCOCCOCCOCC)C(=O)C1[Au],,,,,,0.952380952,0.77457473,0.023809524,0.238095238,0.738095238,1/10/1931,,,,2070,,,49.296,comb,,,,,,,,,,,,,,,,,,,,,,,,,,,,,,,,,,,,,,,,,,,,,,LITFSI,O=S(=O)([N-]S(=O)(=O)C(F)(F)F)C(F)(F)F.[Li+],0.047619048,0.22542527,1.014281078,286.9332984,,,,,,,,,,-49,,25,3.95E-05,-4.403465
,,,,,1,doi.org/10.1016/j.jpowsour.2017.02.047,M-1000,[Cu]CCC1C(=O)N(C(C)COC(C)COC(C)COOCCOCCOCCOCCOCCOCCOCCOCCOCCOCCOCCOCCOCCOCCOCCOCCOCCOCCOCC)C(=O)C1[Au],[Cu]CCC1C(=O)N(C(C)COC(C)COC(C)COOCCOCCOCCOCCOCCOCCOCCOCCOCCOCCOCCOCCOCCOCCOCCOCCOCCOCCOCC)C(=O)C1[Au],,,,,,0.909090909,0.632378719,0.043478261,0.130434783,0.826086957,1/3/2019,,,,1000,,,49.358,comb,,,,,,,,,,,,,,,,,,,,,,,,,,,,,,,,,,,,,,,,,,,,,,LITFSI,O=S(=O)([N-]S(=O)(=O)C(F)(F)F)C(F)(F)F.[Li+],0.090909091,0.367621281,2.026014022,286.9332984,,,,,,,,,,-35,,110,0.001838586,-2.735516
,,,,,1,doi.org/10.1016/j.jpowsour.2017.02.047,M-1000,[Cu]CCC1C(=O)N(C(C)COC(C)COC(C)COOCCOCCOCCOCCOCCOCCOCCOCCOCCOCCOCCOCCOCCOCCOCCOCCOCCOCCOCC)C(=O)C1[Au],[Cu]CCC1C(=O)N(C(C)COC(C)COC(C)COOCCOCCOCCOCCOCCOCCOCCOCCOCCOCCOCCOCCOCCOCCOCCOCCOCCOCCOCC)C(=O)C1[Au],,,,,,0.909090909,0.632378719,0.043478261,0.130434783,0.826086957,1/3/2019,,,,1000,,,49.358,comb,,,,,,,,,,,,,,,,,,,,,,,,,,,,,,,,,,,,,,,,,,,,,,LITFSI,O=S(=O)([N-]S(=O)(=O)C(F)(F)F)C(F)(F)F.[Li+],0.090909091,0.367621281,2.026014022,286.9332984,,,,,,,,,,-35,,100,0.001344197,-2.871537
,,,,,1,doi.org/10.1016/j.jpowsour.2017.02.047,M-1000,[Cu]CCC1C(=O)N(C(C)COC(C)COC(C)COOCCOCCOCCOCCOCCOCCOCCOCCOCCOCCOCCOCCOCCOCCOCCOCCOCCOCCOCC)C(=O)C1[Au],[Cu]CCC1C(=O)N(C(C)COC(C)COC(C)COOCCOCCOCCOCCOCCOCCOCCOCCOCCOCCOCCOCCOCCOCCOCCOCCOCCOCCOCC)C(=O)C1[Au],,,,,,0.909090909,0.632378719,0.043478261,0.130434783,0.826086957,1/3/2019,,,,1000,,,49.358,comb,,,,,,,,,,,,,,,,,,,,,,,,,,,,,,,,,,,,,,,,,,,,,,LITFSI,O=S(=O)([N-]S(=O)(=O)C(F)(F)F)C(F)(F)F.[Li+],0.090909091,0.367621281,2.026014022,286.9332984,,,,,,,,,,-35,,90,0.0009658,-3.015113
,,,,,1,doi.org/10.1016/j.jpowsour.2017.02.047,M-1000,[Cu]CCC1C(=O)N(C(C)COC(C)COC(C)COOCCOCCOCCOCCOCCOCCOCCOCCOCCOCCOCCOCCOCCOCCOCCOCCOCCOCCOCC)C(=O)C1[Au],[Cu]CCC1C(=O)N(C(C)COC(C)COC(C)COOCCOCCOCCOCCOCCOCCOCCOCCOCCOCCOCCOCCOCCOCCOCCOCCOCCOCCOCC)C(=O)C1[Au],,,,,,0.909090909,0.632378719,0.043478261,0.130434783,0.826086957,1/3/2019,,,,1000,,,49.358,comb,,,,,,,,,,,,,,,,,,,,,,,,,,,,,,,,,,,,,,,,,,,,,,LITFSI,O=S(=O)([N-]S(=O)(=O)C(F)(F)F)C(F)(F)F.[Li+],0.090909091,0.367621281,2.026014022,286.9332984,,,,,,,,,,-35,,80,0.000647266,-3.188917
,,,,,1,doi.org/10.1016/j.jpowsour.2017.02.047,M-1000,[Cu]CCC1C(=O)N(C(C)COC(C)COC(C)COOCCOCCOCCOCCOCCOCCOCCOCCOCCOCCOCCOCCOCCOCCOCCOCCOCCOCCOCC)C(=O)C1[Au],[Cu]CCC1C(=O)N(C(C)COC(C)COC(C)COOCCOCCOCCOCCOCCOCCOCCOCCOCCOCCOCCOCCOCCOCCOCCOCCOCCOCCOCC)C(=O)C1[Au],,,,,,0.909090909,0.632378719,0.043478261,0.130434783,0.826086957,1/3/2019,,,,1000,,,49.358,comb,,,,,,,,,,,,,,,,,,,,,,,,,,,,,,,,,,,,,,,,,,,,,,LITFSI,O=S(=O)([N-]S(=O)(=O)C(F)(F)F)C(F)(F)F.[Li+],0.090909091,0.367621281,2.026014022,286.9332984,,,,,,,,,,-35,,70,0.00043379,-3.36272
,,,,,1,doi.org/10.1016/j.jpowsour.2017.02.047,M-1000,[Cu]CCC1C(=O)N(C(C)COC(C)COC(C)COOCCOCCOCCOCCOCCOCCOCCOCCOCCOCCOCCOCCOCCOCCOCCOCCOCCOCCOCC)C(=O)C1[Au],[Cu]CCC1C(=O)N(C(C)COC(C)COC(C)COOCCOCCOCCOCCOCCOCCOCCOCCOCCOCCOCCOCCOCCOCCOCCOCCOCCOCCOCC)C(=O)C1[Au],,,,,,0.909090909,0.632378719,0.043478261,0.130434783,0.826086957,1/3/2019,,,,1000,,,49.358,comb,,,,,,,,,,,,,,,,,,,,,,,,,,,,,,,,,,,,,,,,,,,,,,LITFSI,O=S(=O)([N-]S(=O)(=O)C(F)(F)F)C(F)(F)F.[Li+],0.090909091,0.367621281,2.026014022,286.9332984,,,,,,,,,,-35,,60,0.0002619,-3.581864
,,,,,1,doi.org/10.1016/j.jpowsour.2017.02.047,M-1000,[Cu]CCC1C(=O)N(C(C)COC(C)COC(C)COOCCOCCOCCOCCOCCOCCOCCOCCOCCOCCOCCOCCOCCOCCOCCOCCOCCOCCOCC)C(=O)C1[Au],[Cu]CCC1C(=O)N(C(C)COC(C)COC(C)COOCCOCCOCCOCCOCCOCCOCCOCCOCCOCCOCCOCCOCCOCCOCCOCCOCCOCCOCC)C(=O)C1[Au],,,,,,0.909090909,0.632378719,0.043478261,0.130434783,0.826086957,1/3/2019,,,,1000,,,49.358,comb,,,,,,,,,,,,,,,,,,,,,,,,,,,,,,,,,,,,,,,,,,,,,,LITFSI,O=S(=O)([N-]S(=O)(=O)C(F)(F)F)C(F)(F)F.[Li+],0.090909091,0.367621281,2.026014022,286.9332984,,,,,,,,,,-35,,50,0.000152714,-3.816121
,,,,,1,doi.org/10.1016/j.jpowsour.2017.02.047,M-1000,[Cu]CCC1C(=O)N(C(C)COC(C)COC(C)COOCCOCCOCCOCCOCCOCCOCCOCCOCCOCCOCCOCCOCCOCCOCCOCCOCCOCCOCC)C(=O)C1[Au],[Cu]CCC1C(=O)N(C(C)COC(C)COC(C)COOCCOCCOCCOCCOCCOCCOCCOCCOCCOCCOCCOCCOCCOCCOCCOCCOCCOCCOCC)C(=O)C1[Au],,,,,,0.909090909,0.632378719,0.043478261,0.130434783,0.826086957,1/3/2019,,,,1000,,,49.358,comb,,,,,,,,,,,,,,,,,,,,,,,,,,,,,,,,,,,,,,,,,,,,,,LITFSI,O=S(=O)([N-]S(=O)(=O)C(F)(F)F)C(F)(F)F.[Li+],0.090909091,0.367621281,2.026014022,286.9332984,,,,,,,,,,-35,,40,8.60E-05,-4.065491
,,,,,1,doi.org/10.1016/j.jpowsour.2017.02.047,M-1000,[Cu]CCC1C(=O)N(C(C)COC(C)COC(C)COOCCOCCOCCOCCOCCOCCOCCOCCOCCOCCOCCOCCOCCOCCOCCOCCOCCOCCOCC)C(=O)C1[Au],[Cu]CCC1C(=O)N(C(C)COC(C)COC(C)COOCCOCCOCCOCCOCCOCCOCCOCCOCCOCCOCCOCCOCCOCCOCCOCCOCCOCCOCC)C(=O)C1[Au],,,,,,0.909090909,0.632378719,0.043478261,0.130434783,0.826086957,1/3/2019,,,,1000,,,49.358,comb,,,,,,,,,,,,,,,,,,,,,,,,,,,,,,,,,,,,,,,,,,,,,,LITFSI,O=S(=O)([N-]S(=O)(=O)C(F)(F)F)C(F)(F)F.[Li+],0.090909091,0.367621281,2.026014022,286.9332984,,,,,,,,,,-35,,25,2.98E-05,-4.526448
,,,,,1,doi.org/10.1016/j.jpowsour.2017.02.047,M-1000,[Cu]CCC1C(=O)N(C(C)COC(C)COC(C)COOCCOCCOCCOCCOCCOCCOCCOCCOCCOCCOCCOCCOCCOCCOCCOCCOCCOCCOCC)C(=O)C1[Au],[Cu]CCC1C(=O)N(C(C)COC(C)COC(C)COOCCOCCOCCOCCOCCOCCOCCOCCOCCOCCOCCOCCOCCOCCOCCOCCOCCOCCOCC)C(=O)C1[Au],,,,,,0.9375,0.720692712,0.043478261,0.130434783,0.826086957,1/3/2019,,,,1000,,,49.358,comb,,,,,,,,,,,,,,,,,,,,,,,,,,,,,,,,,,,,,,,,,,,,,,LITFSI,O=S(=O)([N-]S(=O)(=O)C(F)(F)F)C(F)(F)F.[Li+],0.0625,0.279307288,1.350676012,286.9332984,,,,,,,,,,-41,,110,0.001645955,-2.783582
,,,,,1,doi.org/10.1016/j.jpowsour.2017.02.047,M-1000,[Cu]CCC1C(=O)N(C(C)COC(C)COC(C)COOCCOCCOCCOCCOCCOCCOCCOCCOCCOCCOCCOCCOCCOCCOCCOCCOCCOCCOCC)C(=O)C1[Au],[Cu]CCC1C(=O)N(C(C)COC(C)COC(C)COOCCOCCOCCOCCOCCOCCOCCOCCOCCOCCOCCOCCOCCOCCOCCOCCOCCOCCOCC)C(=O)C1[Au],,,,,,0.9375,0.720692712,0.043478261,0.130434783,0.826086957,1/3/2019,,,,1000,,,49.358,comb,,,,,,,,,,,,,,,,,,,,,,,,,,,,,,,,,,,,,,,,,,,,,,LITFSI,O=S(=O)([N-]S(=O)(=O)C(F)(F)F)C(F)(F)F.[Li+],0.0625,0.279307288,1.350676012,286.9332984,,,,,,,,,,-41,,100,0.001250302,-2.902985
,,,,,1,doi.org/10.1016/j.jpowsour.2017.02.047,M-1000,[Cu]CCC1C(=O)N(C(C)COC(C)COC(C)COOCCOCCOCCOCCOCCOCCOCCOCCOCCOCCOCCOCCOCCOCCOCCOCCOCCOCCOCC)C(=O)C1[Au],[Cu]CCC1C(=O)N(C(C)COC(C)COC(C)COOCCOCCOCCOCCOCCOCCOCCOCCOCCOCCOCCOCCOCCOCCOCCOCCOCCOCCOCC)C(=O)C1[Au],,,,,,0.9375,0.720692712,0.043478261,0.130434783,0.826086957,1/3/2019,,,,1000,,,49.358,comb,,,,,,,,,,,,,,,,,,,,,,,,,,,,,,,,,,,,,,,,,,,,,,LITFSI,O=S(=O)([N-]S(=O)(=O)C(F)(F)F)C(F)(F)F.[Li+],0.0625,0.279307288,1.350676012,286.9332984,,,,,,,,,,-41,,90,0.000871563,-3.059701
,,,,,1,doi.org/10.1016/j.jpowsour.2017.02.047,M-1000,[Cu]CCC1C(=O)N(C(C)COC(C)COC(C)COOCCOCCOCCOCCOCCOCCOCCOCCOCCOCCOCCOCCOCCOCCOCCOCCOCCOCCOCC)C(=O)C1[Au],[Cu]CCC1C(=O)N(C(C)COC(C)COC(C)COOCCOCCOCCOCCOCCOCCOCCOCCOCCOCCOCCOCCOCCOCCOCCOCCOCCOCCOCC)C(=O)C1[Au],,,,,,0.9375,0.720692712,0.043478261,0.130434783,0.826086957,1/3/2019,,,,1000,,,49.358,comb,,,,,,,,,,,,,,,,,,,,,,,,,,,,,,,,,,,,,,,,,,,,,,LITFSI,O=S(=O)([N-]S(=O)(=O)C(F)(F)F)C(F)(F)F.[Li+],0.0625,0.279307288,1.350676012,286.9332984,,,,,,,,,,-41,,80,0.000639691,-3.19403
,,,,,1,doi.org/10.1016/j.jpowsour.2017.02.047,M-1000,[Cu]CCC1C(=O)N(C(C)COC(C)COC(C)COOCCOCCOCCOCCOCCOCCOCCOCCOCCOCCOCCOCCOCCOCCOCCOCCOCCOCCOCC)C(=O)C1[Au],[Cu]CCC1C(=O)N(C(C)COC(C)COC(C)COOCCOCCOCCOCCOCCOCCOCCOCCOCCOCCOCCOCCOCCOCCOCCOCCOCCOCCOCC)C(=O)C1[Au],,,,,,0.9375,0.720692712,0.043478261,0.130434783,0.826086957,1/3/2019,,,,1000,,,49.358,comb,,,,,,,,,,,,,,,,,,,,,,,,,,,,,,,,,,,,,,,,,,,,,,LITFSI,O=S(=O)([N-]S(=O)(=O)C(F)(F)F)C(F)(F)F.[Li+],0.0625,0.279307288,1.350676012,286.9332984,,,,,,,,,,-41,,70,0.000430852,-3.365672
,,,,,1,doi.org/10.1016/j.jpowsour.2017.02.047,M-1000,[Cu]CCC1C(=O)N(C(C)COC(C)COC(C)COOCCOCCOCCOCCOCCOCCOCCOCCOCCOCCOCCOCCOCCOCCOCCOCCOCCOCCOCC)C(=O)C1[Au],[Cu]CCC1C(=O)N(C(C)COC(C)COC(C)COOCCOCCOCCOCCOCCOCCOCCOCCOCCOCCOCCOCCOCCOCCOCCOCCOCCOCCOCC)C(=O)C1[Au],,,,,,0.9375,0.720692712,0.043478261,0.130434783,0.826086957,1/3/2019,,,,1000,,,49.358,comb,,,,,,,,,,,,,,,,,,,,,,,,,,,,,,,,,,,,,,,,,,,,,,LITFSI,O=S(=O)([N-]S(=O)(=O)C(F)(F)F)C(F)(F)F.[Li+],0.0625,0.279307288,1.350676012,286.9332984,,,,,,,,,,-41,,60,0.000280389,-3.552239
,,,,,1,doi.org/10.1016/j.jpowsour.2017.02.047,M-1000,[Cu]CCC1C(=O)N(C(C)COC(C)COC(C)COOCCOCCOCCOCCOCCOCCOCCOCCOCCOCCOCCOCCOCCOCCOCCOCCOCCOCCOCC)C(=O)C1[Au],[Cu]CCC1C(=O)N(C(C)COC(C)COC(C)COOCCOCCOCCOCCOCCOCCOCCOCCOCCOCCOCCOCCOCCOCCOCCOCCOCCOCCOCC)C(=O)C1[Au],,,,,,0.9375,0.720692712,0.043478261,0.130434783,0.826086957,1/3/2019,,,,1000,,,49.358,comb,,,,,,,,,,,,,,,,,,,,,,,,,,,,,,,,,,,,,,,,,,,,,,LITFSI,O=S(=O)([N-]S(=O)(=O)C(F)(F)F)C(F)(F)F.[Li+],0.0625,0.279307288,1.350676012,286.9332984,,,,,,,,,,-41,,50,0.000156326,-3.80597
,,,,,1,doi.org/10.1016/j.jpowsour.2017.02.047,M-1000,[Cu]CCC1C(=O)N(C(C)COC(C)COC(C)COOCCOCCOCCOCCOCCOCCOCCOCCOCCOCCOCCOCCOCCOCCOCCOCCOCCOCCOCC)C(=O)C1[Au],[Cu]CCC1C(=O)N(C(C)COC(C)COC(C)COOCCOCCOCCOCCOCCOCCOCCOCCOCCOCCOCCOCCOCCOCCOCCOCCOCCOCCOCC)C(=O)C1[Au],,,,,,0.9375,0.720692712,0.043478261,0.130434783,0.826086957,1/3/2019,,,,1000,,,49.358,comb,,,,,,,,,,,,,,,,,,,,,,,,,,,,,,,,,,,,,,,,,,,,,,LITFSI,O=S(=O)([N-]S(=O)(=O)C(F)(F)F)C(F)(F)F.[Li+],0.0625,0.279307288,1.350676012,286.9332984,,,,,,,,,,-41,,40,9.50E-05,-4.022388
,,,,,1,doi.org/10.1016/j.jpowsour.2017.02.047,M-1000,[Cu]CCC1C(=O)N(C(C)COC(C)COC(C)COOCCOCCOCCOCCOCCOCCOCCOCCOCCOCCOCCOCCOCCOCCOCCOCCOCCOCCOCC)C(=O)C1[Au],[Cu]CCC1C(=O)N(C(C)COC(C)COC(C)COOCCOCCOCCOCCOCCOCCOCCOCCOCCOCCOCCOCCOCCOCCOCCOCCOCCOCCOCC)C(=O)C1[Au],,,,,,0.9375,0.720692712,0.043478261,0.130434783,0.826086957,1/3/2019,,,,1000,,,49.358,comb,,,,,,,,,,,,,,,,,,,,,,,,,,,,,,,,,,,,,,,,,,,,,,LITFSI,O=S(=O)([N-]S(=O)(=O)C(F)(F)F)C(F)(F)F.[Li+],0.0625,0.279307288,1.350676012,286.9332984,,,,,,,,,,-41,,25,3.06E-05,-4.514925
,,,,,1,doi.org/10.1016/j.jpowsour.2017.02.047,M-1000,[Cu]CCC1C(=O)N(C(C)COC(C)COC(C)COOCCOCCOCCOCCOCCOCCOCCOCCOCCOCCOCCOCCOCCOCCOCCOCCOCCOCCOCC)C(=O)C1[Au],[Cu]CCC1C(=O)N(C(C)COC(C)COC(C)COOCCOCCOCCOCCOCCOCCOCCOCCOCCOCCOCCOCCOCCOCCOCCOCCOCCOCCOCC)C(=O)C1[Au],,,,,,0.952380952,0.774794123,0.043478261,0.130434783,0.826086957,1/3/2019,,,,1000,,,49.358,comb,,,,,,,,,,,,,,,,,,,,,,,,,,,,,,,,,,,,,,,,,,,,,,LITFSI,O=S(=O)([N-]S(=O)(=O)C(F)(F)F)C(F)(F)F.[Li+],0.047619048,0.225205877,1.013007011,286.9332984,,,,,,,,,,-44,,110,0.001434551,-2.843284
,,,,,1,doi.org/10.1016/j.jpowsour.2017.02.047,M-1000,[Cu]CCC1C(=O)N(C(C)COC(C)COC(C)COOCCOCCOCCOCCOCCOCCOCCOCCOCCOCCOCCOCCOCCOCCOCCOCCOCCOCCOCC)C(=O)C1[Au],[Cu]CCC1C(=O)N(C(C)COC(C)COC(C)COOCCOCCOCCOCCOCCOCCOCCOCCOCCOCCOCCOCCOCCOCCOCCOCCOCCOCCOCC)C(=O)C1[Au],,,,,,0.952380952,0.774794123,0.043478261,0.130434783,0.826086957,1/3/2019,,,,1000,,,49.358,comb,,,,,,,,,,,,,,,,,,,,,,,,,,,,,,,,,,,,,,,,,,,,,,LITFSI,O=S(=O)([N-]S(=O)(=O)C(F)(F)F)C(F)(F)F.[Li+],0.047619048,0.225205877,1.013007011,286.9332984,,,,,,,,,,-44,,100,0.001187482,-2.925373
,,,,,1,doi.org/10.1016/j.jpowsour.2017.02.047,M-1000,[Cu]CCC1C(=O)N(C(C)COC(C)COC(C)COOCCOCCOCCOCCOCCOCCOCCOCCOCCOCCOCCOCCOCCOCCOCCOCCOCCOCCOCC)C(=O)C1[Au],[Cu]CCC1C(=O)N(C(C)COC(C)COC(C)COOCCOCCOCCOCCOCCOCCOCCOCCOCCOCCOCCOCCOCCOCCOCCOCCOCCOCCOCC)C(=O)C1[Au],,,,,,0.952380952,0.774794123,0.043478261,0.130434783,0.826086957,1/3/2019,,,,1000,,,49.358,comb,,,,,,,,,,,,,,,,,,,,,,,,,,,,,,,,,,,,,,,,,,,,,,LITFSI,O=S(=O)([N-]S(=O)(=O)C(F)(F)F)C(F)(F)F.[Li+],0.047619048,0.225205877,1.013007011,286.9332984,,,,,,,,,,-44,,90,0.000886668,-3.052239
,,,,,1,doi.org/10.1016/j.jpowsour.2017.02.047,M-1000,[Cu]CCC1C(=O)N(C(C)COC(C)COC(C)COOCCOCCOCCOCCOCCOCCOCCOCCOCCOCCOCCOCCOCCOCCOCCOCCOCCOCCOCC)C(=O)C1[Au],[Cu]CCC1C(=O)N(C(C)COC(C)COC(C)COOCCOCCOCCOCCOCCOCCOCCOCCOCCOCCOCCOCCOCCOCCOCCOCCOCCOCCOCC)C(=O)C1[Au],,,,,,0.952380952,0.774794123,0.043478261,0.130434783,0.826086957,1/3/2019,,,,1000,,,49.358,comb,,,,,,,,,,,,,,,,,,,,,,,,,,,,,,,,,,,,,,,,,,,,,,LITFSI,O=S(=O)([N-]S(=O)(=O)C(F)(F)F)C(F)(F)F.[Li+],0.047619048,0.225205877,1.013007011,286.9332984,,,,,,,,,,-44,,80,0.00060755,-3.216418
,,,,,1,doi.org/10.1016/j.jpowsour.2017.02.047,M-1000,[Cu]CCC1C(=O)N(C(C)COC(C)COC(C)COOCCOCCOCCOCCOCCOCCOCCOCCOCCOCCOCCOCCOCCOCCOCCOCCOCCOCCOCC)C(=O)C1[Au],[Cu]CCC1C(=O)N(C(C)COC(C)COC(C)COOCCOCCOCCOCCOCCOCCOCCOCCOCCOCCOCCOCCOCCOCCOCCOCCOCCOCCOCC)C(=O)C1[Au],,,,,,0.952380952,0.774794123,0.043478261,0.130434783,0.826086957,1/3/2019,,,,1000,,,49.358,comb,,,,,,,,,,,,,,,,,,,,,,,,,,,,,,,,,,,,,,,,,,,,,,LITFSI,O=S(=O)([N-]S(=O)(=O)C(F)(F)F)C(F)(F)F.[Li+],0.047619048,0.225205877,1.013007011,286.9332984,,,,,,,,,,-44,,70,0.000423512,-3.373134
,,,,,1,doi.org/10.1016/j.jpowsour.2017.02.047,M-1000,[Cu]CCC1C(=O)N(C(C)COC(C)COC(C)COOCCOCCOCCOCCOCCOCCOCCOCCOCCOCCOCCOCCOCCOCCOCCOCCOCCOCCOCC)C(=O)C1[Au],[Cu]CCC1C(=O)N(C(C)COC(C)COC(C)COOCCOCCOCCOCCOCCOCCOCCOCCOCCOCCOCCOCCOCCOCCOCCOCCOCCOCCOCC)C(=O)C1[Au],,,,,,0.952380952,0.774794123,0.043478261,0.130434783,0.826086957,1/3/2019,,,,1000,,,49.358,comb,,,,,,,,,,,,,,,,,,,,,,,,,,,,,,,,,,,,,,,,,,,,,,LITFSI,O=S(=O)([N-]S(=O)(=O)C(F)(F)F)C(F)(F)F.[Li+],0.047619048,0.225205877,1.013007011,286.9332984,,,,,,,,,,-44,,60,0.000295222,-3.529851
,,,,,1,doi.org/10.1016/j.jpowsour.2017.02.047,M-1000,[Cu]CCC1C(=O)N(C(C)COC(C)COC(C)COOCCOCCOCCOCCOCCOCCOCCOCCOCCOCCOCCOCCOCCOCCOCCOCCOCCOCCOCC)C(=O)C1[Au],[Cu]CCC1C(=O)N(C(C)COC(C)COC(C)COOCCOCCOCCOCCOCCOCCOCCOCCOCCOCCOCCOCCOCCOCCOCCOCCOCCOCCOCC)C(=O)C1[Au],,,,,,0.952380952,0.774794123,0.043478261,0.130434783,0.826086957,1/3/2019,,,,1000,,,49.358,comb,,,,,,,,,,,,,,,,,,,,,,,,,,,,,,,,,,,,,,,,,,,,,,LITFSI,O=S(=O)([N-]S(=O)(=O)C(F)(F)F)C(F)(F)F.[Li+],0.047619048,0.225205877,1.013007011,286.9332984,,,,,,,,,,-44,,50,0.000185634,-3.731343
,,,,,1,doi.org/10.1016/j.jpowsour.2017.02.047,M-1000,[Cu]CCC1C(=O)N(C(C)COC(C)COC(C)COOCCOCCOCCOCCOCCOCCOCCOCCOCCOCCOCCOCCOCCOCCOCCOCCOCCOCCOCC)C(=O)C1[Au],[Cu]CCC1C(=O)N(C(C)COC(C)COC(C)COOCCOCCOCCOCCOCCOCCOCCOCCOCCOCCOCCOCCOCCOCCOCCOCCOCCOCCOCC)C(=O)C1[Au],,,,,,0.952380952,0.774794123,0.043478261,0.130434783,0.826086957,1/3/2019,,,,1000,,,49.358,comb,,,,,,,,,,,,,,,,,,,,,,,,,,,,,,,,,,,,,,,,,,,,,,LITFSI,O=S(=O)([N-]S(=O)(=O)C(F)(F)F)C(F)(F)F.[Li+],0.047619048,0.225205877,1.013007011,286.9332984,,,,,,,,,,-44,,40,0.00011086,-3.955224
,,,,,1,doi.org/10.1016/j.jpowsour.2017.02.047,M-1000,[Cu]CCC1C(=O)N(C(C)COC(C)COC(C)COOCCOCCOCCOCCOCCOCCOCCOCCOCCOCCOCCOCCOCCOCCOCCOCCOCCOCCOCC)C(=O)C1[Au],[Cu]CCC1C(=O)N(C(C)COC(C)COC(C)COOCCOCCOCCOCCOCCOCCOCCOCCOCCOCCOCCOCCOCCOCCOCCOCCOCCOCCOCC)C(=O)C1[Au],,,,,,0.952380952,0.774794123,0.043478261,0.130434783,0.826086957,1/3/2019,,,,1000,,,49.358,comb,,,,,,,,,,,,,,,,,,,,,,,,,,,,,,,,,,,,,,,,,,,,,,LITFSI,O=S(=O)([N-]S(=O)(=O)C(F)(F)F)C(F)(F)F.[Li+],0.047619048,0.225205877,1.013007011,286.9332984,,,,,,,,,,-44,,25,3.11E-05,-4.507463
,,,,,1,doi.org/10.1016/j.jpowsour.2017.02.047,M-600,[Cu]CCC1C(=O)N(C(C)COC(C)COC(C)COC(C)COC(C)COC(C)COC(C)COC(C)COC(C)COOCC)C(=O)C1[Au],[Cu]CCC1C(=O)N(C(C)COC(C)COC(C)COC(C)COC(C)COC(C)COC(C)COC(C)COC(C)COOCC)C(=O)C1[Au],,,,,,0.952380952,0.814053176,0.090909091,0.818181818,0.090909091,1/9/2001,,,,600,,,62.808,comb,,,,,,,,,,,,,,,,,,,,,,,,,,,,,,,,,,,,,,,,,,,,,,LITFSI,O=S(=O)([N-]S(=O)(=O)C(F)(F)F)C(F)(F)F.[Li+],0.047619048,0.185946824,0.796076931,286.9332984,,,,,,,,,,-47,,110,0.000364513,-3.438287
,,,,,1,doi.org/10.1016/j.jpowsour.2017.02.047,M-600,[Cu]CCC1C(=O)N(C(C)COC(C)COC(C)COC(C)COC(C)COC(C)COC(C)COC(C)COC(C)COOCC)C(=O)C1[Au],[Cu]CCC1C(=O)N(C(C)COC(C)COC(C)COC(C)COC(C)COC(C)COC(C)COC(C)COC(C)COOCC)C(=O)C1[Au],,,,,,0.952380952,0.814053176,0.090909091,0.818181818,0.090909091,1/9/2001,,,,600,,,62.808,comb,,,,,,,,,,,,,,,,,,,,,,,,,,,,,,,,,,,,,,,,,,,,,,LITFSI,O=S(=O)([N-]S(=O)(=O)C(F)(F)F)C(F)(F)F.[Li+],0.047619048,0.185946824,0.796076931,286.9332984,,,,,,,,,,-47,,100,0.000252943,-3.596977
,,,,,1,doi.org/10.1016/j.jpowsour.2017.02.047,M-600,[Cu]CCC1C(=O)N(C(C)COC(C)COC(C)COC(C)COC(C)COC(C)COC(C)COC(C)COC(C)COOCC)C(=O)C1[Au],[Cu]CCC1C(=O)N(C(C)COC(C)COC(C)COC(C)COC(C)COC(C)COC(C)COC(C)COC(C)COOCC)C(=O)C1[Au],,,,,,0.952380952,0.814053176,0.090909091,0.818181818,0.090909091,1/9/2001,,,,600,,,62.808,comb,,,,,,,,,,,,,,,,,,,,,,,,,,,,,,,,,,,,,,,,,,,,,,LITFSI,O=S(=O)([N-]S(=O)(=O)C(F)(F)F)C(F)(F)F.[Li+],0.047619048,0.185946824,0.796076931,286.9332984,,,,,,,,,,-47,,90,0.000184928,-3.732997
,,,,,1,doi.org/10.1016/j.jpowsour.2017.02.047,M-600,[Cu]CCC1C(=O)N(C(C)COC(C)COC(C)COC(C)COC(C)COC(C)COC(C)COC(C)COC(C)COOCC)C(=O)C1[Au],[Cu]CCC1C(=O)N(C(C)COC(C)COC(C)COC(C)COC(C)COC(C)COC(C)COC(C)COC(C)COOCC)C(=O)C1[Au],,,,,,0.952380952,0.814053176,0.090909091,0.818181818,0.090909091,1/9/2001,,,,600,,,62.808,comb,,,,,,,,,,,,,,,,,,,,,,,,,,,,,,,,,,,,,,,,,,,,,,LITFSI,O=S(=O)([N-]S(=O)(=O)C(F)(F)F)C(F)(F)F.[Li+],0.047619048,0.185946824,0.796076931,286.9332984,,,,,,,,,,-47,,80,0.000121799,-3.914358
,,,,,1,doi.org/10.1016/j.jpowsour.2017.02.047,M-600,[Cu]CCC1C(=O)N(C(C)COC(C)COC(C)COC(C)COC(C)COC(C)COC(C)COC(C)COC(C)COOCC)C(=O)C1[Au],[Cu]CCC1C(=O)N(C(C)COC(C)COC(C)COC(C)COC(C)COC(C)COC(C)COC(C)COC(C)COOCC)C(=O)C1[Au],,,,,,0.952380952,0.814053176,0.090909091,0.818181818,0.090909091,1/9/2001,,,,600,,,62.808,comb,,,,,,,,,,,,,,,,,,,,,,,,,,,,,,,,,,,,,,,,,,,,,,LITFSI,O=S(=O)([N-]S(=O)(=O)C(F)(F)F)C(F)(F)F.[Li+],0.047619048,0.185946824,0.796076931,286.9332984,,,,,,,,,,-47,,70,7.61E-05,-4.118388
,,,,,1,doi.org/10.1016/j.jpowsour.2017.02.047,M-600,[Cu]CCC1C(=O)N(C(C)COC(C)COC(C)COC(C)COC(C)COC(C)COC(C)COC(C)COC(C)COOCC)C(=O)C1[Au],[Cu]CCC1C(=O)N(C(C)COC(C)COC(C)COC(C)COC(C)COC(C)COC(C)COC(C)COC(C)COOCC)C(=O)C1[Au],,,,,,0.952380952,0.814053176,0.090909091,0.818181818,0.090909091,1/9/2001,,,,600,,,62.808,comb,,,,,,,,,,,,,,,,,,,,,,,,,,,,,,,,,,,,,,,,,,,,,,LITFSI,O=S(=O)([N-]S(=O)(=O)C(F)(F)F)C(F)(F)F.[Li+],0.047619048,0.185946824,0.796076931,286.9332984,,,,,,,,,,-47,,60,3.60E-05,-4.443325
,,,,,1,doi.org/10.1016/j.jpowsour.2017.02.047,M-600,[Cu]CCC1C(=O)N(C(C)COC(C)COC(C)COC(C)COC(C)COC(C)COC(C)COC(C)COC(C)COOCC)C(=O)C1[Au],[Cu]CCC1C(=O)N(C(C)COC(C)COC(C)COC(C)COC(C)COC(C)COC(C)COC(C)COC(C)COOCC)C(=O)C1[Au],,,,,,0.952380952,0.814053176,0.090909091,0.818181818,0.090909091,1/9/2001,,,,600,,,62.808,comb,,,,,,,,,,,,,,,,,,,,,,,,,,,,,,,,,,,,,,,,,,,,,,LITFSI,O=S(=O)([N-]S(=O)(=O)C(F)(F)F)C(F)(F)F.[Li+],0.047619048,0.185946824,0.796076931,286.9332984,,,,,,,,,,-47,,50,1.93E-05,-4.715365
,,,,,1,doi.org/10.1016/j.jpowsour.2017.02.047,M-600,[Cu]CCC1C(=O)N(C(C)COC(C)COC(C)COC(C)COC(C)COC(C)COC(C)COC(C)COC(C)COOCC)C(=O)C1[Au],[Cu]CCC1C(=O)N(C(C)COC(C)COC(C)COC(C)COC(C)COC(C)COC(C)COC(C)COC(C)COOCC)C(=O)C1[Au],,,,,,0.952380952,0.814053176,0.090909091,0.818181818,0.090909091,1/9/2001,,,,600,,,62.808,comb,,,,,,,,,,,,,,,,,,,,,,,,,,,,,,,,,,,,,,,,,,,,,,LITFSI,O=S(=O)([N-]S(=O)(=O)C(F)(F)F)C(F)(F)F.[Li+],0.047619048,0.185946824,0.796076931,286.9332984,,,,,,,,,,-47,,40,1.08E-05,-4.964736
,,,,,1,doi.org/10.1016/j.jpowsour.2017.02.047,M-600,[Cu]CCC1C(=O)N(C(C)COC(C)COC(C)COC(C)COC(C)COC(C)COC(C)COC(C)COC(C)COOCC)C(=O)C1[Au],[Cu]CCC1C(=O)N(C(C)COC(C)COC(C)COC(C)COC(C)COC(C)COC(C)COC(C)COC(C)COOCC)C(=O)C1[Au],,,,,,0.952380952,0.814053176,0.090909091,0.818181818,0.090909091,1/9/2001,,,,600,,,62.808,comb,,,,,,,,,,,,,,,,,,,,,,,,,,,,,,,,,,,,,,,,,,,,,,LITFSI,O=S(=O)([N-]S(=O)(=O)C(F)(F)F)C(F)(F)F.[Li+],0.047619048,0.185946824,0.796076931,286.9332984,,,,,,,,,,-47,,25,4.02E-06,-5.395466
,,,,,1,doi.org/10.1016/j.jpowsour.2017.02.047,PEO5E+6,[Cu]OCC[Au],[Cu]OCC[Au],,,,,,0.952380952,0.754207651,,,,,,5000000,,5000000,,113507,44.02238095,,,,,,,,,,,,,,,,,,,,,,,,,,,,,,,,,,,,,,,,,,,,,,,LITFSI,O=S(=O)([N-]S(=O)(=O)C(F)(F)F)C(F)(F)F.[Li+],0.047619048,0.245792349,1.135785907,286.9332984,,,,,,,,,,,,110,0.000828547,-3.081683
,,,,,1,doi.org/10.1016/j.jpowsour.2017.02.047,PEO5E+6,[Cu]OCC[Au],[Cu]OCC[Au],,,,,,0.952380952,0.754207651,,,,,,5000000,,5000000,,113507,44.02238095,,,,,,,,,,,,,,,,,,,,,,,,,,,,,,,,,,,,,,,,,,,,,,,LITFSI,O=S(=O)([N-]S(=O)(=O)C(F)(F)F)C(F)(F)F.[Li+],0.047619048,0.245792349,1.135785907,286.9332984,,,,,,,,,,,,100,0.00066341,-3.178218
,,,,,1,doi.org/10.1016/j.jpowsour.2017.02.047,PEO5E+6,[Cu]OCC[Au],[Cu]OCC[Au],,,,,,0.952380952,0.754207651,,,,,,5000000,,5000000,,113507,44.02238095,,,,,,,,,,,,,,,,,,,,,,,,,,,,,,,,,,,,,,,,,,,,,,,LITFSI,O=S(=O)([N-]S(=O)(=O)C(F)(F)F)C(F)(F)F.[Li+],0.047619048,0.245792349,1.135785907,286.9332984,,,,,,,,,,,,90,0.000496072,-3.304455
,,,,,1,doi.org/10.1016/j.jpowsour.2017.02.047,PEO5E+6,[Cu]OCC[Au],[Cu]OCC[Au],,,,,,0.952380952,0.754207651,,,,,,5000000,,5000000,,113507,44.02238095,,,,,,,,,,,,,,,,,,,,,,,,,,,,,,,,,,,,,,,,,,,,,,,LITFSI,O=S(=O)([N-]S(=O)(=O)C(F)(F)F)C(F)(F)F.[Li+],0.047619048,0.245792349,1.135785907,286.9332984,,,,,,,,,,,,80,0.000364654,-3.438119
,,,,,1,doi.org/10.1016/j.jpowsour.2017.02.047,PEO5E+6,[Cu]OCC[Au],[Cu]OCC[Au],,,,,,0.952380952,0.754207651,,,,,,5000000,,5000000,,113507,44.02238095,,,,,,,,,,,,,,,,,,,,,,,,,,,,,,,,,,,,,,,,,,,,,,,LITFSI,O=S(=O)([N-]S(=O)(=O)C(F)(F)F)C(F)(F)F.[Li+],0.047619048,0.245792349,1.135785907,286.9332984,,,,,,,,,,,,70,0.000200438,-3.69802
,,,,,1,doi.org/10.1016/j.jpowsour.2017.02.047,PEO5E+6,[Cu]OCC[Au],[Cu]OCC[Au],,,,,,0.952380952,0.754207651,,,,,,5000000,,5000000,,113507,44.02238095,,,,,,,,,,,,,,,,,,,,,,,,,,,,,,,,,,,,,,,,,,,,,,,LITFSI,O=S(=O)([N-]S(=O)(=O)C(F)(F)F)C(F)(F)F.[Li+],0.047619048,0.245792349,1.135785907,286.9332984,,,,,,,,,,,,60,8.97E-05,-4.04703
,,,,,1,doi.org/10.1016/j.jpowsour.2017.02.047,PEO5E+6,[Cu]OCC[Au],[Cu]OCC[Au],,,,,,0.952380952,0.754207651,,,,,,5000000,,5000000,,113507,44.02238095,,,,,,,,,,,,,,,,,,,,,,,,,,,,,,,,,,,,,,,,,,,,,,,LITFSI,O=S(=O)([N-]S(=O)(=O)C(F)(F)F)C(F)(F)F.[Li+],0.047619048,0.245792349,1.135785907,286.9332984,,,,,,,,,,,,50,2.62E-05,-4.581683
,,,,,1,doi.org/10.1016/j.jpowsour.2017.02.047,PEO5E+6,[Cu]OCC[Au],[Cu]OCC[Au],,,,,,0.952380952,0.754207651,,,,,,5000000,,5000000,,113507,44.02238095,,,,,,,,,,,,,,,,,,,,,,,,,,,,,,,,,,,,,,,,,,,,,,,LITFSI,O=S(=O)([N-]S(=O)(=O)C(F)(F)F)C(F)(F)F.[Li+],0.047619048,0.245792349,1.135785907,286.9332984,,,,,,,,,,,,40,7.52E-06,-5.123762
,,,,,1,doi.org/10.1016/j.jpowsour.2017.02.047,PEO5E+6,[Cu]OCC[Au],[Cu]OCC[Au],,,,,,0.952380952,0.754207651,,,,,,5000000,,5000000,,113507,44.02238095,,,,,,,,,,,,,,,,,,,,,,,,,,,,,,,,,,,,,,,,,,,,,,,LITFSI,O=S(=O)([N-]S(=O)(=O)C(F)(F)F)C(F)(F)F.[Li+],0.047619048,0.245792349,1.135785907,286.9332984,,,,,,,,,,,,25,7.87E-07,-6.10396
,,,,,1,doi.org/10.1039/c8ee02093k,EC,O=C1OCCO1,O=C1OCCO1,,,,,,0.99950025,0.998372647,,,,,,,,88.01604399,,1,88.01604399,,,,,,,,,,,,,,,,,,,,,,,,,,,,,,,,,,,,,,,,,,,,,,,LITFSI,O=S(=O)([N-]S(=O)(=O)C(F)(F)F)C(F)(F)F.[Li+],0.00049975,0.001627353,0.005680782,286.9332984,,,,,,,,,,,,89.87674273,0.000432229,-3.364286
,,,,,1,doi.org/10.1039/c8ee02093k,EC,O=C1OCCO1,O=C1OCCO1,,,,,,0.99950025,0.998372647,,,,,,,,88.01604399,,1,88.01604399,,,,,,,,,,,,,,,,,,,,,,,,,,,,,,,,,,,,,,,,,,,,,,,LITFSI,O=S(=O)([N-]S(=O)(=O)C(F)(F)F)C(F)(F)F.[Li+],0.00049975,0.001627353,0.005680782,286.9332984,,,,,,,,,,,,80.19190776,0.000425178,-3.371429
,,,,,1,doi.org/10.1039/c8ee02093k,EC,O=C1OCCO1,O=C1OCCO1,,,,,,0.99950025,0.998372647,,,,,,,,88.01604399,,1,88.01604399,,,,,,,,,,,,,,,,,,,,,,,,,,,,,,,,,,,,,,,,,,,,,,,LITFSI,O=S(=O)([N-]S(=O)(=O)C(F)(F)F)C(F)(F)F.[Li+],0.00049975,0.001627353,0.005680782,286.9332984,,,,,,,,,,,,69.87246008,0.000411421,-3.385714
,,,,,1,doi.org/10.1039/c8ee02093k,EC,O=C1OCCO1,O=C1OCCO1,,,,,,0.99950025,0.998372647,,,,,,,,88.01604399,,1,88.01604399,,,,,,,,,,,,,,,,,,,,,,,,,,,,,,,,,,,,,,,,,,,,,,,LITFSI,O=S(=O)([N-]S(=O)(=O)C(F)(F)F)C(F)(F)F.[Li+],0.00049975,0.001627353,0.005680782,286.9332984,,,,,,,,,,,,60.31727602,0.000337731,-3.471429
,,,,,1,doi.org/10.1039/c8ee02093k,EC,O=C1OCCO1,O=C1OCCO1,,,,,,0.99950025,0.998372647,,,,,,,,88.01604399,,1,88.01604399,,,,,,,,,,,,,,,,,,,,,,,,,,,,,,,,,,,,,,,,,,,,,,,LITFSI,O=S(=O)([N-]S(=O)(=O)C(F)(F)F)C(F)(F)F.[Li+],0.00049975,0.001627353,0.005680782,286.9332984,,,,,,,,,,,,49.93288271,0.000281838,-3.55
,,,,,1,doi.org/10.1039/c8ee02093k,EC,O=C1OCCO1,O=C1OCCO1,,,,,,0.99950025,0.998372647,,,,,,,,88.01604399,,1,88.01604399,,,,,,,,,,,,,,,,,,,,,,,,,,,,,,,,,,,,,,,,,,,,,,,LITFSI,O=S(=O)([N-]S(=O)(=O)C(F)(F)F)C(F)(F)F.[Li+],0.00049975,0.001627353,0.005680782,286.9332984,,,,,,,,,,,,39.86069651,0.00024306,-3.614286
,,,,,1,doi.org/10.1039/c8ee02093k,EC,O=C1OCCO1,O=C1OCCO1,,,,,,0.99950025,0.998372647,,,,,,,,88.01604399,,1,88.01604399,,,,,,,,,,,,,,,,,,,,,,,,,,,,,,,,,,,,,,,,,,,,,,,LITFSI,O=S(=O)([N-]S(=O)(=O)C(F)(F)F)C(F)(F)F.[Li+],0.00049975,0.001627353,0.005680782,286.9332984,,,,,,,,,,,,30.10176872,0.000209618,-3.678571
,,,,,1,doi.org/10.1039/c8ee02093k,EC,O=C1OCCO1,O=C1OCCO1,,,,,,0.99950025,0.998372647,,,,,,,,88.01604399,,1,88.01604399,,,,,,,,,,,,,,,,,,,,,,,,,,,,,,,,,,,,,,,,,,,,,,,LITFSI,O=S(=O)([N-]S(=O)(=O)C(F)(F)F)C(F)(F)F.[Li+],0.00049975,0.001627353,0.005680782,286.9332984,,,,,,,,,,,,19.68785948,0.000169266,-3.771429
,,,,,1,doi.org/10.1039/c8ee02093k,EC,O=C1OCCO1,O=C1OCCO1,,,,,,0.99950025,0.998372647,,,,,,,,88.01604399,,1,88.01604399,,,,,,,,,,,,,,,,,,,,,,,,,,,,,,,,,,,,,,,,,,,,,,,LITFSI,O=S(=O)([N-]S(=O)(=O)C(F)(F)F)C(F)(F)F.[Li+],0.00049975,0.001627353,0.005680782,286.9332984,,,,,,,,,,,,10.3794081,0.000131347,-3.881579
,,,,,1,doi.org/10.1039/c8ee02093k,EC,O=C1OCCO1,O=C1OCCO1,,,,,,0.99950025,0.998372647,,,,,,,,88.01604399,,1,88.01604399,,,,,,,,,,,,,,,,,,,,,,,,,,,,,,,,,,,,,,,,,,,,,,,LITFSI,O=S(=O)([N-]S(=O)(=O)C(F)(F)F)C(F)(F)F.[Li+],0.00049975,0.001627353,0.005680782,286.9332984,,,,,,,,,,,,0.092633174,9.41E-05,-4.026316
,,,,,1,doi.org/10.1039/c8ee02093k,EC,O=C1OCCO1,O=C1OCCO1,,,,,,0.99950025,0.998372647,,,,,,,,88.01604399,,1,88.01604399,,,,,,,,,,,,,,,,,,,,,,,,,,,,,,,,,,,,,,,,,,,,,,,LITFSI,O=S(=O)([N-]S(=O)(=O)C(F)(F)F)C(F)(F)F.[Li+],0.00049975,0.001627353,0.005680782,286.9332984,,,,,,,,,,,,-10.19312887,6.74E-06,-5.171053
,,,,,1,doi.org/10.1039/c8ee02093k,EC,O=C1OCCO1,O=C1OCCO1,,,,,,0.99950025,0.997524077,,,,,,,,88.01604399,,1,88.01604399,,,,,,,,,,,,,,,,,,,,,,,,,,,,,,,,,,,,,,,,,,,,,,,TBTFSI-,O=S(=O)([N-]S(=O)(=O)C(F)(F)C(F)(F)C(F)(F)C(F)(F)F)C(F)(F)F.[Li+],0.00049975,0.002475923,0.005680782,436.9237177,,,,,,,,,,,,89.87674273,0.000186822,-3.728571
,,,,,1,doi.org/10.1039/c8ee02093k,EC,O=C1OCCO1,O=C1OCCO1,,,,,,0.99950025,0.997524077,,,,,,,,88.01604399,,1,88.01604399,,,,,,,,,,,,,,,,,,,,,,,,,,,,,,,,,,,,,,,,,,,,,,,TBTFSI-,O=S(=O)([N-]S(=O)(=O)C(F)(F)C(F)(F)C(F)(F)C(F)(F)F)C(F)(F)F.[Li+],0.00049975,0.002475923,0.005680782,436.9237177,,,,,,,,,,,,79.59115149,0.000180777,-3.742857
,,,,,1,doi.org/10.1039/c8ee02093k,EC,O=C1OCCO1,O=C1OCCO1,,,,,,0.99950025,0.997524077,,,,,,,,88.01604399,,1,88.01604399,,,,,,,,,,,,,,,,,,,,,,,,,,,,,,,,,,,,,,,,,,,,,,,TBTFSI-,O=S(=O)([N-]S(=O)(=O)C(F)(F)C(F)(F)C(F)(F)C(F)(F)F)C(F)(F)F.[Li+],0.00049975,0.002475923,0.005680782,436.9237177,,,,,,,,,,,,69.68359509,0.000155904,-3.807143
,,,,,1,doi.org/10.1039/c8ee02093k,EC,O=C1OCCO1,O=C1OCCO1,,,,,,0.99950025,0.997524077,,,,,,,,88.01604399,,1,88.01604399,,,,,,,,,,,,,,,,,,,,,,,,,,,,,,,,,,,,,,,,,,,,,,,TBTFSI-,O=S(=O)([N-]S(=O)(=O)C(F)(F)C(F)(F)C(F)(F)C(F)(F)F)C(F)(F)F.[Li+],0.00049975,0.002475923,0.005680782,436.9237177,,,,,,,,,,,,59.96037146,0.000148398,-3.828571
,,,,,1,doi.org/10.1039/c8ee02093k,EC,O=C1OCCO1,O=C1OCCO1,,,,,,0.99950025,0.997524077,,,,,,,,88.01604399,,1,88.01604399,,,,,,,,,,,,,,,,,,,,,,,,,,,,,,,,,,,,,,,,,,,,,,,TBTFSI-,O=S(=O)([N-]S(=O)(=O)C(F)(F)C(F)(F)C(F)(F)C(F)(F)F)C(F)(F)F.[Li+],0.00049975,0.002475923,0.005680782,436.9237177,,,,,,,,,,,,50.10071261,0.000123839,-3.907143
,,,,,1,doi.org/10.1039/c8ee02093k,EC,O=C1OCCO1,O=C1OCCO1,,,,,,0.99950025,0.997524077,,,,,,,,88.01604399,,1,88.01604399,,,,,,,,,,,,,,,,,,,,,,,,,,,,,,,,,,,,,,,,,,,,,,,TBTFSI-,O=S(=O)([N-]S(=O)(=O)C(F)(F)C(F)(F)C(F)(F)C(F)(F)F)C(F)(F)F.[Li+],0.00049975,0.002475923,0.005680782,436.9237177,,,,,,,,,,,,40.33355465,0.000108571,-3.964286
,,,,,1,doi.org/10.1039/c8ee02093k,EC,O=C1OCCO1,O=C1OCCO1,,,,,,0.99950025,0.997524077,,,,,,,,88.01604399,,1,88.01604399,,,,,,,,,,,,,,,,,,,,,,,,,,,,,,,,,,,,,,,,,,,,,,,TBTFSI-,O=S(=O)([N-]S(=O)(=O)C(F)(F)C(F)(F)C(F)(F)C(F)(F)F)C(F)(F)F.[Li+],0.00049975,0.002475923,0.005680782,436.9237177,,,,,,,,,,,,29.95405835,9.21E-05,-4.035714
,,,,,1,doi.org/10.1039/c8ee02093k,EC,O=C1OCCO1,O=C1OCCO1,,,,,,0.99950025,0.997524077,,,,,,,,88.01604399,,1,88.01604399,,,,,,,,,,,,,,,,,,,,,,,,,,,,,,,,,,,,,,,,,,,,,,,TBTFSI-,O=S(=O)([N-]S(=O)(=O)C(F)(F)C(F)(F)C(F)(F)C(F)(F)F)C(F)(F)F.[Li+],0.00049975,0.002475923,0.005680782,436.9237177,,,,,,,,,,,,19.96356069,7.44E-05,-4.128571
,,,,,1,doi.org/10.1039/c8ee02093k,EC,O=C1OCCO1,O=C1OCCO1,,,,,,0.99950025,0.997524077,,,,,,,,88.01604399,,1,88.01604399,,,,,,,,,,,,,,,,,,,,,,,,,,,,,,,,,,,,,,,,,,,,,,,TBTFSI-,O=S(=O)([N-]S(=O)(=O)C(F)(F)C(F)(F)C(F)(F)C(F)(F)F)C(F)(F)F.[Li+],0.00049975,0.002475923,0.005680782,436.9237177,,,,,,,,,,,,10.04626634,6.16E-05,-4.210526
,,,,,1,doi.org/10.1039/c8ee02093k,EC,O=C1OCCO1,O=C1OCCO1,,,,,,0.99950025,0.997524077,,,,,,,,88.01604399,,1,88.01604399,,,,,,,,,,,,,,,,,,,,,,,,,,,,,,,,,,,,,,,,,,,,,,,TBTFSI-,O=S(=O)([N-]S(=O)(=O)C(F)(F)C(F)(F)C(F)(F)C(F)(F)F)C(F)(F)F.[Li+],0.00049975,0.002475923,0.005680782,436.9237177,,,,,,,,,,,,0.092633174,4.55E-05,-4.342105
,,,,,1,doi.org/10.1039/c8ee02093k,EC,O=C1OCCO1,O=C1OCCO1,,,,,,0.99950025,0.997524077,,,,,,,,88.01604399,,1,88.01604399,,,,,,,,,,,,,,,,,,,,,,,,,,,,,,,,,,,,,,,,,,,,,,,TBTFSI-,O=S(=O)([N-]S(=O)(=O)C(F)(F)C(F)(F)C(F)(F)C(F)(F)F)C(F)(F)F.[Li+],0.00049975,0.002475923,0.005680782,436.9237177,,,,,,,,,,,,-9.905858169,1.24E-06,-5.907895
,,,,,1,doi.org/10.1016/j.electacta.2018.10.023,PEO4e6,[Cu]OCC[Au],[Cu]OCC[Au],,,,,,0.924136137,0.700934579,,,,,,4000000,,4000000,,,44.02238095,,,Low molecular weight dopant,[Cu]C(CN1C(=O)C(O)C(O)C1=O)C[Au],,,0.038054682,0.112149533,,,,,,,500,,,171.049324,,,,,,,,,,,,,,,,,,,,,,,,,,,,,LITFSI,O=S(=O)([N-]S(=O)(=O)C(F)(F)F)C(F)(F)F.[Li+],0.03780918,0.186915888,0.801179434,286.9332984,,,,,,,,,,,,27,4.80E-06,-5.318758763
,,,,,1,doi.org/10.1016/j.electacta.2018.10.023,PEO4e6,[Cu]OCC[Au],[Cu]OCC[Au],,,,,,0.924136137,0.700934579,,,,,,4000000,,4000000,,,44.02238095,,,Low molecular weight dopant,[Cu]C(CN1C(=O)C(O)C(O)C1=O)C[Au],,,0.038054682,0.112149533,,,,,,,500,,,171.049324,,,,,,,,,,,,,,,,,,,,,,,,,,,,,LITFSI,O=S(=O)([N-]S(=O)(=O)C(F)(F)F)C(F)(F)F.[Li+],0.03780918,0.186915888,0.801179434,286.9332984,,,,,,,,,,,,60,0.0001,-4
,,,,,1,doi.org/10.1016/j.electacta.2018.10.023,PEO4e6,[Cu]OCC[Au],[Cu]OCC[Au],,,,,,0.915427066,0.681818182,,,,,,4000000,,4000000,,,44.02238095,,,Low molecular weight dopant,[Cu]C(CN1C(=O)C(O)C(O)C1=O)C[Au],,,0.047120068,0.136363636,,,,,,,500,,,171.049324,,,,,,,,,,,,,,,,,,,,,,,,,,,,,LITFSI,O=S(=O)([N-]S(=O)(=O)C(F)(F)F)C(F)(F)F.[Li+],0.037452866,0.181818182,0.774473453,286.9332984,,,,,,,,,,,,27,5.80E-06,-5.236572006
,,,,,1,doi.org/10.1016/j.electacta.2018.10.023,PEO4e6,[Cu]OCC[Au],[Cu]OCC[Au],,,,,,0.915427066,0.681818182,,,,,,4000000,,4000000,,,44.02238095,,,Low molecular weight dopant,[Cu]C(CN1C(=O)C(O)C(O)C1=O)C[Au],,,0.047120068,0.136363636,,,,,,,500,,,171.049324,,,,,,,,,,,,,,,,,,,,,,,,,,,,,LITFSI,O=S(=O)([N-]S(=O)(=O)C(F)(F)F)C(F)(F)F.[Li+],0.037452866,0.181818182,0.774473453,286.9332984,,,,,,,,,,,,60,0.00041,-3.387216143
,,,,,1,doi.org/10.1016/j.electacta.2018.10.023,PEO4e6,[Cu]OCC[Au],[Cu]OCC[Au],,,,,,0.904768873,0.659340659,,,,,,4000000,,4000000,,,44.02238095,,,Low molecular weight dopant,[Cu]C(CN1C(=O)C(O)C(O)C1=O)C[Au],,,0.05821432,0.164835165,,,,,,,500,,,171.049324,,,,,,,,,,,,,,,,,,,,,,,,,,,,,LITFSI,O=S(=O)([N-]S(=O)(=O)C(F)(F)F)C(F)(F)F.[Li+],0.037016807,0.175824176,0.743494515,286.9332984,,,,,,,,,,,,27,5.50E-06,-5.259637311
,,,,,1,doi.org/10.1016/j.electacta.2018.10.023,PEO4e6,[Cu]OCC[Au],[Cu]OCC[Au],,,,,,0.904768873,0.659340659,,,,,,4000000,,4000000,,,44.02238095,,,Low molecular weight dopant,[Cu]C(CN1C(=O)C(O)C(O)C1=O)C[Au],,,0.05821432,0.164835165,,,,,,,500,,,171.049324,,,,,,,,,,,,,,,,,,,,,,,,,,,,,LITFSI,O=S(=O)([N-]S(=O)(=O)C(F)(F)F)C(F)(F)F.[Li+],0.037016807,0.175824176,0.743494515,286.9332984,,,,,,,,,,,,60,6.20E-05,-4.207608311
,,,,,1,doi.org/10.1016/j.electacta.2018.10.023,PEO4e6,[Cu]OCC[Au],[Cu]OCC[Au],,,,,,0.874233141,0.6,,,,,,4000000,,4000000,,,44.02238095,,,Low molecular weight dopant,[Cu]C(CN1C(=O)C(O)C(O)C1=O)C[Au],,,0.08999936,0.24,,,,,,,500,,,171.049324,,,,,,,,,,,,,,,,,,,,,,,,,,,,,LITFSI,O=S(=O)([N-]S(=O)(=O)C(F)(F)F)C(F)(F)F.[Li+],0.035767499,0.16,0.663834388,286.9332984,,,,,,,,,,,,27,4.80E-06,-5.318758763
,,,,,1,doi.org/10.1016/j.electacta.2018.10.023,PEO4e6,[Cu]OCC[Au],[Cu]OCC[Au],,,,,,0.874233141,0.6,,,,,,4000000,,4000000,,,44.02238095,,,Low molecular weight dopant,[Cu]C(CN1C(=O)C(O)C(O)C1=O)C[Au],,,0.08999936,0.24,,,,,,,500,,,171.049324,,,,,,,,,,,,,,,,,,,,,,,,,,,,,LITFSI,O=S(=O)([N-]S(=O)(=O)C(F)(F)F)C(F)(F)F.[Li+],0.035767499,0.16,0.663834388,286.9332984,,,,,,,,,,,,60,0.00025,-3.602059991
,,,,,1,doi.org/10.1016/j.electacta.2018.10.023,PEO4e6,[Cu]OCC[Au],[Cu]OCC[Au],,,,,,0.770250114,0.441176471,,,,,,4000000,,4000000,,,44.02238095,,,Low molecular weight dopant,[Cu]C(CN1C(=O)C(O)C(O)C1=O)C[Au],,,0.198236644,0.441176471,,,,,,,500,,,171.049324,,,,,,,,,,,,,,,,,,,,,,,,,,,,,LITFSI,O=S(=O)([N-]S(=O)(=O)C(F)(F)F)C(F)(F)F.[Li+],0.031513242,0.117647059,0.464684072,286.9332984,,,,,,,,,,,,27,0.0002,-3.698970004
,,,,,1,doi.org/10.1016/j.electacta.2018.10.023,PEO4e6,[Cu]OCC[Au],[Cu]OCC[Au],,,,,,0.957538388,0.78125,,,,,,4000000,,4000000,,,44.02238095,,,High molecular weight dopant,[Cu]C(CN1C(=O)C(O)C(O)C1=O)C[Au],,,0.003285845,0.010416667,,,,,,,16000,,,171.049324,,,,,,,,,,,,,,,,,,,,,,,,,,,,,LITFSI,O=S(=O)([N-]S(=O)(=O)C(F)(F)F)C(F)(F)F.[Li+],0.039175767,0.208333333,0.917139613,286.9332984,,,,,,,,,,,,27,4.80E-06,-5.318758763
