Repository: zjurillpolymer/SPE_prediction

# SPE Prediction

Polymer electrolyte conductivity prediction using graph neural networks.

## Data

Data from [ChemPropPred](https://github.com/learningmatter-mit/Chem-prop-pred) — polymer electrolyte conductivity measurements including SMILES, conductivity (log S/cm), molecular weight, salt concentration, and temperature.

- `data/clean_train_data.csv` — cleaned training data
- `data/PolymerElectrolyteData.csv` — full raw dataset
- `data/PolyInfo_8salts.csv` / `data/polyinfo_5salts_4conc.csv` — PolyInfo polymer database with salt additives

File: data/PolymerElectrolyteData.csv (part 28 of 154)
Notes,Compound Notebook Name,Date Copied to Master Database,Data Recorded By,Seshadri Group,Oyaizu Group,DOI,Solvent 1 (S1),S1 SMILES,S1 SMILES 1,S1 SMILES 2,S1 SMILES 3,S1 Big SMILES,S1 End Group 1,S1 End Group 2,S1 Mol %,S1 Weight %,S1 SMILES 1 Mol %,S1 SMILES 2 Mol %,S1 SMILES 3 Mol %,S1 Molar Ratio,S1 Weight Ratio,S1 Mw,S1 Mn,S1 Mn or Mw,S1 Mw/Mn,S1 DOP,S1 Molar Mass (g/mol),S1 Type,S1 Block Mol Weight,Solvent 2 (S2),S2 SMILES,S2 SMILES 1,S2 SMILES 2,S2 Mol %,S2 Weight %,S2 SMILES 1 Mol %,S2 SMILES 2 Mol %,S2 Molar Ratio,S2 Weight Ratio,S2 Mw,S2 Mn,S2 Mn or Mw,S2 Mw/Mn,S2 DOP,S2 Molar Mass (g/mol),S2 Type,Solvent 3 (S3),S3 SMILES,S3 SMILES 1,S3 Mol %,S3 Weight %,S3 Molar Ratio,S3 Weight Ratio,S3 Mw,S3 Mn,S3 Mn or Mw,S3 Mw/Mn,S3 DOP,S3 Molar Mass (g/mol),S3 Type,Solvent 4 (S4),S4 SMILES,S4 Mol %,S4 Weight %,S4 Molar Ratio,S4 Weight Ratio,S4 Mw,S4 Mn,S4 Mn or Mw,S4 Mw/Mn,S4 DOP,S4 Molar Mass (g/mol),S4 Type,Salt 1,Salt1 SMILES,Salt1 Mol %,Salt1 Weight %,Salt1 Molality (mol salt/kg polymer),Salt1 Molar Mass (g/mol),Salt 2,Salt2 SMILES,Salt2 Mol %,Salt2 Weight %,Salt2 Molality (mol salt/kg polymer),Salt2 Molar Mass (g/mol),Inorganic Material 1 (IM1),IM1 Weight %,IM1 Particle Size (nm),Tg (oC),Heating Rate (K/min),Temperature (oC),Conductivity (S/cm),log Conductivity (S/cm)
,,,,,1,doi.org/10.1016/j.electacta.2018.10.023,PEO4e6,[Cu]OCC[Au],[Cu]OCC[Au],,,,,,0.957538388,0.78125,,,,,,4000000,,4000000,,,44.02238095,,,High molecular weight dopant,[Cu]C(CN1C(=O)C(O)C(O)C1=O)C[Au],,,0.003285845,0.010416667,,,,,,,16000,,,171.049324,,,,,,,,,,,,,,,,,,,,,,,,,,,,,LITFSI,O=S(=O)([N-]S(=O)(=O)C(F)(F)F)C(F)(F)F.[Li+],0.039175767,0.208333333,0.917139613,286.9332984,,,,,,,,,,,,60,0.0002,-3.698970004
,,,,,1,doi.org/10.1016/j.electacta.2018.10.023,PEO4e6,[Cu]OCC[Au],[Cu]OCC[Au],,,,,,0.957538388,0.78125,,,,,,4000000,,4000000,,,44.02238095,,,High molecular weight dopant,[Cu]C(CN1C(=O)C(O)C(O)C1=O)C[Au],,,0.003285845,0.010416667,,,,,,,16000,,,171.049324,,,,,,,,,,,,,,,,,,,,,,,,,,,,,LITFSI,O=S(=O)([N-]S(=O)(=O)C(F)(F)F)C(F)(F)F.[Li+],0.039175767,0.208333333,0.917139613,286.9332984,,,,,,,,,,,,80,0.00061,-3.214670165
,,,,,1,doi.org/10.1016/j.electacta.2018.10.023,PEO4e6,[Cu]OCC[Au],[Cu]OCC[Au],,,,,,0.930034834,0.714285714,,,,,,4000000,,4000000,,,44.02238095,,,High molecular weight dopant,[Cu]C(CN1C(=O)C(O)C(O)C1=O)C[Au],,,0.031914652,0.095238095,,,,,,,16000,,,171.049324,,,,,,,,,,,,,,,,,,,,,,,,,,,,,LITFSI,O=S(=O)([N-]S(=O)(=O)C(F)(F)F)C(F)(F)F.[Li+],0.038050514,0.19047619,0.820030712,286.9332984,,,,,,,,,,,,27,1.60E-06,-5.795880017
,,,,,1,doi.org/10.1016/j.electacta.2018.10.023,PEO4e6,[Cu]OCC[Au],[Cu]OCC[Au],,,,,,0.930034834,0.714285714,,,,,,4000000,,4000000,,,44.02238095,,,High molecular weight dopant,[Cu]C(CN1C(=O)C(O)C(O)C1=O)C[Au],,,0.031914652,0.095238095,,,,,,,16000,,,171.049324,,,,,,,,,,,,,,,,,,,,,,,,,,,,,LITFSI,O=S(=O)([N-]S(=O)(=O)C(F)(F)F)C(F)(F)F.[Li+],0.038050514,0.19047619,0.820030712,286.9332984,,,,,,,,,,,,60,8.40E-05,-4.075720714
,,,,,1,doi.org/10.1016/j.electacta.2018.10.023,PEO4e6,[Cu]OCC[Au],[Cu]OCC[Au],,,,,,0.930034834,0.714285714,,,,,,4000000,,4000000,,,44.02238095,,,High molecular weight dopant,[Cu]C(CN1C(=O)C(O)C(O)C1=O)C[Au],,,0.031914652,0.095238095,,,,,,,16000,,,171.049324,,,,,,,,,,,,,,,,,,,,,,,,,,,,,LITFSI,O=S(=O)([N-]S(=O)(=O)C(F)(F)F)C(F)(F)F.[Li+],0.038050514,0.19047619,0.820030712,286.9332984,,,,,,,,,,,,80,0.00025,-3.602059991
,,,,,1,doi.org/10.1016/j.electacta.2018.10.023,PEO4e6,[Cu]OCC[Au],[Cu]OCC[Au],,,,,,0.945116364,0.75,,,,,,4000000,,4000000,,,44.02238095,,,High molecular weight dopant,[Cu]C(CN1C(=O)C(O)C(O)C1=O)C[Au],,,0.016216092,0.05,,,,,,,16000,,,171.049324,,,,,,,,,,,,,,,,,,,,,,,,,,,,,LITFSI,O=S(=O)([N-]S(=O)(=O)C(F)(F)F)C(F)(F)F.[Li+],0.038667544,0.2,0.871282634,286.9332984,,,,,,,,,,,,27,5.40E-06,-5.26760624
,,,,,1,doi.org/10.1016/j.electacta.2018.10.023,PEO4e6,[Cu]OCC[Au],[Cu]OCC[Au],,,,,,0.945116364,0.75,,,,,,4000000,,4000000,,,44.02238095,,,High molecular weight dopant,[Cu]C(CN1C(=O)C(O)C(O)C1=O)C[Au],,,0.016216092,0.05,,,,,,,16000,,,171.049324,,,,,,,,,,,,,,,,,,,,,,,,,,,,,LITFSI,O=S(=O)([N-]S(=O)(=O)C(F)(F)F)C(F)(F)F.[Li+],0.038667544,0.2,0.871282634,286.9332984,,,,,,,,,,,,40,2.10E-05,-4.677780705
,,,,,1,doi.org/10.1016/j.electacta.2018.10.023,PEO4e6,[Cu]OCC[Au],[Cu]OCC[Au],,,,,,0.945116364,0.75,,,,,,4000000,,4000000,,,44.02238095,,,High molecular weight dopant,[Cu]C(CN1C(=O)C(O)C(O)C1=O)C[Au],,,0.016216092,0.05,,,,,,,16000,,,171.049324,,,,,,,,,,,,,,,,,,,,,,,,,,,,,LITFSI,O=S(=O)([N-]S(=O)(=O)C(F)(F)F)C(F)(F)F.[Li+],0.038667544,0.2,0.871282634,286.9332984,,,,,,,,,,,,50,3.50E-05,-4.455931956
,,,,,1,doi.org/10.1016/j.electacta.2018.10.023,PEO4e6,[Cu]OCC[Au],[Cu]OCC[Au],,,,,,0.945116364,0.75,,,,,,4000000,,4000000,,,44.02238095,,,High molecular weight dopant,[Cu]C(CN1C(=O)C(O)C(O)C1=O)C[Au],,,0.016216092,0.05,,,,,,,16000,,,171.049324,,,,,,,,,,,,,,,,,,,,,,,,,,,,,LITFSI,O=S(=O)([N-]S(=O)(=O)C(F)(F)F)C(F)(F)F.[Li+],0.038667544,0.2,0.871282634,286.9332984,,,,,,,,,,,,60,0.00038,-3.420216403
,,,,,1,doi.org/10.1016/j.electacta.2018.10.023,PEO4e6,[Cu]OCC[Au],[Cu]OCC[Au],,,,,,0.945116364,0.75,,,,,,4000000,,4000000,,,44.02238095,,,High molecular weight dopant,[Cu]C(CN1C(=O)C(O)C(O)C1=O)C[Au],,,0.016216092,0.05,,,,,,,16000,,,171.049324,,,,,,,,,,,,,,,,,,,,,,,,,,,,,LITFSI,O=S(=O)([N-]S(=O)(=O)C(F)(F)F)C(F)(F)F.[Li+],0.038667544,0.2,0.871282634,286.9332984,,,,,,,,,,,,70,0.00056,-3.251811973
,,,,,1,doi.org/10.1016/j.electacta.2018.10.023,PEO4e6,[Cu]OCC[Au],[Cu]OCC[Au],,,,,,0.945116364,0.75,,,,,,4000000,,4000000,,,44.02238095,,,High molecular weight dopant,[Cu]C(CN1C(=O)C(O)C(O)C1=O)C[Au],,,0.016216092,0.05,,,,,,,16000,,,171.049324,,,,,,,,,,,,,,,,,,,,,,,,,,,,,LITFSI,O=S(=O)([N-]S(=O)(=O)C(F)(F)F)C(F)(F)F.[Li+],0.038667544,0.2,0.871282634,286.9332984,,,,,,,,,,,,80,0.00081,-3.091514981
,,,,,1,doi.org/10.1016/j.electacta.2018.10.023,PEO4e6,[Cu]OCC[Au],[Cu]OCC[Au],,,,,,0.960695084,0.789473684,,,,,,4000000,,4000000,,,44.02238095,,,,,,,,,,,,,,,,,,,,,,,,,,,,,,,,,,,,,,,,,,,,,,,LITFSI,O=S(=O)([N-]S(=O)(=O)C(F)(F)F)C(F)(F)F.[Li+],0.039304916,0.210526316,0.929368144,286.9332984,,,,,,,,,,,,27,1.30E-06,-5.886056648
,,,,,1,doi.org/10.1016/j.electacta.2018.10.023,PEO4e6,[Cu]OCC[Au],[Cu]OCC[Au],,,,,,0.960695084,0.789473684,,,,,,4000000,,4000000,,,44.02238095,,,,,,,,,,,,,,,,,,,,,,,,,,,,,,,,,,,,,,,,,,,,,,,LITFSI,O=S(=O)([N-]S(=O)(=O)C(F)(F)F)C(F)(F)F.[Li+],0.039304916,0.210526316,0.929368144,286.9332984,,,,,,,,,,,,40,4.60E-06,-5.337242168
,,,,,1,doi.org/10.1016/j.electacta.2018.10.023,PEO4e6,[Cu]OCC[Au],[Cu]OCC[Au],,,,,,0.960695084,0.789473684,,,,,,4000000,,4000000,,,44.02238095,,,,,,,,,,,,,,,,,,,,,,,,,,,,,,,,,,,,,,,,,,,,,,,LITFSI,O=S(=O)([N-]S(=O)(=O)C(F)(F)F)C(F)(F)F.[Li+],0.039304916,0.210526316,0.929368144,286.9332984,,,,,,,,,,,,50,2.10E-05,-4.677780705
,,,,,1,doi.org/10.1016/j.electacta.2018.10.023,PEO4e6,[Cu]OCC[Au],[Cu]OCC[Au],,,,,,0.960695084,0.789473684,,,,,,4000000,,4000000,,,44.02238095,,,,,,,,,,,,,,,,,,,,,,,,,,,,,,,,,,,,,,,,,,,,,,,LITFSI,O=S(=O)([N-]S(=O)(=O)C(F)(F)F)C(F)(F)F.[Li+],0.039304916,0.210526316,0.929368144,286.9332984,,,,,,,,,,,,60,0.00011,-3.958607315
,,,,,1,doi.org/10.1016/j.electacta.2018.10.023,PEO4e6,[Cu]OCC[Au],[Cu]OCC[Au],,,,,,0.960695084,0.789473684,,,,,,4000000,,4000000,,,44.02238095,,,,,,,,,,,,,,,,,,,,,,,,,,,,,,,,,,,,,,,,,,,,,,,LITFSI,O=S(=O)([N-]S(=O)(=O)C(F)(F)F)C(F)(F)F.[Li+],0.039304916,0.210526316,0.929368144,286.9332984,,,,,,,,,,,,70,0.00017,-3.769551079
,,,,,1,doi.org/10.1016/j.electacta.2018.10.023,PEO4e6,[Cu]OCC[Au],[Cu]OCC[Au],,,,,,0.960695084,0.789473684,,,,,,4000000,,4000000,,,44.02238095,,,,,,,,,,,,,,,,,,,,,,,,,,,,,,,,,,,,,,,,,,,,,,,LITFSI,O=S(=O)([N-]S(=O)(=O)C(F)(F)F)C(F)(F)F.[Li+],0.039304916,0.210526316,0.929368144,286.9332984,,,,,,,,,,,,80,0.00026,-3.585026652
,,,,,1,doi.org/10.1016/j.jpowsour.2018.10.045,poly(ethylene carbonate),[Cu]OC(=O)OCC[Au],[Cu]OC(=O)OCC[Au],,,,,,0.684884099,0.4,,,,,,157000,,157000,,,88.01221019,,,,,,,,,,,,,,,,,,,,,,,,,,,,,,,,,,,,,,,,,,,,,,,LITFSI,O=S(=O)([N-]S(=O)(=O)C(F)(F)F)C(F)(F)F.[Li+],0.315115901,0.6,5.227695804,286.9332984,,,,,,,,,,-23.1,,70.02148794,8.05E-05,-4.09434
,,,,,1,doi.org/10.1016/j.jpowsour.2018.10.045,poly(ethylene carbonate),[Cu]OC(=O)OCC[Au],[Cu]OC(=O)OCC[Au],,,,,,0.684884099,0.4,,,,,,157000,,157000,,,88.01221019,,,,,,,,,,,,,,,,,,,,,,,,,,,,,,,,,,,,,,,,,,,,,,,LITFSI,O=S(=O)([N-]S(=O)(=O)C(F)(F)F)C(F)(F)F.[Li+],0.315115901,0.6,5.227695804,286.9332984,,,,,,,,,,-23.1,,60.12678737,4.04E-05,-4.393082
,,,,,1,doi.org/10.1016/j.jpowsour.2018.10.045,poly(ethylene carbonate),[Cu]OC(=O)OCC[Au],[Cu]OC(=O)OCC[Au],,,,,,0.684884099,0.4,,,,,,157000,,157000,,,88.01221019,,,,,,,,,,,,,,,,,,,,,,,,,,,,,,,,,,,,,,,,,,,,,,,LITFSI,O=S(=O)([N-]S(=O)(=O)C(F)(F)F)C(F)(F)F.[Li+],0.315115901,0.6,5.227695804,286.9332984,,,,,,,,,,-23.1,,49.98769285,1.37E-05,-4.86478
,,,,,1,doi.org/10.1016/j.jpowsour.2018.10.045,poly(ethylene carbonate),[Cu]OC(=O)OCC[Au],[Cu]OC(=O)OCC[Au],,,,,,0.684884099,0.4,,,,,,157000,,157000,,,88.01221019,,,,,,,,,,,,,,,,,,,,,,,,,,,,,,,,,,,,,,,,,,,,,,,LITFSI,O=S(=O)([N-]S(=O)(=O)C(F)(F)F)C(F)(F)F.[Li+],0.315115901,0.6,5.227695804,286.9332984,,,,,,,,,,-23.1,,39.94752706,3.85E-06,-5.415094
,,,,,1,doi.org/10.1016/j.jpowsour.2018.10.045,poly(ethylene carbonate),[Cu]OC(=O)OCC[Au],[Cu]OC(=O)OCC[Au],,,,,,0.684884099,0.4,,,,,,157000,,157000,,,88.01221019,,,,,,,,,,,,,,,,,,,,,,,,,,,,,,,,,,,,,,,,,,,,,,,LITFSI,O=S(=O)([N-]S(=O)(=O)C(F)(F)F)C(F)(F)F.[Li+],0.315115901,0.6,5.227695804,286.9332984,,,,,,,,,,-23.1,,29.92705037,1.01E-06,-5.996855
,,,,,1,doi.org/10.1016/j.jpowsour.2018.10.045,poly(ethylene carbonate),[Cu]OC(=O)OCC[Au],[Cu]OC(=O)OCC[Au],,,,,,0.684884099,0.4,,,,,,157000,,157000,,,88.01221019,,,,,,,,,,,,,,,,,,,,,,,,,,,,,,,,,,,,,,,,,,,,,,,LITFSI,O=S(=O)([N-]S(=O)(=O)C(F)(F)F)C(F)(F)F.[Li+],0.315115901,0.6,5.227695804,286.9332984,,,,,,,,,,-23.1,,19.98048704,1.71E-07,-6.767296
,,,,,1,doi.org/10.1016/j.jpowsour.2018.10.045,poly(ethylene carbonate),[Cu]OC(=O)OCC[Au],[Cu]OC(=O)OCC[Au],,,,,,0.830227342,0.6,,,,,,157000,,157000,,,88.01221019,,,,,,,,,,,,,,,,,,,,,,,,,,,,,,,,,,,,,,,,,,,,,,,LITFSI,O=S(=O)([N-]S(=O)(=O)C(F)(F)F)C(F)(F)F.[Li+],0.169772658,0.4,2.323420357,286.9332984,,,,,,,,,,-16.1,,70.02148794,1.06E-05,-4.974843
,,,,,1,doi.org/10.1016/j.jpowsour.2018.10.045,poly(ethylene carbonate),[Cu]OC(=O)OCC[Au],[Cu]OC(=O)OCC[Au],,,,,,0.830227342,0.6,,,,,,157000,,157000,,,88.01221019,,,,,,,,,,,,,,,,,,,,,,,,,,,,,,,,,,,,,,,,,,,,,,,LITFSI,O=S(=O)([N-]S(=O)(=O)C(F)(F)F)C(F)(F)F.[Li+],0.169772658,0.4,2.323420357,286.9332984,,,,,,,,,,-16.1,,60.26813268,4.29E-06,-5.367925
,,,,,1,doi.org/10.1016/j.jpowsour.2018.10.045,poly(ethylene carbonate),[Cu]OC(=O)OCC[Au],[Cu]OC(=O)OCC[Au],,,,,,0.830227342,0.6,,,,,,157000,,157000,,,88.01221019,,,,,,,,,,,,,,,,,,,,,,,,,,,,,,,,,,,,,,,,,,,,,,,LITFSI,O=S(=O)([N-]S(=O)(=O)C(F)(F)F)C(F)(F)F.[Li+],0.169772658,0.4,2.323420357,286.9332984,,,,,,,,,,-16.1,,49.98769285,1.45E-06,-5.839623
,,,,,1,doi.org/10.1016/j.jpowsour.2018.10.045,poly(ethylene carbonate),[Cu]OC(=O)OCC[Au],[Cu]OC(=O)OCC[Au],,,,,,0.830227342,0.6,,,,,,157000,,157000,,,88.01221019,,,,,,,,,,,,,,,,,,,,,,,,,,,,,,,,,,,,,,,,,,,,,,,LITFSI,O=S(=O)([N-]S(=O)(=O)C(F)(F)F)C(F)(F)F.[Li+],0.169772658,0.4,2.323420357,286.9332984,,,,,,,,,,-16.1,,40.07227098,3.28E-07,-6.484277
,,,,,1,doi.org/10.1016/j.jpowsour.2018.10.045,poly(ethylene carbonate),[Cu]OC(=O)OCC[Au],[Cu]OC(=O)OCC[Au],,,,,,0.830227342,0.6,,,,,,157000,,157000,,,88.01221019,,,,,,,,,,,,,,,,,,,,,,,,,,,,,,,,,,,,,,,,,,,,,,,LITFSI,O=S(=O)([N-]S(=O)(=O)C(F)(F)F)C(F)(F)F.[Li+],0.169772658,0.4,2.323420357,286.9332984,,,,,,,,,,-16.1,,30.04393588,6.20E-08,-7.207547
,,,,,1,doi.org/10.1016/j.jpowsour.2018.10.045,poly(ethylene carbonate),[Cu]OC(=O)OCC[Au],[Cu]OC(=O)OCC[Au],,,,,,0.830227342,0.6,,,,,,157000,,157000,,,88.01221019,,,,,,,,,,,,,,,,,,,,,,,,,,,,,,,,,,,,,,,,,,,,,,,LITFSI,O=S(=O)([N-]S(=O)(=O)C(F)(F)F)C(F)(F)F.[Li+],0.169772658,0.4,2.323420357,286.9332984,,,,,,,,,,-16.1,,20.1992446,1.81E-08,-7.742138
,,,,,1,doi.org/10.1016/j.jpowsour.2018.10.045,poly(ethylene carbonate),[Cu]OC(=O)OCC[Au],[Cu]OC(=O)OCC[Au],,,,,,0.92877804,0.8,,,,,,157000,,157000,,,88.01221019,,,,,,,,,,,,,,,,,,,,,,,,,,,,,,,,,,,,,,,,,,,,,,,LITFSI,O=S(=O)([N-]S(=O)(=O)C(F)(F)F)C(F)(F)F.[Li+],0.07122196,0.2,0.871282634,286.9332984,,,,,,,,,,13,,69.8717541,7.12E-06,-5.147799
,,,,,1,doi.org/10.1016/j.jpowsour.2018.10.045,poly(ethylene carbonate),[Cu]OC(=O)OCC[Au],[Cu]OC(=O)OCC[Au],,,,,,0.92877804,0.8,,,,,,157000,,157000,,,88.01221019,,,,,,,,,,,,,,,,,,,,,,,,,,,,,,,,,,,,,,,,,,,,,,,LITFSI,O=S(=O)([N-]S(=O)(=O)C(F)(F)F)C(F)(F)F.[Li+],0.07122196,0.2,0.871282634,286.9332984,,,,,,,,,,13,,60.26813268,2.58E-06,-5.58805
,,,,,1,doi.org/10.1016/j.jpowsour.2018.10.045,poly(ethylene carbonate),[Cu]OC(=O)OCC[Au],[Cu]OC(=O)OCC[Au],,,,,,0.92877804,0.8,,,,,,157000,,157000,,,88.01221019,,,,,,,,,,,,,,,,,,,,,,,,,,,,,,,,,,,,,,,,,,,,,,,LITFSI,O=S(=O)([N-]S(=O)(=O)C(F)(F)F)C(F)(F)F.[Li+],0.07122196,0.2,0.871282634,286.9332984,,,,,,,,,,13,,49.98769285,6.52E-07,-6.185535
,,,,,1,doi.org/10.1016/j.jpowsour.2018.10.045,poly(ethylene carbonate),[Cu]OC(=O)OCC[Au],[Cu]OC(=O)OCC[Au],,,,,,0.92877804,0.8,,,,,,157000,,157000,,,88.01221019,,,,,,,,,,,,,,,,,,,,,,,,,,,,,,,,,,,,,,,,,,,,,,,LITFSI,O=S(=O)([N-]S(=O)(=O)C(F)(F)F)C(F)(F)F.[Li+],0.07122196,0.2,0.871282634,286.9332984,,,,,,,,,,13,,40.07227098,1.43E-07,-6.845912
,,,,,1,doi.org/10.1016/j.jpowsour.2018.10.045,poly(ethylene carbonate),[Cu]OC(=O)OCC[Au],[Cu]OC(=O)OCC[Au],,,,,,0.92877804,0.8,,,,,,157000,,157000,,,88.01221019,,,,,,,,,,,,,,,,,,,,,,,,,,,,,,,,,,,,,,,,,,,,,,,LITFSI,O=S(=O)([N-]S(=O)(=O)C(F)(F)F)C(F)(F)F.[Li+],0.07122196,0.2,0.871282634,286.9332984,,,,,,,,,,13,,29.81025495,1.81E-08,-7.742138
,,,,,1,doi.org/10.1016/j.jpowsour.2018.10.045,poly(ethylene carbonate),[Cu]OC(=O)OCC[Au],[Cu]OC(=O)OCC[Au],,,,,,0.92877804,0.8,,,,,,157000,,157000,,,88.01221019,,,,,,,,,,,,,,,,,,,,,,,,,,,,,,,,,,,,,,,,,,,,,,,LITFSI,O=S(=O)([N-]S(=O)(=O)C(F)(F)F)C(F)(F)F.[Li+],0.07122196,0.2,0.871282634,286.9332984,,,,,,,,,,13,,19.7619697,2.38E-09,-8.622642
,,,,,1,doi.org/10.1021/acsami.6b16304,peo3e+5,[Cu]OCC[Au],[Cu]OCC[Au],,,,,,0.923163504,0.38898,,,,,,300000,,300000,,,44.02238095,,,,,,,,,,,,,,,,,,,,,,,,,,,,,,,,,,,,,,,,,,,,,,,LITFSI,O=S(=O)([N-]S(=O)(=O)C(F)(F)F)C(F)(F)F.[Li+],0.076836496,0.21102,0.932130403,286.9332984,,,,,,,Al-LLZTO,0.4,,,,120.4113365,0.00943233,-2.025381
,,,,,1,doi.org/10.1021/acsami.6b16304,peo3e+5,[Cu]OCC[Au],[Cu]OCC[Au],,,,,,0.923163504,0.38898,,,,,,300000,,300000,,,44.02238095,,,,,,,,,,,,,,,,,,,,,,,,,,,,,,,,,,,,,,,,,,,,,,,LITFSI,O=S(=O)([N-]S(=O)(=O)C(F)(F)F)C(F)(F)F.[Li+],0.076836496,0.21102,0.932130403,286.9332984,,,,,,,Al-LLZTO,0.4,,,,99.99003684,0.003857394,-2.413706
,,,,,1,doi.org/10.1021/acsami.6b16304,peo3e+5,[Cu]OCC[Au],[Cu]OCC[Au],,,,,,0.923163504,0.38898,,,,,,300000,,300000,,,44.02238095,,,,,,,,,,,,,,,,,,,,,,,,,,,,,,,,,,,,,,,,,,,,,,,LITFSI,O=S(=O)([N-]S(=O)(=O)C(F)(F)F)C(F)(F)F.[Li+],0.076836496,0.21102,0.932130403,286.9332984,,,,,,,Al-LLZTO,0.4,,,,79.94412854,0.00208832,-2.680203
,,,,,1,doi.org/10.1021/acsami.6b16304,peo3e+5,[Cu]OCC[Au],[Cu]OCC[Au],,,,,,0.923163504,0.38898,,,,,,300000,,300000,,,44.02238095,,,,,,,,,,,,,,,,,,,,,,,,,,,,,,,,,,,,,,,,,,,,,,,LITFSI,O=S(=O)([N-]S(=O)(=O)C(F)(F)F)C(F)(F)F.[Li+],0.076836496,0.21102,0.932130403,286.9332984,,,,,,,Al-LLZTO,0.4,,,,60.11523614,0.001072647,-2.969543
,,,,,1,doi.org/10.1021/acsami.6b16304,peo3e+5,[Cu]OCC[Au],[Cu]OCC[Au],,,,,,0.923163504,0.38898,,,,,,300000,,300000,,,44.02238095,,,,,,,,,,,,,,,,,,,,,,,,,,,,,,,,,,,,,,,,,,,,,,,LITFSI,O=S(=O)([N-]S(=O)(=O)C(F)(F)F)C(F)(F)F.[Li+],0.076836496,0.21102,0.932130403,286.9332984,,,,,,,Al-LLZTO,0.4,,,,39.48980861,0.000202818,-3.692893
,,,,,1,doi.org/10.1021/acsami.6b16304,peo3e+5,[Cu]OCC[Au],[Cu]OCC[Au],,,,,,0.923163504,0.38898,,,,,,300000,,300000,,,44.02238095,,,,,,,,,,,,,,,,,,,,,,,,,,,,,,,,,,,,,,,,,,,,,,,LITFSI,O=S(=O)([N-]S(=O)(=O)C(F)(F)F)C(F)(F)F.[Li+],0.076836496,0.21102,0.932130403,286.9332984,,,,,,,Al-LLZTO,0.4,,,,29.7301479,0.000104176,-3.982234
,,,,,1,doi.org/10.1021/acsami.6b16304,peo3e+5,[Cu]OCC[Au],[Cu]OCC[Au],,,,,,0.923163504,0.25932,,,,,,300000,,300000,,,44.02238095,,,,,,,,,,,,,,,,,,,,,,,,,,,,,,,,,,,,,,,,,,,,,,,LITFSI,O=S(=O)([N-]S(=O)(=O)C(F)(F)F)C(F)(F)F.[Li+],0.076836496,0.14068,0.570553651,286.9332984,,,,,,,Al-LLZTO,0.6,,,,120.1580987,0.019355393,-1.713198
,,,,,1,doi.org/10.1021/acsami.6b16304,peo3e+5,[Cu]OCC[Au],[Cu]OCC[Au],,,,,,0.923163504,0.25932,,,,,,300000,,300000,,,44.02238095,,,,,,,,,,,,,,,,,,,,,,,,,,,,,,,,,,,,,,,,,,,,,,,LITFSI,O=S(=O)([N-]S(=O)(=O)C(F)(F)F)C(F)(F)F.[Li+],0.076836496,0.14068,0.570553651,286.9332984,,,,,,,Al-LLZTO,0.6,,,,99.76238983,0.010117565,-1.994924
,,,,,1,doi.org/10.1021/acsami.6b16304,peo3e+5,[Cu]OCC[Au],[Cu]OCC[Au],,,,,,0.923163504,0.25932,,,,,,300000,,300000,,,44.02238095,,,,,,,,,,,,,,,,,,,,,,,,,,,,,,,,,,,,,,,,,,,,,,,LITFSI,O=S(=O)([N-]S(=O)(=O)C(F)(F)F)C(F)(F)F.[Li+],0.076836496,0.14068,0.570553651,286.9332984,,,,,,,Al-LLZTO,0.6,,,,79.74027724,0.005672924,-2.246193
,,,,,1,doi.org/10.1021/acsami.6b16304,peo3e+5,[Cu]OCC[Au],[Cu]OCC[Au],,,,,,0.923163504,0.25932,,,,,,300000,,300000,,,44.02238095,,,,,,,,,,,,,,,,,,,,,,,,,,,,,,,,,,,,,,,,,,,,,,,LITFSI,O=S(=O)([N-]S(=O)(=O)C(F)(F)F)C(F)(F)F.[Li+],0.076836496,0.14068,0.570553651,286.9332984,,,,,,,Al-LLZTO,0.6,,,,59.93363164,0.002162843,-2.664975
,,,,,1,doi.org/10.1021/acsami.6b16304,peo3e+5,[Cu]OCC[Au],[Cu]OCC[Au],,,,,,0.923163504,0.25932,,,,,,300000,,300000,,,44.02238095,,,,,,,,,,,,,,,,,,,,,,,,,,,,,,,,,,,,,,,,,,,,,,,LITFSI,O=S(=O)([N-]S(=O)(=O)C(F)(F)F)C(F)(F)F.[Li+],0.076836496,0.14068,0.570553651,286.9332984,,,,,,,Al-LLZTO,0.6,,,,39.97027169,0.000487323,-3.312183
,,,,,1,doi.org/10.1021/acsami.6b16304,peo3e+5,[Cu]OCC[Au],[Cu]OCC[Au],,,,,,0.923163504,0.25932,,,,,,300000,,300000,,,44.02238095,,,,,,,,,,,,,,,,,,,,,,,,,,,,,,,,,,,,,,,,,,,,,,,LITFSI,O=S(=O)([N-]S(=O)(=O)C(F)(F)F)C(F)(F)F.[Li+],0.076836496,0.14068,0.570553651,286.9332984,,,,,,,Al-LLZTO,0.6,,,,29.7301479,0.000259242,-3.586294
,,,,,1,doi.org/10.1021/acsami.6b16304,peo3e+5,[Cu]OCC[Au],[Cu]OCC[Au],,,,,,0.923163504,0.12966,,,,,,300000,,300000,,,44.02238095,,,,,,,,,,,,,,,,,,,,,,,,,,,,,,,,,,,,,,,,,,,,,,,LITFSI,O=S(=O)([N-]S(=O)(=O)C(F)(F)F)C(F)(F)F.[Li+],0.076836496,0.07034,0.263692191,286.9332984,,,,,,,Al-LLZTO,0.8,,,,119.6525994,0.00208832,-2.680203
,,,,,1,doi.org/10.1021/acsami.6b16304,peo3e+5,[Cu]OCC[Au],[Cu]OCC[Au],,,,,,0.923163504,0.12966,,,,,,300000,,300000,,,44.02238095,,,,,,,,,,,,,,,,,,,,,,,,,,,,,,,,,,,,,,,,,,,,,,,LITFSI,O=S(=O)([N-]S(=O)(=O)C(F)(F)F)C(F)(F)F.[Li+],0.076836496,0.07034,0.263692191,286.9332984,,,,,,,Al-LLZTO,0.8,,,,99.99003684,0.001234159,-2.908629
,,,,,1,doi.org/10.1021/acsami.6b16304,peo3e+5,[Cu]OCC[Au],[Cu]OCC[Au],,,,,,0.923163504,0.12966,,,,,,300000,,300000,,,44.02238095,,,,,,,,,,,,,,,,,,,,,,,,,,,,,,,,,,,,,,,,,,,,,,,LITFSI,O=S(=O)([N-]S(=O)(=O)C(F)(F)F)C(F)(F)F.[Li+],0.076836496,0.07034,0.263692191,286.9332984,,,,,,,Al-LLZTO,0.8,,,,80.14821549,0.000401847,-3.395939
,,,,,1,doi.org/10.1021/acsami.6b16304,peo3e+5,[Cu]OCC[Au],[Cu]OCC[Au],,,,,,0.923163504,0.12966,,,,,,300000,,300000,,,44.02238095,,,,,,,,,,,,,,,,,,,,,,,,,,,,,,,,,,,,,,,,,,,,,,,LITFSI,O=S(=O)([N-]S(=O)(=O)C(F)(F)F)C(F)(F)F.[Li+],0.076836496,0.07034,0.263692191,286.9332984,,,,,,,Al-LLZTO,0.8,,,,59.93363164,0.000135513,-3.86802
,,,,,1,doi.org/10.1021/acsami.6b16304,peo3e+5,[Cu]OCC[Au],[Cu]OCC[Au],,,,,,0.923163504,0.12966,,,,,,300000,,300000,,,44.02238095,,,,,,,,,,,,,,,,,,,,,,,,,,,,,,,,,,,,,,,,,,,,,,,LITFSI,O=S(=O)([N-]S(=O)(=O)C(F)(F)F)C(F)(F)F.[Li+],0.076836496,0.07034,0.263692191,286.9332984,,,,,,,Al-LLZTO,0.8,,,,39.64979906,4.41E-05,-4.35533
,,,,,1,doi.org/10.1021/acsami.6b16304,peo3e+5,[Cu]OCC[Au],[Cu]OCC[Au],,,,,,0.923163504,0.12966,,,,,,300000,,300000,,,44.02238095,,,,,,,,,,,,,,,,,,,,,,,,,,,,,,,,,,,,,,,,,,,,,,,LITFSI,O=S(=O)([N-]S(=O)(=O)C(F)(F)F)C(F)(F)F.[Li+],0.076836496,0.07034,0.263692191,286.9332984,,,,,,,Al-LLZTO,0.8,,,,29.88030303,2.85E-05,-4.545685
,,,,,1,doi.org/10.1016/S0167-2738(00)00329-5,PEO4e6,[Cu]OCC[Au],[Cu]OCC[Au],,,,,,0.88855049,0.69129,,,,,,4000000,,4000000,,,44.02238095,,,,,,,,,,,,,,,,,,,,,,,,,,,,,,,,,,,,,,,,,,,,,,,ClO4,[Li+].[O-][Cl+3]([O-])([O-])[O-],0.11144951,0.20871,2.489127387,105.9645157,,,,,,,TiO2,0.1,,,,96.94800565,0.001996255,-2.699784
,,,,,1,doi.org/10.1016/S0167-2738(00)00329-5,PEO4e6,[Cu]OCC[Au],[Cu]OCC[Au],,,,,,0.88855049,0.69129,,,,,,4000000,,4000000,,,44.02238095,,,,,,,,,,,,,,,,,,,,,,,,,,,,,,,,,,,,,,,,,,,,,,,ClO4,[Li+].[O-][Cl+3]([O-])([O-])[O-],0.11144951,0.20871,2.489127387,105.9645157,,,,,,,TiO2,0.1,,,,87.4039551,0.001481242,-2.829374
,,,,,1,doi.org/10.1016/S0167-2738(00)00329-5,PEO4e6,[Cu]OCC[Au],[Cu]OCC[Au],,,,,,0.88855049,0.69129,,,,,,4000000,,4000000,,,44.02238095,,,,,,,,,,,,,,,,,,,,,,,,,,,,,,,,,,,,,,,,,,,,,,,ClO4,[Li+].[O-][Cl+3]([O-])([O-])[O-],0.11144951,0.20871,2.489127387,105.9645157,,,,,,,TiO2,0.1,,,,78.33977182,0.000975441,-3.010799
,,,,,1,doi.org/10.1016/S0167-2738(00)00329-5,PEO4e6,[Cu]OCC[Au],[Cu]OCC[Au],,,,,,0.88855049,0.69129,,,,,,4000000,,4000000,,,44.02238095,,,,,,,,,,,,,,,,,,,,,,,,,,,,,,,,,,,,,,,,,,,,,,,ClO4,[Li+].[O-][Cl+3]([O-])([O-])[O-],0.11144951,0.20871,2.489127387,105.9645157,,,,,,,TiO2,0.1,,,,67.55401032,0.000605142,-3.218143
,,,,,1,doi.org/10.1016/S0167-2738(00)00329-5,PEO4e6,[Cu]OCC[Au],[Cu]OCC[Au],,,,,,0.88855049,0.69129,,,,,,4000000,,4000000,,,44.02238095,,,,,,,,,,,,,,,,,,,,,,,,,,,,,,,,,,,,,,,,,,,,,,,ClO4,[Li+].[O-][Cl+3]([O-])([O-])[O-],0.11144951,0.20871,2.489127387,105.9645157,,,,,,,TiO2,0.1,,,,58.57226885,0.000353668,-3.451404
,,,,,1,doi.org/10.1016/S0167-2738(00)00329-5,PEO4e6,[Cu]OCC[Au],[Cu]OCC[Au],,,,,,0.88855049,0.69129,,,,,,4000000,,4000000,,,44.02238095,,,,,,,,,,,,,,,,,,,,,,,,,,,,,,,,,,,,,,,,,,,,,,,ClO4,[Li+].[O-][Cl+3]([O-])([O-])[O-],0.11144951,0.20871,2.489127387,105.9645157,,,,,,,TiO2,0.1,,,,48.40023226,0.000153372,-3.814255
,,,,,1,doi.org/10.1016/S0167-2738(00)00329-5,PEO4e6,[Cu]OCC[Au],[Cu]OCC[Au],,,,,,0.88855049,0.69129,,,,,,4000000,,4000000,,,44.02238095,,,,,,,,,,,,,,,,,,,,,,,,,,,,,,,,,,,,,,,,,,,,,,,ClO4,[Li+].[O-][Cl+3]([O-])([O-])[O-],0.11144951,0.20871,2.489127387,105.9645157,,,,,,,TiO2,0.1,,,,39.60890573,6.65E-05,-4.177106
,,,,,1,doi.org/10.1016/S0167-2738(00)00329-5,PEO4e6,[Cu]OCC[Au],[Cu]OCC[Au],,,,,,0.88855049,0.69129,,,,,,4000000,,4000000,,,44.02238095,,,,,,,,,,,,,,,,,,,,,,,,,,,,,,,,,,,,,,,,,,,,,,,ClO4,[Li+].[O-][Cl+3]([O-])([O-])[O-],0.11144951,0.20871,2.489127387,105.9645157,,,,,,,TiO2,0.1,,,,29.09181824,2.34E-05,-4.63067
,,,,,1,doi.org/10.1016/S0167-2738(00)00329-5,PEO4e6,[Cu]OCC[Au],[Cu]OCC[Au],,,,,,0.88855049,0.69129,,,,,,4000000,,4000000,,,44.02238095,,,,,,,,,,,,,,,,,,,,,,,,,,,,,,,,,,,,,,,,,,,,,,,ClO4,[Li+].[O-][Cl+3]([O-])([O-])[O-],0.11144951,0.20871,2.489127387,105.9645157,,,,,,,TiO2,0.1,,,,20.62427677,7.53E-06,-5.12311
,,,,,1,doi.org/10.1016/S0167-2738(00)00329-5,PEO4e6,[Cu]OCC[Au],[Cu]OCC[Au],,,,,,0.88855049,0.69129,,,,,,4000000,,4000000,,,44.02238095,,,,,,,,,,,,,,,,,,,,,,,,,,,,,,,,,,,,,,,,,,,,,,,ClO4,[Li+].[O-][Cl+3]([O-])([O-])[O-],0.11144951,0.20871,2.489127387,105.9645157,,,,,,,Al2O3,0.1,,,,101.3539227,0.001275945,-2.894168
,,,,,1,doi.org/10.1016/S0167-2738(00)00329-5,PEO4e6,[Cu]OCC[Au],[Cu]OCC[Au],,,,,,0.88855049,0.69129,,,,,,4000000,,4000000,,,44.02238095,,,,,,,,,,,,,,,,,,,,,,,,,,,,,,,,,,,,,,,,,,,,,,,ClO4,[Li+].[O-][Cl+3]([O-])([O-])[O-],0.11144951,0.20871,2.489127387,105.9645157,,,,,,,Al2O3,0.1,,,,93.71100517,0.001099099,-2.958963
,,,,,1,doi.org/10.1016/S0167-2738(00)00329-5,PEO4e6,[Cu]OCC[Au],[Cu]OCC[Au],,,,,,0.88855049,0.69129,,,,,,4000000,,4000000,,,44.02238095,,,,,,,,,,,,,,,,,,,,,,,,,,,,,,,,,,,,,,,,,,,,,,,ClO4,[Li+].[O-][Cl+3]([O-])([O-])[O-],0.11144951,0.20871,2.489127387,105.9645157,,,,,,,Al2O3,0.1,,,,83.99285714,0.000723787,-3.140389
,,,,,1,doi.org/10.1016/S0167-2738(00)00329-5,PEO4e6,[Cu]OCC[Au],[Cu]OCC[Au],,,,,,0.88855049,0.69129,,,,,,4000000,,4000000,,,44.02238095,,,,,,,,,,,,,,,,,,,,,,,,,,,,,,,,,,,,,,,,,,,,,,,ClO4,[Li+].[O-][Cl+3]([O-])([O-])[O-],0.11144951,0.20871,2.489127387,105.9645157,,,,,,,Al2O3,0.1,,,,75.09725416,0.000423009,-3.37365
,,,,,1,doi.org/10.1016/S0167-2738(00)00329-5,PEO4e6,[Cu]OCC[Au],[Cu]OCC[Au],,,,,,0.88855049,0.69129,,,,,,4000000,,4000000,,,44.02238095,,,,,,,,,,,,,,,,,,,,,,,,,,,,,,,,,,,,,,,,,,,,,,,ClO4,[Li+].[O-][Cl+3]([O-])([O-])[O-],0.11144951,0.20871,2.489127387,105.9645157,,,,,,,Al2O3,0.1,,,,64.80886365,0.000226054,-3.645788
,,,,,1,doi.org/10.1016/S0167-2738(00)00329-5,PEO4e6,[Cu]OCC[Au],[Cu]OCC[Au],,,,,,0.88855049,0.69129,,,,,,4000000,,4000000,,,44.02238095,,,,,,,,,,,,,,,,,,,,,,,,,,,,,,,,,,,,,,,,,,,,,,,ClO4,[Li+].[O-][Cl+3]([O-])([O-])[O-],0.11144951,0.20871,2.489127387,105.9645157,,,,,,,Al2O3,0.1,,,,55.96939826,0.000101,-3.99568
,,,,,1,doi.org/10.1016/S0167-2738(00)00329-5,PEO4e6,[Cu]OCC[Au],[Cu]OCC[Au],,,,,,0.88855049,0.69129,,,,,,4000000,,4000000,,,44.02238095,,,,,,,,,,,,,,,,,,,,,,,,,,,,,,,,,,,,,,,,,,,,,,,ClO4,[Li+].[O-][Cl+3]([O-])([O-])[O-],0.11144951,0.20871,2.489127387,105.9645157,,,,,,,Al2O3,0.1,,,,46.49435091,5.08E-05,-4.293737
,,,,,1,doi.org/10.1016/S0167-2738(00)00329-5,PEO4e6,[Cu]OCC[Au],[Cu]OCC[Au],,,,,,0.88855049,0.69129,,,,,,4000000,,4000000,,,44.02238095,,,,,,,,,,,,,,,,,,,,,,,,,,,,,,,,,,,,,,,,,,,,,,,ClO4,[Li+].[O-][Cl+3]([O-])([O-])[O-],0.11144951,0.20871,2.489127387,105.9645157,,,,,,,Al2O3,0.1,,,,34.26043597,1.41E-05,-4.850972
,,,,,1,doi.org/10.1016/S0167-2738(00)00329-5,PEO4e6,[Cu]OCC[Au],[Cu]OCC[Au],,,,,,0.88855049,0.69129,,,,,,4000000,,4000000,,,44.02238095,,,,,,,,,,,,,,,,,,,,,,,,,,,,,,,,,,,,,,,,,,,,,,,ClO4,[Li+].[O-][Cl+3]([O-])([O-])[O-],0.11144951,0.20871,2.489127387,105.9645157,,,,,,,Al2O3,0.1,,,,23.39363565,4.40E-06,-5.356371
,,,,,1,doi.org/10.1016/S0167-2738(00)00329-5,PEO4e6,[Cu]OCC[Au],[Cu]OCC[Au],,,,,,0.88855049,0.7681,,,,,,4000000,,4000000,,,44.02238095,,,,,,,,,,,,,,,,,,,,,,,,,,,,,,,,,,,,,,,,,,,,,,,ClO4,[Li+].[O-][Cl+3]([O-])([O-])[O-],0.11144951,0.2319,2.849197312,105.9645157,,,,,,,,,,,,97.67511183,0.000570086,-3.24406
,,,,,1,doi.org/10.1016/S0167-2738(00)00329-5,PEO4e6,[Cu]OCC[Au],[Cu]OCC[Au],,,,,,0.88855049,0.7681,,,,,,4000000,,4000000,,,44.02238095,,,,,,,,,,,,,,,,,,,,,,,,,,,,,,,,,,,,,,,,,,,,,,,ClO4,[Li+].[O-][Cl+3]([O-])([O-])[O-],0.11144951,0.2319,2.849197312,105.9645157,,,,,,,,,,,,90.5301375,0.000386788,-3.412527
,,,,,1,doi.org/10.1016/S0167-2738(00)00329-5,PEO4e6,[Cu]OCC[Au],[Cu]OCC[Au],,,,,,0.88855049,0.7681,,,,,,4000000,,4000000,,,44.02238095,,,,,,,,,,,,,,,,,,,,,,,,,,,,,,,,,,,,,,,,,,,,,,,ClO4,[Li+].[O-][Cl+3]([O-])([O-])[O-],0.11144951,0.2319,2.849197312,105.9645157,,,,,,,,,,,,80.64569714,0.000239955,-3.61987
,,,,,1,doi.org/10.1016/S0167-2738(00)00329-5,PEO4e6,[Cu]OCC[Au],[Cu]OCC[Au],,,,,,0.88855049,0.7681,,,,,,4000000,,4000000,,,44.02238095,,,,,,,,,,,,,,,,,,,,,,,,,,,,,,,,,,,,,,,,,,,,,,,ClO4,[Li+].[O-][Cl+3]([O-])([O-])[O-],0.11144951,0.2319,2.849197312,105.9645157,,,,,,,,,,,,70.97035954,7.49E-05,-4.12527
,,,,,1,doi.org/10.1016/S0167-2738(00)00329-5,PEO4e6,[Cu]OCC[Au],[Cu]OCC[Au],,,,,,0.88855049,0.7681,,,,,,4000000,,4000000,,,44.02238095,,,,,,,,,,,,,,,,,,,,,,,,,,,,,,,,,,,,,,,,,,,,,,,ClO4,[Li+].[O-][Cl+3]([O-])([O-])[O-],0.11144951,0.2319,2.849197312,105.9645157,,,,,,,,,,,,60.03617611,1.18E-05,-4.928726
,,,,,1,doi.org/10.1016/S0167-2738(00)00329-5,PEO4e6,[Cu]OCC[Au],[Cu]OCC[Au],,,,,,0.88855049,0.7681,,,,,,4000000,,4000000,,,44.02238095,,,,,,,,,,,,,,,,,,,,,,,,,,,,,,,,,,,,,,,,,,,,,,,ClO4,[Li+].[O-][Cl+3]([O-])([O-])[O-],0.11144951,0.2319,2.849197312,105.9645157,,,,,,,,,,,,51.16268413,2.73E-06,-5.563715
,,,,,1,doi.org/10.1016/S0167-2738(00)00329-5,PEO4e6,[Cu]OCC[Au],[Cu]OCC[Au],,,,,,0.88855049,0.7681,,,,,,4000000,,4000000,,,44.02238095,,,,,,,,,,,,,,,,,,,,,,,,,,,,,,,,,,,,,,,,,,,,,,,ClO4,[Li+].[O-][Cl+3]([O-])([O-])[O-],0.11144951,0.2319,2.849197312,105.9645157,,,,,,,,,,,,40.12800635,4.56E-07,-6.341253
,,,,,1,doi.org/10.1016/S0167-2738(00)00329-5,PEO4e6,[Cu]OCC[Au],[Cu]OCC[Au],,,,,,0.88855049,0.7681,,,,,,4000000,,4000000,,,44.02238095,,,,,,,,,,,,,,,,,,,,,,,,,,,,,,,,,,,,,,,,,,,,,,,ClO4,[Li+].[O-][Cl+3]([O-])([O-])[O-],0.11144951,0.2319,2.849197312,105.9645157,,,,,,,,,,,,30.55074543,6.96E-08,-7.157667
,,,,,1,doi.org/10.1016/S0167-2738(00)00329-5,PEO4e6,[Cu]OCC[Au],[Cu]OCC[Au],,,,,,0.952412138,0.67968,,,,,,4000000,,4000000,,,44.02238095,,,,,,,,,,,,,,,,,,,,,,,,,,,,,,,,,,,,,,,,,,,,,,,Lithium Trifluoromethanesulfonate (Lithium triflate),O=S(=O)([O-])C(F)(F)F.[Li+],0.047587862,0.12032,0.876955429,155.9680291,,,,,,,g-LiAlO2,0.2,,,,90,0.0009,-3.045757491
,,,,,1,doi.org/10.1016/S0167-2738(00)00329-5,PEO4e6,[Cu]OCC[Au],[Cu]OCC[Au],,,,,,0.952412138,0.67968,,,,,,4000000,,4000000,,,44.02238095,,,,,,,,,,,,,,,,,,,,,,,,,,,,,,,,,,,,,,,,,,,,,,,Lithium Trifluoromethanesulfonate (Lithium triflate),O=S(=O)([O-])C(F)(F)F.[Li+],0.047587862,0.12032,0.876955429,155.9680291,,,,,,,g-LiAlO2,0.2,,,,30,2.90E-06,-5.537602002
,,,,,1,doi.org/10.1016/S0167-2738(00)00329-5,PEO4e6,[Cu]OCC[Au],[Cu]OCC[Au],,,,,,0.952579879,0.72312,,,,,,4000000,,4000000,,,44.02238095,,,,,,,,,,,,,,,,,,,,,,,,,,,,,,,,,,,,,,,,,,,,,,,BF4,F[B-](F)(F)F.[Li+],0.047420121,0.07688,0.885808704,94.01892283,,,,,,,g-LiAlO2,0.2,,,,90,0.0006,-3.22184875
,,,,,1,doi.org/10.1016/S0167-2738(00)00329-5,PEO4e6,[Cu]OCC[Au],[Cu]OCC[Au],,,,,,0.952579879,0.72312,,,,,,4000000,,4000000,,,44.02238095,,,,,,,,,,,,,,,,,,,,,,,,,,,,,,,,,,,,,,,,,,,,,,,BF4,F[B-](F)(F)F.[Li+],0.047420121,0.07688,0.885808704,94.01892283,,,,,,,g-LiAlO2,0.2,,,,30,3.00E-07,-6.522878745
,,,,,1,doi.org/10.1149/1.1391824,PEO600000,[Cu]OCC[Au],[Cu]OCC[Au],,,,,,0.88855049,0.7573466,,,,,,600000,,600000,,13621,44.02238095,,,,,,,,,,,,,,,,,,,,,,,,,,,,,,,,,,,,,,,,,,,,,,,ClO4,[Li+].[O-][Cl+3]([O-])([O-])[O-],0.11144951,0.2286534,2.797484162,105.9645157,,,,,,,BaTiO3,0.014,900,,,114.9883372,0.005494814,-2.260047
,,,,,1,doi.org/10.1149/1.1391824,PEO600000,[Cu]OCC[Au],[Cu]OCC[Au],,,,,,0.88855049,0.7573466,,,,,,600000,,600000,,13621,44.02238095,,,,,,,,,,,,,,,,,,,,,,,,,,,,,,,,,,,,,,,,,,,,,,,ClO4,[Li+].[O-][Cl+3]([O-])([O-])[O-],0.11144951,0.2286534,2.797484162,105.9645157,,,,,,,BaTiO3,0.014,900,,,100.2802858,0.00345945,-2.460993
,,,,,1,doi.org/10.1149/1.1391824,PEO600000,[Cu]OCC[Au],[Cu]OCC[Au],,,,,,0.88855049,0.7573466,,,,,,600000,,600000,,13621,44.02238095,,,,,,,,,,,,,,,,,,,,,,,,,,,,,,,,,,,,,,,,,,,,,,,ClO4,[Li+].[O-][Cl+3]([O-])([O-])[O-],0.11144951,0.2286534,2.797484162,105.9645157,,,,,,,BaTiO3,0.014,900,,,84.82258646,0.002062628,-2.685579
,,,,,1,doi.org/10.1149/1.1391824,PEO600000,[Cu]OCC[Au],[Cu]OCC[Au],,,,,,0.88855049,0.7573466,,,,,,600000,,600000,,13621,44.02238095,,,,,,,,,,,,,,,,,,,,,,,,,,,,,,,,,,,,,,,,,,,,,,,ClO4,[Li+].[O-][Cl+3]([O-])([O-])[O-],0.11144951,0.2286534,2.797484162,105.9645157,,,,,,,BaTiO3,0.014,900,,,70.3150957,0.001102943,-2.957447
,,,,,1,doi.org/10.1149/1.1391824,PEO600000,[Cu]OCC[Au],[Cu]OCC[Au],,,,,,0.88855049,0.7573466,,,,,,600000,,600000,,13621,44.02238095,,,,,,,,,,,,,,,,,,,,,,,,,,,,,,,,,,,,,,,,,,,,,,,ClO4,[Li+].[O-][Cl+3]([O-])([O-])[O-],0.11144951,0.2286534,2.797484162,105.9645157,,,,,,,BaTiO3,0.014,900,,,55.40202523,0.000474376,-3.323877
,,,,,1,doi.org/10.1149/1.1391824,PEO600000,[Cu]OCC[Au],[Cu]OCC[Au],,,,,,0.88855049,0.7573466,,,,,,600000,,600000,,13621,44.02238095,,,,,,,,,,,,,,,,,,,,,,,,,,,,,,,,,,,,,,,,,,,,,,,ClO4,[Li+].[O-][Cl+3]([O-])([O-])[O-],0.11144951,0.2286534,2.797484162,105.9645157,,,,,,,BaTiO3,0.014,900,,,40.10082307,9.78E-05,-4.009456
,,,,,1,doi.org/10.1149/1.1391824,PEO600000,[Cu]OCC[Au],[Cu]OCC[Au],,,,,,0.88855049,0.7573466,,,,,,600000,,600000,,13621,44.02238095,,,,,,,,,,,,,,,,,,,,,,,,,,,,,,,,,,,,,,,,,,,,,,,ClO4,[Li+].[O-][Cl+3]([O-])([O-])[O-],0.11144951,0.2286534,2.797484162,105.9645157,,,,,,,BaTiO3,0.014,900,,,24.68870366,8.45E-06,-5.073286
,,,,,1,doi.org/10.1149/1.1391824,PEO600000,[Cu]OCC[Au],[Cu]OCC[Au],,,,,,0.88855049,0.7389122,,,,,,600000,,600000,,13621,44.02238095,,,,,,,,,,,,,,,,,,,,,,,,,,,,,,,,,,,,,,,,,,,,,,,ClO4,[Li+].[O-][Cl+3]([O-])([O-])[O-],0.11144951,0.2230878,2.709838582,105.9645157,,,,,,,BaTiO3,0.038,900,,,114.9883372,0.003652986,-2.437352
,,,,,1,doi.org/10.1149/1.1391824,PEO600000,[Cu]OCC[Au],[Cu]OCC[Au],,,,,,0.88855049,0.7389122,,,,,,600000,,600000,,13621,44.02238095,,,,,,,,,,,,,,,,,,,,,,,,,,,,,,,,,,,,,,,,,,,,,,,ClO4,[Li+].[O-][Cl+3]([O-])([O-])[O-],0.11144951,0.2230878,2.709838582,105.9645157,,,,,,,BaTiO3,0.038,900,,,100.2802858,0.002782557,-2.555556
,,,,,1,doi.org/10.1149/1.1391824,PEO600000,[Cu]OCC[Au],[Cu]OCC[Au],,,,,,0.88855049,0.7389122,,,,,,600000,,600000,,13621,44.02238095,,,,,,,,,,,,,,,,,,,,,,,,,,,,,,,,,,,,,,,,,,,,,,,ClO4,[Li+].[O-][Cl+3]([O-])([O-])[O-],0.11144951,0.2230878,2.709838582,105.9645157,,,,,,,BaTiO3,0.038,900,,,84.82258646,0.001571148,-2.803783
,,,,,1,doi.org/10.1149/1.1391824,PEO600000,[Cu]OCC[Au],[Cu]OCC[Au],,,,,,0.88855049,0.7389122,,,,,,600000,,600000,,13621,44.02238095,,,,,,,,,,,,,,,,,,,,,,,,,,,,,,,,,,,,,,,,,,,,,,,ClO4,[Li+].[O-][Cl+3]([O-])([O-])[O-],0.11144951,0.2230878,2.709838582,105.9645157,,,,,,,BaTiO3,0.038,900,,,70.03691607,0.00081758,-3.08747
,,,,,1,doi.org/10.1149/1.1391824,PEO600000,[Cu]OCC[Au],[Cu]OCC[Au],,,,,,0.88855049,0.7389122,,,,,,600000,,600000,,13621,44.02238095,,,,,,,,,,,,,,,,,,,,,,,,,,,,,,,,,,,,,,,,,,,,,,,ClO4,[Li+].[O-][Cl+3]([O-])([O-])[O-],0.11144951,0.2230878,2.709838582,105.9645157,,,,,,,BaTiO3,0.038,900,,,55.14746902,0.00029866,-3.524823
,,,,,1,doi.org/10.1149/1.1391824,PEO600000,[Cu]OCC[Au],[Cu]OCC[Au],,,,,,0.88855049,0.7389122,,,,,,600000,,600000,,13621,44.02238095,,,,,,,,,,,,,,,,,,,,,,,,,,,,,,,,,,,,,,,,,,,,,,,ClO4,[Li+].[O-][Cl+3]([O-])([O-])[O-],0.11144951,0.2230878,2.709838582,105.9645157,,,,,,,BaTiO3,0.038,900,,,40.33247367,5.83E-05,-4.234043
,,,,,1,doi.org/10.1149/1.1391824,PEO600000,[Cu]OCC[Au],[Cu]OCC[Au],,,,,,0.88855049,0.7389122,,,,,,600000,,600000,,13621,44.02238095,,,,,,,,,,,,,,,,,,,,,,,,,,,,,,,,,,,,,,,,,,,,,,,ClO4,[Li+].[O-][Cl+3]([O-])([O-])[O-],0.11144951,0.2230878,2.709838582,105.9645157,,,,,,,BaTiO3,0.038,900,,,25.10799436,4.52E-06,-5.345154
,,,,,1,doi.org/10.1149/1.1391824,PEO600000,[Cu]OCC[Au],[Cu]OCC[Au],,,,,,0.88855049,0.729695,,,,,,600000,,600000,,13621,44.02238095,,,,,,,,,,,,,,,,,,,,,,,,,,,,,,,,,,,,,,,,,,,,,,,ClO4,[Li+].[O-][Cl+3]([O-])([O-])[O-],0.11144951,0.220305,2.666485014,105.9645157,,,,,,,BaTiO3,0.05,900,,,115.3442004,0.002178016,-2.661939
,,,,,1,doi.org/10.1149/1.1391824,PEO600000,[Cu]OCC[Au],[Cu]OCC[Au],,,,,,0.88855049,0.729695,,,,,,600000,,600000,,13621,44.02238095,,,,,,,,,,,,,,,,,,,,,,,,,,,,,,,,,,,,,,,,,,,,,,,ClO4,[Li+].[O-][Cl+3]([O-])([O-])[O-],0.11144951,0.220305,2.666485014,105.9645157,,,,,,,BaTiO3,0.05,900,,,100.2802858,0.001659044,-2.780142
,,,,,1,doi.org/10.1149/1.1391824,PEO600000,[Cu]OCC[Au],[Cu]OCC[Au],,,,,,0.88855049,0.729695,,,,,,600000,,600000,,13621,44.02238095,,,,,,,,,,,,,,,,,,,,,,,,,,,,,,,,,,,,,,,,,,,,,,,ClO4,[Li+].[O-][Cl+3]([O-])([O-])[O-],0.11144951,0.220305,2.666485014,105.9645157,,,,,,,BaTiO3,0.05,900,,,85.12526288,0.001133376,-2.945626
,,,,,1,doi.org/10.1149/1.1391824,PEO600000,[Cu]OCC[Au],[Cu]OCC[Au],,,,,,0.88855049,0.729695,,,,,,600000,,600000,,13621,44.02238095,,,,,,,,,,,,,,,,,,,,,,,,,,,,,,,,,,,,,,,,,,,,,,,ClO4,[Li+].[O-][Cl+3]([O-])([O-])[O-],0.11144951,0.220305,2.666485014,105.9645157,,,,,,,BaTiO3,0.05,900,,,69.75918667,0.000573938,-3.241135
,,,,,1,doi.org/10.1149/1.1391824,PEO600000,[Cu]OCC[Au],[Cu]OCC[Au],,,,,,0.88855049,0.729695,,,,,,600000,,600000,,13621,44.02238095,,,,,,,,,,,,,,,,,,,,,,,,,,,,,,,,,,,,,,,,,,,,,,,ClO4,[Li+].[O-][Cl+3]([O-])([O-])[O-],0.11144951,0.220305,2.666485014,105.9645157,,,,,,,BaTiO3,0.05,900,,,55.40202523,0.000215443,-3.666667
,,,,,1,doi.org/10.1149/1.1391824,PEO600000,[Cu]OCC[Au],[Cu]OCC[Au],,,,,,0.88855049,0.729695,,,,,,600000,,600000,,13621,44.02238095,,,,,,,,,,,,,,,,,,,,,,,,,,,,,,,,,,,,,,,,,,,,,,,ClO4,[Li+].[O-][Cl+3]([O-])([O-])[O-],0.11144951,0.220305,2.666485014,105.9645157,,,,,,,BaTiO3,0.05,900,,,39.86941659,4.21E-05,-4.375887
,,,,,1,doi.org/10.1149/1.1391824,PEO600000,[Cu]OCC[Au],[Cu]OCC[Au],,,,,,0.88855049,0.729695,,,,,,600000,,600000,,13621,44.02238095,,,,,,,,,,,,,,,,,,,,,,,,,,,,,,,,,,,,,,,,,,,,,,,ClO4,[Li+].[O-][Cl+3]([O-])([O-])[O-],0.11144951,0.220305,2.666485014,105.9645157,,,,,,,BaTiO3,0.05,900,,,25.31808272,3.44E-06,-5.463357
,,,,,1,doi.org/10.1149/1.1391824,PEO600000,[Cu]OCC[Au],[Cu]OCC[Au],,,,,,0.88855049,0.7627233,,,,,,600000,,600000,,13621,44.02238095,,,,,,,,,,,,,,,,,,,,,,,,,,,,,,,,,,,,,,,,,,,,,,,ClO4,[Li+].[O-][Cl+3]([O-])([O-])[O-],0.11144951,0.2302767,2.823286207,105.9645157,,,,,,,BaTiO3,0.007,900,,,114.9883372,0.002859335,-2.543735
,,,,,1,doi.org/10.1149/1.1391824,PEO600000,[Cu]OCC[Au],[Cu]OCC[Au],,,,,,0.88855049,0.7627233,,,,,,600000,,600000,,13621,44.02238095,,,,,,,,,,,,,,,,,,,,,,,,,,,,,,,,,,,,,,,,,,,,,,,ClO4,[Li+].[O-][Cl+3]([O-])([O-])[O-],0.11144951,0.2302767,2.823286207,105.9645157,,,,,,,BaTiO3,0.007,900,,,100.2802858,0.002007243,-2.6974
,,,,,1,doi.org/10.1149/1.1391824,PEO600000,[Cu]OCC[Au],[Cu]OCC[Au],,,,,,0.88855049,0.7627233,,,,,,600000,,600000,,13621,44.02238095,,,,,,,,,,,,,,,,,,,,,,,,,,,,,,,,,,,,,,,,,,,,,,,ClO4,[Li+].[O-][Cl+3]([O-])([O-])[O-],0.11144951,0.2302767,2.823286207,105.9645157,,,,,,,BaTiO3,0.007,900,,,85.12526288,0.000989172,-3.004728
,,,,,1,doi.org/10.1149/1.1391824,PEO600000,[Cu]OCC[Au],[Cu]OCC[Au],,,,,,0.88855049,0.7627233,,,,,,600000,,600000,,13621,44.02238095,,,,,,,,,,,,,,,,,,,,,,,,,,,,,,,,,,,,,,,,,,,,,,,ClO4,[Li+].[O-][Cl+3]([O-])([O-])[O-],0.11144951,0.2302767,2.823286207,105.9645157,,,,,,,BaTiO3,0.007,900,,,70.03691607,0.000437182,-3.359338
,,,,,1,doi.org/10.1149/1.1391824,PEO600000,[Cu]OCC[Au],[Cu]OCC[Au],,,,,,0.88855049,0.7627233,,,,,,600000,,600000,,13621,44.02238095,,,,,,,,,,,,,,,,,,,,,,,,,,,,,,,,,,,,,,,,,,,,,,,ClO4,[Li+].[O-][Cl+3]([O-])([O-])[O-],0.11144951,0.2302767,2.823286207,105.9645157,,,,,,,BaTiO3,0.007,900,,,55.40202523,0.000151241,-3.820331
,,,,,1,doi.org/10.1149/1.1391824,PEO600000,[Cu]OCC[Au],[Cu]OCC[Au],,,,,,0.88855049,0.7627233,,,,,,600000,,600000,,13621,44.02238095,,,,,,,,,,,,,,,,,,,,,,,,,,,,,,,,,,,,,,,,,,,,,,,ClO4,[Li+].[O-][Cl+3]([O-])([O-])[O-],0.11144951,0.2302767,2.823286207,105.9645157,,,,,,,BaTiO3,0.007,900,,,39.86941659,2.80E-05,-4.553191
,,,,,1,doi.org/10.1149/1.1391824,PEO600000,[Cu]OCC[Au],[Cu]OCC[Au],,,,,,0.88855049,0.7627233,,,,,,600000,,600000,,13621,44.02238095,,,,,,,,,,,,,,,,,,,,,,,,,,,,,,,,,,,,,,,,,,,,,,,ClO4,[Li+].[O-][Cl+3]([O-])([O-])[O-],0.11144951,0.2302767,2.823286207,105.9645157,,,,,,,BaTiO3,0.007,900,,,25.10799436,2.55E-06,-5.593381
,,,,,1,doi.org/10.1149/1.1391824,PEO600000,[Cu]OCC[Au],[Cu]OCC[Au],,,,,,0.88855049,0.7104925,,,,,,600000,,600000,,13621,44.02238095,,,,,,,,,,,,,,,,,,,,,,,,,,,,,,,,,,,,,,,,,,,,,,,ClO4,[Li+].[O-][Cl+3]([O-])([O-])[O-],0.11144951,0.2145075,2.577151687,105.9645157,,,,,,,BaTiO3,0.075,900,,,115.3442004,0.003188203,-2.496454
,,,,,1,doi.org/10.1149/1.1391824,PEO600000,[Cu]OCC[Au],[Cu]OCC[Au],,,,,,0.88855049,0.7104925,,,,,,600000,,600000,,13621,44.02238095,,,,,,,,,,,,,,,,,,,,,,,,,,,,,,,,,,,,,,,,,,,,,,,ClO4,[Li+].[O-][Cl+3]([O-])([O-])[O-],0.11144951,0.2145075,2.577151687,105.9645157,,,,,,,BaTiO3,0.075,900,,,99.95147315,0.0016145,-2.791962
,,,,,1,doi.org/10.1149/1.1391824,PEO600000,[Cu]OCC[Au],[Cu]OCC[Au],,,,,,0.88855049,0.7104925,,,,,,600000,,600000,,13621,44.02238095,,,,,,,,,,,,,,,,,,,,,,,,,,,,,,,,,,,,,,,,,,,,,,,ClO4,[Li+].[O-][Cl+3]([O-])([O-])[O-],0.11144951,0.2145075,2.577151687,105.9645157,,,,,,,BaTiO3,0.075,900,,,85.12526288,0.000840137,-3.07565
,,,,,1,doi.org/10.1149/1.1391824,PEO600000,[Cu]OCC[Au],[Cu]OCC[Au],,,,,,0.88855049,0.7104925,,,,,,600000,,600000,,13621,44.02238095,,,,,,,,,,,,,,,,,,,,,,,,,,,,,,,,,,,,,,,,,,,,,,,ClO4,[Li+].[O-][Cl+3]([O-])([O-])[O-],0.11144951,0.2145075,2.577151687,105.9645157,,,,,,,BaTiO3,0.075,900,,,69.75918667,0.00029866,-3.524823
,,,,,1,doi.org/10.1149/1.1391824,PEO600000,[Cu]OCC[Au],[Cu]OCC[Au],,,,,,0.88855049,0.7104925,,,,,,600000,,600000,,13621,44.02238095,,,,,,,,,,,,,,,,,,,,,,,,,,,,,,,,,,,,,,,,,,,,,,,ClO4,[Li+].[O-][Cl+3]([O-])([O-])[O-],0.11144951,0.2145075,2.577151687,105.9645157,,,,,,,BaTiO3,0.075,900,,,55.14746902,8.78E-05,-4.056738
,,,,,1,doi.org/10.1149/1.1391824,PEO600000,[Cu]OCC[Au],[Cu]OCC[Au],,,,,,0.88855049,0.7104925,,,,,,600000,,600000,,13621,44.02238095,,,,,,,,,,,,,,,,,,,,,,,,,,,,,,,,,,,,,,,,,,,,,,,ClO4,[Li+].[O-][Cl+3]([O-])([O-])[O-],0.11144951,0.2145075,2.577151687,105.9645157,,,,,,,BaTiO3,0.075,900,,,40.33247367,2.51E-05,-4.600473
,,,,,1,doi.org/10.1149/1.1391824,PEO600000,[Cu]OCC[Au],[Cu]OCC[Au],,,,,,0.88855049,0.7104925,,,,,,600000,,600000,,13621,44.02238095,,,,,,,,,,,,,,,,,,,,,,,,,,,,,,,,,,,,,,,,,,,,,,,ClO4,[Li+].[O-][Cl+3]([O-])([O-])[O-],0.11144951,0.2145075,2.577151687,105.9645157,,,,,,,BaTiO3,0.075,900,,,25.10799436,2.11E-06,-5.676123
,,,,,1,doi.org/10.1149/1.1391824,PEO600000,[Cu]OCC[Au],[Cu]OCC[Au],,,,,,0.88855049,0.69129,,,,,,600000,,600000,,13621,44.02238095,,,,,,,,,,,,,,,,,,,,,,,,,,,,,,,,,,,,,,,,,,,,,,,ClO4,[Li+].[O-][Cl+3]([O-])([O-])[O-],0.11144951,0.20871,2.489127387,105.9645157,,,,,,,BaTiO3,0.1,900,,,115.3442004,0.001371248,-2.862884
,,,,,1,doi.org/10.1149/1.1391824,PEO600000,[Cu]OCC[Au],[Cu]OCC[Au],,,,,,0.88855049,0.69129,,,,,,600000,,600000,,13621,44.02238095,,,,,,,,,,,,,,,,,,,,,,,,,,,,,,,,,,,,,,,,,,,,,,,ClO4,[Li+].[O-][Cl+3]([O-])([O-])[O-],0.11144951,0.20871,2.489127387,105.9645157,,,,,,,BaTiO3,0.1,900,,,100.2802858,0.000774264,-3.111111
,,,,,1,doi.org/10.1149/1.1391824,PEO600000,[Cu]OCC[Au],[Cu]OCC[Au],,,,,,0.88855049,0.69129,,,,,,600000,,600000,,13621,44.02238095,,,,,,,,,,,,,,,,,,,,,,,,,,,,,,,,,,,,,,,,,,,,,,,ClO4,[Li+].[O-][Cl+3]([O-])([O-])[O-],0.11144951,0.20871,2.489127387,105.9645157,,,,,,,BaTiO3,0.1,900,,,85.42832301,0.00041402,-3.382979
