Repository: zjurillpolymer/SPE_prediction

# SPE Prediction

Polymer electrolyte conductivity prediction using graph neural networks.

## Data

Data from [ChemPropPred](https://github.com/learningmatter-mit/Chem-prop-pred) — polymer electrolyte conductivity measurements including SMILES, conductivity (log S/cm), molecular weight, salt concentration, and temperature.

- `data/clean_train_data.csv` — cleaned training data
- `data/PolymerElectrolyteData.csv` — full raw dataset
- `data/PolyInfo_8salts.csv` / `data/polyinfo_5salts_4conc.csv` — PolyInfo polymer database with salt additives

File: data/PolymerElectrolyteData.csv (part 29 of 154)
Notes,Compound Notebook Name,Date Copied to Master Database,Data Recorded By,Seshadri Group,Oyaizu Group,DOI,Solvent 1 (S1),S1 SMILES,S1 SMILES 1,S1 SMILES 2,S1 SMILES 3,S1 Big SMILES,S1 End Group 1,S1 End Group 2,S1 Mol %,S1 Weight %,S1 SMILES 1 Mol %,S1 SMILES 2 Mol %,S1 SMILES 3 Mol %,S1 Molar Ratio,S1 Weight Ratio,S1 Mw,S1 Mn,S1 Mn or Mw,S1 Mw/Mn,S1 DOP,S1 Molar Mass (g/mol),S1 Type,S1 Block Mol Weight,Solvent 2 (S2),S2 SMILES,S2 SMILES 1,S2 SMILES 2,S2 Mol %,S2 Weight %,S2 SMILES 1 Mol %,S2 SMILES 2 Mol %,S2 Molar Ratio,S2 Weight Ratio,S2 Mw,S2 Mn,S2 Mn or Mw,S2 Mw/Mn,S2 DOP,S2 Molar Mass (g/mol),S2 Type,Solvent 3 (S3),S3 SMILES,S3 SMILES 1,S3 Mol %,S3 Weight %,S3 Molar Ratio,S3 Weight Ratio,S3 Mw,S3 Mn,S3 Mn or Mw,S3 Mw/Mn,S3 DOP,S3 Molar Mass (g/mol),S3 Type,Solvent 4 (S4),S4 SMILES,S4 Mol %,S4 Weight %,S4 Molar Ratio,S4 Weight Ratio,S4 Mw,S4 Mn,S4 Mn or Mw,S4 Mw/Mn,S4 DOP,S4 Molar Mass (g/mol),S4 Type,Salt 1,Salt1 SMILES,Salt1 Mol %,Salt1 Weight %,Salt1 Molality (mol salt/kg polymer),Salt1 Molar Mass (g/mol),Salt 2,Salt2 SMILES,Salt2 Mol %,Salt2 Weight %,Salt2 Molality (mol salt/kg polymer),Salt2 Molar Mass (g/mol),Inorganic Material 1 (IM1),IM1 Weight %,IM1 Particle Size (nm),Tg (oC),Heating Rate (K/min),Temperature (oC),Conductivity (S/cm),log Conductivity (S/cm)
,,,,,1,doi.org/10.1149/1.1391824,PEO600000,[Cu]OCC[Au],[Cu]OCC[Au],,,,,,0.88855049,0.69129,,,,,,600000,,600000,,13621,44.02238095,,,,,,,,,,,,,,,,,,,,,,,,,,,,,,,,,,,,,,,,,,,,,,,ClO4,[Li+].[O-][Cl+3]([O-])([O-])[O-],0.11144951,0.20871,2.489127387,105.9645157,,,,,,,BaTiO3,0.1,900,,,70.03691607,0.00017807,-3.749409
,,,,,1,doi.org/10.1149/1.1391824,PEO600000,[Cu]OCC[Au],[Cu]OCC[Au],,,,,,0.88855049,0.69129,,,,,,600000,,600000,,13621,44.02238095,,,,,,,,,,,,,,,,,,,,,,,,,,,,,,,,,,,,,,,,,,,,,,,ClO4,[Li+].[O-][Cl+3]([O-])([O-])[O-],0.11144951,0.20871,2.489127387,105.9645157,,,,,,,BaTiO3,0.1,900,,,55.14746902,5.09E-05,-4.293144
,,,,,1,doi.org/10.1149/1.1391824,PEO600000,[Cu]OCC[Au],[Cu]OCC[Au],,,,,,0.88855049,0.69129,,,,,,600000,,600000,,13621,44.02238095,,,,,,,,,,,,,,,,,,,,,,,,,,,,,,,,,,,,,,,,,,,,,,,ClO4,[Li+].[O-][Cl+3]([O-])([O-])[O-],0.11144951,0.20871,2.489127387,105.9645157,,,,,,,BaTiO3,0.1,900,,,39.63835176,9.42E-06,-5.026005
,,,,,1,doi.org/10.1149/1.1391824,PEO600000,[Cu]OCC[Au],[Cu]OCC[Au],,,,,,0.88855049,0.69129,,,,,,600000,,600000,,13621,44.02238095,,,,,,,,,,,,,,,,,,,,,,,,,,,,,,,,,,,,,,,,,,,,,,,ClO4,[Li+].[O-][Cl+3]([O-])([O-])[O-],0.11144951,0.20871,2.489127387,105.9645157,,,,,,,BaTiO3,0.1,900,,,24.89820155,8.36E-07,-6.078014
,,,,,1,doi.org/10.1149/1.1391824,PEO600000,[Cu]OCC[Au],[Cu]OCC[Au],,,,,,0.88855049,0.729695,,,,,,600000,,600000,,13621,44.02238095,,,,,,,,,,,,,,,,,,,,,,,,,,,,,,,,,,,,,,,,,,,,,,,ClO4,[Li+].[O-][Cl+3]([O-])([O-])[O-],0.11144951,0.220305,2.666485014,105.9645157,,,,,,,BaTiO3,0.05,1800,,,115.5033434,0.004296591,-2.366876
,,,,,1,doi.org/10.1149/1.1391824,PEO600000,[Cu]OCC[Au],[Cu]OCC[Au],,,,,,0.88855049,0.729695,,,,,,600000,,600000,,13621,44.02238095,,,,,,,,,,,,,,,,,,,,,,,,,,,,,,,,,,,,,,,,,,,,,,,ClO4,[Li+].[O-][Cl+3]([O-])([O-])[O-],0.11144951,0.220305,2.666485014,105.9645157,,,,,,,BaTiO3,0.05,1800,,,100.1290436,0.002466232,-2.607966
,,,,,1,doi.org/10.1149/1.1391824,PEO600000,[Cu]OCC[Au],[Cu]OCC[Au],,,,,,0.88855049,0.729695,,,,,,600000,,600000,,13621,44.02238095,,,,,,,,,,,,,,,,,,,,,,,,,,,,,,,,,,,,,,,,,,,,,,,ClO4,[Li+].[O-][Cl+3]([O-])([O-])[O-],0.11144951,0.220305,2.666485014,105.9645157,,,,,,,BaTiO3,0.05,1800,,,85.38975363,0.001285331,-2.890985
,,,,,1,doi.org/10.1149/1.1391824,PEO600000,[Cu]OCC[Au],[Cu]OCC[Au],,,,,,0.88855049,0.729695,,,,,,600000,,600000,,13621,44.02238095,,,,,,,,,,,,,,,,,,,,,,,,,,,,,,,,,,,,,,,,,,,,,,,ClO4,[Li+].[O-][Cl+3]([O-])([O-])[O-],0.11144951,0.220305,2.666485014,105.9645157,,,,,,,BaTiO3,0.05,1800,,,70.29339091,0.000608229,-3.215933
,,,,,1,doi.org/10.1149/1.1391824,PEO600000,[Cu]OCC[Au],[Cu]OCC[Au],,,,,,0.88855049,0.729695,,,,,,600000,,600000,,13621,44.02238095,,,,,,,,,,,,,,,,,,,,,,,,,,,,,,,,,,,,,,,,,,,,,,,ClO4,[Li+].[O-][Cl+3]([O-])([O-])[O-],0.11144951,0.220305,2.666485014,105.9645157,,,,,,,BaTiO3,0.05,1800,,,55.0682704,0.000231622,-3.63522
,,,,,1,doi.org/10.1149/1.1391824,PEO600000,[Cu]OCC[Au],[Cu]OCC[Au],,,,,,0.88855049,0.729695,,,,,,600000,,600000,,13621,44.02238095,,,,,,,,,,,,,,,,,,,,,,,,,,,,,,,,,,,,,,,,,,,,,,,ClO4,[Li+].[O-][Cl+3]([O-])([O-])[O-],0.11144951,0.220305,2.666485014,105.9645157,,,,,,,BaTiO3,0.05,1800,,,40.72575668,6.29E-05,-4.201258
,,,,,1,doi.org/10.1149/1.1391824,PEO600000,[Cu]OCC[Au],[Cu]OCC[Au],,,,,,0.88855049,0.729695,,,,,,600000,,600000,,13621,44.02238095,,,,,,,,,,,,,,,,,,,,,,,,,,,,,,,,,,,,,,,,,,,,,,,ClO4,[Li+].[O-][Cl+3]([O-])([O-])[O-],0.11144951,0.220305,2.666485014,105.9645157,,,,,,,BaTiO3,0.05,1800,,,24.79146284,9.12E-06,-5.039832
,,,,,1,doi.org/10.1149/1.1391824,PEO600000,[Cu]OCC[Au],[Cu]OCC[Au],,,,,,0.88855049,0.7573466,,,,,,600000,,600000,,13621,44.02238095,,,,,,,,,,,,,,,,,,,,,,,,,,,,,,,,,,,,,,,,,,,,,,,ClO4,[Li+].[O-][Cl+3]([O-])([O-])[O-],0.11144951,0.2286534,2.797484162,105.9645157,,,,,,,BaTiO3,0.014,1800,,,115.5033434,0.003808141,-2.419287
,,,,,1,doi.org/10.1149/1.1391824,PEO600000,[Cu]OCC[Au],[Cu]OCC[Au],,,,,,0.88855049,0.7573466,,,,,,600000,,600000,,13621,44.02238095,,,,,,,,,,,,,,,,,,,,,,,,,,,,,,,,,,,,,,,,,,,,,,,ClO4,[Li+].[O-][Cl+3]([O-])([O-])[O-],0.11144951,0.2286534,2.797484162,105.9645157,,,,,,,BaTiO3,0.014,1800,,,100.709029,0.00208285,-2.681342
,,,,,1,doi.org/10.1149/1.1391824,PEO600000,[Cu]OCC[Au],[Cu]OCC[Au],,,,,,0.88855049,0.7573466,,,,,,600000,,600000,,13621,44.02238095,,,,,,,,,,,,,,,,,,,,,,,,,,,,,,,,,,,,,,,,,,,,,,,ClO4,[Li+].[O-][Cl+3]([O-])([O-])[O-],0.11144951,0.2286534,2.797484162,105.9645157,,,,,,,BaTiO3,0.014,1800,,,85.65708127,0.001112044,-2.953878
,,,,,1,doi.org/10.1149/1.1391824,PEO600000,[Cu]OCC[Au],[Cu]OCC[Au],,,,,,0.88855049,0.7573466,,,,,,600000,,600000,,13621,44.02238095,,,,,,,,,,,,,,,,,,,,,,,,,,,,,,,,,,,,,,,,,,,,,,,ClO4,[Li+].[O-][Cl+3]([O-])([O-])[O-],0.11144951,0.2286534,2.797484162,105.9645157,,,,,,,BaTiO3,0.014,1800,,,70.04845863,0.000489471,-3.310273
,,,,,1,doi.org/10.1149/1.1391824,PEO600000,[Cu]OCC[Au],[Cu]OCC[Au],,,,,,0.88855049,0.7573466,,,,,,600000,,600000,,13621,44.02238095,,,,,,,,,,,,,,,,,,,,,,,,,,,,,,,,,,,,,,,,,,,,,,,ClO4,[Li+].[O-][Cl+3]([O-])([O-])[O-],0.11144951,0.2286534,2.797484162,105.9645157,,,,,,,BaTiO3,0.014,1800,,,55.51659633,0.000186397,-3.72956
,,,,,1,doi.org/10.1149/1.1391824,PEO600000,[Cu]OCC[Au],[Cu]OCC[Au],,,,,,0.88855049,0.7573466,,,,,,600000,,600000,,13621,44.02238095,,,,,,,,,,,,,,,,,,,,,,,,,,,,,,,,,,,,,,,,,,,,,,,ClO4,[Li+].[O-][Cl+3]([O-])([O-])[O-],0.11144951,0.2286534,2.797484162,105.9645157,,,,,,,BaTiO3,0.014,1800,,,40.52116973,4.07E-05,-4.389937
,,,,,1,doi.org/10.1149/1.1391824,PEO600000,[Cu]OCC[Au],[Cu]OCC[Au],,,,,,0.88855049,0.7573466,,,,,,600000,,600000,,13621,44.02238095,,,,,,,,,,,,,,,,,,,,,,,,,,,,,,,,,,,,,,,,,,,,,,,ClO4,[Li+].[O-][Cl+3]([O-])([O-])[O-],0.11144951,0.2286534,2.797484162,105.9645157,,,,,,,BaTiO3,0.014,1800,,,24.79146284,3.23E-06,-5.490566
,,,,,1,doi.org/10.1149/1.1391824,PEO600000,[Cu]OCC[Au],[Cu]OCC[Au],,,,,,0.88855049,0.7104925,,,,,,600000,,600000,,13621,44.02238095,,,,,,,,,,,,,,,,,,,,,,,,,,,,,,,,,,,,,,,,,,,,,,,ClO4,[Li+].[O-][Cl+3]([O-])([O-])[O-],0.11144951,0.2145075,2.577151687,105.9645157,,,,,,,BaTiO3,0.075,1800,,,115.1897118,0.001937367,-2.712788
,,,,,1,doi.org/10.1149/1.1391824,PEO600000,[Cu]OCC[Au],[Cu]OCC[Au],,,,,,0.88855049,0.7104925,,,,,,600000,,600000,,13621,44.02238095,,,,,,,,,,,,,,,,,,,,,,,,,,,,,,,,,,,,,,,,,,,,,,,ClO4,[Li+].[O-][Cl+3]([O-])([O-])[O-],0.11144951,0.2145075,2.577151687,105.9645157,,,,,,,BaTiO3,0.075,1800,,,100.4188112,0.001224757,-2.91195
,,,,,1,doi.org/10.1149/1.1391824,PEO600000,[Cu]OCC[Au],[Cu]OCC[Au],,,,,,0.88855049,0.7104925,,,,,,600000,,600000,,13621,44.02238095,,,,,,,,,,,,,,,,,,,,,,,,,,,,,,,,,,,,,,,,,,,,,,,ClO4,[Li+].[O-][Cl+3]([O-])([O-])[O-],0.11144951,0.2145075,2.577151687,105.9645157,,,,,,,BaTiO3,0.075,1800,,,85.38975363,0.001085523,-2.964361
,,,,,1,doi.org/10.1149/1.1391824,PEO600000,[Cu]OCC[Au],[Cu]OCC[Au],,,,,,0.88855049,0.7104925,,,,,,600000,,600000,,13621,44.02238095,,,,,,,,,,,,,,,,,,,,,,,,,,,,,,,,,,,,,,,,,,,,,,,ClO4,[Li+].[O-][Cl+3]([O-])([O-])[O-],0.11144951,0.2145075,2.577151687,105.9645157,,,,,,,BaTiO3,0.075,1800,,,70.29339091,0.000455283,-3.341719
,,,,,1,doi.org/10.1149/1.1391824,PEO600000,[Cu]OCC[Au],[Cu]OCC[Au],,,,,,0.88855049,0.7104925,,,,,,600000,,600000,,13621,44.02238095,,,,,,,,,,,,,,,,,,,,,,,,,,,,,,,,,,,,,,,,,,,,,,,ClO4,[Li+].[O-][Cl+3]([O-])([O-])[O-],0.11144951,0.2145075,2.577151687,105.9645157,,,,,,,BaTiO3,0.075,1800,,,55.51659633,0.000157422,-3.802935
,,,,,1,doi.org/10.1149/1.1391824,PEO600000,[Cu]OCC[Au],[Cu]OCC[Au],,,,,,0.88855049,0.7104925,,,,,,600000,,600000,,13621,44.02238095,,,,,,,,,,,,,,,,,,,,,,,,,,,,,,,,,,,,,,,,,,,,,,,ClO4,[Li+].[O-][Cl+3]([O-])([O-])[O-],0.11144951,0.2145075,2.577151687,105.9645157,,,,,,,BaTiO3,0.075,1800,,,40.52116973,3.28E-05,-4.484277
,,,,,1,doi.org/10.1149/1.1391824,PEO600000,[Cu]OCC[Au],[Cu]OCC[Au],,,,,,0.88855049,0.7104925,,,,,,600000,,600000,,13621,44.02238095,,,,,,,,,,,,,,,,,,,,,,,,,,,,,,,,,,,,,,,,,,,,,,,ClO4,[Li+].[O-][Cl+3]([O-])([O-])[O-],0.11144951,0.2145075,2.577151687,105.9645157,,,,,,,BaTiO3,0.075,1800,,,24.60711476,3.01E-06,-5.522013
,,,,,1,doi.org/10.1149/1.1391824,PEO600000,[Cu]OCC[Au],[Cu]OCC[Au],,,,,,0.88855049,0.69129,,,,,,600000,,600000,,13621,44.02238095,,,,,,,,,,,,,,,,,,,,,,,,,,,,,,,,,,,,,,,,,,,,,,,ClO4,[Li+].[O-][Cl+3]([O-])([O-])[O-],0.11144951,0.20871,2.489127387,105.9645157,,,,,,,BaTiO3,0.1,1800,,,115.8174819,0.002466232,-2.607966
,,,,,1,doi.org/10.1149/1.1391824,PEO600000,[Cu]OCC[Au],[Cu]OCC[Au],,,,,,0.88855049,0.69129,,,,,,600000,,600000,,13621,44.02238095,,,,,,,,,,,,,,,,,,,,,,,,,,,,,,,,,,,,,,,,,,,,,,,ClO4,[Li+].[O-][Cl+3]([O-])([O-])[O-],0.11144951,0.20871,2.489127387,105.9645157,,,,,,,BaTiO3,0.1,1800,,,100.1290436,0.00138185,-2.859539
,,,,,1,doi.org/10.1149/1.1391824,PEO600000,[Cu]OCC[Au],[Cu]OCC[Au],,,,,,0.88855049,0.69129,,,,,,600000,,600000,,13621,44.02238095,,,,,,,,,,,,,,,,,,,,,,,,,,,,,,,,,,,,,,,,,,,,,,,ClO4,[Li+].[O-][Cl+3]([O-])([O-])[O-],0.11144951,0.20871,2.489127387,105.9645157,,,,,,,BaTiO3,0.1,1800,,,85.38975363,0.0007558,-3.121593
,,,,,1,doi.org/10.1149/1.1391824,PEO600000,[Cu]OCC[Au],[Cu]OCC[Au],,,,,,0.88855049,0.69129,,,,,,600000,,600000,,13621,44.02238095,,,,,,,,,,,,,,,,,,,,,,,,,,,,,,,,,,,,,,,,,,,,,,,ClO4,[Li+].[O-][Cl+3]([O-])([O-])[O-],0.11144951,0.20871,2.489127387,105.9645157,,,,,,,BaTiO3,0.1,1800,,,69.80387545,0.000349122,-3.457023
,,,,,1,doi.org/10.1149/1.1391824,PEO600000,[Cu]OCC[Au],[Cu]OCC[Au],,,,,,0.88855049,0.69129,,,,,,600000,,600000,,13621,44.02238095,,,,,,,,,,,,,,,,,,,,,,,,,,,,,,,,,,,,,,,,,,,,,,,ClO4,[Li+].[O-][Cl+3]([O-])([O-])[O-],0.11144951,0.20871,2.489127387,105.9645157,,,,,,,BaTiO3,0.1,1800,,,55.0682704,0.000115026,-3.939203
,,,,,1,doi.org/10.1149/1.1391824,PEO600000,[Cu]OCC[Au],[Cu]OCC[Au],,,,,,0.88855049,0.69129,,,,,,600000,,600000,,13621,44.02238095,,,,,,,,,,,,,,,,,,,,,,,,,,,,,,,,,,,,,,,,,,,,,,,ClO4,[Li+].[O-][Cl+3]([O-])([O-])[O-],0.11144951,0.20871,2.489127387,105.9645157,,,,,,,BaTiO3,0.1,1800,,,40.52116973,1.63E-05,-4.78826
,,,,,1,doi.org/10.1149/1.1391824,PEO600000,[Cu]OCC[Au],[Cu]OCC[Au],,,,,,0.88855049,0.69129,,,,,,600000,,600000,,13621,44.02238095,,,,,,,,,,,,,,,,,,,,,,,,,,,,,,,,,,,,,,,,,,,,,,,ClO4,[Li+].[O-][Cl+3]([O-])([O-])[O-],0.11144951,0.20871,2.489127387,105.9645157,,,,,,,BaTiO3,0.1,1800,,,24.97603934,6.90E-07,-6.161426
,,,,,1,doi.org/10.1149/1.1391824,PEO600000,[Cu]OCC[Au],[Cu]OCC[Au],,,,,,0.88855049,0.7681,,,,,,600000,,600000,,13621,44.02238095,,,,,,,,,,,,,,,,,,,,,,,,,,,,,,,,,,,,,,,,,,,,,,,ClO4,[Li+].[O-][Cl+3]([O-])([O-])[O-],0.11144951,0.2319,2.849197312,105.9645157,,,,,,,,,,,,115.8174819,0.001846065,-2.733753
,,,,,1,doi.org/10.1149/1.1391824,PEO600000,[Cu]OCC[Au],[Cu]OCC[Au],,,,,,0.88855049,0.7681,,,,,,600000,,600000,,13621,44.02238095,,,,,,,,,,,,,,,,,,,,,,,,,,,,,,,,,,,,,,,,,,,,,,,ClO4,[Li+].[O-][Cl+3]([O-])([O-])[O-],0.11144951,0.2319,2.849197312,105.9645157,,,,,,,,,,,,99.83972525,0.001139211,-2.943396
,,,,,1,doi.org/10.1149/1.1391824,PEO600000,[Cu]OCC[Au],[Cu]OCC[Au],,,,,,0.88855049,0.7681,,,,,,600000,,600000,,13621,44.02238095,,,,,,,,,,,,,,,,,,,,,,,,,,,,,,,,,,,,,,,,,,,,,,,ClO4,[Li+].[O-][Cl+3]([O-])([O-])[O-],0.11144951,0.2319,2.849197312,105.9645157,,,,,,,,,,,,85.12282404,0.000593725,-3.226415
,,,,,1,doi.org/10.1149/1.1391824,PEO600000,[Cu]OCC[Au],[Cu]OCC[Au],,,,,,0.88855049,0.7681,,,,,,600000,,600000,,13621,44.02238095,,,,,,,,,,,,,,,,,,,,,,,,,,,,,,,,,,,,,,,,,,,,,,,ClO4,[Li+].[O-][Cl+3]([O-])([O-])[O-],0.11144951,0.2319,2.849197312,105.9645157,,,,,,,,,,,,69.80387545,0.000249015,-3.603774
,,,,,1,doi.org/10.1149/1.1391824,PEO600000,[Cu]OCC[Au],[Cu]OCC[Au],,,,,,0.88855049,0.7681,,,,,,600000,,600000,,13621,44.02238095,,,,,,,,,,,,,,,,,,,,,,,,,,,,,,,,,,,,,,,,,,,,,,,ClO4,[Li+].[O-][Cl+3]([O-])([O-])[O-],0.11144951,0.2319,2.849197312,105.9645157,,,,,,,,,,,,55.0682704,7.27E-05,-4.138365
,,,,,1,doi.org/10.1149/1.1391824,PEO600000,[Cu]OCC[Au],[Cu]OCC[Au],,,,,,0.88855049,0.7681,,,,,,600000,,600000,,13621,44.02238095,,,,,,,,,,,,,,,,,,,,,,,,,,,,,,,,,,,,,,,,,,,,,,,ClO4,[Li+].[O-][Cl+3]([O-])([O-])[O-],0.11144951,0.2319,2.849197312,105.9645157,,,,,,,,,,,,40.52116973,7.00E-06,-5.155136
,,,,,1,doi.org/10.1149/1.1391824,PEO600000,[Cu]OCC[Au],[Cu]OCC[Au],,,,,,0.88855049,0.7681,,,,,,600000,,600000,,13621,44.02238095,,,,,,,,,,,,,,,,,,,,,,,,,,,,,,,,,,,,,,,,,,,,,,,ClO4,[Li+].[O-][Cl+3]([O-])([O-])[O-],0.11144951,0.2319,2.849197312,105.9645157,,,,,,,,,,,,24.79146284,3.59E-07,-6.444444
,,,,,1,doi.org/10.1149/1.1391824,PEO600000,[Cu]OCC[Au],[Cu]OCC[Au],,,,,,0.88855049,0.69129,,,,,,600000,,600000,,13621,44.02238095,,,,,,,,,,,,,,,,,,,,,,,,,,,,,,,,,,,,,,,,,,,,,,,ClO4,[Li+].[O-][Cl+3]([O-])([O-])[O-],0.11144951,0.20871,2.489127387,105.9645157,,,,,,,LiTaO3,0.1,20000,,,115.3958245,0.003806922,-2.419426
,,,,,1,doi.org/10.1149/1.1391824,PEO600000,[Cu]OCC[Au],[Cu]OCC[Au],,,,,,0.88855049,0.69129,,,,,,600000,,600000,,13621,44.02238095,,,,,,,,,,,,,,,,,,,,,,,,,,,,,,,,,,,,,,,,,,,,,,,ClO4,[Li+].[O-][Cl+3]([O-])([O-])[O-],0.11144951,0.20871,2.489127387,105.9645157,,,,,,,LiTaO3,0.1,20000,,,100.748728,0.002232472,-2.651214
,,,,,1,doi.org/10.1149/1.1391824,PEO600000,[Cu]OCC[Au],[Cu]OCC[Au],,,,,,0.88855049,0.69129,,,,,,600000,,600000,,13621,44.02238095,,,,,,,,,,,,,,,,,,,,,,,,,,,,,,,,,,,,,,,,,,,,,,,ClO4,[Li+].[O-][Cl+3]([O-])([O-])[O-],0.11144951,0.20871,2.489127387,105.9645157,,,,,,,LiTaO3,0.1,20000,,,85.46664347,0.001213068,-2.916115
,,,,,1,doi.org/10.1149/1.1391824,PEO600000,[Cu]OCC[Au],[Cu]OCC[Au],,,,,,0.88855049,0.69129,,,,,,600000,,600000,,13621,44.02238095,,,,,,,,,,,,,,,,,,,,,,,,,,,,,,,,,,,,,,,,,,,,,,,ClO4,[Li+].[O-][Cl+3]([O-])([O-])[O-],0.11144951,0.20871,2.489127387,105.9645157,,,,,,,LiTaO3,0.1,20000,,,70.60589756,0.000595435,-3.225166
,,,,,1,doi.org/10.1149/1.1391824,PEO600000,[Cu]OCC[Au],[Cu]OCC[Au],,,,,,0.88855049,0.69129,,,,,,600000,,600000,,13621,44.02238095,,,,,,,,,,,,,,,,,,,,,,,,,,,,,,,,,,,,,,,,,,,,,,,ClO4,[Li+].[O-][Cl+3]([O-])([O-])[O-],0.11144951,0.20871,2.489127387,105.9645157,,,,,,,LiTaO3,0.1,20000,,,55.26455901,0.000199628,-3.699779
,,,,,1,doi.org/10.1149/1.1391824,PEO600000,[Cu]OCC[Au],[Cu]OCC[Au],,,,,,0.88855049,0.69129,,,,,,600000,,600000,,13621,44.02238095,,,,,,,,,,,,,,,,,,,,,,,,,,,,,,,,,,,,,,,,,,,,,,,ClO4,[Li+].[O-][Cl+3]([O-])([O-])[O-],0.11144951,0.20871,2.489127387,105.9645157,,,,,,,LiTaO3,0.1,20000,,,39.93968485,3.92E-05,-4.406181
,,,,,1,doi.org/10.1149/1.1391824,PEO600000,[Cu]OCC[Au],[Cu]OCC[Au],,,,,,0.88855049,0.69129,,,,,,600000,,600000,,13621,44.02238095,,,,,,,,,,,,,,,,,,,,,,,,,,,,,,,,,,,,,,,,,,,,,,,ClO4,[Li+].[O-][Cl+3]([O-])([O-])[O-],0.11144951,0.20871,2.489127387,105.9645157,,,,,,,LiTaO3,0.1,20000,,,25.19884797,6.30E-06,-5.200883
,,,,,1,doi.org/10.1149/1.1391824,PEO600000,[Cu]OCC[Au],[Cu]OCC[Au],,,,,,0.88855049,0.69129,,,,,,600000,,600000,,13621,44.02238095,,,,,,,,,,,,,,,,,,,,,,,,,,,,,,,,,,,,,,,,,,,,,,,ClO4,[Li+].[O-][Cl+3]([O-])([O-])[O-],0.11144951,0.20871,2.489127387,105.9645157,,,,,,,TiO2,0.1,1000,,,116.7287477,0.002666859,-2.574
,,,,,1,doi.org/10.1149/1.1391824,PEO600000,[Cu]OCC[Au],[Cu]OCC[Au],,,,,,0.88855049,0.69129,,,,,,600000,,600000,,13621,44.02238095,,,,,,,,,,,,,,,,,,,,,,,,,,,,,,,,,,,,,,,,,,,,,,,ClO4,[Li+].[O-][Cl+3]([O-])([O-])[O-],0.11144951,0.20871,2.489127387,105.9645157,,,,,,,TiO2,0.1,1000,,,100.5420777,0.001448772,-2.839
,,,,,1,doi.org/10.1149/1.1391824,PEO600000,[Cu]OCC[Au],[Cu]OCC[Au],,,,,,0.88855049,0.69129,,,,,,600000,,600000,,13621,44.02238095,,,,,,,,,,,,,,,,,,,,,,,,,,,,,,,,,,,,,,,,,,,,,,,ClO4,[Li+].[O-][Cl+3]([O-])([O-])[O-],0.11144951,0.20871,2.489127387,105.9645157,,,,,,,TiO2,0.1,1000,,,85.19587544,0.000711214,-3.148
,,,,,1,doi.org/10.1149/1.1391824,PEO600000,[Cu]OCC[Au],[Cu]OCC[Au],,,,,,0.88855049,0.69129,,,,,,600000,,600000,,13621,44.02238095,,,,,,,,,,,,,,,,,,,,,,,,,,,,,,,,,,,,,,,,,,,,,,,ClO4,[Li+].[O-][Cl+3]([O-])([O-])[O-],0.11144951,0.20871,2.489127387,105.9645157,,,,,,,TiO2,0.1,1000,,,70.37456201,0.000292415,-3.534
,,,,,1,doi.org/10.1149/1.1391824,PEO600000,[Cu]OCC[Au],[Cu]OCC[Au],,,,,,0.88855049,0.69129,,,,,,600000,,600000,,13621,44.02238095,,,,,,,,,,,,,,,,,,,,,,,,,,,,,,,,,,,,,,,,,,,,,,,ClO4,[Li+].[O-][Cl+3]([O-])([O-])[O-],0.11144951,0.20871,2.489127387,105.9645157,,,,,,,TiO2,0.1,1000,,,55.04166393,9.08E-05,-4.042
,,,,,1,doi.org/10.1149/1.1391824,PEO600000,[Cu]OCC[Au],[Cu]OCC[Au],,,,,,0.88855049,0.69129,,,,,,600000,,600000,,13621,44.02238095,,,,,,,,,,,,,,,,,,,,,,,,,,,,,,,,,,,,,,,,,,,,,,,ClO4,[Li+].[O-][Cl+3]([O-])([O-])[O-],0.11144951,0.20871,2.489127387,105.9645157,,,,,,,TiO2,0.1,1000,,,40.23138515,2.19E-05,-4.66
,,,,,1,doi.org/10.1149/1.1391824,PEO600000,[Cu]OCC[Au],[Cu]OCC[Au],,,,,,0.88855049,0.69129,,,,,,600000,,600000,,13621,44.02238095,,,,,,,,,,,,,,,,,,,,,,,,,,,,,,,,,,,,,,,,,,,,,,,ClO4,[Li+].[O-][Cl+3]([O-])([O-])[O-],0.11144951,0.20871,2.489127387,105.9645157,,,,,,,TiO2,0.1,1000,,,25.00146094,3.98E-06,-5.4
,,,,,1,doi.org/10.1149/1.1391824,PEO600000,[Cu]OCC[Au],[Cu]OCC[Au],,,,,,0.88855049,0.69129,,,,,,600000,,600000,,13621,44.02238095,,,,,,,,,,,,,,,,,,,,,,,,,,,,,,,,,,,,,,,,,,,,,,,ClO4,[Li+].[O-][Cl+3]([O-])([O-])[O-],0.11144951,0.20871,2.489127387,105.9645157,,,,,,,g-Al2O3,0.1,1000,,,116.0587969,0.001645644,-2.783664
,,,,,1,doi.org/10.1149/1.1391824,PEO600000,[Cu]OCC[Au],[Cu]OCC[Au],,,,,,0.88855049,0.69129,,,,,,600000,,600000,,13621,44.02238095,,,,,,,,,,,,,,,,,,,,,,,,,,,,,,,,,,,,,,,,,,,,,,,ClO4,[Li+].[O-][Cl+3]([O-])([O-])[O-],0.11144951,0.20871,2.489127387,105.9645157,,,,,,,g-Al2O3,0.1,1000,,,101.0554216,0.000989886,-3.004415
,,,,,1,doi.org/10.1149/1.1391824,PEO600000,[Cu]OCC[Au],[Cu]OCC[Au],,,,,,0.88855049,0.69129,,,,,,600000,,600000,,13621,44.02238095,,,,,,,,,,,,,,,,,,,,,,,,,,,,,,,,,,,,,,,,,,,,,,,ClO4,[Li+].[O-][Cl+3]([O-])([O-])[O-],0.11144951,0.20871,2.489127387,105.9645157,,,,,,,g-Al2O3,0.1,1000,,,85.46664347,0.000537878,-3.269316
,,,,,1,doi.org/10.1149/1.1391824,PEO600000,[Cu]OCC[Au],[Cu]OCC[Au],,,,,,0.88855049,0.69129,,,,,,600000,,600000,,13621,44.02238095,,,,,,,,,,,,,,,,,,,,,,,,,,,,,,,,,,,,,,,,,,,,,,,ClO4,[Li+].[O-][Cl+3]([O-])([O-])[O-],0.11144951,0.20871,2.489127387,105.9645157,,,,,,,g-Al2O3,0.1,1000,,,70.60589756,0.000220989,-3.655629
,,,,,1,doi.org/10.1149/1.1391824,PEO600000,[Cu]OCC[Au],[Cu]OCC[Au],,,,,,0.88855049,0.69129,,,,,,600000,,600000,,13621,44.02238095,,,,,,,,,,,,,,,,,,,,,,,,,,,,,,,,,,,,,,,,,,,,,,,ClO4,[Li+].[O-][Cl+3]([O-])([O-])[O-],0.11144951,0.20871,2.489127387,105.9645157,,,,,,,g-Al2O3,0.1,1000,,,55.50114995,7.41E-05,-4.130243
,,,,,1,doi.org/10.1149/1.1391824,PEO600000,[Cu]OCC[Au],[Cu]OCC[Au],,,,,,0.88855049,0.69129,,,,,,600000,,600000,,13621,44.02238095,,,,,,,,,,,,,,,,,,,,,,,,,,,,,,,,,,,,,,,,,,,,,,,ClO4,[Li+].[O-][Cl+3]([O-])([O-])[O-],0.11144951,0.20871,2.489127387,105.9645157,,,,,,,g-Al2O3,0.1,1000,,,40.15470355,1.35E-05,-4.869757
,,,,,1,doi.org/10.1149/1.1391824,PEO600000,[Cu]OCC[Au],[Cu]OCC[Au],,,,,,0.88855049,0.69129,,,,,,600000,,600000,,13621,44.02238095,,,,,,,,,,,,,,,,,,,,,,,,,,,,,,,,,,,,,,,,,,,,,,,ClO4,[Li+].[O-][Cl+3]([O-])([O-])[O-],0.11144951,0.20871,2.489127387,105.9645157,,,,,,,g-Al2O3,0.1,1000,,,25.19884797,1.12E-06,-5.951435
,,,,,1,doi.org/10.1149/1.1391824,PEO600000,[Cu]OCC[Au],[Cu]OCC[Au],,,,,,0.88855049,0.7681,,,,,,600000,,600000,,13621,44.02238095,,,,,,,,,,,,,,,,,,,,,,,,,,,,,,,,,,,,,,,,,,,,,,,ClO4,[Li+].[O-][Cl+3]([O-])([O-])[O-],0.11144951,0.2319,2.849197312,105.9645157,,,,,,,,,,,,115.7270281,0.00266716,-2.573951
,,,,,1,doi.org/10.1149/1.1391824,PEO600000,[Cu]OCC[Au],[Cu]OCC[Au],,,,,,0.88855049,0.7681,,,,,,600000,,600000,,13621,44.02238095,,,,,,,,,,,,,,,,,,,,,,,,,,,,,,,,,,,,,,,,,,,,,,,ClO4,[Li+].[O-][Cl+3]([O-])([O-])[O-],0.11144951,0.2319,2.849197312,105.9645157,,,,,,,,,,,,100.4426764,0.001524836,-2.816777
,,,,,1,doi.org/10.1149/1.1391824,PEO600000,[Cu]OCC[Au],[Cu]OCC[Au],,,,,,0.88855049,0.7681,,,,,,600000,,600000,,13621,44.02238095,,,,,,,,,,,,,,,,,,,,,,,,,,,,,,,,,,,,,,,,,,,,,,,ClO4,[Li+].[O-][Cl+3]([O-])([O-])[O-],0.11144951,0.2319,2.849197312,105.9645157,,,,,,,,,,,,84.90372023,0.000729684,-3.136865
,,,,,1,doi.org/10.1149/1.1391824,PEO600000,[Cu]OCC[Au],[Cu]OCC[Au],,,,,,0.88855049,0.7681,,,,,,600000,,600000,,13621,44.02238095,,,,,,,,,,,,,,,,,,,,,,,,,,,,,,,,,,,,,,,,,,,,,,,ClO4,[Li+].[O-][Cl+3]([O-])([O-])[O-],0.11144951,0.2319,2.849197312,105.9645157,,,,,,,,,,,,70.08862808,0.000323544,-3.490066
,,,,,1,doi.org/10.1149/1.1391824,PEO600000,[Cu]OCC[Au],[Cu]OCC[Au],,,,,,0.88855049,0.7681,,,,,,600000,,600000,,13621,44.02238095,,,,,,,,,,,,,,,,,,,,,,,,,,,,,,,,,,,,,,,,,,,,,,,ClO4,[Li+].[O-][Cl+3]([O-])([O-])[O-],0.11144951,0.2319,2.849197312,105.9645157,,,,,,,,,,,,55.02841617,0.000105751,-3.975717
,,,,,1,doi.org/10.1149/1.1391824,PEO600000,[Cu]OCC[Au],[Cu]OCC[Au],,,,,,0.88855049,0.7681,,,,,,600000,,600000,,13621,44.02238095,,,,,,,,,,,,,,,,,,,,,,,,,,,,,,,,,,,,,,,,,,,,,,,ClO4,[Li+].[O-][Cl+3]([O-])([O-])[O-],0.11144951,0.2319,2.849197312,105.9645157,,,,,,,,,,,,40.8015353,1.42E-05,-4.847682
,,,,,1,doi.org/10.1149/1.1391824,PEO600000,[Cu]OCC[Au],[Cu]OCC[Au],,,,,,0.88855049,0.7681,,,,,,600000,,600000,,13621,44.02238095,,,,,,,,,,,,,,,,,,,,,,,,,,,,,,,,,,,,,,,,,,,,,,,ClO4,[Li+].[O-][Cl+3]([O-])([O-])[O-],0.11144951,0.2319,2.849197312,105.9645157,,,,,,,,,,,,25.19884797,1.18E-06,-5.92936
,,,,,1,doi.org/10.1149/1.1391824,PEO600000,[Cu]OCC[Au],[Cu]OCC[Au],,,,,,0.88855049,0.7573466,,,,,,600000,,600000,,13621,44.02238095,,,,,,,,,,,,,,,,,,,,,,,,,,,,,,,,,,,,,,,,,,,,,,,ClO4,[Li+].[O-][Cl+3]([O-])([O-])[O-],0.11144951,0.2286534,2.797484162,105.9645157,,,,,,,BaTiO3,0.014,900,,,115.2871581,0.005394299,-2.268065
,,,,,1,doi.org/10.1149/1.1391824,PEO600000,[Cu]OCC[Au],[Cu]OCC[Au],,,,,,0.88855049,0.7573466,,,,,,600000,,600000,,13621,44.02238095,,,,,,,,,,,,,,,,,,,,,,,,,,,,,,,,,,,,,,,,,,,,,,,ClO4,[Li+].[O-][Cl+3]([O-])([O-])[O-],0.11144951,0.2286534,2.797484162,105.9645157,,,,,,,BaTiO3,0.014,900,,,99.79020463,0.00341822,-2.4662
,,,,,1,doi.org/10.1149/1.1391824,PEO600000,[Cu]OCC[Au],[Cu]OCC[Au],,,,,,0.88855049,0.7573466,,,,,,600000,,600000,,13621,44.02238095,,,,,,,,,,,,,,,,,,,,,,,,,,,,,,,,,,,,,,,,,,,,,,,ClO4,[Li+].[O-][Cl+3]([O-])([O-])[O-],0.11144951,0.2286534,2.797484162,105.9645157,,,,,,,BaTiO3,0.014,900,,,84.58708399,0.001998476,-2.699301
,,,,,1,doi.org/10.1149/1.1391824,PEO600000,[Cu]OCC[Au],[Cu]OCC[Au],,,,,,0.88855049,0.7573466,,,,,,600000,,600000,,13621,44.02238095,,,,,,,,,,,,,,,,,,,,,,,,,,,,,,,,,,,,,,,,,,,,,,,ClO4,[Li+].[O-][Cl+3]([O-])([O-])[O-],0.11144951,0.2286534,2.797484162,105.9645157,,,,,,,BaTiO3,0.014,900,,,70.02643421,0.001137481,-2.944056
,,,,,1,doi.org/10.1149/1.1391824,PEO600000,[Cu]OCC[Au],[Cu]OCC[Au],,,,,,0.88855049,0.7573466,,,,,,600000,,600000,,13621,44.02238095,,,,,,,,,,,,,,,,,,,,,,,,,,,,,,,,,,,,,,,,,,,,,,,ClO4,[Li+].[O-][Cl+3]([O-])([O-])[O-],0.11144951,0.2286534,2.797484162,105.9645157,,,,,,,BaTiO3,0.014,900,,,55.09423472,0.000444651,-3.351981
,,,,,1,doi.org/10.1149/1.1391824,PEO600000,[Cu]OCC[Au],[Cu]OCC[Au],,,,,,0.88855049,0.7573466,,,,,,600000,,600000,,13621,44.02238095,,,,,,,,,,,,,,,,,,,,,,,,,,,,,,,,,,,,,,,,,,,,,,,ClO4,[Li+].[O-][Cl+3]([O-])([O-])[O-],0.11144951,0.2286534,2.797484162,105.9645157,,,,,,,BaTiO3,0.014,900,,,40.26104674,0.000101623,-3.993007
,,,,,1,doi.org/10.1149/1.1391824,PEO600000,[Cu]OCC[Au],[Cu]OCC[Au],,,,,,0.88855049,0.7573466,,,,,,600000,,600000,,13621,44.02238095,,,,,,,,,,,,,,,,,,,,,,,,,,,,,,,,,,,,,,,,,,,,,,,ClO4,[Li+].[O-][Cl+3]([O-])([O-])[O-],0.11144951,0.2286534,2.797484162,105.9645157,,,,,,,BaTiO3,0.014,900,,,24.84029386,7.94E-06,-5.100233
,,,,,1,doi.org/10.1149/1.1391824,PEO600000,[Cu]OCC[Au],[Cu]OCC[Au],,,,,,0.88855049,0.729695,,,,,,600000,,600000,,13621,44.02238095,,,,,,,,,,,,,,,,,,,,,,,,,,,,,,,,,,,,,,,,,,,,,,,ClO4,[Li+].[O-][Cl+3]([O-])([O-])[O-],0.11144951,0.220305,2.666485014,105.9645157,,,,,,,BaTiO3,0.05,900,,,114.2374397,0.002684751,-2.571096
,,,,,1,doi.org/10.1149/1.1391824,PEO600000,[Cu]OCC[Au],[Cu]OCC[Au],,,,,,0.88855049,0.729695,,,,,,600000,,600000,,13621,44.02238095,,,,,,,,,,,,,,,,,,,,,,,,,,,,,,,,,,,,,,,,,,,,,,,ClO4,[Li+].[O-][Cl+3]([O-])([O-])[O-],0.11144951,0.220305,2.666485014,105.9645157,,,,,,,BaTiO3,0.05,900,,,99.46697472,0.001894039,-2.722611
,,,,,1,doi.org/10.1149/1.1391824,PEO600000,[Cu]OCC[Au],[Cu]OCC[Au],,,,,,0.88855049,0.729695,,,,,,600000,,600000,,13621,44.02238095,,,,,,,,,,,,,,,,,,,,,,,,,,,,,,,,,,,,,,,,,,,,,,,ClO4,[Li+].[O-][Cl+3]([O-])([O-])[O-],0.11144951,0.220305,2.666485014,105.9645157,,,,,,,BaTiO3,0.05,900,,,84.58708399,0.001300825,-2.885781
,,,,,1,doi.org/10.1149/1.1391824,PEO600000,[Cu]OCC[Au],[Cu]OCC[Au],,,,,,0.88855049,0.729695,,,,,,600000,,600000,,13621,44.02238095,,,,,,,,,,,,,,,,,,,,,,,,,,,,,,,,,,,,,,,,,,,,,,,ClO4,[Li+].[O-][Cl+3]([O-])([O-])[O-],0.11144951,0.220305,2.666485014,105.9645157,,,,,,,BaTiO3,0.05,900,,,69.75271953,0.000781221,-3.107226
,,,,,1,doi.org/10.1149/1.1391824,PEO600000,[Cu]OCC[Au],[Cu]OCC[Au],,,,,,0.88855049,0.729695,,,,,,600000,,600000,,13621,44.02238095,,,,,,,,,,,,,,,,,,,,,,,,,,,,,,,,,,,,,,,,,,,,,,,ClO4,[Li+].[O-][Cl+3]([O-])([O-])[O-],0.11144951,0.220305,2.666485014,105.9645157,,,,,,,BaTiO3,0.05,900,,,55.09423472,0.000193514,-3.713287
,,,,,1,doi.org/10.1149/1.1391824,PEO600000,[Cu]OCC[Au],[Cu]OCC[Au],,,,,,0.88855049,0.729695,,,,,,600000,,600000,,13621,44.02238095,,,,,,,,,,,,,,,,,,,,,,,,,,,,,,,,,,,,,,,,,,,,,,,ClO4,[Li+].[O-][Cl+3]([O-])([O-])[O-],0.11144951,0.220305,2.666485014,105.9645157,,,,,,,BaTiO3,0.05,900,,,40.48968822,1.01E-05,-4.995338
,,,,,1,doi.org/10.1149/1.1391824,PEO600000,[Cu]OCC[Au],[Cu]OCC[Au],,,,,,0.88855049,0.729695,,,,,,600000,,600000,,13621,44.02238095,,,,,,,,,,,,,,,,,,,,,,,,,,,,,,,,,,,,,,,,,,,,,,,ClO4,[Li+].[O-][Cl+3]([O-])([O-])[O-],0.11144951,0.220305,2.666485014,105.9645157,,,,,,,BaTiO3,0.05,900,,,25.25386755,8.79E-07,-6.055944
,,,,,1,doi.org/10.1149/1.1391824,PEO600000,[Cu]OCC[Au],[Cu]OCC[Au],,,,,,0.940966152,0.8688,,,,,,600000,,600000,,13621,44.02238095,,,,,,,,,,,,,,,,,,,,,,,,,,,,,,,,,,,,,,,,,,,,,,,ClO4,[Li+].[O-][Cl+3]([O-])([O-])[O-],0.059033848,0.1312,1.42512699,105.9645157,,,,,,,,,,,,114.2374397,0.002757776,-2.559441
,,,,,1,doi.org/10.1149/1.1391824,PEO600000,[Cu]OCC[Au],[Cu]OCC[Au],,,,,,0.940966152,0.8688,,,,,,600000,,600000,,13621,44.02238095,,,,,,,,,,,,,,,,,,,,,,,,,,,,,,,,,,,,,,,,,,,,,,,ClO4,[Li+].[O-][Cl+3]([O-])([O-])[O-],0.059033848,0.1312,1.42512699,105.9645157,,,,,,,,,,,,99.1443046,0.001843886,-2.734266
,,,,,1,doi.org/10.1149/1.1391824,PEO600000,[Cu]OCC[Au],[Cu]OCC[Au],,,,,,0.940966152,0.8688,,,,,,600000,,600000,,13621,44.02238095,,,,,,,,,,,,,,,,,,,,,,,,,,,,,,,,,,,,,,,,,,,,,,,ClO4,[Li+].[O-][Cl+3]([O-])([O-])[O-],0.059033848,0.1312,1.42512699,105.9645157,,,,,,,,,,,,85.18329153,0.001137481,-2.944056
,,,,,1,doi.org/10.1149/1.1391824,PEO600000,[Cu]OCC[Au],[Cu]OCC[Au],,,,,,0.940966152,0.8688,,,,,,600000,,600000,,13621,44.02238095,,,,,,,,,,,,,,,,,,,,,,,,,,,,,,,,,,,,,,,,,,,,,,,ClO4,[Li+].[O-][Cl+3]([O-])([O-])[O-],0.059033848,0.1312,1.42512699,105.9645157,,,,,,,,,,,,70.57505845,0.000683123,-3.165501
,,,,,1,doi.org/10.1149/1.1391824,PEO600000,[Cu]OCC[Au],[Cu]OCC[Au],,,,,,0.940966152,0.8688,,,,,,600000,,600000,,13621,44.02238095,,,,,,,,,,,,,,,,,,,,,,,,,,,,,,,,,,,,,,,,,,,,,,,ClO4,[Li+].[O-][Cl+3]([O-])([O-])[O-],0.059033848,0.1312,1.42512699,105.9645157,,,,,,,,,,,,56.09964993,0.000183402,-3.736597
,,,,,1,doi.org/10.1149/1.1391824,PEO600000,[Cu]OCC[Au],[Cu]OCC[Au],,,,,,0.940966152,0.8688,,,,,,600000,,600000,,13621,44.02238095,,,,,,,,,,,,,,,,,,,,,,,,,,,,,,,,,,,,,,,,,,,,,,,ClO4,[Li+].[O-][Cl+3]([O-])([O-])[O-],0.059033848,0.1312,1.42512699,105.9645157,,,,,,,,,,,,40.94787478,6.58E-06,-5.181818
,,,,,1,doi.org/10.1149/1.1391824,PEO600000,[Cu]OCC[Au],[Cu]OCC[Au],,,,,,0.940966152,0.8688,,,,,,600000,,600000,,13621,44.02238095,,,,,,,,,,,,,,,,,,,,,,,,,,,,,,,,,,,,,,,,,,,,,,,ClO4,[Li+].[O-][Cl+3]([O-])([O-])[O-],0.059033848,0.1312,1.42512699,105.9645157,,,,,,,,,,,,25.04698177,2.06E-07,-6.685315
,,,,,1,doi.org/10.1149/1.1391824,PEO600000,[Cu]OCC[Au],[Cu]OCC[Au],,,,,,0.88855049,0.7681,,,,,,600000,,600000,,13621,44.02238095,,,,,,,,,,,,,,,,,,,,,,,,,,,,,,,,,,,,,,,,,,,,,,,ClO4,[Li+].[O-][Cl+3]([O-])([O-])[O-],0.11144951,0.2319,2.849197312,105.9645157,,,,,,,,,,,,114.5866648,0.001612349,-2.792541
,,,,,1,doi.org/10.1149/1.1391824,PEO600000,[Cu]OCC[Au],[Cu]OCC[Au],,,,,,0.88855049,0.7681,,,,,,600000,,600000,,13621,44.02238095,,,,,,,,,,,,,,,,,,,,,,,,,,,,,,,,,,,,,,,,,,,,,,,ClO4,[Li+].[O-][Cl+3]([O-])([O-])[O-],0.11144951,0.2319,2.849197312,105.9645157,,,,,,,,,,,,99.79020463,0.001049492,-2.979021
,,,,,1,doi.org/10.1149/1.1391824,PEO600000,[Cu]OCC[Au],[Cu]OCC[Au],,,,,,0.88855049,0.7681,,,,,,600000,,600000,,13621,44.02238095,,,,,,,,,,,,,,,,,,,,,,,,,,,,,,,,,,,,,,,,,,,,,,,ClO4,[Li+].[O-][Cl+3]([O-])([O-])[O-],0.11144951,0.2319,2.849197312,105.9645157,,,,,,,,,,,,84.88500365,0.000551136,-3.258741
,,,,,1,doi.org/10.1149/1.1391824,PEO600000,[Cu]OCC[Au],[Cu]OCC[Au],,,,,,0.88855049,0.7681,,,,,,600000,,600000,,13621,44.02238095,,,,,,,,,,,,,,,,,,,,,,,,,,,,,,,,,,,,,,,,,,,,,,,ClO4,[Li+].[O-][Cl+3]([O-])([O-])[O-],0.11144951,0.2319,2.849197312,105.9645157,,,,,,,,,,,,70.02643421,0.000239857,-3.620047
,,,,,1,doi.org/10.1149/1.1391824,PEO600000,[Cu]OCC[Au],[Cu]OCC[Au],,,,,,0.88855049,0.7681,,,,,,600000,,600000,,13621,44.02238095,,,,,,,,,,,,,,,,,,,,,,,,,,,,,,,,,,,,,,,,,,,,,,,ClO4,[Li+].[O-][Cl+3]([O-])([O-])[O-],0.11144951,0.2319,2.849197312,105.9645157,,,,,,,,,,,,55.09423472,6.79E-05,-4.167832
,,,,,1,doi.org/10.1149/1.1391824,PEO600000,[Cu]OCC[Au],[Cu]OCC[Au],,,,,,0.88855049,0.7681,,,,,,600000,,600000,,13621,44.02238095,,,,,,,,,,,,,,,,,,,,,,,,,,,,,,,,,,,,,,,,,,,,,,,ClO4,[Li+].[O-][Cl+3]([O-])([O-])[O-],0.11144951,0.2319,2.849197312,105.9645157,,,,,,,,,,,,40.48968822,6.76E-06,-5.170163
,,,,,1,doi.org/10.1149/1.1391824,PEO600000,[Cu]OCC[Au],[Cu]OCC[Au],,,,,,0.88855049,0.7681,,,,,,600000,,600000,,13621,44.02238095,,,,,,,,,,,,,,,,,,,,,,,,,,,,,,,,,,,,,,,,,,,,,,,ClO4,[Li+].[O-][Cl+3]([O-])([O-])[O-],0.11144951,0.2319,2.849197312,105.9645157,,,,,,,,,,,,24.63389227,3.72E-07,-6.428904
,,,,,1,doi.org/10.1016/j.ssi.2018.04.006,pol_s39,[Cu]C(C)(C(OCC1=CC=CC=C1)=O)CC(C)(C(=O)OCCOCCOCCOCCOCCOCCOCCOCCOCCOC)CC(C)(C)C(=O)OCCOC(=O)C(C)(C)C(C)(C(OCC1=CC=CC=C1)=O)CC(C)(C(=O)OCCOCCOCCOCCOCCOCCOCCOCCOCCOC)C[Au],[Cu]C(C)(C(OCC1=CC=CC=C1)=O)CC(C)(C(=O)OCCOCCOCCOCCOCCOCCOCCOCCOCCOC)CC(C)(C)C(=O)OCCOC(=O)C(C)(C)C(C)(C(OCC1=CC=CC=C1)=O)CC(C)(C(=O)OCCOCCOCCOCCOCCOCCOCCOCCOCCOC)C[Au],,,,,,,0.632,0.666666667,0.333333333,,,1-Feb,,47830,47830,1.22,,515.283,comb_block,,,,,,,,,,,,,,,,,,,,,,,,,,,,,,,,,,,,,,,,,,,,,,LiTFSI,O=S(=O)([N-]S(=O)(=O)C(F)(F)F)C(F)(F)F.[Li+],,0.368,2.029316515,286.9332984,,,,,,,,,,,,90.10043053,0.000201984,-3.694682676
,,,,,1,doi.org/10.1016/j.ssi.2018.04.006,pol_s39,[Cu]C(C)(C(OCC1=CC=CC=C1)=O)CC(C)(C(=O)OCCOCCOCCOCCOCCOCCOCCOCCOCCOC)CC(C)(C)C(=O)OCCOC(=O)C(C)(C)C(C)(C(OCC1=CC=CC=C1)=O)CC(C)(C(=O)OCCOCCOCCOCCOCCOCCOCCOCCOCCOC)C[Au],[Cu]C(C)(C(OCC1=CC=CC=C1)=O)CC(C)(C(=O)OCCOCCOCCOCCOCCOCCOCCOCCOCCOC)CC(C)(C)C(=O)OCCOC(=O)C(C)(C)C(C)(C(OCC1=CC=CC=C1)=O)CC(C)(C(=O)OCCOCCOCCOCCOCCOCCOCCOCCOCCOC)C[Au],,,,,,,0.632,0.666666667,0.333333333,,,1-Feb,,47830,47830,1.22,,515.283,comb_block,,,,,,,,,,,,,,,,,,,,,,,,,,,,,,,,,,,,,,,,,,,,,,LiTFSI,O=S(=O)([N-]S(=O)(=O)C(F)(F)F)C(F)(F)F.[Li+],,0.368,2.029316515,286.9332984,,,,,,,,,,,,80.08441212,0.000143248,-3.843910806
,,,,,1,doi.org/10.1016/j.ssi.2018.04.006,pol_s39,[Cu]C(C)(C(OCC1=CC=CC=C1)=O)CC(C)(C(=O)OCCOCCOCCOCCOCCOCCOCCOCCOCCOC)CC(C)(C)C(=O)OCCOC(=O)C(C)(C)C(C)(C(OCC1=CC=CC=C1)=O)CC(C)(C(=O)OCCOCCOCCOCCOCCOCCOCCOCCOCCOC)C[Au],[Cu]C(C)(C(OCC1=CC=CC=C1)=O)CC(C)(C(=O)OCCOCCOCCOCCOCCOCCOCCOCCOCCOC)CC(C)(C)C(=O)OCCOC(=O)C(C)(C)C(C)(C(OCC1=CC=CC=C1)=O)CC(C)(C(=O)OCCOCCOCCOCCOCCOCCOCCOCCOCCOC)C[Au],,,,,,,0.632,0.666666667,0.333333333,,,1-Feb,,47830,47830,1.22,,515.283,comb_block,,,,,,,,,,,,,,,,,,,,,,,,,,,,,,,,,,,,,,,,,,,,,,LiTFSI,O=S(=O)([N-]S(=O)(=O)C(F)(F)F)C(F)(F)F.[Li+],,0.368,2.029316515,286.9332984,,,,,,,,,,,,70.13753643,0.000101592,-3.993138937
,,,,,1,doi.org/10.1016/j.ssi.2018.04.006,pol_s39,[Cu]C(C)(C(OCC1=CC=CC=C1)=O)CC(C)(C(=O)OCCOCCOCCOCCOCCOCCOCCOCCOCCOC)CC(C)(C)C(=O)OCCOC(=O)C(C)(C)C(C)(C(OCC1=CC=CC=C1)=O)CC(C)(C(=O)OCCOCCOCCOCCOCCOCCOCCOCCOCCOC)C[Au],[Cu]C(C)(C(OCC1=CC=CC=C1)=O)CC(C)(C(=O)OCCOCCOCCOCCOCCOCCOCCOCCOCCOC)CC(C)(C)C(=O)OCCOC(=O)C(C)(C)C(C)(C(OCC1=CC=CC=C1)=O)CC(C)(C(=O)OCCOCCOCCOCCOCCOCCOCCOCCOCCOC)C[Au],,,,,,,0.632,0.666666667,0.333333333,,,1-Feb,,47830,47830,1.22,,515.283,comb_block,,,,,,,,,,,,,,,,,,,,,,,,,,,,,,,,,,,,,,,,,,,,,,LiTFSI,O=S(=O)([N-]S(=O)(=O)C(F)(F)F)C(F)(F)F.[Li+],,0.368,2.029316515,286.9332984,,,,,,,,,,,,60.07311621,6.95E-05,-4.15780446
,,,,,1,doi.org/10.1016/j.ssi.2018.04.006,pol_s39,[Cu]C(C)(C(OCC1=CC=CC=C1)=O)CC(C)(C(=O)OCCOCCOCCOCCOCCOCCOCCOCCOCCOC)CC(C)(C)C(=O)OCCOC(=O)C(C)(C)C(C)(C(OCC1=CC=CC=C1)=O)CC(C)(C(=O)OCCOCCOCCOCCOCCOCCOCCOCCOCCOC)C[Au],[Cu]C(C)(C(OCC1=CC=CC=C1)=O)CC(C)(C(=O)OCCOCCOCCOCCOCCOCCOCCOCCOCCOC)CC(C)(C)C(=O)OCCOC(=O)C(C)(C)C(C)(C(OCC1=CC=CC=C1)=O)CC(C)(C(=O)OCCOCCOCCOCCOCCOCCOCCOCCOCCOC)C[Au],,,,,,,0.632,0.666666667,0.333333333,,,1-Feb,,47830,47830,1.22,,515.283,comb_block,,,,,,,,,,,,,,,,,,,,,,,,,,,,,,,,,,,,,,,,,,,,,,LiTFSI,O=S(=O)([N-]S(=O)(=O)C(F)(F)F)C(F)(F)F.[Li+],,0.368,2.029316515,286.9332984,,,,,,,,,,,,50.37416622,3.94E-05,-4.404802744
,,,,,1,doi.org/10.1016/j.ssi.2018.04.006,pol_s39,[Cu]C(C)(C(OCC1=CC=CC=C1)=O)CC(C)(C(=O)OCCOCCOCCOCCOCCOCCOCCOCCOCCOC)CC(C)(C)C(=O)OCCOC(=O)C(C)(C)C(C)(C(OCC1=CC=CC=C1)=O)CC(C)(C(=O)OCCOCCOCCOCCOCCOCCOCCOCCOCCOC)C[Au],[Cu]C(C)(C(OCC1=CC=CC=C1)=O)CC(C)(C(=O)OCCOCCOCCOCCOCCOCCOCCOCCOCCOC)CC(C)(C)C(=O)OCCOC(=O)C(C)(C)C(C)(C(OCC1=CC=CC=C1)=O)CC(C)(C(=O)OCCOCCOCCOCCOCCOCCOCCOCCOCCOC)C[Au],,,,,,,0.632,0.666666667,0.333333333,,,1-Feb,,47830,47830,1.22,,515.283,comb_block,,,,,,,,,,,,,,,,,,,,,,,,,,,,,,,,,,,,,,,,,,,,,,LiTFSI,O=S(=O)([N-]S(=O)(=O)C(F)(F)F)C(F)(F)F.[Li+],,0.368,2.029316515,286.9332984,,,,,,,,,,,,40.31120615,2.31E-05,-4.636363636
,,,,,1,doi.org/10.1016/j.ssi.2018.04.006,pol_s39,[Cu]C(C)(C(OCC1=CC=CC=C1)=O)CC(C)(C(=O)OCCOCCOCCOCCOCCOCCOCCOCCOCCOC)CC(C)(C)C(=O)OCCOC(=O)C(C)(C)C(C)(C(OCC1=CC=CC=C1)=O)CC(C)(C(=O)OCCOCCOCCOCCOCCOCCOCCOCCOCCOC)C[Au],[Cu]C(C)(C(OCC1=CC=CC=C1)=O)CC(C)(C(=O)OCCOCCOCCOCCOCCOCCOCCOCCOCCOC)CC(C)(C)C(=O)OCCOC(=O)C(C)(C)C(C)(C(OCC1=CC=CC=C1)=O)CC(C)(C(=O)OCCOCCOCCOCCOCCOCCOCCOCCOCCOC)C[Au],,,,,,,0.632,0.666666667,0.333333333,,,1-Feb,,47830,47830,1.22,,515.283,comb_block,,,,,,,,,,,,,,,,,,,,,,,,,,,,,,,,,,,,,,,,,,,,,,LiTFSI,O=S(=O)([N-]S(=O)(=O)C(F)(F)F)C(F)(F)F.[Li+],,0.368,2.029316515,286.9332984,,,,,,,,,,,,30.24521659,9.96E-06,-5.001715266
,,,,,1,doi.org/10.1016/j.ssi.2018.04.006,pol_s39,[Cu]C(C)(C(OCC1=CC=CC=C1)=O)CC(C)(C(=O)OCCOCCOCCOCCOCCOCCOCCOCCOCCOC)CC(C)(C)C(=O)OCCOC(=O)C(C)(C)C(C)(C(OCC1=CC=CC=C1)=O)CC(C)(C(=O)OCCOCCOCCOCCOCCOCCOCCOCCOCCOC)C[Au],[Cu]C(C)(C(OCC1=CC=CC=C1)=O)CC(C)(C(=O)OCCOCCOCCOCCOCCOCCOCCOCCOCCOC)CC(C)(C)C(=O)OCCOC(=O)C(C)(C)C(C)(C(OCC1=CC=CC=C1)=O)CC(C)(C(=O)OCCOCCOCCOCCOCCOCCOCCOCCOCCOC)C[Au],,,,,,,0.705,0.666666667,0.333333333,,,1-Feb,,47830,47830,1.22,,515.283,comb_block,,,,,,,,,,,,,,,,,,,,,,,,,,,,,,,,,,,,,,,,,,,,,,LiTFSI,O=S(=O)([N-]S(=O)(=O)C(F)(F)F)C(F)(F)F.[Li+],,0.295,1.458317033,286.9332984,,,,,,,,,,,,90.01316316,0.000131847,-3.879931389
,,,,,1,doi.org/10.1016/j.ssi.2018.04.006,pol_s39,[Cu]C(C)(C(OCC1=CC=CC=C1)=O)CC(C)(C(=O)OCCOCCOCCOCCOCCOCCOCCOCCOCCOC)CC(C)(C)C(=O)OCCOC(=O)C(C)(C)C(C)(C(OCC1=CC=CC=C1)=O)CC(C)(C(=O)OCCOCCOCCOCCOCCOCCOCCOCCOCCOC)C[Au],[Cu]C(C)(C(OCC1=CC=CC=C1)=O)CC(C)(C(=O)OCCOCCOCCOCCOCCOCCOCCOCCOCCOC)CC(C)(C)C(=O)OCCOC(=O)C(C)(C)C(C)(C(OCC1=CC=CC=C1)=O)CC(C)(C(=O)OCCOCCOCCOCCOCCOCCOCCOCCOCCOC)C[Au],,,,,,,0.705,0.666666667,0.333333333,,,1-Feb,,47830,47830,1.22,,515.283,comb_block,,,,,,,,,,,,,,,,,,,,,,,,,,,,,,,,,,,,,,,,,,,,,,LiTFSI,O=S(=O)([N-]S(=O)(=O)C(F)(F)F)C(F)(F)F.[Li+],,0.295,1.458317033,286.9332984,,,,,,,,,,,,80.08441212,9.69E-05,-4.013722127
,,,,,1,doi.org/10.1016/j.ssi.2018.04.006,pol_s39,[Cu]C(C)(C(OCC1=CC=CC=C1)=O)CC(C)(C(=O)OCCOCCOCCOCCOCCOCCOCCOCCOCCOC)CC(C)(C)C(=O)OCCOC(=O)C(C)(C)C(C)(C(OCC1=CC=CC=C1)=O)CC(C)(C(=O)OCCOCCOCCOCCOCCOCCOCCOCCOCCOC)C[Au],[Cu]C(C)(C(OCC1=CC=CC=C1)=O)CC(C)(C(=O)OCCOCCOCCOCCOCCOCCOCCOCCOCCOC)CC(C)(C)C(=O)OCCOC(=O)C(C)(C)C(C)(C(OCC1=CC=CC=C1)=O)CC(C)(C(=O)OCCOCCOCCOCCOCCOCCOCCOCCOCCOC)C[Au],,,,,,,0.705,0.666666667,0.333333333,,,1-Feb,,47830,47830,1.22,,515.283,comb_block,,,,,,,,,,,,,,,,,,,,,,,,,,,,,,,,,,,,,,,,,,,,,,LiTFSI,O=S(=O)([N-]S(=O)(=O)C(F)(F)F)C(F)(F)F.[Li+],,0.295,1.458317033,286.9332984,,,,,,,,,,,,70.37156952,6.87E-05,-4.162950257
,,,,,1,doi.org/10.1016/j.ssi.2018.04.006,pol_s39,[Cu]C(C)(C(OCC1=CC=CC=C1)=O)CC(C)(C(=O)OCCOCCOCCOCCOCCOCCOCCOCCOCCOC)CC(C)(C)C(=O)OCCOC(=O)C(C)(C)C(C)(C(OCC1=CC=CC=C1)=O)CC(C)(C(=O)OCCOCCOCCOCCOCCOCCOCCOCCOCCOC)C[Au],[Cu]C(C)(C(OCC1=CC=CC=C1)=O)CC(C)(C(=O)OCCOCCOCCOCCOCCOCCOCCOCCOCCOC)CC(C)(C)C(=O)OCCOC(=O)C(C)(C)C(C)(C(OCC1=CC=CC=C1)=O)CC(C)(C(=O)OCCOCCOCCOCCOCCOCCOCCOCCOCCOC)C[Au],,,,,,,0.705,0.666666667,0.333333333,,,1-Feb,,47830,47830,1.22,,515.283,comb_block,,,,,,,,,,,,,,,,,,,,,,,,,,,,,,,,,,,,,,,,,,,,,,LiTFSI,O=S(=O)([N-]S(=O)(=O)C(F)(F)F)C(F)(F)F.[Li+],,0.295,1.458317033,286.9332984,,,,,,,,,,,,60.44079039,4.59E-05,-4.337907376
,,,,,1,doi.org/10.1016/j.ssi.2018.04.006,pol_s39,[Cu]C(C)(C(OCC1=CC=CC=C1)=O)CC(C)(C(=O)OCCOCCOCCOCCOCCOCCOCCOCCOCCOC)CC(C)(C)C(=O)OCCOC(=O)C(C)(C)C(C)(C(OCC1=CC=CC=C1)=O)CC(C)(C(=O)OCCOCCOCCOCCOCCOCCOCCOCCOCCOC)C[Au],[Cu]C(C)(C(OCC1=CC=CC=C1)=O)CC(C)(C(=O)OCCOCCOCCOCCOCCOCCOCCOCCOCCOC)CC(C)(C)C(=O)OCCOC(=O)C(C)(C)C(C)(C(OCC1=CC=CC=C1)=O)CC(C)(C(=O)OCCOCCOCCOCCOCCOCCOCCOCCOCCOC)C[Au],,,,,,,0.705,0.666666667,0.333333333,,,1-Feb,,47830,47830,1.22,,515.283,comb_block,,,,,,,,,,,,,,,,,,,,,,,,,,,,,,,,,,,,,,,,,,,,,,LiTFSI,O=S(=O)([N-]S(=O)(=O)C(F)(F)F)C(F)(F)F.[Li+],,0.295,1.458317033,286.9332984,,,,,,,,,,,,50.23574536,2.69E-05,-4.569468268
,,,,,1,doi.org/10.1016/j.ssi.2018.04.006,pol_s39,[Cu]C(C)(C(OCC1=CC=CC=C1)=O)CC(C)(C(=O)OCCOCCOCCOCCOCCOCCOCCOCCOCCOC)CC(C)(C)C(=O)OCCOC(=O)C(C)(C)C(C)(C(OCC1=CC=CC=C1)=O)CC(C)(C(=O)OCCOCCOCCOCCOCCOCCOCCOCCOCCOC)C[Au],[Cu]C(C)(C(OCC1=CC=CC=C1)=O)CC(C)(C(=O)OCCOCCOCCOCCOCCOCCOCCOCCOCCOC)CC(C)(C)C(=O)OCCOC(=O)C(C)(C)C(C)(C(OCC1=CC=CC=C1)=O)CC(C)(C(=O)OCCOCCOCCOCCOCCOCCOCCOCCOCCOC)C[Au],,,,,,,0.705,0.666666667,0.333333333,,,1-Feb,,47830,47830,1.22,,515.283,comb_block,,,,,,,,,,,,,,,,,,,,,,,,,,,,,,,,,,,,,,,,,,,,,,LiTFSI,O=S(=O)([N-]S(=O)(=O)C(F)(F)F)C(F)(F)F.[Li+],,0.295,1.458317033,286.9332984,,,,,,,,,,,,40.31120615,1.64E-05,-4.785591767
,,,,,1,doi.org/10.1016/j.ssi.2018.04.006,pol_s39,[Cu]C(C)(C(OCC1=CC=CC=C1)=O)CC(C)(C(=O)OCCOCCOCCOCCOCCOCCOCCOCCOCCOC)CC(C)(C)C(=O)OCCOC(=O)C(C)(C)C(C)(C(OCC1=CC=CC=C1)=O)CC(C)(C(=O)OCCOCCOCCOCCOCCOCCOCCOCCOCCOC)C[Au],[Cu]C(C)(C(OCC1=CC=CC=C1)=O)CC(C)(C(=O)OCCOCCOCCOCCOCCOCCOCCOCCOCCOC)CC(C)(C)C(=O)OCCOC(=O)C(C)(C)C(C)(C(OCC1=CC=CC=C1)=O)CC(C)(C(=O)OCCOCCOCCOCCOCCOCCOCCOCCOCCOC)C[Au],,,,,,,0.705,0.666666667,0.333333333,,,1-Feb,,47830,47830,1.22,,515.283,comb_block,,,,,,,,,,,,,,,,,,,,,,,,,,,,,,,,,,,,,,,,,,,,,,LiTFSI,O=S(=O)([N-]S(=O)(=O)C(F)(F)F)C(F)(F)F.[Li+],,0.295,1.458317033,286.9332984,,,,,,,,,,,,30.18433664,6.06E-06,-5.217838765
,,,,,1,doi.org/10.1016/j.ssi.2018.04.006,pol_s39,[Cu]C(C)(C(OCC1=CC=CC=C1)=O)CC(C)(C(=O)OCCOCCOCCOCCOCCOCCOCCOCCOCCOC)CC(C)(C)C(=O)OCCOC(=O)C(C)(C)C(C)(C(OCC1=CC=CC=C1)=O)CC(C)(C(=O)OCCOCCOCCOCCOCCOCCOCCOCCOCCOC)C[Au],[Cu]C(C)(C(OCC1=CC=CC=C1)=O)CC(C)(C(=O)OCCOCCOCCOCCOCCOCCOCCOCCOCCOC)CC(C)(C)C(=O)OCCOC(=O)C(C)(C)C(C)(C(OCC1=CC=CC=C1)=O)CC(C)(C(=O)OCCOCCOCCOCCOCCOCCOCCOCCOCCOC)C[Au],,,,,,,0.853,0.666666667,0.333333333,,,1-Feb,,47830,47830,1.22,,515.283,comb_block,,,,,,,,,,,,,,,,,,,,,,,,,,,,,,,,,,,,,,,,,,,,,,LiTFSI,O=S(=O)([N-]S(=O)(=O)C(F)(F)F)C(F)(F)F.[Li+],,0.147,0.6006028,286.9332984,,,,,,,,,,,,90.36248447,0.000117114,-3.931389365
,,,,,1,doi.org/10.1016/j.ssi.2018.04.006,pol_s39,[Cu]C(C)(C(OCC1=CC=CC=C1)=O)CC(C)(C(=O)OCCOCCOCCOCCOCCOCCOCCOCCOCCOC)CC(C)(C)C(=O)OCCOC(=O)C(C)(C)C(C)(C(OCC1=CC=CC=C1)=O)CC(C)(C(=O)OCCOCCOCCOCCOCCOCCOCCOCCOCCOC)C[Au],[Cu]C(C)(C(OCC1=CC=CC=C1)=O)CC(C)(C(=O)OCCOCCOCCOCCOCCOCCOCCOCCOCCOC)CC(C)(C)C(=O)OCCOC(=O)C(C)(C)C(C)(C(OCC1=CC=CC=C1)=O)CC(C)(C(=O)OCCOCCOCCOCCOCCOCCOCCOCCOCCOC)C[Au],,,,,,,0.853,0.666666667,0.333333333,,,1-Feb,,47830,47830,1.22,,515.283,comb_block,,,,,,,,,,,,,,,,,,,,,,,,,,,,,,,,,,,,,,,,,,,,,,LiTFSI,O=S(=O)([N-]S(=O)(=O)C(F)(F)F)C(F)(F)F.[Li+],,0.147,0.6006028,286.9332984,,,,,,,,,,,,80.2495714,8.71E-05,-4.060034305
