Repository: zjurillpolymer/SPE_prediction

# SPE Prediction

Polymer electrolyte conductivity prediction using graph neural networks.

## Data

Data from [ChemPropPred](https://github.com/learningmatter-mit/Chem-prop-pred) — polymer electrolyte conductivity measurements including SMILES, conductivity (log S/cm), molecular weight, salt concentration, and temperature.

- `data/clean_train_data.csv` — cleaned training data
- `data/PolymerElectrolyteData.csv` — full raw dataset
- `data/PolyInfo_8salts.csv` / `data/polyinfo_5salts_4conc.csv` — PolyInfo polymer database with salt additives

File: data/PolymerElectrolyteData.csv (part 30 of 154)
Notes,Compound Notebook Name,Date Copied to Master Database,Data Recorded By,Seshadri Group,Oyaizu Group,DOI,Solvent 1 (S1),S1 SMILES,S1 SMILES 1,S1 SMILES 2,S1 SMILES 3,S1 Big SMILES,S1 End Group 1,S1 End Group 2,S1 Mol %,S1 Weight %,S1 SMILES 1 Mol %,S1 SMILES 2 Mol %,S1 SMILES 3 Mol %,S1 Molar Ratio,S1 Weight Ratio,S1 Mw,S1 Mn,S1 Mn or Mw,S1 Mw/Mn,S1 DOP,S1 Molar Mass (g/mol),S1 Type,S1 Block Mol Weight,Solvent 2 (S2),S2 SMILES,S2 SMILES 1,S2 SMILES 2,S2 Mol %,S2 Weight %,S2 SMILES 1 Mol %,S2 SMILES 2 Mol %,S2 Molar Ratio,S2 Weight Ratio,S2 Mw,S2 Mn,S2 Mn or Mw,S2 Mw/Mn,S2 DOP,S2 Molar Mass (g/mol),S2 Type,Solvent 3 (S3),S3 SMILES,S3 SMILES 1,S3 Mol %,S3 Weight %,S3 Molar Ratio,S3 Weight Ratio,S3 Mw,S3 Mn,S3 Mn or Mw,S3 Mw/Mn,S3 DOP,S3 Molar Mass (g/mol),S3 Type,Solvent 4 (S4),S4 SMILES,S4 Mol %,S4 Weight %,S4 Molar Ratio,S4 Weight Ratio,S4 Mw,S4 Mn,S4 Mn or Mw,S4 Mw/Mn,S4 DOP,S4 Molar Mass (g/mol),S4 Type,Salt 1,Salt1 SMILES,Salt1 Mol %,Salt1 Weight %,Salt1 Molality (mol salt/kg polymer),Salt1 Molar Mass (g/mol),Salt 2,Salt2 SMILES,Salt2 Mol %,Salt2 Weight %,Salt2 Molality (mol salt/kg polymer),Salt2 Molar Mass (g/mol),Inorganic Material 1 (IM1),IM1 Weight %,IM1 Particle Size (nm),Tg (oC),Heating Rate (K/min),Temperature (oC),Conductivity (S/cm),log Conductivity (S/cm)
,,,,,1,doi.org/10.1016/j.ssi.2018.04.006,pol_s39,[Cu]C(C)(C(OCC1=CC=CC=C1)=O)CC(C)(C(=O)OCCOCCOCCOCCOCCOCCOCCOCCOCCOC)CC(C)(C)C(=O)OCCOC(=O)C(C)(C)C(C)(C(OCC1=CC=CC=C1)=O)CC(C)(C(=O)OCCOCCOCCOCCOCCOCCOCCOCCOCCOC)C[Au],[Cu]C(C)(C(OCC1=CC=CC=C1)=O)CC(C)(C(=O)OCCOCCOCCOCCOCCOCCOCCOCCOCCOC)CC(C)(C)C(=O)OCCOC(=O)C(C)(C)C(C)(C(OCC1=CC=CC=C1)=O)CC(C)(C(=O)OCCOCCOCCOCCOCCOCCOCCOCCOCCOC)C[Au],,,,,,,0.853,0.666666667,0.333333333,,,1-Feb,,47830,47830,1.22,,515.283,comb_block,,,,,,,,,,,,,,,,,,,,,,,,,,,,,,,,,,,,,,,,,,,,,,LiTFSI,O=S(=O)([N-]S(=O)(=O)C(F)(F)F)C(F)(F)F.[Li+],,0.147,0.6006028,286.9332984,,,,,,,,,,,,70.44965148,6.40E-05,-4.193825043
,,,,,1,doi.org/10.1016/j.ssi.2018.04.006,pol_s39,[Cu]C(C)(C(OCC1=CC=CC=C1)=O)CC(C)(C(=O)OCCOCCOCCOCCOCCOCCOCCOCCOCCOC)CC(C)(C)C(=O)OCCOC(=O)C(C)(C)C(C)(C(OCC1=CC=CC=C1)=O)CC(C)(C(=O)OCCOCCOCCOCCOCCOCCOCCOCCOCCOC)C[Au],[Cu]C(C)(C(OCC1=CC=CC=C1)=O)CC(C)(C(=O)OCCOCCOCCOCCOCCOCCOCCOCCOCCOC)CC(C)(C)C(=O)OCCOC(=O)C(C)(C)C(C)(C(OCC1=CC=CC=C1)=O)CC(C)(C(=O)OCCOCCOCCOCCOCCOCCOCCOCCOCCOC)C[Au],,,,,,,0.853,0.666666667,0.333333333,,,1-Feb,,47830,47830,1.22,,515.283,comb_block,,,,,,,,,,,,,,,,,,,,,,,,,,,,,,,,,,,,,,,,,,,,,,LiTFSI,O=S(=O)([N-]S(=O)(=O)C(F)(F)F)C(F)(F)F.[Li+],,0.147,0.6006028,286.9332984,,,,,,,,,,,,60.22008858,3.54E-05,-4.451114923
,,,,,1,doi.org/10.1016/j.ssi.2018.04.006,pol_s39,[Cu]C(C)(C(OCC1=CC=CC=C1)=O)CC(C)(C(=O)OCCOCCOCCOCCOCCOCCOCCOCCOCCOC)CC(C)(C)C(=O)OCCOC(=O)C(C)(C)C(C)(C(OCC1=CC=CC=C1)=O)CC(C)(C(=O)OCCOCCOCCOCCOCCOCCOCCOCCOCCOC)C[Au],[Cu]C(C)(C(OCC1=CC=CC=C1)=O)CC(C)(C(=O)OCCOCCOCCOCCOCCOCCOCCOCCOCCOC)CC(C)(C)C(=O)OCCOC(=O)C(C)(C)C(C)(C(OCC1=CC=CC=C1)=O)CC(C)(C(=O)OCCOCCOCCOCCOCCOCCOCCOCCOCCOC)C[Au],,,,,,,0.853,0.666666667,0.333333333,,,1-Feb,,47830,47830,1.22,,515.283,comb_block,,,,,,,,,,,,,,,,,,,,,,,,,,,,,,,,,,,,,,,,,,,,,,LiTFSI,O=S(=O)([N-]S(=O)(=O)C(F)(F)F)C(F)(F)F.[Li+],,0.147,0.6006028,286.9332984,,,,,,,,,,,,50.30494098,2.37E-05,-4.626072041
,,,,,1,doi.org/10.1016/j.ssi.2018.04.006,pol_s39,[Cu]C(C)(C(OCC1=CC=CC=C1)=O)CC(C)(C(=O)OCCOCCOCCOCCOCCOCCOCCOCCOCCOC)CC(C)(C)C(=O)OCCOC(=O)C(C)(C)C(C)(C(OCC1=CC=CC=C1)=O)CC(C)(C(=O)OCCOCCOCCOCCOCCOCCOCCOCCOCCOC)C[Au],[Cu]C(C)(C(OCC1=CC=CC=C1)=O)CC(C)(C(=O)OCCOCCOCCOCCOCCOCCOCCOCCOCCOC)CC(C)(C)C(=O)OCCOC(=O)C(C)(C)C(C)(C(OCC1=CC=CC=C1)=O)CC(C)(C(=O)OCCOCCOCCOCCOCCOCCOCCOCCOCCOC)C[Au],,,,,,,0.853,0.666666667,0.333333333,,,1-Feb,,47830,47830,1.22,,515.283,comb_block,,,,,,,,,,,,,,,,,,,,,,,,,,,,,,,,,,,,,,,,,,,,,,LiTFSI,O=S(=O)([N-]S(=O)(=O)C(F)(F)F)C(F)(F)F.[Li+],,0.147,0.6006028,286.9332984,,,,,,,,,,,,40.18126058,1.16E-05,-4.934819897
,,,,,1,doi.org/10.1016/j.ssi.2018.04.006,pol_s39,[Cu]C(C)(C(OCC1=CC=CC=C1)=O)CC(C)(C(=O)OCCOCCOCCOCCOCCOCCOCCOCCOCCOC)CC(C)(C)C(=O)OCCOC(=O)C(C)(C)C(C)(C(OCC1=CC=CC=C1)=O)CC(C)(C(=O)OCCOCCOCCOCCOCCOCCOCCOCCOCCOC)C[Au],[Cu]C(C)(C(OCC1=CC=CC=C1)=O)CC(C)(C(=O)OCCOCCOCCOCCOCCOCCOCCOCCOCCOC)CC(C)(C)C(=O)OCCOC(=O)C(C)(C)C(C)(C(OCC1=CC=CC=C1)=O)CC(C)(C(=O)OCCOCCOCCOCCOCCOCCOCCOCCOCCOC)C[Au],,,,,,,0.853,0.666666667,0.333333333,,,1-Feb,,47830,47830,1.22,,515.283,comb_block,,,,,,,,,,,,,,,,,,,,,,,,,,,,,,,,,,,,,,,,,,,,,,LiTFSI,O=S(=O)([N-]S(=O)(=O)C(F)(F)F)C(F)(F)F.[Li+],,0.147,0.6006028,286.9332984,,,,,,,,,,,,30.12348112,6.50E-06,-5.186963979
,,,,,1,doi.org/10.1039/c8ra00377g,pol_s52_1,[Cu]C(=O)OCCCCC[Au],[Cu]C(=O)OCCCCC[Au],,,,,,0.962171243,0.91,,,,,,,24390,24390,1.86,,114.0642458,,,,,,,,,,,,,,,,,,,,,,,,,,,,,,,,,,,,,,,,,,,,,,,LiTFSI,O=S(=O)([N-]S(=O)(=O)C(F)(F)F)C(F)(F)F.[Li+],0.037828757,0.09,0.34468324,286.9332984,,,,,,,,,,,,90.11799012,0.000191221,-3.718464351
,,,,,1,doi.org/10.1039/c8ra00377g,pol_s52_1,[Cu]C(=O)OCCCCC[Au],[Cu]C(=O)OCCCCC[Au],,,,,,0.962171243,0.91,,,,,,,24390,24390,1.86,,114.0642458,,,,,,,,,,,,,,,,,,,,,,,,,,,,,,,,,,,,,,,,,,,,,,,LiTFSI,O=S(=O)([N-]S(=O)(=O)C(F)(F)F)C(F)(F)F.[Li+],0.037828757,0.09,0.34468324,286.9332984,,,,,,,,,,,,80.00053819,0.000143019,-3.844606947
,,,,,1,doi.org/10.1039/c8ra00377g,pol_s52_1,[Cu]C(=O)OCCCCC[Au],[Cu]C(=O)OCCCCC[Au],,,,,,0.962171243,0.91,,,,,,,24390,24390,1.86,,114.0642458,,,,,,,,,,,,,,,,,,,,,,,,,,,,,,,,,,,,,,,,,,,,,,,LiTFSI,O=S(=O)([N-]S(=O)(=O)C(F)(F)F)C(F)(F)F.[Li+],0.037828757,0.09,0.34468324,286.9332984,,,,,,,,,,,,69.98149457,0.000108327,-3.965265082
,,,,,1,doi.org/10.1039/c8ra00377g,pol_s52_1,[Cu]C(=O)OCCCCC[Au],[Cu]C(=O)OCCCCC[Au],,,,,,0.962171243,0.91,,,,,,,24390,24390,1.86,,114.0642458,,,,,,,,,,,,,,,,,,,,,,,,,,,,,,,,,,,,,,,,,,,,,,,LiTFSI,O=S(=O)([N-]S(=O)(=O)C(F)(F)F)C(F)(F)F.[Li+],0.037828757,0.09,0.34468324,286.9332984,,,,,,,,,,,,59.94975066,7.05E-05,-4.151736746
,,,,,1,doi.org/10.1039/c8ra00377g,pol_s52_1,[Cu]C(=O)OCCCCC[Au],[Cu]C(=O)OCCCCC[Au],,,,,,0.962171243,0.91,,,,,,,24390,24390,1.86,,114.0642458,,,,,,,,,,,,,,,,,,,,,,,,,,,,,,,,,,,,,,,,,,,,,,,LiTFSI,O=S(=O)([N-]S(=O)(=O)C(F)(F)F)C(F)(F)F.[Li+],0.037828757,0.09,0.34468324,286.9332984,,,,,,,,,,,,49.75679305,1.05E-05,-4.979890311
,,,,,1,doi.org/10.1039/c8ra00377g,pol_s52_1,[Cu]C(=O)OCCCCC[Au],[Cu]C(=O)OCCCCC[Au],,,,,,0.962171243,0.91,,,,,,,24390,24390,1.86,,114.0642458,,,,,,,,,,,,,,,,,,,,,,,,,,,,,,,,,,,,,,,,,,,,,,,LiTFSI,O=S(=O)([N-]S(=O)(=O)C(F)(F)F)C(F)(F)F.[Li+],0.037828757,0.09,0.34468324,286.9332984,,,,,,,,,,,,39.67043434,3.20E-06,-5.495429616
,,,,,1,doi.org/10.1039/c8ra00377g,pol_s52_1,[Cu]C(=O)OCCCCC[Au],[Cu]C(=O)OCCCCC[Au],,,,,,0.962171243,0.91,,,,,,,24390,24390,1.86,,114.0642458,,,,,,,,,,,,,,,,,,,,,,,,,,,,,,,,,,,,,,,,,,,,,,,LiTFSI,O=S(=O)([N-]S(=O)(=O)C(F)(F)F)C(F)(F)F.[Li+],0.037828757,0.09,0.34468324,286.9332984,,,,,,,,,,,,29.9611902,1.34E-06,-5.873857404
,,,,,1,doi.org/10.1039/c8ra00377g,pol_s52_1,[Cu]C(=O)OCCCCC[Au],[Cu]C(=O)OCCCCC[Au],,,,,,0.924708771,0.83,,,,,,,24390,24390,1.86,,114.0642458,,,,,,,,,,,,,,,,,,,,,,,,,,,,,,,,,,,,,,,,,,,,,,,LiTFSI,O=S(=O)([N-]S(=O)(=O)C(F)(F)F)C(F)(F)F.[Li+],0.075291229,0.17,0.713821917,286.9332984,,,,,,,,,,,,89.95020784,4.48E-05,-4.349177331
,,,,,1,doi.org/10.1039/c8ra00377g,pol_s52_1,[Cu]C(=O)OCCCCC[Au],[Cu]C(=O)OCCCCC[Au],,,,,,0.924708771,0.83,,,,,,,24390,24390,1.86,,114.0642458,,,,,,,,,,,,,,,,,,,,,,,,,,,,,,,,,,,,,,,,,,,,,,,LiTFSI,O=S(=O)([N-]S(=O)(=O)C(F)(F)F)C(F)(F)F.[Li+],0.075291229,0.17,0.713821917,286.9332984,,,,,,,,,,,,80.00053819,3.48E-05,-4.458866545
,,,,,1,doi.org/10.1039/c8ra00377g,pol_s52_1,[Cu]C(=O)OCCCCC[Au],[Cu]C(=O)OCCCCC[Au],,,,,,0.924708771,0.83,,,,,,,24390,24390,1.86,,114.0642458,,,,,,,,,,,,,,,,,,,,,,,,,,,,,,,,,,,,,,,,,,,,,,,LiTFSI,O=S(=O)([N-]S(=O)(=O)C(F)(F)F)C(F)(F)F.[Li+],0.075291229,0.17,0.713821917,286.9332984,,,,,,,,,,,,69.98149457,2.38E-05,-4.623400366
,,,,,1,doi.org/10.1039/c8ra00377g,pol_s52_1,[Cu]C(=O)OCCCCC[Au],[Cu]C(=O)OCCCCC[Au],,,,,,0.924708771,0.83,,,,,,,24390,24390,1.86,,114.0642458,,,,,,,,,,,,,,,,,,,,,,,,,,,,,,,,,,,,,,,,,,,,,,,LiTFSI,O=S(=O)([N-]S(=O)(=O)C(F)(F)F)C(F)(F)F.[Li+],0.075291229,0.17,0.713821917,286.9332984,,,,,,,,,,,,59.66771554,1.63E-05,-4.787934186
,,,,,1,doi.org/10.1039/c8ra00377g,pol_s52_1,[Cu]C(=O)OCCCCC[Au],[Cu]C(=O)OCCCCC[Au],,,,,,0.924708771,0.83,,,,,,,24390,24390,1.86,,114.0642458,,,,,,,,,,,,,,,,,,,,,,,,,,,,,,,,,,,,,,,,,,,,,,,LiTFSI,O=S(=O)([N-]S(=O)(=O)C(F)(F)F)C(F)(F)F.[Li+],0.075291229,0.17,0.713821917,286.9332984,,,,,,,,,,,,49.75679305,1.19E-05,-4.925045704
,,,,,1,doi.org/10.1039/c8ra00377g,pol_s52_1,[Cu]C(=O)OCCCCC[Au],[Cu]C(=O)OCCCCC[Au],,,,,,0.924708771,0.83,,,,,,,24390,24390,1.86,,114.0642458,,,,,,,,,,,,,,,,,,,,,,,,,,,,,,,,,,,,,,,,,,,,,,,LiTFSI,O=S(=O)([N-]S(=O)(=O)C(F)(F)F)C(F)(F)F.[Li+],0.075291229,0.17,0.713821917,286.9332984,,,,,,,,,,,,39.79495904,3.49E-06,-5.457038391
,,,,,1,doi.org/10.1039/c8ra00377g,pol_s52_1,[Cu]C(=O)OCCCCC[Au],[Cu]C(=O)OCCCCC[Au],,,,,,0.924708771,0.83,,,,,,,24390,24390,1.86,,114.0642458,,,,,,,,,,,,,,,,,,,,,,,,,,,,,,,,,,,,,,,,,,,,,,,LiTFSI,O=S(=O)([N-]S(=O)(=O)C(F)(F)F)C(F)(F)F.[Li+],0.075291229,0.17,0.713821917,286.9332984,,,,,,,,,,,,29.78598921,1.54E-06,-5.813528336
,,,,,1,doi.org/10.1039/c8ra00377g,pol_s52_1,[Cu]C(=O)OCCCCC[Au],[Cu]C(=O)OCCCCC[Au],,,,,,0.893860849,0.77,,,,,,,24390,24390,1.86,,114.0642458,,,,,,,,,,,,,,,,,,,,,,,,,,,,,,,,,,,,,,,,,,,,,,,LiTFSI,O=S(=O)([N-]S(=O)(=O)C(F)(F)F)C(F)(F)F.[Li+],0.106139151,0.23,1.041013017,286.9332984,,,,,,,,,,,,89.86637481,0.000268916,-3.570383912
,,,,,1,doi.org/10.1039/c8ra00377g,pol_s52_1,[Cu]C(=O)OCCCCC[Au],[Cu]C(=O)OCCCCC[Au],,,,,,0.893860849,0.77,,,,,,,24390,24390,1.86,,114.0642458,,,,,,,,,,,,,,,,,,,,,,,,,,,,,,,,,,,,,,,,,,,,,,,LiTFSI,O=S(=O)([N-]S(=O)(=O)C(F)(F)F)C(F)(F)F.[Li+],0.106139151,0.23,1.041013017,286.9332984,,,,,,,,,,,,79.92123609,0.000188821,-3.723948812
,,,,,1,doi.org/10.1039/c8ra00377g,pol_s52_1,[Cu]C(=O)OCCCCC[Au],[Cu]C(=O)OCCCCC[Au],,,,,,0.893860849,0.77,,,,,,,24390,24390,1.86,,114.0642458,,,,,,,,,,,,,,,,,,,,,,,,,,,,,,,,,,,,,,,,,,,,,,,LiTFSI,O=S(=O)([N-]S(=O)(=O)C(F)(F)F)C(F)(F)F.[Li+],0.106139151,0.23,1.041013017,286.9332984,,,,,,,,,,,,70.1313261,0.000134267,-3.87202925
,,,,,1,doi.org/10.1039/c8ra00377g,pol_s52_1,[Cu]C(=O)OCCCCC[Au],[Cu]C(=O)OCCCCC[Au],,,,,,0.893860849,0.77,,,,,,,24390,24390,1.86,,114.0642458,,,,,,,,,,,,,,,,,,,,,,,,,,,,,,,,,,,,,,,,,,,,,,,LiTFSI,O=S(=O)([N-]S(=O)(=O)C(F)(F)F)C(F)(F)F.[Li+],0.106139151,0.23,1.041013017,286.9332984,,,,,,,,,,,,59.94975066,8.74E-05,-4.058500914
,,,,,1,doi.org/10.1039/c8ra00377g,pol_s52_1,[Cu]C(=O)OCCCCC[Au],[Cu]C(=O)OCCCCC[Au],,,,,,0.893860849,0.77,,,,,,,24390,24390,1.86,,114.0642458,,,,,,,,,,,,,,,,,,,,,,,,,,,,,,,,,,,,,,,,,,,,,,,LiTFSI,O=S(=O)([N-]S(=O)(=O)C(F)(F)F)C(F)(F)F.[Li+],0.106139151,0.23,1.041013017,286.9332984,,,,,,,,,,,,49.82312244,5.27E-05,-4.277879342
,,,,,1,doi.org/10.1039/c8ra00377g,pol_s52_1,[Cu]C(=O)OCCCCC[Au],[Cu]C(=O)OCCCCC[Au],,,,,,0.893860849,0.77,,,,,,,24390,24390,1.86,,114.0642458,,,,,,,,,,,,,,,,,,,,,,,,,,,,,,,,,,,,,,,,,,,,,,,LiTFSI,O=S(=O)([N-]S(=O)(=O)C(F)(F)F)C(F)(F)F.[Li+],0.106139151,0.23,1.041013017,286.9332984,,,,,,,,,,,,39.85725858,3.22E-05,-4.491773309
,,,,,1,doi.org/10.1039/c8ra00377g,pol_s52_1,[Cu]C(=O)OCCCCC[Au],[Cu]C(=O)OCCCCC[Au],,,,,,0.893860849,0.77,,,,,,,24390,24390,1.86,,114.0642458,,,,,,,,,,,,,,,,,,,,,,,,,,,,,,,,,,,,,,,,,,,,,,,LiTFSI,O=S(=O)([N-]S(=O)(=O)C(F)(F)F)C(F)(F)F.[Li+],0.106139151,0.23,1.041013017,286.9332984,,,,,,,,,,,,29.84436703,1.76E-05,-4.755027422
,,,,,1,doi.org/10.1039/c8ra00377g,pol_s52_1,[Cu]C(=O)OCCCCC[Au],[Cu]C(=O)OCCCCC[Au],,,,,,0.871815871,0.73,,,,,,,24390,24390,1.86,,114.0642458,,,,,,,,,,,,,,,,,,,,,,,,,,,,,,,,,,,,,,,,,,,,,,,LiTFSI,O=S(=O)([N-]S(=O)(=O)C(F)(F)F)C(F)(F)F.[Li+],0.128184129,0.27,1.289020883,286.9332984,,,,,,,,,,,,90.0340796,0.00029377,-3.531992687
,,,,,1,doi.org/10.1039/c8ra00377g,pol_s52_1,[Cu]C(=O)OCCCCC[Au],[Cu]C(=O)OCCCCC[Au],,,,,,0.871815871,0.73,,,,,,,24390,24390,1.86,,114.0642458,,,,,,,,,,,,,,,,,,,,,,,,,,,,,,,,,,,,,,,,,,,,,,,LiTFSI,O=S(=O)([N-]S(=O)(=O)C(F)(F)F)C(F)(F)F.[Li+],0.128184129,0.27,1.289020883,286.9332984,,,,,,,,,,,,80.00053819,0.00021696,-3.663619744
,,,,,1,doi.org/10.1039/c8ra00377g,pol_s52_1,[Cu]C(=O)OCCCCC[Au],[Cu]C(=O)OCCCCC[Au],,,,,,0.871815871,0.73,,,,,,,24390,24390,1.86,,114.0642458,,,,,,,,,,,,,,,,,,,,,,,,,,,,,,,,,,,,,,,,,,,,,,,LiTFSI,O=S(=O)([N-]S(=O)(=O)C(F)(F)F)C(F)(F)F.[Li+],0.128184129,0.27,1.289020883,286.9332984,,,,,,,,,,,,69.75699235,0.000135974,-3.86654479
,,,,,1,doi.org/10.1039/c8ra00377g,pol_s52_1,[Cu]C(=O)OCCCCC[Au],[Cu]C(=O)OCCCCC[Au],,,,,,0.871815871,0.73,,,,,,,24390,24390,1.86,,114.0642458,,,,,,,,,,,,,,,,,,,,,,,,,,,,,,,,,,,,,,,,,,,,,,,LiTFSI,O=S(=O)([N-]S(=O)(=O)C(F)(F)F)C(F)(F)F.[Li+],0.128184129,0.27,1.289020883,286.9332984,,,,,,,,,,,,60.16159089,8.85E-05,-4.053016453
,,,,,1,doi.org/10.1039/c8ra00377g,pol_s52_1,[Cu]C(=O)OCCCCC[Au],[Cu]C(=O)OCCCCC[Au],,,,,,0.871815871,0.73,,,,,,,24390,24390,1.86,,114.0642458,,,,,,,,,,,,,,,,,,,,,,,,,,,,,,,,,,,,,,,,,,,,,,,LiTFSI,O=S(=O)([N-]S(=O)(=O)C(F)(F)F)C(F)(F)F.[Li+],0.128184129,0.27,1.289020883,286.9332984,,,,,,,,,,,,50.02227422,5.01E-05,-4.299817185
,,,,,1,doi.org/10.1039/c8ra00377g,pol_s52_1,[Cu]C(=O)OCCCCC[Au],[Cu]C(=O)OCCCCC[Au],,,,,,0.871815871,0.73,,,,,,,24390,24390,1.86,,114.0642458,,,,,,,,,,,,,,,,,,,,,,,,,,,,,,,,,,,,,,,,,,,,,,,LiTFSI,O=S(=O)([N-]S(=O)(=O)C(F)(F)F)C(F)(F)F.[Li+],0.128184129,0.27,1.289020883,286.9332984,,,,,,,,,,,,39.67043434,2.99E-05,-4.524680073
,,,,,1,doi.org/10.1039/c8ra00377g,pol_s52_1,[Cu]C(=O)OCCCCC[Au],[Cu]C(=O)OCCCCC[Au],,,,,,0.871815871,0.73,,,,,,,24390,24390,1.86,,114.0642458,,,,,,,,,,,,,,,,,,,,,,,,,,,,,,,,,,,,,,,,,,,,,,,LiTFSI,O=S(=O)([N-]S(=O)(=O)C(F)(F)F)C(F)(F)F.[Li+],0.128184129,0.27,1.289020883,286.9332984,,,,,,,,,,,,29.66930103,1.31E-05,-4.881170018
,,,,,1,doi.org/10.1039/c8ra00377g,pol_s52_2,[Cu]C(=O)OCCCCCC(C1=CC=CC=C1)C[Au],[Cu]C(=O)OCCCCCC(C1=CC=CC=C1)C[Au],,,,,,,0.91,0.5,0.5,,,,,49151,49151,1.43,,109.0615061,comb_block,,,,,,,,,,,,,,,,,,,,,,,,,,,,,,,,,,,,,,,,,,,,,,LiTFSI,O=S(=O)([N-]S(=O)(=O)C(F)(F)F)C(F)(F)F.[Li+],,0.09,0.34468324,286.9332984,,,,,,,,,,,,90.33151933,2.71E-05,-4.566433566
,,,,,1,doi.org/10.1039/c8ra00377g,pol_s52_2,[Cu]C(=O)OCCCCCC(C1=CC=CC=C1)C[Au],[Cu]C(=O)OCCCCCC(C1=CC=CC=C1)C[Au],,,,,,,0.91,0.5,0.5,,,,,49151,49151,1.43,,109.0615061,comb_block,,,,,,,,,,,,,,,,,,,,,,,,,,,,,,,,,,,,,,,,,,,,,,LiTFSI,O=S(=O)([N-]S(=O)(=O)C(F)(F)F)C(F)(F)F.[Li+],,0.09,0.34468324,286.9332984,,,,,,,,,,,,80.23731846,1.97E-05,-4.706293706
,,,,,1,doi.org/10.1039/c8ra00377g,pol_s52_2,[Cu]C(=O)OCCCCCC(C1=CC=CC=C1)C[Au],[Cu]C(=O)OCCCCCC(C1=CC=CC=C1)C[Au],,,,,,,0.91,0.5,0.5,,,,,49151,49151,1.43,,109.0615061,comb_block,,,,,,,,,,,,,,,,,,,,,,,,,,,,,,,,,,,,,,,,,,,,,,LiTFSI,O=S(=O)([N-]S(=O)(=O)C(F)(F)F)C(F)(F)F.[Li+],,0.09,0.34468324,286.9332984,,,,,,,,,,,,70.40077597,1.57E-05,-4.804195804
,,,,,1,doi.org/10.1039/c8ra00377g,pol_s52_2,[Cu]C(=O)OCCCCCC(C1=CC=CC=C1)C[Au],[Cu]C(=O)OCCCCCC(C1=CC=CC=C1)C[Au],,,,,,,0.91,0.5,0.5,,,,,49151,49151,1.43,,109.0615061,comb_block,,,,,,,,,,,,,,,,,,,,,,,,,,,,,,,,,,,,,,,,,,,,,,LiTFSI,O=S(=O)([N-]S(=O)(=O)C(F)(F)F)C(F)(F)F.[Li+],,0.09,0.34468324,286.9332984,,,,,,,,,,,,60.28229012,1.07E-05,-4.972027972
,,,,,1,doi.org/10.1039/c8ra00377g,pol_s52_2,[Cu]C(=O)OCCCCCC(C1=CC=CC=C1)C[Au],[Cu]C(=O)OCCCCCC(C1=CC=CC=C1)C[Au],,,,,,,0.91,0.5,0.5,,,,,49151,49151,1.43,,109.0615061,comb_block,,,,,,,,,,,,,,,,,,,,,,,,,,,,,,,,,,,,,,,,,,,,,,LiTFSI,O=S(=O)([N-]S(=O)(=O)C(F)(F)F)C(F)(F)F.[Li+],,0.09,0.34468324,286.9332984,,,,,,,,,,,,50.04132502,1.43E-06,-5.846153846
,,,,,1,doi.org/10.1039/c8ra00377g,pol_s52_2,[Cu]C(=O)OCCCCCC(C1=CC=CC=C1)C[Au],[Cu]C(=O)OCCCCCC(C1=CC=CC=C1)C[Au],,,,,,,0.91,0.5,0.5,,,,,49151,49151,1.43,,109.0615061,comb_block,,,,,,,,,,,,,,,,,,,,,,,,,,,,,,,,,,,,,,,,,,,,,,LiTFSI,O=S(=O)([N-]S(=O)(=O)C(F)(F)F)C(F)(F)F.[Li+],,0.09,0.34468324,286.9332984,,,,,,,,,,,,39.99198509,4.40E-07,-6.356643357
,,,,,1,doi.org/10.1039/c8ra00377g,pol_s52_2,[Cu]C(=O)OCCCCCC(C1=CC=CC=C1)C[Au],[Cu]C(=O)OCCCCCC(C1=CC=CC=C1)C[Au],,,,,,,0.91,0.5,0.5,,,,,49151,49151,1.43,,109.0615061,comb_block,,,,,,,,,,,,,,,,,,,,,,,,,,,,,,,,,,,,,,,,,,,,,,LiTFSI,O=S(=O)([N-]S(=O)(=O)C(F)(F)F)C(F)(F)F.[Li+],,0.09,0.34468324,286.9332984,,,,,,,,,,,,30.04390771,1.84E-07,-6.734265734
,,,,,1,doi.org/10.1039/c8ra00377g,pol_s52_2,[Cu]C(=O)OCCCCCC(C1=CC=CC=C1)C[Au],[Cu]C(=O)OCCCCCC(C1=CC=CC=C1)C[Au],,,,,,,0.83,0.5,0.5,,,,,49151,49151,1.43,,109.0615061,comb_block,,,,,,,,,,,,,,,,,,,,,,,,,,,,,,,,,,,,,,,,,,,,,,LiTFSI,O=S(=O)([N-]S(=O)(=O)C(F)(F)F)C(F)(F)F.[Li+],,0.17,0.713821917,286.9332984,,,,,,,,,,,,90.33151933,9.68E-06,-5.013986014
,,,,,1,doi.org/10.1039/c8ra00377g,pol_s52_2,[Cu]C(=O)OCCCCCC(C1=CC=CC=C1)C[Au],[Cu]C(=O)OCCCCCC(C1=CC=CC=C1)C[Au],,,,,,,0.83,0.5,0.5,,,,,49151,49151,1.43,,109.0615061,comb_block,,,,,,,,,,,,,,,,,,,,,,,,,,,,,,,,,,,,,,,,,,,,,,LiTFSI,O=S(=O)([N-]S(=O)(=O)C(F)(F)F)C(F)(F)F.[Li+],,0.17,0.713821917,286.9332984,,,,,,,,,,,,80.38953712,6.90E-06,-5.160839161
,,,,,1,doi.org/10.1039/c8ra00377g,pol_s52_2,[Cu]C(=O)OCCCCCC(C1=CC=CC=C1)C[Au],[Cu]C(=O)OCCCCCC(C1=CC=CC=C1)C[Au],,,,,,,0.83,0.5,0.5,,,,,49151,49151,1.43,,109.0615061,comb_block,,,,,,,,,,,,,,,,,,,,,,,,,,,,,,,,,,,,,,,,,,,,,,LiTFSI,O=S(=O)([N-]S(=O)(=O)C(F)(F)F)C(F)(F)F.[Li+],,0.17,0.713821917,286.9332984,,,,,,,,,,,,70.40077597,4.92E-06,-5.307692308
,,,,,1,doi.org/10.1039/c8ra00377g,pol_s52_2,[Cu]C(=O)OCCCCCC(C1=CC=CC=C1)C[Au],[Cu]C(=O)OCCCCCC(C1=CC=CC=C1)C[Au],,,,,,,0.83,0.5,0.5,,,,,49151,49151,1.43,,109.0615061,comb_block,,,,,,,,,,,,,,,,,,,,,,,,,,,,,,,,,,,,,,,,,,,,,,LiTFSI,O=S(=O)([N-]S(=O)(=O)C(F)(F)F)C(F)(F)F.[Li+],,0.17,0.713821917,286.9332984,,,,,,,,,,,,60.28229012,3.14E-06,-5.503496503
,,,,,1,doi.org/10.1039/c8ra00377g,pol_s52_2,[Cu]C(=O)OCCCCCC(C1=CC=CC=C1)C[Au],[Cu]C(=O)OCCCCCC(C1=CC=CC=C1)C[Au],,,,,,,0.83,0.5,0.5,,,,,49151,49151,1.43,,109.0615061,comb_block,,,,,,,,,,,,,,,,,,,,,,,,,,,,,,,,,,,,,,,,,,,,,,LiTFSI,O=S(=O)([N-]S(=O)(=O)C(F)(F)F)C(F)(F)F.[Li+],,0.17,0.713821917,286.9332984,,,,,,,,,,,,50.23233066,1.79E-06,-5.748251748
,,,,,1,doi.org/10.1039/c8ra00377g,pol_s52_2,[Cu]C(=O)OCCCCCC(C1=CC=CC=C1)C[Au],[Cu]C(=O)OCCCCCC(C1=CC=CC=C1)C[Au],,,,,,,0.83,0.5,0.5,,,,,49151,49151,1.43,,109.0615061,comb_block,,,,,,,,,,,,,,,,,,,,,,,,,,,,,,,,,,,,,,,,,,,,,,LiTFSI,O=S(=O)([N-]S(=O)(=O)C(F)(F)F)C(F)(F)F.[Li+],,0.17,0.713821917,286.9332984,,,,,,,,,,,,40.11150142,2.31E-07,-6.636363636
,,,,,1,doi.org/10.1039/c8ra00377g,pol_s52_2,[Cu]C(=O)OCCCCCC(C1=CC=CC=C1)C[Au],[Cu]C(=O)OCCCCCC(C1=CC=CC=C1)C[Au],,,,,,,0.83,0.5,0.5,,,,,49151,49151,1.43,,109.0615061,comb_block,,,,,,,,,,,,,,,,,,,,,,,,,,,,,,,,,,,,,,,,,,,,,,LiTFSI,O=S(=O)([N-]S(=O)(=O)C(F)(F)F)C(F)(F)F.[Li+],,0.17,0.713821917,286.9332984,,,,,,,,,,,,29.98791781,1.08E-07,-6.965034965
,,,,,1,doi.org/10.1039/c8ra00377g,pol_s52_2,[Cu]C(=O)OCCCCCC(C1=CC=CC=C1)C[Au],[Cu]C(=O)OCCCCCC(C1=CC=CC=C1)C[Au],,,,,,,0.77,0.5,0.5,,,,,49151,49151,1.43,,109.0615061,comb_block,,,,,,,,,,,,,,,,,,,,,,,,,,,,,,,,,,,,,,,,,,,,,,LiTFSI,O=S(=O)([N-]S(=O)(=O)C(F)(F)F)C(F)(F)F.[Li+],,0.23,1.041013017,286.9332984,,,,,,,,,,,,90.33151933,7.85E-05,-4.104895105
,,,,,1,doi.org/10.1039/c8ra00377g,pol_s52_2,[Cu]C(=O)OCCCCCC(C1=CC=CC=C1)C[Au],[Cu]C(=O)OCCCCCC(C1=CC=CC=C1)C[Au],,,,,,,0.77,0.5,0.5,,,,,49151,49151,1.43,,109.0615061,comb_block,,,,,,,,,,,,,,,,,,,,,,,,,,,,,,,,,,,,,,,,,,,,,,LiTFSI,O=S(=O)([N-]S(=O)(=O)C(F)(F)F)C(F)(F)F.[Li+],,0.23,1.041013017,286.9332984,,,,,,,,,,,,80.23731846,5.51E-05,-4.258741259
,,,,,1,doi.org/10.1039/c8ra00377g,pol_s52_2,[Cu]C(=O)OCCCCCC(C1=CC=CC=C1)C[Au],[Cu]C(=O)OCCCCCC(C1=CC=CC=C1)C[Au],,,,,,,0.77,0.5,0.5,,,,,49151,49151,1.43,,109.0615061,comb_block,,,,,,,,,,,,,,,,,,,,,,,,,,,,,,,,,,,,,,,,,,,,,,LiTFSI,O=S(=O)([N-]S(=O)(=O)C(F)(F)F)C(F)(F)F.[Li+],,0.23,1.041013017,286.9332984,,,,,,,,,,,,70.61661243,3.93E-05,-4.405594406
,,,,,1,doi.org/10.1039/c8ra00377g,pol_s52_2,[Cu]C(=O)OCCCCCC(C1=CC=CC=C1)C[Au],[Cu]C(=O)OCCCCCC(C1=CC=CC=C1)C[Au],,,,,,,0.77,0.5,0.5,,,,,49151,49151,1.43,,109.0615061,comb_block,,,,,,,,,,,,,,,,,,,,,,,,,,,,,,,,,,,,,,,,,,,,,,LiTFSI,O=S(=O)([N-]S(=O)(=O)C(F)(F)F)C(F)(F)F.[Li+],,0.23,1.041013017,286.9332984,,,,,,,,,,,,59.94399682,2.42E-05,-4.615384615
,,,,,1,doi.org/10.1039/c8ra00377g,pol_s52_2,[Cu]C(=O)OCCCCCC(C1=CC=CC=C1)C[Au],[Cu]C(=O)OCCCCCC(C1=CC=CC=C1)C[Au],,,,,,,0.77,0.5,0.5,,,,,49151,49151,1.43,,109.0615061,comb_block,,,,,,,,,,,,,,,,,,,,,,,,,,,,,,,,,,,,,,,,,,,,,,LiTFSI,O=S(=O)([N-]S(=O)(=O)C(F)(F)F)C(F)(F)F.[Li+],,0.23,1.041013017,286.9332984,,,,,,,,,,,,50.16863703,1.45E-05,-4.839160839
,,,,,1,doi.org/10.1039/c8ra00377g,pol_s52_2,[Cu]C(=O)OCCCCCC(C1=CC=CC=C1)C[Au],[Cu]C(=O)OCCCCCC(C1=CC=CC=C1)C[Au],,,,,,,0.77,0.5,0.5,,,,,49151,49151,1.43,,109.0615061,comb_block,,,,,,,,,,,,,,,,,,,,,,,,,,,,,,,,,,,,,,,,,,,,,,LiTFSI,O=S(=O)([N-]S(=O)(=O)C(F)(F)F)C(F)(F)F.[Li+],,0.23,1.041013017,286.9332984,,,,,,,,,,,,39.93226112,7.36E-06,-5.132867133
,,,,,1,doi.org/10.1039/c8ra00377g,pol_s52_2,[Cu]C(=O)OCCCCCC(C1=CC=CC=C1)C[Au],[Cu]C(=O)OCCCCCC(C1=CC=CC=C1)C[Au],,,,,,,0.77,0.5,0.5,,,,,49151,49151,1.43,,109.0615061,comb_block,,,,,,,,,,,,,,,,,,,,,,,,,,,,,,,,,,,,,,,,,,,,,,LiTFSI,O=S(=O)([N-]S(=O)(=O)C(F)(F)F)C(F)(F)F.[Li+],,0.23,1.041013017,286.9332984,,,,,,,,,,,,29.82007212,3.74E-06,-5.426573427
,,,,,1,doi.org/10.1039/c8ra00377g,pol_s52_2,[Cu]C(=O)OCCCCCC(C1=CC=CC=C1)C[Au],[Cu]C(=O)OCCCCCC(C1=CC=CC=C1)C[Au],,,,,,,0.73,0.5,0.5,,,,,49151,49151,1.43,,109.0615061,comb_block,,,,,,,,,,,,,,,,,,,,,,,,,,,,,,,,,,,,,,,,,,,,,,LiTFSI,O=S(=O)([N-]S(=O)(=O)C(F)(F)F)C(F)(F)F.[Li+],,0.27,1.289020883,286.9332984,,,,,,,,,,,,90.57313409,4.69E-05,-4.328671329
,,,,,1,doi.org/10.1039/c8ra00377g,pol_s52_2,[Cu]C(=O)OCCCCCC(C1=CC=CC=C1)C[Au],[Cu]C(=O)OCCCCCC(C1=CC=CC=C1)C[Au],,,,,,,0.73,0.5,0.5,,,,,49151,49151,1.43,,109.0615061,comb_block,,,,,,,,,,,,,,,,,,,,,,,,,,,,,,,,,,,,,,,,,,,,,,LiTFSI,O=S(=O)([N-]S(=O)(=O)C(F)(F)F)C(F)(F)F.[Li+],,0.27,1.289020883,286.9332984,,,,,,,,,,,,80.54188696,3.14E-05,-4.503496503
,,,,,1,doi.org/10.1039/c8ra00377g,pol_s52_2,[Cu]C(=O)OCCCCCC(C1=CC=CC=C1)C[Au],[Cu]C(=O)OCCCCCC(C1=CC=CC=C1)C[Au],,,,,,,0.73,0.5,0.5,,,,,49151,49151,1.43,,109.0615061,comb_block,,,,,,,,,,,,,,,,,,,,,,,,,,,,,,,,,,,,,,,,,,,,,,LiTFSI,O=S(=O)([N-]S(=O)(=O)C(F)(F)F)C(F)(F)F.[Li+],,0.27,1.289020883,286.9332984,,,,,,,,,,,,70.2570355,2.20E-05,-4.657342657
,,,,,1,doi.org/10.1039/c8ra00377g,pol_s52_2,[Cu]C(=O)OCCCCCC(C1=CC=CC=C1)C[Au],[Cu]C(=O)OCCCCCC(C1=CC=CC=C1)C[Au],,,,,,,0.73,0.5,0.5,,,,,49151,49151,1.43,,109.0615061,comb_block,,,,,,,,,,,,,,,,,,,,,,,,,,,,,,,,,,,,,,,,,,,,,,LiTFSI,O=S(=O)([N-]S(=O)(=O)C(F)(F)F)C(F)(F)F.[Li+],,0.27,1.289020883,286.9332984,,,,,,,,,,,,60.14689037,1.23E-05,-4.909090909
,,,,,1,doi.org/10.1039/c8ra00377g,pol_s52_2,[Cu]C(=O)OCCCCCC(C1=CC=CC=C1)C[Au],[Cu]C(=O)OCCCCCC(C1=CC=CC=C1)C[Au],,,,,,,0.73,0.5,0.5,,,,,49151,49151,1.43,,109.0615061,comb_block,,,,,,,,,,,,,,,,,,,,,,,,,,,,,,,,,,,,,,,,,,,,,,LiTFSI,O=S(=O)([N-]S(=O)(=O)C(F)(F)F)C(F)(F)F.[Li+],,0.27,1.289020883,286.9332984,,,,,,,,,,,,49.97770661,6.90E-06,-5.160839161
,,,,,1,doi.org/10.1039/c8ra00377g,pol_s52_2,[Cu]C(=O)OCCCCCC(C1=CC=CC=C1)C[Au],[Cu]C(=O)OCCCCCC(C1=CC=CC=C1)C[Au],,,,,,,0.73,0.5,0.5,,,,,49151,49151,1.43,,109.0615061,comb_block,,,,,,,,,,,,,,,,,,,,,,,,,,,,,,,,,,,,,,,,,,,,,,LiTFSI,O=S(=O)([N-]S(=O)(=O)C(F)(F)F)C(F)(F)F.[Li+],,0.27,1.289020883,286.9332984,,,,,,,,,,,,39.99198509,3.24E-06,-5.48951049
,,,,,1,doi.org/10.1039/c8ra00377g,pol_s52_2,[Cu]C(=O)OCCCCCC(C1=CC=CC=C1)C[Au],[Cu]C(=O)OCCCCCC(C1=CC=CC=C1)C[Au],,,,,,,0.73,0.5,0.5,,,,,49151,49151,1.43,,109.0615061,comb_block,,,,,,,,,,,,,,,,,,,,,,,,,,,,,,,,,,,,,,,,,,,,,,LiTFSI,O=S(=O)([N-]S(=O)(=O)C(F)(F)F)C(F)(F)F.[Li+],,0.27,1.289020883,286.9332984,,,,,,,,,,,,29.93194859,1.60E-06,-5.797202797
,,,,,1,doi.org/10.1039/c8ra00377g,pol_s52_3,[Cu]C(C1=CC=CC=C1)CC(=O)OCCCCCOC(=O)OCCC[Au],[Cu]C(C1=CC=CC=C1)CC(=O)OCCCCCOC(=O)OCCC[Au],,,,,,0.900616404,,0.333333333,0.333333333,0.333333333,,,,51210,51210,2.33,,106.7169575,comb_block,,,,,,,,,,,,,,,,,,,,,,,,,,,,,,,,,,,,,,,,,,,,,,LiTFSI,O=S(=O)([N-]S(=O)(=O)C(F)(F)F)C(F)(F)F.[Li+],,0.09,0.34468324,286.9332984,,,,,,,,,,,,90.46770541,2.90E-05,-4.536971831
,,,,,1,doi.org/10.1039/c8ra00377g,pol_s52_3,[Cu]C(C1=CC=CC=C1)CC(=O)OCCCCCOC(=O)OCCC[Au],[Cu]C(C1=CC=CC=C1)CC(=O)OCCCCCOC(=O)OCCC[Au],,,,,,0.900616404,,0.333333333,0.333333333,0.333333333,,,,51210,51210,2.33,,106.7169575,comb_block,,,,,,,,,,,,,,,,,,,,,,,,,,,,,,,,,,,,,,,,,,,,,,LiTFSI,O=S(=O)([N-]S(=O)(=O)C(F)(F)F)C(F)(F)F.[Li+],,0.09,0.34468324,286.9332984,,,,,,,,,,,,80.40551121,2.17E-05,-4.663732394
,,,,,1,doi.org/10.1039/c8ra00377g,pol_s52_3,[Cu]C(C1=CC=CC=C1)CC(=O)OCCCCCOC(=O)OCCC[Au],[Cu]C(C1=CC=CC=C1)CC(=O)OCCCCCOC(=O)OCCC[Au],,,,,,0.900616404,,0.333333333,0.333333333,0.333333333,,,,51210,51210,2.33,,106.7169575,comb_block,,,,,,,,,,,,,,,,,,,,,,,,,,,,,,,,,,,,,,,,,,,,,,LiTFSI,O=S(=O)([N-]S(=O)(=O)C(F)(F)F)C(F)(F)F.[Li+],,0.09,0.34468324,286.9332984,,,,,,,,,,,,70.01890496,1.58E-05,-4.801056338
,,,,,1,doi.org/10.1039/c8ra00377g,pol_s52_3,[Cu]C(C1=CC=CC=C1)CC(=O)OCCCCCOC(=O)OCCC[Au],[Cu]C(C1=CC=CC=C1)CC(=O)OCCCCCOC(=O)OCCC[Au],,,,,,0.900616404,,0.333333333,0.333333333,0.333333333,,,,51210,51210,2.33,,106.7169575,comb_block,,,,,,,,,,,,,,,,,,,,,,,,,,,,,,,,,,,,,,,,,,,,,,LiTFSI,O=S(=O)([N-]S(=O)(=O)C(F)(F)F)C(F)(F)F.[Li+],,0.09,0.34468324,286.9332984,,,,,,,,,,,,59.8857003,1.06E-05,-4.975352113
,,,,,1,doi.org/10.1039/c8ra00377g,pol_s52_3,[Cu]C(C1=CC=CC=C1)CC(=O)OCCCCCOC(=O)OCCC[Au],[Cu]C(C1=CC=CC=C1)CC(=O)OCCCCCOC(=O)OCCC[Au],,,,,,0.900616404,,0.333333333,0.333333333,0.333333333,,,,51210,51210,2.33,,106.7169575,comb_block,,,,,,,,,,,,,,,,,,,,,,,,,,,,,,,,,,,,,,,,,,,,,,LiTFSI,O=S(=O)([N-]S(=O)(=O)C(F)(F)F)C(F)(F)F.[Li+],,0.09,0.34468324,286.9332984,,,,,,,,,,,,50.01415097,7.17E-06,-5.144366197
,,,,,1,doi.org/10.1039/c8ra00377g,pol_s52_3,[Cu]C(C1=CC=CC=C1)CC(=O)OCCCCCOC(=O)OCCC[Au],[Cu]C(C1=CC=CC=C1)CC(=O)OCCCCCOC(=O)OCCC[Au],,,,,,0.900616404,,0.333333333,0.333333333,0.333333333,,,,51210,51210,2.33,,106.7169575,comb_block,,,,,,,,,,,,,,,,,,,,,,,,,,,,,,,,,,,,,,,,,,,,,,LiTFSI,O=S(=O)([N-]S(=O)(=O)C(F)(F)F)C(F)(F)F.[Li+],,0.09,0.34468324,286.9332984,,,,,,,,,,,,40.04976429,4.20E-06,-5.376760563
,,,,,1,doi.org/10.1039/c8ra00377g,pol_s52_3,[Cu]C(C1=CC=CC=C1)CC(=O)OCCCCCOC(=O)OCCC[Au],[Cu]C(C1=CC=CC=C1)CC(=O)OCCCCCOC(=O)OCCC[Au],,,,,,0.900616404,,0.333333333,0.333333333,0.333333333,,,,51210,51210,2.33,,106.7169575,comb_block,,,,,,,,,,,,,,,,,,,,,,,,,,,,,,,,,,,,,,,,,,,,,,LiTFSI,O=S(=O)([N-]S(=O)(=O)C(F)(F)F)C(F)(F)F.[Li+],,0.09,0.34468324,286.9332984,,,,,,,,,,,,29.94942688,2.29E-06,-5.64084507
,,,,,1,doi.org/10.1039/c8ra00377g,pol_s52_3,[Cu]C(C1=CC=CC=C1)CC(=O)OCCCCCOC(=O)OCCC[Au],[Cu]C(C1=CC=CC=C1)CC(=O)OCCCCCOC(=O)OCCC[Au],,,,,,0.813980466,,0.333333333,0.333333333,0.333333333,,,,51210,51210,2.33,,106.7169575,comb_block,,,,,,,,,,,,,,,,,,,,,,,,,,,,,,,,,,,,,,,,,,,,,,LiTFSI,O=S(=O)([N-]S(=O)(=O)C(F)(F)F)C(F)(F)F.[Li+],,0.17,0.713821917,286.9332984,,,,,,,,,,,,90.30608097,9.22E-05,-4.035211268
,,,,,1,doi.org/10.1039/c8ra00377g,pol_s52_3,[Cu]C(C1=CC=CC=C1)CC(=O)OCCCCCOC(=O)OCCC[Au],[Cu]C(C1=CC=CC=C1)CC(=O)OCCCCCOC(=O)OCCC[Au],,,,,,0.813980466,,0.333333333,0.333333333,0.333333333,,,,51210,51210,2.33,,106.7169575,comb_block,,,,,,,,,,,,,,,,,,,,,,,,,,,,,,,,,,,,,,,,,,,,,,LiTFSI,O=S(=O)([N-]S(=O)(=O)C(F)(F)F)C(F)(F)F.[Li+],,0.17,0.713821917,286.9332984,,,,,,,,,,,,80.40551121,6.32E-05,-4.198943662
,,,,,1,doi.org/10.1039/c8ra00377g,pol_s52_3,[Cu]C(C1=CC=CC=C1)CC(=O)OCCCCCOC(=O)OCCC[Au],[Cu]C(C1=CC=CC=C1)CC(=O)OCCCCCOC(=O)OCCC[Au],,,,,,0.813980466,,0.333333333,0.333333333,0.333333333,,,,51210,51210,2.33,,106.7169575,comb_block,,,,,,,,,,,,,,,,,,,,,,,,,,,,,,,,,,,,,,,,,,,,,,LiTFSI,O=S(=O)([N-]S(=O)(=O)C(F)(F)F)C(F)(F)F.[Li+],,0.17,0.713821917,286.9332984,,,,,,,,,,,,70.16298647,4.45E-05,-4.352112676
,,,,,1,doi.org/10.1039/c8ra00377g,pol_s52_3,[Cu]C(C1=CC=CC=C1)CC(=O)OCCCCCOC(=O)OCCC[Au],[Cu]C(C1=CC=CC=C1)CC(=O)OCCCCCOC(=O)OCCC[Au],,,,,,0.813980466,,0.333333333,0.333333333,0.333333333,,,,51210,51210,2.33,,106.7169575,comb_block,,,,,,,,,,,,,,,,,,,,,,,,,,,,,,,,,,,,,,,,,,,,,,LiTFSI,O=S(=O)([N-]S(=O)(=O)C(F)(F)F)C(F)(F)F.[Li+],,0.17,0.713821917,286.9332984,,,,,,,,,,,,60.02139678,3.01E-05,-4.521126761
,,,,,1,doi.org/10.1039/c8ra00377g,pol_s52_3,[Cu]C(C1=CC=CC=C1)CC(=O)OCCCCCOC(=O)OCCC[Au],[Cu]C(C1=CC=CC=C1)CC(=O)OCCCCCOC(=O)OCCC[Au],,,,,,0.813980466,,0.333333333,0.333333333,0.333333333,,,,51210,51210,2.33,,106.7169575,comb_block,,,,,,,,,,,,,,,,,,,,,,,,,,,,,,,,,,,,,,,,,,,,,,LiTFSI,O=S(=O)([N-]S(=O)(=O)C(F)(F)F)C(F)(F)F.[Li+],,0.17,0.713821917,286.9332984,,,,,,,,,,,,50.01415097,1.74E-05,-4.758802817
,,,,,1,doi.org/10.1039/c8ra00377g,pol_s52_3,[Cu]C(C1=CC=CC=C1)CC(=O)OCCCCCOC(=O)OCCC[Au],[Cu]C(C1=CC=CC=C1)CC(=O)OCCCCCOC(=O)OCCC[Au],,,,,,0.813980466,,0.333333333,0.333333333,0.333333333,,,,51210,51210,2.33,,106.7169575,comb_block,,,,,,,,,,,,,,,,,,,,,,,,,,,,,,,,,,,,,,,,,,,,,,LiTFSI,O=S(=O)([N-]S(=O)(=O)C(F)(F)F)C(F)(F)F.[Li+],,0.17,0.713821917,286.9332984,,,,,,,,,,,,40.10975806,9.96E-06,-5.001760563
,,,,,1,doi.org/10.1039/c8ra00377g,pol_s52_3,[Cu]C(C1=CC=CC=C1)CC(=O)OCCCCCOC(=O)OCCC[Au],[Cu]C(C1=CC=CC=C1)CC(=O)OCCCCCOC(=O)OCCC[Au],,,,,,0.813980466,,0.333333333,0.333333333,0.333333333,,,,51210,51210,2.33,,106.7169575,comb_block,,,,,,,,,,,,,,,,,,,,,,,,,,,,,,,,,,,,,,,,,,,,,,LiTFSI,O=S(=O)([N-]S(=O)(=O)C(F)(F)F)C(F)(F)F.[Li+],,0.17,0.713821917,286.9332984,,,,,,,,,,,,29.83711663,4.92E-06,-5.308098592
,,,,,1,doi.org/10.1039/c8ra00377g,pol_s52_3,[Cu]C(C1=CC=CC=C1)CC(=O)OCCCCCOC(=O)OCCC[Au],[Cu]C(C1=CC=CC=C1)CC(=O)OCCCCCOC(=O)OCCC[Au],,,,,,0.750029312,,0.333333333,0.333333333,0.333333333,,,,51210,51210,2.33,,106.7169575,comb_block,,,,,,,,,,,,,,,,,,,,,,,,,,,,,,,,,,,,,,,,,,,,,,LiTFSI,O=S(=O)([N-]S(=O)(=O)C(F)(F)F)C(F)(F)F.[Li+],,0.23,1.041013017,286.9332984,,,,,,,,,,,,90.14460014,0.000109328,-3.961267606
,,,,,1,doi.org/10.1039/c8ra00377g,pol_s52_3,[Cu]C(C1=CC=CC=C1)CC(=O)OCCCCCOC(=O)OCCC[Au],[Cu]C(C1=CC=CC=C1)CC(=O)OCCCCCOC(=O)OCCC[Au],,,,,,0.750029312,,0.333333333,0.333333333,0.333333333,,,,51210,51210,2.33,,106.7169575,comb_block,,,,,,,,,,,,,,,,,,,,,,,,,,,,,,,,,,,,,,,,,,,,,,LiTFSI,O=S(=O)([N-]S(=O)(=O)C(F)(F)F)C(F)(F)F.[Li+],,0.23,1.041013017,286.9332984,,,,,,,,,,,,80.0237462,7.06E-05,-4.151408451
,,,,,1,doi.org/10.1039/c8ra00377g,pol_s52_3,[Cu]C(C1=CC=CC=C1)CC(=O)OCCCCCOC(=O)OCCC[Au],[Cu]C(C1=CC=CC=C1)CC(=O)OCCCCCOC(=O)OCCC[Au],,,,,,0.750029312,,0.333333333,0.333333333,0.333333333,,,,51210,51210,2.33,,106.7169575,comb_block,,,,,,,,,,,,,,,,,,,,,,,,,,,,,,,,,,,,,,,,,,,,,,LiTFSI,O=S(=O)([N-]S(=O)(=O)C(F)(F)F)C(F)(F)F.[Li+],,0.23,1.041013017,286.9332984,,,,,,,,,,,,69.94690955,4.55E-05,-4.341549296
,,,,,1,doi.org/10.1039/c8ra00377g,pol_s52_3,[Cu]C(C1=CC=CC=C1)CC(=O)OCCCCCOC(=O)OCCC[Au],[Cu]C(C1=CC=CC=C1)CC(=O)OCCCCCOC(=O)OCCC[Au],,,,,,0.750029312,,0.333333333,0.333333333,0.333333333,,,,51210,51210,2.33,,106.7169575,comb_block,,,,,,,,,,,,,,,,,,,,,,,,,,,,,,,,,,,,,,,,,,,,,,LiTFSI,O=S(=O)([N-]S(=O)(=O)C(F)(F)F)C(F)(F)F.[Li+],,0.23,1.041013017,286.9332984,,,,,,,,,,,,60.0892865,2.67E-05,-4.573943662
,,,,,1,doi.org/10.1039/c8ra00377g,pol_s52_3,[Cu]C(C1=CC=CC=C1)CC(=O)OCCCCCOC(=O)OCCC[Au],[Cu]C(C1=CC=CC=C1)CC(=O)OCCCCCOC(=O)OCCC[Au],,,,,,0.750029312,,0.333333333,0.333333333,0.333333333,,,,51210,51210,2.33,,106.7169575,comb_block,,,,,,,,,,,,,,,,,,,,,,,,,,,,,,,,,,,,,,,,,,,,,,LiTFSI,O=S(=O)([N-]S(=O)(=O)C(F)(F)F)C(F)(F)F.[Li+],,0.23,1.041013017,286.9332984,,,,,,,,,,,,50.01415097,1.37E-05,-4.86443662
,,,,,1,doi.org/10.1039/c8ra00377g,pol_s52_3,[Cu]C(C1=CC=CC=C1)CC(=O)OCCCCCOC(=O)OCCC[Au],[Cu]C(C1=CC=CC=C1)CC(=O)OCCCCCOC(=O)OCCC[Au],,,,,,0.750029312,,0.333333333,0.333333333,0.333333333,,,,51210,51210,2.33,,106.7169575,comb_block,,,,,,,,,,,,,,,,,,,,,,,,,,,,,,,,,,,,,,,,,,,,,,LiTFSI,O=S(=O)([N-]S(=O)(=O)C(F)(F)F)C(F)(F)F.[Li+],,0.23,1.041013017,286.9332984,,,,,,,,,,,,39.86992079,7.35E-06,-5.133802817
,,,,,1,doi.org/10.1039/c8ra00377g,pol_s52_3,[Cu]C(C1=CC=CC=C1)CC(=O)OCCCCCOC(=O)OCCC[Au],[Cu]C(C1=CC=CC=C1)CC(=O)OCCCCCOC(=O)OCCC[Au],,,,,,0.750029312,,0.333333333,0.333333333,0.333333333,,,,51210,51210,2.33,,106.7169575,comb_block,,,,,,,,,,,,,,,,,,,,,,,,,,,,,,,,,,,,,,,,,,,,,,LiTFSI,O=S(=O)([N-]S(=O)(=O)C(F)(F)F)C(F)(F)F.[Li+],,0.23,1.041013017,286.9332984,,,,,,,,,,,,29.89326135,3.21E-06,-5.492957746
,,,,,1,doi.org/10.1039/c8ra00377g,pol_s52_3,[Cu]C(C1=CC=CC=C1)CC(=O)OCCCCCOC(=O)OCCC[Au],[Cu]C(C1=CC=CC=C1)CC(=O)OCCCCCOC(=O)OCCC[Au],,,,,,0.707873813,,0.333333333,0.333333333,0.333333333,,,,51210,51210,2.33,,106.7169575,comb_block,,,,,,,,,,,,,,,,,,,,,,,,,,,,,,,,,,,,,,,,,,,,,,LiTFSI,O=S(=O)([N-]S(=O)(=O)C(F)(F)F)C(F)(F)F.[Li+],,0.27,1.289020883,286.9332984,,,,,,,,,,,,90.06391352,7.23E-05,-4.14084507
,,,,,1,doi.org/10.1039/c8ra00377g,pol_s52_3,[Cu]C(C1=CC=CC=C1)CC(=O)OCCCCCOC(=O)OCCC[Au],[Cu]C(C1=CC=CC=C1)CC(=O)OCCCCCOC(=O)OCCC[Au],,,,,,0.707873813,,0.333333333,0.333333333,0.333333333,,,,51210,51210,2.33,,106.7169575,comb_block,,,,,,,,,,,,,,,,,,,,,,,,,,,,,,,,,,,,,,,,,,,,,,LiTFSI,O=S(=O)([N-]S(=O)(=O)C(F)(F)F)C(F)(F)F.[Li+],,0.27,1.289020883,286.9332984,,,,,,,,,,,,80.25270621,4.50E-05,-4.346830986
,,,,,1,doi.org/10.1039/c8ra00377g,pol_s52_3,[Cu]C(C1=CC=CC=C1)CC(=O)OCCCCCOC(=O)OCCC[Au],[Cu]C(C1=CC=CC=C1)CC(=O)OCCCCCOC(=O)OCCC[Au],,,,,,0.707873813,,0.333333333,0.333333333,0.333333333,,,,51210,51210,2.33,,106.7169575,comb_block,,,,,,,,,,,,,,,,,,,,,,,,,,,,,,,,,,,,,,,,,,,,,,LiTFSI,O=S(=O)([N-]S(=O)(=O)C(F)(F)F)C(F)(F)F.[Li+],,0.27,1.289020883,286.9332984,,,,,,,,,,,,70.01890496,2.67E-05,-4.573943662
,,,,,1,doi.org/10.1039/c8ra00377g,pol_s52_3,[Cu]C(C1=CC=CC=C1)CC(=O)OCCCCCOC(=O)OCCC[Au],[Cu]C(C1=CC=CC=C1)CC(=O)OCCCCCOC(=O)OCCC[Au],,,,,,0.707873813,,0.333333333,0.333333333,0.333333333,,,,51210,51210,2.33,,106.7169575,comb_block,,,,,,,,,,,,,,,,,,,,,,,,,,,,,,,,,,,,,,,,,,,,,,LiTFSI,O=S(=O)([N-]S(=O)(=O)C(F)(F)F)C(F)(F)F.[Li+],,0.27,1.289020883,286.9332984,,,,,,,,,,,,60.15720389,1.49E-05,-4.827464789
,,,,,1,doi.org/10.1039/c8ra00377g,pol_s52_3,[Cu]C(C1=CC=CC=C1)CC(=O)OCCCCCOC(=O)OCCC[Au],[Cu]C(C1=CC=CC=C1)CC(=O)OCCCCCOC(=O)OCCC[Au],,,,,,0.707873813,,0.333333333,0.333333333,0.333333333,,,,51210,51210,2.33,,106.7169575,comb_block,,,,,,,,,,,,,,,,,,,,,,,,,,,,,,,,,,,,,,,,,,,,,,LiTFSI,O=S(=O)([N-]S(=O)(=O)C(F)(F)F)C(F)(F)F.[Li+],,0.27,1.289020883,286.9332984,,,,,,,,,,,,49.88648215,7.35E-06,-5.133802817
,,,,,1,doi.org/10.1039/c8ra00377g,pol_s52_3,[Cu]C(C1=CC=CC=C1)CC(=O)OCCCCCOC(=O)OCCC[Au],[Cu]C(C1=CC=CC=C1)CC(=O)OCCCCCOC(=O)OCCC[Au],,,,,,0.707873813,,0.333333333,0.333333333,0.333333333,,,,51210,51210,2.33,,106.7169575,comb_block,,,,,,,,,,,,,,,,,,,,,,,,,,,,,,,,,,,,,,,,,,,,,,LiTFSI,O=S(=O)([N-]S(=O)(=O)C(F)(F)F)C(F)(F)F.[Li+],,0.27,1.289020883,286.9332984,,,,,,,,,,,,39.86992079,3.54E-06,-5.450704225
,,,,,1,doi.org/10.1039/c8ra00377g,pol_s52_3,[Cu]C(C1=CC=CC=C1)CC(=O)OCCCCCOC(=O)OCCC[Au],[Cu]C(C1=CC=CC=C1)CC(=O)OCCCCCOC(=O)OCCC[Au],,,,,,0.707873813,,0.333333333,0.333333333,0.333333333,,,,51210,51210,2.33,,106.7169575,comb_block,,,,,,,,,,,,,,,,,,,,,,,,,,,,,,,,,,,,,,,,,,,,,,LiTFSI,O=S(=O)([N-]S(=O)(=O)C(F)(F)F)C(F)(F)F.[Li+],,0.27,1.289020883,286.9332984,,,,,,,,,,,,30.06182041,1.21E-06,-5.915492958
tricky smiles representation for the polymer,,,,,1,doi.org/10.1016/j.polymer.2017.10.044,pol_s40_75,[Cu]C(C(OC)=O)(C)CC(C(OCCOCCOCCOCCOCCOCCOCCOCCOCCOC)=O)(C)CC(C(OC)=O)(C)C[Au],[Cu]C(C(OC)=O)(C)CC(C(OCCOCCOCCOCCOCCOCCOCCOCCOCCOC)=O)(C)CC(C(OC)=O)(C)C[Au],,,,,,,0.7,0.376886881,0.623113119,,,,,44194,44194,1.13,,249.5895682,,,,,,,,,,,,,,,,,,,,,,,,,,,,,,,,,,,,,,,,,,,,,,,LiTFSI,O=S(=O)([N-]S(=O)(=O)C(F)(F)F)C(F)(F)F.[Li+],,0.3,1.493627372,286.9332984,,,,,,,,,,,,91.03385319,8.37E-05,-4.077087794
,,,,,1,doi.org/10.1016/j.polymer.2017.10.044,pol_s40_75,[Cu]C(C(OC)=O)(C)CC(C(OCCOCCOCCOCCOCCOCCOCCOCCOCCOC)=O)(C)CC(C(OC)=O)(C)C[Au],[Cu]C(C(OC)=O)(C)CC(C(OCCOCCOCCOCCOCCOCCOCCOCCOCCOC)=O)(C)CC(C(OC)=O)(C)C[Au],,,,,,,0.7,0.376886881,0.623113119,,,,,44194,44194,1.13,,249.5895682,,,,,,,,,,,,,,,,,,,,,,,,,,,,,,,,,,,,,,,,,,,,,,,LiTFSI,O=S(=O)([N-]S(=O)(=O)C(F)(F)F)C(F)(F)F.[Li+],,0.3,1.493627372,286.9332984,,,,,,,,,,,,80.31015991,5.43E-05,-4.265524625
,,,,,1,doi.org/10.1016/j.polymer.2017.10.044,pol_s40_75,[Cu]C(C(OC)=O)(C)CC(C(OCCOCCOCCOCCOCCOCCOCCOCCOCCOC)=O)(C)CC(C(OC)=O)(C)C[Au],[Cu]C(C(OC)=O)(C)CC(C(OCCOCCOCCOCCOCCOCCOCCOCCOCCOC)=O)(C)CC(C(OC)=O)(C)C[Au],,,,,,,0.7,0.376886881,0.623113119,,,,,44194,44194,1.13,,249.5895682,,,,,,,,,,,,,,,,,,,,,,,,,,,,,,,,,,,,,,,,,,,,,,,LiTFSI,O=S(=O)([N-]S(=O)(=O)C(F)(F)F)C(F)(F)F.[Li+],,0.3,1.493627372,286.9332984,,,,,,,,,,,,70.53130395,3.59E-05,-4.445396146
,,,,,1,doi.org/10.1016/j.polymer.2017.10.044,pol_s40_75,[Cu]C(C(OC)=O)(C)CC(C(OCCOCCOCCOCCOCCOCCOCCOCCOCCOC)=O)(C)CC(C(OC)=O)(C)C[Au],[Cu]C(C(OC)=O)(C)CC(C(OCCOCCOCCOCCOCCOCCOCCOCCOCCOC)=O)(C)CC(C(OC)=O)(C)C[Au],,,,,,,0.7,0.376886881,0.623113119,,,,,44194,44194,1.13,,249.5895682,,,,,,,,,,,,,,,,,,,,,,,,,,,,,,,,,,,,,,,,,,,,,,,LiTFSI,O=S(=O)([N-]S(=O)(=O)C(F)(F)F)C(F)(F)F.[Li+],,0.3,1.493627372,286.9332984,,,,,,,,,,,,60.13133936,2.02E-05,-4.69379015
,,,,,1,doi.org/10.1016/j.polymer.2017.10.044,pol_s40_75,[Cu]C(C(OC)=O)(C)CC(C(OCCOCCOCCOCCOCCOCCOCCOCCOCCOC)=O)(C)CC(C(OC)=O)(C)C[Au],[Cu]C(C(OC)=O)(C)CC(C(OCCOCCOCCOCCOCCOCCOCCOCCOCCOC)=O)(C)CC(C(OC)=O)(C)C[Au],,,,,,,0.7,0.376886881,0.623113119,,,,,44194,44194,1.13,,249.5895682,,,,,,,,,,,,,,,,,,,,,,,,,,,,,,,,,,,,,,,,,,,,,,,LiTFSI,O=S(=O)([N-]S(=O)(=O)C(F)(F)F)C(F)(F)F.[Li+],,0.3,1.493627372,286.9332984,,,,,,,,,,,,50.2443797,1.17E-05,-4.933618844
,,,,,1,doi.org/10.1016/j.polymer.2017.10.044,pol_s40_75,[Cu]C(C(OC)=O)(C)CC(C(OCCOCCOCCOCCOCCOCCOCCOCCOCCOC)=O)(C)CC(C(OC)=O)(C)C[Au],[Cu]C(C(OC)=O)(C)CC(C(OCCOCCOCCOCCOCCOCCOCCOCCOCCOC)=O)(C)CC(C(OC)=O)(C)C[Au],,,,,,,0.7,0.376886881,0.623113119,,,,,44194,44194,1.13,,249.5895682,,,,,,,,,,,,,,,,,,,,,,,,,,,,,,,,,,,,,,,,,,,,,,,LiTFSI,O=S(=O)([N-]S(=O)(=O)C(F)(F)F)C(F)(F)F.[Li+],,0.3,1.493627372,286.9332984,,,,,,,,,,,,40.19017696,6.20E-06,-5.207708779
,,,,,1,doi.org/10.1016/j.polymer.2017.10.044,pol_s40_75,[Cu]C(C(OC)=O)(C)CC(C(OCCOCCOCCOCCOCCOCCOCCOCCOCCOC)=O)(C)CC(C(OC)=O)(C)C[Au],[Cu]C(C(OC)=O)(C)CC(C(OCCOCCOCCOCCOCCOCCOCCOCCOCCOC)=O)(C)CC(C(OC)=O)(C)C[Au],,,,,,,0.7,0.376886881,0.623113119,,,,,44194,44194,1.13,,249.5895682,,,,,,,,,,,,,,,,,,,,,,,,,,,,,,,,,,,,,,,,,,,,,,,LiTFSI,O=S(=O)([N-]S(=O)(=O)C(F)(F)F)C(F)(F)F.[Li+],,0.3,1.493627372,286.9332984,,,,,,,,,,,,30.22450897,2.36E-06,-5.627408994
,,,,,1,doi.org/10.1016/j.polymer.2017.10.044,pol_s40_69,[Cu]C(C(OC)=O)(C)CC(C(OCCOCCOCCOCCOCCOCCOCCOCCOCCOC)=O)(C)CC(C(OC)=O)(C)C[Au],[Cu]C(C(OC)=O)(C)CC(C(OCCOCCOCCOCCOCCOCCOCCOCCOCCOC)=O)(C)CC(C(OC)=O)(C)C[Au],,,,,,,0.72,0.376886881,0.623113119,,,,,48300,48300,1.13,,236.7203032,,,,,,,,,,,,,,,,,,,,,,,,,,,,,,,,,,,,,,,,,,,,,,,LiTFSI,O=S(=O)([N-]S(=O)(=O)C(F)(F)F)C(F)(F)F.[Li+],,0.28,1.355328542,286.9332984,,,,,,,,,,,,90.66179409,2.02E-05,-4.69379015
,,,,,1,doi.org/10.1016/j.polymer.2017.10.044,pol_s40_69,[Cu]C(C(OC)=O)(C)CC(C(OCCOCCOCCOCCOCCOCCOCCOCCOCCOC)=O)(C)CC(C(OC)=O)(C)C[Au],[Cu]C(C(OC)=O)(C)CC(C(OCCOCCOCCOCCOCCOCCOCCOCCOCCOC)=O)(C)CC(C(OC)=O)(C)C[Au],,,,,,,0.72,0.376886881,0.623113119,,,,,48300,48300,1.13,,236.7203032,,,,,,,,,,,,,,,,,,,,,,,,,,,,,,,,,,,,,,,,,,,,,,,LiTFSI,O=S(=O)([N-]S(=O)(=O)C(F)(F)F)C(F)(F)F.[Li+],,0.28,1.355328542,286.9332984,,,,,,,,,,,,80.54420074,1.45E-05,-4.839400428
,,,,,1,doi.org/10.1016/j.polymer.2017.10.044,pol_s40_69,[Cu]C(C(OC)=O)(C)CC(C(OCCOCCOCCOCCOCCOCCOCCOCCOCCOC)=O)(C)CC(C(OC)=O)(C)C[Au],[Cu]C(C(OC)=O)(C)CC(C(OCCOCCOCCOCCOCCOCCOCCOCCOCCOC)=O)(C)CC(C(OC)=O)(C)C[Au],,,,,,,0.72,0.376886881,0.623113119,,,,,48300,48300,1.13,,236.7203032,,,,,,,,,,,,,,,,,,,,,,,,,,,,,,,,,,,,,,,,,,,,,,,LiTFSI,O=S(=O)([N-]S(=O)(=O)C(F)(F)F)C(F)(F)F.[Li+],,0.28,1.355328542,286.9332984,,,,,,,,,,,,70.64190131,9.02E-06,-5.04496788
,,,,,1,doi.org/10.1016/j.polymer.2017.10.044,pol_s40_69,[Cu]C(C(OC)=O)(C)CC(C(OCCOCCOCCOCCOCCOCCOCCOCCOCCOC)=O)(C)CC(C(OC)=O)(C)C[Au],[Cu]C(C(OC)=O)(C)CC(C(OCCOCCOCCOCCOCCOCCOCCOCCOCCOC)=O)(C)CC(C(OC)=O)(C)C[Au],,,,,,,0.72,0.376886881,0.623113119,,,,,48300,48300,1.13,,236.7203032,,,,,,,,,,,,,,,,,,,,,,,,,,,,,,,,,,,,,,,,,,,,,,,LiTFSI,O=S(=O)([N-]S(=O)(=O)C(F)(F)F)C(F)(F)F.[Li+],,0.28,1.355328542,286.9332984,,,,,,,,,,,,60.44354671,5.40E-06,-5.267665953
,,,,,1,doi.org/10.1016/j.polymer.2017.10.044,pol_s40_69,[Cu]C(C(OC)=O)(C)CC(C(OCCOCCOCCOCCOCCOCCOCCOCCOCCOC)=O)(C)CC(C(OC)=O)(C)C[Au],[Cu]C(C(OC)=O)(C)CC(C(OCCOCCOCCOCCOCCOCCOCCOCCOCCOC)=O)(C)CC(C(OC)=O)(C)C[Au],,,,,,,0.72,0.376886881,0.623113119,,,,,48300,48300,1.13,,236.7203032,,,,,,,,,,,,,,,,,,,,,,,,,,,,,,,,,,,,,,,,,,,,,,,LiTFSI,O=S(=O)([N-]S(=O)(=O)C(F)(F)F)C(F)(F)F.[Li+],,0.28,1.355328542,286.9332984,,,,,,,,,,,,50.14651485,3.05E-06,-5.516059957
,,,,,1,doi.org/10.1016/j.polymer.2017.10.044,pol_s40_69,[Cu]C(C(OC)=O)(C)CC(C(OCCOCCOCCOCCOCCOCCOCCOCCOCCOC)=O)(C)CC(C(OC)=O)(C)C[Au],[Cu]C(C(OC)=O)(C)CC(C(OCCOCCOCCOCCOCCOCCOCCOCCOCCOC)=O)(C)CC(C(OC)=O)(C)C[Au],,,,,,,0.72,0.376886881,0.623113119,,,,,48300,48300,1.13,,236.7203032,,,,,,,,,,,,,,,,,,,,,,,,,,,,,,,,,,,,,,,,,,,,,,,LiTFSI,O=S(=O)([N-]S(=O)(=O)C(F)(F)F)C(F)(F)F.[Li+],,0.28,1.355328542,286.9332984,,,,,,,,,,,,40.28210601,1.69E-06,-5.773019272
,,,,,1,doi.org/10.1016/j.polymer.2017.10.044,pol_s40_69,[Cu]C(C(OC)=O)(C)CC(C(OCCOCCOCCOCCOCCOCCOCCOCCOCCOC)=O)(C)CC(C(OC)=O)(C)C[Au],[Cu]C(C(OC)=O)(C)CC(C(OCCOCCOCCOCCOCCOCCOCCOCCOCCOC)=O)(C)CC(C(OC)=O)(C)C[Au],,,,,,,0.72,0.376886881,0.623113119,,,,,48300,48300,1.13,,236.7203032,,,,,,,,,,,,,,,,,,,,,,,,,,,,,,,,,,,,,,,,,,,,,,,LiTFSI,O=S(=O)([N-]S(=O)(=O)C(F)(F)F)C(F)(F)F.[Li+],,0.28,1.355328542,286.9332984,,,,,,,,,,,,30.1383842,6.17E-07,-6.209850107
