Repository: zjurillpolymer/SPE_prediction

# SPE Prediction

Polymer electrolyte conductivity prediction using graph neural networks.

## Data

Data from [ChemPropPred](https://github.com/learningmatter-mit/Chem-prop-pred) — polymer electrolyte conductivity measurements including SMILES, conductivity (log S/cm), molecular weight, salt concentration, and temperature.

- `data/clean_train_data.csv` — cleaned training data
- `data/PolymerElectrolyteData.csv` — full raw dataset
- `data/PolyInfo_8salts.csv` / `data/polyinfo_5salts_4conc.csv` — PolyInfo polymer database with salt additives

File: data/PolymerElectrolyteData.csv (part 31 of 154)
Notes,Compound Notebook Name,Date Copied to Master Database,Data Recorded By,Seshadri Group,Oyaizu Group,DOI,Solvent 1 (S1),S1 SMILES,S1 SMILES 1,S1 SMILES 2,S1 SMILES 3,S1 Big SMILES,S1 End Group 1,S1 End Group 2,S1 Mol %,S1 Weight %,S1 SMILES 1 Mol %,S1 SMILES 2 Mol %,S1 SMILES 3 Mol %,S1 Molar Ratio,S1 Weight Ratio,S1 Mw,S1 Mn,S1 Mn or Mw,S1 Mw/Mn,S1 DOP,S1 Molar Mass (g/mol),S1 Type,S1 Block Mol Weight,Solvent 2 (S2),S2 SMILES,S2 SMILES 1,S2 SMILES 2,S2 Mol %,S2 Weight %,S2 SMILES 1 Mol %,S2 SMILES 2 Mol %,S2 Molar Ratio,S2 Weight Ratio,S2 Mw,S2 Mn,S2 Mn or Mw,S2 Mw/Mn,S2 DOP,S2 Molar Mass (g/mol),S2 Type,Solvent 3 (S3),S3 SMILES,S3 SMILES 1,S3 Mol %,S3 Weight %,S3 Molar Ratio,S3 Weight Ratio,S3 Mw,S3 Mn,S3 Mn or Mw,S3 Mw/Mn,S3 DOP,S3 Molar Mass (g/mol),S3 Type,Solvent 4 (S4),S4 SMILES,S4 Mol %,S4 Weight %,S4 Molar Ratio,S4 Weight Ratio,S4 Mw,S4 Mn,S4 Mn or Mw,S4 Mw/Mn,S4 DOP,S4 Molar Mass (g/mol),S4 Type,Salt 1,Salt1 SMILES,Salt1 Mol %,Salt1 Weight %,Salt1 Molality (mol salt/kg polymer),Salt1 Molar Mass (g/mol),Salt 2,Salt2 SMILES,Salt2 Mol %,Salt2 Weight %,Salt2 Molality (mol salt/kg polymer),Salt2 Molar Mass (g/mol),Inorganic Material 1 (IM1),IM1 Weight %,IM1 Particle Size (nm),Tg (oC),Heating Rate (K/min),Temperature (oC),Conductivity (S/cm),log Conductivity (S/cm)
,,,,,1,doi.org/10.1016/j.polymer.2017.10.044,pol_s40_48,[Cu]C(C(OC)=O)(C)CC(C(OCCOCCOCCOCCOCCOCCOCCOCCOCCOC)=O)(C)CC(C(OC)=O)(C)C[Au],[Cu]C(C(OC)=O)(C)CC(C(OCCOCCOCCOCCOCCOCCOCCOCCOCCOC)=O)(C)CC(C(OC)=O)(C)C[Au],,,,,,,0.78,0.376886881,0.623113119,,,,,68900,68900,1.15,,211.1173191,,,,,,,,,,,,,,,,,,,,,,,,,,,,,,,,,,,,,,,,,,,,,,,LiTFSI,O=S(=O)([N-]S(=O)(=O)C(F)(F)F)C(F)(F)F.[Li+],,0.22,0.982985536,286.9332984,,,,,,,,,,,,90.78572929,6.98E-06,-5.156316916
,,,,,1,doi.org/10.1016/j.polymer.2017.10.044,pol_s40_48,[Cu]C(C(OC)=O)(C)CC(C(OCCOCCOCCOCCOCCOCCOCCOCCOCCOC)=O)(C)CC(C(OC)=O)(C)C[Au],[Cu]C(C(OC)=O)(C)CC(C(OCCOCCOCCOCCOCCOCCOCCOCCOCCOC)=O)(C)CC(C(OC)=O)(C)C[Au],,,,,,,0.78,0.376886881,0.623113119,,,,,68900,68900,1.15,,211.1173191,,,,,,,,,,,,,,,,,,,,,,,,,,,,,,,,,,,,,,,,,,,,,,,LiTFSI,O=S(=O)([N-]S(=O)(=O)C(F)(F)F)C(F)(F)F.[Li+],,0.22,0.982985536,286.9332984,,,,,,,,,,,,80.4271416,4.89E-06,-5.310492505
,,,,,1,doi.org/10.1016/j.polymer.2017.10.044,pol_s40_48,[Cu]C(C(OC)=O)(C)CC(C(OCCOCCOCCOCCOCCOCCOCCOCCOCCOC)=O)(C)CC(C(OC)=O)(C)C[Au],[Cu]C(C(OC)=O)(C)CC(C(OCCOCCOCCOCCOCCOCCOCCOCCOCCOC)=O)(C)CC(C(OC)=O)(C)C[Au],,,,,,,0.78,0.376886881,0.623113119,,,,,68900,68900,1.15,,211.1173191,,,,,,,,,,,,,,,,,,,,,,,,,,,,,,,,,,,,,,,,,,,,,,,LiTFSI,O=S(=O)([N-]S(=O)(=O)C(F)(F)F)C(F)(F)F.[Li+],,0.22,0.982985536,286.9332984,,,,,,,,,,,,70.1999384,2.99E-06,-5.524625268
,,,,,1,doi.org/10.1016/j.polymer.2017.10.044,pol_s40_48,[Cu]C(C(OC)=O)(C)CC(C(OCCOCCOCCOCCOCCOCCOCCOCCOCCOC)=O)(C)CC(C(OC)=O)(C)C[Au],[Cu]C(C(OC)=O)(C)CC(C(OCCOCCOCCOCCOCCOCCOCCOCCOCCOC)=O)(C)CC(C(OC)=O)(C)C[Au],,,,,,,0.78,0.376886881,0.623113119,,,,,68900,68900,1.15,,211.1173191,,,,,,,,,,,,,,,,,,,,,,,,,,,,,,,,,,,,,,,,,,,,,,,LiTFSI,O=S(=O)([N-]S(=O)(=O)C(F)(F)F)C(F)(F)F.[Li+],,0.22,0.982985536,286.9332984,,,,,,,,,,,,60.54774585,1.79E-06,-5.74732334
,,,,,1,doi.org/10.1016/j.polymer.2017.10.044,pol_s40_48,[Cu]C(C(OC)=O)(C)CC(C(OCCOCCOCCOCCOCCOCCOCCOCCOCCOC)=O)(C)CC(C(OC)=O)(C)C[Au],[Cu]C(C(OC)=O)(C)CC(C(OCCOCCOCCOCCOCCOCCOCCOCCOCCOC)=O)(C)CC(C(OC)=O)(C)C[Au],,,,,,,0.78,0.376886881,0.623113119,,,,,68900,68900,1.15,,211.1173191,,,,,,,,,,,,,,,,,,,,,,,,,,,,,,,,,,,,,,,,,,,,,,,LiTFSI,O=S(=O)([N-]S(=O)(=O)C(F)(F)F)C(F)(F)F.[Li+],,0.22,0.982985536,286.9332984,,,,,,,,,,,,50.34230381,9.52E-07,-6.021413276
,,,,,1,doi.org/10.1016/j.polymer.2017.10.044,pol_s40_48,[Cu]C(C(OC)=O)(C)CC(C(OCCOCCOCCOCCOCCOCCOCCOCCOCCOC)=O)(C)CC(C(OC)=O)(C)C[Au],[Cu]C(C(OC)=O)(C)CC(C(OCCOCCOCCOCCOCCOCCOCCOCCOCCOC)=O)(C)CC(C(OC)=O)(C)C[Au],,,,,,,0.78,0.376886881,0.623113119,,,,,68900,68900,1.15,,211.1173191,,,,,,,,,,,,,,,,,,,,,,,,,,,,,,,,,,,,,,,,,,,,,,,LiTFSI,O=S(=O)([N-]S(=O)(=O)C(F)(F)F)C(F)(F)F.[Li+],,0.22,0.982985536,286.9332984,,,,,,,,,,,,40.09830181,4.08E-07,-6.389721627
,,,,,1,doi.org/10.1016/j.polymer.2017.10.044,pol_s40_48,[Cu]C(C(OC)=O)(C)CC(C(OCCOCCOCCOCCOCCOCCOCCOCCOCCOC)=O)(C)CC(C(OC)=O)(C)C[Au],[Cu]C(C(OC)=O)(C)CC(C(OCCOCCOCCOCCOCCOCCOCCOCCOCCOC)=O)(C)CC(C(OC)=O)(C)C[Au],,,,,,,0.78,0.376886881,0.623113119,,,,,68900,68900,1.15,,211.1173191,,,,,,,,,,,,,,,,,,,,,,,,,,,,,,,,,,,,,,,,,,,,,,,LiTFSI,O=S(=O)([N-]S(=O)(=O)C(F)(F)F)C(F)(F)F.[Li+],,0.22,0.982985536,286.9332984,,,,,,,,,,,,30.22450897,1.43E-07,-6.843683084
,,,,,1,doi.org/10.1016/j.polymer.2017.10.044,pol_s40_43,[Cu]C(C(OC)=O)(C)CC(C(OCCOCCOCCOCCOCCOCCOCCOCCOCCOC)=O)(C)CC(C(OC)=O)(C)C[Au],[Cu]C(C(OC)=O)(C)CC(C(OCCOCCOCCOCCOCCOCCOCCOCCOCCOC)=O)(C)CC(C(OC)=O)(C)C[Au],,,,,,,0.8,0.376886881,0.623113119,,,,,76400,76400,1.17,,209.4516783,,,,,,,,,,,,,,,,,,,,,,,,,,,,,,,,,,,,,,,,,,,,,,,LiTFSI,O=S(=O)([N-]S(=O)(=O)C(F)(F)F)C(F)(F)F.[Li+],,0.2,0.871282634,286.9332984,,,,,,,,,,,,90.41417673,4.52E-06,-5.344753747
,,,,,1,doi.org/10.1016/j.polymer.2017.10.044,pol_s40_43,[Cu]C(C(OC)=O)(C)CC(C(OCCOCCOCCOCCOCCOCCOCCOCCOCCOC)=O)(C)CC(C(OC)=O)(C)C[Au],[Cu]C(C(OC)=O)(C)CC(C(OCCOCCOCCOCCOCCOCCOCCOCCOCCOC)=O)(C)CC(C(OC)=O)(C)C[Au],,,,,,,0.8,0.376886881,0.623113119,,,,,76400,76400,1.17,,209.4516783,,,,,,,,,,,,,,,,,,,,,,,,,,,,,,,,,,,,,,,,,,,,,,,LiTFSI,O=S(=O)([N-]S(=O)(=O)C(F)(F)F)C(F)(F)F.[Li+],,0.2,0.871282634,286.9332984,,,,,,,,,,,,80.4271416,3.17E-06,-5.498929336
,,,,,1,doi.org/10.1016/j.polymer.2017.10.044,pol_s40_43,[Cu]C(C(OC)=O)(C)CC(C(OCCOCCOCCOCCOCCOCCOCCOCCOCCOC)=O)(C)CC(C(OC)=O)(C)C[Au],[Cu]C(C(OC)=O)(C)CC(C(OCCOCCOCCOCCOCCOCCOCCOCCOCCOC)=O)(C)CC(C(OC)=O)(C)C[Au],,,,,,,0.8,0.376886881,0.623113119,,,,,76400,76400,1.17,,209.4516783,,,,,,,,,,,,,,,,,,,,,,,,,,,,,,,,,,,,,,,,,,,,,,,LiTFSI,O=S(=O)([N-]S(=O)(=O)C(F)(F)F)C(F)(F)F.[Li+],,0.2,0.871282634,286.9332984,,,,,,,,,,,,70.31032256,1.97E-06,-5.704496788
,,,,,1,doi.org/10.1016/j.polymer.2017.10.044,pol_s40_43,[Cu]C(C(OC)=O)(C)CC(C(OCCOCCOCCOCCOCCOCCOCCOCCOCCOC)=O)(C)CC(C(OC)=O)(C)C[Au],[Cu]C(C(OC)=O)(C)CC(C(OCCOCCOCCOCCOCCOCCOCCOCCOCCOC)=O)(C)CC(C(OC)=O)(C)C[Au],,,,,,,0.8,0.376886881,0.623113119,,,,,76400,76400,1.17,,209.4516783,,,,,,,,,,,,,,,,,,,,,,,,,,,,,,,,,,,,,,,,,,,,,,,LiTFSI,O=S(=O)([N-]S(=O)(=O)C(F)(F)F)C(F)(F)F.[Li+],,0.2,0.871282634,286.9332984,,,,,,,,,,,,60.13133936,1.18E-06,-5.927194861
,,,,,1,doi.org/10.1016/j.polymer.2017.10.044,pol_s40_43,[Cu]C(C(OC)=O)(C)CC(C(OCCOCCOCCOCCOCCOCCOCCOCCOCCOC)=O)(C)CC(C(OC)=O)(C)C[Au],[Cu]C(C(OC)=O)(C)CC(C(OCCOCCOCCOCCOCCOCCOCCOCCOCCOC)=O)(C)CC(C(OC)=O)(C)C[Au],,,,,,,0.8,0.376886881,0.623113119,,,,,76400,76400,1.17,,209.4516783,,,,,,,,,,,,,,,,,,,,,,,,,,,,,,,,,,,,,,,,,,,,,,,LiTFSI,O=S(=O)([N-]S(=O)(=O)C(F)(F)F)C(F)(F)F.[Li+],,0.2,0.871282634,286.9332984,,,,,,,,,,,,50.34230381,6.05E-07,-6.218415418
,,,,,1,doi.org/10.1016/j.polymer.2017.10.044,pol_s40_43,[Cu]C(C(OC)=O)(C)CC(C(OCCOCCOCCOCCOCCOCCOCCOCCOCCOC)=O)(C)CC(C(OC)=O)(C)C[Au],[Cu]C(C(OC)=O)(C)CC(C(OCCOCCOCCOCCOCCOCCOCCOCCOCCOC)=O)(C)CC(C(OC)=O)(C)C[Au],,,,,,,0.8,0.376886881,0.623113119,,,,,76400,76400,1.17,,209.4516783,,,,,,,,,,,,,,,,,,,,,,,,,,,,,,,,,,,,,,,,,,,,,,,LiTFSI,O=S(=O)([N-]S(=O)(=O)C(F)(F)F)C(F)(F)F.[Li+],,0.2,0.871282634,286.9332984,,,,,,,,,,,,40.28210601,2.49E-07,-6.60385439
,,,,,1,doi.org/10.1016/j.polymer.2017.10.044,pol_s40_43,[Cu]C(C(OC)=O)(C)CC(C(OCCOCCOCCOCCOCCOCCOCCOCCOCCOC)=O)(C)CC(C(OC)=O)(C)C[Au],[Cu]C(C(OC)=O)(C)CC(C(OCCOCCOCCOCCOCCOCCOCCOCCOCCOC)=O)(C)CC(C(OC)=O)(C)C[Au],,,,,,,0.8,0.376886881,0.623113119,,,,,76400,76400,1.17,,209.4516783,,,,,,,,,,,,,,,,,,,,,,,,,,,,,,,,,,,,,,,,,,,,,,,LiTFSI,O=S(=O)([N-]S(=O)(=O)C(F)(F)F)C(F)(F)F.[Li+],,0.2,0.871282634,286.9332984,,,,,,,,,,,,30.31068267,1.02E-07,-6.989293362
,,,,,1,doi.org/10.1016/j.polymer.2017.10.044,pol_s40_60,[Cu]C(C(OC)=O)(C)CC(C(OCCOCCOCCOCCOCCOCCOCCOCCOCCOC)=O)(C)CC(C(OC)=O)(C)C[Au],[Cu]C(C(OC)=O)(C)CC(C(OCCOCCOCCOCCOCCOCCOCCOCCOCCOC)=O)(C)CC(C(OC)=O)(C)C[Au],,,,,,,0.91,0.376886881,0.623113119,,,,,55510,55510,1.21,,271.589134,,,,,,,,,,,,,,,,,,,,,,,,,,,,,,,,,,,,,,,,,,,,,,,LiTFSI,O=S(=O)([N-]S(=O)(=O)C(F)(F)F)C(F)(F)F.[Li+],,0.09,0.34468324,286.9332984,,,,,,,,,,,,89.98806098,0.00019244,-3.715705765
,,,,,1,doi.org/10.1016/j.polymer.2017.10.044,pol_s40_60,[Cu]C(C(OC)=O)(C)CC(C(OCCOCCOCCOCCOCCOCCOCCOCCOCCOC)=O)(C)CC(C(OC)=O)(C)C[Au],[Cu]C(C(OC)=O)(C)CC(C(OCCOCCOCCOCCOCCOCCOCCOCCOCCOC)=O)(C)CC(C(OC)=O)(C)C[Au],,,,,,,0.91,0.376886881,0.623113119,,,,,55510,55510,1.21,,271.589134,,,,,,,,,,,,,,,,,,,,,,,,,,,,,,,,,,,,,,,,,,,,,,,LiTFSI,O=S(=O)([N-]S(=O)(=O)C(F)(F)F)C(F)(F)F.[Li+],,0.09,0.34468324,286.9332984,,,,,,,,,,,,80.0655948,0.000119546,-3.922465209
,,,,,1,doi.org/10.1016/j.polymer.2017.10.044,pol_s40_60,[Cu]C(C(OC)=O)(C)CC(C(OCCOCCOCCOCCOCCOCCOCCOCCOCCOC)=O)(C)CC(C(OC)=O)(C)C[Au],[Cu]C(C(OC)=O)(C)CC(C(OCCOCCOCCOCCOCCOCCOCCOCCOCCOC)=O)(C)CC(C(OC)=O)(C)C[Au],,,,,,,0.91,0.376886881,0.623113119,,,,,55510,55510,1.21,,271.589134,,,,,,,,,,,,,,,,,,,,,,,,,,,,,,,,,,,,,,,,,,,,,,,LiTFSI,O=S(=O)([N-]S(=O)(=O)C(F)(F)F)C(F)(F)F.[Li+],,0.09,0.34468324,286.9332984,,,,,,,,,,,,70.00312399,7.43E-05,-4.129224652
,,,,,1,doi.org/10.1016/j.polymer.2017.10.044,pol_s40_60,[Cu]C(C(OC)=O)(C)CC(C(OCCOCCOCCOCCOCCOCCOCCOCCOCCOC)=O)(C)CC(C(OC)=O)(C)C[Au],[Cu]C(C(OC)=O)(C)CC(C(OCCOCCOCCOCCOCCOCCOCCOCCOCCOC)=O)(C)CC(C(OC)=O)(C)C[Au],,,,,,,0.91,0.376886881,0.623113119,,,,,55510,55510,1.21,,271.589134,,,,,,,,,,,,,,,,,,,,,,,,,,,,,,,,,,,,,,,,,,,,,,,LiTFSI,O=S(=O)([N-]S(=O)(=O)C(F)(F)F)C(F)(F)F.[Li+],,0.09,0.34468324,286.9332984,,,,,,,,,,,,59.9738215,4.13E-05,-4.383697813
,,,,,1,doi.org/10.1016/j.polymer.2017.10.044,pol_s40_60,[Cu]C(C(OC)=O)(C)CC(C(OCCOCCOCCOCCOCCOCCOCCOCCOCCOC)=O)(C)CC(C(OC)=O)(C)C[Au],[Cu]C(C(OC)=O)(C)CC(C(OCCOCCOCCOCCOCCOCCOCCOCCOCCOC)=O)(C)CC(C(OC)=O)(C)C[Au],,,,,,,0.91,0.376886881,0.623113119,,,,,55510,55510,1.21,,271.589134,,,,,,,,,,,,,,,,,,,,,,,,,,,,,,,,,,,,,,,,,,,,,,,LiTFSI,O=S(=O)([N-]S(=O)(=O)C(F)(F)F)C(F)(F)F.[Li+],,0.09,0.34468324,286.9332984,,,,,,,,,,,,50.02073171,1.72E-05,-4.765407555
,,,,,1,doi.org/10.1016/j.polymer.2017.10.044,pol_s40_60,[Cu]C(C(OC)=O)(C)CC(C(OCCOCCOCCOCCOCCOCCOCCOCCOCCOC)=O)(C)CC(C(OC)=O)(C)C[Au],[Cu]C(C(OC)=O)(C)CC(C(OCCOCCOCCOCCOCCOCCOCCOCCOCCOC)=O)(C)CC(C(OC)=O)(C)C[Au],,,,,,,0.91,0.376886881,0.623113119,,,,,55510,55510,1.21,,271.589134,,,,,,,,,,,,,,,,,,,,,,,,,,,,,,,,,,,,,,,,,,,,,,,LiTFSI,O=S(=O)([N-]S(=O)(=O)C(F)(F)F)C(F)(F)F.[Li+],,0.09,0.34468324,286.9332984,,,,,,,,,,,,39.44215571,5.93E-06,-5.226640159
,,,,,1,doi.org/10.1016/j.polymer.2017.10.044,pol_s40_60,[Cu]C(C(OC)=O)(C)CC(C(OCCOCCOCCOCCOCCOCCOCCOCCOCCOC)=O)(C)CC(C(OC)=O)(C)C[Au],[Cu]C(C(OC)=O)(C)CC(C(OCCOCCOCCOCCOCCOCCOCCOCCOCCOC)=O)(C)CC(C(OC)=O)(C)C[Au],,,,,,,0.91,0.376886881,0.623113119,,,,,55510,55510,1.21,,271.589134,,,,,,,,,,,,,,,,,,,,,,,,,,,,,,,,,,,,,,,,,,,,,,,LiTFSI,O=S(=O)([N-]S(=O)(=O)C(F)(F)F)C(F)(F)F.[Li+],,0.09,0.34468324,286.9332984,,,,,,,,,,,,29.96695739,2.70E-06,-5.568588469
,,,,,1,doi.org/10.1016/j.polymer.2017.10.044,pol_s40_60,[Cu]C(C(OC)=O)(C)CC(C(OCCOCCOCCOCCOCCOCCOCCOCCOCCOC)=O)(C)CC(C(OC)=O)(C)C[Au],[Cu]C(C(OC)=O)(C)CC(C(OCCOCCOCCOCCOCCOCCOCCOCCOCCOC)=O)(C)CC(C(OC)=O)(C)C[Au],,,,,,,0.87,0.376886881,0.623113119,,,,,55510,55510,1.21,,259.6511501,,,,,,,,,,,,,,,,,,,,,,,,,,,,,,,,,,,,,,,,,,,,,,,LiTFSI,O=S(=O)([N-]S(=O)(=O)C(F)(F)F)C(F)(F)F.[Li+],,0.13,0.520766632,286.9332984,,,,,,,,,,,,89.49112213,0.000293222,-3.532803181
,,,,,1,doi.org/10.1016/j.polymer.2017.10.044,pol_s40_60,[Cu]C(C(OC)=O)(C)CC(C(OCCOCCOCCOCCOCCOCCOCCOCCOCCOC)=O)(C)CC(C(OC)=O)(C)C[Au],[Cu]C(C(OC)=O)(C)CC(C(OCCOCCOCCOCCOCCOCCOCCOCCOCCOC)=O)(C)CC(C(OC)=O)(C)C[Au],,,,,,,0.87,0.376886881,0.623113119,,,,,55510,55510,1.21,,259.6511501,,,,,,,,,,,,,,,,,,,,,,,,,,,,,,,,,,,,,,,,,,,,,,,LiTFSI,O=S(=O)([N-]S(=O)(=O)C(F)(F)F)C(F)(F)F.[Li+],,0.13,0.520766632,286.9332984,,,,,,,,,,,,79.83035298,0.000199618,-3.699801193
,,,,,1,doi.org/10.1016/j.polymer.2017.10.044,pol_s40_60,[Cu]C(C(OC)=O)(C)CC(C(OCCOCCOCCOCCOCCOCCOCCOCCOCCOC)=O)(C)CC(C(OC)=O)(C)C[Au],[Cu]C(C(OC)=O)(C)CC(C(OCCOCCOCCOCCOCCOCCOCCOCCOCCOC)=O)(C)CC(C(OC)=O)(C)C[Au],,,,,,,0.87,0.376886881,0.623113119,,,,,55510,55510,1.21,,259.6511501,,,,,,,,,,,,,,,,,,,,,,,,,,,,,,,,,,,,,,,,,,,,,,,LiTFSI,O=S(=O)([N-]S(=O)(=O)C(F)(F)F)C(F)(F)F.[Li+],,0.13,0.520766632,286.9332984,,,,,,,,,,,,70.22544542,0.000109087,-3.96222664
,,,,,1,doi.org/10.1016/j.polymer.2017.10.044,pol_s40_60,[Cu]C(C(OC)=O)(C)CC(C(OCCOCCOCCOCCOCCOCCOCCOCCOCCOC)=O)(C)CC(C(OC)=O)(C)C[Au],[Cu]C(C(OC)=O)(C)CC(C(OCCOCCOCCOCCOCCOCCOCCOCCOCCOC)=O)(C)CC(C(OC)=O)(C)C[Au],,,,,,,0.87,0.376886881,0.623113119,,,,,55510,55510,1.21,,259.6511501,,,,,,,,,,,,,,,,,,,,,,,,,,,,,,,,,,,,,,,,,,,,,,,LiTFSI,O=S(=O)([N-]S(=O)(=O)C(F)(F)F)C(F)(F)F.[Li+],,0.13,0.520766632,286.9332984,,,,,,,,,,,,59.9738215,6.78E-05,-4.168986083
,,,,,1,doi.org/10.1016/j.polymer.2017.10.044,pol_s40_60,[Cu]C(C(OC)=O)(C)CC(C(OCCOCCOCCOCCOCCOCCOCCOCCOCCOC)=O)(C)CC(C(OC)=O)(C)C[Au],[Cu]C(C(OC)=O)(C)CC(C(OCCOCCOCCOCCOCCOCCOCCOCCOCCOC)=O)(C)CC(C(OC)=O)(C)C[Au],,,,,,,0.87,0.376886881,0.623113119,,,,,55510,55510,1.21,,259.6511501,,,,,,,,,,,,,,,,,,,,,,,,,,,,,,,,,,,,,,,,,,,,,,,LiTFSI,O=S(=O)([N-]S(=O)(=O)C(F)(F)F)C(F)(F)F.[Li+],,0.13,0.520766632,286.9332984,,,,,,,,,,,,50.11928942,3.57E-05,-4.447316103
,,,,,1,doi.org/10.1016/j.polymer.2017.10.044,pol_s40_60,[Cu]C(C(OC)=O)(C)CC(C(OCCOCCOCCOCCOCCOCCOCCOCCOCCOC)=O)(C)CC(C(OC)=O)(C)C[Au],[Cu]C(C(OC)=O)(C)CC(C(OCCOCCOCCOCCOCCOCCOCCOCCOCCOC)=O)(C)CC(C(OC)=O)(C)C[Au],,,,,,,0.87,0.376886881,0.623113119,,,,,55510,55510,1.21,,259.6511501,,,,,,,,,,,,,,,,,,,,,,,,,,,,,,,,,,,,,,,,,,,,,,,LiTFSI,O=S(=O)([N-]S(=O)(=O)C(F)(F)F)C(F)(F)F.[Li+],,0.13,0.520766632,286.9332984,,,,,,,,,,,,39.99623338,1.60E-05,-4.7972167
,,,,,1,doi.org/10.1016/j.polymer.2017.10.044,pol_s40_60,[Cu]C(C(OC)=O)(C)CC(C(OCCOCCOCCOCCOCCOCCOCCOCCOCCOC)=O)(C)CC(C(OC)=O)(C)C[Au],[Cu]C(C(OC)=O)(C)CC(C(OCCOCCOCCOCCOCCOCCOCCOCCOCCOC)=O)(C)CC(C(OC)=O)(C)C[Au],,,,,,,0.87,0.376886881,0.623113119,,,,,55510,55510,1.21,,259.6511501,,,,,,,,,,,,,,,,,,,,,,,,,,,,,,,,,,,,,,,,,,,,,,,LiTFSI,O=S(=O)([N-]S(=O)(=O)C(F)(F)F)C(F)(F)F.[Li+],,0.13,0.520766632,286.9332984,,,,,,,,,,,,29.7936982,6.62E-06,-5.178926441
,,,,,1,doi.org/10.1016/j.polymer.2017.10.044,pol_s40_60,[Cu]C(C(OC)=O)(C)CC(C(OCCOCCOCCOCCOCCOCCOCCOCCOCCOC)=O)(C)CC(C(OC)=O)(C)C[Au],[Cu]C(C(OC)=O)(C)CC(C(OCCOCCOCCOCCOCCOCCOCCOCCOCCOC)=O)(C)CC(C(OC)=O)(C)C[Au],,,,,,,0.77,0.376886881,0.623113119,,,,,55510,55510,1.21,,229.8061903,,,,,,,,,,,,,,,,,,,,,,,,,,,,,,,,,,,,,,,,,,,,,,,LiTFSI,O=S(=O)([N-]S(=O)(=O)C(F)(F)F)C(F)(F)F.[Li+],,0.23,1.041013017,286.9332984,,,,,,,,,,,,89.73942143,0.000107108,-3.970178926
,,,,,1,doi.org/10.1016/j.polymer.2017.10.044,pol_s40_60,[Cu]C(C(OC)=O)(C)CC(C(OCCOCCOCCOCCOCCOCCOCCOCCOCCOC)=O)(C)CC(C(OC)=O)(C)C[Au],[Cu]C(C(OC)=O)(C)CC(C(OCCOCCOCCOCCOCCOCCOCCOCCOCCOC)=O)(C)CC(C(OC)=O)(C)C[Au],,,,,,,0.77,0.376886881,0.623113119,,,,,55510,55510,1.21,,229.8061903,,,,,,,,,,,,,,,,,,,,,,,,,,,,,,,,,,,,,,,,,,,,,,,LiTFSI,O=S(=O)([N-]S(=O)(=O)C(F)(F)F)C(F)(F)F.[Li+],,0.23,1.041013017,286.9332984,,,,,,,,,,,,79.71284953,6.53E-05,-4.184890656
,,,,,1,doi.org/10.1016/j.polymer.2017.10.044,pol_s40_60,[Cu]C(C(OC)=O)(C)CC(C(OCCOCCOCCOCCOCCOCCOCCOCCOCCOC)=O)(C)CC(C(OC)=O)(C)C[Au],[Cu]C(C(OC)=O)(C)CC(C(OCCOCCOCCOCCOCCOCCOCCOCCOCCOC)=O)(C)CC(C(OC)=O)(C)C[Au],,,,,,,0.77,0.376886881,0.623113119,,,,,55510,55510,1.21,,229.8061903,,,,,,,,,,,,,,,,,,,,,,,,,,,,,,,,,,,,,,,,,,,,,,,LiTFSI,O=S(=O)([N-]S(=O)(=O)C(F)(F)F)C(F)(F)F.[Li+],,0.23,1.041013017,286.9332984,,,,,,,,,,,,69.44857789,4.61E-05,-4.335984095
,,,,,1,doi.org/10.1016/j.polymer.2017.10.044,pol_s40_60,[Cu]C(C(OC)=O)(C)CC(C(OCCOCCOCCOCCOCCOCCOCCOCCOCCOC)=O)(C)CC(C(OC)=O)(C)C[Au],[Cu]C(C(OC)=O)(C)CC(C(OCCOCCOCCOCCOCCOCCOCCOCCOCCOC)=O)(C)CC(C(OC)=O)(C)C[Au],,,,,,,0.77,0.376886881,0.623113119,,,,,55510,55510,1.21,,229.8061903,,,,,,,,,,,,,,,,,,,,,,,,,,,,,,,,,,,,,,,,,,,,,,,LiTFSI,O=S(=O)([N-]S(=O)(=O)C(F)(F)F)C(F)(F)F.[Li+],,0.23,1.041013017,286.9332984,,,,,,,,,,,,59.6600471,2.39E-05,-4.622266402
,,,,,1,doi.org/10.1016/j.polymer.2017.10.044,pol_s40_60,[Cu]C(C(OC)=O)(C)CC(C(OCCOCCOCCOCCOCCOCCOCCOCCOCCOC)=O)(C)CC(C(OC)=O)(C)C[Au],[Cu]C(C(OC)=O)(C)CC(C(OCCOCCOCCOCCOCCOCCOCCOCCOCCOC)=O)(C)CC(C(OC)=O)(C)C[Au],,,,,,,0.77,0.376886881,0.623113119,,,,,55510,55510,1.21,,229.8061903,,,,,,,,,,,,,,,,,,,,,,,,,,,,,,,,,,,,,,,,,,,,,,,LiTFSI,O=S(=O)([N-]S(=O)(=O)C(F)(F)F)C(F)(F)F.[Li+],,0.23,1.041013017,286.9332984,,,,,,,,,,,,49.82379647,1.21E-05,-4.916500994
,,,,,1,doi.org/10.1016/j.polymer.2017.10.044,pol_s40_60,[Cu]C(C(OC)=O)(C)CC(C(OCCOCCOCCOCCOCCOCCOCCOCCOCCOC)=O)(C)CC(C(OC)=O)(C)C[Au],[Cu]C(C(OC)=O)(C)CC(C(OCCOCCOCCOCCOCCOCCOCCOCCOCCOC)=O)(C)CC(C(OC)=O)(C)C[Au],,,,,,,0.77,0.376886881,0.623113119,,,,,55510,55510,1.21,,229.8061903,,,,,,,,,,,,,,,,,,,,,,,,,,,,,,,,,,,,,,,,,,,,,,,LiTFSI,O=S(=O)([N-]S(=O)(=O)C(F)(F)F)C(F)(F)F.[Li+],,0.23,1.041013017,286.9332984,,,,,,,,,,,,39.90375074,5.72E-06,-5.242544732
,,,,,1,doi.org/10.1016/j.polymer.2017.10.044,pol_s40_60,[Cu]C(C(OC)=O)(C)CC(C(OCCOCCOCCOCCOCCOCCOCCOCCOCCOC)=O)(C)CC(C(OC)=O)(C)C[Au],[Cu]C(C(OC)=O)(C)CC(C(OCCOCCOCCOCCOCCOCCOCCOCCOCCOC)=O)(C)CC(C(OC)=O)(C)C[Au],,,,,,,0.77,0.376886881,0.623113119,,,,,55510,55510,1.21,,229.8061903,,,,,,,,,,,,,,,,,,,,,,,,,,,,,,,,,,,,,,,,,,,,,,,LiTFSI,O=S(=O)([N-]S(=O)(=O)C(F)(F)F)C(F)(F)F.[Li+],,0.23,1.041013017,286.9332984,,,,,,,,,,,,29.88030303,2.33E-06,-5.632206759
,,,,,1,doi.org/10.1016/0378-7753(91)80004-H,2-MeTHF,CC1CCCO1,CC1CCCO1,,,,,,0.9084,0.813376695,,,,,,,,86.07316494,,1,86.07316494,,,,,,,,,,,,,,,,,,,,,,,,,,,,,,,,,,,,,,,,,,,,,,,LiAsF6,F[As-](F)(F)(F)(F)F.[Li+],0.0916,0.186623305,1.171522343,195.85,,,,,,,,,,,,-60,0.00097,-3.013228266
,,,,,1,doi.org/10.1016/0378-7753(91)80004-H,2-MeTHF,CC1CCCO1,CC1CCCO1,,,,,,0.9084,0.813376695,,,,,,,,86.07316494,,1,86.07316494,,,,,,,,,,,,,,,,,,,,,,,,,,,,,,,,,,,,,,,,,,,,,,,LiAsF6,F[As-](F)(F)(F)(F)F.[Li+],0.0916,0.186623305,1.171522343,195.85,,,,,,,,,,,,-50,0.00127,-2.896196279
,,,,,1,doi.org/10.1016/0378-7753(91)80004-H,2-MeTHF,CC1CCCO1,CC1CCCO1,,,,,,0.9084,0.813376695,,,,,,,,86.07316494,,1,86.07316494,,,,,,,,,,,,,,,,,,,,,,,,,,,,,,,,,,,,,,,,,,,,,,,LiAsF6,F[As-](F)(F)(F)(F)F.[Li+],0.0916,0.186623305,1.171522343,195.85,,,,,,,,,,,,-40,0.00155,-2.809668302
,,,,,1,doi.org/10.1016/0378-7753(91)80004-H,2-MeTHF,CC1CCCO1,CC1CCCO1,,,,,,0.9084,0.813376695,,,,,,,,86.07316494,,1,86.07316494,,,,,,,,,,,,,,,,,,,,,,,,,,,,,,,,,,,,,,,,,,,,,,,LiAsF6,F[As-](F)(F)(F)(F)F.[Li+],0.0916,0.186623305,1.171522343,195.85,,,,,,,,,,,,-30,0.00183,-2.73754891
,,,,,1,doi.org/10.1016/0378-7753(91)80004-H,2-MeTHF,CC1CCCO1,CC1CCCO1,,,,,,0.9084,0.813376695,,,,,,,,86.07316494,,1,86.07316494,,,,,,,,,,,,,,,,,,,,,,,,,,,,,,,,,,,,,,,,,,,,,,,LiAsF6,F[As-](F)(F)(F)(F)F.[Li+],0.0916,0.186623305,1.171522343,195.85,,,,,,,,,,,,-20,0.00204,-2.690369833
,,,,,1,doi.org/10.1016/0378-7753(91)80004-H,2-MeTHF,CC1CCCO1,CC1CCCO1,,,,,,0.9084,0.813376695,,,,,,,,86.07316494,,1,86.07316494,,,,,,,,,,,,,,,,,,,,,,,,,,,,,,,,,,,,,,,,,,,,,,,LiAsF6,F[As-](F)(F)(F)(F)F.[Li+],0.0916,0.186623305,1.171522343,195.85,,,,,,,,,,,,-10,0.00222,-2.653647026
,,,,,1,doi.org/10.1016/0378-7753(91)80004-H,2-MeTHF,CC1CCCO1,CC1CCCO1,,,,,,0.9084,0.813376695,,,,,,,,86.07316494,,1,86.07316494,,,,,,,,,,,,,,,,,,,,,,,,,,,,,,,,,,,,,,,,,,,,,,,LiAsF6,F[As-](F)(F)(F)(F)F.[Li+],0.0916,0.186623305,1.171522343,195.85,,,,,,,,,,,,0,0.00239,-2.621602099
,,,,,1,doi.org/10.1016/0378-7753(91)80004-H,2-MeTHF,CC1CCCO1,CC1CCCO1,,,,,,0.9084,0.813376695,,,,,,,,86.07316494,,1,86.07316494,,,,,,,,,,,,,,,,,,,,,,,,,,,,,,,,,,,,,,,,,,,,,,,LiAsF6,F[As-](F)(F)(F)(F)F.[Li+],0.0916,0.186623305,1.171522343,195.85,,,,,,,,,,,,20,0.00273,-2.563837353
,,,,,1,doi.org/10.1016/0378-7753(91)80004-H,2-MeTHF,CC1CCCO1,CC1CCCO1,,,,,,0.321109827,0.324346454,,,,,,,,86.07316494,,,86.07316494,,,ethylene carbonate,O=C1OCCO1,,,0.208092486,0.214934449,,,,,,,88.01604399,,,88.01604399,,DME,COC,,0.311722543,0.16842591,,,,,46.04186481,,1,46.04186481,,propylene carbonate,CC1COC(=O)O1,0.066589595,0.079731376,,,,,102.0316941,,,102.0316941,,LiAsF6,F[As-](F)(F)(F)(F)F.[Li+],0.092485549,0.212561811,1.378304558,195.85,,,,,,,,,,,,-60,0.00089,-3.050609993
,,,,,1,doi.org/10.1016/0378-7753(91)80004-H,2-MeTHF,CC1CCCO1,CC1CCCO1,,,,,,0.321109827,0.324346454,,,,,,,,86.07316494,,,86.07316494,,,ethylene carbonate,O=C1OCCO1,,,0.208092486,0.214934449,,,,,,,88.01604399,,,88.01604399,,DME,COC,,0.311722543,0.16842591,,,,,46.04186481,,1,46.04186481,,propylene carbonate,CC1COC(=O)O1,0.066589595,0.079731376,,,,,102.0316941,,,102.0316941,,LiAsF6,F[As-](F)(F)(F)(F)F.[Li+],0.092485549,0.212561811,1.378304558,195.85,,,,,,,,,,,,-50,0.00124,-2.906578315
,,,,,1,doi.org/10.1016/0378-7753(91)80004-H,2-MeTHF,CC1CCCO1,CC1CCCO1,,,,,,0.321109827,0.324346454,,,,,,,,86.07316494,,,86.07316494,,,ethylene carbonate,O=C1OCCO1,,,0.208092486,0.214934449,,,,,,,88.01604399,,,88.01604399,,DME,COC,,0.311722543,0.16842591,,,,,46.04186481,,1,46.04186481,,propylene carbonate,CC1COC(=O)O1,0.066589595,0.079731376,,,,,102.0316941,,,102.0316941,,LiAsF6,F[As-](F)(F)(F)(F)F.[Li+],0.092485549,0.212561811,1.378304558,195.85,,,,,,,,,,,,-40,0.00214,-2.669586227
,,,,,1,doi.org/10.1016/0378-7753(91)80004-H,2-MeTHF,CC1CCCO1,CC1CCCO1,,,,,,0.321109827,0.324346454,,,,,,,,86.07316494,,,86.07316494,,,ethylene carbonate,O=C1OCCO1,,,0.208092486,0.214934449,,,,,,,88.01604399,,,88.01604399,,DME,COC,,0.311722543,0.16842591,,,,,46.04186481,,1,46.04186481,,propylene carbonate,CC1COC(=O)O1,0.066589595,0.079731376,,,,,102.0316941,,,102.0316941,,LiAsF6,F[As-](F)(F)(F)(F)F.[Li+],0.092485549,0.212561811,1.378304558,195.85,,,,,,,,,,,,-30,0.00459,-2.338187314
,,,,,1,doi.org/10.1016/0378-7753(91)80004-H,2-MeTHF,CC1CCCO1,CC1CCCO1,,,,,,0.321109827,0.324346454,,,,,,,,86.07316494,,,86.07316494,,,ethylene carbonate,O=C1OCCO1,,,0.208092486,0.214934449,,,,,,,88.01604399,,,88.01604399,,DME,COC,,0.311722543,0.16842591,,,,,46.04186481,,1,46.04186481,,propylene carbonate,CC1COC(=O)O1,0.066589595,0.079731376,,,,,102.0316941,,,102.0316941,,LiAsF6,F[As-](F)(F)(F)(F)F.[Li+],0.092485549,0.212561811,1.378304558,195.85,,,,,,,,,,,,-20,0.00631,-2.199970641
,,,,,1,doi.org/10.1016/0378-7753(91)80004-H,2-MeTHF,CC1CCCO1,CC1CCCO1,,,,,,0.321109827,0.324346454,,,,,,,,86.07316494,,,86.07316494,,,ethylene carbonate,O=C1OCCO1,,,0.208092486,0.214934449,,,,,,,88.01604399,,,88.01604399,,DME,COC,,0.311722543,0.16842591,,,,,46.04186481,,1,46.04186481,,propylene carbonate,CC1COC(=O)O1,0.066589595,0.079731376,,,,,102.0316941,,,102.0316941,,LiAsF6,F[As-](F)(F)(F)(F)F.[Li+],0.092485549,0.212561811,1.378304558,195.85,,,,,,,,,,,,-10,0.00824,-2.084072788
,,,,,1,doi.org/10.1016/0378-7753(91)80004-H,2-MeTHF,CC1CCCO1,CC1CCCO1,,,,,,0.321109827,0.324346454,,,,,,,,86.07316494,,,86.07316494,,,ethylene carbonate,O=C1OCCO1,,,0.208092486,0.214934449,,,,,,,88.01604399,,,88.01604399,,DME,COC,,0.311722543,0.16842591,,,,,46.04186481,,1,46.04186481,,propylene carbonate,CC1COC(=O)O1,0.066589595,0.079731376,,,,,102.0316941,,,102.0316941,,LiAsF6,F[As-](F)(F)(F)(F)F.[Li+],0.092485549,0.212561811,1.378304558,195.85,,,,,,,,,,,,0,0.01037,-1.984221244
,,,,,1,doi.org/10.1016/0378-7753(91)80004-H,2-MeTHF,CC1CCCO1,CC1CCCO1,,,,,,0.321109827,0.324346454,,,,,,,,86.07316494,,,86.07316494,,,ethylene carbonate,O=C1OCCO1,,,0.208092486,0.214934449,,,,,,,88.01604399,,,88.01604399,,DME,COC,,0.311722543,0.16842591,,,,,46.04186481,,1,46.04186481,,propylene carbonate,CC1COC(=O)O1,0.066589595,0.079731376,,,,,102.0316941,,,102.0316941,,LiAsF6,F[As-](F)(F)(F)(F)F.[Li+],0.092485549,0.212561811,1.378304558,195.85,,,,,,,,,,,,20,0.01523,-1.817300097
,,,,,1,doi.org/10.1016/0378-7753(91)80004-H,2-MeTHF,CC1CCCO1,CC1CCCO1,,,,,,0.321109827,0.324346454,,,,,,,,86.07316494,,,86.07316494,,,ethylene carbonate,O=C1OCCO1,,,0.208092486,0.214934449,,,,,,,88.01604399,,,88.01604399,,DME,COC,,0.311722543,0.16842591,,,,,46.04186481,,1,46.04186481,,propylene carbonate,CC1COC(=O)O1,0.066589595,0.079731376,,,,,102.0316941,,,102.0316941,,LiAsF6,F[As-](F)(F)(F)(F)F.[Li+],0.092485549,0.212561811,1.378304558,195.85,,,,,,,,,,,,40,0.02064,-1.685290307
,,,,,1,doi.org/10.1016/0378-7753(91)80004-H,2-MeTHF,CC1CCCO1,CC1CCCO1,,,,,,0.321109827,0.324346454,,,,,,,,86.07316494,,,86.07316494,,,ethylene carbonate,O=C1OCCO1,,,0.208092486,0.214934449,,,,,,,88.01604399,,,88.01604399,,DME,COC,,0.311722543,0.16842591,,,,,46.04186481,,1,46.04186481,,propylene carbonate,CC1COC(=O)O1,0.066589595,0.079731376,,,,,102.0316941,,,102.0316941,,LiAsF6,F[As-](F)(F)(F)(F)F.[Li+],0.092485549,0.212561811,1.378304558,195.85,,,,,,,,,,,,60,0.02601,-1.584859648
,,,,,1,doi.org/10.1016/0378-7753(91)80004-H,2-MeTHF,CC1CCCO1,CC1CCCO1,,,,,,0.321109827,0.324346454,,,,,,,,86.07316494,,,86.07316494,,,ethylene carbonate,O=C1OCCO1,,,0.208092486,0.214934449,,,,,,,88.01604399,,,88.01604399,,DME,COC,,0.311722543,0.16842591,,,,,46.04186481,,1,46.04186481,,propylene carbonate,CC1COC(=O)O1,0.066589595,0.079731376,,,,,102.0316941,,,102.0316941,,LiAsF6,F[As-](F)(F)(F)(F)F.[Li+],0.092485549,0.212561811,1.378304558,195.85,,,,,,,,,,,,80,0.03119,-1.505984625
,,,,,1,doi.org/10.1016/0378-7753(91)80004-H,2-MeTHF,CC1CCCO1,CC1CCCO1,,,,,,0.457459073,0.444772607,,,,,,,,86.07316494,,,86.07316494,,,ethylene carbonate,O=C1OCCO1,,,0.172930597,0.171930015,,,,,,,88.01604399,,,88.01604399,,DME,COC,,0.222042887,0.115480268,,,,,46.04186481,,1,46.04186481,,propylene carbonate,CC1COC(=O)O1,0.055337791,0.063778593,,,,,102.0316941,,,102.0316941,,LiAsF6,F[As-](F)(F)(F)(F)F.[Li+],0.092229652,0.204038517,1.308870049,195.85,,,,,,,,,,,,-60,0.0011,-2.958607315
,,,,,1,doi.org/10.1016/0378-7753(91)80004-H,2-MeTHF,CC1CCCO1,CC1CCCO1,,,,,,0.457459073,0.444772607,,,,,,,,86.07316494,,,86.07316494,,,ethylene carbonate,O=C1OCCO1,,,0.172930597,0.171930015,,,,,,,88.01604399,,,88.01604399,,DME,COC,,0.222042887,0.115480268,,,,,46.04186481,,1,46.04186481,,propylene carbonate,CC1COC(=O)O1,0.055337791,0.063778593,,,,,102.0316941,,,102.0316941,,LiAsF6,F[As-](F)(F)(F)(F)F.[Li+],0.092229652,0.204038517,1.308870049,195.85,,,,,,,,,,,,-50,0.0019,-2.721246399
,,,,,1,doi.org/10.1016/0378-7753(91)80004-H,2-MeTHF,CC1CCCO1,CC1CCCO1,,,,,,0.457459073,0.444772607,,,,,,,,86.07316494,,,86.07316494,,,ethylene carbonate,O=C1OCCO1,,,0.172930597,0.171930015,,,,,,,88.01604399,,,88.01604399,,DME,COC,,0.222042887,0.115480268,,,,,46.04186481,,1,46.04186481,,propylene carbonate,CC1COC(=O)O1,0.055337791,0.063778593,,,,,102.0316941,,,102.0316941,,LiAsF6,F[As-](F)(F)(F)(F)F.[Li+],0.092229652,0.204038517,1.308870049,195.85,,,,,,,,,,,,-40,0.00276,-2.559090918
,,,,,1,doi.org/10.1016/0378-7753(91)80004-H,2-MeTHF,CC1CCCO1,CC1CCCO1,,,,,,0.457459073,0.444772607,,,,,,,,86.07316494,,,86.07316494,,,ethylene carbonate,O=C1OCCO1,,,0.172930597,0.171930015,,,,,,,88.01604399,,,88.01604399,,DME,COC,,0.222042887,0.115480268,,,,,46.04186481,,1,46.04186481,,propylene carbonate,CC1COC(=O)O1,0.055337791,0.063778593,,,,,102.0316941,,,102.0316941,,LiAsF6,F[As-](F)(F)(F)(F)F.[Li+],0.092229652,0.204038517,1.308870049,195.85,,,,,,,,,,,,-30,0.00457,-2.3400838
,,,,,1,doi.org/10.1016/0378-7753(91)80004-H,2-MeTHF,CC1CCCO1,CC1CCCO1,,,,,,0.457459073,0.444772607,,,,,,,,86.07316494,,,86.07316494,,,ethylene carbonate,O=C1OCCO1,,,0.172930597,0.171930015,,,,,,,88.01604399,,,88.01604399,,DME,COC,,0.222042887,0.115480268,,,,,46.04186481,,1,46.04186481,,propylene carbonate,CC1COC(=O)O1,0.055337791,0.063778593,,,,,102.0316941,,,102.0316941,,LiAsF6,F[As-](F)(F)(F)(F)F.[Li+],0.092229652,0.204038517,1.308870049,195.85,,,,,,,,,,,,-20,0.00616,-2.210419288
,,,,,1,doi.org/10.1016/0378-7753(91)80004-H,2-MeTHF,CC1CCCO1,CC1CCCO1,,,,,,0.457459073,0.444772607,,,,,,,,86.07316494,,,86.07316494,,,ethylene carbonate,O=C1OCCO1,,,0.172930597,0.171930015,,,,,,,88.01604399,,,88.01604399,,DME,COC,,0.222042887,0.115480268,,,,,46.04186481,,1,46.04186481,,propylene carbonate,CC1COC(=O)O1,0.055337791,0.063778593,,,,,102.0316941,,,102.0316941,,LiAsF6,F[As-](F)(F)(F)(F)F.[Li+],0.092229652,0.204038517,1.308870049,195.85,,,,,,,,,,,,-10,0.00788,-2.103473783
,,,,,1,doi.org/10.1016/0378-7753(91)80004-H,2-MeTHF,CC1CCCO1,CC1CCCO1,,,,,,0.457459073,0.444772607,,,,,,,,86.07316494,,,86.07316494,,,ethylene carbonate,O=C1OCCO1,,,0.172930597,0.171930015,,,,,,,88.01604399,,,88.01604399,,DME,COC,,0.222042887,0.115480268,,,,,46.04186481,,1,46.04186481,,propylene carbonate,CC1COC(=O)O1,0.055337791,0.063778593,,,,,102.0316941,,,102.0316941,,LiAsF6,F[As-](F)(F)(F)(F)F.[Li+],0.092229652,0.204038517,1.308870049,195.85,,,,,,,,,,,,0,0.009777,-2.009794385
,,,,,1,doi.org/10.1016/0378-7753(91)80004-H,2-MeTHF,CC1CCCO1,CC1CCCO1,,,,,,0.457459073,0.444772607,,,,,,,,86.07316494,,,86.07316494,,,ethylene carbonate,O=C1OCCO1,,,0.172930597,0.171930015,,,,,,,88.01604399,,,88.01604399,,DME,COC,,0.222042887,0.115480268,,,,,46.04186481,,1,46.04186481,,propylene carbonate,CC1COC(=O)O1,0.055337791,0.063778593,,,,,102.0316941,,,102.0316941,,LiAsF6,F[As-](F)(F)(F)(F)F.[Li+],0.092229652,0.204038517,1.308870049,195.85,,,,,,,,,,,,20,0.01387,-1.857923539
,,,,,1,doi.org/10.1016/0378-7753(91)80004-H,2-MeTHF,CC1CCCO1,CC1CCCO1,,,,,,0.457459073,0.444772607,,,,,,,,86.07316494,,,86.07316494,,,ethylene carbonate,O=C1OCCO1,,,0.172930597,0.171930015,,,,,,,88.01604399,,,88.01604399,,DME,COC,,0.222042887,0.115480268,,,,,46.04186481,,1,46.04186481,,propylene carbonate,CC1COC(=O)O1,0.055337791,0.063778593,,,,,102.0316941,,,102.0316941,,LiAsF6,F[As-](F)(F)(F)(F)F.[Li+],0.092229652,0.204038517,1.308870049,195.85,,,,,,,,,,,,40,0.01856,-1.731422028
,,,,,1,doi.org/10.1016/0378-7753(91)80004-H,2-MeTHF,CC1CCCO1,CC1CCCO1,,,,,,0.457459073,0.444772607,,,,,,,,86.07316494,,,86.07316494,,,ethylene carbonate,O=C1OCCO1,,,0.172930597,0.171930015,,,,,,,88.01604399,,,88.01604399,,DME,COC,,0.222042887,0.115480268,,,,,46.04186481,,1,46.04186481,,propylene carbonate,CC1COC(=O)O1,0.055337791,0.063778593,,,,,102.0316941,,,102.0316941,,LiAsF6,F[As-](F)(F)(F)(F)F.[Li+],0.092229652,0.204038517,1.308870049,195.85,,,,,,,,,,,,60,0.02313,-1.635824367
,,,,,1,doi.org/10.1016/0378-7753(91)80004-H,2-MeTHF,CC1CCCO1,CC1CCCO1,,,,,,0.457459073,0.444772607,,,,,,,,86.07316494,,,86.07316494,,,ethylene carbonate,O=C1OCCO1,,,0.172930597,0.171930015,,,,,,,88.01604399,,,88.01604399,,DME,COC,,0.222042887,0.115480268,,,,,46.04186481,,1,46.04186481,,propylene carbonate,CC1COC(=O)O1,0.055337791,0.063778593,,,,,102.0316941,,,102.0316941,,LiAsF6,F[As-](F)(F)(F)(F)F.[Li+],0.092229652,0.204038517,1.308870049,195.85,,,,,,,,,,,,80,0.02741,-1.562090964
,,,,,1,doi.org/10.1016/0378-7753(91)80004-H,ethylene carbonate,O=C1OCCO1,O=C1OCCO1,,,,,,0.346020761,0.339339249,,,,,,,,88.01604399,,,88.01604399,,,2-MeTHF,CC1CCCO1,,,0.228835063,0.219462557,,,,,,,86.07316494,,,86.07316494,,propylene carbonate,CC1COC(=O)O1,,0.110726644,0.125880171,,,,,102.0316941,,,102.0316941,,DME,COC,0.222145329,0.113962032,,,,,46.04186481,,1,46.04186481,,LiAsF6,F[As-](F)(F)(F)(F)F.[Li+],0.092272203,0.201355992,1.28732364,195.85,,,,,,,,,,,,-60,0.00039,-3.408935393
,,,,,1,doi.org/10.1016/0378-7753(91)80004-H,ethylene carbonate,O=C1OCCO1,O=C1OCCO1,,,,,,0.346020761,0.339339249,,,,,,,,88.01604399,,,88.01604399,,,2-MeTHF,CC1CCCO1,,,0.228835063,0.219462557,,,,,,,86.07316494,,,86.07316494,,propylene carbonate,CC1COC(=O)O1,,0.110726644,0.125880171,,,,,102.0316941,,,102.0316941,,DME,COC,0.222145329,0.113962032,,,,,46.04186481,,1,46.04186481,,LiAsF6,F[As-](F)(F)(F)(F)F.[Li+],0.092272203,0.201355992,1.28732364,195.85,,,,,,,,,,,,-50,0.00095,-3.022276395
,,,,,1,doi.org/10.1016/0378-7753(91)80004-H,ethylene carbonate,O=C1OCCO1,O=C1OCCO1,,,,,,0.346020761,0.339339249,,,,,,,,88.01604399,,,88.01604399,,,2-MeTHF,CC1CCCO1,,,0.228835063,0.219462557,,,,,,,86.07316494,,,86.07316494,,propylene carbonate,CC1COC(=O)O1,,0.110726644,0.125880171,,,,,102.0316941,,,102.0316941,,DME,COC,0.222145329,0.113962032,,,,,46.04186481,,1,46.04186481,,LiAsF6,F[As-](F)(F)(F)(F)F.[Li+],0.092272203,0.201355992,1.28732364,195.85,,,,,,,,,,,,-40,0.00182,-2.739928612
,,,,,1,doi.org/10.1016/0378-7753(91)80004-H,ethylene carbonate,O=C1OCCO1,O=C1OCCO1,,,,,,0.346020761,0.339339249,,,,,,,,88.01604399,,,88.01604399,,,2-MeTHF,CC1CCCO1,,,0.228835063,0.219462557,,,,,,,86.07316494,,,86.07316494,,propylene carbonate,CC1COC(=O)O1,,0.110726644,0.125880171,,,,,102.0316941,,,102.0316941,,DME,COC,0.222145329,0.113962032,,,,,46.04186481,,1,46.04186481,,LiAsF6,F[As-](F)(F)(F)(F)F.[Li+],0.092272203,0.201355992,1.28732364,195.85,,,,,,,,,,,,-30,0.00329,-2.482804102
,,,,,1,doi.org/10.1016/0378-7753(91)80004-H,ethylene carbonate,O=C1OCCO1,O=C1OCCO1,,,,,,0.346020761,0.339339249,,,,,,,,88.01604399,,,88.01604399,,,2-MeTHF,CC1CCCO1,,,0.228835063,0.219462557,,,,,,,86.07316494,,,86.07316494,,propylene carbonate,CC1COC(=O)O1,,0.110726644,0.125880171,,,,,102.0316941,,,102.0316941,,DME,COC,0.222145329,0.113962032,,,,,46.04186481,,1,46.04186481,,LiAsF6,F[As-](F)(F)(F)(F)F.[Li+],0.092272203,0.201355992,1.28732364,195.85,,,,,,,,,,,,-20,0.0049,-2.30980392
,,,,,1,doi.org/10.1016/0378-7753(91)80004-H,ethylene carbonate,O=C1OCCO1,O=C1OCCO1,,,,,,0.346020761,0.339339249,,,,,,,,88.01604399,,,88.01604399,,,2-MeTHF,CC1CCCO1,,,0.228835063,0.219462557,,,,,,,86.07316494,,,86.07316494,,propylene carbonate,CC1COC(=O)O1,,0.110726644,0.125880171,,,,,102.0316941,,,102.0316941,,DME,COC,0.222145329,0.113962032,,,,,46.04186481,,1,46.04186481,,LiAsF6,F[As-](F)(F)(F)(F)F.[Li+],0.092272203,0.201355992,1.28732364,195.85,,,,,,,,,,,,-10,0.00673,-2.171984936
,,,,,1,doi.org/10.1016/0378-7753(91)80004-H,ethylene carbonate,O=C1OCCO1,O=C1OCCO1,,,,,,0.346020761,0.339339249,,,,,,,,88.01604399,,,88.01604399,,,2-MeTHF,CC1CCCO1,,,0.228835063,0.219462557,,,,,,,86.07316494,,,86.07316494,,propylene carbonate,CC1COC(=O)O1,,0.110726644,0.125880171,,,,,102.0316941,,,102.0316941,,DME,COC,0.222145329,0.113962032,,,,,46.04186481,,1,46.04186481,,LiAsF6,F[As-](F)(F)(F)(F)F.[Li+],0.092272203,0.201355992,1.28732364,195.85,,,,,,,,,,,,0,0.00879,-2.056011125
,,,,,1,doi.org/10.1016/0378-7753(91)80004-H,ethylene carbonate,O=C1OCCO1,O=C1OCCO1,,,,,,0.346020761,0.339339249,,,,,,,,88.01604399,,,88.01604399,,,2-MeTHF,CC1CCCO1,,,0.228835063,0.219462557,,,,,,,86.07316494,,,86.07316494,,propylene carbonate,CC1COC(=O)O1,,0.110726644,0.125880171,,,,,102.0316941,,,102.0316941,,DME,COC,0.222145329,0.113962032,,,,,46.04186481,,1,46.04186481,,LiAsF6,F[As-](F)(F)(F)(F)F.[Li+],0.092272203,0.201355992,1.28732364,195.85,,,,,,,,,,,,20,0.01349,-1.86998805
,,,,,1,doi.org/10.1016/0378-7753(91)80004-H,ethylene carbonate,O=C1OCCO1,O=C1OCCO1,,,,,,0.346020761,0.339339249,,,,,,,,88.01604399,,,88.01604399,,,2-MeTHF,CC1CCCO1,,,0.228835063,0.219462557,,,,,,,86.07316494,,,86.07316494,,propylene carbonate,CC1COC(=O)O1,,0.110726644,0.125880171,,,,,102.0316941,,,102.0316941,,DME,COC,0.222145329,0.113962032,,,,,46.04186481,,1,46.04186481,,LiAsF6,F[As-](F)(F)(F)(F)F.[Li+],0.092272203,0.201355992,1.28732364,195.85,,,,,,,,,,,,40,0.01864,-1.729554092
,,,,,1,doi.org/10.1016/0378-7753(91)80004-H,ethylene carbonate,O=C1OCCO1,O=C1OCCO1,,,,,,0.346020761,0.339339249,,,,,,,,88.01604399,,,88.01604399,,,2-MeTHF,CC1CCCO1,,,0.228835063,0.219462557,,,,,,,86.07316494,,,86.07316494,,propylene carbonate,CC1COC(=O)O1,,0.110726644,0.125880171,,,,,102.0316941,,,102.0316941,,DME,COC,0.222145329,0.113962032,,,,,46.04186481,,1,46.04186481,,LiAsF6,F[As-](F)(F)(F)(F)F.[Li+],0.092272203,0.201355992,1.28732364,195.85,,,,,,,,,,,,60,0.02393,-1.621057301
,,,,,1,doi.org/10.1016/0378-7753(91)80004-H,ethylene carbonate,O=C1OCCO1,O=C1OCCO1,,,,,,0.346020761,0.339339249,,,,,,,,88.01604399,,,88.01604399,,,2-MeTHF,CC1CCCO1,,,0.228835063,0.219462557,,,,,,,86.07316494,,,86.07316494,,propylene carbonate,CC1COC(=O)O1,,0.110726644,0.125880171,,,,,102.0316941,,,102.0316941,,DME,COC,0.222145329,0.113962032,,,,,46.04186481,,1,46.04186481,,LiAsF6,F[As-](F)(F)(F)(F)F.[Li+],0.092272203,0.201355992,1.28732364,195.85,,,,,,,,,,,,80,0.02937,-1.532096053
,,,,,1,doi.org/10.1016/0378-7753(91)80004-H,2-MeTHF,CC1CCCO1,CC1CCCO1,,,,,,0.320709403,0.316420091,,,,,,,,86.07316494,,,86.07316494,,,ethylene carbonate,O=C1OCCO1,,,0.242471827,0.244628873,,,,,,,88.01604399,,,88.01604399,,DME,COC,,0.266857565,0.140837079,,,,,46.04186481,,1,46.04186481,,propylene carbonate,CC1COC(=O)O1,0.077590985,0.090746722,,,,,102.0316941,,,102.0316941,,LiAsF6,F[As-](F)(F)(F)(F)F.[Li+],0.09237022,0.207367235,1.335809538,195.85,,,,,,,,,,,,-60,0.00063,-3.200659451
,,,,,1,doi.org/10.1016/0378-7753(91)80004-H,2-MeTHF,CC1CCCO1,CC1CCCO1,,,,,,0.320709403,0.308920366,,,,,,,,86.07316494,,,86.07316494,,,ethylene carbonate,O=C1OCCO1,,,0.242471827,0.238830729,,,,,,,88.01604399,,,88.01604399,,DME,COC,,0.312857935,0.161200785,,,,,46.04186481,,1,46.04186481,,propylene carbonate,CC1COC(=O)O1,0.077590985,0.088595861,,,,,102.0316941,,,102.0316941,,LiAsF6,F[As-](F)(F)(F)(F)F.[Li+],0.09237022,0.202452259,1.296111494,195.85,,,,,,,,,,,,-50,0.00118,-2.928117993
,,,,,1,doi.org/10.1016/0378-7753(91)80004-H,2-MeTHF,CC1CCCO1,CC1CCCO1,,,,,,0.320709403,0.308920366,,,,,,,,86.07316494,,,86.07316494,,,ethylene carbonate,O=C1OCCO1,,,0.242471827,0.238830729,,,,,,,88.01604399,,,88.01604399,,DME,COC,,0.312857935,0.161200785,,,,,46.04186481,,1,46.04186481,,propylene carbonate,CC1COC(=O)O1,0.077590985,0.088595861,,,,,102.0316941,,,102.0316941,,LiAsF6,F[As-](F)(F)(F)(F)F.[Li+],0.09237022,0.202452259,1.296111494,195.85,,,,,,,,,,,,-40,0.00212,-2.673664139
,,,,,1,doi.org/10.1016/0378-7753(91)80004-H,2-MeTHF,CC1CCCO1,CC1CCCO1,,,,,,0.320709403,0.308920366,,,,,,,,86.07316494,,,86.07316494,,,ethylene carbonate,O=C1OCCO1,,,0.242471827,0.238830729,,,,,,,88.01604399,,,88.01604399,,DME,COC,,0.312857935,0.161200785,,,,,46.04186481,,1,46.04186481,,propylene carbonate,CC1COC(=O)O1,0.077590985,0.088595861,,,,,102.0316941,,,102.0316941,,LiAsF6,F[As-](F)(F)(F)(F)F.[Li+],0.09237022,0.202452259,1.296111494,195.85,,,,,,,,,,,,-30,0.00346,-2.460923901
,,,,,1,doi.org/10.1016/0378-7753(91)80004-H,2-MeTHF,CC1CCCO1,CC1CCCO1,,,,,,0.320709403,0.308920366,,,,,,,,86.07316494,,,86.07316494,,,ethylene carbonate,O=C1OCCO1,,,0.242471827,0.238830729,,,,,,,88.01604399,,,88.01604399,,DME,COC,,0.312857935,0.161200785,,,,,46.04186481,,1,46.04186481,,propylene carbonate,CC1COC(=O)O1,0.077590985,0.088595861,,,,,102.0316941,,,102.0316941,,LiAsF6,F[As-](F)(F)(F)(F)F.[Li+],0.09237022,0.202452259,1.296111494,195.85,,,,,,,,,,,,-20,0.00478,-2.320572103
,,,,,1,doi.org/10.1016/0378-7753(91)80004-H,2-MeTHF,CC1CCCO1,CC1CCCO1,,,,,,0.320709403,0.308920366,,,,,,,,86.07316494,,,86.07316494,,,ethylene carbonate,O=C1OCCO1,,,0.242471827,0.238830729,,,,,,,88.01604399,,,88.01604399,,DME,COC,,0.312857935,0.161200785,,,,,46.04186481,,1,46.04186481,,propylene carbonate,CC1COC(=O)O1,0.077590985,0.088595861,,,,,102.0316941,,,102.0316941,,LiAsF6,F[As-](F)(F)(F)(F)F.[Li+],0.09237022,0.202452259,1.296111494,195.85,,,,,,,,,,,,-10,0.0062,-2.207608311
,,,,,1,doi.org/10.1016/0378-7753(91)80004-H,2-MeTHF,CC1CCCO1,CC1CCCO1,,,,,,0.320709403,0.308920366,,,,,,,,86.07316494,,,86.07316494,,,ethylene carbonate,O=C1OCCO1,,,0.242471827,0.238830729,,,,,,,88.01604399,,,88.01604399,,DME,COC,,0.312857935,0.161200785,,,,,46.04186481,,1,46.04186481,,propylene carbonate,CC1COC(=O)O1,0.077590985,0.088595861,,,,,102.0316941,,,102.0316941,,LiAsF6,F[As-](F)(F)(F)(F)F.[Li+],0.09237022,0.202452259,1.296111494,195.85,,,,,,,,,,,,0,0.00702,-2.153662888
,,,,,1,doi.org/10.1016/0378-7753(91)80004-H,2-MeTHF,CC1CCCO1,CC1CCCO1,,,,,,0.320709403,0.308920366,,,,,,,,86.07316494,,,86.07316494,,,ethylene carbonate,O=C1OCCO1,,,0.242471827,0.238830729,,,,,,,88.01604399,,,88.01604399,,DME,COC,,0.312857935,0.161200785,,,,,46.04186481,,1,46.04186481,,propylene carbonate,CC1COC(=O)O1,0.077590985,0.088595861,,,,,102.0316941,,,102.0316941,,LiAsF6,F[As-](F)(F)(F)(F)F.[Li+],0.09237022,0.202452259,1.296111494,195.85,,,,,,,,,,,,20,0.01142,-1.942333896
,,,,,1,doi.org/10.1016/0378-7753(91)80004-H,2-MeTHF,CC1CCCO1,CC1CCCO1,,,,,,0.320709403,0.308920366,,,,,,,,86.07316494,,,86.07316494,,,ethylene carbonate,O=C1OCCO1,,,0.242471827,0.238830729,,,,,,,88.01604399,,,88.01604399,,DME,COC,,0.312857935,0.161200785,,,,,46.04186481,,1,46.04186481,,propylene carbonate,CC1COC(=O)O1,0.077590985,0.088595861,,,,,102.0316941,,,102.0316941,,LiAsF6,F[As-](F)(F)(F)(F)F.[Li+],0.09237022,0.202452259,1.296111494,195.85,,,,,,,,,,,,40,0.01487,-1.827689031
,,,,,1,doi.org/10.1016/0378-7753(91)80004-H,DME,COC,COC,,,,,,0.599384158,0.381983381,,,,,,,,46.04186481,,1,46.04186481,,,2-MeTHF,CC1CCCO1,,,0.157995328,0.188234108,,,,,,,86.07316494,,,86.07316494,,ethylene carbonate,O=C1OCCO1,,0.119452113,0.145526466,,,,,88.01604399,,,88.01604399,,propylene carbonate,CC1COC(=O)O1,0.038224676,0.053984019,,,,,102.0316941,,,102.0316941,,LiAsF6,F[As-](F)(F)(F)(F)F.[Li+],0.084943725,0.230272025,1.527496886,195.85,,,,,,,,,,,,-40,0.00092,-3.036212173
,,,,,1,doi.org/10.1016/0378-7753(91)80004-H,DME,COC,COC,,,,,,0.599384158,0.381983381,,,,,,,,46.04186481,,1,46.04186481,,,2-MeTHF,CC1CCCO1,,,0.157995328,0.188234108,,,,,,,86.07316494,,,86.07316494,,ethylene carbonate,O=C1OCCO1,,0.119452113,0.145526466,,,,,88.01604399,,,88.01604399,,propylene carbonate,CC1COC(=O)O1,0.038224676,0.053984019,,,,,102.0316941,,,102.0316941,,LiAsF6,F[As-](F)(F)(F)(F)F.[Li+],0.084943725,0.230272025,1.527496886,195.85,,,,,,,,,,,,-30,0.00203,-2.692503962
,,,,,1,doi.org/10.1016/0378-7753(91)80004-H,DME,COC,COC,,,,,,0.599384158,0.381983381,,,,,,,,46.04186481,,1,46.04186481,,,2-MeTHF,CC1CCCO1,,,0.157995328,0.188234108,,,,,,,86.07316494,,,86.07316494,,ethylene carbonate,O=C1OCCO1,,0.119452113,0.145526466,,,,,88.01604399,,,88.01604399,,propylene carbonate,CC1COC(=O)O1,0.038224676,0.053984019,,,,,102.0316941,,,102.0316941,,LiAsF6,F[As-](F)(F)(F)(F)F.[Li+],0.084943725,0.230272025,1.527496886,195.85,,,,,,,,,,,,-20,0.00322,-2.492144128
