Repository: zjurillpolymer/SPE_prediction

# SPE Prediction

Polymer electrolyte conductivity prediction using graph neural networks.

## Data

Data from [ChemPropPred](https://github.com/learningmatter-mit/Chem-prop-pred) — polymer electrolyte conductivity measurements including SMILES, conductivity (log S/cm), molecular weight, salt concentration, and temperature.

- `data/clean_train_data.csv` — cleaned training data
- `data/PolymerElectrolyteData.csv` — full raw dataset
- `data/PolyInfo_8salts.csv` / `data/polyinfo_5salts_4conc.csv` — PolyInfo polymer database with salt additives

File: data/PolymerElectrolyteData.csv (part 32 of 154)
Notes,Compound Notebook Name,Date Copied to Master Database,Data Recorded By,Seshadri Group,Oyaizu Group,DOI,Solvent 1 (S1),S1 SMILES,S1 SMILES 1,S1 SMILES 2,S1 SMILES 3,S1 Big SMILES,S1 End Group 1,S1 End Group 2,S1 Mol %,S1 Weight %,S1 SMILES 1 Mol %,S1 SMILES 2 Mol %,S1 SMILES 3 Mol %,S1 Molar Ratio,S1 Weight Ratio,S1 Mw,S1 Mn,S1 Mn or Mw,S1 Mw/Mn,S1 DOP,S1 Molar Mass (g/mol),S1 Type,S1 Block Mol Weight,Solvent 2 (S2),S2 SMILES,S2 SMILES 1,S2 SMILES 2,S2 Mol %,S2 Weight %,S2 SMILES 1 Mol %,S2 SMILES 2 Mol %,S2 Molar Ratio,S2 Weight Ratio,S2 Mw,S2 Mn,S2 Mn or Mw,S2 Mw/Mn,S2 DOP,S2 Molar Mass (g/mol),S2 Type,Solvent 3 (S3),S3 SMILES,S3 SMILES 1,S3 Mol %,S3 Weight %,S3 Molar Ratio,S3 Weight Ratio,S3 Mw,S3 Mn,S3 Mn or Mw,S3 Mw/Mn,S3 DOP,S3 Molar Mass (g/mol),S3 Type,Solvent 4 (S4),S4 SMILES,S4 Mol %,S4 Weight %,S4 Molar Ratio,S4 Weight Ratio,S4 Mw,S4 Mn,S4 Mn or Mw,S4 Mw/Mn,S4 DOP,S4 Molar Mass (g/mol),S4 Type,Salt 1,Salt1 SMILES,Salt1 Mol %,Salt1 Weight %,Salt1 Molality (mol salt/kg polymer),Salt1 Molar Mass (g/mol),Salt 2,Salt2 SMILES,Salt2 Mol %,Salt2 Weight %,Salt2 Molality (mol salt/kg polymer),Salt2 Molar Mass (g/mol),Inorganic Material 1 (IM1),IM1 Weight %,IM1 Particle Size (nm),Tg (oC),Heating Rate (K/min),Temperature (oC),Conductivity (S/cm),log Conductivity (S/cm)
,,,,,1,doi.org/10.1016/0378-7753(91)80004-H,DME,COC,COC,,,,,,0.599384158,0.381983381,,,,,,,,46.04186481,,1,46.04186481,,,2-MeTHF,CC1CCCO1,,,0.157995328,0.188234108,,,,,,,86.07316494,,,86.07316494,,ethylene carbonate,O=C1OCCO1,,0.119452113,0.145526466,,,,,88.01604399,,,88.01604399,,propylene carbonate,CC1COC(=O)O1,0.038224676,0.053984019,,,,,102.0316941,,,102.0316941,,LiAsF6,F[As-](F)(F)(F)(F)F.[Li+],0.084943725,0.230272025,1.527496886,195.85,,,,,,,,,,,,-10,0.0041,-2.387216143
,,,,,1,doi.org/10.1016/0378-7753(91)80004-H,DME,COC,COC,,,,,,0.599384158,0.381983381,,,,,,,,46.04186481,,1,46.04186481,,,2-MeTHF,CC1CCCO1,,,0.157995328,0.188234108,,,,,,,86.07316494,,,86.07316494,,ethylene carbonate,O=C1OCCO1,,0.119452113,0.145526466,,,,,88.01604399,,,88.01604399,,propylene carbonate,CC1COC(=O)O1,0.038224676,0.053984019,,,,,102.0316941,,,102.0316941,,LiAsF6,F[As-](F)(F)(F)(F)F.[Li+],0.084943725,0.230272025,1.527496886,195.85,,,,,,,,,,,,0,0.00503,-2.298432015
,,,,,1,doi.org/10.1016/0378-7753(91)80004-H,DME,COC,COC,,,,,,0.599384158,0.381983381,,,,,,,,46.04186481,,1,46.04186481,,,2-MeTHF,CC1CCCO1,,,0.157995328,0.188234108,,,,,,,86.07316494,,,86.07316494,,ethylene carbonate,O=C1OCCO1,,0.119452113,0.145526466,,,,,88.01604399,,,88.01604399,,propylene carbonate,CC1COC(=O)O1,0.038224676,0.053984019,,,,,102.0316941,,,102.0316941,,LiAsF6,F[As-](F)(F)(F)(F)F.[Li+],0.084943725,0.230272025,1.527496886,195.85,,,,,,,,,,,,20,0.0068,-2.167491087
,,,,,1,doi.org/10.1016/0378-7753(91)80004-H,DME,COC,COC,,,,,,0.486637931,0.290246724,,,,,,,,46.04186481,,1,46.04186481,,,2-MeTHF,CC1CCCO1,,,0.213793103,0.238380062,,,,,,,86.07316494,,,86.07316494,,ethylene carbonate,O=C1OCCO1,,0.161637931,0.184295017,,,,,88.01604399,,,88.01604399,,propylene carbonate,CC1COC(=O)O1,0.051724138,0.068365473,,,,,102.0316941,,,102.0316941,,LiAsF6,F[As-](F)(F)(F)(F)F.[Li+],0.086206897,0.218712725,1.429353748,195.85,,,,,,,,,,,,-60,0.0006,-3.22184875
,,,,,1,doi.org/10.1016/0378-7753(91)80004-H,DME,COC,COC,,,,,,0.486637931,0.290246724,,,,,,,,46.04186481,,1,46.04186481,,,2-MeTHF,CC1CCCO1,,,0.213793103,0.238380062,,,,,,,86.07316494,,,86.07316494,,ethylene carbonate,O=C1OCCO1,,0.161637931,0.184295017,,,,,88.01604399,,,88.01604399,,propylene carbonate,CC1COC(=O)O1,0.051724138,0.068365473,,,,,102.0316941,,,102.0316941,,LiAsF6,F[As-](F)(F)(F)(F)F.[Li+],0.086206897,0.218712725,1.429353748,195.85,,,,,,,,,,,,-50,0.00107,-2.970616222
,,,,,1,doi.org/10.1016/0378-7753(91)80004-H,DME,COC,COC,,,,,,0.486637931,0.290246724,,,,,,,,46.04186481,,1,46.04186481,,,2-MeTHF,CC1CCCO1,,,0.213793103,0.238380062,,,,,,,86.07316494,,,86.07316494,,ethylene carbonate,O=C1OCCO1,,0.161637931,0.184295017,,,,,88.01604399,,,88.01604399,,propylene carbonate,CC1COC(=O)O1,0.051724138,0.068365473,,,,,102.0316941,,,102.0316941,,LiAsF6,F[As-](F)(F)(F)(F)F.[Li+],0.086206897,0.218712725,1.429353748,195.85,,,,,,,,,,,,-40,0.00195,-2.709965389
,,,,,1,doi.org/10.1016/0378-7753(91)80004-H,DME,COC,COC,,,,,,0.486637931,0.290246724,,,,,,,,46.04186481,,1,46.04186481,,,2-MeTHF,CC1CCCO1,,,0.213793103,0.238380062,,,,,,,86.07316494,,,86.07316494,,ethylene carbonate,O=C1OCCO1,,0.161637931,0.184295017,,,,,88.01604399,,,88.01604399,,propylene carbonate,CC1COC(=O)O1,0.051724138,0.068365473,,,,,102.0316941,,,102.0316941,,LiAsF6,F[As-](F)(F)(F)(F)F.[Li+],0.086206897,0.218712725,1.429353748,195.85,,,,,,,,,,,,-30,0.00319,-2.496209317
,,,,,1,doi.org/10.1016/0378-7753(91)80004-H,DME,COC,COC,,,,,,0.486637931,0.290246724,,,,,,,,46.04186481,,1,46.04186481,,,2-MeTHF,CC1CCCO1,,,0.213793103,0.238380062,,,,,,,86.07316494,,,86.07316494,,ethylene carbonate,O=C1OCCO1,,0.161637931,0.184295017,,,,,88.01604399,,,88.01604399,,propylene carbonate,CC1COC(=O)O1,0.051724138,0.068365473,,,,,102.0316941,,,102.0316941,,LiAsF6,F[As-](F)(F)(F)(F)F.[Li+],0.086206897,0.218712725,1.429353748,195.85,,,,,,,,,,,,-20,0.00438,-2.358525889
,,,,,1,doi.org/10.1016/0378-7753(91)80004-H,DME,COC,COC,,,,,,0.486637931,0.290246724,,,,,,,,46.04186481,,1,46.04186481,,,2-MeTHF,CC1CCCO1,,,0.213793103,0.238380062,,,,,,,86.07316494,,,86.07316494,,ethylene carbonate,O=C1OCCO1,,0.161637931,0.184295017,,,,,88.01604399,,,88.01604399,,propylene carbonate,CC1COC(=O)O1,0.051724138,0.068365473,,,,,102.0316941,,,102.0316941,,LiAsF6,F[As-](F)(F)(F)(F)F.[Li+],0.086206897,0.218712725,1.429353748,195.85,,,,,,,,,,,,-10,0.00571,-2.243363892
,,,,,1,doi.org/10.1016/0378-7753(91)80004-H,DME,COC,COC,,,,,,0.486637931,0.290246724,,,,,,,,46.04186481,,1,46.04186481,,,2-MeTHF,CC1CCCO1,,,0.213793103,0.238380062,,,,,,,86.07316494,,,86.07316494,,ethylene carbonate,O=C1OCCO1,,0.161637931,0.184295017,,,,,88.01604399,,,88.01604399,,propylene carbonate,CC1COC(=O)O1,0.051724138,0.068365473,,,,,102.0316941,,,102.0316941,,LiAsF6,F[As-](F)(F)(F)(F)F.[Li+],0.086206897,0.218712725,1.429353748,195.85,,,,,,,,,,,,0,0.00705,-2.151810883
,,,,,1,doi.org/10.1016/0378-7753(91)80004-H,DME,COC,COC,,,,,,0.486637931,0.290246724,,,,,,,,46.04186481,,1,46.04186481,,,2-MeTHF,CC1CCCO1,,,0.213793103,0.238380062,,,,,,,86.07316494,,,86.07316494,,ethylene carbonate,O=C1OCCO1,,0.161637931,0.184295017,,,,,88.01604399,,,88.01604399,,propylene carbonate,CC1COC(=O)O1,0.051724138,0.068365473,,,,,102.0316941,,,102.0316941,,LiAsF6,F[As-](F)(F)(F)(F)F.[Li+],0.086206897,0.218712725,1.429353748,195.85,,,,,,,,,,,,20,0.00985,-2.00656377
,,,,,1,doi.org/10.1016/0378-7753(91)80004-H,DME,COC,COC,,,,,,0.486637931,0.290246724,,,,,,,,46.04186481,,1,46.04186481,,,2-MeTHF,CC1CCCO1,,,0.213793103,0.238380062,,,,,,,86.07316494,,,86.07316494,,ethylene carbonate,O=C1OCCO1,,0.161637931,0.184295017,,,,,88.01604399,,,88.01604399,,propylene carbonate,CC1COC(=O)O1,0.051724138,0.068365473,,,,,102.0316941,,,102.0316941,,LiAsF6,F[As-](F)(F)(F)(F)F.[Li+],0.086206897,0.218712725,1.429353748,195.85,,,,,,,,,,,,40,0.01264,-1.898252926
,,,,,1,doi.org/10.1016/0378-7753(91)80004-H,ethylene carbonate,O=C1OCCO1,O=C1OCCO1,,,,,,0.557206538,0.514555939,,,,,,,,88.01604399,,1,88.01604399,,,2-MeTHF,CC1CCCO1,,,0.368499257,0.332781317,,,,,,,86.07316494,,,86.07316494,,,,,,,,,,,,,,,,,,,,,,,,,,,,,LiAsF6,F[As-](F)(F)(F)(F)F.[Li+],0.074294205,0.152662744,0.91992662,195.85,,,,,,,,,,,,0,0.00657,-2.18243463
,,,,,1,doi.org/10.1016/0378-7753(91)80004-H,ethylene carbonate,O=C1OCCO1,O=C1OCCO1,,,,,,0.557206538,0.514555939,,,,,,,,88.01604399,,1,88.01604399,,,2-MeTHF,CC1CCCO1,,,0.368499257,0.332781317,,,,,,,86.07316494,,,86.07316494,,,,,,,,,,,,,,,,,,,,,,,,,,,,,LiAsF6,F[As-](F)(F)(F)(F)F.[Li+],0.074294205,0.152662744,0.91992662,195.85,,,,,,,,,,,,20,0.01014,-1.993962045
,,,,,1,doi.org/10.1016/0378-7753(91)80004-H,ethylene carbonate,O=C1OCCO1,O=C1OCCO1,,,,,,0.557206538,0.514555939,,,,,,,,88.01604399,,1,88.01604399,,,2-MeTHF,CC1CCCO1,,,0.368499257,0.332781317,,,,,,,86.07316494,,,86.07316494,,,,,,,,,,,,,,,,,,,,,,,,,,,,,LiAsF6,F[As-](F)(F)(F)(F)F.[Li+],0.074294205,0.152662744,0.91992662,195.85,,,,,,,,,,,,40,0.01409,-1.851089007
,,,,,1,doi.org/10.1016/0378-7753(91)80004-H,ethylene carbonate,O=C1OCCO1,O=C1OCCO1,,,,,,0.557206538,0.514555939,,,,,,,,88.01604399,,1,88.01604399,,,2-MeTHF,CC1CCCO1,,,0.368499257,0.332781317,,,,,,,86.07316494,,,86.07316494,,,,,,,,,,,,,,,,,,,,,,,,,,,,,LiAsF6,F[As-](F)(F)(F)(F)F.[Li+],0.074294205,0.152662744,0.91992662,195.85,,,,,,,,,,,,60,0.01826,-1.738499227
,,,,,1,doi.org/10.1016/0378-7753(91)80004-H,ethylene carbonate,O=C1OCCO1,O=C1OCCO1,,,,,,0.557206538,0.514555939,,,,,,,,88.01604399,,1,88.01604399,,,2-MeTHF,CC1CCCO1,,,0.368499257,0.332781317,,,,,,,86.07316494,,,86.07316494,,,,,,,,,,,,,,,,,,,,,,,,,,,,,LiAsF6,F[As-](F)(F)(F)(F)F.[Li+],0.074294205,0.152662744,0.91992662,195.85,,,,,,,,,,,,80,0.0225,-1.647817482
,,,,,1,doi.org/10.1016/0378-7753(91)80004-H,MethyleneChloride,ClCCl,ClCCl,,,,,,0.734105207,0.666974117,,,,,,,,83.95335542,,,83.95335542,,,2-MeTHF,CC1CCCO1,,,0.09968545,0.092856469,,,,,,,86.07316494,,,86.07316494,,ethylene carbonate,O=C1OCCO1,,0.075291126,0.071716362,,,,,88.01604399,,1,88.01604399,,propylene carbonate,CC1COC(=O)O1,0.02409316,0.026603666,,,,,102.0316941,,,102.0316941,,LiAsF6,F[As-](F)(F)(F)(F)F.[Li+],0.066925445,0.141849386,0.843995958,195.85,,,,,,,,,,,,-60,0.00152,-2.818156412
,,,,,1,doi.org/10.1016/0378-7753(91)80004-H,MethyleneChloride,ClCCl,ClCCl,,,,,,0.734105207,0.666974117,,,,,,,,83.95335542,,,83.95335542,,,2-MeTHF,CC1CCCO1,,,0.09968545,0.092856469,,,,,,,86.07316494,,,86.07316494,,ethylene carbonate,O=C1OCCO1,,0.075291126,0.071716362,,,,,88.01604399,,1,88.01604399,,propylene carbonate,CC1COC(=O)O1,0.02409316,0.026603666,,,,,102.0316941,,,102.0316941,,LiAsF6,F[As-](F)(F)(F)(F)F.[Li+],0.066925445,0.141849386,0.843995958,195.85,,,,,,,,,,,,-50,0.00214,-2.669586227
,,,,,1,doi.org/10.1016/0378-7753(91)80004-H,MethyleneChloride,ClCCl,ClCCl,,,,,,0.734105207,0.666974117,,,,,,,,83.95335542,,,83.95335542,,,2-MeTHF,CC1CCCO1,,,0.09968545,0.092856469,,,,,,,86.07316494,,,86.07316494,,ethylene carbonate,O=C1OCCO1,,0.075291126,0.071716362,,,,,88.01604399,,1,88.01604399,,propylene carbonate,CC1COC(=O)O1,0.02409316,0.026603666,,,,,102.0316941,,,102.0316941,,LiAsF6,F[As-](F)(F)(F)(F)F.[Li+],0.066925445,0.141849386,0.843995958,195.85,,,,,,,,,,,,-40,0.00285,-2.54515514
,,,,,1,doi.org/10.1016/0378-7753(91)80004-H,MethyleneChloride,ClCCl,ClCCl,,,,,,0.734105207,0.666974117,,,,,,,,83.95335542,,,83.95335542,,,2-MeTHF,CC1CCCO1,,,0.09968545,0.092856469,,,,,,,86.07316494,,,86.07316494,,ethylene carbonate,O=C1OCCO1,,0.075291126,0.071716362,,,,,88.01604399,,1,88.01604399,,propylene carbonate,CC1COC(=O)O1,0.02409316,0.026603666,,,,,102.0316941,,,102.0316941,,LiAsF6,F[As-](F)(F)(F)(F)F.[Li+],0.066925445,0.141849386,0.843995958,195.85,,,,,,,,,,,,-30,0.00366,-2.436518915
,,,,,1,doi.org/10.1016/0378-7753(91)80004-H,MethyleneChloride,ClCCl,ClCCl,,,,,,0.734105207,0.666974117,,,,,,,,83.95335542,,,83.95335542,,,2-MeTHF,CC1CCCO1,,,0.09968545,0.092856469,,,,,,,86.07316494,,,86.07316494,,ethylene carbonate,O=C1OCCO1,,0.075291126,0.071716362,,,,,88.01604399,,1,88.01604399,,propylene carbonate,CC1COC(=O)O1,0.02409316,0.026603666,,,,,102.0316941,,,102.0316941,,LiAsF6,F[As-](F)(F)(F)(F)F.[Li+],0.066925445,0.141849386,0.843995958,195.85,,,,,,,,,,,,-20,0.00446,-2.350665141
,,,,,1,doi.org/10.1016/0378-7753(91)80004-H,MethyleneChloride,ClCCl,ClCCl,,,,,,0.734105207,0.666974117,,,,,,,,83.95335542,,,83.95335542,,,2-MeTHF,CC1CCCO1,,,0.09968545,0.092856469,,,,,,,86.07316494,,,86.07316494,,ethylene carbonate,O=C1OCCO1,,0.075291126,0.071716362,,,,,88.01604399,,1,88.01604399,,propylene carbonate,CC1COC(=O)O1,0.02409316,0.026603666,,,,,102.0316941,,,102.0316941,,LiAsF6,F[As-](F)(F)(F)(F)F.[Li+],0.066925445,0.141849386,0.843995958,195.85,,,,,,,,,,,,-10,0.0052,-2.283996656
,,,,,1,doi.org/10.1016/0378-7753(91)80004-H,MethyleneChloride,ClCCl,ClCCl,,,,,,0.734105207,0.666974117,,,,,,,,83.95335542,,,83.95335542,,,2-MeTHF,CC1CCCO1,,,0.09968545,0.092856469,,,,,,,86.07316494,,,86.07316494,,ethylene carbonate,O=C1OCCO1,,0.075291126,0.071716362,,,,,88.01604399,,1,88.01604399,,propylene carbonate,CC1COC(=O)O1,0.02409316,0.026603666,,,,,102.0316941,,,102.0316941,,LiAsF6,F[As-](F)(F)(F)(F)F.[Li+],0.066925445,0.141849386,0.843995958,195.85,,,,,,,,,,,,0,0.00598,-2.223298816
,,,,,1,doi.org/10.1016/0378-7753(91)80004-H,MethyleneChloride,ClCCl,ClCCl,,,,,,0.734105207,0.666974117,,,,,,,,83.95335542,,,83.95335542,,,2-MeTHF,CC1CCCO1,,,0.09968545,0.092856469,,,,,,,86.07316494,,,86.07316494,,ethylene carbonate,O=C1OCCO1,,0.075291126,0.071716362,,,,,88.01604399,,1,88.01604399,,propylene carbonate,CC1COC(=O)O1,0.02409316,0.026603666,,,,,102.0316941,,,102.0316941,,LiAsF6,F[As-](F)(F)(F)(F)F.[Li+],0.066925445,0.141849386,0.843995958,195.85,,,,,,,,,,,,20,0.00756,-2.121478204
,,,,,1,doi.org/10.1016/0378-7753(91)80004-H,MethyleneChloride,ClCCl,ClCCl,,,,,,0.568165337,0.508503268,,,,,,,,83.95335542,,,83.95335542,,,2-MeTHF,CC1CCCO1,,,0.180021755,0.165186183,,,,,,,86.07316494,,,86.07316494,,ethylene carbonate,O=C1OCCO1,,0.135968093,0.12757918,,,,,88.01604399,,1,88.01604399,,propylene carbonate,CC1COC(=O)O1,0.04350979,0.047326353,,,,,102.0316941,,,102.0316941,,LiAsF6,F[As-](F)(F)(F)(F)F.[Li+],0.072516316,0.151405016,0.910995491,195.85,,,,,,,,,,,,-60,0.00163,-2.787812396
,,,,,1,doi.org/10.1016/0378-7753(91)80004-H,MethyleneChloride,ClCCl,ClCCl,,,,,,0.568165337,0.508503268,,,,,,,,83.95335542,,,83.95335542,,,2-MeTHF,CC1CCCO1,,,0.180021755,0.165186183,,,,,,,86.07316494,,,86.07316494,,ethylene carbonate,O=C1OCCO1,,0.135968093,0.12757918,,,,,88.01604399,,1,88.01604399,,propylene carbonate,CC1COC(=O)O1,0.04350979,0.047326353,,,,,102.0316941,,,102.0316941,,LiAsF6,F[As-](F)(F)(F)(F)F.[Li+],0.072516316,0.151405016,0.910995491,195.85,,,,,,,,,,,,-50,0.0025,-2.602059991
,,,,,1,doi.org/10.1016/0378-7753(91)80004-H,MethyleneChloride,ClCCl,ClCCl,,,,,,0.568165337,0.508503268,,,,,,,,83.95335542,,,83.95335542,,,2-MeTHF,CC1CCCO1,,,0.180021755,0.165186183,,,,,,,86.07316494,,,86.07316494,,ethylene carbonate,O=C1OCCO1,,0.135968093,0.12757918,,,,,88.01604399,,1,88.01604399,,propylene carbonate,CC1COC(=O)O1,0.04350979,0.047326353,,,,,102.0316941,,,102.0316941,,LiAsF6,F[As-](F)(F)(F)(F)F.[Li+],0.072516316,0.151405016,0.910995491,195.85,,,,,,,,,,,,-40,0.00358,-2.446116973
,,,,,1,doi.org/10.1016/0378-7753(91)80004-H,MethyleneChloride,ClCCl,ClCCl,,,,,,0.568165337,0.508503268,,,,,,,,83.95335542,,,83.95335542,,,2-MeTHF,CC1CCCO1,,,0.180021755,0.165186183,,,,,,,86.07316494,,,86.07316494,,ethylene carbonate,O=C1OCCO1,,0.135968093,0.12757918,,,,,88.01604399,,1,88.01604399,,propylene carbonate,CC1COC(=O)O1,0.04350979,0.047326353,,,,,102.0316941,,,102.0316941,,LiAsF6,F[As-](F)(F)(F)(F)F.[Li+],0.072516316,0.151405016,0.910995491,195.85,,,,,,,,,,,,-30,0.00494,-2.306273051
,,,,,1,doi.org/10.1016/0378-7753(91)80004-H,MethyleneChloride,ClCCl,ClCCl,,,,,,0.568165337,0.508503268,,,,,,,,83.95335542,,,83.95335542,,,2-MeTHF,CC1CCCO1,,,0.180021755,0.165186183,,,,,,,86.07316494,,,86.07316494,,ethylene carbonate,O=C1OCCO1,,0.135968093,0.12757918,,,,,88.01604399,,1,88.01604399,,propylene carbonate,CC1COC(=O)O1,0.04350979,0.047326353,,,,,102.0316941,,,102.0316941,,LiAsF6,F[As-](F)(F)(F)(F)F.[Li+],0.072516316,0.151405016,0.910995491,195.85,,,,,,,,,,,,-20,0.0066,-2.180456064
,,,,,1,doi.org/10.1016/0378-7753(91)80004-H,MethyleneChloride,ClCCl,ClCCl,,,,,,0.568165337,0.508503268,,,,,,,,83.95335542,,,83.95335542,,,2-MeTHF,CC1CCCO1,,,0.180021755,0.165186183,,,,,,,86.07316494,,,86.07316494,,ethylene carbonate,O=C1OCCO1,,0.135968093,0.12757918,,,,,88.01604399,,1,88.01604399,,propylene carbonate,CC1COC(=O)O1,0.04350979,0.047326353,,,,,102.0316941,,,102.0316941,,LiAsF6,F[As-](F)(F)(F)(F)F.[Li+],0.072516316,0.151405016,0.910995491,195.85,,,,,,,,,,,,-10,0.00749,-2.125518182
,,,,,1,doi.org/10.1016/0378-7753(91)80004-H,MethyleneChloride,ClCCl,ClCCl,,,,,,0.568165337,0.508503268,,,,,,,,83.95335542,,,83.95335542,,,2-MeTHF,CC1CCCO1,,,0.180021755,0.165186183,,,,,,,86.07316494,,,86.07316494,,ethylene carbonate,O=C1OCCO1,,0.135968093,0.12757918,,,,,88.01604399,,1,88.01604399,,propylene carbonate,CC1COC(=O)O1,0.04350979,0.047326353,,,,,102.0316941,,,102.0316941,,LiAsF6,F[As-](F)(F)(F)(F)F.[Li+],0.072516316,0.151405016,0.910995491,195.85,,,,,,,,,,,,0,0.00882,-2.054531415
,,,,,1,doi.org/10.1016/0378-7753(91)80004-H,MethyleneChloride,ClCCl,ClCCl,,,,,,0.568165337,0.508503268,,,,,,,,83.95335542,,,83.95335542,,,2-MeTHF,CC1CCCO1,,,0.180021755,0.165186183,,,,,,,86.07316494,,,86.07316494,,ethylene carbonate,O=C1OCCO1,,0.135968093,0.12757918,,,,,88.01604399,,1,88.01604399,,propylene carbonate,CC1COC(=O)O1,0.04350979,0.047326353,,,,,102.0316941,,,102.0316941,,LiAsF6,F[As-](F)(F)(F)(F)F.[Li+],0.072516316,0.151405016,0.910995491,195.85,,,,,,,,,,,,20,0.01154,-1.937794191
,,,,,1,doi.org/10.1016/0378-7753(91)80004-H,MethyleneChloride,ClCCl,ClCCl,,,,,,0.371973414,0.327139596,,,,,,,,83.95335542,,,83.95335542,,,2-MeTHF,CC1CCCO1,,,0.275003956,0.247964705,,,,,,,86.07316494,,,86.07316494,,ethylene carbonate,O=C1OCCO1,,0.207706916,0.191511984,,,,,88.01604399,,1,88.01604399,,propylene carbonate,CC1COC(=O)O1,0.066466213,0.071042655,,,,,102.0316941,,,102.0316941,,LiAsF6,F[As-](F)(F)(F)(F)F.[Li+],0.079126444,0.16234106,0.989549614,195.85,,,,,,,,,,,,-60,0.00103,-2.987162775
,,,,,1,doi.org/10.1016/0378-7753(91)80004-H,MethyleneChloride,ClCCl,ClCCl,,,,,,0.371973414,0.327139596,,,,,,,,83.95335542,,,83.95335542,,,2-MeTHF,CC1CCCO1,,,0.275003956,0.247964705,,,,,,,86.07316494,,,86.07316494,,ethylene carbonate,O=C1OCCO1,,0.207706916,0.191511984,,,,,88.01604399,,1,88.01604399,,propylene carbonate,CC1COC(=O)O1,0.066466213,0.071042655,,,,,102.0316941,,,102.0316941,,LiAsF6,F[As-](F)(F)(F)(F)F.[Li+],0.079126444,0.16234106,0.989549614,195.85,,,,,,,,,,,,-50,0.00174,-2.759450752
,,,,,1,doi.org/10.1016/0378-7753(91)80004-H,MethyleneChloride,ClCCl,ClCCl,,,,,,0.371973414,0.327139596,,,,,,,,83.95335542,,,83.95335542,,,2-MeTHF,CC1CCCO1,,,0.275003956,0.247964705,,,,,,,86.07316494,,,86.07316494,,ethylene carbonate,O=C1OCCO1,,0.207706916,0.191511984,,,,,88.01604399,,1,88.01604399,,propylene carbonate,CC1COC(=O)O1,0.066466213,0.071042655,,,,,102.0316941,,,102.0316941,,LiAsF6,F[As-](F)(F)(F)(F)F.[Li+],0.079126444,0.16234106,0.989549614,195.85,,,,,,,,,,,,-40,0.00271,-2.567030709
,,,,,1,doi.org/10.1016/0378-7753(91)80004-H,MethyleneChloride,ClCCl,ClCCl,,,,,,0.371973414,0.327139596,,,,,,,,83.95335542,,,83.95335542,,,2-MeTHF,CC1CCCO1,,,0.275003956,0.247964705,,,,,,,86.07316494,,,86.07316494,,ethylene carbonate,O=C1OCCO1,,0.207706916,0.191511984,,,,,88.01604399,,1,88.01604399,,propylene carbonate,CC1COC(=O)O1,0.066466213,0.071042655,,,,,102.0316941,,,102.0316941,,LiAsF6,F[As-](F)(F)(F)(F)F.[Li+],0.079126444,0.16234106,0.989549614,195.85,,,,,,,,,,,,-30,0.00382,-2.417936637
,,,,,1,doi.org/10.1016/0378-7753(91)80004-H,MethyleneChloride,ClCCl,ClCCl,,,,,,0.371973414,0.327139596,,,,,,,,83.95335542,,,83.95335542,,,2-MeTHF,CC1CCCO1,,,0.275003956,0.247964705,,,,,,,86.07316494,,,86.07316494,,ethylene carbonate,O=C1OCCO1,,0.207706916,0.191511984,,,,,88.01604399,,1,88.01604399,,propylene carbonate,CC1COC(=O)O1,0.066466213,0.071042655,,,,,102.0316941,,,102.0316941,,LiAsF6,F[As-](F)(F)(F)(F)F.[Li+],0.079126444,0.16234106,0.989549614,195.85,,,,,,,,,,,,-20,0.00508,-2.294136288
,,,,,1,doi.org/10.1016/0378-7753(91)80004-H,MethyleneChloride,ClCCl,ClCCl,,,,,,0.371973414,0.327139596,,,,,,,,83.95335542,,,83.95335542,,,2-MeTHF,CC1CCCO1,,,0.275003956,0.247964705,,,,,,,86.07316494,,,86.07316494,,ethylene carbonate,O=C1OCCO1,,0.207706916,0.191511984,,,,,88.01604399,,1,88.01604399,,propylene carbonate,CC1COC(=O)O1,0.066466213,0.071042655,,,,,102.0316941,,,102.0316941,,LiAsF6,F[As-](F)(F)(F)(F)F.[Li+],0.079126444,0.16234106,0.989549614,195.85,,,,,,,,,,,,-10,0.00648,-2.188424994
,,,,,1,doi.org/10.1016/0378-7753(91)80004-H,MethyleneChloride,ClCCl,ClCCl,,,,,,0.371973414,0.327139596,,,,,,,,83.95335542,,,83.95335542,,,2-MeTHF,CC1CCCO1,,,0.275003956,0.247964705,,,,,,,86.07316494,,,86.07316494,,ethylene carbonate,O=C1OCCO1,,0.207706916,0.191511984,,,,,88.01604399,,1,88.01604399,,propylene carbonate,CC1COC(=O)O1,0.066466213,0.071042655,,,,,102.0316941,,,102.0316941,,LiAsF6,F[As-](F)(F)(F)(F)F.[Li+],0.079126444,0.16234106,0.989549614,195.85,,,,,,,,,,,,0,0.00797,-2.098541679
,,,,,1,doi.org/10.1016/0378-7753(91)80004-H,MethyleneChloride,ClCCl,ClCCl,,,,,,0.371973414,0.327139596,,,,,,,,83.95335542,,,83.95335542,,,2-MeTHF,CC1CCCO1,,,0.275003956,0.247964705,,,,,,,86.07316494,,,86.07316494,,ethylene carbonate,O=C1OCCO1,,0.207706916,0.191511984,,,,,88.01604399,,1,88.01604399,,propylene carbonate,CC1COC(=O)O1,0.066466213,0.071042655,,,,,102.0316941,,,102.0316941,,LiAsF6,F[As-](F)(F)(F)(F)F.[Li+],0.079126444,0.16234106,0.989549614,195.85,,,,,,,,,,,,20,0.01122,-1.950007143
,,,,,1,doi.org/10.1016/0378-7753(91)80004-H,2-MeTHF,CC1CCCO1,CC1CCCO1,,,,,,0.714354297,0.663914509,,,,,,,,86.07316494,,,86.07316494,,,ethylene carbonate,O=C1OCCO1,,,0.180028805,0.171093917,,,,,,,88.01604399,,1,88.01604399,,propylene carbonate,CC1COC(=O)O1,,0.057609217,0.063468436,,,,,102.0316941,,,102.0316941,,,,,,,,,,,,,,,LiAsF6,F[As-](F)(F)(F)(F)F.[Li+],0.048007681,0.101523138,0.576945194,195.85,,,,,,,,,,,,-60,0.00137,-2.863279433
,,,,,1,doi.org/10.1016/0378-7753(91)80004-H,2-MeTHF,CC1CCCO1,CC1CCCO1,,,,,,0.714354297,0.663914509,,,,,,,,86.07316494,,,86.07316494,,,ethylene carbonate,O=C1OCCO1,,,0.180028805,0.171093917,,,,,,,88.01604399,,1,88.01604399,,propylene carbonate,CC1COC(=O)O1,,0.057609217,0.063468436,,,,,102.0316941,,,102.0316941,,,,,,,,,,,,,,,LiAsF6,F[As-](F)(F)(F)(F)F.[Li+],0.048007681,0.101523138,0.576945194,195.85,,,,,,,,,,,,-50,0.00207,-2.684029655
,,,,,1,doi.org/10.1016/0378-7753(91)80004-H,2-MeTHF,CC1CCCO1,CC1CCCO1,,,,,,0.714354297,0.663914509,,,,,,,,86.07316494,,,86.07316494,,,ethylene carbonate,O=C1OCCO1,,,0.180028805,0.171093917,,,,,,,88.01604399,,1,88.01604399,,propylene carbonate,CC1COC(=O)O1,,0.057609217,0.063468436,,,,,102.0316941,,,102.0316941,,,,,,,,,,,,,,,LiAsF6,F[As-](F)(F)(F)(F)F.[Li+],0.048007681,0.101523138,0.576945194,195.85,,,,,,,,,,,,-40,0.00281,-2.55129368
,,,,,1,doi.org/10.1016/0378-7753(91)80004-H,2-MeTHF,CC1CCCO1,CC1CCCO1,,,,,,0.714354297,0.663914509,,,,,,,,86.07316494,,,86.07316494,,,ethylene carbonate,O=C1OCCO1,,,0.180028805,0.171093917,,,,,,,88.01604399,,1,88.01604399,,propylene carbonate,CC1COC(=O)O1,,0.057609217,0.063468436,,,,,102.0316941,,,102.0316941,,,,,,,,,,,,,,,LiAsF6,F[As-](F)(F)(F)(F)F.[Li+],0.048007681,0.101523138,0.576945194,195.85,,,,,,,,,,,,-30,0.0038,-2.420216403
,,,,,1,doi.org/10.1016/0378-7753(91)80004-H,2-MeTHF,CC1CCCO1,CC1CCCO1,,,,,,0.714354297,0.663914509,,,,,,,,86.07316494,,,86.07316494,,,ethylene carbonate,O=C1OCCO1,,,0.180028805,0.171093917,,,,,,,88.01604399,,1,88.01604399,,propylene carbonate,CC1COC(=O)O1,,0.057609217,0.063468436,,,,,102.0316941,,,102.0316941,,,,,,,,,,,,,,,LiAsF6,F[As-](F)(F)(F)(F)F.[Li+],0.048007681,0.101523138,0.576945194,195.85,,,,,,,,,,,,-20,0.00469,-2.328827157
,,,,,1,doi.org/10.1016/0378-7753(91)80004-H,2-MeTHF,CC1CCCO1,CC1CCCO1,,,,,,0.714354297,0.663914509,,,,,,,,86.07316494,,,86.07316494,,,ethylene carbonate,O=C1OCCO1,,,0.180028805,0.171093917,,,,,,,88.01604399,,1,88.01604399,,propylene carbonate,CC1COC(=O)O1,,0.057609217,0.063468436,,,,,102.0316941,,,102.0316941,,,,,,,,,,,,,,,LiAsF6,F[As-](F)(F)(F)(F)F.[Li+],0.048007681,0.101523138,0.576945194,195.85,,,,,,,,,,,,-10,0.00567,-2.246416941
,,,,,1,doi.org/10.1016/0378-7753(91)80004-H,2-MeTHF,CC1CCCO1,CC1CCCO1,,,,,,0.714354297,0.663914509,,,,,,,,86.07316494,,,86.07316494,,,ethylene carbonate,O=C1OCCO1,,,0.180028805,0.171093917,,,,,,,88.01604399,,1,88.01604399,,propylene carbonate,CC1COC(=O)O1,,0.057609217,0.063468436,,,,,102.0316941,,,102.0316941,,,,,,,,,,,,,,,LiAsF6,F[As-](F)(F)(F)(F)F.[Li+],0.048007681,0.101523138,0.576945194,195.85,,,,,,,,,,,,0,0.0066,-2.180456064
,,,,,1,doi.org/10.1016/0378-7753(91)80004-H,2-MeTHF,CC1CCCO1,CC1CCCO1,,,,,,0.714354297,0.663914509,,,,,,,,86.07316494,,,86.07316494,,,ethylene carbonate,O=C1OCCO1,,,0.180028805,0.171093917,,,,,,,88.01604399,,1,88.01604399,,propylene carbonate,CC1COC(=O)O1,,0.057609217,0.063468436,,,,,102.0316941,,,102.0316941,,,,,,,,,,,,,,,LiAsF6,F[As-](F)(F)(F)(F)F.[Li+],0.048007681,0.101523138,0.576945194,195.85,,,,,,,,,,,,20,0.00866,-2.062482108
,,,,,1,doi.org/10.1016/0378-7753(91)80004-H,2-MeTHF,CC1CCCO1,CC1CCCO1,,,,,,0.714354297,0.663914509,,,,,,,,86.07316494,,,86.07316494,,,ethylene carbonate,O=C1OCCO1,,,0.180028805,0.171093917,,,,,,,88.01604399,,1,88.01604399,,propylene carbonate,CC1COC(=O)O1,,0.057609217,0.063468436,,,,,102.0316941,,,102.0316941,,,,,,,,,,,,,,,LiAsF6,F[As-](F)(F)(F)(F)F.[Li+],0.048007681,0.101523138,0.576945194,195.85,,,,,,,,,,,,40,0.01183,-1.927015255
,,,,,1,doi.org/10.1016/0378-7753(91)80004-H,2-MeTHF,CC1CCCO1,CC1CCCO1,,,,,,0.714354297,0.663914509,,,,,,,,86.07316494,,,86.07316494,,,ethylene carbonate,O=C1OCCO1,,,0.180028805,0.171093917,,,,,,,88.01604399,,1,88.01604399,,propylene carbonate,CC1COC(=O)O1,,0.057609217,0.063468436,,,,,102.0316941,,,102.0316941,,,,,,,,,,,,,,,LiAsF6,F[As-](F)(F)(F)(F)F.[Li+],0.048007681,0.101523138,0.576945194,195.85,,,,,,,,,,,,60,0.01436,-1.84284556
,,,,,1,doi.org/10.1016/0378-7753(91)80004-H,2-MeTHF,CC1CCCO1,CC1CCCO1,,,,,,0.714354297,0.663914509,,,,,,,,86.07316494,,,86.07316494,,,ethylene carbonate,O=C1OCCO1,,,0.180028805,0.171093917,,,,,,,88.01604399,,1,88.01604399,,propylene carbonate,CC1COC(=O)O1,,0.057609217,0.063468436,,,,,102.0316941,,,102.0316941,,,,,,,,,,,,,,,LiAsF6,F[As-](F)(F)(F)(F)F.[Li+],0.048007681,0.101523138,0.576945194,195.85,,,,,,,,,,,,80,0.01675,-1.775985189
,,,,,1,doi.org/10.1016/0378-7753(91)80004-H,ethylene carbonate,O=C1OCCO1,O=C1OCCO1,,,,,,0.515818432,0.455021615,,,,,,,,88.01604399,,1,88.01604399,,,2-MeTHF,CC1CCCO1,,,0.227418615,0.196185592,,,,,,,86.07316494,,,86.07316494,,propylene carbonate,CC1COC(=O)O1,,0.165061898,0.168793321,,,,,102.0316941,,,102.0316941,,,,,,,,,,,,,,,LiAsF6,F[As-](F)(F)(F)(F)F.[Li+],0.091701055,0.179999472,1.120813939,195.85,,,,,,,,,,,,-30,0.00148,-2.829738285
,,,,,1,doi.org/10.1016/0378-7753(91)80004-H,ethylene carbonate,O=C1OCCO1,O=C1OCCO1,,,,,,0.515818432,0.455021615,,,,,,,,88.01604399,,1,88.01604399,,,2-MeTHF,CC1CCCO1,,,0.227418615,0.196185592,,,,,,,86.07316494,,,86.07316494,,propylene carbonate,CC1COC(=O)O1,,0.165061898,0.168793321,,,,,102.0316941,,,102.0316941,,,,,,,,,,,,,,,LiAsF6,F[As-](F)(F)(F)(F)F.[Li+],0.091701055,0.179999472,1.120813939,195.85,,,,,,,,,,,,-20,0.00224,-2.649751982
,,,,,1,doi.org/10.1016/0378-7753(91)80004-H,ethylene carbonate,O=C1OCCO1,O=C1OCCO1,,,,,,0.515818432,0.455021615,,,,,,,,88.01604399,,1,88.01604399,,,2-MeTHF,CC1CCCO1,,,0.227418615,0.196185592,,,,,,,86.07316494,,,86.07316494,,propylene carbonate,CC1COC(=O)O1,,0.165061898,0.168793321,,,,,102.0316941,,,102.0316941,,,,,,,,,,,,,,,LiAsF6,F[As-](F)(F)(F)(F)F.[Li+],0.091701055,0.179999472,1.120813939,195.85,,,,,,,,,,,,-10,0.00334,-2.476253533
,,,,,1,doi.org/10.1016/0378-7753(91)80004-H,ethylene carbonate,O=C1OCCO1,O=C1OCCO1,,,,,,0.515818432,0.455021615,,,,,,,,88.01604399,,1,88.01604399,,,2-MeTHF,CC1CCCO1,,,0.227418615,0.196185592,,,,,,,86.07316494,,,86.07316494,,propylene carbonate,CC1COC(=O)O1,,0.165061898,0.168793321,,,,,102.0316941,,,102.0316941,,,,,,,,,,,,,,,LiAsF6,F[As-](F)(F)(F)(F)F.[Li+],0.091701055,0.179999472,1.120813939,195.85,,,,,,,,,,,,0,0.00462,-2.335358024
,,,,,1,doi.org/10.1016/0378-7753(91)80004-H,ethylene carbonate,O=C1OCCO1,O=C1OCCO1,,,,,,0.515818432,0.455021615,,,,,,,,88.01604399,,1,88.01604399,,,2-MeTHF,CC1CCCO1,,,0.227418615,0.196185592,,,,,,,86.07316494,,,86.07316494,,propylene carbonate,CC1COC(=O)O1,,0.165061898,0.168793321,,,,,102.0316941,,,102.0316941,,,,,,,,,,,,,,,LiAsF6,F[As-](F)(F)(F)(F)F.[Li+],0.091701055,0.179999472,1.120813939,195.85,,,,,,,,,,,,20,0.00784,-2.105683937
,,,,,1,doi.org/10.1016/0378-7753(91)80004-H,ethylene carbonate,O=C1OCCO1,O=C1OCCO1,,,,,,0.515818432,0.455021615,,,,,,,,88.01604399,,1,88.01604399,,,2-MeTHF,CC1CCCO1,,,0.227418615,0.196185592,,,,,,,86.07316494,,,86.07316494,,propylene carbonate,CC1COC(=O)O1,,0.165061898,0.168793321,,,,,102.0316941,,,102.0316941,,,,,,,,,,,,,,,LiAsF6,F[As-](F)(F)(F)(F)F.[Li+],0.091701055,0.179999472,1.120813939,195.85,,,,,,,,,,,,40,0.0116,-1.935542011
,,,,,1,doi.org/10.1016/0378-7753(91)80004-H,ethylene carbonate,O=C1OCCO1,O=C1OCCO1,,,,,,0.515818432,0.455021615,,,,,,,,88.01604399,,1,88.01604399,,,2-MeTHF,CC1CCCO1,,,0.227418615,0.196185592,,,,,,,86.07316494,,,86.07316494,,propylene carbonate,CC1COC(=O)O1,,0.165061898,0.168793321,,,,,102.0316941,,,102.0316941,,,,,,,,,,,,,,,LiAsF6,F[As-](F)(F)(F)(F)F.[Li+],0.091701055,0.179999472,1.120813939,195.85,,,,,,,,,,,,60,0.01578,-1.801893001
,,,,,1,doi.org/10.1016/0378-7753(91)80004-H,2-MeTHF,CC1CCCO1,CC1CCCO1,,,,,,0.454628781,0.397037454,,,,,,,,86.07316494,,,86.07316494,,,ethylene carbonate,O=C1OCCO1,,,0.343721357,0.306955303,,,,,,,88.01604399,,1,88.01604399,,propylene carbonate,CC1COC(=O)O1,,0.109990834,0.113867129,,,,,102.0316941,,,102.0316941,,,,,,,,,,,,,,,LiAsF6,F[As-](F)(F)(F)(F)F.[Li+],0.091659028,0.182140114,1.13711168,195.85,,,,,,,,,,,,-60,0.00034,-3.468521083
,,,,,1,doi.org/10.1016/0378-7753(91)80004-H,2-MeTHF,CC1CCCO1,CC1CCCO1,,,,,,0.454628781,0.397037454,,,,,,,,86.07316494,,,86.07316494,,,ethylene carbonate,O=C1OCCO1,,,0.343721357,0.306955303,,,,,,,88.01604399,,1,88.01604399,,propylene carbonate,CC1COC(=O)O1,,0.109990834,0.113867129,,,,,102.0316941,,,102.0316941,,,,,,,,,,,,,,,LiAsF6,F[As-](F)(F)(F)(F)F.[Li+],0.091659028,0.182140114,1.13711168,195.85,,,,,,,,,,,,-50,0.00077,-3.113509275
,,,,,1,doi.org/10.1016/0378-7753(91)80004-H,2-MeTHF,CC1CCCO1,CC1CCCO1,,,,,,0.454628781,0.397037454,,,,,,,,86.07316494,,,86.07316494,,,ethylene carbonate,O=C1OCCO1,,,0.343721357,0.306955303,,,,,,,88.01604399,,1,88.01604399,,propylene carbonate,CC1COC(=O)O1,,0.109990834,0.113867129,,,,,102.0316941,,,102.0316941,,,,,,,,,,,,,,,LiAsF6,F[As-](F)(F)(F)(F)F.[Li+],0.091659028,0.182140114,1.13711168,195.85,,,,,,,,,,,,-40,0.00144,-2.841637508
,,,,,1,doi.org/10.1016/0378-7753(91)80004-H,2-MeTHF,CC1CCCO1,CC1CCCO1,,,,,,0.454628781,0.397037454,,,,,,,,86.07316494,,,86.07316494,,,ethylene carbonate,O=C1OCCO1,,,0.343721357,0.306955303,,,,,,,88.01604399,,1,88.01604399,,propylene carbonate,CC1COC(=O)O1,,0.109990834,0.113867129,,,,,102.0316941,,,102.0316941,,,,,,,,,,,,,,,LiAsF6,F[As-](F)(F)(F)(F)F.[Li+],0.091659028,0.182140114,1.13711168,195.85,,,,,,,,,,,,-30,0.00239,-2.621602099
,,,,,1,doi.org/10.1016/0378-7753(91)80004-H,2-MeTHF,CC1CCCO1,CC1CCCO1,,,,,,0.454628781,0.397037454,,,,,,,,86.07316494,,,86.07316494,,,ethylene carbonate,O=C1OCCO1,,,0.343721357,0.306955303,,,,,,,88.01604399,,1,88.01604399,,propylene carbonate,CC1COC(=O)O1,,0.109990834,0.113867129,,,,,102.0316941,,,102.0316941,,,,,,,,,,,,,,,LiAsF6,F[As-](F)(F)(F)(F)F.[Li+],0.091659028,0.182140114,1.13711168,195.85,,,,,,,,,,,,-20,0.00338,-2.4710833
,,,,,1,doi.org/10.1016/0378-7753(91)80004-H,2-MeTHF,CC1CCCO1,CC1CCCO1,,,,,,0.454628781,0.397037454,,,,,,,,86.07316494,,,86.07316494,,,ethylene carbonate,O=C1OCCO1,,,0.343721357,0.306955303,,,,,,,88.01604399,,1,88.01604399,,propylene carbonate,CC1COC(=O)O1,,0.109990834,0.113867129,,,,,102.0316941,,,102.0316941,,,,,,,,,,,,,,,LiAsF6,F[As-](F)(F)(F)(F)F.[Li+],0.091659028,0.182140114,1.13711168,195.85,,,,,,,,,,,,-10,0.00481,-2.317854924
,,,,,1,doi.org/10.1016/0378-7753(91)80004-H,2-MeTHF,CC1CCCO1,CC1CCCO1,,,,,,0.454628781,0.397037454,,,,,,,,86.07316494,,,86.07316494,,,ethylene carbonate,O=C1OCCO1,,,0.343721357,0.306955303,,,,,,,88.01604399,,1,88.01604399,,propylene carbonate,CC1COC(=O)O1,,0.109990834,0.113867129,,,,,102.0316941,,,102.0316941,,,,,,,,,,,,,,,LiAsF6,F[As-](F)(F)(F)(F)F.[Li+],0.091659028,0.182140114,1.13711168,195.85,,,,,,,,,,,,0,0.00621,-2.2069084
,,,,,1,doi.org/10.1016/0378-7753(91)80004-H,2-MeTHF,CC1CCCO1,CC1CCCO1,,,,,,0.454628781,0.397037454,,,,,,,,86.07316494,,,86.07316494,,,ethylene carbonate,O=C1OCCO1,,,0.343721357,0.306955303,,,,,,,88.01604399,,1,88.01604399,,propylene carbonate,CC1COC(=O)O1,,0.109990834,0.113867129,,,,,102.0316941,,,102.0316941,,,,,,,,,,,,,,,LiAsF6,F[As-](F)(F)(F)(F)F.[Li+],0.091659028,0.182140114,1.13711168,195.85,,,,,,,,,,,,20,0.00956,-2.019542108
,,,,,1,doi.org/10.1016/0378-7753(91)80004-H,2-MeTHF,CC1CCCO1,CC1CCCO1,,,,,,0.454628781,0.397037454,,,,,,,,86.07316494,,,86.07316494,,,ethylene carbonate,O=C1OCCO1,,,0.343721357,0.306955303,,,,,,,88.01604399,,1,88.01604399,,propylene carbonate,CC1COC(=O)O1,,0.109990834,0.113867129,,,,,102.0316941,,,102.0316941,,,,,,,,,,,,,,,LiAsF6,F[As-](F)(F)(F)(F)F.[Li+],0.091659028,0.182140114,1.13711168,195.85,,,,,,,,,,,,40,0.01324,-1.878112015
,,,,,1,doi.org/10.1016/0378-7753(91)80004-H,2-MeTHF,CC1CCCO1,CC1CCCO1,,,,,,0.681630783,0.60272407,,,,,,,,86.07316494,,,86.07316494,,,ethylene carbonate,O=C1OCCO1,,,0.171781951,0.155324851,,,,,,,88.01604399,,1,88.01604399,,propylene carbonate,CC1COC(=O)O1,,0.054970224,0.057618796,,,,,102.0316941,,,102.0316941,,,,,,,,,,,,,,,LiAsF6,F[As-](F)(F)(F)(F)F.[Li+],0.091617041,0.184332284,1.153890387,195.85,,,,,,,,,,,,-60,0.00115,-2.93930216
,,,,,1,doi.org/10.1016/0378-7753(91)80004-H,2-MeTHF,CC1CCCO1,CC1CCCO1,,,,,,0.681630783,0.60272407,,,,,,,,86.07316494,,,86.07316494,,,ethylene carbonate,O=C1OCCO1,,,0.171781951,0.155324851,,,,,,,88.01604399,,1,88.01604399,,propylene carbonate,CC1COC(=O)O1,,0.054970224,0.057618796,,,,,102.0316941,,,102.0316941,,,,,,,,,,,,,,,LiAsF6,F[As-](F)(F)(F)(F)F.[Li+],0.091617041,0.184332284,1.153890387,195.85,,,,,,,,,,,,-50,0.0018,-2.744727495
,,,,,1,doi.org/10.1016/0378-7753(91)80004-H,2-MeTHF,CC1CCCO1,CC1CCCO1,,,,,,0.681630783,0.60272407,,,,,,,,86.07316494,,,86.07316494,,,ethylene carbonate,O=C1OCCO1,,,0.171781951,0.155324851,,,,,,,88.01604399,,1,88.01604399,,propylene carbonate,CC1COC(=O)O1,,0.054970224,0.057618796,,,,,102.0316941,,,102.0316941,,,,,,,,,,,,,,,LiAsF6,F[As-](F)(F)(F)(F)F.[Li+],0.091617041,0.184332284,1.153890387,195.85,,,,,,,,,,,,-40,0.00254,-2.595166283
,,,,,1,doi.org/10.1016/0378-7753(91)80004-H,2-MeTHF,CC1CCCO1,CC1CCCO1,,,,,,0.681630783,0.60272407,,,,,,,,86.07316494,,,86.07316494,,,ethylene carbonate,O=C1OCCO1,,,0.171781951,0.155324851,,,,,,,88.01604399,,1,88.01604399,,propylene carbonate,CC1COC(=O)O1,,0.054970224,0.057618796,,,,,102.0316941,,,102.0316941,,,,,,,,,,,,,,,LiAsF6,F[As-](F)(F)(F)(F)F.[Li+],0.091617041,0.184332284,1.153890387,195.85,,,,,,,,,,,,-30,0.00355,-2.449771647
,,,,,1,doi.org/10.1016/0378-7753(91)80004-H,2-MeTHF,CC1CCCO1,CC1CCCO1,,,,,,0.681630783,0.60272407,,,,,,,,86.07316494,,,86.07316494,,,ethylene carbonate,O=C1OCCO1,,,0.171781951,0.155324851,,,,,,,88.01604399,,1,88.01604399,,propylene carbonate,CC1COC(=O)O1,,0.054970224,0.057618796,,,,,102.0316941,,,102.0316941,,,,,,,,,,,,,,,LiAsF6,F[As-](F)(F)(F)(F)F.[Li+],0.091617041,0.184332284,1.153890387,195.85,,,,,,,,,,,,-20,0.00467,-2.330683119
,,,,,1,doi.org/10.1016/0378-7753(91)80004-H,2-MeTHF,CC1CCCO1,CC1CCCO1,,,,,,0.681630783,0.60272407,,,,,,,,86.07316494,,,86.07316494,,,ethylene carbonate,O=C1OCCO1,,,0.171781951,0.155324851,,,,,,,88.01604399,,1,88.01604399,,propylene carbonate,CC1COC(=O)O1,,0.054970224,0.057618796,,,,,102.0316941,,,102.0316941,,,,,,,,,,,,,,,LiAsF6,F[As-](F)(F)(F)(F)F.[Li+],0.091617041,0.184332284,1.153890387,195.85,,,,,,,,,,,,-10,0.00588,-2.230622674
,,,,,1,doi.org/10.1016/0378-7753(91)80004-H,2-MeTHF,CC1CCCO1,CC1CCCO1,,,,,,0.681630783,0.60272407,,,,,,,,86.07316494,,,86.07316494,,,ethylene carbonate,O=C1OCCO1,,,0.171781951,0.155324851,,,,,,,88.01604399,,1,88.01604399,,propylene carbonate,CC1COC(=O)O1,,0.054970224,0.057618796,,,,,102.0316941,,,102.0316941,,,,,,,,,,,,,,,LiAsF6,F[As-](F)(F)(F)(F)F.[Li+],0.091617041,0.184332284,1.153890387,195.85,,,,,,,,,,,,0,0.00694,-2.15864053
,,,,,1,doi.org/10.1016/0378-7753(91)80004-H,2-MeTHF,CC1CCCO1,CC1CCCO1,,,,,,0.681630783,0.60272407,,,,,,,,86.07316494,,,86.07316494,,,ethylene carbonate,O=C1OCCO1,,,0.171781951,0.155324851,,,,,,,88.01604399,,1,88.01604399,,propylene carbonate,CC1COC(=O)O1,,0.054970224,0.057618796,,,,,102.0316941,,,102.0316941,,,,,,,,,,,,,,,LiAsF6,F[As-](F)(F)(F)(F)F.[Li+],0.091617041,0.184332284,1.153890387,195.85,,,,,,,,,,,,20,0.0099,-2.004364805
,,,,,1,doi.org/10.1016/0378-7753(91)80004-H,2-MeTHF,CC1CCCO1,CC1CCCO1,,,,,,0.681630783,0.60272407,,,,,,,,86.07316494,,,86.07316494,,,ethylene carbonate,O=C1OCCO1,,,0.171781951,0.155324851,,,,,,,88.01604399,,1,88.01604399,,propylene carbonate,CC1COC(=O)O1,,0.054970224,0.057618796,,,,,102.0316941,,,102.0316941,,,,,,,,,,,,,,,LiAsF6,F[As-](F)(F)(F)(F)F.[Li+],0.091617041,0.184332284,1.153890387,195.85,,,,,,,,,,,,40,0.01276,-1.894149326
,,,,,1,doi.org/10.1016/0378-7753(91)80004-H,2-MeTHF,CC1CCCO1,CC1CCCO1,,,,,,0.681630783,0.60272407,,,,,,,,86.07316494,,,86.07316494,,,ethylene carbonate,O=C1OCCO1,,,0.171781951,0.155324851,,,,,,,88.01604399,,1,88.01604399,,propylene carbonate,CC1COC(=O)O1,,0.054970224,0.057618796,,,,,102.0316941,,,102.0316941,,,,,,,,,,,,,,,LiAsF6,F[As-](F)(F)(F)(F)F.[Li+],0.091617041,0.184332284,1.153890387,195.85,,,,,,,,,,,,60,0.01552,-1.809108283
,,,,,1,doi.org/10.1016/0378-7753(91)80004-H,2-MeTHF,CC1CCCO1,CC1CCCO1,,,,,,0.681630783,0.60272407,,,,,,,,86.07316494,,,86.07316494,,,ethylene carbonate,O=C1OCCO1,,,0.171781951,0.155324851,,,,,,,88.01604399,,1,88.01604399,,propylene carbonate,CC1COC(=O)O1,,0.054970224,0.057618796,,,,,102.0316941,,,102.0316941,,,,,,,,,,,,,,,LiAsF6,F[As-](F)(F)(F)(F)F.[Li+],0.091617041,0.184332284,1.153890387,195.85,,,,,,,,,,,,80,0.01818,-1.740406121
,,,,,1,doi.org/10.1016/0378-7753(91)80004-H,2-MeTHF,CC1CCCO1,CC1CCCO1,,,,,,0.651773982,0.551861157,,,,,,,,86.07316494,,,86.07316494,,,ethylene carbonate,O=C1OCCO1,,,0.164257556,0.142217237,,,,,,,88.01604399,,1,88.01604399,,propylene carbonate,CC1COC(=O)O1,,0.052562418,0.052756438,,,,,102.0316941,,,102.0316941,,,,,,,,,,,,,,,LiAsF6,F[As-](F)(F)(F)(F)F.[Li+],0.131406045,0.253165169,1.730835579,195.85,,,,,,,,,,,,-60,0.00046,-3.337242168
,,,,,1,doi.org/10.1016/0378-7753(91)80004-H,2-MeTHF,CC1CCCO1,CC1CCCO1,,,,,,0.651773982,0.551861157,,,,,,,,86.07316494,,,86.07316494,,,ethylene carbonate,O=C1OCCO1,,,0.164257556,0.142217237,,,,,,,88.01604399,,1,88.01604399,,propylene carbonate,CC1COC(=O)O1,,0.052562418,0.052756438,,,,,102.0316941,,,102.0316941,,,,,,,,,,,,,,,LiAsF6,F[As-](F)(F)(F)(F)F.[Li+],0.131406045,0.253165169,1.730835579,195.85,,,,,,,,,,,,-50,0.00091,-3.040958608
,,,,,1,doi.org/10.1016/0378-7753(91)80004-H,2-MeTHF,CC1CCCO1,CC1CCCO1,,,,,,0.651773982,0.551861157,,,,,,,,86.07316494,,,86.07316494,,,ethylene carbonate,O=C1OCCO1,,,0.164257556,0.142217237,,,,,,,88.01604399,,1,88.01604399,,propylene carbonate,CC1COC(=O)O1,,0.052562418,0.052756438,,,,,102.0316941,,,102.0316941,,,,,,,,,,,,,,,LiAsF6,F[As-](F)(F)(F)(F)F.[Li+],0.131406045,0.253165169,1.730835579,195.85,,,,,,,,,,,,-40,0.00158,-2.801342913
,,,,,1,doi.org/10.1016/0378-7753(91)80004-H,2-MeTHF,CC1CCCO1,CC1CCCO1,,,,,,0.651773982,0.551861157,,,,,,,,86.07316494,,,86.07316494,,,ethylene carbonate,O=C1OCCO1,,,0.164257556,0.142217237,,,,,,,88.01604399,,1,88.01604399,,propylene carbonate,CC1COC(=O)O1,,0.052562418,0.052756438,,,,,102.0316941,,,102.0316941,,,,,,,,,,,,,,,LiAsF6,F[As-](F)(F)(F)(F)F.[Li+],0.131406045,0.253165169,1.730835579,195.85,,,,,,,,,,,,-30,0.00246,-2.609064893
,,,,,1,doi.org/10.1016/0378-7753(91)80004-H,2-MeTHF,CC1CCCO1,CC1CCCO1,,,,,,0.651773982,0.551861157,,,,,,,,86.07316494,,,86.07316494,,,ethylene carbonate,O=C1OCCO1,,,0.164257556,0.142217237,,,,,,,88.01604399,,1,88.01604399,,propylene carbonate,CC1COC(=O)O1,,0.052562418,0.052756438,,,,,102.0316941,,,102.0316941,,,,,,,,,,,,,,,LiAsF6,F[As-](F)(F)(F)(F)F.[Li+],0.131406045,0.253165169,1.730835579,195.85,,,,,,,,,,,,-20,0.00348,-2.458420756
,,,,,1,doi.org/10.1016/0378-7753(91)80004-H,2-MeTHF,CC1CCCO1,CC1CCCO1,,,,,,0.651773982,0.551861157,,,,,,,,86.07316494,,,86.07316494,,,ethylene carbonate,O=C1OCCO1,,,0.164257556,0.142217237,,,,,,,88.01604399,,1,88.01604399,,propylene carbonate,CC1COC(=O)O1,,0.052562418,0.052756438,,,,,102.0316941,,,102.0316941,,,,,,,,,,,,,,,LiAsF6,F[As-](F)(F)(F)(F)F.[Li+],0.131406045,0.253165169,1.730835579,195.85,,,,,,,,,,,,-10,0.00463,-2.334419009
,,,,,1,doi.org/10.1016/0378-7753(91)80004-H,2-MeTHF,CC1CCCO1,CC1CCCO1,,,,,,0.651773982,0.551861157,,,,,,,,86.07316494,,,86.07316494,,,ethylene carbonate,O=C1OCCO1,,,0.164257556,0.142217237,,,,,,,88.01604399,,1,88.01604399,,propylene carbonate,CC1COC(=O)O1,,0.052562418,0.052756438,,,,,102.0316941,,,102.0316941,,,,,,,,,,,,,,,LiAsF6,F[As-](F)(F)(F)(F)F.[Li+],0.131406045,0.253165169,1.730835579,195.85,,,,,,,,,,,,0,0.00588,-2.230622674
,,,,,1,doi.org/10.1016/0378-7753(91)80004-H,2-MeTHF,CC1CCCO1,CC1CCCO1,,,,,,0.651773982,0.551861157,,,,,,,,86.07316494,,,86.07316494,,,ethylene carbonate,O=C1OCCO1,,,0.164257556,0.142217237,,,,,,,88.01604399,,1,88.01604399,,propylene carbonate,CC1COC(=O)O1,,0.052562418,0.052756438,,,,,102.0316941,,,102.0316941,,,,,,,,,,,,,,,LiAsF6,F[As-](F)(F)(F)(F)F.[Li+],0.131406045,0.253165169,1.730835579,195.85,,,,,,,,,,,,20,0.00873,-2.058985756
