Repository: zjurillpolymer/SPE_prediction

# SPE Prediction

Polymer electrolyte conductivity prediction using graph neural networks.

## Data

Data from [ChemPropPred](https://github.com/learningmatter-mit/Chem-prop-pred) — polymer electrolyte conductivity measurements including SMILES, conductivity (log S/cm), molecular weight, salt concentration, and temperature.

- `data/clean_train_data.csv` — cleaned training data
- `data/PolymerElectrolyteData.csv` — full raw dataset
- `data/PolyInfo_8salts.csv` / `data/polyinfo_5salts_4conc.csv` — PolyInfo polymer database with salt additives

File: data/PolymerElectrolyteData.csv (part 33 of 154)
Notes,Compound Notebook Name,Date Copied to Master Database,Data Recorded By,Seshadri Group,Oyaizu Group,DOI,Solvent 1 (S1),S1 SMILES,S1 SMILES 1,S1 SMILES 2,S1 SMILES 3,S1 Big SMILES,S1 End Group 1,S1 End Group 2,S1 Mol %,S1 Weight %,S1 SMILES 1 Mol %,S1 SMILES 2 Mol %,S1 SMILES 3 Mol %,S1 Molar Ratio,S1 Weight Ratio,S1 Mw,S1 Mn,S1 Mn or Mw,S1 Mw/Mn,S1 DOP,S1 Molar Mass (g/mol),S1 Type,S1 Block Mol Weight,Solvent 2 (S2),S2 SMILES,S2 SMILES 1,S2 SMILES 2,S2 Mol %,S2 Weight %,S2 SMILES 1 Mol %,S2 SMILES 2 Mol %,S2 Molar Ratio,S2 Weight Ratio,S2 Mw,S2 Mn,S2 Mn or Mw,S2 Mw/Mn,S2 DOP,S2 Molar Mass (g/mol),S2 Type,Solvent 3 (S3),S3 SMILES,S3 SMILES 1,S3 Mol %,S3 Weight %,S3 Molar Ratio,S3 Weight Ratio,S3 Mw,S3 Mn,S3 Mn or Mw,S3 Mw/Mn,S3 DOP,S3 Molar Mass (g/mol),S3 Type,Solvent 4 (S4),S4 SMILES,S4 Mol %,S4 Weight %,S4 Molar Ratio,S4 Weight Ratio,S4 Mw,S4 Mn,S4 Mn or Mw,S4 Mw/Mn,S4 DOP,S4 Molar Mass (g/mol),S4 Type,Salt 1,Salt1 SMILES,Salt1 Mol %,Salt1 Weight %,Salt1 Molality (mol salt/kg polymer),Salt1 Molar Mass (g/mol),Salt 2,Salt2 SMILES,Salt2 Mol %,Salt2 Weight %,Salt2 Molality (mol salt/kg polymer),Salt2 Molar Mass (g/mol),Inorganic Material 1 (IM1),IM1 Weight %,IM1 Particle Size (nm),Tg (oC),Heating Rate (K/min),Temperature (oC),Conductivity (S/cm),log Conductivity (S/cm)
,,,,,1,doi.org/10.1016/0378-7753(91)80004-H,2-MeTHF,CC1CCCO1,CC1CCCO1,,,,,,0.651773982,0.551861157,,,,,,,,86.07316494,,,86.07316494,,,ethylene carbonate,O=C1OCCO1,,,0.164257556,0.142217237,,,,,,,88.01604399,,1,88.01604399,,propylene carbonate,CC1COC(=O)O1,,0.052562418,0.052756438,,,,,102.0316941,,,102.0316941,,,,,,,,,,,,,,,LiAsF6,F[As-](F)(F)(F)(F)F.[Li+],0.131406045,0.253165169,1.730835579,195.85,,,,,,,,,,,,40,0.01166,-1.93330145
,,,,,1,doi.org/10.1016/0378-7753(91)80004-H,2-MeTHF,CC1CCCO1,CC1CCCO1,,,,,,0.651773982,0.551861157,,,,,,,,86.07316494,,,86.07316494,,,ethylene carbonate,O=C1OCCO1,,,0.164257556,0.142217237,,,,,,,88.01604399,,1,88.01604399,,propylene carbonate,CC1COC(=O)O1,,0.052562418,0.052756438,,,,,102.0316941,,,102.0316941,,,,,,,,,,,,,,,LiAsF6,F[As-](F)(F)(F)(F)F.[Li+],0.131406045,0.253165169,1.730835579,195.85,,,,,,,,,,,,60,0.01467,-1.833569886
,,,,,1,doi.org/10.1016/0378-7753(91)80004-H,2-MeTHF,CC1CCCO1,CC1CCCO1,,,,,,0.651773982,0.551861157,,,,,,,,86.07316494,,,86.07316494,,,ethylene carbonate,O=C1OCCO1,,,0.164257556,0.142217237,,,,,,,88.01604399,,1,88.01604399,,propylene carbonate,CC1COC(=O)O1,,0.052562418,0.052756438,,,,,102.0316941,,,102.0316941,,,,,,,,,,,,,,,LiAsF6,F[As-](F)(F)(F)(F)F.[Li+],0.131406045,0.253165169,1.730835579,195.85,,,,,,,,,,,,80,0.01767,-1.75276345
,,,,,1,doi.org/10.1016/0378-7753(91)80004-H,2-MeTHF,CC1CCCO1,CC1CCCO1,,,,,,0.624422996,0.508914667,,,,,,,,86.07316494,,,86.07316494,,,ethylene carbonate,O=C1OCCO1,,,0.157364666,0.131149723,,,,,,,88.01604399,,1,88.01604399,,propylene carbonate,CC1COC(=O)O1,,0.050356693,0.04865087,,,,,102.0316941,,,102.0316941,,,,,,,,,,,,,,,LiAsF6,F[As-](F)(F)(F)(F)F.[Li+],0.167855644,0.31128474,2.307780765,195.85,,,,,,,,,,,,-60,5.00E-05,-4.301029996
,,,,,1,doi.org/10.1016/0378-7753(91)80004-H,2-MeTHF,CC1CCCO1,CC1CCCO1,,,,,,0.624422996,0.508914667,,,,,,,,86.07316494,,,86.07316494,,,ethylene carbonate,O=C1OCCO1,,,0.157364666,0.131149723,,,,,,,88.01604399,,1,88.01604399,,propylene carbonate,CC1COC(=O)O1,,0.050356693,0.04865087,,,,,102.0316941,,,102.0316941,,,,,,,,,,,,,,,LiAsF6,F[As-](F)(F)(F)(F)F.[Li+],0.167855644,0.31128474,2.307780765,195.85,,,,,,,,,,,,-50,0.00017,-3.769551079
,,,,,1,doi.org/10.1016/0378-7753(91)80004-H,2-MeTHF,CC1CCCO1,CC1CCCO1,,,,,,0.624422996,0.508914667,,,,,,,,86.07316494,,,86.07316494,,,ethylene carbonate,O=C1OCCO1,,,0.157364666,0.131149723,,,,,,,88.01604399,,1,88.01604399,,propylene carbonate,CC1COC(=O)O1,,0.050356693,0.04865087,,,,,102.0316941,,,102.0316941,,,,,,,,,,,,,,,LiAsF6,F[As-](F)(F)(F)(F)F.[Li+],0.167855644,0.31128474,2.307780765,195.85,,,,,,,,,,,,-40,0.00044,-3.356547324
,,,,,1,doi.org/10.1016/0378-7753(91)80004-H,2-MeTHF,CC1CCCO1,CC1CCCO1,,,,,,0.624422996,0.508914667,,,,,,,,86.07316494,,,86.07316494,,,ethylene carbonate,O=C1OCCO1,,,0.157364666,0.131149723,,,,,,,88.01604399,,1,88.01604399,,propylene carbonate,CC1COC(=O)O1,,0.050356693,0.04865087,,,,,102.0316941,,,102.0316941,,,,,,,,,,,,,,,LiAsF6,F[As-](F)(F)(F)(F)F.[Li+],0.167855644,0.31128474,2.307780765,195.85,,,,,,,,,,,,-30,0.00091,-3.040958608
,,,,,1,doi.org/10.1016/0378-7753(91)80004-H,2-MeTHF,CC1CCCO1,CC1CCCO1,,,,,,0.624422996,0.508914667,,,,,,,,86.07316494,,,86.07316494,,,ethylene carbonate,O=C1OCCO1,,,0.157364666,0.131149723,,,,,,,88.01604399,,1,88.01604399,,propylene carbonate,CC1COC(=O)O1,,0.050356693,0.04865087,,,,,102.0316941,,,102.0316941,,,,,,,,,,,,,,,LiAsF6,F[As-](F)(F)(F)(F)F.[Li+],0.167855644,0.31128474,2.307780765,195.85,,,,,,,,,,,,-20,0.00155,-2.809668302
,,,,,1,doi.org/10.1016/0378-7753(91)80004-H,2-MeTHF,CC1CCCO1,CC1CCCO1,,,,,,0.624422996,0.508914667,,,,,,,,86.07316494,,,86.07316494,,,ethylene carbonate,O=C1OCCO1,,,0.157364666,0.131149723,,,,,,,88.01604399,,1,88.01604399,,propylene carbonate,CC1COC(=O)O1,,0.050356693,0.04865087,,,,,102.0316941,,,102.0316941,,,,,,,,,,,,,,,LiAsF6,F[As-](F)(F)(F)(F)F.[Li+],0.167855644,0.31128474,2.307780765,195.85,,,,,,,,,,,,-10,0.00237,-2.625251654
,,,,,1,doi.org/10.1016/0378-7753(91)80004-H,2-MeTHF,CC1CCCO1,CC1CCCO1,,,,,,0.624422996,0.508914667,,,,,,,,86.07316494,,,86.07316494,,,ethylene carbonate,O=C1OCCO1,,,0.157364666,0.131149723,,,,,,,88.01604399,,1,88.01604399,,propylene carbonate,CC1COC(=O)O1,,0.050356693,0.04865087,,,,,102.0316941,,,102.0316941,,,,,,,,,,,,,,,LiAsF6,F[As-](F)(F)(F)(F)F.[Li+],0.167855644,0.31128474,2.307780765,195.85,,,,,,,,,,,,0,0.0034,-2.468521083
,,,,,1,doi.org/10.1016/0378-7753(91)80004-H,2-MeTHF,CC1CCCO1,CC1CCCO1,,,,,,0.624422996,0.508914667,,,,,,,,86.07316494,,,86.07316494,,,ethylene carbonate,O=C1OCCO1,,,0.157364666,0.131149723,,,,,,,88.01604399,,1,88.01604399,,propylene carbonate,CC1COC(=O)O1,,0.050356693,0.04865087,,,,,102.0316941,,,102.0316941,,,,,,,,,,,,,,,LiAsF6,F[As-](F)(F)(F)(F)F.[Li+],0.167855644,0.31128474,2.307780765,195.85,,,,,,,,,,,,20,0.00595,-2.225483034
,,,,,1,doi.org/10.1016/0378-7753(91)80004-H,2-MeTHF,CC1CCCO1,CC1CCCO1,,,,,,0.624422996,0.508914667,,,,,,,,86.07316494,,,86.07316494,,,ethylene carbonate,O=C1OCCO1,,,0.157364666,0.131149723,,,,,,,88.01604399,,1,88.01604399,,propylene carbonate,CC1COC(=O)O1,,0.050356693,0.04865087,,,,,102.0316941,,,102.0316941,,,,,,,,,,,,,,,LiAsF6,F[As-](F)(F)(F)(F)F.[Li+],0.167855644,0.31128474,2.307780765,195.85,,,,,,,,,,,,40,0.00888,-2.051587034
,,,,,1,doi.org/10.1016/0378-7753(91)80004-H,2-MeTHF,CC1CCCO1,CC1CCCO1,,,,,,0.624422996,0.508914667,,,,,,,,86.07316494,,,86.07316494,,,ethylene carbonate,O=C1OCCO1,,,0.157364666,0.131149723,,,,,,,88.01604399,,1,88.01604399,,propylene carbonate,CC1COC(=O)O1,,0.050356693,0.04865087,,,,,102.0316941,,,102.0316941,,,,,,,,,,,,,,,LiAsF6,F[As-](F)(F)(F)(F)F.[Li+],0.167855644,0.31128474,2.307780765,195.85,,,,,,,,,,,,60,0.01206,-1.918652692
,,,,,1,doi.org/10.1016/0378-7753(91)80004-H,2-MeTHF,CC1CCCO1,CC1CCCO1,,,,,,0.624422996,0.508914667,,,,,,,,86.07316494,,,86.07316494,,,ethylene carbonate,O=C1OCCO1,,,0.157364666,0.131149723,,,,,,,88.01604399,,1,88.01604399,,propylene carbonate,CC1COC(=O)O1,,0.050356693,0.04865087,,,,,102.0316941,,,102.0316941,,,,,,,,,,,,,,,LiAsF6,F[As-](F)(F)(F)(F)F.[Li+],0.167855644,0.31128474,2.307780765,195.85,,,,,,,,,,,,80,0.01538,-1.813043665
,,,,,1,doi.org/10.1016/0378-7753(91)80004-H,2-MeTHF,CC1CCCO1,CC1CCCO1,,,,,,0.576074332,0.440373839,,,,,,,,86.07316494,,,86.07316494,,,ethylene carbonate,O=C1OCCO1,,,0.145180023,0.113486426,,,,,,,88.01604399,,1,88.01604399,,propylene carbonate,CC1COC(=O)O1,,0.046457607,0.042098551,,,,,102.0316941,,,102.0316941,,,,,,,,,,,,,,,LiAsF6,F[As-](F)(F)(F)(F)F.[Li+],0.232288037,0.404041183,3.461671151,195.85,,,,,,,,,,,,-40,1.00E-05,-5
,,,,,1,doi.org/10.1016/0378-7753(91)80004-H,2-MeTHF,CC1CCCO1,CC1CCCO1,,,,,,0.576074332,0.440373839,,,,,,,,86.07316494,,,86.07316494,,,ethylene carbonate,O=C1OCCO1,,,0.145180023,0.113486426,,,,,,,88.01604399,,1,88.01604399,,propylene carbonate,CC1COC(=O)O1,,0.046457607,0.042098551,,,,,102.0316941,,,102.0316941,,,,,,,,,,,,,,,LiAsF6,F[As-](F)(F)(F)(F)F.[Li+],0.232288037,0.404041183,3.461671151,195.85,,,,,,,,,,,,-30,6.00E-05,-4.22184875
,,,,,1,doi.org/10.1016/0378-7753(91)80004-H,2-MeTHF,CC1CCCO1,CC1CCCO1,,,,,,0.576074332,0.440373839,,,,,,,,86.07316494,,,86.07316494,,,ethylene carbonate,O=C1OCCO1,,,0.145180023,0.113486426,,,,,,,88.01604399,,1,88.01604399,,propylene carbonate,CC1COC(=O)O1,,0.046457607,0.042098551,,,,,102.0316941,,,102.0316941,,,,,,,,,,,,,,,LiAsF6,F[As-](F)(F)(F)(F)F.[Li+],0.232288037,0.404041183,3.461671151,195.85,,,,,,,,,,,,-20,0.00016,-3.795880017
,,,,,1,doi.org/10.1016/0378-7753(91)80004-H,2-MeTHF,CC1CCCO1,CC1CCCO1,,,,,,0.576074332,0.440373839,,,,,,,,86.07316494,,,86.07316494,,,ethylene carbonate,O=C1OCCO1,,,0.145180023,0.113486426,,,,,,,88.01604399,,1,88.01604399,,propylene carbonate,CC1COC(=O)O1,,0.046457607,0.042098551,,,,,102.0316941,,,102.0316941,,,,,,,,,,,,,,,LiAsF6,F[As-](F)(F)(F)(F)F.[Li+],0.232288037,0.404041183,3.461671151,195.85,,,,,,,,,,,,-10,0.00039,-3.408935393
,,,,,1,doi.org/10.1016/0378-7753(91)80004-H,2-MeTHF,CC1CCCO1,CC1CCCO1,,,,,,0.576074332,0.440373839,,,,,,,,86.07316494,,,86.07316494,,,ethylene carbonate,O=C1OCCO1,,,0.145180023,0.113486426,,,,,,,88.01604399,,1,88.01604399,,propylene carbonate,CC1COC(=O)O1,,0.046457607,0.042098551,,,,,102.0316941,,,102.0316941,,,,,,,,,,,,,,,LiAsF6,F[As-](F)(F)(F)(F)F.[Li+],0.232288037,0.404041183,3.461671151,195.85,,,,,,,,,,,,0,0.00073,-3.13667714
,,,,,1,doi.org/10.1016/0378-7753(91)80004-H,2-MeTHF,CC1CCCO1,CC1CCCO1,,,,,,0.576074332,0.440373839,,,,,,,,86.07316494,,,86.07316494,,,ethylene carbonate,O=C1OCCO1,,,0.145180023,0.113486426,,,,,,,88.01604399,,1,88.01604399,,propylene carbonate,CC1COC(=O)O1,,0.046457607,0.042098551,,,,,102.0316941,,,102.0316941,,,,,,,,,,,,,,,LiAsF6,F[As-](F)(F)(F)(F)F.[Li+],0.232288037,0.404041183,3.461671151,195.85,,,,,,,,,,,,20,0.00197,-2.705533774
,,,,,1,doi.org/10.1016/0378-7753(91)80004-H,2-MeTHF,CC1CCCO1,CC1CCCO1,,,,,,0.576074332,0.440373839,,,,,,,,86.07316494,,,86.07316494,,,ethylene carbonate,O=C1OCCO1,,,0.145180023,0.113486426,,,,,,,88.01604399,,1,88.01604399,,propylene carbonate,CC1COC(=O)O1,,0.046457607,0.042098551,,,,,102.0316941,,,102.0316941,,,,,,,,,,,,,,,LiAsF6,F[As-](F)(F)(F)(F)F.[Li+],0.232288037,0.404041183,3.461671151,195.85,,,,,,,,,,,,40,0.00388,-2.411168274
,,,,,1,doi.org/10.1016/0378-7753(91)80004-H,2-MeTHF,CC1CCCO1,CC1CCCO1,,,,,,0.576074332,0.440373839,,,,,,,,86.07316494,,,86.07316494,,,ethylene carbonate,O=C1OCCO1,,,0.145180023,0.113486426,,,,,,,88.01604399,,1,88.01604399,,propylene carbonate,CC1COC(=O)O1,,0.046457607,0.042098551,,,,,102.0316941,,,102.0316941,,,,,,,,,,,,,,,LiAsF6,F[As-](F)(F)(F)(F)F.[Li+],0.232288037,0.404041183,3.461671151,195.85,,,,,,,,,,,,60,0.00646,-2.189767482
,,,,,1,doi.org/10.1016/0378-7753(91)80004-H,2-MeTHF,CC1CCCO1,CC1CCCO1,,,,,,0.576074332,0.440373839,,,,,,,,86.07316494,,,86.07316494,,,ethylene carbonate,O=C1OCCO1,,,0.145180023,0.113486426,,,,,,,88.01604399,,1,88.01604399,,propylene carbonate,CC1COC(=O)O1,,0.046457607,0.042098551,,,,,102.0316941,,,102.0316941,,,,,,,,,,,,,,,LiAsF6,F[As-](F)(F)(F)(F)F.[Li+],0.232288037,0.404041183,3.461671151,195.85,,,,,,,,,,,,80,0.00956,-2.019542108
,,,,,1,doi.org/10.1016/0378-7753(91)80004-H,2-MeTHF,CC1CCCO1,CC1CCCO1,,,,,,0.298685115,0.277428318,,,,,,,,86.07316494,,,86.07316494,,,THF,C1CCOC1,,,0.317892747,0.24718911,,,,,,,72.05751488,,,72.05751488,,ethylene carbonate,O=C1OCCO1,,0.225592987,0.214267783,,,,,88.01604399,,1,88.01604399,,propylene carbonate,CC1COC(=O)O1,0.072189756,0.079484072,,,,,102.0316941,,,102.0316941,,LiAsF6,F[As-](F)(F)(F)(F)F.[Li+],0.085940186,0.181630718,1.133225672,195.85,,,,,,,,,,,,-60,0.00127,-2.896196279
,,,,,1,doi.org/10.1016/0378-7753(91)80004-H,2-MeTHF,CC1CCCO1,CC1CCCO1,,,,,,0.298685115,0.277428318,,,,,,,,86.07316494,,,86.07316494,,,THF,C1CCOC1,,,0.317892747,0.24718911,,,,,,,72.05751488,,,72.05751488,,ethylene carbonate,O=C1OCCO1,,0.225592987,0.214267783,,,,,88.01604399,,1,88.01604399,,propylene carbonate,CC1COC(=O)O1,0.072189756,0.079484072,,,,,102.0316941,,,102.0316941,,LiAsF6,F[As-](F)(F)(F)(F)F.[Li+],0.085940186,0.181630718,1.133225672,195.85,,,,,,,,,,,,-50,0.00209,-2.679853714
,,,,,1,doi.org/10.1016/0378-7753(91)80004-H,2-MeTHF,CC1CCCO1,CC1CCCO1,,,,,,0.298685115,0.277428318,,,,,,,,86.07316494,,,86.07316494,,,THF,C1CCOC1,,,0.317892747,0.24718911,,,,,,,72.05751488,,,72.05751488,,ethylene carbonate,O=C1OCCO1,,0.225592987,0.214267783,,,,,88.01604399,,1,88.01604399,,propylene carbonate,CC1COC(=O)O1,0.072189756,0.079484072,,,,,102.0316941,,,102.0316941,,LiAsF6,F[As-](F)(F)(F)(F)F.[Li+],0.085940186,0.181630718,1.133225672,195.85,,,,,,,,,,,,-40,0.00315,-2.501689446
,,,,,1,doi.org/10.1016/0378-7753(91)80004-H,2-MeTHF,CC1CCCO1,CC1CCCO1,,,,,,0.298685115,0.277428318,,,,,,,,86.07316494,,,86.07316494,,,THF,C1CCOC1,,,0.317892747,0.24718911,,,,,,,72.05751488,,,72.05751488,,ethylene carbonate,O=C1OCCO1,,0.225592987,0.214267783,,,,,88.01604399,,1,88.01604399,,propylene carbonate,CC1COC(=O)O1,0.072189756,0.079484072,,,,,102.0316941,,,102.0316941,,LiAsF6,F[As-](F)(F)(F)(F)F.[Li+],0.085940186,0.181630718,1.133225672,195.85,,,,,,,,,,,,-30,0.00463,-2.334419009
,,,,,1,doi.org/10.1016/0378-7753(91)80004-H,2-MeTHF,CC1CCCO1,CC1CCCO1,,,,,,0.298685115,0.277428318,,,,,,,,86.07316494,,,86.07316494,,,THF,C1CCOC1,,,0.317892747,0.24718911,,,,,,,72.05751488,,,72.05751488,,ethylene carbonate,O=C1OCCO1,,0.225592987,0.214267783,,,,,88.01604399,,1,88.01604399,,propylene carbonate,CC1COC(=O)O1,0.072189756,0.079484072,,,,,102.0316941,,,102.0316941,,LiAsF6,F[As-](F)(F)(F)(F)F.[Li+],0.085940186,0.181630718,1.133225672,195.85,,,,,,,,,,,,-20,0.00612,-2.213248578
,,,,,1,doi.org/10.1016/0378-7753(91)80004-H,2-MeTHF,CC1CCCO1,CC1CCCO1,,,,,,0.298685115,0.277428318,,,,,,,,86.07316494,,,86.07316494,,,THF,C1CCOC1,,,0.317892747,0.24718911,,,,,,,72.05751488,,,72.05751488,,ethylene carbonate,O=C1OCCO1,,0.225592987,0.214267783,,,,,88.01604399,,1,88.01604399,,propylene carbonate,CC1COC(=O)O1,0.072189756,0.079484072,,,,,102.0316941,,,102.0316941,,LiAsF6,F[As-](F)(F)(F)(F)F.[Li+],0.085940186,0.181630718,1.133225672,195.85,,,,,,,,,,,,-10,0.00773,-2.111820506
,,,,,1,doi.org/10.1016/0378-7753(91)80004-H,2-MeTHF,CC1CCCO1,CC1CCCO1,,,,,,0.298685115,0.277428318,,,,,,,,86.07316494,,,86.07316494,,,THF,C1CCOC1,,,0.317892747,0.24718911,,,,,,,72.05751488,,,72.05751488,,ethylene carbonate,O=C1OCCO1,,0.225592987,0.214267783,,,,,88.01604399,,1,88.01604399,,propylene carbonate,CC1COC(=O)O1,0.072189756,0.079484072,,,,,102.0316941,,,102.0316941,,LiAsF6,F[As-](F)(F)(F)(F)F.[Li+],0.085940186,0.181630718,1.133225672,195.85,,,,,,,,,,,,0,0.00949,-2.022733788
,,,,,1,doi.org/10.1016/0378-7753(91)80004-H,2-MeTHF,CC1CCCO1,CC1CCCO1,,,,,,0.298685115,0.277428318,,,,,,,,86.07316494,,,86.07316494,,,THF,C1CCOC1,,,0.317892747,0.24718911,,,,,,,72.05751488,,,72.05751488,,ethylene carbonate,O=C1OCCO1,,0.225592987,0.214267783,,,,,88.01604399,,1,88.01604399,,propylene carbonate,CC1COC(=O)O1,0.072189756,0.079484072,,,,,102.0316941,,,102.0316941,,LiAsF6,F[As-](F)(F)(F)(F)F.[Li+],0.085940186,0.181630718,1.133225672,195.85,,,,,,,,,,,,20,0.01332,-1.875495775
,,,,,1,doi.org/10.1016/0378-7753(91)80004-H,2-MeTHF,CC1CCCO1,CC1CCCO1,,,,,,0.298685115,0.277428318,,,,,,,,86.07316494,,,86.07316494,,,THF,C1CCOC1,,,0.317892747,0.24718911,,,,,,,72.05751488,,,72.05751488,,ethylene carbonate,O=C1OCCO1,,0.225592987,0.214267783,,,,,88.01604399,,1,88.01604399,,propylene carbonate,CC1COC(=O)O1,0.072189756,0.079484072,,,,,102.0316941,,,102.0316941,,LiAsF6,F[As-](F)(F)(F)(F)F.[Li+],0.085940186,0.181630718,1.133225672,195.85,,,,,,,,,,,,40,0.01705,-1.768275617
,,,,,1,doi.org/10.1016/0378-7753(91)80004-H,2-MeTHF,CC1CCCO1,CC1CCCO1,,,,,,0.298685115,0.277428318,,,,,,,,86.07316494,,,86.07316494,,,THF,C1CCOC1,,,0.317892747,0.24718911,,,,,,,72.05751488,,,72.05751488,,ethylene carbonate,O=C1OCCO1,,0.225592987,0.214267783,,,,,88.01604399,,1,88.01604399,,propylene carbonate,CC1COC(=O)O1,0.072189756,0.079484072,,,,,102.0316941,,,102.0316941,,LiAsF6,F[As-](F)(F)(F)(F)F.[Li+],0.085940186,0.181630718,1.133225672,195.85,,,,,,,,,,,,60,0.02077,-1.682563503
,,,,,1,doi.org/10.1016/0378-7753(91)80004-H,2-MeTHF,CC1CCCO1,CC1CCCO1,,,,,,0.298685115,0.277428318,,,,,,,,86.07316494,,,86.07316494,,,THF,C1CCOC1,,,0.317892747,0.24718911,,,,,,,72.05751488,,,72.05751488,,ethylene carbonate,O=C1OCCO1,,0.225592987,0.214267783,,,,,88.01604399,,1,88.01604399,,propylene carbonate,CC1COC(=O)O1,0.072189756,0.079484072,,,,,102.0316941,,,102.0316941,,LiAsF6,F[As-](F)(F)(F)(F)F.[Li+],0.085940186,0.181630718,1.133225672,195.85,,,,,,,,,,,,80,0.02461,-1.608888386
,,,,,1,doi.org/10.1016/0378-7753(91)80004-H,THF,C1CCOC1,C1CCOC1,,,,,,0.508663366,0.411324387,,,,,,,,72.05751488,,,72.05751488,,,2-MeTHF,CC1CCCO1,,,0.204826733,0.197846845,,,,,,,86.07316494,,,86.07316494,,ethylene carbonate,O=C1OCCO1,,0.15470297,0.152804173,,,,,88.01604399,,1,88.01604399,,propylene carbonate,CC1COC(=O)O1,0.04950495,0.056683733,,,,,102.0316941,,,102.0316941,,LiAsF6,F[As-](F)(F)(F)(F)F.[Li+],0.082508251,0.181340861,1.13101661,195.85,,,,,,,,,,,,-60,0.00205,-2.688246139
,,,,,1,doi.org/10.1016/0378-7753(91)80004-H,THF,C1CCOC1,C1CCOC1,,,,,,0.508663366,0.411324387,,,,,,,,72.05751488,,,72.05751488,,,2-MeTHF,CC1CCCO1,,,0.204826733,0.197846845,,,,,,,86.07316494,,,86.07316494,,ethylene carbonate,O=C1OCCO1,,0.15470297,0.152804173,,,,,88.01604399,,1,88.01604399,,propylene carbonate,CC1COC(=O)O1,0.04950495,0.056683733,,,,,102.0316941,,,102.0316941,,LiAsF6,F[As-](F)(F)(F)(F)F.[Li+],0.082508251,0.181340861,1.13101661,195.85,,,,,,,,,,,,-50,0.00295,-2.530177984
,,,,,1,doi.org/10.1016/0378-7753(91)80004-H,THF,C1CCOC1,C1CCOC1,,,,,,0.508663366,0.411324387,,,,,,,,72.05751488,,,72.05751488,,,2-MeTHF,CC1CCCO1,,,0.204826733,0.197846845,,,,,,,86.07316494,,,86.07316494,,ethylene carbonate,O=C1OCCO1,,0.15470297,0.152804173,,,,,88.01604399,,1,88.01604399,,propylene carbonate,CC1COC(=O)O1,0.04950495,0.056683733,,,,,102.0316941,,,102.0316941,,LiAsF6,F[As-](F)(F)(F)(F)F.[Li+],0.082508251,0.181340861,1.13101661,195.85,,,,,,,,,,,,-40,0.00438,-2.358525889
,,,,,1,doi.org/10.1016/0378-7753(91)80004-H,THF,C1CCOC1,C1CCOC1,,,,,,0.508663366,0.411324387,,,,,,,,72.05751488,,,72.05751488,,,2-MeTHF,CC1CCCO1,,,0.204826733,0.197846845,,,,,,,86.07316494,,,86.07316494,,ethylene carbonate,O=C1OCCO1,,0.15470297,0.152804173,,,,,88.01604399,,1,88.01604399,,propylene carbonate,CC1COC(=O)O1,0.04950495,0.056683733,,,,,102.0316941,,,102.0316941,,LiAsF6,F[As-](F)(F)(F)(F)F.[Li+],0.082508251,0.181340861,1.13101661,195.85,,,,,,,,,,,,-30,0.00605,-2.218244625
,,,,,1,doi.org/10.1016/0378-7753(91)80004-H,THF,C1CCOC1,C1CCOC1,,,,,,0.508663366,0.411324387,,,,,,,,72.05751488,,,72.05751488,,,2-MeTHF,CC1CCCO1,,,0.204826733,0.197846845,,,,,,,86.07316494,,,86.07316494,,ethylene carbonate,O=C1OCCO1,,0.15470297,0.152804173,,,,,88.01604399,,1,88.01604399,,propylene carbonate,CC1COC(=O)O1,0.04950495,0.056683733,,,,,102.0316941,,,102.0316941,,LiAsF6,F[As-](F)(F)(F)(F)F.[Li+],0.082508251,0.181340861,1.13101661,195.85,,,,,,,,,,,,-20,0.00758,-2.120330794
,,,,,1,doi.org/10.1016/0378-7753(91)80004-H,THF,C1CCOC1,C1CCOC1,,,,,,0.508663366,0.411324387,,,,,,,,72.05751488,,,72.05751488,,,2-MeTHF,CC1CCCO1,,,0.204826733,0.197846845,,,,,,,86.07316494,,,86.07316494,,ethylene carbonate,O=C1OCCO1,,0.15470297,0.152804173,,,,,88.01604399,,1,88.01604399,,propylene carbonate,CC1COC(=O)O1,0.04950495,0.056683733,,,,,102.0316941,,,102.0316941,,LiAsF6,F[As-](F)(F)(F)(F)F.[Li+],0.082508251,0.181340861,1.13101661,195.85,,,,,,,,,,,,-10,0.0928,-1.032452024
,,,,,1,doi.org/10.1016/0378-7753(91)80004-H,THF,C1CCOC1,C1CCOC1,,,,,,0.508663366,0.411324387,,,,,,,,72.05751488,,,72.05751488,,,2-MeTHF,CC1CCCO1,,,0.204826733,0.197846845,,,,,,,86.07316494,,,86.07316494,,ethylene carbonate,O=C1OCCO1,,0.15470297,0.152804173,,,,,88.01604399,,1,88.01604399,,propylene carbonate,CC1COC(=O)O1,0.04950495,0.056683733,,,,,102.0316941,,,102.0316941,,LiAsF6,F[As-](F)(F)(F)(F)F.[Li+],0.082508251,0.181340861,1.13101661,195.85,,,,,,,,,,,,0,0.01108,-1.95546024
,,,,,1,doi.org/10.1016/0378-7753(91)80004-H,THF,C1CCOC1,C1CCOC1,,,,,,0.508663366,0.411324387,,,,,,,,72.05751488,,,72.05751488,,,2-MeTHF,CC1CCCO1,,,0.204826733,0.197846845,,,,,,,86.07316494,,,86.07316494,,ethylene carbonate,O=C1OCCO1,,0.15470297,0.152804173,,,,,88.01604399,,1,88.01604399,,propylene carbonate,CC1COC(=O)O1,0.04950495,0.056683733,,,,,102.0316941,,,102.0316941,,LiAsF6,F[As-](F)(F)(F)(F)F.[Li+],0.082508251,0.181340861,1.13101661,195.85,,,,,,,,,,,,20,0.0144,-1.841637508
,,,,,1,doi.org/10.1016/0378-7753(91)80004-H,THF,C1CCOC1,C1CCOC1,,,,,,0.508663366,0.411324387,,,,,,,,72.05751488,,,72.05751488,,,2-MeTHF,CC1CCCO1,,,0.204826733,0.197846845,,,,,,,86.07316494,,,86.07316494,,ethylene carbonate,O=C1OCCO1,,0.15470297,0.152804173,,,,,88.01604399,,1,88.01604399,,propylene carbonate,CC1COC(=O)O1,0.04950495,0.056683733,,,,,102.0316941,,,102.0316941,,LiAsF6,F[As-](F)(F)(F)(F)F.[Li+],0.082508251,0.181340861,1.13101661,195.85,,,,,,,,,,,,40,0.0183,-1.73754891
,,,,,1,doi.org/10.1016/0378-7753(91)80004-H,THF,C1CCOC1,C1CCOC1,,,,,,0.508663366,0.411324387,,,,,,,,72.05751488,,,72.05751488,,,2-MeTHF,CC1CCCO1,,,0.204826733,0.197846845,,,,,,,86.07316494,,,86.07316494,,ethylene carbonate,O=C1OCCO1,,0.15470297,0.152804173,,,,,88.01604399,,1,88.01604399,,propylene carbonate,CC1COC(=O)O1,0.04950495,0.056683733,,,,,102.0316941,,,102.0316941,,LiAsF6,F[As-](F)(F)(F)(F)F.[Li+],0.082508251,0.181340861,1.13101661,195.85,,,,,,,,,,,,60,0.02189,-1.659754238
,,,,,1,doi.org/10.1016/0378-7753(91)80004-H,THF,C1CCOC1,C1CCOC1,,,,,,0.508663366,0.411324387,,,,,,,,72.05751488,,,72.05751488,,,2-MeTHF,CC1CCCO1,,,0.204826733,0.197846845,,,,,,,86.07316494,,,86.07316494,,ethylene carbonate,O=C1OCCO1,,0.15470297,0.152804173,,,,,88.01604399,,1,88.01604399,,propylene carbonate,CC1COC(=O)O1,0.04950495,0.056683733,,,,,102.0316941,,,102.0316941,,LiAsF6,F[As-](F)(F)(F)(F)F.[Li+],0.082508251,0.181340861,1.13101661,195.85,,,,,,,,,,,,80,0.02485,-1.604673607
,,,,,1,doi.org/10.1016/0378-7753(91)80004-H,THF,C1CCOC1,C1CCOC1,,,,,,0.684782609,0.574936627,,,,,,,,72.05751488,,,72.05751488,,,2-MeTHF,CC1CCCO1,,,0.118176769,0.118518968,,,,,,,86.07316494,,,86.07316494,,ethylene carbonate,O=C1OCCO1,,0.089257379,0.091536425,,,,,88.01604399,,1,88.01604399,,propylene carbonate,CC1COC(=O)O1,0.028562361,0.033956051,,,,,102.0316941,,,102.0316941,,LiAsF6,F[As-](F)(F)(F)(F)F.[Li+],0.079339892,0.181051929,1.128816155,195.85,,,,,,,,,,,,-60,0.00284,-2.54668166
,,,,,1,doi.org/10.1016/0378-7753(91)80004-H,THF,C1CCOC1,C1CCOC1,,,,,,0.684782609,0.574936627,,,,,,,,72.05751488,,,72.05751488,,,2-MeTHF,CC1CCCO1,,,0.118176769,0.118518968,,,,,,,86.07316494,,,86.07316494,,ethylene carbonate,O=C1OCCO1,,0.089257379,0.091536425,,,,,88.01604399,,1,88.01604399,,propylene carbonate,CC1COC(=O)O1,0.028562361,0.033956051,,,,,102.0316941,,,102.0316941,,LiAsF6,F[As-](F)(F)(F)(F)F.[Li+],0.079339892,0.181051929,1.128816155,195.85,,,,,,,,,,,,-50,0.00369,-2.432973634
,,,,,1,doi.org/10.1016/0378-7753(91)80004-H,THF,C1CCOC1,C1CCOC1,,,,,,0.684782609,0.574936627,,,,,,,,72.05751488,,,72.05751488,,,2-MeTHF,CC1CCCO1,,,0.118176769,0.118518968,,,,,,,86.07316494,,,86.07316494,,ethylene carbonate,O=C1OCCO1,,0.089257379,0.091536425,,,,,88.01604399,,1,88.01604399,,propylene carbonate,CC1COC(=O)O1,0.028562361,0.033956051,,,,,102.0316941,,,102.0316941,,LiAsF6,F[As-](F)(F)(F)(F)F.[Li+],0.079339892,0.181051929,1.128816155,195.85,,,,,,,,,,,,-40,0.00527,-2.278189385
,,,,,1,doi.org/10.1016/0378-7753(91)80004-H,THF,C1CCOC1,C1CCOC1,,,,,,0.684782609,0.574936627,,,,,,,,72.05751488,,,72.05751488,,,2-MeTHF,CC1CCCO1,,,0.118176769,0.118518968,,,,,,,86.07316494,,,86.07316494,,ethylene carbonate,O=C1OCCO1,,0.089257379,0.091536425,,,,,88.01604399,,1,88.01604399,,propylene carbonate,CC1COC(=O)O1,0.028562361,0.033956051,,,,,102.0316941,,,102.0316941,,LiAsF6,F[As-](F)(F)(F)(F)F.[Li+],0.079339892,0.181051929,1.128816155,195.85,,,,,,,,,,,,-30,0.00722,-2.141462802
,,,,,1,doi.org/10.1016/0378-7753(91)80004-H,THF,C1CCOC1,C1CCOC1,,,,,,0.684782609,0.574936627,,,,,,,,72.05751488,,,72.05751488,,,2-MeTHF,CC1CCCO1,,,0.118176769,0.118518968,,,,,,,86.07316494,,,86.07316494,,ethylene carbonate,O=C1OCCO1,,0.089257379,0.091536425,,,,,88.01604399,,1,88.01604399,,propylene carbonate,CC1COC(=O)O1,0.028562361,0.033956051,,,,,102.0316941,,,102.0316941,,LiAsF6,F[As-](F)(F)(F)(F)F.[Li+],0.079339892,0.181051929,1.128816155,195.85,,,,,,,,,,,,-20,0.00879,-2.056011125
,,,,,1,doi.org/10.1016/0378-7753(91)80004-H,THF,C1CCOC1,C1CCOC1,,,,,,0.684782609,0.574936627,,,,,,,,72.05751488,,,72.05751488,,,2-MeTHF,CC1CCCO1,,,0.118176769,0.118518968,,,,,,,86.07316494,,,86.07316494,,ethylene carbonate,O=C1OCCO1,,0.089257379,0.091536425,,,,,88.01604399,,1,88.01604399,,propylene carbonate,CC1COC(=O)O1,0.028562361,0.033956051,,,,,102.0316941,,,102.0316941,,LiAsF6,F[As-](F)(F)(F)(F)F.[Li+],0.079339892,0.181051929,1.128816155,195.85,,,,,,,,,,,,-10,0.01043,-1.981715692
,,,,,1,doi.org/10.1016/0378-7753(91)80004-H,THF,C1CCOC1,C1CCOC1,,,,,,0.684782609,0.574936627,,,,,,,,72.05751488,,,72.05751488,,,2-MeTHF,CC1CCCO1,,,0.118176769,0.118518968,,,,,,,86.07316494,,,86.07316494,,ethylene carbonate,O=C1OCCO1,,0.089257379,0.091536425,,,,,88.01604399,,1,88.01604399,,propylene carbonate,CC1COC(=O)O1,0.028562361,0.033956051,,,,,102.0316941,,,102.0316941,,LiAsF6,F[As-](F)(F)(F)(F)F.[Li+],0.079339892,0.181051929,1.128816155,195.85,,,,,,,,,,,,0,0.01217,-1.914709422
,,,,,1,doi.org/10.1016/0378-7753(91)80004-H,THF,C1CCOC1,C1CCOC1,,,,,,0.684782609,0.574936627,,,,,,,,72.05751488,,,72.05751488,,,2-MeTHF,CC1CCCO1,,,0.118176769,0.118518968,,,,,,,86.07316494,,,86.07316494,,ethylene carbonate,O=C1OCCO1,,0.089257379,0.091536425,,,,,88.01604399,,1,88.01604399,,propylene carbonate,CC1COC(=O)O1,0.028562361,0.033956051,,,,,102.0316941,,,102.0316941,,LiAsF6,F[As-](F)(F)(F)(F)F.[Li+],0.079339892,0.181051929,1.128816155,195.85,,,,,,,,,,,,20,0.01535,-1.81389162
,,,,,1,doi.org/10.1016/0378-7753(91)80004-H,THF,C1CCOC1,C1CCOC1,,,,,,0.684782609,0.574936627,,,,,,,,72.05751488,,,72.05751488,,,2-MeTHF,CC1CCCO1,,,0.118176769,0.118518968,,,,,,,86.07316494,,,86.07316494,,ethylene carbonate,O=C1OCCO1,,0.089257379,0.091536425,,,,,88.01604399,,1,88.01604399,,propylene carbonate,CC1COC(=O)O1,0.028562361,0.033956051,,,,,102.0316941,,,102.0316941,,LiAsF6,F[As-](F)(F)(F)(F)F.[Li+],0.079339892,0.181051929,1.128816155,195.85,,,,,,,,,,,,40,0.01858,-1.73095429
,,,,,1,doi.org/10.1016/0378-7753(91)80004-H,THF,C1CCOC1,C1CCOC1,,,,,,0.684782609,0.574936627,,,,,,,,72.05751488,,,72.05751488,,,2-MeTHF,CC1CCCO1,,,0.118176769,0.118518968,,,,,,,86.07316494,,,86.07316494,,ethylene carbonate,O=C1OCCO1,,0.089257379,0.091536425,,,,,88.01604399,,1,88.01604399,,propylene carbonate,CC1COC(=O)O1,0.028562361,0.033956051,,,,,102.0316941,,,102.0316941,,LiAsF6,F[As-](F)(F)(F)(F)F.[Li+],0.079339892,0.181051929,1.128816155,195.85,,,,,,,,,,,,60,0.02138,-1.669992299
,,,,,1,doi.org/10.1016/0378-7753(91)80004-H,THF,C1CCOC1,C1CCOC1,,,,,,0.684782609,0.574936627,,,,,,,,72.05751488,,,72.05751488,,,2-MeTHF,CC1CCCO1,,,0.118176769,0.118518968,,,,,,,86.07316494,,,86.07316494,,ethylene carbonate,O=C1OCCO1,,0.089257379,0.091536425,,,,,88.01604399,,1,88.01604399,,propylene carbonate,CC1COC(=O)O1,0.028562361,0.033956051,,,,,102.0316941,,,102.0316941,,LiAsF6,F[As-](F)(F)(F)(F)F.[Li+],0.079339892,0.181051929,1.128816155,195.85,,,,,,,,,,,,80,0.0238,-1.623423043
,,,,,1,doi.org/10.1016/0378-7753(91)80004-H,2-MeTHF,CC1CCCO1,CC1CCCO1,,,,,,0.323001859,0.279149374,,,,,,,,86.07316494,,,86.07316494,,,Toluene,CC1=CC=CC=C1,,,0.262360595,0.242518966,,,,,,,92.06260026,,,92.06260026,,ethylene carbonate,O=C1OCCO1,,0.243959108,0.215597016,,,,,88.01604399,,1,88.01604399,,propylene carbonate,CC1COC(=O)O1,0.078066914,0.07997716,,,,,102.0316941,,,102.0316941,,LiAsF6,F[As-](F)(F)(F)(F)F.[Li+],0.092936803,0.182757483,1.141827871,195.85,,,,,,,,,,,,-60,0.00028,-3.552841969
,,,,,1,doi.org/10.1016/0378-7753(91)80004-H,2-MeTHF,CC1CCCO1,CC1CCCO1,,,,,,0.323001859,0.279149374,,,,,,,,86.07316494,,,86.07316494,,,Toluene,CC1=CC=CC=C1,,,0.262360595,0.242518966,,,,,,,92.06260026,,,92.06260026,,ethylene carbonate,O=C1OCCO1,,0.243959108,0.215597016,,,,,88.01604399,,1,88.01604399,,propylene carbonate,CC1COC(=O)O1,0.078066914,0.07997716,,,,,102.0316941,,,102.0316941,,LiAsF6,F[As-](F)(F)(F)(F)F.[Li+],0.092936803,0.182757483,1.141827871,195.85,,,,,,,,,,,,-50,0.00063,-3.200659451
,,,,,1,doi.org/10.1016/0378-7753(91)80004-H,2-MeTHF,CC1CCCO1,CC1CCCO1,,,,,,0.323001859,0.279149374,,,,,,,,86.07316494,,,86.07316494,,,Toluene,CC1=CC=CC=C1,,,0.262360595,0.242518966,,,,,,,92.06260026,,,92.06260026,,ethylene carbonate,O=C1OCCO1,,0.243959108,0.215597016,,,,,88.01604399,,1,88.01604399,,propylene carbonate,CC1COC(=O)O1,0.078066914,0.07997716,,,,,102.0316941,,,102.0316941,,LiAsF6,F[As-](F)(F)(F)(F)F.[Li+],0.092936803,0.182757483,1.141827871,195.85,,,,,,,,,,,,-40,0.00118,-2.928117993
,,,,,1,doi.org/10.1016/0378-7753(91)80004-H,2-MeTHF,CC1CCCO1,CC1CCCO1,,,,,,0.323001859,0.279149374,,,,,,,,86.07316494,,,86.07316494,,,Toluene,CC1=CC=CC=C1,,,0.262360595,0.242518966,,,,,,,92.06260026,,,92.06260026,,ethylene carbonate,O=C1OCCO1,,0.243959108,0.215597016,,,,,88.01604399,,1,88.01604399,,propylene carbonate,CC1COC(=O)O1,0.078066914,0.07997716,,,,,102.0316941,,,102.0316941,,LiAsF6,F[As-](F)(F)(F)(F)F.[Li+],0.092936803,0.182757483,1.141827871,195.85,,,,,,,,,,,,-30,0.00202,-2.694648631
,,,,,1,doi.org/10.1016/0378-7753(91)80004-H,2-MeTHF,CC1CCCO1,CC1CCCO1,,,,,,0.323001859,0.279149374,,,,,,,,86.07316494,,,86.07316494,,,Toluene,CC1=CC=CC=C1,,,0.262360595,0.242518966,,,,,,,92.06260026,,,92.06260026,,ethylene carbonate,O=C1OCCO1,,0.243959108,0.215597016,,,,,88.01604399,,1,88.01604399,,propylene carbonate,CC1COC(=O)O1,0.078066914,0.07997716,,,,,102.0316941,,,102.0316941,,LiAsF6,F[As-](F)(F)(F)(F)F.[Li+],0.092936803,0.182757483,1.141827871,195.85,,,,,,,,,,,,-20,0.00296,-2.528708289
,,,,,1,doi.org/10.1016/0378-7753(91)80004-H,2-MeTHF,CC1CCCO1,CC1CCCO1,,,,,,0.323001859,0.279149374,,,,,,,,86.07316494,,,86.07316494,,,Toluene,CC1=CC=CC=C1,,,0.262360595,0.242518966,,,,,,,92.06260026,,,92.06260026,,ethylene carbonate,O=C1OCCO1,,0.243959108,0.215597016,,,,,88.01604399,,1,88.01604399,,propylene carbonate,CC1COC(=O)O1,0.078066914,0.07997716,,,,,102.0316941,,,102.0316941,,LiAsF6,F[As-](F)(F)(F)(F)F.[Li+],0.092936803,0.182757483,1.141827871,195.85,,,,,,,,,,,,-10,0.00401,-2.396855627
,,,,,1,doi.org/10.1016/0378-7753(91)80004-H,2-MeTHF,CC1CCCO1,CC1CCCO1,,,,,,0.323001859,0.279149374,,,,,,,,86.07316494,,,86.07316494,,,Toluene,CC1=CC=CC=C1,,,0.262360595,0.242518966,,,,,,,92.06260026,,,92.06260026,,ethylene carbonate,O=C1OCCO1,,0.243959108,0.215597016,,,,,88.01604399,,1,88.01604399,,propylene carbonate,CC1COC(=O)O1,0.078066914,0.07997716,,,,,102.0316941,,,102.0316941,,LiAsF6,F[As-](F)(F)(F)(F)F.[Li+],0.092936803,0.182757483,1.141827871,195.85,,,,,,,,,,,,0,0.00521,-2.283162277
,,,,,1,doi.org/10.1016/0378-7753(91)80004-H,MethyleneChloride,ClCCl,ClCCl,,,,,,0.733957845,0.670764325,,,,,,,,83.95335542,,1,83.95335542,,,2-MeTHF,CC1CCCO1,,,0.199130144,0.186580203,,,,,,,86.07316494,,,86.07316494,,,,,,,,,,,,,,,,,,,,,,,,,,,,,LiAsF6,F[As-](F)(F)(F)(F)F.[Li+],0.066912011,0.142655473,0.849590177,195.85,,,,,,,,,,,,-60,0.00108,-2.966576245
,,,,,1,doi.org/10.1016/0378-7753(91)80004-H,MethyleneChloride,ClCCl,ClCCl,,,,,,0.733957845,0.670764325,,,,,,,,83.95335542,,1,83.95335542,,,2-MeTHF,CC1CCCO1,,,0.199130144,0.186580203,,,,,,,86.07316494,,,86.07316494,,,,,,,,,,,,,,,,,,,,,,,,,,,,,LiAsF6,F[As-](F)(F)(F)(F)F.[Li+],0.066912011,0.142655473,0.849590177,195.85,,,,,,,,,,,,-50,0.0014,-2.853871964
,,,,,1,doi.org/10.1016/0378-7753(91)80004-H,MethyleneChloride,ClCCl,ClCCl,,,,,,0.733957845,0.670764325,,,,,,,,83.95335542,,1,83.95335542,,,2-MeTHF,CC1CCCO1,,,0.199130144,0.186580203,,,,,,,86.07316494,,,86.07316494,,,,,,,,,,,,,,,,,,,,,,,,,,,,,LiAsF6,F[As-](F)(F)(F)(F)F.[Li+],0.066912011,0.142655473,0.849590177,195.85,,,,,,,,,,,,-40,0.0017,-2.769551079
,,,,,1,doi.org/10.1016/0378-7753(91)80004-H,MethyleneChloride,ClCCl,ClCCl,,,,,,0.733957845,0.670764325,,,,,,,,83.95335542,,1,83.95335542,,,2-MeTHF,CC1CCCO1,,,0.199130144,0.186580203,,,,,,,86.07316494,,,86.07316494,,,,,,,,,,,,,,,,,,,,,,,,,,,,,LiAsF6,F[As-](F)(F)(F)(F)F.[Li+],0.066912011,0.142655473,0.849590177,195.85,,,,,,,,,,,,-30,0.00186,-2.730487056
,,,,,1,doi.org/10.1016/0378-7753(91)80004-H,MethyleneChloride,ClCCl,ClCCl,,,,,,0.733957845,0.670764325,,,,,,,,83.95335542,,1,83.95335542,,,2-MeTHF,CC1CCCO1,,,0.199130144,0.186580203,,,,,,,86.07316494,,,86.07316494,,,,,,,,,,,,,,,,,,,,,,,,,,,,,LiAsF6,F[As-](F)(F)(F)(F)F.[Li+],0.066912011,0.142655473,0.849590177,195.85,,,,,,,,,,,,-20,0.00212,-2.673664139
,,,,,1,doi.org/10.1016/0378-7753(91)80004-H,MethyleneChloride,ClCCl,ClCCl,,,,,,0.733957845,0.670764325,,,,,,,,83.95335542,,1,83.95335542,,,2-MeTHF,CC1CCCO1,,,0.199130144,0.186580203,,,,,,,86.07316494,,,86.07316494,,,,,,,,,,,,,,,,,,,,,,,,,,,,,LiAsF6,F[As-](F)(F)(F)(F)F.[Li+],0.066912011,0.142655473,0.849590177,195.85,,,,,,,,,,,,-10,0.00237,-2.625251654
,,,,,1,doi.org/10.1016/0378-7753(91)80004-H,MethyleneChloride,ClCCl,ClCCl,,,,,,0.733957845,0.670764325,,,,,,,,83.95335542,,1,83.95335542,,,2-MeTHF,CC1CCCO1,,,0.199130144,0.186580203,,,,,,,86.07316494,,,86.07316494,,,,,,,,,,,,,,,,,,,,,,,,,,,,,LiAsF6,F[As-](F)(F)(F)(F)F.[Li+],0.066912011,0.142655473,0.849590177,195.85,,,,,,,,,,,,0,0.0026,-2.585026652
,,,,,1,doi.org/10.1016/0378-7753(91)80004-H,MethyleneChloride,ClCCl,ClCCl,,,,,,0.733957845,0.670764325,,,,,,,,83.95335542,,1,83.95335542,,,2-MeTHF,CC1CCCO1,,,0.199130144,0.186580203,,,,,,,86.07316494,,,86.07316494,,,,,,,,,,,,,,,,,,,,,,,,,,,,,LiAsF6,F[As-](F)(F)(F)(F)F.[Li+],0.066912011,0.142655473,0.849590177,195.85,,,,,,,,,,,,20,0.00296,-2.528708289
,,,,,1,doi.org/10.1016/0378-7753(91)80004-H,MethyleneChloride,ClCCl,ClCCl,,,,,,0.567959406,0.513666671,,,,,,,,83.95335542,,1,83.95335542,,,2-MeTHF,CC1CCCO1,,,0.359550562,0.333390928,,,,,,,86.07316494,,,86.07316494,,,,,,,,,,,,,,,,,,,,,,,,,,,,,LiAsF6,F[As-](F)(F)(F)(F)F.[Li+],0.072490033,0.152942401,0.921916069,195.85,,,,,,,,,,,,-60,0.00251,-2.600326279
,,,,,1,doi.org/10.1016/0378-7753(91)80004-H,MethyleneChloride,ClCCl,ClCCl,,,,,,0.567959406,0.513666671,,,,,,,,83.95335542,,1,83.95335542,,,2-MeTHF,CC1CCCO1,,,0.359550562,0.333390928,,,,,,,86.07316494,,,86.07316494,,,,,,,,,,,,,,,,,,,,,,,,,,,,,LiAsF6,F[As-](F)(F)(F)(F)F.[Li+],0.072490033,0.152942401,0.921916069,195.85,,,,,,,,,,,,-50,0.00301,-2.521433504
,,,,,1,doi.org/10.1016/0378-7753(91)80004-H,MethyleneChloride,ClCCl,ClCCl,,,,,,0.567959406,0.513666671,,,,,,,,83.95335542,,1,83.95335542,,,2-MeTHF,CC1CCCO1,,,0.359550562,0.333390928,,,,,,,86.07316494,,,86.07316494,,,,,,,,,,,,,,,,,,,,,,,,,,,,,LiAsF6,F[As-](F)(F)(F)(F)F.[Li+],0.072490033,0.152942401,0.921916069,195.85,,,,,,,,,,,,-40,0.00343,-2.46470588
,,,,,1,doi.org/10.1016/0378-7753(91)80004-H,MethyleneChloride,ClCCl,ClCCl,,,,,,0.567959406,0.513666671,,,,,,,,83.95335542,,1,83.95335542,,,2-MeTHF,CC1CCCO1,,,0.359550562,0.333390928,,,,,,,86.07316494,,,86.07316494,,,,,,,,,,,,,,,,,,,,,,,,,,,,,LiAsF6,F[As-](F)(F)(F)(F)F.[Li+],0.072490033,0.152942401,0.921916069,195.85,,,,,,,,,,,,-30,0.00368,-2.434152181
,,,,,1,doi.org/10.1016/0378-7753(91)80004-H,MethyleneChloride,ClCCl,ClCCl,,,,,,0.567959406,0.513666671,,,,,,,,83.95335542,,1,83.95335542,,,2-MeTHF,CC1CCCO1,,,0.359550562,0.333390928,,,,,,,86.07316494,,,86.07316494,,,,,,,,,,,,,,,,,,,,,,,,,,,,,LiAsF6,F[As-](F)(F)(F)(F)F.[Li+],0.072490033,0.152942401,0.921916069,195.85,,,,,,,,,,,,-20,0.004,-2.397940009
,,,,,1,doi.org/10.1016/0378-7753(91)80004-H,MethyleneChloride,ClCCl,ClCCl,,,,,,0.567959406,0.513666671,,,,,,,,83.95335542,,1,83.95335542,,,2-MeTHF,CC1CCCO1,,,0.359550562,0.333390928,,,,,,,86.07316494,,,86.07316494,,,,,,,,,,,,,,,,,,,,,,,,,,,,,LiAsF6,F[As-](F)(F)(F)(F)F.[Li+],0.072490033,0.152942401,0.921916069,195.85,,,,,,,,,,,,-10,0.00427,-2.369572125
,,,,,1,doi.org/10.1016/0378-7753(91)80004-H,MethyleneChloride,ClCCl,ClCCl,,,,,,0.567959406,0.513666671,,,,,,,,83.95335542,,1,83.95335542,,,2-MeTHF,CC1CCCO1,,,0.359550562,0.333390928,,,,,,,86.07316494,,,86.07316494,,,,,,,,,,,,,,,,,,,,,,,,,,,,,LiAsF6,F[As-](F)(F)(F)(F)F.[Li+],0.072490033,0.152942401,0.921916069,195.85,,,,,,,,,,,,0,0.00451,-2.345823458
,,,,,1,doi.org/10.1016/0378-7753(91)80004-H,MethyleneChloride,ClCCl,ClCCl,,,,,,0.567959406,0.513666671,,,,,,,,83.95335542,,1,83.95335542,,,2-MeTHF,CC1CCCO1,,,0.359550562,0.333390928,,,,,,,86.07316494,,,86.07316494,,,,,,,,,,,,,,,,,,,,,,,,,,,,,LiAsF6,F[As-](F)(F)(F)(F)F.[Li+],0.072490033,0.152942401,0.921916069,195.85,,,,,,,,,,,,20,0.00496,-2.304518324
,,,,,1,doi.org/10.1016/0378-7753(91)80004-H,2-MeTHF,CC1CCCO1,CC1CCCO1,,,,,,0.549149862,0.503020238,,,,,,,,86.07316494,,,86.07316494,,,MethyleneChloride,ClCCl,,,0.371767497,0.33215155,,,,,,,83.95335542,,1,83.95335542,,,,,,,,,,,,,,,,,,,,,,,,,,,,,LiAsF6,F[As-](F)(F)(F)(F)F.[Li+],0.079082641,0.164828213,1.00770209,195.85,,,,,,,,,,,,-60,0.00186,-2.730487056
,,,,,1,doi.org/10.1016/0378-7753(91)80004-H,2-MeTHF,CC1CCCO1,CC1CCCO1,,,,,,0.549149862,0.503020238,,,,,,,,86.07316494,,,86.07316494,,,MethyleneChloride,ClCCl,,,0.371767497,0.33215155,,,,,,,83.95335542,,1,83.95335542,,,,,,,,,,,,,,,,,,,,,,,,,,,,,LiAsF6,F[As-](F)(F)(F)(F)F.[Li+],0.079082641,0.164828213,1.00770209,195.85,,,,,,,,,,,,-50,0.00237,-2.625251654
,,,,,1,doi.org/10.1016/0378-7753(91)80004-H,2-MeTHF,CC1CCCO1,CC1CCCO1,,,,,,0.549149862,0.503020238,,,,,,,,86.07316494,,,86.07316494,,,MethyleneChloride,ClCCl,,,0.371767497,0.33215155,,,,,,,83.95335542,,1,83.95335542,,,,,,,,,,,,,,,,,,,,,,,,,,,,,LiAsF6,F[As-](F)(F)(F)(F)F.[Li+],0.079082641,0.164828213,1.00770209,195.85,,,,,,,,,,,,-40,0.00276,-2.559090918
,,,,,1,doi.org/10.1016/0378-7753(91)80004-H,2-MeTHF,CC1CCCO1,CC1CCCO1,,,,,,0.549149862,0.503020238,,,,,,,,86.07316494,,,86.07316494,,,MethyleneChloride,ClCCl,,,0.371767497,0.33215155,,,,,,,83.95335542,,1,83.95335542,,,,,,,,,,,,,,,,,,,,,,,,,,,,,LiAsF6,F[As-](F)(F)(F)(F)F.[Li+],0.079082641,0.164828213,1.00770209,195.85,,,,,,,,,,,,-30,0.00299,-2.524328812
,,,,,1,doi.org/10.1016/0378-7753(91)80004-H,2-MeTHF,CC1CCCO1,CC1CCCO1,,,,,,0.549149862,0.503020238,,,,,,,,86.07316494,,,86.07316494,,,MethyleneChloride,ClCCl,,,0.371767497,0.33215155,,,,,,,83.95335542,,1,83.95335542,,,,,,,,,,,,,,,,,,,,,,,,,,,,,LiAsF6,F[As-](F)(F)(F)(F)F.[Li+],0.079082641,0.164828213,1.00770209,195.85,,,,,,,,,,,,-20,0.00335,-2.474955193
,,,,,1,doi.org/10.1016/0378-7753(91)80004-H,2-MeTHF,CC1CCCO1,CC1CCCO1,,,,,,0.549149862,0.503020238,,,,,,,,86.07316494,,,86.07316494,,,MethyleneChloride,ClCCl,,,0.371767497,0.33215155,,,,,,,83.95335542,,1,83.95335542,,,,,,,,,,,,,,,,,,,,,,,,,,,,,LiAsF6,F[As-](F)(F)(F)(F)F.[Li+],0.079082641,0.164828213,1.00770209,195.85,,,,,,,,,,,,-10,0.00366,-2.436518915
,,,,,1,doi.org/10.1016/0378-7753(91)80004-H,2-MeTHF,CC1CCCO1,CC1CCCO1,,,,,,0.549149862,0.503020238,,,,,,,,86.07316494,,,86.07316494,,,MethyleneChloride,ClCCl,,,0.371767497,0.33215155,,,,,,,83.95335542,,1,83.95335542,,,,,,,,,,,,,,,,,,,,,,,,,,,,,LiAsF6,F[As-](F)(F)(F)(F)F.[Li+],0.079082641,0.164828213,1.00770209,195.85,,,,,,,,,,,,0,0.00395,-2.403402904
,,,,,1,doi.org/10.1016/0378-7753(91)80004-H,2-MeTHF,CC1CCCO1,CC1CCCO1,,,,,,0.549149862,0.503020238,,,,,,,,86.07316494,,,86.07316494,,,MethyleneChloride,ClCCl,,,0.371767497,0.33215155,,,,,,,83.95335542,,1,83.95335542,,,,,,,,,,,,,,,,,,,,,,,,,,,,,LiAsF6,F[As-](F)(F)(F)(F)F.[Li+],0.079082641,0.164828213,1.00770209,195.85,,,,,,,,,,,,20,0.00444,-2.35261703
,,,,,1,doi.org/10.1016/0378-7753(91)80004-H,Sulfolane,O=S1(CCCC1)=O,O=S1(CCCC1)=O,,,,,,0.468094601,0.502697277,,,,,,,,120.0245005,,1,120.0245005,,,2-MeTHF,CC1CCCO1,,,0.442659527,0.34091066,,,,,,,86.07316494,,,86.07316494,,,,,,,,,,,,,,,,,,,,,,,,,,,,,LiAsF6,F[As-](F)(F)(F)(F)F.[Li+],0.089245872,0.156392063,0.946565073,195.85,,,,,,,,,,,,-60,0.0002,-3.698970004
,,,,,1,doi.org/10.1016/0378-7753(91)80004-H,Sulfolane,O=S1(CCCC1)=O,O=S1(CCCC1)=O,,,,,,0.468094601,0.502697277,,,,,,,,120.0245005,,1,120.0245005,,,2-MeTHF,CC1CCCO1,,,0.442659527,0.34091066,,,,,,,86.07316494,,,86.07316494,,,,,,,,,,,,,,,,,,,,,,,,,,,,,LiAsF6,F[As-](F)(F)(F)(F)F.[Li+],0.089245872,0.156392063,0.946565073,195.85,,,,,,,,,,,,-50,0.00042,-3.37675071
,,,,,1,doi.org/10.1016/0378-7753(91)80004-H,Sulfolane,O=S1(CCCC1)=O,O=S1(CCCC1)=O,,,,,,0.468094601,0.502697277,,,,,,,,120.0245005,,1,120.0245005,,,2-MeTHF,CC1CCCO1,,,0.442659527,0.34091066,,,,,,,86.07316494,,,86.07316494,,,,,,,,,,,,,,,,,,,,,,,,,,,,,LiAsF6,F[As-](F)(F)(F)(F)F.[Li+],0.089245872,0.156392063,0.946565073,195.85,,,,,,,,,,,,-40,0.00077,-3.113509275
,,,,,1,doi.org/10.1016/0378-7753(91)80004-H,Sulfolane,O=S1(CCCC1)=O,O=S1(CCCC1)=O,,,,,,0.468094601,0.502697277,,,,,,,,120.0245005,,1,120.0245005,,,2-MeTHF,CC1CCCO1,,,0.442659527,0.34091066,,,,,,,86.07316494,,,86.07316494,,,,,,,,,,,,,,,,,,,,,,,,,,,,,LiAsF6,F[As-](F)(F)(F)(F)F.[Li+],0.089245872,0.156392063,0.946565073,195.85,,,,,,,,,,,,-30,0.00124,-2.906578315
,,,,,1,doi.org/10.1016/0378-7753(91)80004-H,Sulfolane,O=S1(CCCC1)=O,O=S1(CCCC1)=O,,,,,,0.468094601,0.502697277,,,,,,,,120.0245005,,1,120.0245005,,,2-MeTHF,CC1CCCO1,,,0.442659527,0.34091066,,,,,,,86.07316494,,,86.07316494,,,,,,,,,,,,,,,,,,,,,,,,,,,,,LiAsF6,F[As-](F)(F)(F)(F)F.[Li+],0.089245872,0.156392063,0.946565073,195.85,,,,,,,,,,,,-20,0.00182,-2.739928612
