Repository: zjurillpolymer/SPE_prediction

# SPE Prediction

Polymer electrolyte conductivity prediction using graph neural networks.

## Data

Data from [ChemPropPred](https://github.com/learningmatter-mit/Chem-prop-pred) — polymer electrolyte conductivity measurements including SMILES, conductivity (log S/cm), molecular weight, salt concentration, and temperature.

- `data/clean_train_data.csv` — cleaned training data
- `data/PolymerElectrolyteData.csv` — full raw dataset
- `data/PolyInfo_8salts.csv` / `data/polyinfo_5salts_4conc.csv` — PolyInfo polymer database with salt additives

File: data/PolymerElectrolyteData.csv (part 34 of 154)
Notes,Compound Notebook Name,Date Copied to Master Database,Data Recorded By,Seshadri Group,Oyaizu Group,DOI,Solvent 1 (S1),S1 SMILES,S1 SMILES 1,S1 SMILES 2,S1 SMILES 3,S1 Big SMILES,S1 End Group 1,S1 End Group 2,S1 Mol %,S1 Weight %,S1 SMILES 1 Mol %,S1 SMILES 2 Mol %,S1 SMILES 3 Mol %,S1 Molar Ratio,S1 Weight Ratio,S1 Mw,S1 Mn,S1 Mn or Mw,S1 Mw/Mn,S1 DOP,S1 Molar Mass (g/mol),S1 Type,S1 Block Mol Weight,Solvent 2 (S2),S2 SMILES,S2 SMILES 1,S2 SMILES 2,S2 Mol %,S2 Weight %,S2 SMILES 1 Mol %,S2 SMILES 2 Mol %,S2 Molar Ratio,S2 Weight Ratio,S2 Mw,S2 Mn,S2 Mn or Mw,S2 Mw/Mn,S2 DOP,S2 Molar Mass (g/mol),S2 Type,Solvent 3 (S3),S3 SMILES,S3 SMILES 1,S3 Mol %,S3 Weight %,S3 Molar Ratio,S3 Weight Ratio,S3 Mw,S3 Mn,S3 Mn or Mw,S3 Mw/Mn,S3 DOP,S3 Molar Mass (g/mol),S3 Type,Solvent 4 (S4),S4 SMILES,S4 Mol %,S4 Weight %,S4 Molar Ratio,S4 Weight Ratio,S4 Mw,S4 Mn,S4 Mn or Mw,S4 Mw/Mn,S4 DOP,S4 Molar Mass (g/mol),S4 Type,Salt 1,Salt1 SMILES,Salt1 Mol %,Salt1 Weight %,Salt1 Molality (mol salt/kg polymer),Salt1 Molar Mass (g/mol),Salt 2,Salt2 SMILES,Salt2 Mol %,Salt2 Weight %,Salt2 Molality (mol salt/kg polymer),Salt2 Molar Mass (g/mol),Inorganic Material 1 (IM1),IM1 Weight %,IM1 Particle Size (nm),Tg (oC),Heating Rate (K/min),Temperature (oC),Conductivity (S/cm),log Conductivity (S/cm)
,,,,,1,doi.org/10.1016/0378-7753(91)80004-H,Sulfolane,O=S1(CCCC1)=O,O=S1(CCCC1)=O,,,,,,0.468094601,0.502697277,,,,,,,,120.0245005,,1,120.0245005,,,2-MeTHF,CC1CCCO1,,,0.442659527,0.34091066,,,,,,,86.07316494,,,86.07316494,,,,,,,,,,,,,,,,,,,,,,,,,,,,,LiAsF6,F[As-](F)(F)(F)(F)F.[Li+],0.089245872,0.156392063,0.946565073,195.85,,,,,,,,,,,,-10,0.0025,-2.602059991
,,,,,1,doi.org/10.1016/0378-7753(91)80004-H,Sulfolane,O=S1(CCCC1)=O,O=S1(CCCC1)=O,,,,,,0.468094601,0.502697277,,,,,,,,120.0245005,,1,120.0245005,,,2-MeTHF,CC1CCCO1,,,0.442659527,0.34091066,,,,,,,86.07316494,,,86.07316494,,,,,,,,,,,,,,,,,,,,,,,,,,,,,LiAsF6,F[As-](F)(F)(F)(F)F.[Li+],0.089245872,0.156392063,0.946565073,195.85,,,,,,,,,,,,0,0.00327,-2.485452247
,,,,,1,doi.org/10.1016/0378-7753(91)80004-H,Sulfolane,O=S1(CCCC1)=O,O=S1(CCCC1)=O,,,,,,0.468094601,0.502697277,,,,,,,,120.0245005,,1,120.0245005,,,2-MeTHF,CC1CCCO1,,,0.442659527,0.34091066,,,,,,,86.07316494,,,86.07316494,,,,,,,,,,,,,,,,,,,,,,,,,,,,,LiAsF6,F[As-](F)(F)(F)(F)F.[Li+],0.089245872,0.156392063,0.946565073,195.85,,,,,,,,,,,,20,0.00515,-2.288192771
,,,,,1,doi.org/10.1016/0378-7753(91)80004-H,Sulfolane,O=S1(CCCC1)=O,O=S1(CCCC1)=O,,,,,,0.468094601,0.502697277,,,,,,,,120.0245005,,1,120.0245005,,,2-MeTHF,CC1CCCO1,,,0.442659527,0.34091066,,,,,,,86.07316494,,,86.07316494,,,,,,,,,,,,,,,,,,,,,,,,,,,,,LiAsF6,F[As-](F)(F)(F)(F)F.[Li+],0.089245872,0.156392063,0.946565073,195.85,,,,,,,,,,,,40,0.00728,-2.137868621
,,,,,1,doi.org/10.1016/0378-7753(91)80004-H,Sulfolane,O=S1(CCCC1)=O,O=S1(CCCC1)=O,,,,,,0.468094601,0.502697277,,,,,,,,120.0245005,,1,120.0245005,,,2-MeTHF,CC1CCCO1,,,0.442659527,0.34091066,,,,,,,86.07316494,,,86.07316494,,,,,,,,,,,,,,,,,,,,,,,,,,,,,LiAsF6,F[As-](F)(F)(F)(F)F.[Li+],0.089245872,0.156392063,0.946565073,195.85,,,,,,,,,,,,60,0.00946,-2.024108864
,,,,,1,doi.org/10.1016/0378-7753(91)80004-H,Sulfolane,O=S1(CCCC1)=O,O=S1(CCCC1)=O,,,,,,0.468094601,0.502697277,,,,,,,,120.0245005,,1,120.0245005,,,2-MeTHF,CC1CCCO1,,,0.442659527,0.34091066,,,,,,,86.07316494,,,86.07316494,,,,,,,,,,,,,,,,,,,,,,,,,,,,,LiAsF6,F[As-](F)(F)(F)(F)F.[Li+],0.089245872,0.156392063,0.946565073,195.85,,,,,,,,,,,,80,0.01166,-1.93330145
,,,,,1,doi.org/10.1016/0378-7753(91)80004-H,3-MeSulfolane,O=S1(C(C)CCC1)=O,O=S1(C(C)CCC1)=O,,,,,,0.903846154,0.865471691,,,,,,,,134.0401506,,1,134.0401506,,,,,,,,,,,,,,,,,,,,,,,,,,,,,,,,,,,,,,,,,,,,,,,LiAsF6,F[As-](F)(F)(F)(F)F.[Li+],0.096153846,0.134528309,0.793665021,195.85,,,,,,,,,,,,-20,5.00E-05,-4.301029996
,,,,,1,doi.org/10.1016/0378-7753(91)80004-H,3-MeSulfolane,O=S1(C(C)CCC1)=O,O=S1(C(C)CCC1)=O,,,,,,0.903846154,0.865471691,,,,,,,,134.0401506,,1,134.0401506,,,,,,,,,,,,,,,,,,,,,,,,,,,,,,,,,,,,,,,,,,,,,,,LiAsF6,F[As-](F)(F)(F)(F)F.[Li+],0.096153846,0.134528309,0.793665021,195.85,,,,,,,,,,,,-10,0.00023,-3.638272164
,,,,,1,doi.org/10.1016/0378-7753(91)80004-H,3-MeSulfolane,O=S1(C(C)CCC1)=O,O=S1(C(C)CCC1)=O,,,,,,0.903846154,0.865471691,,,,,,,,134.0401506,,1,134.0401506,,,,,,,,,,,,,,,,,,,,,,,,,,,,,,,,,,,,,,,,,,,,,,,LiAsF6,F[As-](F)(F)(F)(F)F.[Li+],0.096153846,0.134528309,0.793665021,195.85,,,,,,,,,,,,0,0.00043,-3.366531544
,,,,,1,doi.org/10.1016/0378-7753(91)80004-H,3-MeSulfolane,O=S1(C(C)CCC1)=O,O=S1(C(C)CCC1)=O,,,,,,0.903846154,0.865471691,,,,,,,,134.0401506,,1,134.0401506,,,,,,,,,,,,,,,,,,,,,,,,,,,,,,,,,,,,,,,,,,,,,,,LiAsF6,F[As-](F)(F)(F)(F)F.[Li+],0.096153846,0.134528309,0.793665021,195.85,,,,,,,,,,,,20,0.00125,-2.903089987
,,,,,1,doi.org/10.1016/0378-7753(91)80004-H,3-MeSulfolane,O=S1(C(C)CCC1)=O,O=S1(C(C)CCC1)=O,,,,,,0.903846154,0.865471691,,,,,,,,134.0401506,,1,134.0401506,,,,,,,,,,,,,,,,,,,,,,,,,,,,,,,,,,,,,,,,,,,,,,,LiAsF6,F[As-](F)(F)(F)(F)F.[Li+],0.096153846,0.134528309,0.793665021,195.85,,,,,,,,,,,,40,0.00256,-2.591760035
,,,,,1,doi.org/10.1016/0378-7753(91)80004-H,3-MeSulfolane,O=S1(C(C)CCC1)=O,O=S1(C(C)CCC1)=O,,,,,,0.903846154,0.865471691,,,,,,,,134.0401506,,1,134.0401506,,,,,,,,,,,,,,,,,,,,,,,,,,,,,,,,,,,,,,,,,,,,,,,LiAsF6,F[As-](F)(F)(F)(F)F.[Li+],0.096153846,0.134528309,0.793665021,195.85,,,,,,,,,,,,60,0.00433,-2.363512104
,,,,,1,doi.org/10.1016/0378-7753(91)80004-H,3-MeSulfolane,O=S1(C(C)CCC1)=O,O=S1(C(C)CCC1)=O,,,,,,0.903846154,0.865471691,,,,,,,,134.0401506,,1,134.0401506,,,,,,,,,,,,,,,,,,,,,,,,,,,,,,,,,,,,,,,,,,,,,,,LiAsF6,F[As-](F)(F)(F)(F)F.[Li+],0.096153846,0.134528309,0.793665021,195.85,,,,,,,,,,,,80,0.00652,-2.185752404
,,,,,1,doi.org/10.1016/0378-7753(91)80004-H,3-MeSulfolane,O=S1(C(C)CCC1)=O,O=S1(C(C)CCC1)=O,,,,,,0.517051705,0.494402409,,,,,,,,134.0401506,,,134.0401506,,,Diglyme,COCCOCCOC,,,0.383938394,0.36726838,,,,,,,134.0942943,,1,134.0942943,,,,,,,,,,,,,,,,,,,,,,,,,,,,,LiAsF6,F[As-](F)(F)(F)(F)F.[Li+],0.099009901,0.138329211,0.81968871,195.85,,,,,,,,,,,,20,0.00217,-2.663540266
,,,,,1,doi.org/10.1016/0378-7753(91)80004-H,3-MeSulfolane,O=S1(C(C)CCC1)=O,O=S1(C(C)CCC1)=O,,,,,,0.517051705,0.494402409,,,,,,,,134.0401506,,,134.0401506,,,Diglyme,COCCOCCOC,,,0.383938394,0.36726838,,,,,,,134.0942943,,1,134.0942943,,,,,,,,,,,,,,,,,,,,,,,,,,,,,LiAsF6,F[As-](F)(F)(F)(F)F.[Li+],0.099009901,0.138329211,0.81968871,195.85,,,,,,,,,,,,40,0.00455,-2.341988603
,,,,,1,doi.org/10.1016/0378-7753(91)80004-H,3-MeSulfolane,O=S1(C(C)CCC1)=O,O=S1(C(C)CCC1)=O,,,,,,0.517051705,0.494402409,,,,,,,,134.0401506,,,134.0401506,,,Diglyme,COCCOCCOC,,,0.383938394,0.36726838,,,,,,,134.0942943,,1,134.0942943,,,,,,,,,,,,,,,,,,,,,,,,,,,,,LiAsF6,F[As-](F)(F)(F)(F)F.[Li+],0.099009901,0.138329211,0.81968871,195.85,,,,,,,,,,,,60,0.00691,-2.160521953
,,,,,1,doi.org/10.1016/0378-7753(91)80004-H,3-MeSulfolane,O=S1(C(C)CCC1)=O,O=S1(C(C)CCC1)=O,,,,,,0.517051705,0.494402409,,,,,,,,134.0401506,,,134.0401506,,,Diglyme,COCCOCCOC,,,0.383938394,0.36726838,,,,,,,134.0942943,,1,134.0942943,,,,,,,,,,,,,,,,,,,,,,,,,,,,,LiAsF6,F[As-](F)(F)(F)(F)F.[Li+],0.099009901,0.138329211,0.81968871,195.85,,,,,,,,,,,,80,0.00968,-2.014124643
,,,,,1,doi.org/10.1016/0378-7753(91)80004-H,3-MeSulfolane,O=S1(C(C)CCC1)=O,O=S1(C(C)CCC1)=O,,,,,,0.456089277,0.508297982,,,,,,,,134.0401506,,,134.0401506,,,Toluene,CC1=CC=CC=C1,,,0.456574478,0.349484955,,,,,,,92.06260026,,1,92.06260026,,,,,,,,,,,,,,,,,,,,,,,,,,,,,LiAsF6,F[As-](F)(F)(F)(F)F.[Li+],0.087336245,0.142217063,0.846546321,195.85,,,,,,,,,,,,0,0.00117,-2.931814138
,,,,,1,doi.org/10.1016/0378-7753(91)80004-H,3-MeSulfolane,O=S1(C(C)CCC1)=O,O=S1(C(C)CCC1)=O,,,,,,0.456089277,0.508297982,,,,,,,,134.0401506,,,134.0401506,,,Toluene,CC1=CC=CC=C1,,,0.456574478,0.349484955,,,,,,,92.06260026,,1,92.06260026,,,,,,,,,,,,,,,,,,,,,,,,,,,,,LiAsF6,F[As-](F)(F)(F)(F)F.[Li+],0.087336245,0.142217063,0.846546321,195.85,,,,,,,,,,,,20,0.00199,-2.701146924
,,,,,1,doi.org/10.1016/0378-7753(91)80004-H,3-MeSulfolane,O=S1(C(C)CCC1)=O,O=S1(C(C)CCC1)=O,,,,,,0.456089277,0.508297982,,,,,,,,134.0401506,,,134.0401506,,,Toluene,CC1=CC=CC=C1,,,0.456574478,0.349484955,,,,,,,92.06260026,,1,92.06260026,,,,,,,,,,,,,,,,,,,,,,,,,,,,,LiAsF6,F[As-](F)(F)(F)(F)F.[Li+],0.087336245,0.142217063,0.846546321,195.85,,,,,,,,,,,,40,0.00309,-2.510041521
,,,,,1,doi.org/10.1016/0378-7753(91)80004-H,3-MeSulfolane,O=S1(C(C)CCC1)=O,O=S1(C(C)CCC1)=O,,,,,,0.456089277,0.508297982,,,,,,,,134.0401506,,,134.0401506,,,Toluene,CC1=CC=CC=C1,,,0.456574478,0.349484955,,,,,,,92.06260026,,1,92.06260026,,,,,,,,,,,,,,,,,,,,,,,,,,,,,LiAsF6,F[As-](F)(F)(F)(F)F.[Li+],0.087336245,0.142217063,0.846546321,195.85,,,,,,,,,,,,60,0.00429,-2.367542708
,,,,,1,doi.org/10.1016/0378-7753(91)80004-H,3-MeSulfolane,O=S1(C(C)CCC1)=O,O=S1(C(C)CCC1)=O,,,,,,0.456089277,0.508297982,,,,,,,,134.0401506,,,134.0401506,,,Toluene,CC1=CC=CC=C1,,,0.456574478,0.349484955,,,,,,,92.06260026,,1,92.06260026,,,,,,,,,,,,,,,,,,,,,,,,,,,,,LiAsF6,F[As-](F)(F)(F)(F)F.[Li+],0.087336245,0.142217063,0.846546321,195.85,,,,,,,,,,,,80,0.00555,-2.255707017
,,,,,1,doi.org/10.1016/0378-7753(91)80004-H,3-MeSulfolane,O=S1(C(C)CCC1)=O,O=S1(C(C)CCC1)=O,,,,,,0.542099193,0.58226255,,,,,,,,134.0401506,,,134.0401506,,,Toluene,CC1=CC=CC=C1,,,0.361783929,0.266893317,,,,,,,92.06260026,,1,92.06260026,,,,,,,,,,,,,,,,,,,,,,,,,,,,,LiAsF6,F[As-](F)(F)(F)(F)F.[Li+],0.096116878,0.150844133,0.907021189,195.85,,,,,,,,,,,,-60,1.00E-05,-5
,,,,,1,doi.org/10.1016/0378-7753(91)80004-H,3-MeSulfolane,O=S1(C(C)CCC1)=O,O=S1(C(C)CCC1)=O,,,,,,0.542099193,0.58226255,,,,,,,,134.0401506,,,134.0401506,,,Toluene,CC1=CC=CC=C1,,,0.361783929,0.266893317,,,,,,,92.06260026,,1,92.06260026,,,,,,,,,,,,,,,,,,,,,,,,,,,,,LiAsF6,F[As-](F)(F)(F)(F)F.[Li+],0.096116878,0.150844133,0.907021189,195.85,,,,,,,,,,,,-50,3.00E-05,-4.522878745
,,,,,1,doi.org/10.1016/0378-7753(91)80004-H,3-MeSulfolane,O=S1(C(C)CCC1)=O,O=S1(C(C)CCC1)=O,,,,,,0.542099193,0.58226255,,,,,,,,134.0401506,,,134.0401506,,,Toluene,CC1=CC=CC=C1,,,0.361783929,0.266893317,,,,,,,92.06260026,,1,92.06260026,,,,,,,,,,,,,,,,,,,,,,,,,,,,,LiAsF6,F[As-](F)(F)(F)(F)F.[Li+],0.096116878,0.150844133,0.907021189,195.85,,,,,,,,,,,,-40,9.00E-05,-4.045757491
,,,,,1,doi.org/10.1016/0378-7753(91)80004-H,3-MeSulfolane,O=S1(C(C)CCC1)=O,O=S1(C(C)CCC1)=O,,,,,,0.542099193,0.58226255,,,,,,,,134.0401506,,,134.0401506,,,Toluene,CC1=CC=CC=C1,,,0.361783929,0.266893317,,,,,,,92.06260026,,1,92.06260026,,,,,,,,,,,,,,,,,,,,,,,,,,,,,LiAsF6,F[As-](F)(F)(F)(F)F.[Li+],0.096116878,0.150844133,0.907021189,195.85,,,,,,,,,,,,-30,0.00022,-3.657577319
,,,,,1,doi.org/10.1016/0378-7753(91)80004-H,3-MeSulfolane,O=S1(C(C)CCC1)=O,O=S1(C(C)CCC1)=O,,,,,,0.542099193,0.58226255,,,,,,,,134.0401506,,,134.0401506,,,Toluene,CC1=CC=CC=C1,,,0.361783929,0.266893317,,,,,,,92.06260026,,1,92.06260026,,,,,,,,,,,,,,,,,,,,,,,,,,,,,LiAsF6,F[As-](F)(F)(F)(F)F.[Li+],0.096116878,0.150844133,0.907021189,195.85,,,,,,,,,,,,-20,0.00043,-3.366531544
,,,,,1,doi.org/10.1016/0378-7753(91)80004-H,3-MeSulfolane,O=S1(C(C)CCC1)=O,O=S1(C(C)CCC1)=O,,,,,,0.542099193,0.58226255,,,,,,,,134.0401506,,,134.0401506,,,Toluene,CC1=CC=CC=C1,,,0.361783929,0.266893317,,,,,,,92.06260026,,1,92.06260026,,,,,,,,,,,,,,,,,,,,,,,,,,,,,LiAsF6,F[As-](F)(F)(F)(F)F.[Li+],0.096116878,0.150844133,0.907021189,195.85,,,,,,,,,,,,-10,0.00073,-3.13667714
,,,,,1,doi.org/10.1016/0378-7753(91)80004-H,3-MeSulfolane,O=S1(C(C)CCC1)=O,O=S1(C(C)CCC1)=O,,,,,,0.542099193,0.58226255,,,,,,,,134.0401506,,,134.0401506,,,Toluene,CC1=CC=CC=C1,,,0.361783929,0.266893317,,,,,,,92.06260026,,1,92.06260026,,,,,,,,,,,,,,,,,,,,,,,,,,,,,LiAsF6,F[As-](F)(F)(F)(F)F.[Li+],0.096116878,0.150844133,0.907021189,195.85,,,,,,,,,,,,0,0.00111,-2.954677021
,,,,,1,doi.org/10.1016/0378-7753(91)80004-H,3-MeSulfolane,O=S1(C(C)CCC1)=O,O=S1(C(C)CCC1)=O,,,,,,0.542099193,0.58226255,,,,,,,,134.0401506,,,134.0401506,,,Toluene,CC1=CC=CC=C1,,,0.361783929,0.266893317,,,,,,,92.06260026,,1,92.06260026,,,,,,,,,,,,,,,,,,,,,,,,,,,,,LiAsF6,F[As-](F)(F)(F)(F)F.[Li+],0.096116878,0.150844133,0.907021189,195.85,,,,,,,,,,,,20,0.00222,-2.653647026
,,,,,1,doi.org/10.1016/0378-7753(91)80004-H,3-MeSulfolane,O=S1(C(C)CCC1)=O,O=S1(C(C)CCC1)=O,,,,,,0.542099193,0.58226255,,,,,,,,134.0401506,,,134.0401506,,,Toluene,CC1=CC=CC=C1,,,0.361783929,0.266893317,,,,,,,92.06260026,,1,92.06260026,,,,,,,,,,,,,,,,,,,,,,,,,,,,,LiAsF6,F[As-](F)(F)(F)(F)F.[Li+],0.096116878,0.150844133,0.907021189,195.85,,,,,,,,,,,,40,0.00362,-2.441291429
,,,,,1,doi.org/10.1016/0378-7753(91)80004-H,3-MeSulfolane,O=S1(C(C)CCC1)=O,O=S1(C(C)CCC1)=O,,,,,,0.542099193,0.58226255,,,,,,,,134.0401506,,,134.0401506,,,Toluene,CC1=CC=CC=C1,,,0.361783929,0.266893317,,,,,,,92.06260026,,1,92.06260026,,,,,,,,,,,,,,,,,,,,,,,,,,,,,LiAsF6,F[As-](F)(F)(F)(F)F.[Li+],0.096116878,0.150844133,0.907021189,195.85,,,,,,,,,,,,60,0.00521,-2.283162277
,,,,,1,doi.org/10.1016/0378-7753(91)80004-H,3-MeSulfolane,O=S1(C(C)CCC1)=O,O=S1(C(C)CCC1)=O,,,,,,0.542099193,0.58226255,,,,,,,,134.0401506,,,134.0401506,,,Toluene,CC1=CC=CC=C1,,,0.361783929,0.266893317,,,,,,,92.06260026,,1,92.06260026,,,,,,,,,,,,,,,,,,,,,,,,,,,,,LiAsF6,F[As-](F)(F)(F)(F)F.[Li+],0.096116878,0.150844133,0.907021189,195.85,,,,,,,,,,,,80,0.00691,-2.160521953
,,,,,1,doi.org/10.1016/0378-7753(91)80004-H,ethylene carbonate,O=C1OCCO1,O=C1OCCO1,,,,,,0.393769688,0.363661737,,,,,,,,88.01604399,,1,88.01604399,,,Benzene,C1=CC=CC=C1,,,0.392719636,0.321611845,,,,,,,78.04695019,,,78.04695019,,propylene carbonate,CC1COC(=O)O1,,0.1260063,0.134902761,,,,,102.0316941,,,102.0316941,,,,,,,,,,,,,,,LiAsF6,F[As-](F)(F)(F)(F)F.[Li+],0.087504375,0.179823657,1.119479155,195.85,,,,,,,,,,,,0,0.00379,-2.42136079
,,,,,1,doi.org/10.1016/0378-7753(91)80004-H,ethylene carbonate,O=C1OCCO1,O=C1OCCO1,,,,,,0.393769688,0.363661737,,,,,,,,88.01604399,,1,88.01604399,,,Benzene,C1=CC=CC=C1,,,0.392719636,0.321611845,,,,,,,78.04695019,,,78.04695019,,propylene carbonate,CC1COC(=O)O1,,0.1260063,0.134902761,,,,,102.0316941,,,102.0316941,,,,,,,,,,,,,,,LiAsF6,F[As-](F)(F)(F)(F)F.[Li+],0.087504375,0.179823657,1.119479155,195.85,,,,,,,,,,,,20,0.00674,-2.171340103
,,,,,1,doi.org/10.1016/0378-7753(91)80004-H,ethylene carbonate,O=C1OCCO1,O=C1OCCO1,,,,,,0.393769688,0.363661737,,,,,,,,88.01604399,,1,88.01604399,,,Benzene,C1=CC=CC=C1,,,0.392719636,0.321611845,,,,,,,78.04695019,,,78.04695019,,propylene carbonate,CC1COC(=O)O1,,0.1260063,0.134902761,,,,,102.0316941,,,102.0316941,,,,,,,,,,,,,,,LiAsF6,F[As-](F)(F)(F)(F)F.[Li+],0.087504375,0.179823657,1.119479155,195.85,,,,,,,,,,,,40,0.01012,-1.994819487
,,,,,1,doi.org/10.1016/0378-7753(91)80004-H,ethylene carbonate,O=C1OCCO1,O=C1OCCO1,,,,,,0.393769688,0.363661737,,,,,,,,88.01604399,,1,88.01604399,,,Benzene,C1=CC=CC=C1,,,0.392719636,0.321611845,,,,,,,78.04695019,,,78.04695019,,propylene carbonate,CC1COC(=O)O1,,0.1260063,0.134902761,,,,,102.0316941,,,102.0316941,,,,,,,,,,,,,,,LiAsF6,F[As-](F)(F)(F)(F)F.[Li+],0.087504375,0.179823657,1.119479155,195.85,,,,,,,,,,,,60,0.01369,-1.863596552
,,,,,1,doi.org/10.1016/0378-7753(91)80004-H,ethylene carbonate,O=C1OCCO1,O=C1OCCO1,,,,,,0.393769688,0.363661737,,,,,,,,88.01604399,,1,88.01604399,,,Benzene,C1=CC=CC=C1,,,0.392719636,0.321611845,,,,,,,78.04695019,,,78.04695019,,propylene carbonate,CC1COC(=O)O1,,0.1260063,0.134902761,,,,,102.0316941,,,102.0316941,,,,,,,,,,,,,,,LiAsF6,F[As-](F)(F)(F)(F)F.[Li+],0.087504375,0.179823657,1.119479155,195.85,,,,,,,,,,,,80,0.01766,-1.753009301
,,,,,1,doi.org/10.1016/0378-7753(91)80004-H,Benzene,C1=CC=CC=C1,C1=CC=CC=C1,,,,,,0.564386318,0.428948124,,,,,,,,78.04695019,,,78.04695019,,,Sulfolane,O=S1(CCCC1)=O,,,0.351777331,0.411159298,,,,,,,120.0245005,,1,120.0245005,,,,,,,,,,,,,,,,,,,,,,,,,,,,,LiAsF6,F[As-](F)(F)(F)(F)F.[Li+],0.083836351,0.159892578,0.971784365,195.85,,,,,,,,,,,,20,0.00365,-2.437707136
,,,,,1,doi.org/10.1016/0378-7753(91)80004-H,Benzene,C1=CC=CC=C1,C1=CC=CC=C1,,,,,,0.564386318,0.428948124,,,,,,,,78.04695019,,,78.04695019,,,Sulfolane,O=S1(CCCC1)=O,,,0.351777331,0.411159298,,,,,,,120.0245005,,1,120.0245005,,,,,,,,,,,,,,,,,,,,,,,,,,,,,LiAsF6,F[As-](F)(F)(F)(F)F.[Li+],0.083836351,0.159892578,0.971784365,195.85,,,,,,,,,,,,40,0.00563,-2.249491605
,,,,,1,doi.org/10.1016/0378-7753(91)80004-H,Benzene,C1=CC=CC=C1,C1=CC=CC=C1,,,,,,0.564386318,0.428948124,,,,,,,,78.04695019,,,78.04695019,,,Sulfolane,O=S1(CCCC1)=O,,,0.351777331,0.411159298,,,,,,,120.0245005,,1,120.0245005,,,,,,,,,,,,,,,,,,,,,,,,,,,,,LiAsF6,F[As-](F)(F)(F)(F)F.[Li+],0.083836351,0.159892578,0.971784365,195.85,,,,,,,,,,,,60,0.00789,-2.102922997
,,,,,1,doi.org/10.1016/0378-7753(91)80004-H,Benzene,C1=CC=CC=C1,C1=CC=CC=C1,,,,,,0.564386318,0.428948124,,,,,,,,78.04695019,,,78.04695019,,,Sulfolane,O=S1(CCCC1)=O,,,0.351777331,0.411159298,,,,,,,120.0245005,,1,120.0245005,,,,,,,,,,,,,,,,,,,,,,,,,,,,,LiAsF6,F[As-](F)(F)(F)(F)F.[Li+],0.083836351,0.159892578,0.971784365,195.85,,,,,,,,,,,,80,0.01023,-1.990124366
,,,,,1,doi.org/10.1016/0378-7753(91)80004-H,g-Butyrolactone,O=C1CCCO1,O=C1CCCO1,,,,,,0.92917847,0.852149909,,,,,,,,86.03677943,,1,86.03677943,,,,,,,,,,,,,,,,,,,,,,,,,,,,,,,,,,,,,,,,,,,,,,,LiAsF6,F[As-](F)(F)(F)(F)F.[Li+],0.07082153,0.147850091,0.885894526,195.85,,,,,,,,,,,,-30,0.00253,-2.596879479
,,,,,1,doi.org/10.1016/0378-7753(91)80004-H,g-Butyrolactone,O=C1CCCO1,O=C1CCCO1,,,,,,0.92917847,0.852149909,,,,,,,,86.03677943,,1,86.03677943,,,,,,,,,,,,,,,,,,,,,,,,,,,,,,,,,,,,,,,,,,,,,,,LiAsF6,F[As-](F)(F)(F)(F)F.[Li+],0.07082153,0.147850091,0.885894526,195.85,,,,,,,,,,,,-20,0.00371,-2.43062609
,,,,,1,doi.org/10.1016/0378-7753(91)80004-H,g-Butyrolactone,O=C1CCCO1,O=C1CCCO1,,,,,,0.92917847,0.852149909,,,,,,,,86.03677943,,1,86.03677943,,,,,,,,,,,,,,,,,,,,,,,,,,,,,,,,,,,,,,,,,,,,,,,LiAsF6,F[As-](F)(F)(F)(F)F.[Li+],0.07082153,0.147850091,0.885894526,195.85,,,,,,,,,,,,-10,0.00512,-2.290730039
,,,,,1,doi.org/10.1016/0378-7753(91)80004-H,g-Butyrolactone,O=C1CCCO1,O=C1CCCO1,,,,,,0.92917847,0.852149909,,,,,,,,86.03677943,,1,86.03677943,,,,,,,,,,,,,,,,,,,,,,,,,,,,,,,,,,,,,,,,,,,,,,,LiAsF6,F[As-](F)(F)(F)(F)F.[Li+],0.07082153,0.147850091,0.885894526,195.85,,,,,,,,,,,,0,0.00672,-2.172630727
,,,,,1,doi.org/10.1016/0378-7753(91)80004-H,g-Butyrolactone,O=C1CCCO1,O=C1CCCO1,,,,,,0.92917847,0.852149909,,,,,,,,86.03677943,,1,86.03677943,,,,,,,,,,,,,,,,,,,,,,,,,,,,,,,,,,,,,,,,,,,,,,,LiAsF6,F[As-](F)(F)(F)(F)F.[Li+],0.07082153,0.147850091,0.885894526,195.85,,,,,,,,,,,,20,0.01062,-1.973875483
,,,,,1,doi.org/10.1016/0378-7753(91)80004-H,g-Butyrolactone,O=C1CCCO1,O=C1CCCO1,,,,,,0.92917847,0.852149909,,,,,,,,86.03677943,,1,86.03677943,,,,,,,,,,,,,,,,,,,,,,,,,,,,,,,,,,,,,,,,,,,,,,,LiAsF6,F[As-](F)(F)(F)(F)F.[Li+],0.07082153,0.147850091,0.885894526,195.85,,,,,,,,,,,,40,0.01482,-1.829151796
,,,,,1,doi.org/10.1016/0378-7753(91)80004-H,g-Butyrolactone,O=C1CCCO1,O=C1CCCO1,,,,,,0.92917847,0.852149909,,,,,,,,86.03677943,,1,86.03677943,,,,,,,,,,,,,,,,,,,,,,,,,,,,,,,,,,,,,,,,,,,,,,,LiAsF6,F[As-](F)(F)(F)(F)F.[Li+],0.07082153,0.147850091,0.885894526,195.85,,,,,,,,,,,,60,0.01964,-1.706858517
,,,,,1,doi.org/10.1016/0378-7753(91)80004-H,g-Butyrolactone,O=C1CCCO1,O=C1CCCO1,,,,,,0.92917847,0.852149909,,,,,,,,86.03677943,,1,86.03677943,,,,,,,,,,,,,,,,,,,,,,,,,,,,,,,,,,,,,,,,,,,,,,,LiAsF6,F[As-](F)(F)(F)(F)F.[Li+],0.07082153,0.147850091,0.885894526,195.85,,,,,,,,,,,,80,0.02354,-1.628193541
,,,,,1,doi.org/10.1016/0378-7753(91)80004-H,g-Butyrolactone,O=C1CCCO1,O=C1CCCO1,,,,,,0.53010101,0.574780163,,,,,,,,86.03677943,,,86.03677943,,,DME,COC,,,0.389090909,0.225768311,,,,,,,46.04186481,,1,46.04186481,,,,,,,,,,,,,,,,,,,,,,,,,,,,,LiAsF6,F[As-](F)(F)(F)(F)F.[Li+],0.080808081,0.199451526,1.272114355,195.85,,,,,,,,,,,,-30,0.00514,-2.289036881
,,,,,1,doi.org/10.1016/0378-7753(91)80004-H,g-Butyrolactone,O=C1CCCO1,O=C1CCCO1,,,,,,0.53010101,0.574780163,,,,,,,,86.03677943,,,86.03677943,,,DME,COC,,,0.389090909,0.225768311,,,,,,,46.04186481,,1,46.04186481,,,,,,,,,,,,,,,,,,,,,,,,,,,,,LiAsF6,F[As-](F)(F)(F)(F)F.[Li+],0.080808081,0.199451526,1.272114355,195.85,,,,,,,,,,,,-20,0.00661,-2.179798541
,,,,,1,doi.org/10.1016/0378-7753(91)80004-H,g-Butyrolactone,O=C1CCCO1,O=C1CCCO1,,,,,,0.53010101,0.574780163,,,,,,,,86.03677943,,,86.03677943,,,DME,COC,,,0.389090909,0.225768311,,,,,,,46.04186481,,1,46.04186481,,,,,,,,,,,,,,,,,,,,,,,,,,,,,LiAsF6,F[As-](F)(F)(F)(F)F.[Li+],0.080808081,0.199451526,1.272114355,195.85,,,,,,,,,,,,-10,0.00866,-2.062482108
,,,,,1,doi.org/10.1016/0378-7753(91)80004-H,g-Butyrolactone,O=C1CCCO1,O=C1CCCO1,,,,,,0.53010101,0.574780163,,,,,,,,86.03677943,,,86.03677943,,,DME,COC,,,0.389090909,0.225768311,,,,,,,46.04186481,,1,46.04186481,,,,,,,,,,,,,,,,,,,,,,,,,,,,,LiAsF6,F[As-](F)(F)(F)(F)F.[Li+],0.080808081,0.199451526,1.272114355,195.85,,,,,,,,,,,,0,0.01087,-1.963770456
,,,,,1,doi.org/10.1016/0378-7753(91)80004-H,g-Butyrolactone,O=C1CCCO1,O=C1CCCO1,,,,,,0.53010101,0.574780163,,,,,,,,86.03677943,,,86.03677943,,,DME,COC,,,0.389090909,0.225768311,,,,,,,46.04186481,,1,46.04186481,,,,,,,,,,,,,,,,,,,,,,,,,,,,,LiAsF6,F[As-](F)(F)(F)(F)F.[Li+],0.080808081,0.199451526,1.272114355,195.85,,,,,,,,,,,,20,0.01603,-1.795066478
,,,,,1,doi.org/10.1016/0378-7753(91)80004-H,g-Butyrolactone,O=C1CCCO1,O=C1CCCO1,,,,,,0.53010101,0.574780163,,,,,,,,86.03677943,,,86.03677943,,,DME,COC,,,0.389090909,0.225768311,,,,,,,46.04186481,,1,46.04186481,,,,,,,,,,,,,,,,,,,,,,,,,,,,,LiAsF6,F[As-](F)(F)(F)(F)F.[Li+],0.080808081,0.199451526,1.272114355,195.85,,,,,,,,,,,,40,0.02133,-1.671009145
,,,,,1,doi.org/10.1016/0378-7753(91)80004-H,g-Butyrolactone,O=C1CCCO1,O=C1CCCO1,,,,,,0.53010101,0.574780163,,,,,,,,86.03677943,,,86.03677943,,,DME,COC,,,0.389090909,0.225768311,,,,,,,46.04186481,,1,46.04186481,,,,,,,,,,,,,,,,,,,,,,,,,,,,,LiAsF6,F[As-](F)(F)(F)(F)F.[Li+],0.080808081,0.199451526,1.272114355,195.85,,,,,,,,,,,,60,0.02684,-1.571217489
,,,,,1,doi.org/10.1016/0378-7753(91)80004-H,g-Butyrolactone,O=C1CCCO1,O=C1CCCO1,,,,,,0.53010101,0.574780163,,,,,,,,86.03677943,,,86.03677943,,,DME,COC,,,0.389090909,0.225768311,,,,,,,46.04186481,,1,46.04186481,,,,,,,,,,,,,,,,,,,,,,,,,,,,,LiAsF6,F[As-](F)(F)(F)(F)F.[Li+],0.080808081,0.199451526,1.272114355,195.85,,,,,,,,,,,,80,0.0323,-1.490797478
,,,,,1,doi.org/10.1016/0378-7753(91)80004-H,Sulfolane,O=S1(CCCC1)=O,O=S1(CCCC1)=O,,,,,,0.504448185,0.537957931,,,,,,,,120.0245005,,,120.0245005,,,Diglyme,COCCOCCOC,,,0.167828805,0.199957936,,,,,,,134.0942943,,,134.0942943,,DME,COC,,0.231546045,0.094722274,,,,,46.04186481,,1,46.04186481,,,,,,,,,,,,,,,LiAsF6,F[As-](F)(F)(F)(F)F.[Li+],0.096176966,0.167361859,1.026305401,195.85,,,,,,,,,,,,-30,0.00078,-3.107905397
,,,,,1,doi.org/10.1016/0378-7753(91)80004-H,Sulfolane,O=S1(CCCC1)=O,O=S1(CCCC1)=O,,,,,,0.504448185,0.537957931,,,,,,,,120.0245005,,,120.0245005,,,Diglyme,COCCOCCOC,,,0.167828805,0.199957936,,,,,,,134.0942943,,,134.0942943,,DME,COC,,0.231546045,0.094722274,,,,,46.04186481,,1,46.04186481,,,,,,,,,,,,,,,LiAsF6,F[As-](F)(F)(F)(F)F.[Li+],0.096176966,0.167361859,1.026305401,195.85,,,,,,,,,,,,-20,0.00128,-2.89279003
,,,,,1,doi.org/10.1016/0378-7753(91)80004-H,Sulfolane,O=S1(CCCC1)=O,O=S1(CCCC1)=O,,,,,,0.504448185,0.537957931,,,,,,,,120.0245005,,,120.0245005,,,Diglyme,COCCOCCOC,,,0.167828805,0.199957936,,,,,,,134.0942943,,,134.0942943,,DME,COC,,0.231546045,0.094722274,,,,,46.04186481,,1,46.04186481,,,,,,,,,,,,,,,LiAsF6,F[As-](F)(F)(F)(F)F.[Li+],0.096176966,0.167361859,1.026305401,195.85,,,,,,,,,,,,-10,0.00203,-2.692503962
,,,,,1,doi.org/10.1016/0378-7753(91)80004-H,Sulfolane,O=S1(CCCC1)=O,O=S1(CCCC1)=O,,,,,,0.504448185,0.537957931,,,,,,,,120.0245005,,,120.0245005,,,Diglyme,COCCOCCOC,,,0.167828805,0.199957936,,,,,,,134.0942943,,,134.0942943,,DME,COC,,0.231546045,0.094722274,,,,,46.04186481,,1,46.04186481,,,,,,,,,,,,,,,LiAsF6,F[As-](F)(F)(F)(F)F.[Li+],0.096176966,0.167361859,1.026305401,195.85,,,,,,,,,,,,0,0.00294,-2.53165267
,,,,,1,doi.org/10.1016/0378-7753(91)80004-H,Sulfolane,O=S1(CCCC1)=O,O=S1(CCCC1)=O,,,,,,0.504448185,0.537957931,,,,,,,,120.0245005,,,120.0245005,,,Diglyme,COCCOCCOC,,,0.167828805,0.199957936,,,,,,,134.0942943,,,134.0942943,,DME,COC,,0.231546045,0.094722274,,,,,46.04186481,,1,46.04186481,,,,,,,,,,,,,,,LiAsF6,F[As-](F)(F)(F)(F)F.[Li+],0.096176966,0.167361859,1.026305401,195.85,,,,,,,,,,,,20,0.00543,-2.26520017
,,,,,1,doi.org/10.1016/0378-7753(91)80004-H,Sulfolane,O=S1(CCCC1)=O,O=S1(CCCC1)=O,,,,,,0.504448185,0.537957931,,,,,,,,120.0245005,,,120.0245005,,,Diglyme,COCCOCCOC,,,0.167828805,0.199957936,,,,,,,134.0942943,,,134.0942943,,DME,COC,,0.231546045,0.094722274,,,,,46.04186481,,1,46.04186481,,,,,,,,,,,,,,,LiAsF6,F[As-](F)(F)(F)(F)F.[Li+],0.096176966,0.167361859,1.026305401,195.85,,,,,,,,,,,,40,0.0086,-2.065501549
,,,,,1,doi.org/10.1016/0378-7753(91)80004-H,Sulfolane,O=S1(CCCC1)=O,O=S1(CCCC1)=O,,,,,,0.504448185,0.537957931,,,,,,,,120.0245005,,,120.0245005,,,Diglyme,COCCOCCOC,,,0.167828805,0.199957936,,,,,,,134.0942943,,,134.0942943,,DME,COC,,0.231546045,0.094722274,,,,,46.04186481,,1,46.04186481,,,,,,,,,,,,,,,LiAsF6,F[As-](F)(F)(F)(F)F.[Li+],0.096176966,0.167361859,1.026305401,195.85,,,,,,,,,,,,60,0.01202,-1.920095532
,,,,,1,doi.org/10.1016/0378-7753(91)80004-H,Sulfolane,O=S1(CCCC1)=O,O=S1(CCCC1)=O,,,,,,0.504448185,0.537957931,,,,,,,,120.0245005,,,120.0245005,,,Diglyme,COCCOCCOC,,,0.167828805,0.199957936,,,,,,,134.0942943,,,134.0942943,,DME,COC,,0.231546045,0.094722274,,,,,46.04186481,,1,46.04186481,,,,,,,,,,,,,,,LiAsF6,F[As-](F)(F)(F)(F)F.[Li+],0.096176966,0.167361859,1.026305401,195.85,,,,,,,,,,,,80,0.01583,-1.800519085
,,,,,1,doi.org/10.1016/0378-7753(91)80004-H,Diglyme,COCCOCCOC,COCCOCCOC,,,,,,0.36970339,0.419218361,,,,,,,,134.0942943,,,134.0942943,,,ethylene carbonate,O=C1OCCO1,,,0.397245763,0.295663479,,,,,,,88.01604399,,1,88.01604399,,propylene carbonate,CC1COC(=O)O1,,0.127118644,0.109678351,,,,,102.0316941,,,102.0316941,,,,,,,,,,,,,,,LiAsF6,F[As-](F)(F)(F)(F)F.[Li+],0.105932203,0.175439809,1.086381112,195.85,,,,,,,,,,,,-10,0.00339,-2.469800302
,,,,,1,doi.org/10.1016/0378-7753(91)80004-H,Diglyme,COCCOCCOC,COCCOCCOC,,,,,,0.36970339,0.419218361,,,,,,,,134.0942943,,,134.0942943,,,ethylene carbonate,O=C1OCCO1,,,0.397245763,0.295663479,,,,,,,88.01604399,,1,88.01604399,,propylene carbonate,CC1COC(=O)O1,,0.127118644,0.109678351,,,,,102.0316941,,,102.0316941,,,,,,,,,,,,,,,LiAsF6,F[As-](F)(F)(F)(F)F.[Li+],0.105932203,0.175439809,1.086381112,195.85,,,,,,,,,,,,0,0.00478,-2.320572103
,,,,,1,doi.org/10.1016/0378-7753(91)80004-H,Diglyme,COCCOCCOC,COCCOCCOC,,,,,,0.36970339,0.419218361,,,,,,,,134.0942943,,,134.0942943,,,ethylene carbonate,O=C1OCCO1,,,0.397245763,0.295663479,,,,,,,88.01604399,,1,88.01604399,,propylene carbonate,CC1COC(=O)O1,,0.127118644,0.109678351,,,,,102.0316941,,,102.0316941,,,,,,,,,,,,,,,LiAsF6,F[As-](F)(F)(F)(F)F.[Li+],0.105932203,0.175439809,1.086381112,195.85,,,,,,,,,,,,20,0.00837,-2.077274542
,,,,,1,doi.org/10.1016/0378-7753(91)80004-H,Diglyme,COCCOCCOC,COCCOCCOC,,,,,,0.36970339,0.419218361,,,,,,,,134.0942943,,,134.0942943,,,ethylene carbonate,O=C1OCCO1,,,0.397245763,0.295663479,,,,,,,88.01604399,,1,88.01604399,,propylene carbonate,CC1COC(=O)O1,,0.127118644,0.109678351,,,,,102.0316941,,,102.0316941,,,,,,,,,,,,,,,LiAsF6,F[As-](F)(F)(F)(F)F.[Li+],0.105932203,0.175439809,1.086381112,195.85,,,,,,,,,,,,40,0.01263,-1.898596649
,,,,,1,doi.org/10.1016/0378-7753(91)80004-H,Diglyme,COCCOCCOC,COCCOCCOC,,,,,,0.36970339,0.419218361,,,,,,,,134.0942943,,,134.0942943,,,ethylene carbonate,O=C1OCCO1,,,0.397245763,0.295663479,,,,,,,88.01604399,,1,88.01604399,,propylene carbonate,CC1COC(=O)O1,,0.127118644,0.109678351,,,,,102.0316941,,,102.0316941,,,,,,,,,,,,,,,LiAsF6,F[As-](F)(F)(F)(F)F.[Li+],0.105932203,0.175439809,1.086381112,195.85,,,,,,,,,,,,60,0.01711,-1.76674999
,,,,,1,doi.org/10.1016/0378-7753(91)80004-H,Diglyme,COCCOCCOC,COCCOCCOC,,,,,,0.36970339,0.419218361,,,,,,,,134.0942943,,,134.0942943,,,ethylene carbonate,O=C1OCCO1,,,0.397245763,0.295663479,,,,,,,88.01604399,,1,88.01604399,,propylene carbonate,CC1COC(=O)O1,,0.127118644,0.109678351,,,,,102.0316941,,,102.0316941,,,,,,,,,,,,,,,LiAsF6,F[As-](F)(F)(F)(F)F.[Li+],0.105932203,0.175439809,1.086381112,195.85,,,,,,,,,,,,80,0.02194,-1.658763377
,,,,,1,doi.org/10.1016/0378-7753(91)80004-H,Sulfolane,O=S1(CCCC1)=O,O=S1(CCCC1)=O,,,,,,0.538777607,0.486735951,,,,,,,,120.0245005,,1,120.0245005,,,Diglyme,COCCOCCOC,,,0.358500257,0.361837648,,,,,,,134.0942943,,,134.0942943,,,,,,,,,,,,,,,,,,,,,,,,,,,,,LiAsF6,F[As-](F)(F)(F)(F)F.[Li+],0.102722137,0.151426401,0.911147124,195.85,,,,,,,,,,,,0,0.00164,-2.785156152
,,,,,1,doi.org/10.1016/0378-7753(91)80004-H,Sulfolane,O=S1(CCCC1)=O,O=S1(CCCC1)=O,,,,,,0.538777607,0.486735951,,,,,,,,120.0245005,,1,120.0245005,,,Diglyme,COCCOCCOC,,,0.358500257,0.361837648,,,,,,,134.0942943,,,134.0942943,,,,,,,,,,,,,,,,,,,,,,,,,,,,,LiAsF6,F[As-](F)(F)(F)(F)F.[Li+],0.102722137,0.151426401,0.911147124,195.85,,,,,,,,,,,,20,0.00343,-2.46470588
,,,,,1,doi.org/10.1016/0378-7753(91)80004-H,Sulfolane,O=S1(CCCC1)=O,O=S1(CCCC1)=O,,,,,,0.538777607,0.486735951,,,,,,,,120.0245005,,1,120.0245005,,,Diglyme,COCCOCCOC,,,0.358500257,0.361837648,,,,,,,134.0942943,,,134.0942943,,,,,,,,,,,,,,,,,,,,,,,,,,,,,LiAsF6,F[As-](F)(F)(F)(F)F.[Li+],0.102722137,0.151426401,0.911147124,195.85,,,,,,,,,,,,40,0.00585,-2.232844134
,,,,,1,doi.org/10.1016/0378-7753(91)80004-H,Sulfolane,O=S1(CCCC1)=O,O=S1(CCCC1)=O,,,,,,0.538777607,0.486735951,,,,,,,,120.0245005,,1,120.0245005,,,Diglyme,COCCOCCOC,,,0.358500257,0.361837648,,,,,,,134.0942943,,,134.0942943,,,,,,,,,,,,,,,,,,,,,,,,,,,,,LiAsF6,F[As-](F)(F)(F)(F)F.[Li+],0.102722137,0.151426401,0.911147124,195.85,,,,,,,,,,,,60,0.00875,-2.057991947
,,,,,1,doi.org/10.1016/0378-7753(91)80004-H,Sulfolane,O=S1(CCCC1)=O,O=S1(CCCC1)=O,,,,,,0.538777607,0.486735951,,,,,,,,120.0245005,,1,120.0245005,,,Diglyme,COCCOCCOC,,,0.358500257,0.361837648,,,,,,,134.0942943,,,134.0942943,,,,,,,,,,,,,,,,,,,,,,,,,,,,,LiAsF6,F[As-](F)(F)(F)(F)F.[Li+],0.102722137,0.151426401,0.911147124,195.85,,,,,,,,,,,,80,0.01224,-1.912218582
,,,,,1,doi.org/10.1016/0378-7753(91)80004-H,Diglyme,COCCOCCOC,COCCOCCOC,,,,,,0.44629156,0.445329353,,,,,,,,134.0942943,,,134.0942943,,,Sulfolane,O=S1(CCCC1)=O,,,0.447144075,0.399364757,,,,,,,120.0245005,,1,120.0245005,,,,,,,,,,,,,,,,,,,,,,,,,,,,,LiAsF6,F[As-](F)(F)(F)(F)F.[Li+],0.106564365,0.15530589,0.938782283,195.85,,,,,,,,,,,,20,0.00288,-2.540607512
,,,,,1,doi.org/10.1016/0378-7753(91)80004-H,Diglyme,COCCOCCOC,COCCOCCOC,,,,,,0.44629156,0.445329353,,,,,,,,134.0942943,,,134.0942943,,,Sulfolane,O=S1(CCCC1)=O,,,0.447144075,0.399364757,,,,,,,120.0245005,,1,120.0245005,,,,,,,,,,,,,,,,,,,,,,,,,,,,,LiAsF6,F[As-](F)(F)(F)(F)F.[Li+],0.106564365,0.15530589,0.938782283,195.85,,,,,,,,,,,,40,0.00514,-2.289036881
,,,,,1,doi.org/10.1016/0378-7753(91)80004-H,Diglyme,COCCOCCOC,COCCOCCOC,,,,,,0.44629156,0.445329353,,,,,,,,134.0942943,,,134.0942943,,,Sulfolane,O=S1(CCCC1)=O,,,0.447144075,0.399364757,,,,,,,120.0245005,,1,120.0245005,,,,,,,,,,,,,,,,,,,,,,,,,,,,,LiAsF6,F[As-](F)(F)(F)(F)F.[Li+],0.106564365,0.15530589,0.938782283,195.85,,,,,,,,,,,,60,0.00793,-2.100726813
,,,,,1,doi.org/10.1016/0378-7753(91)80004-H,Diglyme,COCCOCCOC,COCCOCCOC,,,,,,0.44629156,0.445329353,,,,,,,,134.0942943,,,134.0942943,,,Sulfolane,O=S1(CCCC1)=O,,,0.447144075,0.399364757,,,,,,,120.0245005,,1,120.0245005,,,,,,,,,,,,,,,,,,,,,,,,,,,,,LiAsF6,F[As-](F)(F)(F)(F)F.[Li+],0.106564365,0.15530589,0.938782283,195.85,,,,,,,,,,,,80,0.01293,-1.888401475
,,,,,1,doi.org/10.1016/0378-7753(91)80004-H,Sulfolane,O=S1(CCCC1)=O,O=S1(CCCC1)=O,,,,,,0.559615898,0.482166528,,,,,,,,120.0245005,,1,120.0245005,,,Triglyme,COCCOCCOCCOC,,,0.147506002,0.188608268,,,,,,,178.1205091,,,178.1205091,,Diglyme,COCCOCCOC,,0.186182982,0.179220378,,,,,134.0942943,,,134.0942943,,,,,,,,,,,,,,,LiAsF6,F[As-](F)(F)(F)(F)F.[Li+],0.106695119,0.150004827,0.901083836,195.85,,,,,,,,,,,,-40,7.00E-05,-4.15490196
,,,,,1,doi.org/10.1016/0378-7753(91)80004-H,Sulfolane,O=S1(CCCC1)=O,O=S1(CCCC1)=O,,,,,,0.559615898,0.482166528,,,,,,,,120.0245005,,1,120.0245005,,,Triglyme,COCCOCCOCCOC,,,0.147506002,0.188608268,,,,,,,178.1205091,,,178.1205091,,Diglyme,COCCOCCOC,,0.186182982,0.179220378,,,,,134.0942943,,,134.0942943,,,,,,,,,,,,,,,LiAsF6,F[As-](F)(F)(F)(F)F.[Li+],0.106695119,0.150004827,0.901083836,195.85,,,,,,,,,,,,-30,0.00017,-3.769551079
,,,,,1,doi.org/10.1016/0378-7753(91)80004-H,Sulfolane,O=S1(CCCC1)=O,O=S1(CCCC1)=O,,,,,,0.559615898,0.482166528,,,,,,,,120.0245005,,1,120.0245005,,,Triglyme,COCCOCCOCCOC,,,0.147506002,0.188608268,,,,,,,178.1205091,,,178.1205091,,Diglyme,COCCOCCOC,,0.186182982,0.179220378,,,,,134.0942943,,,134.0942943,,,,,,,,,,,,,,,LiAsF6,F[As-](F)(F)(F)(F)F.[Li+],0.106695119,0.150004827,0.901083836,195.85,,,,,,,,,,,,-20,0.00043,-3.366531544
,,,,,1,doi.org/10.1016/0378-7753(91)80004-H,Sulfolane,O=S1(CCCC1)=O,O=S1(CCCC1)=O,,,,,,0.559615898,0.482166528,,,,,,,,120.0245005,,1,120.0245005,,,Triglyme,COCCOCCOCCOC,,,0.147506002,0.188608268,,,,,,,178.1205091,,,178.1205091,,Diglyme,COCCOCCOC,,0.186182982,0.179220378,,,,,134.0942943,,,134.0942943,,,,,,,,,,,,,,,LiAsF6,F[As-](F)(F)(F)(F)F.[Li+],0.106695119,0.150004827,0.901083836,195.85,,,,,,,,,,,,-10,0.0008,-3.096910013
,,,,,1,doi.org/10.1016/0378-7753(91)80004-H,Sulfolane,O=S1(CCCC1)=O,O=S1(CCCC1)=O,,,,,,0.559615898,0.482166528,,,,,,,,120.0245005,,1,120.0245005,,,Triglyme,COCCOCCOCCOC,,,0.147506002,0.188608268,,,,,,,178.1205091,,,178.1205091,,Diglyme,COCCOCCOC,,0.186182982,0.179220378,,,,,134.0942943,,,134.0942943,,,,,,,,,,,,,,,LiAsF6,F[As-](F)(F)(F)(F)F.[Li+],0.106695119,0.150004827,0.901083836,195.85,,,,,,,,,,,,0,0.00131,-2.882728704
,,,,,1,doi.org/10.1016/0378-7753(91)80004-H,Sulfolane,O=S1(CCCC1)=O,O=S1(CCCC1)=O,,,,,,0.559615898,0.482166528,,,,,,,,120.0245005,,1,120.0245005,,,Triglyme,COCCOCCOCCOC,,,0.147506002,0.188608268,,,,,,,178.1205091,,,178.1205091,,Diglyme,COCCOCCOC,,0.186182982,0.179220378,,,,,134.0942943,,,134.0942943,,,,,,,,,,,,,,,LiAsF6,F[As-](F)(F)(F)(F)F.[Li+],0.106695119,0.150004827,0.901083836,195.85,,,,,,,,,,,,20,0.00294,-2.53165267
,,,,,1,doi.org/10.1016/0378-7753(91)80004-H,Sulfolane,O=S1(CCCC1)=O,O=S1(CCCC1)=O,,,,,,0.559615898,0.482166528,,,,,,,,120.0245005,,1,120.0245005,,,Triglyme,COCCOCCOCCOC,,,0.147506002,0.188608268,,,,,,,178.1205091,,,178.1205091,,Diglyme,COCCOCCOC,,0.186182982,0.179220378,,,,,134.0942943,,,134.0942943,,,,,,,,,,,,,,,LiAsF6,F[As-](F)(F)(F)(F)F.[Li+],0.106695119,0.150004827,0.901083836,195.85,,,,,,,,,,,,40,0.00517,-2.286509457
,,,,,1,doi.org/10.1016/0378-7753(91)80004-H,Sulfolane,O=S1(CCCC1)=O,O=S1(CCCC1)=O,,,,,,0.559615898,0.482166528,,,,,,,,120.0245005,,1,120.0245005,,,Triglyme,COCCOCCOCCOC,,,0.147506002,0.188608268,,,,,,,178.1205091,,,178.1205091,,Diglyme,COCCOCCOC,,0.186182982,0.179220378,,,,,134.0942943,,,134.0942943,,,,,,,,,,,,,,,LiAsF6,F[As-](F)(F)(F)(F)F.[Li+],0.106695119,0.150004827,0.901083836,195.85,,,,,,,,,,,,60,0.00802,-2.095825632
,,,,,1,doi.org/10.1016/0378-7753(91)80004-H,Sulfolane,O=S1(CCCC1)=O,O=S1(CCCC1)=O,,,,,,0.559615898,0.482166528,,,,,,,,120.0245005,,1,120.0245005,,,Triglyme,COCCOCCOCCOC,,,0.147506002,0.188608268,,,,,,,178.1205091,,,178.1205091,,Diglyme,COCCOCCOC,,0.186182982,0.179220378,,,,,134.0942943,,,134.0942943,,,,,,,,,,,,,,,LiAsF6,F[As-](F)(F)(F)(F)F.[Li+],0.106695119,0.150004827,0.901083836,195.85,,,,,,,,,,,,80,0.01116,-1.952335805
,,,,,1,doi.org/10.1016/0378-7753(91)80004-H,ethylene carbonate,O=C1OCCO1,O=C1OCCO1,,,,,,0.563274502,0.612548634,,,,,,,,88.01604399,,1,88.01604399,,,DME,COC,,,0.361622231,0.205715334,,,,,,,46.04186481,,,46.04186481,,,,,,,,,,,,,,,,,,,,,,,,,,,,,LiAsF6,F[As-](F)(F)(F)(F)F.[Li+],0.075103267,0.181736033,1.134028687,195.85,,,,,,,,,,,,-20,0.00527,-2.278189385
,,,,,1,doi.org/10.1016/0378-7753(91)80004-H,ethylene carbonate,O=C1OCCO1,O=C1OCCO1,,,,,,0.563274502,0.612548634,,,,,,,,88.01604399,,1,88.01604399,,,DME,COC,,,0.361622231,0.205715334,,,,,,,46.04186481,,,46.04186481,,,,,,,,,,,,,,,,,,,,,,,,,,,,,LiAsF6,F[As-](F)(F)(F)(F)F.[Li+],0.075103267,0.181736033,1.134028687,195.85,,,,,,,,,,,,-10,0.00723,-2.140861703
,,,,,1,doi.org/10.1016/0378-7753(91)80004-H,ethylene carbonate,O=C1OCCO1,O=C1OCCO1,,,,,,0.563274502,0.612548634,,,,,,,,88.01604399,,1,88.01604399,,,DME,COC,,,0.361622231,0.205715334,,,,,,,46.04186481,,,46.04186481,,,,,,,,,,,,,,,,,,,,,,,,,,,,,LiAsF6,F[As-](F)(F)(F)(F)F.[Li+],0.075103267,0.181736033,1.134028687,195.85,,,,,,,,,,,,0,0.0095,-2.022276395
,,,,,1,doi.org/10.1016/0378-7753(91)80004-H,ethylene carbonate,O=C1OCCO1,O=C1OCCO1,,,,,,0.563274502,0.612548634,,,,,,,,88.01604399,,1,88.01604399,,,DME,COC,,,0.361622231,0.205715334,,,,,,,46.04186481,,,46.04186481,,,,,,,,,,,,,,,,,,,,,,,,,,,,,LiAsF6,F[As-](F)(F)(F)(F)F.[Li+],0.075103267,0.181736033,1.134028687,195.85,,,,,,,,,,,,20,0.01452,-1.838033384
,,,,,1,doi.org/10.1016/0378-7753(91)80004-H,ethylene carbonate,O=C1OCCO1,O=C1OCCO1,,,,,,0.563274502,0.612548634,,,,,,,,88.01604399,,1,88.01604399,,,DME,COC,,,0.361622231,0.205715334,,,,,,,46.04186481,,,46.04186481,,,,,,,,,,,,,,,,,,,,,,,,,,,,,LiAsF6,F[As-](F)(F)(F)(F)F.[Li+],0.075103267,0.181736033,1.134028687,195.85,,,,,,,,,,,,40,0.02064,-1.685290307
,,,,,1,doi.org/10.1016/0378-7753(91)80004-H,ethylene carbonate,O=C1OCCO1,O=C1OCCO1,,,,,,0.563274502,0.612548634,,,,,,,,88.01604399,,1,88.01604399,,,DME,COC,,,0.361622231,0.205715334,,,,,,,46.04186481,,,46.04186481,,,,,,,,,,,,,,,,,,,,,,,,,,,,,LiAsF6,F[As-](F)(F)(F)(F)F.[Li+],0.075103267,0.181736033,1.134028687,195.85,,,,,,,,,,,,60,0.02665,-1.574302787
,,,,,1,doi.org/10.1016/0378-7753(91)80004-H,ethylene carbonate,O=C1OCCO1,O=C1OCCO1,,,,,,0.563274502,0.612548634,,,,,,,,88.01604399,,1,88.01604399,,,DME,COC,,,0.361622231,0.205715334,,,,,,,46.04186481,,,46.04186481,,,,,,,,,,,,,,,,,,,,,,,,,,,,,LiAsF6,F[As-](F)(F)(F)(F)F.[Li+],0.075103267,0.181736033,1.134028687,195.85,,,,,,,,,,,,80,0.03257,-1.487182241
,,,,,1,doi.org/10.1016/0378-7753(91)80004-H,ethylene carbonate,O=C1OCCO1,O=C1OCCO1,,,,,,0.348351138,0.379362155,,,,,,,,88.01604399,,1,88.01604399,,,DME,COC,,,0.447282861,0.254806257,,,,,,,46.04186481,,,46.04186481,,propylene carbonate,CC1COC(=O)O1,,0.111472364,0.140726937,,,,,102.0316941,,,102.0316941,,,,,,,,,,,,,,,LiAsF6,F[As-](F)(F)(F)(F)F.[Li+],0.092893637,0.225104651,1.483261889,195.85,,,,,,,,,,,,-60,0.00028,-3.552841969
,,,,,1,doi.org/10.1016/0378-7753(91)80004-H,ethylene carbonate,O=C1OCCO1,O=C1OCCO1,,,,,,0.348351138,0.379362155,,,,,,,,88.01604399,,1,88.01604399,,,DME,COC,,,0.447282861,0.254806257,,,,,,,46.04186481,,,46.04186481,,propylene carbonate,CC1COC(=O)O1,,0.111472364,0.140726937,,,,,102.0316941,,,102.0316941,,,,,,,,,,,,,,,LiAsF6,F[As-](F)(F)(F)(F)F.[Li+],0.092893637,0.225104651,1.483261889,195.85,,,,,,,,,,,,-50,0.00057,-3.244125144
,,,,,1,doi.org/10.1016/0378-7753(91)80004-H,ethylene carbonate,O=C1OCCO1,O=C1OCCO1,,,,,,0.348351138,0.379362155,,,,,,,,88.01604399,,1,88.01604399,,,DME,COC,,,0.447282861,0.254806257,,,,,,,46.04186481,,,46.04186481,,propylene carbonate,CC1COC(=O)O1,,0.111472364,0.140726937,,,,,102.0316941,,,102.0316941,,,,,,,,,,,,,,,LiAsF6,F[As-](F)(F)(F)(F)F.[Li+],0.092893637,0.225104651,1.483261889,195.85,,,,,,,,,,,,-40,0.00107,-2.970616222
,,,,,1,doi.org/10.1016/0378-7753(91)80004-H,ethylene carbonate,O=C1OCCO1,O=C1OCCO1,,,,,,0.348351138,0.379362155,,,,,,,,88.01604399,,1,88.01604399,,,DME,COC,,,0.447282861,0.254806257,,,,,,,46.04186481,,,46.04186481,,propylene carbonate,CC1COC(=O)O1,,0.111472364,0.140726937,,,,,102.0316941,,,102.0316941,,,,,,,,,,,,,,,LiAsF6,F[As-](F)(F)(F)(F)F.[Li+],0.092893637,0.225104651,1.483261889,195.85,,,,,,,,,,,,-30,0.00335,-2.474955193
,,,,,1,doi.org/10.1016/0378-7753(91)80004-H,ethylene carbonate,O=C1OCCO1,O=C1OCCO1,,,,,,0.348351138,0.379362155,,,,,,,,88.01604399,,1,88.01604399,,,DME,COC,,,0.447282861,0.254806257,,,,,,,46.04186481,,,46.04186481,,propylene carbonate,CC1COC(=O)O1,,0.111472364,0.140726937,,,,,102.0316941,,,102.0316941,,,,,,,,,,,,,,,LiAsF6,F[As-](F)(F)(F)(F)F.[Li+],0.092893637,0.225104651,1.483261889,195.85,,,,,,,,,,,,-20,0.00502,-2.299296283
,,,,,1,doi.org/10.1016/0378-7753(91)80004-H,ethylene carbonate,O=C1OCCO1,O=C1OCCO1,,,,,,0.348351138,0.379362155,,,,,,,,88.01604399,,1,88.01604399,,,DME,COC,,,0.447282861,0.254806257,,,,,,,46.04186481,,,46.04186481,,propylene carbonate,CC1COC(=O)O1,,0.111472364,0.140726937,,,,,102.0316941,,,102.0316941,,,,,,,,,,,,,,,LiAsF6,F[As-](F)(F)(F)(F)F.[Li+],0.092893637,0.225104651,1.483261889,195.85,,,,,,,,,,,,-10,0.00702,-2.153662888
,,,,,1,doi.org/10.1016/0378-7753(91)80004-H,ethylene carbonate,O=C1OCCO1,O=C1OCCO1,,,,,,0.348351138,0.379362155,,,,,,,,88.01604399,,1,88.01604399,,,DME,COC,,,0.447282861,0.254806257,,,,,,,46.04186481,,,46.04186481,,propylene carbonate,CC1COC(=O)O1,,0.111472364,0.140726937,,,,,102.0316941,,,102.0316941,,,,,,,,,,,,,,,LiAsF6,F[As-](F)(F)(F)(F)F.[Li+],0.092893637,0.225104651,1.483261889,195.85,,,,,,,,,,,,0,0.00923,-2.034798299
,,,,,1,doi.org/10.1016/0378-7753(91)80004-H,ethylene carbonate,O=C1OCCO1,O=C1OCCO1,,,,,,0.348351138,0.379362155,,,,,,,,88.01604399,,1,88.01604399,,,DME,COC,,,0.447282861,0.254806257,,,,,,,46.04186481,,,46.04186481,,propylene carbonate,CC1COC(=O)O1,,0.111472364,0.140726937,,,,,102.0316941,,,102.0316941,,,,,,,,,,,,,,,LiAsF6,F[As-](F)(F)(F)(F)F.[Li+],0.092893637,0.225104651,1.483261889,195.85,,,,,,,,,,,,20,0.0144,-1.841637508
,,,,,1,doi.org/10.1016/0378-7753(91)80004-H,ethylene carbonate,O=C1OCCO1,O=C1OCCO1,,,,,,0.348351138,0.379362155,,,,,,,,88.01604399,,1,88.01604399,,,DME,COC,,,0.447282861,0.254806257,,,,,,,46.04186481,,,46.04186481,,propylene carbonate,CC1COC(=O)O1,,0.111472364,0.140726937,,,,,102.0316941,,,102.0316941,,,,,,,,,,,,,,,LiAsF6,F[As-](F)(F)(F)(F)F.[Li+],0.092893637,0.225104651,1.483261889,195.85,,,,,,,,,,,,40,0.01987,-1.701802133
