Repository: zjurillpolymer/SPE_prediction

# SPE Prediction

Polymer electrolyte conductivity prediction using graph neural networks.

## Data

Data from [ChemPropPred](https://github.com/learningmatter-mit/Chem-prop-pred) — polymer electrolyte conductivity measurements including SMILES, conductivity (log S/cm), molecular weight, salt concentration, and temperature.

- `data/clean_train_data.csv` — cleaned training data
- `data/PolymerElectrolyteData.csv` — full raw dataset
- `data/PolyInfo_8salts.csv` / `data/polyinfo_5salts_4conc.csv` — PolyInfo polymer database with salt additives

File: data/PolymerElectrolyteData.csv (part 35 of 154)
Notes,Compound Notebook Name,Date Copied to Master Database,Data Recorded By,Seshadri Group,Oyaizu Group,DOI,Solvent 1 (S1),S1 SMILES,S1 SMILES 1,S1 SMILES 2,S1 SMILES 3,S1 Big SMILES,S1 End Group 1,S1 End Group 2,S1 Mol %,S1 Weight %,S1 SMILES 1 Mol %,S1 SMILES 2 Mol %,S1 SMILES 3 Mol %,S1 Molar Ratio,S1 Weight Ratio,S1 Mw,S1 Mn,S1 Mn or Mw,S1 Mw/Mn,S1 DOP,S1 Molar Mass (g/mol),S1 Type,S1 Block Mol Weight,Solvent 2 (S2),S2 SMILES,S2 SMILES 1,S2 SMILES 2,S2 Mol %,S2 Weight %,S2 SMILES 1 Mol %,S2 SMILES 2 Mol %,S2 Molar Ratio,S2 Weight Ratio,S2 Mw,S2 Mn,S2 Mn or Mw,S2 Mw/Mn,S2 DOP,S2 Molar Mass (g/mol),S2 Type,Solvent 3 (S3),S3 SMILES,S3 SMILES 1,S3 Mol %,S3 Weight %,S3 Molar Ratio,S3 Weight Ratio,S3 Mw,S3 Mn,S3 Mn or Mw,S3 Mw/Mn,S3 DOP,S3 Molar Mass (g/mol),S3 Type,Solvent 4 (S4),S4 SMILES,S4 Mol %,S4 Weight %,S4 Molar Ratio,S4 Weight Ratio,S4 Mw,S4 Mn,S4 Mn or Mw,S4 Mw/Mn,S4 DOP,S4 Molar Mass (g/mol),S4 Type,Salt 1,Salt1 SMILES,Salt1 Mol %,Salt1 Weight %,Salt1 Molality (mol salt/kg polymer),Salt1 Molar Mass (g/mol),Salt 2,Salt2 SMILES,Salt2 Mol %,Salt2 Weight %,Salt2 Molality (mol salt/kg polymer),Salt2 Molar Mass (g/mol),Inorganic Material 1 (IM1),IM1 Weight %,IM1 Particle Size (nm),Tg (oC),Heating Rate (K/min),Temperature (oC),Conductivity (S/cm),log Conductivity (S/cm)
,,,,,1,doi.org/10.1016/0378-7753(91)80004-H,ethylene carbonate,O=C1OCCO1,O=C1OCCO1,,,,,,0.348351138,0.379362155,,,,,,,,88.01604399,,1,88.01604399,,,DME,COC,,,0.447282861,0.254806257,,,,,,,46.04186481,,,46.04186481,,propylene carbonate,CC1COC(=O)O1,,0.111472364,0.140726937,,,,,102.0316941,,,102.0316941,,,,,,,,,,,,,,,LiAsF6,F[As-](F)(F)(F)(F)F.[Li+],0.092893637,0.225104651,1.483261889,195.85,,,,,,,,,,,,60,0.02575,-1.589222767
,,,,,1,doi.org/10.1016/0378-7753(91)80004-H,ethylene carbonate,O=C1OCCO1,O=C1OCCO1,,,,,,0.348351138,0.379362155,,,,,,,,88.01604399,,1,88.01604399,,,DME,COC,,,0.447282861,0.254806257,,,,,,,46.04186481,,,46.04186481,,propylene carbonate,CC1COC(=O)O1,,0.111472364,0.140726937,,,,,102.0316941,,,102.0316941,,,,,,,,,,,,,,,LiAsF6,F[As-](F)(F)(F)(F)F.[Li+],0.092893637,0.225104651,1.483261889,195.85,,,,,,,,,,,,80,0.03144,-1.502517463
,,,,,1,doi.org/10.1016/0378-7753(91)80004-H,ethylene carbonate,O=C1OCCO1,O=C1OCCO1,,,,,,0.272430076,0.226442426,,,,,,,,88.01604399,,1,88.01604399,,,DME,COC,,,0.349800218,0.152094631,,,,,,,46.04186481,,,46.04186481,,propylene carbonate,CC1COC(=O)O1,,0.087177624,0.084000337,,,,,102.0316941,,,102.0316941,,,,,,,,,,,,,,,LiAsF6,F[As-](F)(F)(F)(F)F.[Li+],0.290592081,0.537462606,5.933047543,195.85,,,,,,,,,,,,-30,1.00E-05,-5
,,,,,1,doi.org/10.1016/0378-7753(91)80004-H,ethylene carbonate,O=C1OCCO1,O=C1OCCO1,,,,,,0.272430076,0.226442426,,,,,,,,88.01604399,,1,88.01604399,,,DME,COC,,,0.349800218,0.152094631,,,,,,,46.04186481,,,46.04186481,,propylene carbonate,CC1COC(=O)O1,,0.087177624,0.084000337,,,,,102.0316941,,,102.0316941,,,,,,,,,,,,,,,LiAsF6,F[As-](F)(F)(F)(F)F.[Li+],0.290592081,0.537462606,5.933047543,195.85,,,,,,,,,,,,-20,1.00E-05,-5
,,,,,1,doi.org/10.1016/0378-7753(91)80004-H,ethylene carbonate,O=C1OCCO1,O=C1OCCO1,,,,,,0.272430076,0.226442426,,,,,,,,88.01604399,,1,88.01604399,,,DME,COC,,,0.349800218,0.152094631,,,,,,,46.04186481,,,46.04186481,,propylene carbonate,CC1COC(=O)O1,,0.087177624,0.084000337,,,,,102.0316941,,,102.0316941,,,,,,,,,,,,,,,LiAsF6,F[As-](F)(F)(F)(F)F.[Li+],0.290592081,0.537462606,5.933047543,195.85,,,,,,,,,,,,-10,0.00022,-3.657577319
,,,,,1,doi.org/10.1016/0378-7753(91)80004-H,ethylene carbonate,O=C1OCCO1,O=C1OCCO1,,,,,,0.272430076,0.226442426,,,,,,,,88.01604399,,1,88.01604399,,,DME,COC,,,0.349800218,0.152094631,,,,,,,46.04186481,,,46.04186481,,propylene carbonate,CC1COC(=O)O1,,0.087177624,0.084000337,,,,,102.0316941,,,102.0316941,,,,,,,,,,,,,,,LiAsF6,F[As-](F)(F)(F)(F)F.[Li+],0.290592081,0.537462606,5.933047543,195.85,,,,,,,,,,,,0,0.00063,-3.200659451
,,,,,1,doi.org/10.1016/0378-7753(91)80004-H,ethylene carbonate,O=C1OCCO1,O=C1OCCO1,,,,,,0.272430076,0.226442426,,,,,,,,88.01604399,,1,88.01604399,,,DME,COC,,,0.349800218,0.152094631,,,,,,,46.04186481,,,46.04186481,,propylene carbonate,CC1COC(=O)O1,,0.087177624,0.084000337,,,,,102.0316941,,,102.0316941,,,,,,,,,,,,,,,LiAsF6,F[As-](F)(F)(F)(F)F.[Li+],0.290592081,0.537462606,5.933047543,195.85,,,,,,,,,,,,20,0.00276,-2.559090918
,,,,,1,doi.org/10.1016/0378-7753(91)80004-H,ethylene carbonate,O=C1OCCO1,O=C1OCCO1,,,,,,0.272430076,0.226442426,,,,,,,,88.01604399,,1,88.01604399,,,DME,COC,,,0.349800218,0.152094631,,,,,,,46.04186481,,,46.04186481,,propylene carbonate,CC1COC(=O)O1,,0.087177624,0.084000337,,,,,102.0316941,,,102.0316941,,,,,,,,,,,,,,,LiAsF6,F[As-](F)(F)(F)(F)F.[Li+],0.290592081,0.537462606,5.933047543,195.85,,,,,,,,,,,,40,0.00695,-2.158015195
,,,,,1,doi.org/10.1016/0378-7753(91)80004-H,ethylene carbonate,O=C1OCCO1,O=C1OCCO1,,,,,,0.272430076,0.226442426,,,,,,,,88.01604399,,1,88.01604399,,,DME,COC,,,0.349800218,0.152094631,,,,,,,46.04186481,,,46.04186481,,propylene carbonate,CC1COC(=O)O1,,0.087177624,0.084000337,,,,,102.0316941,,,102.0316941,,,,,,,,,,,,,,,LiAsF6,F[As-](F)(F)(F)(F)F.[Li+],0.290592081,0.537462606,5.933047543,195.85,,,,,,,,,,,,60,0.01313,-1.881735274
,,,,,1,doi.org/10.1016/0378-7753(91)80004-H,ethylene carbonate,O=C1OCCO1,O=C1OCCO1,,,,,,0.272430076,0.226442426,,,,,,,,88.01604399,,1,88.01604399,,,DME,COC,,,0.349800218,0.152094631,,,,,,,46.04186481,,,46.04186481,,propylene carbonate,CC1COC(=O)O1,,0.087177624,0.084000337,,,,,102.0316941,,,102.0316941,,,,,,,,,,,,,,,LiAsF6,F[As-](F)(F)(F)(F)F.[Li+],0.290592081,0.537462606,5.933047543,195.85,,,,,,,,,,,,80,0.02084,-1.681102285
,,,,,1,doi.org/10.1016/0378-7753(91)80004-H,propylene carbonate,CC1COC(=O)O1,CC1COC(=O)O1,,,,,,0.292148509,0.369670204,,,,,,,,102.0316941,,1,102.0316941,,,DME,COC,,,0.586122946,0.334670401,,,,,,,46.04186481,,,46.04186481,,,,,,,,,,,,,,,,,,,,,,,,,,,,,LiAsF6,F[As-](F)(F)(F)(F)F.[Li+],0.121728545,0.295659395,2.143311933,195.85,,,,,,,,,,,,-30,0.00328,-2.484126156
,,,,,1,doi.org/10.1016/0378-7753(91)80004-H,propylene carbonate,CC1COC(=O)O1,CC1COC(=O)O1,,,,,,0.292148509,0.369670204,,,,,,,,102.0316941,,1,102.0316941,,,DME,COC,,,0.586122946,0.334670401,,,,,,,46.04186481,,,46.04186481,,,,,,,,,,,,,,,,,,,,,,,,,,,,,LiAsF6,F[As-](F)(F)(F)(F)F.[Li+],0.121728545,0.295659395,2.143311933,195.85,,,,,,,,,,,,-20,0.00443,-2.353596274
,,,,,1,doi.org/10.1016/0378-7753(91)80004-H,propylene carbonate,CC1COC(=O)O1,CC1COC(=O)O1,,,,,,0.292148509,0.369670204,,,,,,,,102.0316941,,1,102.0316941,,,DME,COC,,,0.586122946,0.334670401,,,,,,,46.04186481,,,46.04186481,,,,,,,,,,,,,,,,,,,,,,,,,,,,,LiAsF6,F[As-](F)(F)(F)(F)F.[Li+],0.121728545,0.295659395,2.143311933,195.85,,,,,,,,,,,,-10,0.00624,-2.20481541
,,,,,1,doi.org/10.1016/0378-7753(91)80004-H,propylene carbonate,CC1COC(=O)O1,CC1COC(=O)O1,,,,,,0.292148509,0.369670204,,,,,,,,102.0316941,,1,102.0316941,,,DME,COC,,,0.586122946,0.334670401,,,,,,,46.04186481,,,46.04186481,,,,,,,,,,,,,,,,,,,,,,,,,,,,,LiAsF6,F[As-](F)(F)(F)(F)F.[Li+],0.121728545,0.295659395,2.143311933,195.85,,,,,,,,,,,,0,0.00837,-2.077274542
,,,,,1,doi.org/10.1016/0378-7753(91)80004-H,propylene carbonate,CC1COC(=O)O1,CC1COC(=O)O1,,,,,,0.292148509,0.369670204,,,,,,,,102.0316941,,1,102.0316941,,,DME,COC,,,0.586122946,0.334670401,,,,,,,46.04186481,,,46.04186481,,,,,,,,,,,,,,,,,,,,,,,,,,,,,LiAsF6,F[As-](F)(F)(F)(F)F.[Li+],0.121728545,0.295659395,2.143311933,195.85,,,,,,,,,,,,20,0.01315,-1.881074247
,,,,,1,doi.org/10.1016/0378-7753(91)80004-H,propylene carbonate,CC1COC(=O)O1,CC1COC(=O)O1,,,,,,0.292148509,0.369670204,,,,,,,,102.0316941,,1,102.0316941,,,DME,COC,,,0.586122946,0.334670401,,,,,,,46.04186481,,,46.04186481,,,,,,,,,,,,,,,,,,,,,,,,,,,,,LiAsF6,F[As-](F)(F)(F)(F)F.[Li+],0.121728545,0.295659395,2.143311933,195.85,,,,,,,,,,,,40,0.01846,-1.733768303
,,,,,1,doi.org/10.1016/0378-7753(91)80004-H,propylene carbonate,CC1COC(=O)O1,CC1COC(=O)O1,,,,,,0.292148509,0.369670204,,,,,,,,102.0316941,,1,102.0316941,,,DME,COC,,,0.586122946,0.334670401,,,,,,,46.04186481,,,46.04186481,,,,,,,,,,,,,,,,,,,,,,,,,,,,,LiAsF6,F[As-](F)(F)(F)(F)F.[Li+],0.121728545,0.295659395,2.143311933,195.85,,,,,,,,,,,,60,0.02392,-1.621238825
,,,,,1,doi.org/10.1016/0378-7753(91)80004-H,propylene carbonate,CC1COC(=O)O1,CC1COC(=O)O1,,,,,,0.292148509,0.369670204,,,,,,,,102.0316941,,1,102.0316941,,,DME,COC,,,0.586122946,0.334670401,,,,,,,46.04186481,,,46.04186481,,,,,,,,,,,,,,,,,,,,,,,,,,,,,LiAsF6,F[As-](F)(F)(F)(F)F.[Li+],0.121728545,0.295659395,2.143311933,195.85,,,,,,,,,,,,80,0.02818,-1.550059011
,,,,,1,doi.org/10.1016/0378-7753(91)80004-H,propylene carbonate,CC1COC(=O)O1,CC1COC(=O)O1,,,,,,0.213999108,0.195905923,,,,,,,,102.0316941,,1,102.0316941,,,DME,COC,,,0.429335711,0.177357854,,,,,,,46.04186481,,,46.04186481,,,,,,,,,,,,,,,,,,,,,,,,,,,,,LiAsF6,F[As-](F)(F)(F)(F)F.[Li+],0.356665181,0.626736223,8.573247743,195.85,,,,,,,,,,,,-30,1.00E-05,-5
,,,,,1,doi.org/10.1016/0378-7753(91)80004-H,propylene carbonate,CC1COC(=O)O1,CC1COC(=O)O1,,,,,,0.213999108,0.195905923,,,,,,,,102.0316941,,1,102.0316941,,,DME,COC,,,0.429335711,0.177357854,,,,,,,46.04186481,,,46.04186481,,,,,,,,,,,,,,,,,,,,,,,,,,,,,LiAsF6,F[As-](F)(F)(F)(F)F.[Li+],0.356665181,0.626736223,8.573247743,195.85,,,,,,,,,,,,-20,8.00E-05,-4.096910013
,,,,,1,doi.org/10.1016/0378-7753(91)80004-H,propylene carbonate,CC1COC(=O)O1,CC1COC(=O)O1,,,,,,0.213999108,0.195905923,,,,,,,,102.0316941,,1,102.0316941,,,DME,COC,,,0.429335711,0.177357854,,,,,,,46.04186481,,,46.04186481,,,,,,,,,,,,,,,,,,,,,,,,,,,,,LiAsF6,F[As-](F)(F)(F)(F)F.[Li+],0.356665181,0.626736223,8.573247743,195.85,,,,,,,,,,,,-10,0.00027,-3.568636236
,,,,,1,doi.org/10.1016/0378-7753(91)80004-H,propylene carbonate,CC1COC(=O)O1,CC1COC(=O)O1,,,,,,0.213999108,0.195905923,,,,,,,,102.0316941,,1,102.0316941,,,DME,COC,,,0.429335711,0.177357854,,,,,,,46.04186481,,,46.04186481,,,,,,,,,,,,,,,,,,,,,,,,,,,,,LiAsF6,F[As-](F)(F)(F)(F)F.[Li+],0.356665181,0.626736223,8.573247743,195.85,,,,,,,,,,,,0,0.0007,-3.15490196
,,,,,1,doi.org/10.1016/0378-7753(91)80004-H,propylene carbonate,CC1COC(=O)O1,CC1COC(=O)O1,,,,,,0.213999108,0.195905923,,,,,,,,102.0316941,,1,102.0316941,,,DME,COC,,,0.429335711,0.177357854,,,,,,,46.04186481,,,46.04186481,,,,,,,,,,,,,,,,,,,,,,,,,,,,,LiAsF6,F[As-](F)(F)(F)(F)F.[Li+],0.356665181,0.626736223,8.573247743,195.85,,,,,,,,,,,,20,0.00274,-2.562249437
,,,,,1,doi.org/10.1016/0378-7753(91)80004-H,propylene carbonate,CC1COC(=O)O1,CC1COC(=O)O1,,,,,,0.213999108,0.195905923,,,,,,,,102.0316941,,1,102.0316941,,,DME,COC,,,0.429335711,0.177357854,,,,,,,46.04186481,,,46.04186481,,,,,,,,,,,,,,,,,,,,,,,,,,,,,LiAsF6,F[As-](F)(F)(F)(F)F.[Li+],0.356665181,0.626736223,8.573247743,195.85,,,,,,,,,,,,40,0.00665,-2.177178355
,,,,,1,doi.org/10.1016/0378-7753(91)80004-H,propylene carbonate,CC1COC(=O)O1,CC1COC(=O)O1,,,,,,0.213999108,0.195905923,,,,,,,,102.0316941,,1,102.0316941,,,DME,COC,,,0.429335711,0.177357854,,,,,,,46.04186481,,,46.04186481,,,,,,,,,,,,,,,,,,,,,,,,,,,,,LiAsF6,F[As-](F)(F)(F)(F)F.[Li+],0.356665181,0.626736223,8.573247743,195.85,,,,,,,,,,,,60,0.01237,-1.9076303
,,,,,1,doi.org/10.1016/0378-7753(91)80004-H,propylene carbonate,CC1COC(=O)O1,CC1COC(=O)O1,,,,,,0.213999108,0.195905923,,,,,,,,102.0316941,,1,102.0316941,,,DME,COC,,,0.429335711,0.177357854,,,,,,,46.04186481,,,46.04186481,,,,,,,,,,,,,,,,,,,,,,,,,,,,,LiAsF6,F[As-](F)(F)(F)(F)F.[Li+],0.356665181,0.626736223,8.573247743,195.85,,,,,,,,,,,,80,0.01949,-1.710188161
,,,,,1,doi.org/10.1016/0378-7753(91)80004-H,Sulfolane,O=S1(CCCC1)=O,O=S1(CCCC1)=O,,,,,,0.474231465,0.601228623,,,,,,,,120.0245005,,1,120.0245005,,,DME,COC,,,0.435352622,0.211725636,,,,,,,46.04186481,,,46.04186481,,,,,,,,,,,,,,,,,,,,,,,,,,,,,LiAsF6,F[As-](F)(F)(F)(F)F.[Li+],0.090415913,0.187045741,1.174784309,195.85,,,,,,,,,,,,-20,0.00184,-2.735182177
,,,,,1,doi.org/10.1016/0378-7753(91)80004-H,Sulfolane,O=S1(CCCC1)=O,O=S1(CCCC1)=O,,,,,,0.474231465,0.601228623,,,,,,,,120.0245005,,1,120.0245005,,,DME,COC,,,0.435352622,0.211725636,,,,,,,46.04186481,,,46.04186481,,,,,,,,,,,,,,,,,,,,,,,,,,,,,LiAsF6,F[As-](F)(F)(F)(F)F.[Li+],0.090415913,0.187045741,1.174784309,195.85,,,,,,,,,,,,-10,0.00285,-2.54515514
,,,,,1,doi.org/10.1016/0378-7753(91)80004-H,Sulfolane,O=S1(CCCC1)=O,O=S1(CCCC1)=O,,,,,,0.474231465,0.601228623,,,,,,,,120.0245005,,1,120.0245005,,,DME,COC,,,0.435352622,0.211725636,,,,,,,46.04186481,,,46.04186481,,,,,,,,,,,,,,,,,,,,,,,,,,,,,LiAsF6,F[As-](F)(F)(F)(F)F.[Li+],0.090415913,0.187045741,1.174784309,195.85,,,,,,,,,,,,0,0.00413,-2.384049948
,,,,,1,doi.org/10.1016/0378-7753(91)80004-H,Sulfolane,O=S1(CCCC1)=O,O=S1(CCCC1)=O,,,,,,0.474231465,0.601228623,,,,,,,,120.0245005,,1,120.0245005,,,DME,COC,,,0.435352622,0.211725636,,,,,,,46.04186481,,,46.04186481,,,,,,,,,,,,,,,,,,,,,,,,,,,,,LiAsF6,F[As-](F)(F)(F)(F)F.[Li+],0.090415913,0.187045741,1.174784309,195.85,,,,,,,,,,,,20,0.00721,-2.142064735
,,,,,1,doi.org/10.1016/0378-7753(91)80004-H,Sulfolane,O=S1(CCCC1)=O,O=S1(CCCC1)=O,,,,,,0.474231465,0.601228623,,,,,,,,120.0245005,,1,120.0245005,,,DME,COC,,,0.435352622,0.211725636,,,,,,,46.04186481,,,46.04186481,,,,,,,,,,,,,,,,,,,,,,,,,,,,,LiAsF6,F[As-](F)(F)(F)(F)F.[Li+],0.090415913,0.187045741,1.174784309,195.85,,,,,,,,,,,,40,0.00969,-2.013676223
,,,,,1,doi.org/10.1016/0378-7753(91)80004-H,Sulfolane,O=S1(CCCC1)=O,O=S1(CCCC1)=O,,,,,,0.474231465,0.601228623,,,,,,,,120.0245005,,1,120.0245005,,,DME,COC,,,0.435352622,0.211725636,,,,,,,46.04186481,,,46.04186481,,,,,,,,,,,,,,,,,,,,,,,,,,,,,LiAsF6,F[As-](F)(F)(F)(F)F.[Li+],0.090415913,0.187045741,1.174784309,195.85,,,,,,,,,,,,60,0.01481,-1.829444941
,,,,,1,doi.org/10.1016/0378-7753(91)80004-H,Sulfolane,O=S1(CCCC1)=O,O=S1(CCCC1)=O,,,,,,0.474231465,0.601228623,,,,,,,,120.0245005,,1,120.0245005,,,DME,COC,,,0.435352622,0.211725636,,,,,,,46.04186481,,,46.04186481,,,,,,,,,,,,,,,,,,,,,,,,,,,,,LiAsF6,F[As-](F)(F)(F)(F)F.[Li+],0.090415913,0.187045741,1.174784309,195.85,,,,,,,,,,,,80,0.01896,-1.722161667
,,,,,1,doi.org/10.1016/0378-7753(91)80004-H,Sulfolane,O=S1(CCCC1)=O,O=S1(CCCC1)=O,,,,,,0.382358301,0.521617189,,,,,,,,120.0245005,,1,120.0245005,,,DME,COC,,,0.526517223,0.275535113,,,,,,,46.04186481,,,46.04186481,,,,,,,,,,,,,,,,,,,,,,,,,,,,,LiAsF6,F[As-](F)(F)(F)(F)F.[Li+],0.091124476,0.202847698,1.299287329,195.85,,,,,,,,,,,,-20,0.00129,-2.88941029
,,,,,1,doi.org/10.1016/0378-7753(91)80004-H,Sulfolane,O=S1(CCCC1)=O,O=S1(CCCC1)=O,,,,,,0.382358301,0.521617189,,,,,,,,120.0245005,,1,120.0245005,,,DME,COC,,,0.526517223,0.275535113,,,,,,,46.04186481,,,46.04186481,,,,,,,,,,,,,,,,,,,,,,,,,,,,,LiAsF6,F[As-](F)(F)(F)(F)F.[Li+],0.091124476,0.202847698,1.299287329,195.85,,,,,,,,,,,,-10,0.00211,-2.675717545
,,,,,1,doi.org/10.1016/0378-7753(91)80004-H,Sulfolane,O=S1(CCCC1)=O,O=S1(CCCC1)=O,,,,,,0.382358301,0.521617189,,,,,,,,120.0245005,,1,120.0245005,,,DME,COC,,,0.526517223,0.275535113,,,,,,,46.04186481,,,46.04186481,,,,,,,,,,,,,,,,,,,,,,,,,,,,,LiAsF6,F[As-](F)(F)(F)(F)F.[Li+],0.091124476,0.202847698,1.299287329,195.85,,,,,,,,,,,,0,0.00313,-2.504455662
,,,,,1,doi.org/10.1016/0378-7753(91)80004-H,Sulfolane,O=S1(CCCC1)=O,O=S1(CCCC1)=O,,,,,,0.382358301,0.521617189,,,,,,,,120.0245005,,1,120.0245005,,,DME,COC,,,0.526517223,0.275535113,,,,,,,46.04186481,,,46.04186481,,,,,,,,,,,,,,,,,,,,,,,,,,,,,LiAsF6,F[As-](F)(F)(F)(F)F.[Li+],0.091124476,0.202847698,1.299287329,195.85,,,,,,,,,,,,20,0.00582,-2.235077015
,,,,,1,doi.org/10.1016/0378-7753(91)80004-H,Sulfolane,O=S1(CCCC1)=O,O=S1(CCCC1)=O,,,,,,0.382358301,0.521617189,,,,,,,,120.0245005,,1,120.0245005,,,DME,COC,,,0.526517223,0.275535113,,,,,,,46.04186481,,,46.04186481,,,,,,,,,,,,,,,,,,,,,,,,,,,,,LiAsF6,F[As-](F)(F)(F)(F)F.[Li+],0.091124476,0.202847698,1.299287329,195.85,,,,,,,,,,,,40,0.00914,-2.039053804
,,,,,1,doi.org/10.1016/0378-7753(91)80004-H,Sulfolane,O=S1(CCCC1)=O,O=S1(CCCC1)=O,,,,,,0.382358301,0.521617189,,,,,,,,120.0245005,,1,120.0245005,,,DME,COC,,,0.526517223,0.275535113,,,,,,,46.04186481,,,46.04186481,,,,,,,,,,,,,,,,,,,,,,,,,,,,,LiAsF6,F[As-](F)(F)(F)(F)F.[Li+],0.091124476,0.202847698,1.299287329,195.85,,,,,,,,,,,,60,0.01302,-1.885389016
,,,,,1,doi.org/10.1016/0378-7753(91)80004-H,Sulfolane,O=S1(CCCC1)=O,O=S1(CCCC1)=O,,,,,,0.382358301,0.521617189,,,,,,,,120.0245005,,1,120.0245005,,,DME,COC,,,0.526517223,0.275535113,,,,,,,46.04186481,,,46.04186481,,,,,,,,,,,,,,,,,,,,,,,,,,,,,LiAsF6,F[As-](F)(F)(F)(F)F.[Li+],0.091124476,0.202847698,1.299287329,195.85,,,,,,,,,,,,80,0.01699,-1.769806621
,,,,,1,doi.org/10.1016/0378-7753(91)80004-H,Sulfolane,O=S1(CCCC1)=O,O=S1(CCCC1)=O,,,,,,0.544935065,0.509064408,,,,,,,,120.0245005,,1,120.0245005,,,Triglyme,COCCOCCOCCOC,,,0.201090909,0.278781812,,,,,,,178.1205091,,,178.1205091,,DME,COC,,0.150077922,0.053780865,,,,,46.04186481,,,46.04186481,,,,,,,,,,,,,,,LiAsF6,F[As-](F)(F)(F)(F)F.[Li+],0.103896104,0.158372915,0.960810258,195.85,,,,,,,,,,,,-40,0.00014,-3.853871964
,,,,,1,doi.org/10.1016/0378-7753(91)80004-H,Sulfolane,O=S1(CCCC1)=O,O=S1(CCCC1)=O,,,,,,0.544935065,0.509064408,,,,,,,,120.0245005,,1,120.0245005,,,Triglyme,COCCOCCOCCOC,,,0.201090909,0.278781812,,,,,,,178.1205091,,,178.1205091,,DME,COC,,0.150077922,0.053780865,,,,,46.04186481,,,46.04186481,,,,,,,,,,,,,,,LiAsF6,F[As-](F)(F)(F)(F)F.[Li+],0.103896104,0.158372915,0.960810258,195.85,,,,,,,,,,,,-30,0.0003,-3.522878745
,,,,,1,doi.org/10.1016/0378-7753(91)80004-H,Sulfolane,O=S1(CCCC1)=O,O=S1(CCCC1)=O,,,,,,0.544935065,0.509064408,,,,,,,,120.0245005,,1,120.0245005,,,Triglyme,COCCOCCOCCOC,,,0.201090909,0.278781812,,,,,,,178.1205091,,,178.1205091,,DME,COC,,0.150077922,0.053780865,,,,,46.04186481,,,46.04186481,,,,,,,,,,,,,,,LiAsF6,F[As-](F)(F)(F)(F)F.[Li+],0.103896104,0.158372915,0.960810258,195.85,,,,,,,,,,,,-20,0.00068,-3.167491087
,,,,,1,doi.org/10.1016/0378-7753(91)80004-H,Sulfolane,O=S1(CCCC1)=O,O=S1(CCCC1)=O,,,,,,0.544935065,0.509064408,,,,,,,,120.0245005,,1,120.0245005,,,Triglyme,COCCOCCOCCOC,,,0.201090909,0.278781812,,,,,,,178.1205091,,,178.1205091,,DME,COC,,0.150077922,0.053780865,,,,,46.04186481,,,46.04186481,,,,,,,,,,,,,,,LiAsF6,F[As-](F)(F)(F)(F)F.[Li+],0.103896104,0.158372915,0.960810258,195.85,,,,,,,,,,,,-10,0.00117,-2.931814138
,,,,,1,doi.org/10.1016/0378-7753(91)80004-H,Sulfolane,O=S1(CCCC1)=O,O=S1(CCCC1)=O,,,,,,0.544935065,0.509064408,,,,,,,,120.0245005,,1,120.0245005,,,Triglyme,COCCOCCOCCOC,,,0.201090909,0.278781812,,,,,,,178.1205091,,,178.1205091,,DME,COC,,0.150077922,0.053780865,,,,,46.04186481,,,46.04186481,,,,,,,,,,,,,,,LiAsF6,F[As-](F)(F)(F)(F)F.[Li+],0.103896104,0.158372915,0.960810258,195.85,,,,,,,,,,,,0,0.00182,-2.739928612
,,,,,1,doi.org/10.1016/0378-7753(91)80004-H,Sulfolane,O=S1(CCCC1)=O,O=S1(CCCC1)=O,,,,,,0.544935065,0.509064408,,,,,,,,120.0245005,,1,120.0245005,,,Triglyme,COCCOCCOCCOC,,,0.201090909,0.278781812,,,,,,,178.1205091,,,178.1205091,,DME,COC,,0.150077922,0.053780865,,,,,46.04186481,,,46.04186481,,,,,,,,,,,,,,,LiAsF6,F[As-](F)(F)(F)(F)F.[Li+],0.103896104,0.158372915,0.960810258,195.85,,,,,,,,,,,,20,0.00374,-2.427128398
,,,,,1,doi.org/10.1016/0378-7753(91)80004-H,Sulfolane,O=S1(CCCC1)=O,O=S1(CCCC1)=O,,,,,,0.544935065,0.509064408,,,,,,,,120.0245005,,1,120.0245005,,,Triglyme,COCCOCCOCCOC,,,0.201090909,0.278781812,,,,,,,178.1205091,,,178.1205091,,DME,COC,,0.150077922,0.053780865,,,,,46.04186481,,,46.04186481,,,,,,,,,,,,,,,LiAsF6,F[As-](F)(F)(F)(F)F.[Li+],0.103896104,0.158372915,0.960810258,195.85,,,,,,,,,,,,40,0.00625,-2.204119983
,,,,,1,doi.org/10.1016/0378-7753(91)80004-H,Sulfolane,O=S1(CCCC1)=O,O=S1(CCCC1)=O,,,,,,0.544935065,0.509064408,,,,,,,,120.0245005,,1,120.0245005,,,Triglyme,COCCOCCOCCOC,,,0.201090909,0.278781812,,,,,,,178.1205091,,,178.1205091,,DME,COC,,0.150077922,0.053780865,,,,,46.04186481,,,46.04186481,,,,,,,,,,,,,,,LiAsF6,F[As-](F)(F)(F)(F)F.[Li+],0.103896104,0.158372915,0.960810258,195.85,,,,,,,,,,,,60,0.00923,-2.034798299
,,,,,1,doi.org/10.1016/0378-7753(91)80004-H,Sulfolane,O=S1(CCCC1)=O,O=S1(CCCC1)=O,,,,,,0.544935065,0.509064408,,,,,,,,120.0245005,,1,120.0245005,,,Triglyme,COCCOCCOCCOC,,,0.201090909,0.278781812,,,,,,,178.1205091,,,178.1205091,,DME,COC,,0.150077922,0.053780865,,,,,46.04186481,,,46.04186481,,,,,,,,,,,,,,,LiAsF6,F[As-](F)(F)(F)(F)F.[Li+],0.103896104,0.158372915,0.960810258,195.85,,,,,,,,,,,,80,0.01234,-1.90868484
,,,,,1,doi.org/10.1016/0378-7753(91)80004-H,Sulfolane,O=S1(CCCC1)=O,O=S1(CCCC1)=O,,,,,,0.522670653,0.53238168,,,,,,,,120.0245005,,1,120.0245005,,,Triglyme,COCCOCCOCCOC,,,0.137767813,0.208250844,,,,,,,178.1205091,,,178.1205091,,DME,COC,,0.239910314,0.093740422,,,,,46.04186481,,,46.04186481,,,,,,,,,,,,,,,LiAsF6,F[As-](F)(F)(F)(F)F.[Li+],0.099651221,0.165627054,1.01355539,195.85,,,,,,,,,,,,-40,0.00023,-3.638272164
,,,,,1,doi.org/10.1016/0378-7753(91)80004-H,Sulfolane,O=S1(CCCC1)=O,O=S1(CCCC1)=O,,,,,,0.522670653,0.53238168,,,,,,,,120.0245005,,1,120.0245005,,,Triglyme,COCCOCCOCCOC,,,0.137767813,0.208250844,,,,,,,178.1205091,,,178.1205091,,DME,COC,,0.239910314,0.093740422,,,,,46.04186481,,,46.04186481,,,,,,,,,,,,,,,LiAsF6,F[As-](F)(F)(F)(F)F.[Li+],0.099651221,0.165627054,1.01355539,195.85,,,,,,,,,,,,-30,0.00056,-3.251811973
,,,,,1,doi.org/10.1016/0378-7753(91)80004-H,Sulfolane,O=S1(CCCC1)=O,O=S1(CCCC1)=O,,,,,,0.522670653,0.53238168,,,,,,,,120.0245005,,1,120.0245005,,,Triglyme,COCCOCCOCCOC,,,0.137767813,0.208250844,,,,,,,178.1205091,,,178.1205091,,DME,COC,,0.239910314,0.093740422,,,,,46.04186481,,,46.04186481,,,,,,,,,,,,,,,LiAsF6,F[As-](F)(F)(F)(F)F.[Li+],0.099651221,0.165627054,1.01355539,195.85,,,,,,,,,,,,-20,0.00097,-3.013228266
,,,,,1,doi.org/10.1016/0378-7753(91)80004-H,Sulfolane,O=S1(CCCC1)=O,O=S1(CCCC1)=O,,,,,,0.522670653,0.53238168,,,,,,,,120.0245005,,1,120.0245005,,,Triglyme,COCCOCCOCCOC,,,0.137767813,0.208250844,,,,,,,178.1205091,,,178.1205091,,DME,COC,,0.239910314,0.093740422,,,,,46.04186481,,,46.04186481,,,,,,,,,,,,,,,LiAsF6,F[As-](F)(F)(F)(F)F.[Li+],0.099651221,0.165627054,1.01355539,195.85,,,,,,,,,,,,-10,0.00161,-2.793174124
,,,,,1,doi.org/10.1016/0378-7753(91)80004-H,Sulfolane,O=S1(CCCC1)=O,O=S1(CCCC1)=O,,,,,,0.522670653,0.53238168,,,,,,,,120.0245005,,1,120.0245005,,,Triglyme,COCCOCCOCCOC,,,0.137767813,0.208250844,,,,,,,178.1205091,,,178.1205091,,DME,COC,,0.239910314,0.093740422,,,,,46.04186481,,,46.04186481,,,,,,,,,,,,,,,LiAsF6,F[As-](F)(F)(F)(F)F.[Li+],0.099651221,0.165627054,1.01355539,195.85,,,,,,,,,,,,0,0.00241,-2.617982957
,,,,,1,doi.org/10.1016/0378-7753(91)80004-H,Sulfolane,O=S1(CCCC1)=O,O=S1(CCCC1)=O,,,,,,0.522670653,0.53238168,,,,,,,,120.0245005,,1,120.0245005,,,Triglyme,COCCOCCOCCOC,,,0.137767813,0.208250844,,,,,,,178.1205091,,,178.1205091,,DME,COC,,0.239910314,0.093740422,,,,,46.04186481,,,46.04186481,,,,,,,,,,,,,,,LiAsF6,F[As-](F)(F)(F)(F)F.[Li+],0.099651221,0.165627054,1.01355539,195.85,,,,,,,,,,,,20,0.00462,-2.335358024
,,,,,1,doi.org/10.1016/0378-7753(91)80004-H,Sulfolane,O=S1(CCCC1)=O,O=S1(CCCC1)=O,,,,,,0.522670653,0.53238168,,,,,,,,120.0245005,,1,120.0245005,,,Triglyme,COCCOCCOCCOC,,,0.137767813,0.208250844,,,,,,,178.1205091,,,178.1205091,,DME,COC,,0.239910314,0.093740422,,,,,46.04186481,,,46.04186481,,,,,,,,,,,,,,,LiAsF6,F[As-](F)(F)(F)(F)F.[Li+],0.099651221,0.165627054,1.01355539,195.85,,,,,,,,,,,,40,0.00752,-2.123782159
,,,,,1,doi.org/10.1016/0378-7753(91)80004-H,Sulfolane,O=S1(CCCC1)=O,O=S1(CCCC1)=O,,,,,,0.522670653,0.53238168,,,,,,,,120.0245005,,1,120.0245005,,,Triglyme,COCCOCCOCCOC,,,0.137767813,0.208250844,,,,,,,178.1205091,,,178.1205091,,DME,COC,,0.239910314,0.093740422,,,,,46.04186481,,,46.04186481,,,,,,,,,,,,,,,LiAsF6,F[As-](F)(F)(F)(F)F.[Li+],0.099651221,0.165627054,1.01355539,195.85,,,,,,,,,,,,60,0.01082,-1.965772739
,,,,,1,doi.org/10.1016/0378-7753(91)80004-H,Sulfolane,O=S1(CCCC1)=O,O=S1(CCCC1)=O,,,,,,0.522670653,0.53238168,,,,,,,,120.0245005,,1,120.0245005,,,Triglyme,COCCOCCOCCOC,,,0.137767813,0.208250844,,,,,,,178.1205091,,,178.1205091,,DME,COC,,0.239910314,0.093740422,,,,,46.04186481,,,46.04186481,,,,,,,,,,,,,,,LiAsF6,F[As-](F)(F)(F)(F)F.[Li+],0.099651221,0.165627054,1.01355539,195.85,,,,,,,,,,,,80,0.0144,-1.841637508
,,,,,1,doi.org/10.1016/0378-7753(91)80004-H,ethylene carbonate,O=C1OCCO1,O=C1OCCO1,,,,,,0.9375,0.870819071,,,,,,,,88.01604399,,1,88.01604399,,,,,,,,,,,,,,,,,,,,,,,,,,,,,,,,,,,,,,,,,,,,,,,LiAsF6,F[As-](F)(F)(F)(F)F.[Li+],0.0625,0.129180929,0.757437663,195.85,,,,,,,,,,,,20,0.00697,-2.156767222
,,,,,1,doi.org/10.1016/0378-7753(91)80004-H,ethylene carbonate,O=C1OCCO1,O=C1OCCO1,,,,,,0.9375,0.870819071,,,,,,,,88.01604399,,1,88.01604399,,,,,,,,,,,,,,,,,,,,,,,,,,,,,,,,,,,,,,,,,,,,,,,LiAsF6,F[As-](F)(F)(F)(F)F.[Li+],0.0625,0.129180929,0.757437663,195.85,,,,,,,,,,,,40,0.011,-1.958607315
,,,,,1,doi.org/10.1016/0378-7753(91)80004-H,ethylene carbonate,O=C1OCCO1,O=C1OCCO1,,,,,,0.9375,0.870819071,,,,,,,,88.01604399,,1,88.01604399,,,,,,,,,,,,,,,,,,,,,,,,,,,,,,,,,,,,,,,,,,,,,,,LiAsF6,F[As-](F)(F)(F)(F)F.[Li+],0.0625,0.129180929,0.757437663,195.85,,,,,,,,,,,,60,0.01572,-1.803547458
,,,,,1,doi.org/10.1016/0378-7753(91)80004-H,ethylene carbonate,O=C1OCCO1,O=C1OCCO1,,,,,,0.9375,0.870819071,,,,,,,,88.01604399,,1,88.01604399,,,,,,,,,,,,,,,,,,,,,,,,,,,,,,,,,,,,,,,,,,,,,,,LiAsF6,F[As-](F)(F)(F)(F)F.[Li+],0.0625,0.129180929,0.757437663,195.85,,,,,,,,,,,,80,0.02067,-1.684659523
,,,,,1,doi.org/10.1016/0378-7753(91)80004-H,MethyleneChloride,ClCCl,ClCCl,,,,,,0.34870007,0.323966311,,,,,,,,83.95335542,,1,83.95335542,,,THF,C1CCOC1,,,0.32010533,0.255259516,,,,,,,72.05751488,,,72.05751488,,ethylene carbonate,O=C1OCCO1,,0.194711271,0.1896543,,,,,88.01604399,,,88.01604399,,propylene carbonate,CC1COC(=O)O1,0.062307607,0.070353535,,,,,102.0316941,,,102.0316941,,LiAsF6,F[As-](F)(F)(F)(F)F.[Li+],0.074175722,0.160766337,0.97811213,195.85,,,,,,,,,,,,-60,0.00177,-2.752026734
,,,,,1,doi.org/10.1016/0378-7753(91)80004-H,MethyleneChloride,ClCCl,ClCCl,,,,,,0.34870007,0.323966311,,,,,,,,83.95335542,,1,83.95335542,,,THF,C1CCOC1,,,0.32010533,0.255259516,,,,,,,72.05751488,,,72.05751488,,ethylene carbonate,O=C1OCCO1,,0.194711271,0.1896543,,,,,88.01604399,,,88.01604399,,propylene carbonate,CC1COC(=O)O1,0.062307607,0.070353535,,,,,102.0316941,,,102.0316941,,LiAsF6,F[As-](F)(F)(F)(F)F.[Li+],0.074175722,0.160766337,0.97811213,195.85,,,,,,,,,,,,-50,0.0028,-2.552841969
,,,,,1,doi.org/10.1016/0378-7753(91)80004-H,MethyleneChloride,ClCCl,ClCCl,,,,,,0.34870007,0.323966311,,,,,,,,83.95335542,,1,83.95335542,,,THF,C1CCOC1,,,0.32010533,0.255259516,,,,,,,72.05751488,,,72.05751488,,ethylene carbonate,O=C1OCCO1,,0.194711271,0.1896543,,,,,88.01604399,,,88.01604399,,propylene carbonate,CC1COC(=O)O1,0.062307607,0.070353535,,,,,102.0316941,,,102.0316941,,LiAsF6,F[As-](F)(F)(F)(F)F.[Li+],0.074175722,0.160766337,0.97811213,195.85,,,,,,,,,,,,-40,0.0041,-2.387216143
,,,,,1,doi.org/10.1016/0378-7753(91)80004-H,MethyleneChloride,ClCCl,ClCCl,,,,,,0.34870007,0.323966311,,,,,,,,83.95335542,,1,83.95335542,,,THF,C1CCOC1,,,0.32010533,0.255259516,,,,,,,72.05751488,,,72.05751488,,ethylene carbonate,O=C1OCCO1,,0.194711271,0.1896543,,,,,88.01604399,,,88.01604399,,propylene carbonate,CC1COC(=O)O1,0.062307607,0.070353535,,,,,102.0316941,,,102.0316941,,LiAsF6,F[As-](F)(F)(F)(F)F.[Li+],0.074175722,0.160766337,0.97811213,195.85,,,,,,,,,,,,-30,0.00565,-2.247951552
,,,,,1,doi.org/10.1016/0378-7753(91)80004-H,MethyleneChloride,ClCCl,ClCCl,,,,,,0.34870007,0.323966311,,,,,,,,83.95335542,,1,83.95335542,,,THF,C1CCOC1,,,0.32010533,0.255259516,,,,,,,72.05751488,,,72.05751488,,ethylene carbonate,O=C1OCCO1,,0.194711271,0.1896543,,,,,88.01604399,,,88.01604399,,propylene carbonate,CC1COC(=O)O1,0.062307607,0.070353535,,,,,102.0316941,,,102.0316941,,LiAsF6,F[As-](F)(F)(F)(F)F.[Li+],0.074175722,0.160766337,0.97811213,195.85,,,,,,,,,,,,-20,0.00721,-2.142064735
,,,,,1,doi.org/10.1016/0378-7753(91)80004-H,MethyleneChloride,ClCCl,ClCCl,,,,,,0.34870007,0.323966311,,,,,,,,83.95335542,,1,83.95335542,,,THF,C1CCOC1,,,0.32010533,0.255259516,,,,,,,72.05751488,,,72.05751488,,ethylene carbonate,O=C1OCCO1,,0.194711271,0.1896543,,,,,88.01604399,,,88.01604399,,propylene carbonate,CC1COC(=O)O1,0.062307607,0.070353535,,,,,102.0316941,,,102.0316941,,LiAsF6,F[As-](F)(F)(F)(F)F.[Li+],0.074175722,0.160766337,0.97811213,195.85,,,,,,,,,,,,-10,0.00893,-2.049148541
,,,,,1,doi.org/10.1016/0378-7753(91)80004-H,MethyleneChloride,ClCCl,ClCCl,,,,,,0.34870007,0.323966311,,,,,,,,83.95335542,,1,83.95335542,,,THF,C1CCOC1,,,0.32010533,0.255259516,,,,,,,72.05751488,,,72.05751488,,ethylene carbonate,O=C1OCCO1,,0.194711271,0.1896543,,,,,88.01604399,,,88.01604399,,propylene carbonate,CC1COC(=O)O1,0.062307607,0.070353535,,,,,102.0316941,,,102.0316941,,LiAsF6,F[As-](F)(F)(F)(F)F.[Li+],0.074175722,0.160766337,0.97811213,195.85,,,,,,,,,,,,0,0.01068,-1.971428747
,,,,,1,doi.org/10.1016/0378-7753(91)80004-H,MethyleneChloride,ClCCl,ClCCl,,,,,,0.34870007,0.323966311,,,,,,,,83.95335542,,1,83.95335542,,,THF,C1CCOC1,,,0.32010533,0.255259516,,,,,,,72.05751488,,,72.05751488,,ethylene carbonate,O=C1OCCO1,,0.194711271,0.1896543,,,,,88.01604399,,,88.01604399,,propylene carbonate,CC1COC(=O)O1,0.062307607,0.070353535,,,,,102.0316941,,,102.0316941,,LiAsF6,F[As-](F)(F)(F)(F)F.[Li+],0.074175722,0.160766337,0.97811213,195.85,,,,,,,,,,,,20,0.01458,-1.836242476
,,,,,1,doi.org/10.1016/0378-7753(91)80004-H,MethyleneChloride,ClCCl,ClCCl,,,,,,0.544380754,0.5052067,,,,,,,,83.95335542,,1,83.95335542,,,THF,C1CCOC1,,,0.214174049,0.170598185,,,,,,,72.05751488,,,72.05751488,,ethylene carbonate,O=C1OCCO1,,0.130276186,0.126752099,,,,,88.01604399,,,88.01604399,,propylene carbonate,CC1COC(=O)O1,0.041688379,0.047019541,,,,,102.0316941,,,102.0316941,,LiAsF6,F[As-](F)(F)(F)(F)F.[Li+],0.069480632,0.150423475,0.904043936,195.85,,,,,,,,,,,,-60,0.00254,-2.595166283
,,,,,1,doi.org/10.1016/0378-7753(91)80004-H,MethyleneChloride,ClCCl,ClCCl,,,,,,0.544380754,0.5052067,,,,,,,,83.95335542,,1,83.95335542,,,THF,C1CCOC1,,,0.214174049,0.170598185,,,,,,,72.05751488,,,72.05751488,,ethylene carbonate,O=C1OCCO1,,0.130276186,0.126752099,,,,,88.01604399,,,88.01604399,,propylene carbonate,CC1COC(=O)O1,0.041688379,0.047019541,,,,,102.0316941,,,102.0316941,,LiAsF6,F[As-](F)(F)(F)(F)F.[Li+],0.069480632,0.150423475,0.904043936,195.85,,,,,,,,,,,,-50,0.00376,-2.424812155
,,,,,1,doi.org/10.1016/0378-7753(91)80004-H,MethyleneChloride,ClCCl,ClCCl,,,,,,0.544380754,0.5052067,,,,,,,,83.95335542,,1,83.95335542,,,THF,C1CCOC1,,,0.214174049,0.170598185,,,,,,,72.05751488,,,72.05751488,,ethylene carbonate,O=C1OCCO1,,0.130276186,0.126752099,,,,,88.01604399,,,88.01604399,,propylene carbonate,CC1COC(=O)O1,0.041688379,0.047019541,,,,,102.0316941,,,102.0316941,,LiAsF6,F[As-](F)(F)(F)(F)F.[Li+],0.069480632,0.150423475,0.904043936,195.85,,,,,,,,,,,,-40,0.00513,-2.289882635
,,,,,1,doi.org/10.1016/0378-7753(91)80004-H,MethyleneChloride,ClCCl,ClCCl,,,,,,0.544380754,0.5052067,,,,,,,,83.95335542,,1,83.95335542,,,THF,C1CCOC1,,,0.214174049,0.170598185,,,,,,,72.05751488,,,72.05751488,,ethylene carbonate,O=C1OCCO1,,0.130276186,0.126752099,,,,,88.01604399,,,88.01604399,,propylene carbonate,CC1COC(=O)O1,0.041688379,0.047019541,,,,,102.0316941,,,102.0316941,,LiAsF6,F[As-](F)(F)(F)(F)F.[Li+],0.069480632,0.150423475,0.904043936,195.85,,,,,,,,,,,,-30,0.00669,-2.174573882
,,,,,1,doi.org/10.1016/0378-7753(91)80004-H,MethyleneChloride,ClCCl,ClCCl,,,,,,0.544380754,0.5052067,,,,,,,,83.95335542,,1,83.95335542,,,THF,C1CCOC1,,,0.214174049,0.170598185,,,,,,,72.05751488,,,72.05751488,,ethylene carbonate,O=C1OCCO1,,0.130276186,0.126752099,,,,,88.01604399,,,88.01604399,,propylene carbonate,CC1COC(=O)O1,0.041688379,0.047019541,,,,,102.0316941,,,102.0316941,,LiAsF6,F[As-](F)(F)(F)(F)F.[Li+],0.069480632,0.150423475,0.904043936,195.85,,,,,,,,,,,,-20,0.00826,-2.083019953
,,,,,1,doi.org/10.1016/0378-7753(91)80004-H,MethyleneChloride,ClCCl,ClCCl,,,,,,0.544380754,0.5052067,,,,,,,,83.95335542,,1,83.95335542,,,THF,C1CCOC1,,,0.214174049,0.170598185,,,,,,,72.05751488,,,72.05751488,,ethylene carbonate,O=C1OCCO1,,0.130276186,0.126752099,,,,,88.01604399,,,88.01604399,,propylene carbonate,CC1COC(=O)O1,0.041688379,0.047019541,,,,,102.0316941,,,102.0316941,,LiAsF6,F[As-](F)(F)(F)(F)F.[Li+],0.069480632,0.150423475,0.904043936,195.85,,,,,,,,,,,,-10,0.00984,-2.007004902
,,,,,1,doi.org/10.1016/0378-7753(91)80004-H,MethyleneChloride,ClCCl,ClCCl,,,,,,0.544380754,0.5052067,,,,,,,,83.95335542,,1,83.95335542,,,THF,C1CCOC1,,,0.214174049,0.170598185,,,,,,,72.05751488,,,72.05751488,,ethylene carbonate,O=C1OCCO1,,0.130276186,0.126752099,,,,,88.01604399,,,88.01604399,,propylene carbonate,CC1COC(=O)O1,0.041688379,0.047019541,,,,,102.0316941,,,102.0316941,,LiAsF6,F[As-](F)(F)(F)(F)F.[Li+],0.069480632,0.150423475,0.904043936,195.85,,,,,,,,,,,,0,0.01145,-1.941194513
,,,,,1,doi.org/10.1016/0378-7753(91)80004-H,MethyleneChloride,ClCCl,ClCCl,,,,,,0.544380754,0.5052067,,,,,,,,83.95335542,,1,83.95335542,,,THF,C1CCOC1,,,0.214174049,0.170598185,,,,,,,72.05751488,,,72.05751488,,ethylene carbonate,O=C1OCCO1,,0.130276186,0.126752099,,,,,88.01604399,,,88.01604399,,propylene carbonate,CC1COC(=O)O1,0.041688379,0.047019541,,,,,102.0316941,,,102.0316941,,LiAsF6,F[As-](F)(F)(F)(F)F.[Li+],0.069480632,0.150423475,0.904043936,195.85,,,,,,,,,,,,20,0.01479,-1.830031826
,,,,,1,doi.org/10.1016/0378-7753(91)80004-H,MethyleneChloride,ClCCl,ClCCl,,,,,,0.716764139,0.664536585,,,,,,,,83.95335542,,1,83.95335542,,,THF,C1CCOC1,,,0.120854706,0.096171727,,,,,,,72.05751488,,,72.05751488,,ethylene carbonate,O=C1OCCO1,,0.073512595,0.071454267,,,,,88.01604399,,,88.01604399,,propylene carbonate,CC1COC(=O)O1,0.02352403,0.02650644,,,,,102.0316941,,,102.0316941,,LiAsF6,F[As-](F)(F)(F)(F)F.[Li+],0.065344529,0.141330982,0.8404038,195.85,,,,,,,,,,,,-60,0.00264,-2.578396073
,,,,,1,doi.org/10.1016/0378-7753(91)80004-H,MethyleneChloride,ClCCl,ClCCl,,,,,,0.716764139,0.664536585,,,,,,,,83.95335542,,1,83.95335542,,,THF,C1CCOC1,,,0.120854706,0.096171727,,,,,,,72.05751488,,,72.05751488,,ethylene carbonate,O=C1OCCO1,,0.073512595,0.071454267,,,,,88.01604399,,,88.01604399,,propylene carbonate,CC1COC(=O)O1,0.02352403,0.02650644,,,,,102.0316941,,,102.0316941,,LiAsF6,F[As-](F)(F)(F)(F)F.[Li+],0.065344529,0.141330982,0.8404038,195.85,,,,,,,,,,,,-50,0.00362,-2.441291429
,,,,,1,doi.org/10.1016/0378-7753(91)80004-H,MethyleneChloride,ClCCl,ClCCl,,,,,,0.716764139,0.664536585,,,,,,,,83.95335542,,1,83.95335542,,,THF,C1CCOC1,,,0.120854706,0.096171727,,,,,,,72.05751488,,,72.05751488,,ethylene carbonate,O=C1OCCO1,,0.073512595,0.071454267,,,,,88.01604399,,,88.01604399,,propylene carbonate,CC1COC(=O)O1,0.02352403,0.02650644,,,,,102.0316941,,,102.0316941,,LiAsF6,F[As-](F)(F)(F)(F)F.[Li+],0.065344529,0.141330982,0.8404038,195.85,,,,,,,,,,,,-40,0.00464,-2.333482019
,,,,,1,doi.org/10.1016/0378-7753(91)80004-H,MethyleneChloride,ClCCl,ClCCl,,,,,,0.716764139,0.664536585,,,,,,,,83.95335542,,1,83.95335542,,,THF,C1CCOC1,,,0.120854706,0.096171727,,,,,,,72.05751488,,,72.05751488,,ethylene carbonate,O=C1OCCO1,,0.073512595,0.071454267,,,,,88.01604399,,,88.01604399,,propylene carbonate,CC1COC(=O)O1,0.02352403,0.02650644,,,,,102.0316941,,,102.0316941,,LiAsF6,F[As-](F)(F)(F)(F)F.[Li+],0.065344529,0.141330982,0.8404038,195.85,,,,,,,,,,,,-30,0.00569,-2.244887734
,,,,,1,doi.org/10.1016/0378-7753(91)80004-H,MethyleneChloride,ClCCl,ClCCl,,,,,,0.716764139,0.664536585,,,,,,,,83.95335542,,1,83.95335542,,,THF,C1CCOC1,,,0.120854706,0.096171727,,,,,,,72.05751488,,,72.05751488,,ethylene carbonate,O=C1OCCO1,,0.073512595,0.071454267,,,,,88.01604399,,,88.01604399,,propylene carbonate,CC1COC(=O)O1,0.02352403,0.02650644,,,,,102.0316941,,,102.0316941,,LiAsF6,F[As-](F)(F)(F)(F)F.[Li+],0.065344529,0.141330982,0.8404038,195.85,,,,,,,,,,,,-20,0.00672,-2.172630727
,,,,,1,doi.org/10.1016/0378-7753(91)80004-H,MethyleneChloride,ClCCl,ClCCl,,,,,,0.716764139,0.664536585,,,,,,,,83.95335542,,1,83.95335542,,,THF,C1CCOC1,,,0.120854706,0.096171727,,,,,,,72.05751488,,,72.05751488,,ethylene carbonate,O=C1OCCO1,,0.073512595,0.071454267,,,,,88.01604399,,,88.01604399,,propylene carbonate,CC1COC(=O)O1,0.02352403,0.02650644,,,,,102.0316941,,,102.0316941,,LiAsF6,F[As-](F)(F)(F)(F)F.[Li+],0.065344529,0.141330982,0.8404038,195.85,,,,,,,,,,,,-10,0.00772,-2.1123827
,,,,,1,doi.org/10.1016/0378-7753(91)80004-H,MethyleneChloride,ClCCl,ClCCl,,,,,,0.716764139,0.664536585,,,,,,,,83.95335542,,1,83.95335542,,,THF,C1CCOC1,,,0.120854706,0.096171727,,,,,,,72.05751488,,,72.05751488,,ethylene carbonate,O=C1OCCO1,,0.073512595,0.071454267,,,,,88.01604399,,,88.01604399,,propylene carbonate,CC1COC(=O)O1,0.02352403,0.02650644,,,,,102.0316941,,,102.0316941,,LiAsF6,F[As-](F)(F)(F)(F)F.[Li+],0.065344529,0.141330982,0.8404038,195.85,,,,,,,,,,,,0,0.00868,-2.061480275
,,,,,1,doi.org/10.1016/0378-7753(91)80004-H,MethyleneChloride,ClCCl,ClCCl,,,,,,0.716764139,0.664536585,,,,,,,,83.95335542,,1,83.95335542,,,THF,C1CCOC1,,,0.120854706,0.096171727,,,,,,,72.05751488,,,72.05751488,,ethylene carbonate,O=C1OCCO1,,0.073512595,0.071454267,,,,,88.01604399,,,88.01604399,,propylene carbonate,CC1COC(=O)O1,0.02352403,0.02650644,,,,,102.0316941,,,102.0316941,,LiAsF6,F[As-](F)(F)(F)(F)F.[Li+],0.065344529,0.141330982,0.8404038,195.85,,,,,,,,,,,,20,0.01052,-1.97798426
,,,,,1,doi.org/10.1016/0378-7753(91)80004-H,MethyleneChloride,ClCCl,ClCCl,,,,,,0.734252627,0.663349865,,,,,,,,83.95335542,,1,83.95335542,,,ethylene carbonate,O=C1OCCO1,,,0.150612491,0.14265333,,,,,,,88.01604399,,,88.01604399,,propylene carbonate,CC1COC(=O)O1,,0.048195997,0.05291821,,,,,102.0316941,,,102.0316941,,,,,,,,,,,,,,,LiAsF6,F[As-](F)(F)(F)(F)F.[Li+],0.066938885,0.141078595,0.838656513,195.85,,,,,,,,,,,,-60,0.00051,-3.292429824
,,,,,1,doi.org/10.1016/0378-7753(91)80004-H,MethyleneChloride,ClCCl,ClCCl,,,,,,0.734252627,0.663349865,,,,,,,,83.95335542,,1,83.95335542,,,ethylene carbonate,O=C1OCCO1,,,0.150612491,0.14265333,,,,,,,88.01604399,,,88.01604399,,propylene carbonate,CC1COC(=O)O1,,0.048195997,0.05291821,,,,,102.0316941,,,102.0316941,,,,,,,,,,,,,,,LiAsF6,F[As-](F)(F)(F)(F)F.[Li+],0.066938885,0.141078595,0.838656513,195.85,,,,,,,,,,,,-50,0.00102,-2.991399828
,,,,,1,doi.org/10.1016/0378-7753(91)80004-H,MethyleneChloride,ClCCl,ClCCl,,,,,,0.734252627,0.663349865,,,,,,,,83.95335542,,1,83.95335542,,,ethylene carbonate,O=C1OCCO1,,,0.150612491,0.14265333,,,,,,,88.01604399,,,88.01604399,,propylene carbonate,CC1COC(=O)O1,,0.048195997,0.05291821,,,,,102.0316941,,,102.0316941,,,,,,,,,,,,,,,LiAsF6,F[As-](F)(F)(F)(F)F.[Li+],0.066938885,0.141078595,0.838656513,195.85,,,,,,,,,,,,-40,0.00167,-2.777283529
,,,,,1,doi.org/10.1016/0378-7753(91)80004-H,MethyleneChloride,ClCCl,ClCCl,,,,,,0.734252627,0.663349865,,,,,,,,83.95335542,,1,83.95335542,,,ethylene carbonate,O=C1OCCO1,,,0.150612491,0.14265333,,,,,,,88.01604399,,,88.01604399,,propylene carbonate,CC1COC(=O)O1,,0.048195997,0.05291821,,,,,102.0316941,,,102.0316941,,,,,,,,,,,,,,,LiAsF6,F[As-](F)(F)(F)(F)F.[Li+],0.066938885,0.141078595,0.838656513,195.85,,,,,,,,,,,,-30,0.0026,-2.585026652
,,,,,1,doi.org/10.1016/0378-7753(91)80004-H,MethyleneChloride,ClCCl,ClCCl,,,,,,0.734252627,0.663349865,,,,,,,,83.95335542,,1,83.95335542,,,ethylene carbonate,O=C1OCCO1,,,0.150612491,0.14265333,,,,,,,88.01604399,,,88.01604399,,propylene carbonate,CC1COC(=O)O1,,0.048195997,0.05291821,,,,,102.0316941,,,102.0316941,,,,,,,,,,,,,,,LiAsF6,F[As-](F)(F)(F)(F)F.[Li+],0.066938885,0.141078595,0.838656513,195.85,,,,,,,,,,,,-20,0.00339,-2.469800302
,,,,,1,doi.org/10.1016/0378-7753(91)80004-H,MethyleneChloride,ClCCl,ClCCl,,,,,,0.734252627,0.663349865,,,,,,,,83.95335542,,1,83.95335542,,,ethylene carbonate,O=C1OCCO1,,,0.150612491,0.14265333,,,,,,,88.01604399,,,88.01604399,,propylene carbonate,CC1COC(=O)O1,,0.048195997,0.05291821,,,,,102.0316941,,,102.0316941,,,,,,,,,,,,,,,LiAsF6,F[As-](F)(F)(F)(F)F.[Li+],0.066938885,0.141078595,0.838656513,195.85,,,,,,,,,,,,-10,0.00424,-2.372634143
,,,,,1,doi.org/10.1016/0378-7753(91)80004-H,MethyleneChloride,ClCCl,ClCCl,,,,,,0.734252627,0.663349865,,,,,,,,83.95335542,,1,83.95335542,,,ethylene carbonate,O=C1OCCO1,,,0.150612491,0.14265333,,,,,,,88.01604399,,,88.01604399,,propylene carbonate,CC1COC(=O)O1,,0.048195997,0.05291821,,,,,102.0316941,,,102.0316941,,,,,,,,,,,,,,,LiAsF6,F[As-](F)(F)(F)(F)F.[Li+],0.066938885,0.141078595,0.838656513,195.85,,,,,,,,,,,,0,0.00515,-2.288192771
,,,,,1,doi.org/10.1016/0378-7753(91)80004-H,MethyleneChloride,ClCCl,ClCCl,,,,,,0.734252627,0.663349865,,,,,,,,83.95335542,,1,83.95335542,,,ethylene carbonate,O=C1OCCO1,,,0.150612491,0.14265333,,,,,,,88.01604399,,,88.01604399,,propylene carbonate,CC1COC(=O)O1,,0.048195997,0.05291821,,,,,102.0316941,,,102.0316941,,,,,,,,,,,,,,,LiAsF6,F[As-](F)(F)(F)(F)F.[Li+],0.066938885,0.141078595,0.838656513,195.85,,,,,,,,,,,,20,0.00697,-2.156767222
,,,,,1,doi.org/10.1016/0378-7753(91)80004-H,MethyleneChloride,ClCCl,ClCCl,,,,,,0.568371418,0.503608521,,,,,,,,83.95335542,,1,83.95335542,,,ethylene carbonate,O=C1OCCO1,,,0.27203482,0.252702258,,,,,,,88.01604399,,,88.01604399,,propylene carbonate,CC1COC(=O)O1,,0.087051143,0.093741598,,,,,102.0316941,,,102.0316941,,,,,,,,,,,,,,,LiAsF6,F[As-](F)(F)(F)(F)F.[Li+],0.072542619,0.149947623,0.900679595,195.85,,,,,,,,,,,,-60,0.00076,-3.119186408
,,,,,1,doi.org/10.1016/0378-7753(91)80004-H,MethyleneChloride,ClCCl,ClCCl,,,,,,0.568371418,0.503608521,,,,,,,,83.95335542,,1,83.95335542,,,ethylene carbonate,O=C1OCCO1,,,0.27203482,0.252702258,,,,,,,88.01604399,,,88.01604399,,propylene carbonate,CC1COC(=O)O1,,0.087051143,0.093741598,,,,,102.0316941,,,102.0316941,,,,,,,,,,,,,,,LiAsF6,F[As-](F)(F)(F)(F)F.[Li+],0.072542619,0.149947623,0.900679595,195.85,,,,,,,,,,,,-50,0.00144,-2.841637508
