Repository: zjurillpolymer/SPE_prediction

# SPE Prediction

Polymer electrolyte conductivity prediction using graph neural networks.

## Data

Data from [ChemPropPred](https://github.com/learningmatter-mit/Chem-prop-pred) — polymer electrolyte conductivity measurements including SMILES, conductivity (log S/cm), molecular weight, salt concentration, and temperature.

- `data/clean_train_data.csv` — cleaned training data
- `data/PolymerElectrolyteData.csv` — full raw dataset
- `data/PolyInfo_8salts.csv` / `data/polyinfo_5salts_4conc.csv` — PolyInfo polymer database with salt additives

File: data/PolymerElectrolyteData.csv (part 36 of 154)
Notes,Compound Notebook Name,Date Copied to Master Database,Data Recorded By,Seshadri Group,Oyaizu Group,DOI,Solvent 1 (S1),S1 SMILES,S1 SMILES 1,S1 SMILES 2,S1 SMILES 3,S1 Big SMILES,S1 End Group 1,S1 End Group 2,S1 Mol %,S1 Weight %,S1 SMILES 1 Mol %,S1 SMILES 2 Mol %,S1 SMILES 3 Mol %,S1 Molar Ratio,S1 Weight Ratio,S1 Mw,S1 Mn,S1 Mn or Mw,S1 Mw/Mn,S1 DOP,S1 Molar Mass (g/mol),S1 Type,S1 Block Mol Weight,Solvent 2 (S2),S2 SMILES,S2 SMILES 1,S2 SMILES 2,S2 Mol %,S2 Weight %,S2 SMILES 1 Mol %,S2 SMILES 2 Mol %,S2 Molar Ratio,S2 Weight Ratio,S2 Mw,S2 Mn,S2 Mn or Mw,S2 Mw/Mn,S2 DOP,S2 Molar Mass (g/mol),S2 Type,Solvent 3 (S3),S3 SMILES,S3 SMILES 1,S3 Mol %,S3 Weight %,S3 Molar Ratio,S3 Weight Ratio,S3 Mw,S3 Mn,S3 Mn or Mw,S3 Mw/Mn,S3 DOP,S3 Molar Mass (g/mol),S3 Type,Solvent 4 (S4),S4 SMILES,S4 Mol %,S4 Weight %,S4 Molar Ratio,S4 Weight Ratio,S4 Mw,S4 Mn,S4 Mn or Mw,S4 Mw/Mn,S4 DOP,S4 Molar Mass (g/mol),S4 Type,Salt 1,Salt1 SMILES,Salt1 Mol %,Salt1 Weight %,Salt1 Molality (mol salt/kg polymer),Salt1 Molar Mass (g/mol),Salt 2,Salt2 SMILES,Salt2 Mol %,Salt2 Weight %,Salt2 Molality (mol salt/kg polymer),Salt2 Molar Mass (g/mol),Inorganic Material 1 (IM1),IM1 Weight %,IM1 Particle Size (nm),Tg (oC),Heating Rate (K/min),Temperature (oC),Conductivity (S/cm),log Conductivity (S/cm)
,,,,,1,doi.org/10.1016/0378-7753(91)80004-H,MethyleneChloride,ClCCl,ClCCl,,,,,,0.568371418,0.503608521,,,,,,,,83.95335542,,1,83.95335542,,,ethylene carbonate,O=C1OCCO1,,,0.27203482,0.252702258,,,,,,,88.01604399,,,88.01604399,,propylene carbonate,CC1COC(=O)O1,,0.087051143,0.093741598,,,,,102.0316941,,,102.0316941,,,,,,,,,,,,,,,LiAsF6,F[As-](F)(F)(F)(F)F.[Li+],0.072542619,0.149947623,0.900679595,195.85,,,,,,,,,,,,-40,0.00231,-2.63638802
,,,,,1,doi.org/10.1016/0378-7753(91)80004-H,MethyleneChloride,ClCCl,ClCCl,,,,,,0.568371418,0.503608521,,,,,,,,83.95335542,,1,83.95335542,,,ethylene carbonate,O=C1OCCO1,,,0.27203482,0.252702258,,,,,,,88.01604399,,,88.01604399,,propylene carbonate,CC1COC(=O)O1,,0.087051143,0.093741598,,,,,102.0316941,,,102.0316941,,,,,,,,,,,,,,,LiAsF6,F[As-](F)(F)(F)(F)F.[Li+],0.072542619,0.149947623,0.900679595,195.85,,,,,,,,,,,,-30,0.00319,-2.496209317
,,,,,1,doi.org/10.1016/0378-7753(91)80004-H,MethyleneChloride,ClCCl,ClCCl,,,,,,0.568371418,0.503608521,,,,,,,,83.95335542,,1,83.95335542,,,ethylene carbonate,O=C1OCCO1,,,0.27203482,0.252702258,,,,,,,88.01604399,,,88.01604399,,propylene carbonate,CC1COC(=O)O1,,0.087051143,0.093741598,,,,,102.0316941,,,102.0316941,,,,,,,,,,,,,,,LiAsF6,F[As-](F)(F)(F)(F)F.[Li+],0.072542619,0.149947623,0.900679595,195.85,,,,,,,,,,,,-20,0.00439,-2.35753548
,,,,,1,doi.org/10.1016/0378-7753(91)80004-H,MethyleneChloride,ClCCl,ClCCl,,,,,,0.568371418,0.503608521,,,,,,,,83.95335542,,1,83.95335542,,,ethylene carbonate,O=C1OCCO1,,,0.27203482,0.252702258,,,,,,,88.01604399,,,88.01604399,,propylene carbonate,CC1COC(=O)O1,,0.087051143,0.093741598,,,,,102.0316941,,,102.0316941,,,,,,,,,,,,,,,LiAsF6,F[As-](F)(F)(F)(F)F.[Li+],0.072542619,0.149947623,0.900679595,195.85,,,,,,,,,,,,-10,0.0057,-2.244125144
,,,,,1,doi.org/10.1016/0378-7753(91)80004-H,MethyleneChloride,ClCCl,ClCCl,,,,,,0.568371418,0.503608521,,,,,,,,83.95335542,,1,83.95335542,,,ethylene carbonate,O=C1OCCO1,,,0.27203482,0.252702258,,,,,,,88.01604399,,,88.01604399,,propylene carbonate,CC1COC(=O)O1,,0.087051143,0.093741598,,,,,102.0316941,,,102.0316941,,,,,,,,,,,,,,,LiAsF6,F[As-](F)(F)(F)(F)F.[Li+],0.072542619,0.149947623,0.900679595,195.85,,,,,,,,,,,,0,0.00719,-2.14327111
,,,,,1,doi.org/10.1016/0378-7753(91)80004-H,MethyleneChloride,ClCCl,ClCCl,,,,,,0.568371418,0.503608521,,,,,,,,83.95335542,,1,83.95335542,,,ethylene carbonate,O=C1OCCO1,,,0.27203482,0.252702258,,,,,,,88.01604399,,,88.01604399,,propylene carbonate,CC1COC(=O)O1,,0.087051143,0.093741598,,,,,102.0316941,,,102.0316941,,,,,,,,,,,,,,,LiAsF6,F[As-](F)(F)(F)(F)F.[Li+],0.072542619,0.149947623,0.900679595,195.85,,,,,,,,,,,,20,0.01041,-1.98254927
,,,,,1,doi.org/10.1016/0378-7753(91)80004-H,ethylene carbonate,O=C1OCCO1,O=C1OCCO1,,,,,,0.41564405,0.377516033,,,,,,,,88.01604399,,,88.01604399,,,MethyleneChloride,ClCCl,,,0.372179558,0.322435286,,,,,,,83.95335542,,1,83.95335542,,propylene carbonate,CC1COC(=O)O1,,0.133006096,0.140042106,,,,,102.0316941,,,102.0316941,,,,,,,,,,,,,,,LiAsF6,F[As-](F)(F)(F)(F)F.[Li+],0.079170295,0.160006575,0.972609185,195.85,,,,,,,,,,,,-60,0.00022,-3.657577319
,,,,,1,doi.org/10.1016/0378-7753(91)80004-H,ethylene carbonate,O=C1OCCO1,O=C1OCCO1,,,,,,0.41564405,0.377516033,,,,,,,,88.01604399,,,88.01604399,,,MethyleneChloride,ClCCl,,,0.372179558,0.322435286,,,,,,,83.95335542,,1,83.95335542,,propylene carbonate,CC1COC(=O)O1,,0.133006096,0.140042106,,,,,102.0316941,,,102.0316941,,,,,,,,,,,,,,,LiAsF6,F[As-](F)(F)(F)(F)F.[Li+],0.079170295,0.160006575,0.972609185,195.85,,,,,,,,,,,,-50,0.00053,-3.27572413
,,,,,1,doi.org/10.1016/0378-7753(91)80004-H,ethylene carbonate,O=C1OCCO1,O=C1OCCO1,,,,,,0.41564405,0.377516033,,,,,,,,88.01604399,,,88.01604399,,,MethyleneChloride,ClCCl,,,0.372179558,0.322435286,,,,,,,83.95335542,,1,83.95335542,,propylene carbonate,CC1COC(=O)O1,,0.133006096,0.140042106,,,,,102.0316941,,,102.0316941,,,,,,,,,,,,,,,LiAsF6,F[As-](F)(F)(F)(F)F.[Li+],0.079170295,0.160006575,0.972609185,195.85,,,,,,,,,,,,-40,0.00111,-2.954677021
,,,,,1,doi.org/10.1016/0378-7753(91)80004-H,ethylene carbonate,O=C1OCCO1,O=C1OCCO1,,,,,,0.41564405,0.377516033,,,,,,,,88.01604399,,,88.01604399,,,MethyleneChloride,ClCCl,,,0.372179558,0.322435286,,,,,,,83.95335542,,1,83.95335542,,propylene carbonate,CC1COC(=O)O1,,0.133006096,0.140042106,,,,,102.0316941,,,102.0316941,,,,,,,,,,,,,,,LiAsF6,F[As-](F)(F)(F)(F)F.[Li+],0.079170295,0.160006575,0.972609185,195.85,,,,,,,,,,,,-30,0.00204,-2.690369833
,,,,,1,doi.org/10.1016/0378-7753(91)80004-H,ethylene carbonate,O=C1OCCO1,O=C1OCCO1,,,,,,0.41564405,0.377516033,,,,,,,,88.01604399,,,88.01604399,,,MethyleneChloride,ClCCl,,,0.372179558,0.322435286,,,,,,,83.95335542,,1,83.95335542,,propylene carbonate,CC1COC(=O)O1,,0.133006096,0.140042106,,,,,102.0316941,,,102.0316941,,,,,,,,,,,,,,,LiAsF6,F[As-](F)(F)(F)(F)F.[Li+],0.079170295,0.160006575,0.972609185,195.85,,,,,,,,,,,,-20,0.00315,-2.501689446
,,,,,1,doi.org/10.1016/0378-7753(91)80004-H,ethylene carbonate,O=C1OCCO1,O=C1OCCO1,,,,,,0.41564405,0.377516033,,,,,,,,88.01604399,,,88.01604399,,,MethyleneChloride,ClCCl,,,0.372179558,0.322435286,,,,,,,83.95335542,,1,83.95335542,,propylene carbonate,CC1COC(=O)O1,,0.133006096,0.140042106,,,,,102.0316941,,,102.0316941,,,,,,,,,,,,,,,LiAsF6,F[As-](F)(F)(F)(F)F.[Li+],0.079170295,0.160006575,0.972609185,195.85,,,,,,,,,,,,-10,0.00433,-2.363512104
,,,,,1,doi.org/10.1016/0378-7753(91)80004-H,ethylene carbonate,O=C1OCCO1,O=C1OCCO1,,,,,,0.41564405,0.377516033,,,,,,,,88.01604399,,,88.01604399,,,MethyleneChloride,ClCCl,,,0.372179558,0.322435286,,,,,,,83.95335542,,1,83.95335542,,propylene carbonate,CC1COC(=O)O1,,0.133006096,0.140042106,,,,,102.0316941,,,102.0316941,,,,,,,,,,,,,,,LiAsF6,F[As-](F)(F)(F)(F)F.[Li+],0.079170295,0.160006575,0.972609185,195.85,,,,,,,,,,,,0,0.00581,-2.235823868
,,,,,1,doi.org/10.1016/0378-7753(91)80004-H,ethylene carbonate,O=C1OCCO1,O=C1OCCO1,,,,,,0.41564405,0.377516033,,,,,,,,88.01604399,,,88.01604399,,,MethyleneChloride,ClCCl,,,0.372179558,0.322435286,,,,,,,83.95335542,,1,83.95335542,,propylene carbonate,CC1COC(=O)O1,,0.133006096,0.140042106,,,,,102.0316941,,,102.0316941,,,,,,,,,,,,,,,LiAsF6,F[As-](F)(F)(F)(F)F.[Li+],0.079170295,0.160006575,0.972609185,195.85,,,,,,,,,,,,20,0.00932,-2.030584088
,,,,,1,doi.org/10.1016/0378-7753(91)80004-H,propylene carbonate,CC1COC(=O)O1,CC1COC(=O)O1,,,,,,0.597364568,0.584470441,,,,,,,,102.0316941,,1,102.0316941,,,ethylene carbonate,O=C1OCCO1,,,0.32942899,0.278042801,,,,,,,88.01604399,,,88.01604399,,,,,,,,,,,,,,,,,,,,,,,,,,,,,LiAsF6,F[As-](F)(F)(F)(F)F.[Li+],0.073206442,0.137486758,0.813900891,195.85,,,,,,,,,,,,-60,0.0004,-3.397940009
,,,,,1,doi.org/10.1016/0378-7753(91)80004-H,propylene carbonate,CC1COC(=O)O1,CC1COC(=O)O1,,,,,,0.597364568,0.584470441,,,,,,,,102.0316941,,1,102.0316941,,,ethylene carbonate,O=C1OCCO1,,,0.32942899,0.278042801,,,,,,,88.01604399,,,88.01604399,,,,,,,,,,,,,,,,,,,,,,,,,,,,,LiAsF6,F[As-](F)(F)(F)(F)F.[Li+],0.073206442,0.137486758,0.813900891,195.85,,,,,,,,,,,,-50,0.00014,-3.853871964
,,,,,1,doi.org/10.1016/0378-7753(91)80004-H,propylene carbonate,CC1COC(=O)O1,CC1COC(=O)O1,,,,,,0.597364568,0.584470441,,,,,,,,102.0316941,,1,102.0316941,,,ethylene carbonate,O=C1OCCO1,,,0.32942899,0.278042801,,,,,,,88.01604399,,,88.01604399,,,,,,,,,,,,,,,,,,,,,,,,,,,,,LiAsF6,F[As-](F)(F)(F)(F)F.[Li+],0.073206442,0.137486758,0.813900891,195.85,,,,,,,,,,,,-40,0.00039,-3.408935393
,,,,,1,doi.org/10.1016/0378-7753(91)80004-H,propylene carbonate,CC1COC(=O)O1,CC1COC(=O)O1,,,,,,0.597364568,0.584470441,,,,,,,,102.0316941,,1,102.0316941,,,ethylene carbonate,O=C1OCCO1,,,0.32942899,0.278042801,,,,,,,88.01604399,,,88.01604399,,,,,,,,,,,,,,,,,,,,,,,,,,,,,LiAsF6,F[As-](F)(F)(F)(F)F.[Li+],0.073206442,0.137486758,0.813900891,195.85,,,,,,,,,,,,-30,0.00081,-3.091514981
,,,,,1,doi.org/10.1016/0378-7753(91)80004-H,propylene carbonate,CC1COC(=O)O1,CC1COC(=O)O1,,,,,,0.597364568,0.584470441,,,,,,,,102.0316941,,1,102.0316941,,,ethylene carbonate,O=C1OCCO1,,,0.32942899,0.278042801,,,,,,,88.01604399,,,88.01604399,,,,,,,,,,,,,,,,,,,,,,,,,,,,,LiAsF6,F[As-](F)(F)(F)(F)F.[Li+],0.073206442,0.137486758,0.813900891,195.85,,,,,,,,,,,,-20,0.00137,-2.863279433
,,,,,1,doi.org/10.1016/0378-7753(91)80004-H,propylene carbonate,CC1COC(=O)O1,CC1COC(=O)O1,,,,,,0.597364568,0.584470441,,,,,,,,102.0316941,,1,102.0316941,,,ethylene carbonate,O=C1OCCO1,,,0.32942899,0.278042801,,,,,,,88.01604399,,,88.01604399,,,,,,,,,,,,,,,,,,,,,,,,,,,,,LiAsF6,F[As-](F)(F)(F)(F)F.[Li+],0.073206442,0.137486758,0.813900891,195.85,,,,,,,,,,,,-10,0.00208,-2.681936665
,,,,,1,doi.org/10.1016/0378-7753(91)80004-H,propylene carbonate,CC1COC(=O)O1,CC1COC(=O)O1,,,,,,0.597364568,0.584470441,,,,,,,,102.0316941,,1,102.0316941,,,ethylene carbonate,O=C1OCCO1,,,0.32942899,0.278042801,,,,,,,88.01604399,,,88.01604399,,,,,,,,,,,,,,,,,,,,,,,,,,,,,LiAsF6,F[As-](F)(F)(F)(F)F.[Li+],0.073206442,0.137486758,0.813900891,195.85,,,,,,,,,,,,0,0.00292,-2.534617149
,,,,,1,doi.org/10.1016/0378-7753(91)80004-H,propylene carbonate,CC1COC(=O)O1,CC1COC(=O)O1,,,,,,0.597364568,0.584470441,,,,,,,,102.0316941,,1,102.0316941,,,ethylene carbonate,O=C1OCCO1,,,0.32942899,0.278042801,,,,,,,88.01604399,,,88.01604399,,,,,,,,,,,,,,,,,,,,,,,,,,,,,LiAsF6,F[As-](F)(F)(F)(F)F.[Li+],0.073206442,0.137486758,0.813900891,195.85,,,,,,,,,,,,20,0.005,-2.301029996
,,,,,1,doi.org/10.1016/0378-7753(91)80004-H,propylene carbonate,CC1COC(=O)O1,CC1COC(=O)O1,,,,,,0.597364568,0.584470441,,,,,,,,102.0316941,,1,102.0316941,,,ethylene carbonate,O=C1OCCO1,,,0.32942899,0.278042801,,,,,,,88.01604399,,,88.01604399,,,,,,,,,,,,,,,,,,,,,,,,,,,,,LiAsF6,F[As-](F)(F)(F)(F)F.[Li+],0.073206442,0.137486758,0.813900891,195.85,,,,,,,,,,,,40,0.0075,-2.124938737
,,,,,1,doi.org/10.1016/0378-7753(91)80004-H,propylene carbonate,CC1COC(=O)O1,CC1COC(=O)O1,,,,,,0.597364568,0.584470441,,,,,,,,102.0316941,,1,102.0316941,,,ethylene carbonate,O=C1OCCO1,,,0.32942899,0.278042801,,,,,,,88.01604399,,,88.01604399,,,,,,,,,,,,,,,,,,,,,,,,,,,,,LiAsF6,F[As-](F)(F)(F)(F)F.[Li+],0.073206442,0.137486758,0.813900891,195.85,,,,,,,,,,,,60,0.01038,-1.983802646
,,,,,1,doi.org/10.1016/0378-7753(91)80004-H,propylene carbonate,CC1COC(=O)O1,CC1COC(=O)O1,,,,,,0.597364568,0.584470441,,,,,,,,102.0316941,,1,102.0316941,,,ethylene carbonate,O=C1OCCO1,,,0.32942899,0.278042801,,,,,,,88.01604399,,,88.01604399,,,,,,,,,,,,,,,,,,,,,,,,,,,,,LiAsF6,F[As-](F)(F)(F)(F)F.[Li+],0.073206442,0.137486758,0.813900891,195.85,,,,,,,,,,,,80,0.01338,-1.873543887
,,,,,1,doi.org/10.1016/0378-7753(91)80004-H,ethylene carbonate,O=C1OCCO1,O=C1OCCO1,,,,,,0.721153846,0.658197475,,,,,,,,88.01604399,,,88.01604399,,,propylene carbonate,CC1COC(=O)O1,,,0.230769231,0.24416277,,,,,,,102.0316941,,1,102.0316941,,,,,,,,,,,,,,,,,,,,,,,,,,,,,LiAsF6,F[As-](F)(F)(F)(F)F.[Li+],0.048076923,0.097639756,0.55248839,195.85,,,,,,,,,,,,-30,0.00086,-3.065501549
,,,,,1,doi.org/10.1016/0378-7753(91)80004-H,ethylene carbonate,O=C1OCCO1,O=C1OCCO1,,,,,,0.721153846,0.658197475,,,,,,,,88.01604399,,,88.01604399,,,propylene carbonate,CC1COC(=O)O1,,,0.230769231,0.24416277,,,,,,,102.0316941,,1,102.0316941,,,,,,,,,,,,,,,,,,,,,,,,,,,,,LiAsF6,F[As-](F)(F)(F)(F)F.[Li+],0.048076923,0.097639756,0.55248839,195.85,,,,,,,,,,,,-20,0.00146,-2.835647144
,,,,,1,doi.org/10.1016/0378-7753(91)80004-H,ethylene carbonate,O=C1OCCO1,O=C1OCCO1,,,,,,0.721153846,0.658197475,,,,,,,,88.01604399,,,88.01604399,,,propylene carbonate,CC1COC(=O)O1,,,0.230769231,0.24416277,,,,,,,102.0316941,,1,102.0316941,,,,,,,,,,,,,,,,,,,,,,,,,,,,,LiAsF6,F[As-](F)(F)(F)(F)F.[Li+],0.048076923,0.097639756,0.55248839,195.85,,,,,,,,,,,,-10,0.00225,-2.647817482
,,,,,1,doi.org/10.1016/0378-7753(91)80004-H,ethylene carbonate,O=C1OCCO1,O=C1OCCO1,,,,,,0.721153846,0.658197475,,,,,,,,88.01604399,,,88.01604399,,,propylene carbonate,CC1COC(=O)O1,,,0.230769231,0.24416277,,,,,,,102.0316941,,1,102.0316941,,,,,,,,,,,,,,,,,,,,,,,,,,,,,LiAsF6,F[As-](F)(F)(F)(F)F.[Li+],0.048076923,0.097639756,0.55248839,195.85,,,,,,,,,,,,0,0.00317,-2.498940738
,,,,,1,doi.org/10.1016/0378-7753(91)80004-H,ethylene carbonate,O=C1OCCO1,O=C1OCCO1,,,,,,0.721153846,0.658197475,,,,,,,,88.01604399,,,88.01604399,,,propylene carbonate,CC1COC(=O)O1,,,0.230769231,0.24416277,,,,,,,102.0316941,,1,102.0316941,,,,,,,,,,,,,,,,,,,,,,,,,,,,,LiAsF6,F[As-](F)(F)(F)(F)F.[Li+],0.048076923,0.097639756,0.55248839,195.85,,,,,,,,,,,,20,0.00553,-2.257274869
,,,,,1,doi.org/10.1016/0378-7753(91)80004-H,ethylene carbonate,O=C1OCCO1,O=C1OCCO1,,,,,,0.721153846,0.658197475,,,,,,,,88.01604399,,,88.01604399,,,propylene carbonate,CC1COC(=O)O1,,,0.230769231,0.24416277,,,,,,,102.0316941,,1,102.0316941,,,,,,,,,,,,,,,,,,,,,,,,,,,,,LiAsF6,F[As-](F)(F)(F)(F)F.[Li+],0.048076923,0.097639756,0.55248839,195.85,,,,,,,,,,,,40,0.00824,-2.084072788
,,,,,1,doi.org/10.1016/0378-7753(91)80004-H,ethylene carbonate,O=C1OCCO1,O=C1OCCO1,,,,,,0.721153846,0.658197475,,,,,,,,88.01604399,,,88.01604399,,,propylene carbonate,CC1COC(=O)O1,,,0.230769231,0.24416277,,,,,,,102.0316941,,1,102.0316941,,,,,,,,,,,,,,,,,,,,,,,,,,,,,LiAsF6,F[As-](F)(F)(F)(F)F.[Li+],0.048076923,0.097639756,0.55248839,195.85,,,,,,,,,,,,60,0.01128,-1.9476909
,,,,,1,doi.org/10.1016/0378-7753(91)80004-H,ethylene carbonate,O=C1OCCO1,O=C1OCCO1,,,,,,0.721153846,0.658197475,,,,,,,,88.01604399,,,88.01604399,,,propylene carbonate,CC1COC(=O)O1,,,0.230769231,0.24416277,,,,,,,102.0316941,,1,102.0316941,,,,,,,,,,,,,,,,,,,,,,,,,,,,,LiAsF6,F[As-](F)(F)(F)(F)F.[Li+],0.048076923,0.097639756,0.55248839,195.85,,,,,,,,,,,,80,0.01452,-1.838033384
,,,,,1,doi.org/10.1016/0378-7753(91)80004-H,propylene carbonate,CC1COC(=O)O1,CC1COC(=O)O1,,,,,,0.556616644,0.51382615,,,,,,,,102.0316941,,1,102.0316941,,,ethylene carbonate,O=C1OCCO1,,,0.306957708,0.244436077,,,,,,,88.01604399,,,88.01604399,,,,,,,,,,,,,,,,,,,,,,,,,,,,,LiAsF6,F[As-](F)(F)(F)(F)F.[Li+],0.136425648,0.241737774,1.627801788,195.85,,,,,,,,,,,,-60,1.00E-05,-5
,,,,,1,doi.org/10.1016/0378-7753(91)80004-H,propylene carbonate,CC1COC(=O)O1,CC1COC(=O)O1,,,,,,0.556616644,0.51382615,,,,,,,,102.0316941,,1,102.0316941,,,ethylene carbonate,O=C1OCCO1,,,0.306957708,0.244436077,,,,,,,88.01604399,,,88.01604399,,,,,,,,,,,,,,,,,,,,,,,,,,,,,LiAsF6,F[As-](F)(F)(F)(F)F.[Li+],0.136425648,0.241737774,1.627801788,195.85,,,,,,,,,,,,-50,5.00E-05,-4.301029996
,,,,,1,doi.org/10.1016/0378-7753(91)80004-H,propylene carbonate,CC1COC(=O)O1,CC1COC(=O)O1,,,,,,0.556616644,0.51382615,,,,,,,,102.0316941,,1,102.0316941,,,ethylene carbonate,O=C1OCCO1,,,0.306957708,0.244436077,,,,,,,88.01604399,,,88.01604399,,,,,,,,,,,,,,,,,,,,,,,,,,,,,LiAsF6,F[As-](F)(F)(F)(F)F.[Li+],0.136425648,0.241737774,1.627801788,195.85,,,,,,,,,,,,-40,0.00018,-3.744727495
,,,,,1,doi.org/10.1016/0378-7753(91)80004-H,propylene carbonate,CC1COC(=O)O1,CC1COC(=O)O1,,,,,,0.556616644,0.51382615,,,,,,,,102.0316941,,1,102.0316941,,,ethylene carbonate,O=C1OCCO1,,,0.306957708,0.244436077,,,,,,,88.01604399,,,88.01604399,,,,,,,,,,,,,,,,,,,,,,,,,,,,,LiAsF6,F[As-](F)(F)(F)(F)F.[Li+],0.136425648,0.241737774,1.627801788,195.85,,,,,,,,,,,,-30,0.00055,-3.259637311
,,,,,1,doi.org/10.1016/0378-7753(91)80004-H,propylene carbonate,CC1COC(=O)O1,CC1COC(=O)O1,,,,,,0.556616644,0.51382615,,,,,,,,102.0316941,,1,102.0316941,,,ethylene carbonate,O=C1OCCO1,,,0.306957708,0.244436077,,,,,,,88.01604399,,,88.01604399,,,,,,,,,,,,,,,,,,,,,,,,,,,,,LiAsF6,F[As-](F)(F)(F)(F)F.[Li+],0.136425648,0.241737774,1.627801788,195.85,,,,,,,,,,,,-20,0.00107,-2.970616222
,,,,,1,doi.org/10.1016/0378-7753(91)80004-H,propylene carbonate,CC1COC(=O)O1,CC1COC(=O)O1,,,,,,0.556616644,0.51382615,,,,,,,,102.0316941,,1,102.0316941,,,ethylene carbonate,O=C1OCCO1,,,0.306957708,0.244436077,,,,,,,88.01604399,,,88.01604399,,,,,,,,,,,,,,,,,,,,,,,,,,,,,LiAsF6,F[As-](F)(F)(F)(F)F.[Li+],0.136425648,0.241737774,1.627801788,195.85,,,,,,,,,,,,-10,0.00183,-2.73754891
,,,,,1,doi.org/10.1016/0378-7753(91)80004-H,propylene carbonate,CC1COC(=O)O1,CC1COC(=O)O1,,,,,,0.556616644,0.51382615,,,,,,,,102.0316941,,1,102.0316941,,,ethylene carbonate,O=C1OCCO1,,,0.306957708,0.244436077,,,,,,,88.01604399,,,88.01604399,,,,,,,,,,,,,,,,,,,,,,,,,,,,,LiAsF6,F[As-](F)(F)(F)(F)F.[Li+],0.136425648,0.241737774,1.627801788,195.85,,,,,,,,,,,,0,0.00278,-2.555955204
,,,,,1,doi.org/10.1016/0378-7753(91)80004-H,propylene carbonate,CC1COC(=O)O1,CC1COC(=O)O1,,,,,,0.556616644,0.51382615,,,,,,,,102.0316941,,1,102.0316941,,,ethylene carbonate,O=C1OCCO1,,,0.306957708,0.244436077,,,,,,,88.01604399,,,88.01604399,,,,,,,,,,,,,,,,,,,,,,,,,,,,,LiAsF6,F[As-](F)(F)(F)(F)F.[Li+],0.136425648,0.241737774,1.627801788,195.85,,,,,,,,,,,,20,0.00547,-2.262012674
,,,,,1,doi.org/10.1016/0378-7753(91)80004-H,propylene carbonate,CC1COC(=O)O1,CC1COC(=O)O1,,,,,,0.556616644,0.51382615,,,,,,,,102.0316941,,1,102.0316941,,,ethylene carbonate,O=C1OCCO1,,,0.306957708,0.244436077,,,,,,,88.01604399,,,88.01604399,,,,,,,,,,,,,,,,,,,,,,,,,,,,,LiAsF6,F[As-](F)(F)(F)(F)F.[Li+],0.136425648,0.241737774,1.627801788,195.85,,,,,,,,,,,,40,0.00882,-2.054531415
,,,,,1,doi.org/10.1016/0378-7753(91)80004-H,propylene carbonate,CC1COC(=O)O1,CC1COC(=O)O1,,,,,,0.556616644,0.51382615,,,,,,,,102.0316941,,1,102.0316941,,,ethylene carbonate,O=C1OCCO1,,,0.306957708,0.244436077,,,,,,,88.01604399,,,88.01604399,,,,,,,,,,,,,,,,,,,,,,,,,,,,,LiAsF6,F[As-](F)(F)(F)(F)F.[Li+],0.136425648,0.241737774,1.627801788,195.85,,,,,,,,,,,,60,0.01273,-1.895171596
,,,,,1,doi.org/10.1016/0378-7753(91)80004-H,propylene carbonate,CC1COC(=O)O1,CC1COC(=O)O1,,,,,,0.556616644,0.51382615,,,,,,,,102.0316941,,1,102.0316941,,,ethylene carbonate,O=C1OCCO1,,,0.306957708,0.244436077,,,,,,,88.01604399,,,88.01604399,,,,,,,,,,,,,,,,,,,,,,,,,,,,,LiAsF6,F[As-](F)(F)(F)(F)F.[Li+],0.136425648,0.241737774,1.627801788,195.85,,,,,,,,,,,,80,0.01697,-1.770318158
,,,,,1,doi.org/10.1016/0378-7753(91)80004-H,ethylene carbonate,O=C1OCCO1,O=C1OCCO1,,,,,,0.688073394,0.599647991,,,,,,,,88.01604399,,,88.01604399,,,propylene carbonate,CC1COC(=O)O1,,,0.220183486,0.222443446,,,,,,,102.0316941,,1,102.0316941,,,,,,,,,,,,,,,,,,,,,,,,,,,,,LiAsF6,F[As-](F)(F)(F)(F)F.[Li+],0.091743119,0.177908563,1.104976779,195.85,,,,,,,,,,,,-30,0.00064,-3.193820026
,,,,,1,doi.org/10.1016/0378-7753(91)80004-H,ethylene carbonate,O=C1OCCO1,O=C1OCCO1,,,,,,0.688073394,0.599647991,,,,,,,,88.01604399,,,88.01604399,,,propylene carbonate,CC1COC(=O)O1,,,0.220183486,0.222443446,,,,,,,102.0316941,,1,102.0316941,,,,,,,,,,,,,,,,,,,,,,,,,,,,,LiAsF6,F[As-](F)(F)(F)(F)F.[Li+],0.091743119,0.177908563,1.104976779,195.85,,,,,,,,,,,,-20,0.00115,-2.93930216
,,,,,1,doi.org/10.1016/0378-7753(91)80004-H,ethylene carbonate,O=C1OCCO1,O=C1OCCO1,,,,,,0.688073394,0.599647991,,,,,,,,88.01604399,,,88.01604399,,,propylene carbonate,CC1COC(=O)O1,,,0.220183486,0.222443446,,,,,,,102.0316941,,1,102.0316941,,,,,,,,,,,,,,,,,,,,,,,,,,,,,LiAsF6,F[As-](F)(F)(F)(F)F.[Li+],0.091743119,0.177908563,1.104976779,195.85,,,,,,,,,,,,-10,0.00196,-2.707743929
,,,,,1,doi.org/10.1016/0378-7753(91)80004-H,ethylene carbonate,O=C1OCCO1,O=C1OCCO1,,,,,,0.688073394,0.599647991,,,,,,,,88.01604399,,,88.01604399,,,propylene carbonate,CC1COC(=O)O1,,,0.220183486,0.222443446,,,,,,,102.0316941,,1,102.0316941,,,,,,,,,,,,,,,,,,,,,,,,,,,,,LiAsF6,F[As-](F)(F)(F)(F)F.[Li+],0.091743119,0.177908563,1.104976779,195.85,,,,,,,,,,,,0,0.00304,-2.517126416
,,,,,1,doi.org/10.1016/0378-7753(91)80004-H,ethylene carbonate,O=C1OCCO1,O=C1OCCO1,,,,,,0.688073394,0.599647991,,,,,,,,88.01604399,,,88.01604399,,,propylene carbonate,CC1COC(=O)O1,,,0.220183486,0.222443446,,,,,,,102.0316941,,1,102.0316941,,,,,,,,,,,,,,,,,,,,,,,,,,,,,LiAsF6,F[As-](F)(F)(F)(F)F.[Li+],0.091743119,0.177908563,1.104976779,195.85,,,,,,,,,,,,20,0.00594,-2.226213555
,,,,,1,doi.org/10.1016/0378-7753(91)80004-H,ethylene carbonate,O=C1OCCO1,O=C1OCCO1,,,,,,0.688073394,0.599647991,,,,,,,,88.01604399,,,88.01604399,,,propylene carbonate,CC1COC(=O)O1,,,0.220183486,0.222443446,,,,,,,102.0316941,,1,102.0316941,,,,,,,,,,,,,,,,,,,,,,,,,,,,,LiAsF6,F[As-](F)(F)(F)(F)F.[Li+],0.091743119,0.177908563,1.104976779,195.85,,,,,,,,,,,,40,0.00955,-2.019996628
,,,,,1,doi.org/10.1016/0378-7753(91)80004-H,ethylene carbonate,O=C1OCCO1,O=C1OCCO1,,,,,,0.688073394,0.599647991,,,,,,,,88.01604399,,,88.01604399,,,propylene carbonate,CC1COC(=O)O1,,,0.220183486,0.222443446,,,,,,,102.0316941,,1,102.0316941,,,,,,,,,,,,,,,,,,,,,,,,,,,,,LiAsF6,F[As-](F)(F)(F)(F)F.[Li+],0.091743119,0.177908563,1.104976779,195.85,,,,,,,,,,,,60,0.01386,-1.85823677
,,,,,1,doi.org/10.1016/0378-7753(91)80004-H,ethylene carbonate,O=C1OCCO1,O=C1OCCO1,,,,,,0.688073394,0.599647991,,,,,,,,88.01604399,,,88.01604399,,,propylene carbonate,CC1COC(=O)O1,,,0.220183486,0.222443446,,,,,,,102.0316941,,1,102.0316941,,,,,,,,,,,,,,,,,,,,,,,,,,,,,LiAsF6,F[As-](F)(F)(F)(F)F.[Li+],0.091743119,0.177908563,1.104976779,195.85,,,,,,,,,,,,80,0.01849,-1.733063089
,,,,,1,doi.org/10.1016/0378-7753(91)80004-H,ethylene carbonate,O=C1OCCO1,O=C1OCCO1,,,,,,0.811437403,0.729446912,,,,,,,,88.01604399,,,88.01604399,,,propylene carbonate,CC1COC(=O)O1,,,0.111282844,0.115968526,,,,,,,102.0316941,,1,102.0316941,,,,,,,,,,,,,,,,,,,,,,,,,,,,,LiAsF6,F[As-](F)(F)(F)(F)F.[Li+],0.077279753,0.154584563,0.933624786,195.85,,,,,,,,,,,,-20,0.00138,-2.860120914
,,,,,1,doi.org/10.1016/0378-7753(91)80004-H,ethylene carbonate,O=C1OCCO1,O=C1OCCO1,,,,,,0.811437403,0.729446912,,,,,,,,88.01604399,,,88.01604399,,,propylene carbonate,CC1COC(=O)O1,,,0.111282844,0.115968526,,,,,,,102.0316941,,1,102.0316941,,,,,,,,,,,,,,,,,,,,,,,,,,,,,LiAsF6,F[As-](F)(F)(F)(F)F.[Li+],0.077279753,0.154584563,0.933624786,195.85,,,,,,,,,,,,-10,0.00229,-2.640164518
,,,,,1,doi.org/10.1016/0378-7753(91)80004-H,ethylene carbonate,O=C1OCCO1,O=C1OCCO1,,,,,,0.811437403,0.729446912,,,,,,,,88.01604399,,,88.01604399,,,propylene carbonate,CC1COC(=O)O1,,,0.111282844,0.115968526,,,,,,,102.0316941,,1,102.0316941,,,,,,,,,,,,,,,,,,,,,,,,,,,,,LiAsF6,F[As-](F)(F)(F)(F)F.[Li+],0.077279753,0.154584563,0.933624786,195.85,,,,,,,,,,,,0,0.00345,-2.462180905
,,,,,1,doi.org/10.1016/0378-7753(91)80004-H,ethylene carbonate,O=C1OCCO1,O=C1OCCO1,,,,,,0.811437403,0.729446912,,,,,,,,88.01604399,,,88.01604399,,,propylene carbonate,CC1COC(=O)O1,,,0.111282844,0.115968526,,,,,,,102.0316941,,1,102.0316941,,,,,,,,,,,,,,,,,,,,,,,,,,,,,LiAsF6,F[As-](F)(F)(F)(F)F.[Li+],0.077279753,0.154584563,0.933624786,195.85,,,,,,,,,,,,20,0.00649,-2.187755303
,,,,,1,doi.org/10.1016/0378-7753(91)80004-H,ethylene carbonate,O=C1OCCO1,O=C1OCCO1,,,,,,0.811437403,0.729446912,,,,,,,,88.01604399,,,88.01604399,,,propylene carbonate,CC1COC(=O)O1,,,0.111282844,0.115968526,,,,,,,102.0316941,,1,102.0316941,,,,,,,,,,,,,,,,,,,,,,,,,,,,,LiAsF6,F[As-](F)(F)(F)(F)F.[Li+],0.077279753,0.154584563,0.933624786,195.85,,,,,,,,,,,,40,0.01023,-1.990124366
,,,,,1,doi.org/10.1016/0378-7753(91)80004-H,ethylene carbonate,O=C1OCCO1,O=C1OCCO1,,,,,,0.811437403,0.729446912,,,,,,,,88.01604399,,,88.01604399,,,propylene carbonate,CC1COC(=O)O1,,,0.111282844,0.115968526,,,,,,,102.0316941,,1,102.0316941,,,,,,,,,,,,,,,,,,,,,,,,,,,,,LiAsF6,F[As-](F)(F)(F)(F)F.[Li+],0.077279753,0.154584563,0.933624786,195.85,,,,,,,,,,,,60,0.01443,-1.840733669
,,,,,1,doi.org/10.1016/0378-7753(91)80004-H,ethylene carbonate,O=C1OCCO1,O=C1OCCO1,,,,,,0.811437403,0.729446912,,,,,,,,88.01604399,,,88.01604399,,,propylene carbonate,CC1COC(=O)O1,,,0.111282844,0.115968526,,,,,,,102.0316941,,1,102.0316941,,,,,,,,,,,,,,,,,,,,,,,,,,,,,LiAsF6,F[As-](F)(F)(F)(F)F.[Li+],0.077279753,0.154584563,0.933624786,195.85,,,,,,,,,,,,80,0.01894,-1.722620025
,,,,,1,doi.org/10.1016/0378-7753(91)80004-H,propylene carbonate,CC1COC(=O)O1,CC1COC(=O)O1,,,,,,0.521072797,0.458417711,,,,,,,,102.0316941,,1,102.0316941,,,ethylene carbonate,O=C1OCCO1,,,0.287356322,0.218077315,,,,,,,88.01604399,,,88.01604399,,,,,,,,,,,,,,,,,,,,,,,,,,,,,LiAsF6,F[As-](F)(F)(F)(F)F.[Li+],0.191570881,0.323504974,2.441702674,195.85,,,,,,,,,,,,-50,1.00E-05,-5
,,,,,1,doi.org/10.1016/0378-7753(91)80004-H,propylene carbonate,CC1COC(=O)O1,CC1COC(=O)O1,,,,,,0.521072797,0.458417711,,,,,,,,102.0316941,,1,102.0316941,,,ethylene carbonate,O=C1OCCO1,,,0.287356322,0.218077315,,,,,,,88.01604399,,,88.01604399,,,,,,,,,,,,,,,,,,,,,,,,,,,,,LiAsF6,F[As-](F)(F)(F)(F)F.[Li+],0.191570881,0.323504974,2.441702674,195.85,,,,,,,,,,,,-40,3.00E-05,-4.522878745
,,,,,1,doi.org/10.1016/0378-7753(91)80004-H,propylene carbonate,CC1COC(=O)O1,CC1COC(=O)O1,,,,,,0.521072797,0.458417711,,,,,,,,102.0316941,,1,102.0316941,,,ethylene carbonate,O=C1OCCO1,,,0.287356322,0.218077315,,,,,,,88.01604399,,,88.01604399,,,,,,,,,,,,,,,,,,,,,,,,,,,,,LiAsF6,F[As-](F)(F)(F)(F)F.[Li+],0.191570881,0.323504974,2.441702674,195.85,,,,,,,,,,,,-30,0.00014,-3.853871964
,,,,,1,doi.org/10.1016/0378-7753(91)80004-H,propylene carbonate,CC1COC(=O)O1,CC1COC(=O)O1,,,,,,0.521072797,0.458417711,,,,,,,,102.0316941,,1,102.0316941,,,ethylene carbonate,O=C1OCCO1,,,0.287356322,0.218077315,,,,,,,88.01604399,,,88.01604399,,,,,,,,,,,,,,,,,,,,,,,,,,,,,LiAsF6,F[As-](F)(F)(F)(F)F.[Li+],0.191570881,0.323504974,2.441702674,195.85,,,,,,,,,,,,-20,0.00041,-3.387216143
,,,,,1,doi.org/10.1016/0378-7753(91)80004-H,propylene carbonate,CC1COC(=O)O1,CC1COC(=O)O1,,,,,,0.521072797,0.458417711,,,,,,,,102.0316941,,1,102.0316941,,,ethylene carbonate,O=C1OCCO1,,,0.287356322,0.218077315,,,,,,,88.01604399,,,88.01604399,,,,,,,,,,,,,,,,,,,,,,,,,,,,,LiAsF6,F[As-](F)(F)(F)(F)F.[Li+],0.191570881,0.323504974,2.441702674,195.85,,,,,,,,,,,,-10,0.00083,-3.080921908
,,,,,1,doi.org/10.1016/0378-7753(91)80004-H,propylene carbonate,CC1COC(=O)O1,CC1COC(=O)O1,,,,,,0.521072797,0.458417711,,,,,,,,102.0316941,,1,102.0316941,,,ethylene carbonate,O=C1OCCO1,,,0.287356322,0.218077315,,,,,,,88.01604399,,,88.01604399,,,,,,,,,,,,,,,,,,,,,,,,,,,,,LiAsF6,F[As-](F)(F)(F)(F)F.[Li+],0.191570881,0.323504974,2.441702674,195.85,,,,,,,,,,,,0,0.0015,-2.823908741
,,,,,1,doi.org/10.1016/0378-7753(91)80004-H,propylene carbonate,CC1COC(=O)O1,CC1COC(=O)O1,,,,,,0.521072797,0.458417711,,,,,,,,102.0316941,,1,102.0316941,,,ethylene carbonate,O=C1OCCO1,,,0.287356322,0.218077315,,,,,,,88.01604399,,,88.01604399,,,,,,,,,,,,,,,,,,,,,,,,,,,,,LiAsF6,F[As-](F)(F)(F)(F)F.[Li+],0.191570881,0.323504974,2.441702674,195.85,,,,,,,,,,,,20,0.00373,-2.428291168
,,,,,1,doi.org/10.1016/0378-7753(91)80004-H,propylene carbonate,CC1COC(=O)O1,CC1COC(=O)O1,,,,,,0.521072797,0.458417711,,,,,,,,102.0316941,,1,102.0316941,,,ethylene carbonate,O=C1OCCO1,,,0.287356322,0.218077315,,,,,,,88.01604399,,,88.01604399,,,,,,,,,,,,,,,,,,,,,,,,,,,,,LiAsF6,F[As-](F)(F)(F)(F)F.[Li+],0.191570881,0.323504974,2.441702674,195.85,,,,,,,,,,,,40,0.00695,-2.158015195
,,,,,1,doi.org/10.1016/0378-7753(91)80004-H,propylene carbonate,CC1COC(=O)O1,CC1COC(=O)O1,,,,,,0.521072797,0.458417711,,,,,,,,102.0316941,,1,102.0316941,,,ethylene carbonate,O=C1OCCO1,,,0.287356322,0.218077315,,,,,,,88.01604399,,,88.01604399,,,,,,,,,,,,,,,,,,,,,,,,,,,,,LiAsF6,F[As-](F)(F)(F)(F)F.[Li+],0.191570881,0.323504974,2.441702674,195.85,,,,,,,,,,,,60,0.01105,-1.956637722
,,,,,1,doi.org/10.1016/0378-7753(91)80004-H,propylene carbonate,CC1COC(=O)O1,CC1COC(=O)O1,,,,,,0.521072797,0.458417711,,,,,,,,102.0316941,,1,102.0316941,,,ethylene carbonate,O=C1OCCO1,,,0.287356322,0.218077315,,,,,,,88.01604399,,,88.01604399,,,,,,,,,,,,,,,,,,,,,,,,,,,,,LiAsF6,F[As-](F)(F)(F)(F)F.[Li+],0.191570881,0.323504974,2.441702674,195.85,,,,,,,,,,,,80,0.01582,-1.800793521
,,,,,1,doi.org/10.1016/0378-7753(91)80004-H,ethylene carbonate,O=C1OCCO1,O=C1OCCO1,,,,,,0.657894737,0.550664065,,,,,,,,88.01604399,,,88.01604399,,,propylene carbonate,CC1COC(=O)O1,,,0.210526316,0.20427253,,,,,,,102.0316941,,1,102.0316941,,,,,,,,,,,,,,,,,,,,,,,,,,,,,LiAsF6,F[As-](F)(F)(F)(F)F.[Li+],0.131578947,0.245063405,1.657465165,195.85,,,,,,,,,,,,-40,3.00E-05,-4.522878745
,,,,,1,doi.org/10.1016/0378-7753(91)80004-H,ethylene carbonate,O=C1OCCO1,O=C1OCCO1,,,,,,0.657894737,0.550664065,,,,,,,,88.01604399,,,88.01604399,,,propylene carbonate,CC1COC(=O)O1,,,0.210526316,0.20427253,,,,,,,102.0316941,,1,102.0316941,,,,,,,,,,,,,,,,,,,,,,,,,,,,,LiAsF6,F[As-](F)(F)(F)(F)F.[Li+],0.131578947,0.245063405,1.657465165,195.85,,,,,,,,,,,,-30,0.00016,-3.795880017
,,,,,1,doi.org/10.1016/0378-7753(91)80004-H,ethylene carbonate,O=C1OCCO1,O=C1OCCO1,,,,,,0.657894737,0.550664065,,,,,,,,88.01604399,,,88.01604399,,,propylene carbonate,CC1COC(=O)O1,,,0.210526316,0.20427253,,,,,,,102.0316941,,1,102.0316941,,,,,,,,,,,,,,,,,,,,,,,,,,,,,LiAsF6,F[As-](F)(F)(F)(F)F.[Li+],0.131578947,0.245063405,1.657465165,195.85,,,,,,,,,,,,-20,0.00042,-3.37675071
,,,,,1,doi.org/10.1016/0378-7753(91)80004-H,ethylene carbonate,O=C1OCCO1,O=C1OCCO1,,,,,,0.657894737,0.550664065,,,,,,,,88.01604399,,,88.01604399,,,propylene carbonate,CC1COC(=O)O1,,,0.210526316,0.20427253,,,,,,,102.0316941,,1,102.0316941,,,,,,,,,,,,,,,,,,,,,,,,,,,,,LiAsF6,F[As-](F)(F)(F)(F)F.[Li+],0.131578947,0.245063405,1.657465165,195.85,,,,,,,,,,,,-10,0.00092,-3.036212173
,,,,,1,doi.org/10.1016/0378-7753(91)80004-H,ethylene carbonate,O=C1OCCO1,O=C1OCCO1,,,,,,0.657894737,0.550664065,,,,,,,,88.01604399,,,88.01604399,,,propylene carbonate,CC1COC(=O)O1,,,0.210526316,0.20427253,,,,,,,102.0316941,,1,102.0316941,,,,,,,,,,,,,,,,,,,,,,,,,,,,,LiAsF6,F[As-](F)(F)(F)(F)F.[Li+],0.131578947,0.245063405,1.657465165,195.85,,,,,,,,,,,,0,0.00165,-2.782516056
,,,,,1,doi.org/10.1016/0378-7753(91)80004-H,ethylene carbonate,O=C1OCCO1,O=C1OCCO1,,,,,,0.657894737,0.550664065,,,,,,,,88.01604399,,,88.01604399,,,propylene carbonate,CC1COC(=O)O1,,,0.210526316,0.20427253,,,,,,,102.0316941,,1,102.0316941,,,,,,,,,,,,,,,,,,,,,,,,,,,,,LiAsF6,F[As-](F)(F)(F)(F)F.[Li+],0.131578947,0.245063405,1.657465165,195.85,,,,,,,,,,,,20,0.00412,-2.385102784
,,,,,1,doi.org/10.1016/0378-7753(91)80004-H,ethylene carbonate,O=C1OCCO1,O=C1OCCO1,,,,,,0.657894737,0.550664065,,,,,,,,88.01604399,,,88.01604399,,,propylene carbonate,CC1COC(=O)O1,,,0.210526316,0.20427253,,,,,,,102.0316941,,1,102.0316941,,,,,,,,,,,,,,,,,,,,,,,,,,,,,LiAsF6,F[As-](F)(F)(F)(F)F.[Li+],0.131578947,0.245063405,1.657465165,195.85,,,,,,,,,,,,40,0.00764,-2.116906641
,,,,,1,doi.org/10.1016/0378-7753(91)80004-H,ethylene carbonate,O=C1OCCO1,O=C1OCCO1,,,,,,0.657894737,0.550664065,,,,,,,,88.01604399,,,88.01604399,,,propylene carbonate,CC1COC(=O)O1,,,0.210526316,0.20427253,,,,,,,102.0316941,,1,102.0316941,,,,,,,,,,,,,,,,,,,,,,,,,,,,,LiAsF6,F[As-](F)(F)(F)(F)F.[Li+],0.131578947,0.245063405,1.657465165,195.85,,,,,,,,,,,,60,0.0122,-1.913640169
,,,,,1,doi.org/10.1016/0378-7753(91)80004-H,ethylene carbonate,O=C1OCCO1,O=C1OCCO1,,,,,,0.657894737,0.550664065,,,,,,,,88.01604399,,,88.01604399,,,propylene carbonate,CC1COC(=O)O1,,,0.210526316,0.20427253,,,,,,,102.0316941,,1,102.0316941,,,,,,,,,,,,,,,,,,,,,,,,,,,,,LiAsF6,F[As-](F)(F)(F)(F)F.[Li+],0.131578947,0.245063405,1.657465165,195.85,,,,,,,,,,,,80,0.01734,-1.760950907
,,,,,1,doi.org/10.1016/0378-7753(91)80004-H,propylene carbonate,CC1COC(=O)O1,CC1COC(=O)O1,,,,,,0.489795918,0.413796021,,,,,,,,102.0316941,,1,102.0316941,,,ethylene carbonate,O=C1OCCO1,,,0.270108043,0.196849997,,,,,,,88.01604399,,,88.01604399,,,,,,,,,,,,,,,,,,,,,,,,,,,,,LiAsF6,F[As-](F)(F)(F)(F)F.[Li+],0.240096038,0.389353982,3.255603565,195.85,,,,,,,,,,,,-30,1.00E-05,-5
,,,,,1,doi.org/10.1016/0378-7753(91)80004-H,propylene carbonate,CC1COC(=O)O1,CC1COC(=O)O1,,,,,,0.489795918,0.413796021,,,,,,,,102.0316941,,1,102.0316941,,,ethylene carbonate,O=C1OCCO1,,,0.270108043,0.196849997,,,,,,,88.01604399,,,88.01604399,,,,,,,,,,,,,,,,,,,,,,,,,,,,,LiAsF6,F[As-](F)(F)(F)(F)F.[Li+],0.240096038,0.389353982,3.255603565,195.85,,,,,,,,,,,,-20,6.00E-05,-4.22184875
,,,,,1,doi.org/10.1016/0378-7753(91)80004-H,propylene carbonate,CC1COC(=O)O1,CC1COC(=O)O1,,,,,,0.489795918,0.413796021,,,,,,,,102.0316941,,1,102.0316941,,,ethylene carbonate,O=C1OCCO1,,,0.270108043,0.196849997,,,,,,,88.01604399,,,88.01604399,,,,,,,,,,,,,,,,,,,,,,,,,,,,,LiAsF6,F[As-](F)(F)(F)(F)F.[Li+],0.240096038,0.389353982,3.255603565,195.85,,,,,,,,,,,,-10,0.0002,-3.698970004
,,,,,1,doi.org/10.1016/0378-7753(91)80004-H,propylene carbonate,CC1COC(=O)O1,CC1COC(=O)O1,,,,,,0.489795918,0.413796021,,,,,,,,102.0316941,,1,102.0316941,,,ethylene carbonate,O=C1OCCO1,,,0.270108043,0.196849997,,,,,,,88.01604399,,,88.01604399,,,,,,,,,,,,,,,,,,,,,,,,,,,,,LiAsF6,F[As-](F)(F)(F)(F)F.[Li+],0.240096038,0.389353982,3.255603565,195.85,,,,,,,,,,,,0,0.00051,-3.292429824
,,,,,1,doi.org/10.1016/0378-7753(91)80004-H,propylene carbonate,CC1COC(=O)O1,CC1COC(=O)O1,,,,,,0.489795918,0.413796021,,,,,,,,102.0316941,,1,102.0316941,,,ethylene carbonate,O=C1OCCO1,,,0.270108043,0.196849997,,,,,,,88.01604399,,,88.01604399,,,,,,,,,,,,,,,,,,,,,,,,,,,,,LiAsF6,F[As-](F)(F)(F)(F)F.[Li+],0.240096038,0.389353982,3.255603565,195.85,,,,,,,,,,,,20,0.0018,-2.744727495
,,,,,1,doi.org/10.1016/0378-7753(91)80004-H,propylene carbonate,CC1COC(=O)O1,CC1COC(=O)O1,,,,,,0.489795918,0.413796021,,,,,,,,102.0316941,,1,102.0316941,,,ethylene carbonate,O=C1OCCO1,,,0.270108043,0.196849997,,,,,,,88.01604399,,,88.01604399,,,,,,,,,,,,,,,,,,,,,,,,,,,,,LiAsF6,F[As-](F)(F)(F)(F)F.[Li+],0.240096038,0.389353982,3.255603565,195.85,,,,,,,,,,,,40,0.00422,-2.374687549
,,,,,1,doi.org/10.1016/0378-7753(91)80004-H,propylene carbonate,CC1COC(=O)O1,CC1COC(=O)O1,,,,,,0.489795918,0.413796021,,,,,,,,102.0316941,,1,102.0316941,,,ethylene carbonate,O=C1OCCO1,,,0.270108043,0.196849997,,,,,,,88.01604399,,,88.01604399,,,,,,,,,,,,,,,,,,,,,,,,,,,,,LiAsF6,F[As-](F)(F)(F)(F)F.[Li+],0.240096038,0.389353982,3.255603565,195.85,,,,,,,,,,,,60,0.00778,-2.109020403
,,,,,1,doi.org/10.1016/0378-7753(91)80004-H,propylene carbonate,CC1COC(=O)O1,CC1COC(=O)O1,,,,,,0.489795918,0.413796021,,,,,,,,102.0316941,,1,102.0316941,,,ethylene carbonate,O=C1OCCO1,,,0.270108043,0.196849997,,,,,,,88.01604399,,,88.01604399,,,,,,,,,,,,,,,,,,,,,,,,,,,,,LiAsF6,F[As-](F)(F)(F)(F)F.[Li+],0.240096038,0.389353982,3.255603565,195.85,,,,,,,,,,,,80,0.01223,-1.912573543
,,,,,1,doi.org/10.1016/0378-7753(91)80004-H,ethylene carbonate,O=C1OCCO1,O=C1OCCO1,,,,,,0.630252101,0.509078557,,,,,,,,88.01604399,,,88.01604399,,,propylene carbonate,CC1COC(=O)O1,,,0.201680672,0.188846107,,,,,,,102.0316941,,1,102.0316941,,,,,,,,,,,,,,,,,,,,,,,,,,,,,LiAsF6,F[As-](F)(F)(F)(F)F.[Li+],0.168067227,0.302075336,2.209953548,195.85,,,,,,,,,,,,-30,2.00E-05,-4.698970004
,,,,,1,doi.org/10.1016/0378-7753(91)80004-H,ethylene carbonate,O=C1OCCO1,O=C1OCCO1,,,,,,0.630252101,0.509078557,,,,,,,,88.01604399,,,88.01604399,,,propylene carbonate,CC1COC(=O)O1,,,0.201680672,0.188846107,,,,,,,102.0316941,,1,102.0316941,,,,,,,,,,,,,,,,,,,,,,,,,,,,,LiAsF6,F[As-](F)(F)(F)(F)F.[Li+],0.168067227,0.302075336,2.209953548,195.85,,,,,,,,,,,,-20,7.00E-05,-4.15490196
,,,,,1,doi.org/10.1016/0378-7753(91)80004-H,ethylene carbonate,O=C1OCCO1,O=C1OCCO1,,,,,,0.630252101,0.509078557,,,,,,,,88.01604399,,,88.01604399,,,propylene carbonate,CC1COC(=O)O1,,,0.201680672,0.188846107,,,,,,,102.0316941,,1,102.0316941,,,,,,,,,,,,,,,,,,,,,,,,,,,,,LiAsF6,F[As-](F)(F)(F)(F)F.[Li+],0.168067227,0.302075336,2.209953548,195.85,,,,,,,,,,,,-10,0.00023,-3.638272164
,,,,,1,doi.org/10.1016/0378-7753(91)80004-H,ethylene carbonate,O=C1OCCO1,O=C1OCCO1,,,,,,0.630252101,0.509078557,,,,,,,,88.01604399,,,88.01604399,,,propylene carbonate,CC1COC(=O)O1,,,0.201680672,0.188846107,,,,,,,102.0316941,,1,102.0316941,,,,,,,,,,,,,,,,,,,,,,,,,,,,,LiAsF6,F[As-](F)(F)(F)(F)F.[Li+],0.168067227,0.302075336,2.209953548,195.85,,,,,,,,,,,,0,0.00058,-3.236572006
,,,,,1,doi.org/10.1016/0378-7753(91)80004-H,ethylene carbonate,O=C1OCCO1,O=C1OCCO1,,,,,,0.630252101,0.509078557,,,,,,,,88.01604399,,,88.01604399,,,propylene carbonate,CC1COC(=O)O1,,,0.201680672,0.188846107,,,,,,,102.0316941,,1,102.0316941,,,,,,,,,,,,,,,,,,,,,,,,,,,,,LiAsF6,F[As-](F)(F)(F)(F)F.[Li+],0.168067227,0.302075336,2.209953548,195.85,,,,,,,,,,,,20,0.00197,-2.705533774
,,,,,1,doi.org/10.1016/0378-7753(91)80004-H,ethylene carbonate,O=C1OCCO1,O=C1OCCO1,,,,,,0.630252101,0.509078557,,,,,,,,88.01604399,,,88.01604399,,,propylene carbonate,CC1COC(=O)O1,,,0.201680672,0.188846107,,,,,,,102.0316941,,1,102.0316941,,,,,,,,,,,,,,,,,,,,,,,,,,,,,LiAsF6,F[As-](F)(F)(F)(F)F.[Li+],0.168067227,0.302075336,2.209953548,195.85,,,,,,,,,,,,40,0.00493,-2.307153081
,,,,,1,doi.org/10.1016/0378-7753(91)80004-H,ethylene carbonate,O=C1OCCO1,O=C1OCCO1,,,,,,0.630252101,0.509078557,,,,,,,,88.01604399,,,88.01604399,,,propylene carbonate,CC1COC(=O)O1,,,0.201680672,0.188846107,,,,,,,102.0316941,,1,102.0316941,,,,,,,,,,,,,,,,,,,,,,,,,,,,,LiAsF6,F[As-](F)(F)(F)(F)F.[Li+],0.168067227,0.302075336,2.209953548,195.85,,,,,,,,,,,,60,0.00891,-2.050122296
,,,,,1,doi.org/10.1016/0378-7753(91)80004-H,ethylene carbonate,O=C1OCCO1,O=C1OCCO1,,,,,,0.630252101,0.509078557,,,,,,,,88.01604399,,,88.01604399,,,propylene carbonate,CC1COC(=O)O1,,,0.201680672,0.188846107,,,,,,,102.0316941,,1,102.0316941,,,,,,,,,,,,,,,,,,,,,,,,,,,,,LiAsF6,F[As-](F)(F)(F)(F)F.[Li+],0.168067227,0.302075336,2.209953548,195.85,,,,,,,,,,,,80,0.0139,-1.8569852
,,,,,1,doi.org/10.1016/0378-7753(91)80004-H,ethylene carbonate,O=C1OCCO1,O=C1OCCO1,,,,,,0.581395349,0.44227793,,,,,,,,88.01604399,,,88.01604399,,,propylene carbonate,CC1COC(=O)O1,,,0.186046512,0.164065966,,,,,,,102.0316941,,1,102.0316941,,,,,,,,,,,,,,,,,,,,,,,,,,,,,LiAsF6,F[As-](F)(F)(F)(F)F.[Li+],0.23255814,0.393656105,3.314930335,195.85,,,,,,,,,,,,-20,1.00E-05,-5
,,,,,1,doi.org/10.1016/0378-7753(91)80004-H,ethylene carbonate,O=C1OCCO1,O=C1OCCO1,,,,,,0.581395349,0.44227793,,,,,,,,88.01604399,,,88.01604399,,,propylene carbonate,CC1COC(=O)O1,,,0.186046512,0.164065966,,,,,,,102.0316941,,1,102.0316941,,,,,,,,,,,,,,,,,,,,,,,,,,,,,LiAsF6,F[As-](F)(F)(F)(F)F.[Li+],0.23255814,0.393656105,3.314930335,195.85,,,,,,,,,,,,-10,4.00E-05,-4.397940009
,,,,,1,doi.org/10.1016/0378-7753(91)80004-H,ethylene carbonate,O=C1OCCO1,O=C1OCCO1,,,,,,0.581395349,0.44227793,,,,,,,,88.01604399,,,88.01604399,,,propylene carbonate,CC1COC(=O)O1,,,0.186046512,0.164065966,,,,,,,102.0316941,,1,102.0316941,,,,,,,,,,,,,,,,,,,,,,,,,,,,,LiAsF6,F[As-](F)(F)(F)(F)F.[Li+],0.23255814,0.393656105,3.314930335,195.85,,,,,,,,,,,,0,0.00015,-3.823908741
,,,,,1,doi.org/10.1016/0378-7753(91)80004-H,ethylene carbonate,O=C1OCCO1,O=C1OCCO1,,,,,,0.581395349,0.44227793,,,,,,,,88.01604399,,,88.01604399,,,propylene carbonate,CC1COC(=O)O1,,,0.186046512,0.164065966,,,,,,,102.0316941,,1,102.0316941,,,,,,,,,,,,,,,,,,,,,,,,,,,,,LiAsF6,F[As-](F)(F)(F)(F)F.[Li+],0.23255814,0.393656105,3.314930335,195.85,,,,,,,,,,,,20,0.00096,-3.017728767
,,,,,1,doi.org/10.1016/0378-7753(91)80004-H,ethylene carbonate,O=C1OCCO1,O=C1OCCO1,,,,,,0.581395349,0.44227793,,,,,,,,88.01604399,,,88.01604399,,,propylene carbonate,CC1COC(=O)O1,,,0.186046512,0.164065966,,,,,,,102.0316941,,1,102.0316941,,,,,,,,,,,,,,,,,,,,,,,,,,,,,LiAsF6,F[As-](F)(F)(F)(F)F.[Li+],0.23255814,0.393656105,3.314930335,195.85,,,,,,,,,,,,40,0.00299,-2.524328812
,,,,,1,doi.org/10.1016/0378-7753(91)80004-H,ethylene carbonate,O=C1OCCO1,O=C1OCCO1,,,,,,0.581395349,0.44227793,,,,,,,,88.01604399,,,88.01604399,,,propylene carbonate,CC1COC(=O)O1,,,0.186046512,0.164065966,,,,,,,102.0316941,,1,102.0316941,,,,,,,,,,,,,,,,,,,,,,,,,,,,,LiAsF6,F[As-](F)(F)(F)(F)F.[Li+],0.23255814,0.393656105,3.314930335,195.85,,,,,,,,,,,,60,0.0065,-2.187086643
,,,,,1,doi.org/10.1016/0378-7753(91)80004-H,ethylene carbonate,O=C1OCCO1,O=C1OCCO1,,,,,,0.581395349,0.44227793,,,,,,,,88.01604399,,,88.01604399,,,propylene carbonate,CC1COC(=O)O1,,,0.186046512,0.164065966,,,,,,,102.0316941,,1,102.0316941,,,,,,,,,,,,,,,,,,,,,,,,,,,,,LiAsF6,F[As-](F)(F)(F)(F)F.[Li+],0.23255814,0.393656105,3.314930335,195.85,,,,,,,,,,,,80,0.01123,-1.949620244
,,,,,1,doi.org/10.1016/0378-7753(91)80004-H,ethylene carbonate,O=C1OCCO1,O=C1OCCO1,,,,,,0.521920668,0.453722313,,,,,,,,88.01604399,,,88.01604399,,,Toluene,CC1=CC=CC=C1,,,0.218278822,0.198480861,,,,,,,92.06260026,,,92.06260026,,propylene carbonate,CC1COC(=O)O1,,0.167014614,0.168311337,,,,,102.0316941,,1,102.0316941,,,,,,,,,,,,,,,LiAsF6,F[As-](F)(F)(F)(F)F.[Li+],0.092785897,0.179485489,1.116913398,195.85,,,,,,,,,,,,-20,0.00155,-2.809668302
,,,,,1,doi.org/10.1016/0378-7753(91)80004-H,ethylene carbonate,O=C1OCCO1,O=C1OCCO1,,,,,,0.521920668,0.453722313,,,,,,,,88.01604399,,,88.01604399,,,Toluene,CC1=CC=CC=C1,,,0.218278822,0.198480861,,,,,,,92.06260026,,,92.06260026,,propylene carbonate,CC1COC(=O)O1,,0.167014614,0.168311337,,,,,102.0316941,,1,102.0316941,,,,,,,,,,,,,,,LiAsF6,F[As-](F)(F)(F)(F)F.[Li+],0.092785897,0.179485489,1.116913398,195.85,,,,,,,,,,,,-10,0.00253,-2.596879479
