Repository: zjurillpolymer/SPE_prediction

# SPE Prediction

Polymer electrolyte conductivity prediction using graph neural networks.

## Data

Data from [ChemPropPred](https://github.com/learningmatter-mit/Chem-prop-pred) — polymer electrolyte conductivity measurements including SMILES, conductivity (log S/cm), molecular weight, salt concentration, and temperature.

- `data/clean_train_data.csv` — cleaned training data
- `data/PolymerElectrolyteData.csv` — full raw dataset
- `data/PolyInfo_8salts.csv` / `data/polyinfo_5salts_4conc.csv` — PolyInfo polymer database with salt additives

File: data/PolymerElectrolyteData.csv (part 37 of 154)
Notes,Compound Notebook Name,Date Copied to Master Database,Data Recorded By,Seshadri Group,Oyaizu Group,DOI,Solvent 1 (S1),S1 SMILES,S1 SMILES 1,S1 SMILES 2,S1 SMILES 3,S1 Big SMILES,S1 End Group 1,S1 End Group 2,S1 Mol %,S1 Weight %,S1 SMILES 1 Mol %,S1 SMILES 2 Mol %,S1 SMILES 3 Mol %,S1 Molar Ratio,S1 Weight Ratio,S1 Mw,S1 Mn,S1 Mn or Mw,S1 Mw/Mn,S1 DOP,S1 Molar Mass (g/mol),S1 Type,S1 Block Mol Weight,Solvent 2 (S2),S2 SMILES,S2 SMILES 1,S2 SMILES 2,S2 Mol %,S2 Weight %,S2 SMILES 1 Mol %,S2 SMILES 2 Mol %,S2 Molar Ratio,S2 Weight Ratio,S2 Mw,S2 Mn,S2 Mn or Mw,S2 Mw/Mn,S2 DOP,S2 Molar Mass (g/mol),S2 Type,Solvent 3 (S3),S3 SMILES,S3 SMILES 1,S3 Mol %,S3 Weight %,S3 Molar Ratio,S3 Weight Ratio,S3 Mw,S3 Mn,S3 Mn or Mw,S3 Mw/Mn,S3 DOP,S3 Molar Mass (g/mol),S3 Type,Solvent 4 (S4),S4 SMILES,S4 Mol %,S4 Weight %,S4 Molar Ratio,S4 Weight Ratio,S4 Mw,S4 Mn,S4 Mn or Mw,S4 Mw/Mn,S4 DOP,S4 Molar Mass (g/mol),S4 Type,Salt 1,Salt1 SMILES,Salt1 Mol %,Salt1 Weight %,Salt1 Molality (mol salt/kg polymer),Salt1 Molar Mass (g/mol),Salt 2,Salt2 SMILES,Salt2 Mol %,Salt2 Weight %,Salt2 Molality (mol salt/kg polymer),Salt2 Molar Mass (g/mol),Inorganic Material 1 (IM1),IM1 Weight %,IM1 Particle Size (nm),Tg (oC),Heating Rate (K/min),Temperature (oC),Conductivity (S/cm),log Conductivity (S/cm)
,,,,,1,doi.org/10.1016/0378-7753(91)80004-H,ethylene carbonate,O=C1OCCO1,O=C1OCCO1,,,,,,0.521920668,0.453722313,,,,,,,,88.01604399,,,88.01604399,,,Toluene,CC1=CC=CC=C1,,,0.218278822,0.198480861,,,,,,,92.06260026,,,92.06260026,,propylene carbonate,CC1COC(=O)O1,,0.167014614,0.168311337,,,,,102.0316941,,1,102.0316941,,,,,,,,,,,,,,,LiAsF6,F[As-](F)(F)(F)(F)F.[Li+],0.092785897,0.179485489,1.116913398,195.85,,,,,,,,,,,,0,0.00364,-2.438898616
,,,,,1,doi.org/10.1016/0378-7753(91)80004-H,ethylene carbonate,O=C1OCCO1,O=C1OCCO1,,,,,,0.521920668,0.453722313,,,,,,,,88.01604399,,,88.01604399,,,Toluene,CC1=CC=CC=C1,,,0.218278822,0.198480861,,,,,,,92.06260026,,,92.06260026,,propylene carbonate,CC1COC(=O)O1,,0.167014614,0.168311337,,,,,102.0316941,,1,102.0316941,,,,,,,,,,,,,,,LiAsF6,F[As-](F)(F)(F)(F)F.[Li+],0.092785897,0.179485489,1.116913398,195.85,,,,,,,,,,,,20,0.00658,-2.181774106
,,,,,1,doi.org/10.1016/0378-7753(91)80004-H,ethylene carbonate,O=C1OCCO1,O=C1OCCO1,,,,,,0.521920668,0.453722313,,,,,,,,88.01604399,,,88.01604399,,,Toluene,CC1=CC=CC=C1,,,0.218278822,0.198480861,,,,,,,92.06260026,,,92.06260026,,propylene carbonate,CC1COC(=O)O1,,0.167014614,0.168311337,,,,,102.0316941,,1,102.0316941,,,,,,,,,,,,,,,LiAsF6,F[As-](F)(F)(F)(F)F.[Li+],0.092785897,0.179485489,1.116913398,195.85,,,,,,,,,,,,40,0.00993,-2.003050752
,,,,,1,doi.org/10.1016/0378-7753(91)80004-H,ethylene carbonate,O=C1OCCO1,O=C1OCCO1,,,,,,0.521920668,0.453722313,,,,,,,,88.01604399,,,88.01604399,,,Toluene,CC1=CC=CC=C1,,,0.218278822,0.198480861,,,,,,,92.06260026,,,92.06260026,,propylene carbonate,CC1COC(=O)O1,,0.167014614,0.168311337,,,,,102.0316941,,1,102.0316941,,,,,,,,,,,,,,,LiAsF6,F[As-](F)(F)(F)(F)F.[Li+],0.092785897,0.179485489,1.116913398,195.85,,,,,,,,,,,,60,0.0139,-1.8569852
,,,,,1,doi.org/10.1016/0378-7753(91)80004-H,ethylene carbonate,O=C1OCCO1,O=C1OCCO1,,,,,,0.521920668,0.453722313,,,,,,,,88.01604399,,,88.01604399,,,Toluene,CC1=CC=CC=C1,,,0.218278822,0.198480861,,,,,,,92.06260026,,,92.06260026,,propylene carbonate,CC1COC(=O)O1,,0.167014614,0.168311337,,,,,102.0316941,,1,102.0316941,,,,,,,,,,,,,,,LiAsF6,F[As-](F)(F)(F)(F)F.[Li+],0.092785897,0.179485489,1.116913398,195.85,,,,,,,,,,,,80,0.01774,-1.751046385
,,,,,1,doi.org/10.1016/0378-7753(91)80004-H,Triglyme,COCCOCCOCCOC,COCCOCCOCCOC,,,,,,0.317269076,0.431697945,,,,,,,,178.1205091,,,178.1205091,,,ethylene carbonate,O=C1OCCO1,,,0.430292599,0.28931039,,,,,,,88.01604399,,,88.01604399,,propylene carbonate,CC1COC(=O)O1,,0.137693632,0.10732163,,,,,102.0316941,,1,102.0316941,,,,,,,,,,,,,,,LiAsF6,F[As-](F)(F)(F)(F)F.[Li+],0.114744693,0.171670034,1.058199482,195.85,,,,,,,,,,,,-50,3.00E-05,-4.522878745
,,,,,1,doi.org/10.1016/0378-7753(91)80004-H,Triglyme,COCCOCCOCCOC,COCCOCCOCCOC,,,,,,0.317269076,0.431697945,,,,,,,,178.1205091,,,178.1205091,,,ethylene carbonate,O=C1OCCO1,,,0.430292599,0.28931039,,,,,,,88.01604399,,,88.01604399,,propylene carbonate,CC1COC(=O)O1,,0.137693632,0.10732163,,,,,102.0316941,,1,102.0316941,,,,,,,,,,,,,,,LiAsF6,F[As-](F)(F)(F)(F)F.[Li+],0.114744693,0.171670034,1.058199482,195.85,,,,,,,,,,,,-40,0.0002,-3.698970004
,,,,,1,doi.org/10.1016/0378-7753(91)80004-H,Triglyme,COCCOCCOCCOC,COCCOCCOCCOC,,,,,,0.317269076,0.431697945,,,,,,,,178.1205091,,,178.1205091,,,ethylene carbonate,O=C1OCCO1,,,0.430292599,0.28931039,,,,,,,88.01604399,,,88.01604399,,propylene carbonate,CC1COC(=O)O1,,0.137693632,0.10732163,,,,,102.0316941,,1,102.0316941,,,,,,,,,,,,,,,LiAsF6,F[As-](F)(F)(F)(F)F.[Li+],0.114744693,0.171670034,1.058199482,195.85,,,,,,,,,,,,-30,0.00059,-3.229147988
,,,,,1,doi.org/10.1016/0378-7753(91)80004-H,Triglyme,COCCOCCOCCOC,COCCOCCOCCOC,,,,,,0.317269076,0.431697945,,,,,,,,178.1205091,,,178.1205091,,,ethylene carbonate,O=C1OCCO1,,,0.430292599,0.28931039,,,,,,,88.01604399,,,88.01604399,,propylene carbonate,CC1COC(=O)O1,,0.137693632,0.10732163,,,,,102.0316941,,1,102.0316941,,,,,,,,,,,,,,,LiAsF6,F[As-](F)(F)(F)(F)F.[Li+],0.114744693,0.171670034,1.058199482,195.85,,,,,,,,,,,,-20,0.00119,-2.924453039
,,,,,1,doi.org/10.1016/0378-7753(91)80004-H,Triglyme,COCCOCCOCCOC,COCCOCCOCCOC,,,,,,0.317269076,0.431697945,,,,,,,,178.1205091,,,178.1205091,,,ethylene carbonate,O=C1OCCO1,,,0.430292599,0.28931039,,,,,,,88.01604399,,,88.01604399,,propylene carbonate,CC1COC(=O)O1,,0.137693632,0.10732163,,,,,102.0316941,,1,102.0316941,,,,,,,,,,,,,,,LiAsF6,F[As-](F)(F)(F)(F)F.[Li+],0.114744693,0.171670034,1.058199482,195.85,,,,,,,,,,,,-10,0.00201,-2.696803943
,,,,,1,doi.org/10.1016/0378-7753(91)80004-H,Triglyme,COCCOCCOCCOC,COCCOCCOCCOC,,,,,,0.317269076,0.431697945,,,,,,,,178.1205091,,,178.1205091,,,ethylene carbonate,O=C1OCCO1,,,0.430292599,0.28931039,,,,,,,88.01604399,,,88.01604399,,propylene carbonate,CC1COC(=O)O1,,0.137693632,0.10732163,,,,,102.0316941,,1,102.0316941,,,,,,,,,,,,,,,LiAsF6,F[As-](F)(F)(F)(F)F.[Li+],0.114744693,0.171670034,1.058199482,195.85,,,,,,,,,,,,0,0.00308,-2.511449283
,,,,,1,doi.org/10.1016/0378-7753(91)80004-H,Triglyme,COCCOCCOCCOC,COCCOCCOCCOC,,,,,,0.317269076,0.431697945,,,,,,,,178.1205091,,,178.1205091,,,ethylene carbonate,O=C1OCCO1,,,0.430292599,0.28931039,,,,,,,88.01604399,,,88.01604399,,propylene carbonate,CC1COC(=O)O1,,0.137693632,0.10732163,,,,,102.0316941,,1,102.0316941,,,,,,,,,,,,,,,LiAsF6,F[As-](F)(F)(F)(F)F.[Li+],0.114744693,0.171670034,1.058199482,195.85,,,,,,,,,,,,20,0.00601,-2.221125528
,,,,,1,doi.org/10.1016/0378-7753(91)80004-H,Triglyme,COCCOCCOCCOC,COCCOCCOCCOC,,,,,,0.317269076,0.431697945,,,,,,,,178.1205091,,,178.1205091,,,ethylene carbonate,O=C1OCCO1,,,0.430292599,0.28931039,,,,,,,88.01604399,,,88.01604399,,propylene carbonate,CC1COC(=O)O1,,0.137693632,0.10732163,,,,,102.0316941,,1,102.0316941,,,,,,,,,,,,,,,LiAsF6,F[As-](F)(F)(F)(F)F.[Li+],0.114744693,0.171670034,1.058199482,195.85,,,,,,,,,,,,40,0.00964,-2.015922966
,,,,,1,doi.org/10.1016/0378-7753(91)80004-H,Triglyme,COCCOCCOCCOC,COCCOCCOCCOC,,,,,,0.317269076,0.431697945,,,,,,,,178.1205091,,,178.1205091,,,ethylene carbonate,O=C1OCCO1,,,0.430292599,0.28931039,,,,,,,88.01604399,,,88.01604399,,propylene carbonate,CC1COC(=O)O1,,0.137693632,0.10732163,,,,,102.0316941,,1,102.0316941,,,,,,,,,,,,,,,LiAsF6,F[As-](F)(F)(F)(F)F.[Li+],0.114744693,0.171670034,1.058199482,195.85,,,,,,,,,,,,60,0.01379,-1.860435734
,,,,,1,doi.org/10.1016/0378-7753(91)80004-H,Triglyme,COCCOCCOCCOC,COCCOCCOCCOC,,,,,,0.317269076,0.431697945,,,,,,,,178.1205091,,,178.1205091,,,ethylene carbonate,O=C1OCCO1,,,0.430292599,0.28931039,,,,,,,88.01604399,,,88.01604399,,propylene carbonate,CC1COC(=O)O1,,0.137693632,0.10732163,,,,,102.0316941,,1,102.0316941,,,,,,,,,,,,,,,LiAsF6,F[As-](F)(F)(F)(F)F.[Li+],0.114744693,0.171670034,1.058199482,195.85,,,,,,,,,,,,80,0.01829,-1.737786295
,,,,,1,doi.org/10.1016/0378-7753(91)80004-H,ethylene carbonate,O=C1OCCO1,O=C1OCCO1,,,,,,0.545652965,0.444376202,,,,,,,,88.01604399,,,88.01604399,,,Sulfolane,O=S1(CCCC1)=O,,,0.381593307,0.423782564,,,,,,,120.0245005,,1,120.0245005,,,,,,,,,,,,,,,,,,,,,,,,,,,,,LiAsF6,F[As-](F)(F)(F)(F)F.[Li+],0.072753729,0.131841234,0.775404878,195.85,,,,,,,,,,,,-30,0.00037,-3.431798276
,,,,,1,doi.org/10.1016/0378-7753(91)80004-H,ethylene carbonate,O=C1OCCO1,O=C1OCCO1,,,,,,0.545652965,0.444376202,,,,,,,,88.01604399,,,88.01604399,,,Sulfolane,O=S1(CCCC1)=O,,,0.381593307,0.423782564,,,,,,,120.0245005,,1,120.0245005,,,,,,,,,,,,,,,,,,,,,,,,,,,,,LiAsF6,F[As-](F)(F)(F)(F)F.[Li+],0.072753729,0.131841234,0.775404878,195.85,,,,,,,,,,,,-20,0.00071,-3.148741651
,,,,,1,doi.org/10.1016/0378-7753(91)80004-H,ethylene carbonate,O=C1OCCO1,O=C1OCCO1,,,,,,0.545652965,0.444376202,,,,,,,,88.01604399,,,88.01604399,,,Sulfolane,O=S1(CCCC1)=O,,,0.381593307,0.423782564,,,,,,,120.0245005,,1,120.0245005,,,,,,,,,,,,,,,,,,,,,,,,,,,,,LiAsF6,F[As-](F)(F)(F)(F)F.[Li+],0.072753729,0.131841234,0.775404878,195.85,,,,,,,,,,,,-10,0.00127,-2.896196279
,,,,,1,doi.org/10.1016/0378-7753(91)80004-H,ethylene carbonate,O=C1OCCO1,O=C1OCCO1,,,,,,0.545652965,0.444376202,,,,,,,,88.01604399,,,88.01604399,,,Sulfolane,O=S1(CCCC1)=O,,,0.381593307,0.423782564,,,,,,,120.0245005,,1,120.0245005,,,,,,,,,,,,,,,,,,,,,,,,,,,,,LiAsF6,F[As-](F)(F)(F)(F)F.[Li+],0.072753729,0.131841234,0.775404878,195.85,,,,,,,,,,,,0,0.00198,-2.70333481
,,,,,1,doi.org/10.1016/0378-7753(91)80004-H,ethylene carbonate,O=C1OCCO1,O=C1OCCO1,,,,,,0.545652965,0.444376202,,,,,,,,88.01604399,,,88.01604399,,,Sulfolane,O=S1(CCCC1)=O,,,0.381593307,0.423782564,,,,,,,120.0245005,,1,120.0245005,,,,,,,,,,,,,,,,,,,,,,,,,,,,,LiAsF6,F[As-](F)(F)(F)(F)F.[Li+],0.072753729,0.131841234,0.775404878,195.85,,,,,,,,,,,,20,0.00412,-2.385102784
,,,,,1,doi.org/10.1016/0378-7753(91)80004-H,ethylene carbonate,O=C1OCCO1,O=C1OCCO1,,,,,,0.545652965,0.444376202,,,,,,,,88.01604399,,,88.01604399,,,Sulfolane,O=S1(CCCC1)=O,,,0.381593307,0.423782564,,,,,,,120.0245005,,1,120.0245005,,,,,,,,,,,,,,,,,,,,,,,,,,,,,LiAsF6,F[As-](F)(F)(F)(F)F.[Li+],0.072753729,0.131841234,0.775404878,195.85,,,,,,,,,,,,40,0.00687,-2.163043263
,,,,,1,doi.org/10.1016/0378-7753(91)80004-H,ethylene carbonate,O=C1OCCO1,O=C1OCCO1,,,,,,0.545652965,0.444376202,,,,,,,,88.01604399,,,88.01604399,,,Sulfolane,O=S1(CCCC1)=O,,,0.381593307,0.423782564,,,,,,,120.0245005,,1,120.0245005,,,,,,,,,,,,,,,,,,,,,,,,,,,,,LiAsF6,F[As-](F)(F)(F)(F)F.[Li+],0.072753729,0.131841234,0.775404878,195.85,,,,,,,,,,,,60,0.01022,-1.990549104
,,,,,1,doi.org/10.1016/0378-7753(91)80004-H,ethylene carbonate,O=C1OCCO1,O=C1OCCO1,,,,,,0.545652965,0.444376202,,,,,,,,88.01604399,,,88.01604399,,,Sulfolane,O=S1(CCCC1)=O,,,0.381593307,0.423782564,,,,,,,120.0245005,,1,120.0245005,,,,,,,,,,,,,,,,,,,,,,,,,,,,,LiAsF6,F[As-](F)(F)(F)(F)F.[Li+],0.072753729,0.131841234,0.775404878,195.85,,,,,,,,,,,,80,0.01402,-1.853251986
,,,,,1,doi.org/10.1016/0378-7753(91)80004-H,Triglyme,COCCOCCOCCOC,COCCOCCOCCOC,,,,,,0.272749692,0.369420547,,,,,,,,178.1205091,,,178.1205091,,,ethylene carbonate,O=C1OCCO1,,,0.369913687,0.247574036,,,,,,,88.01604399,,,88.01604399,,Sulfolane,O=S1(CCCC1)=O,,0.258692972,0.236100762,,,,,120.0245005,,1,120.0245005,,,,,,,,,,,,,,,LiAsF6,F[As-](F)(F)(F)(F)F.[Li+],0.09864365,0.146904656,0.879254122,195.85,,,,,,,,,,,,-30,0.00037,-3.431798276
,,,,,1,doi.org/10.1016/0378-7753(91)80004-H,Triglyme,COCCOCCOCCOC,COCCOCCOCCOC,,,,,,0.272749692,0.369420547,,,,,,,,178.1205091,,,178.1205091,,,ethylene carbonate,O=C1OCCO1,,,0.369913687,0.247574036,,,,,,,88.01604399,,,88.01604399,,Sulfolane,O=S1(CCCC1)=O,,0.258692972,0.236100762,,,,,120.0245005,,1,120.0245005,,,,,,,,,,,,,,,LiAsF6,F[As-](F)(F)(F)(F)F.[Li+],0.09864365,0.146904656,0.879254122,195.85,,,,,,,,,,,,-20,0.00073,-3.13667714
,,,,,1,doi.org/10.1016/0378-7753(91)80004-H,Triglyme,COCCOCCOCCOC,COCCOCCOCCOC,,,,,,0.272749692,0.369420547,,,,,,,,178.1205091,,,178.1205091,,,ethylene carbonate,O=C1OCCO1,,,0.369913687,0.247574036,,,,,,,88.01604399,,,88.01604399,,Sulfolane,O=S1(CCCC1)=O,,0.258692972,0.236100762,,,,,120.0245005,,1,120.0245005,,,,,,,,,,,,,,,LiAsF6,F[As-](F)(F)(F)(F)F.[Li+],0.09864365,0.146904656,0.879254122,195.85,,,,,,,,,,,,-10,0.00133,-2.876148359
,,,,,1,doi.org/10.1016/0378-7753(91)80004-H,Triglyme,COCCOCCOCCOC,COCCOCCOCCOC,,,,,,0.272749692,0.369420547,,,,,,,,178.1205091,,,178.1205091,,,ethylene carbonate,O=C1OCCO1,,,0.369913687,0.247574036,,,,,,,88.01604399,,,88.01604399,,Sulfolane,O=S1(CCCC1)=O,,0.258692972,0.236100762,,,,,120.0245005,,1,120.0245005,,,,,,,,,,,,,,,LiAsF6,F[As-](F)(F)(F)(F)F.[Li+],0.09864365,0.146904656,0.879254122,195.85,,,,,,,,,,,,0,0.00211,-2.675717545
,,,,,1,doi.org/10.1016/0378-7753(91)80004-H,Triglyme,COCCOCCOCCOC,COCCOCCOCCOC,,,,,,0.272749692,0.369420547,,,,,,,,178.1205091,,,178.1205091,,,ethylene carbonate,O=C1OCCO1,,,0.369913687,0.247574036,,,,,,,88.01604399,,,88.01604399,,Sulfolane,O=S1(CCCC1)=O,,0.258692972,0.236100762,,,,,120.0245005,,1,120.0245005,,,,,,,,,,,,,,,LiAsF6,F[As-](F)(F)(F)(F)F.[Li+],0.09864365,0.146904656,0.879254122,195.85,,,,,,,,,,,,20,0.00445,-2.351639989
,,,,,1,doi.org/10.1016/0378-7753(91)80004-H,Triglyme,COCCOCCOCCOC,COCCOCCOCCOC,,,,,,0.272749692,0.369420547,,,,,,,,178.1205091,,,178.1205091,,,ethylene carbonate,O=C1OCCO1,,,0.369913687,0.247574036,,,,,,,88.01604399,,,88.01604399,,Sulfolane,O=S1(CCCC1)=O,,0.258692972,0.236100762,,,,,120.0245005,,1,120.0245005,,,,,,,,,,,,,,,LiAsF6,F[As-](F)(F)(F)(F)F.[Li+],0.09864365,0.146904656,0.879254122,195.85,,,,,,,,,,,,40,0.00736,-2.133122186
,,,,,1,doi.org/10.1016/0378-7753(91)80004-H,Triglyme,COCCOCCOCCOC,COCCOCCOCCOC,,,,,,0.272749692,0.369420547,,,,,,,,178.1205091,,,178.1205091,,,ethylene carbonate,O=C1OCCO1,,,0.369913687,0.247574036,,,,,,,88.01604399,,,88.01604399,,Sulfolane,O=S1(CCCC1)=O,,0.258692972,0.236100762,,,,,120.0245005,,1,120.0245005,,,,,,,,,,,,,,,LiAsF6,F[As-](F)(F)(F)(F)F.[Li+],0.09864365,0.146904656,0.879254122,195.85,,,,,,,,,,,,60,0.0106,-1.974694135
,,,,,1,doi.org/10.1016/0378-7753(91)80004-H,Triglyme,COCCOCCOCCOC,COCCOCCOCCOC,,,,,,0.272749692,0.369420547,,,,,,,,178.1205091,,,178.1205091,,,ethylene carbonate,O=C1OCCO1,,,0.369913687,0.247574036,,,,,,,88.01604399,,,88.01604399,,Sulfolane,O=S1(CCCC1)=O,,0.258692972,0.236100762,,,,,120.0245005,,1,120.0245005,,,,,,,,,,,,,,,LiAsF6,F[As-](F)(F)(F)(F)F.[Li+],0.09864365,0.146904656,0.879254122,195.85,,,,,,,,,,,,80,0.01466,-1.83386603
,,,,,1,doi.org/10.1016/0378-7753(91)80004-H,Sulfolane,O=S1(CCCC1)=O,O=S1(CCCC1)=O,,,,,,0.460997583,0.449120977,,,,,,,,120.0245005,,1,120.0245005,,,ethylene carbonate,O=C1OCCO1,,,0.329597891,0.235472965,,,,,,,88.01604399,,,88.01604399,,Triglyme,COCCOCCOCCOC,,0.121511756,0.175681895,,,,,178.1205091,,,178.1205091,,,,,,,,,,,,,,,LiAsF6,F[As-](F)(F)(F)(F)F.[Li+],0.087892771,0.139724163,0.829297232,195.85,,,,,,,,,,,,-50,3.00E-05,-4.522878745
,,,,,1,doi.org/10.1016/0378-7753(91)80004-H,Sulfolane,O=S1(CCCC1)=O,O=S1(CCCC1)=O,,,,,,0.460997583,0.449120977,,,,,,,,120.0245005,,1,120.0245005,,,ethylene carbonate,O=C1OCCO1,,,0.329597891,0.235472965,,,,,,,88.01604399,,,88.01604399,,Triglyme,COCCOCCOCCOC,,0.121511756,0.175681895,,,,,178.1205091,,,178.1205091,,,,,,,,,,,,,,,LiAsF6,F[As-](F)(F)(F)(F)F.[Li+],0.087892771,0.139724163,0.829297232,195.85,,,,,,,,,,,,-40,0.00011,-3.958607315
,,,,,1,doi.org/10.1016/0378-7753(91)80004-H,Sulfolane,O=S1(CCCC1)=O,O=S1(CCCC1)=O,,,,,,0.460997583,0.449120977,,,,,,,,120.0245005,,1,120.0245005,,,ethylene carbonate,O=C1OCCO1,,,0.329597891,0.235472965,,,,,,,88.01604399,,,88.01604399,,Triglyme,COCCOCCOCCOC,,0.121511756,0.175681895,,,,,178.1205091,,,178.1205091,,,,,,,,,,,,,,,LiAsF6,F[As-](F)(F)(F)(F)F.[Li+],0.087892771,0.139724163,0.829297232,195.85,,,,,,,,,,,,-30,0.00027,-3.568636236
,,,,,1,doi.org/10.1016/0378-7753(91)80004-H,Sulfolane,O=S1(CCCC1)=O,O=S1(CCCC1)=O,,,,,,0.460997583,0.449120977,,,,,,,,120.0245005,,1,120.0245005,,,ethylene carbonate,O=C1OCCO1,,,0.329597891,0.235472965,,,,,,,88.01604399,,,88.01604399,,Triglyme,COCCOCCOCCOC,,0.121511756,0.175681895,,,,,178.1205091,,,178.1205091,,,,,,,,,,,,,,,LiAsF6,F[As-](F)(F)(F)(F)F.[Li+],0.087892771,0.139724163,0.829297232,195.85,,,,,,,,,,,,-20,0.00059,-3.229147988
,,,,,1,doi.org/10.1016/0378-7753(91)80004-H,Sulfolane,O=S1(CCCC1)=O,O=S1(CCCC1)=O,,,,,,0.460997583,0.449120977,,,,,,,,120.0245005,,1,120.0245005,,,ethylene carbonate,O=C1OCCO1,,,0.329597891,0.235472965,,,,,,,88.01604399,,,88.01604399,,Triglyme,COCCOCCOCCOC,,0.121511756,0.175681895,,,,,178.1205091,,,178.1205091,,,,,,,,,,,,,,,LiAsF6,F[As-](F)(F)(F)(F)F.[Li+],0.087892771,0.139724163,0.829297232,195.85,,,,,,,,,,,,-10,0.00105,-2.978810701
,,,,,1,doi.org/10.1016/0378-7753(91)80004-H,Sulfolane,O=S1(CCCC1)=O,O=S1(CCCC1)=O,,,,,,0.460997583,0.449120977,,,,,,,,120.0245005,,1,120.0245005,,,ethylene carbonate,O=C1OCCO1,,,0.329597891,0.235472965,,,,,,,88.01604399,,,88.01604399,,Triglyme,COCCOCCOCCOC,,0.121511756,0.175681895,,,,,178.1205091,,,178.1205091,,,,,,,,,,,,,,,LiAsF6,F[As-](F)(F)(F)(F)F.[Li+],0.087892771,0.139724163,0.829297232,195.85,,,,,,,,,,,,0,0.00168,-2.774690718
,,,,,1,doi.org/10.1016/0378-7753(91)80004-H,Sulfolane,O=S1(CCCC1)=O,O=S1(CCCC1)=O,,,,,,0.460997583,0.449120977,,,,,,,,120.0245005,,1,120.0245005,,,ethylene carbonate,O=C1OCCO1,,,0.329597891,0.235472965,,,,,,,88.01604399,,,88.01604399,,Triglyme,COCCOCCOCCOC,,0.121511756,0.175681895,,,,,178.1205091,,,178.1205091,,,,,,,,,,,,,,,LiAsF6,F[As-](F)(F)(F)(F)F.[Li+],0.087892771,0.139724163,0.829297232,195.85,,,,,,,,,,,,20,0.00361,-2.442492798
,,,,,1,doi.org/10.1016/0378-7753(91)80004-H,Sulfolane,O=S1(CCCC1)=O,O=S1(CCCC1)=O,,,,,,0.460997583,0.449120977,,,,,,,,120.0245005,,1,120.0245005,,,ethylene carbonate,O=C1OCCO1,,,0.329597891,0.235472965,,,,,,,88.01604399,,,88.01604399,,Triglyme,COCCOCCOCCOC,,0.121511756,0.175681895,,,,,178.1205091,,,178.1205091,,,,,,,,,,,,,,,LiAsF6,F[As-](F)(F)(F)(F)F.[Li+],0.087892771,0.139724163,0.829297232,195.85,,,,,,,,,,,,40,0.0062,-2.207608311
,,,,,1,doi.org/10.1016/0378-7753(91)80004-H,Sulfolane,O=S1(CCCC1)=O,O=S1(CCCC1)=O,,,,,,0.460997583,0.449120977,,,,,,,,120.0245005,,1,120.0245005,,,ethylene carbonate,O=C1OCCO1,,,0.329597891,0.235472965,,,,,,,88.01604399,,,88.01604399,,Triglyme,COCCOCCOCCOC,,0.121511756,0.175681895,,,,,178.1205091,,,178.1205091,,,,,,,,,,,,,,,LiAsF6,F[As-](F)(F)(F)(F)F.[Li+],0.087892771,0.139724163,0.829297232,195.85,,,,,,,,,,,,60,0.00937,-2.028260409
,,,,,1,doi.org/10.1016/0378-7753(91)80004-H,Sulfolane,O=S1(CCCC1)=O,O=S1(CCCC1)=O,,,,,,0.460997583,0.449120977,,,,,,,,120.0245005,,1,120.0245005,,,ethylene carbonate,O=C1OCCO1,,,0.329597891,0.235472965,,,,,,,88.01604399,,,88.01604399,,Triglyme,COCCOCCOCCOC,,0.121511756,0.175681895,,,,,178.1205091,,,178.1205091,,,,,,,,,,,,,,,LiAsF6,F[As-](F)(F)(F)(F)F.[Li+],0.087892771,0.139724163,0.829297232,195.85,,,,,,,,,,,,80,0.01298,-1.886725308
,,,,,1,doi.org/10.1016/0378-7753(91)80004-H,Sulfolane,O=S1(CCCC1)=O,O=S1(CCCC1)=O,,,,,,0.486198373,0.423543807,,,,,,,,120.0245005,,1,120.0245005,,,Triglyme,COCCOCCOCCOC,,,0.25630858,0.331353833,,,,,,,178.1205091,,,178.1205091,,ethylene carbonate,O=C1OCCO1,,0.154495829,0.098694632,,,,,88.01604399,,,88.01604399,,,,,,,,,,,,,,,LiAsF6,F[As-](F)(F)(F)(F)F.[Li+],0.102997219,0.146407728,0.875769771,195.85,,,,,,,,,,,,-50,2.00E-05,-4.698970004
,,,,,1,doi.org/10.1016/0378-7753(91)80004-H,Sulfolane,O=S1(CCCC1)=O,O=S1(CCCC1)=O,,,,,,0.486198373,0.423543807,,,,,,,,120.0245005,,1,120.0245005,,,Triglyme,COCCOCCOCCOC,,,0.25630858,0.331353833,,,,,,,178.1205091,,,178.1205091,,ethylene carbonate,O=C1OCCO1,,0.154495829,0.098694632,,,,,88.01604399,,,88.01604399,,,,,,,,,,,,,,,LiAsF6,F[As-](F)(F)(F)(F)F.[Li+],0.102997219,0.146407728,0.875769771,195.85,,,,,,,,,,,,-40,7.00E-05,-4.15490196
,,,,,1,doi.org/10.1016/0378-7753(91)80004-H,Sulfolane,O=S1(CCCC1)=O,O=S1(CCCC1)=O,,,,,,0.486198373,0.423543807,,,,,,,,120.0245005,,1,120.0245005,,,Triglyme,COCCOCCOCCOC,,,0.25630858,0.331353833,,,,,,,178.1205091,,,178.1205091,,ethylene carbonate,O=C1OCCO1,,0.154495829,0.098694632,,,,,88.01604399,,,88.01604399,,,,,,,,,,,,,,,LiAsF6,F[As-](F)(F)(F)(F)F.[Li+],0.102997219,0.146407728,0.875769771,195.85,,,,,,,,,,,,-30,0.00019,-3.721246399
,,,,,1,doi.org/10.1016/0378-7753(91)80004-H,Sulfolane,O=S1(CCCC1)=O,O=S1(CCCC1)=O,,,,,,0.486198373,0.423543807,,,,,,,,120.0245005,,1,120.0245005,,,Triglyme,COCCOCCOCCOC,,,0.25630858,0.331353833,,,,,,,178.1205091,,,178.1205091,,ethylene carbonate,O=C1OCCO1,,0.154495829,0.098694632,,,,,88.01604399,,,88.01604399,,,,,,,,,,,,,,,LiAsF6,F[As-](F)(F)(F)(F)F.[Li+],0.102997219,0.146407728,0.875769771,195.85,,,,,,,,,,,,-20,0.00044,-3.356547324
,,,,,1,doi.org/10.1016/0378-7753(91)80004-H,Sulfolane,O=S1(CCCC1)=O,O=S1(CCCC1)=O,,,,,,0.486198373,0.423543807,,,,,,,,120.0245005,,1,120.0245005,,,Triglyme,COCCOCCOCCOC,,,0.25630858,0.331353833,,,,,,,178.1205091,,,178.1205091,,ethylene carbonate,O=C1OCCO1,,0.154495829,0.098694632,,,,,88.01604399,,,88.01604399,,,,,,,,,,,,,,,LiAsF6,F[As-](F)(F)(F)(F)F.[Li+],0.102997219,0.146407728,0.875769771,195.85,,,,,,,,,,,,-10,0.00083,-3.080921908
,,,,,1,doi.org/10.1016/0378-7753(91)80004-H,Sulfolane,O=S1(CCCC1)=O,O=S1(CCCC1)=O,,,,,,0.486198373,0.423543807,,,,,,,,120.0245005,,1,120.0245005,,,Triglyme,COCCOCCOCCOC,,,0.25630858,0.331353833,,,,,,,178.1205091,,,178.1205091,,ethylene carbonate,O=C1OCCO1,,0.154495829,0.098694632,,,,,88.01604399,,,88.01604399,,,,,,,,,,,,,,,LiAsF6,F[As-](F)(F)(F)(F)F.[Li+],0.102997219,0.146407728,0.875769771,195.85,,,,,,,,,,,,0,0.00138,-2.860120914
,,,,,1,doi.org/10.1016/0378-7753(91)80004-H,Sulfolane,O=S1(CCCC1)=O,O=S1(CCCC1)=O,,,,,,0.486198373,0.423543807,,,,,,,,120.0245005,,1,120.0245005,,,Triglyme,COCCOCCOCCOC,,,0.25630858,0.331353833,,,,,,,178.1205091,,,178.1205091,,ethylene carbonate,O=C1OCCO1,,0.154495829,0.098694632,,,,,88.01604399,,,88.01604399,,,,,,,,,,,,,,,LiAsF6,F[As-](F)(F)(F)(F)F.[Li+],0.102997219,0.146407728,0.875769771,195.85,,,,,,,,,,,,20,0.00309,-2.510041521
,,,,,1,doi.org/10.1016/0378-7753(91)80004-H,Sulfolane,O=S1(CCCC1)=O,O=S1(CCCC1)=O,,,,,,0.486198373,0.423543807,,,,,,,,120.0245005,,1,120.0245005,,,Triglyme,COCCOCCOCCOC,,,0.25630858,0.331353833,,,,,,,178.1205091,,,178.1205091,,ethylene carbonate,O=C1OCCO1,,0.154495829,0.098694632,,,,,88.01604399,,,88.01604399,,,,,,,,,,,,,,,LiAsF6,F[As-](F)(F)(F)(F)F.[Li+],0.102997219,0.146407728,0.875769771,195.85,,,,,,,,,,,,40,0.00545,-2.263603498
,,,,,1,doi.org/10.1016/0378-7753(91)80004-H,Sulfolane,O=S1(CCCC1)=O,O=S1(CCCC1)=O,,,,,,0.486198373,0.423543807,,,,,,,,120.0245005,,1,120.0245005,,,Triglyme,COCCOCCOCCOC,,,0.25630858,0.331353833,,,,,,,178.1205091,,,178.1205091,,ethylene carbonate,O=C1OCCO1,,0.154495829,0.098694632,,,,,88.01604399,,,88.01604399,,,,,,,,,,,,,,,LiAsF6,F[As-](F)(F)(F)(F)F.[Li+],0.102997219,0.146407728,0.875769771,195.85,,,,,,,,,,,,60,0.0084,-2.075720714
,,,,,1,doi.org/10.1016/0378-7753(91)80004-H,Sulfolane,O=S1(CCCC1)=O,O=S1(CCCC1)=O,,,,,,0.486198373,0.423543807,,,,,,,,120.0245005,,1,120.0245005,,,Triglyme,COCCOCCOCCOC,,,0.25630858,0.331353833,,,,,,,178.1205091,,,178.1205091,,ethylene carbonate,O=C1OCCO1,,0.154495829,0.098694632,,,,,88.01604399,,,88.01604399,,,,,,,,,,,,,,,LiAsF6,F[As-](F)(F)(F)(F)F.[Li+],0.102997219,0.146407728,0.875769771,195.85,,,,,,,,,,,,80,0.01169,-1.932185489
,,,,,1,doi.org/10.1016/0378-7753(91)80004-H,Sulfolane,O=S1(CCCC1)=O,O=S1(CCCC1)=O,,,,,,0.403151422,0.370986435,,,,,,,,120.0245005,,1,120.0245005,,,Triglyme,COCCOCCOCCOC,,,0.212528824,0.290236276,,,,,,,178.1205091,,,178.1205091,,ethylene carbonate,O=C1OCCO1,,0.288239816,0.194507227,,,,,88.01604399,,,88.01604399,,,,,,,,,,,,,,,LiAsF6,F[As-](F)(F)(F)(F)F.[Li+],0.096079939,0.144270062,0.860827072,195.85,,,,,,,,,,,,-30,0.00032,-3.494850022
,,,,,1,doi.org/10.1016/0378-7753(91)80004-H,Sulfolane,O=S1(CCCC1)=O,O=S1(CCCC1)=O,,,,,,0.403151422,0.370986435,,,,,,,,120.0245005,,1,120.0245005,,,Triglyme,COCCOCCOCCOC,,,0.212528824,0.290236276,,,,,,,178.1205091,,,178.1205091,,ethylene carbonate,O=C1OCCO1,,0.288239816,0.194507227,,,,,88.01604399,,,88.01604399,,,,,,,,,,,,,,,LiAsF6,F[As-](F)(F)(F)(F)F.[Li+],0.096079939,0.144270062,0.860827072,195.85,,,,,,,,,,,,-20,0.00054,-3.26760624
,,,,,1,doi.org/10.1016/0378-7753(91)80004-H,Sulfolane,O=S1(CCCC1)=O,O=S1(CCCC1)=O,,,,,,0.403151422,0.370986435,,,,,,,,120.0245005,,1,120.0245005,,,Triglyme,COCCOCCOCCOC,,,0.212528824,0.290236276,,,,,,,178.1205091,,,178.1205091,,ethylene carbonate,O=C1OCCO1,,0.288239816,0.194507227,,,,,88.01604399,,,88.01604399,,,,,,,,,,,,,,,LiAsF6,F[As-](F)(F)(F)(F)F.[Li+],0.096079939,0.144270062,0.860827072,195.85,,,,,,,,,,,,-10,0.001,-3
,,,,,1,doi.org/10.1016/0378-7753(91)80004-H,Sulfolane,O=S1(CCCC1)=O,O=S1(CCCC1)=O,,,,,,0.403151422,0.370986435,,,,,,,,120.0245005,,1,120.0245005,,,Triglyme,COCCOCCOCCOC,,,0.212528824,0.290236276,,,,,,,178.1205091,,,178.1205091,,ethylene carbonate,O=C1OCCO1,,0.288239816,0.194507227,,,,,88.01604399,,,88.01604399,,,,,,,,,,,,,,,LiAsF6,F[As-](F)(F)(F)(F)F.[Li+],0.096079939,0.144270062,0.860827072,195.85,,,,,,,,,,,,0,0.00162,-2.790484985
,,,,,1,doi.org/10.1016/0378-7753(91)80004-H,Sulfolane,O=S1(CCCC1)=O,O=S1(CCCC1)=O,,,,,,0.403151422,0.370986435,,,,,,,,120.0245005,,1,120.0245005,,,Triglyme,COCCOCCOCCOC,,,0.212528824,0.290236276,,,,,,,178.1205091,,,178.1205091,,ethylene carbonate,O=C1OCCO1,,0.288239816,0.194507227,,,,,88.01604399,,,88.01604399,,,,,,,,,,,,,,,LiAsF6,F[As-](F)(F)(F)(F)F.[Li+],0.096079939,0.144270062,0.860827072,195.85,,,,,,,,,,,,20,0.00358,-2.446116973
,,,,,1,doi.org/10.1016/0378-7753(91)80004-H,Sulfolane,O=S1(CCCC1)=O,O=S1(CCCC1)=O,,,,,,0.403151422,0.370986435,,,,,,,,120.0245005,,1,120.0245005,,,Triglyme,COCCOCCOCCOC,,,0.212528824,0.290236276,,,,,,,178.1205091,,,178.1205091,,ethylene carbonate,O=C1OCCO1,,0.288239816,0.194507227,,,,,88.01604399,,,88.01604399,,,,,,,,,,,,,,,LiAsF6,F[As-](F)(F)(F)(F)F.[Li+],0.096079939,0.144270062,0.860827072,195.85,,,,,,,,,,,,40,0.00615,-2.211124884
,,,,,1,doi.org/10.1016/0378-7753(91)80004-H,Sulfolane,O=S1(CCCC1)=O,O=S1(CCCC1)=O,,,,,,0.403151422,0.370986435,,,,,,,,120.0245005,,1,120.0245005,,,Triglyme,COCCOCCOCCOC,,,0.212528824,0.290236276,,,,,,,178.1205091,,,178.1205091,,ethylene carbonate,O=C1OCCO1,,0.288239816,0.194507227,,,,,88.01604399,,,88.01604399,,,,,,,,,,,,,,,LiAsF6,F[As-](F)(F)(F)(F)F.[Li+],0.096079939,0.144270062,0.860827072,195.85,,,,,,,,,,,,60,0.0094,-2.026872146
,,,,,1,doi.org/10.1016/0378-7753(91)80004-H,Sulfolane,O=S1(CCCC1)=O,O=S1(CCCC1)=O,,,,,,0.403151422,0.370986435,,,,,,,,120.0245005,,1,120.0245005,,,Triglyme,COCCOCCOCCOC,,,0.212528824,0.290236276,,,,,,,178.1205091,,,178.1205091,,ethylene carbonate,O=C1OCCO1,,0.288239816,0.194507227,,,,,88.01604399,,,88.01604399,,,,,,,,,,,,,,,LiAsF6,F[As-](F)(F)(F)(F)F.[Li+],0.096079939,0.144270062,0.860827072,195.85,,,,,,,,,,,,80,0.01304,-1.884722409
,,,,,1,doi.org/10.1016/0378-7753(91)80004-H,Triglyme,COCCOCCOCCOC,COCCOCCOCCOC,,,,,,0.46560142,0.680212381,,,,,,,,178.1205091,,1,178.1205091,,,ethylene carbonate,O=C1OCCO1,,,0.24545051,0.177191177,,,,,,,88.01604399,,,88.01604399,,,,,,,,,,,,,,,,,,,,,,,,,,,,,LiAsF6,F[As-](F)(F)(F)(F)F.[Li+],0.088770528,0.142596442,0.849180147,195.85,,,,,,,,,,,,-20,0.0013,-2.886056648
,,,,,1,doi.org/10.1016/0378-7753(91)80004-H,Triglyme,COCCOCCOCCOC,COCCOCCOCCOC,,,,,,0.46560142,0.680212381,,,,,,,,178.1205091,,1,178.1205091,,,ethylene carbonate,O=C1OCCO1,,,0.24545051,0.177191177,,,,,,,88.01604399,,,88.01604399,,,,,,,,,,,,,,,,,,,,,,,,,,,,,LiAsF6,F[As-](F)(F)(F)(F)F.[Li+],0.088770528,0.142596442,0.849180147,195.85,,,,,,,,,,,,-10,0.00226,-2.645891561
,,,,,1,doi.org/10.1016/0378-7753(91)80004-H,Triglyme,COCCOCCOCCOC,COCCOCCOCCOC,,,,,,0.46560142,0.680212381,,,,,,,,178.1205091,,1,178.1205091,,,ethylene carbonate,O=C1OCCO1,,,0.24545051,0.177191177,,,,,,,88.01604399,,,88.01604399,,,,,,,,,,,,,,,,,,,,,,,,,,,,,LiAsF6,F[As-](F)(F)(F)(F)F.[Li+],0.088770528,0.142596442,0.849180147,195.85,,,,,,,,,,,,0,0.0034,-2.468521083
,,,,,1,doi.org/10.1016/0378-7753(91)80004-H,Triglyme,COCCOCCOCCOC,COCCOCCOCCOC,,,,,,0.46560142,0.680212381,,,,,,,,178.1205091,,1,178.1205091,,,ethylene carbonate,O=C1OCCO1,,,0.24545051,0.177191177,,,,,,,88.01604399,,,88.01604399,,,,,,,,,,,,,,,,,,,,,,,,,,,,,LiAsF6,F[As-](F)(F)(F)(F)F.[Li+],0.088770528,0.142596442,0.849180147,195.85,,,,,,,,,,,,20,0.00655,-2.1837587
,,,,,1,doi.org/10.1016/0378-7753(91)80004-H,Triglyme,COCCOCCOCCOC,COCCOCCOCCOC,,,,,,0.46560142,0.680212381,,,,,,,,178.1205091,,1,178.1205091,,,ethylene carbonate,O=C1OCCO1,,,0.24545051,0.177191177,,,,,,,88.01604399,,,88.01604399,,,,,,,,,,,,,,,,,,,,,,,,,,,,,LiAsF6,F[As-](F)(F)(F)(F)F.[Li+],0.088770528,0.142596442,0.849180147,195.85,,,,,,,,,,,,40,0.01054,-1.977159389
,,,,,1,doi.org/10.1016/0378-7753(91)80004-H,Triglyme,COCCOCCOCCOC,COCCOCCOCCOC,,,,,,0.46560142,0.680212381,,,,,,,,178.1205091,,1,178.1205091,,,ethylene carbonate,O=C1OCCO1,,,0.24545051,0.177191177,,,,,,,88.01604399,,,88.01604399,,,,,,,,,,,,,,,,,,,,,,,,,,,,,LiAsF6,F[As-](F)(F)(F)(F)F.[Li+],0.088770528,0.142596442,0.849180147,195.85,,,,,,,,,,,,60,0.0149,-1.826813732
,,,,,1,doi.org/10.1016/0378-7753(91)80004-H,Triglyme,COCCOCCOCCOC,COCCOCCOCCOC,,,,,,0.46560142,0.680212381,,,,,,,,178.1205091,,1,178.1205091,,,ethylene carbonate,O=C1OCCO1,,,0.24545051,0.177191177,,,,,,,88.01604399,,,88.01604399,,,,,,,,,,,,,,,,,,,,,,,,,,,,,LiAsF6,F[As-](F)(F)(F)(F)F.[Li+],0.088770528,0.142596442,0.849180147,195.85,,,,,,,,,,,,80,0.01974,-1.704652852
,,,,,1,doi.org/10.1016/0378-7753(91)80004-H,MethyleneChloride,ClCCl,ClCCl,,,,,,0.518816908,0.42285149,,,,,,,,83.95335542,,,83.95335542,,,propylene carbonate,CC1COC(=O)O1,,,0.370819998,0.367310996,,,,,,,102.0316941,,1,102.0316941,,,,,,,,,,,,,,,,,,,,,,,,,,,,,LiAsF6,F[As-](F)(F)(F)(F)F.[Li+],0.110363095,0.209837514,1.355948358,195.85,,,,,,,,,,,,-60,0.00026,-3.585026652
,,,,,1,doi.org/10.1016/0378-7753(91)80004-H,MethyleneChloride,ClCCl,ClCCl,,,,,,0.518816908,0.42285149,,,,,,,,83.95335542,,,83.95335542,,,propylene carbonate,CC1COC(=O)O1,,,0.370819998,0.367310996,,,,,,,102.0316941,,1,102.0316941,,,,,,,,,,,,,,,,,,,,,,,,,,,,,LiAsF6,F[As-](F)(F)(F)(F)F.[Li+],0.110363095,0.209837514,1.355948358,195.85,,,,,,,,,,,,-50,0.00069,-3.161150909
,,,,,1,doi.org/10.1016/0378-7753(91)80004-H,MethyleneChloride,ClCCl,ClCCl,,,,,,0.518816908,0.42285149,,,,,,,,83.95335542,,,83.95335542,,,propylene carbonate,CC1COC(=O)O1,,,0.370819998,0.367310996,,,,,,,102.0316941,,1,102.0316941,,,,,,,,,,,,,,,,,,,,,,,,,,,,,LiAsF6,F[As-](F)(F)(F)(F)F.[Li+],0.110363095,0.209837514,1.355948358,195.85,,,,,,,,,,,,-40,0.0014,-2.853871964
,,,,,1,doi.org/10.1016/0378-7753(91)80004-H,MethyleneChloride,ClCCl,ClCCl,,,,,,0.518816908,0.42285149,,,,,,,,83.95335542,,,83.95335542,,,propylene carbonate,CC1COC(=O)O1,,,0.370819998,0.367310996,,,,,,,102.0316941,,1,102.0316941,,,,,,,,,,,,,,,,,,,,,,,,,,,,,LiAsF6,F[As-](F)(F)(F)(F)F.[Li+],0.110363095,0.209837514,1.355948358,195.85,,,,,,,,,,,,-30,0.00195,-2.709965389
,,,,,1,doi.org/10.1016/0378-7753(91)80004-H,MethyleneChloride,ClCCl,ClCCl,,,,,,0.518816908,0.42285149,,,,,,,,83.95335542,,,83.95335542,,,propylene carbonate,CC1COC(=O)O1,,,0.370819998,0.367310996,,,,,,,102.0316941,,1,102.0316941,,,,,,,,,,,,,,,,,,,,,,,,,,,,,LiAsF6,F[As-](F)(F)(F)(F)F.[Li+],0.110363095,0.209837514,1.355948358,195.85,,,,,,,,,,,,-20,0.00293,-2.53313238
,,,,,1,doi.org/10.1016/0378-7753(91)80004-H,MethyleneChloride,ClCCl,ClCCl,,,,,,0.518816908,0.42285149,,,,,,,,83.95335542,,,83.95335542,,,propylene carbonate,CC1COC(=O)O1,,,0.370819998,0.367310996,,,,,,,102.0316941,,1,102.0316941,,,,,,,,,,,,,,,,,,,,,,,,,,,,,LiAsF6,F[As-](F)(F)(F)(F)F.[Li+],0.110363095,0.209837514,1.355948358,195.85,,,,,,,,,,,,-10,0.00411,-2.386158178
,,,,,1,doi.org/10.1016/0378-7753(91)80004-H,MethyleneChloride,ClCCl,ClCCl,,,,,,0.518816908,0.42285149,,,,,,,,83.95335542,,,83.95335542,,,propylene carbonate,CC1COC(=O)O1,,,0.370819998,0.367310996,,,,,,,102.0316941,,1,102.0316941,,,,,,,,,,,,,,,,,,,,,,,,,,,,,LiAsF6,F[As-](F)(F)(F)(F)F.[Li+],0.110363095,0.209837514,1.355948358,195.85,,,,,,,,,,,,0,0.0055,-2.259637311
,,,,,1,doi.org/10.1016/0378-7753(91)80004-H,MethyleneChloride,ClCCl,ClCCl,,,,,,0.518816908,0.42285149,,,,,,,,83.95335542,,,83.95335542,,,propylene carbonate,CC1COC(=O)O1,,,0.370819998,0.367310996,,,,,,,102.0316941,,1,102.0316941,,,,,,,,,,,,,,,,,,,,,,,,,,,,,LiAsF6,F[As-](F)(F)(F)(F)F.[Li+],0.110363095,0.209837514,1.355948358,195.85,,,,,,,,,,,,20,0.00857,-2.067019178
,,,,,1,doi.org/10.1016/0378-7753(91)80004-H,MethyleneChloride,ClCCl,ClCCl,,,,,,0.697374277,0.598793061,,,,,,,,83.95335542,,,83.95335542,,,propylene carbonate,CC1COC(=O)O1,,,0.213618158,0.222918462,,,,,,,102.0316941,,1,102.0316941,,,,,,,,,,,,,,,,,,,,,,,,,,,,,LiAsF6,F[As-](F)(F)(F)(F)F.[Li+],0.089007566,0.178288477,1.107848367,195.85,,,,,,,,,,,,-60,0.00082,-3.086186148
,,,,,1,doi.org/10.1016/0378-7753(91)80004-H,MethyleneChloride,ClCCl,ClCCl,,,,,,0.697374277,0.598793061,,,,,,,,83.95335542,,,83.95335542,,,propylene carbonate,CC1COC(=O)O1,,,0.213618158,0.222918462,,,,,,,102.0316941,,1,102.0316941,,,,,,,,,,,,,,,,,,,,,,,,,,,,,LiAsF6,F[As-](F)(F)(F)(F)F.[Li+],0.089007566,0.178288477,1.107848367,195.85,,,,,,,,,,,,-50,0.00164,-2.785156152
,,,,,1,doi.org/10.1016/0378-7753(91)80004-H,MethyleneChloride,ClCCl,ClCCl,,,,,,0.697374277,0.598793061,,,,,,,,83.95335542,,,83.95335542,,,propylene carbonate,CC1COC(=O)O1,,,0.213618158,0.222918462,,,,,,,102.0316941,,1,102.0316941,,,,,,,,,,,,,,,,,,,,,,,,,,,,,LiAsF6,F[As-](F)(F)(F)(F)F.[Li+],0.089007566,0.178288477,1.107848367,195.85,,,,,,,,,,,,-40,0.00266,-2.575118363
,,,,,1,doi.org/10.1016/0378-7753(91)80004-H,MethyleneChloride,ClCCl,ClCCl,,,,,,0.697374277,0.598793061,,,,,,,,83.95335542,,,83.95335542,,,propylene carbonate,CC1COC(=O)O1,,,0.213618158,0.222918462,,,,,,,102.0316941,,1,102.0316941,,,,,,,,,,,,,,,,,,,,,,,,,,,,,LiAsF6,F[As-](F)(F)(F)(F)F.[Li+],0.089007566,0.178288477,1.107848367,195.85,,,,,,,,,,,,-30,0.0032,-2.494850022
,,,,,1,doi.org/10.1016/0378-7753(91)80004-H,MethyleneChloride,ClCCl,ClCCl,,,,,,0.697374277,0.598793061,,,,,,,,83.95335542,,,83.95335542,,,propylene carbonate,CC1COC(=O)O1,,,0.213618158,0.222918462,,,,,,,102.0316941,,1,102.0316941,,,,,,,,,,,,,,,,,,,,,,,,,,,,,LiAsF6,F[As-](F)(F)(F)(F)F.[Li+],0.089007566,0.178288477,1.107848367,195.85,,,,,,,,,,,,-20,0.00433,-2.363512104
,,,,,1,doi.org/10.1016/0378-7753(91)80004-H,MethyleneChloride,ClCCl,ClCCl,,,,,,0.697374277,0.598793061,,,,,,,,83.95335542,,,83.95335542,,,propylene carbonate,CC1COC(=O)O1,,,0.213618158,0.222918462,,,,,,,102.0316941,,1,102.0316941,,,,,,,,,,,,,,,,,,,,,,,,,,,,,LiAsF6,F[As-](F)(F)(F)(F)F.[Li+],0.089007566,0.178288477,1.107848367,195.85,,,,,,,,,,,,-10,0.00561,-2.251037139
,,,,,1,doi.org/10.1016/0378-7753(91)80004-H,MethyleneChloride,ClCCl,ClCCl,,,,,,0.697374277,0.598793061,,,,,,,,83.95335542,,,83.95335542,,,propylene carbonate,CC1COC(=O)O1,,,0.213618158,0.222918462,,,,,,,102.0316941,,1,102.0316941,,,,,,,,,,,,,,,,,,,,,,,,,,,,,LiAsF6,F[As-](F)(F)(F)(F)F.[Li+],0.089007566,0.178288477,1.107848367,195.85,,,,,,,,,,,,0,0.00699,-2.155522824
,,,,,1,doi.org/10.1016/0378-7753(91)80004-H,MethyleneChloride,ClCCl,ClCCl,,,,,,0.697374277,0.598793061,,,,,,,,83.95335542,,,83.95335542,,,propylene carbonate,CC1COC(=O)O1,,,0.213618158,0.222918462,,,,,,,102.0316941,,1,102.0316941,,,,,,,,,,,,,,,,,,,,,,,,,,,,,LiAsF6,F[As-](F)(F)(F)(F)F.[Li+],0.089007566,0.178288477,1.107848367,195.85,,,,,,,,,,,,20,0.00983,-2.007446482
,,,,,1,doi.org/10.1016/0378-7753(91)80004-H,MethyleneChloride,ClCCl,ClCCl,,,,,,0.818032665,0.728743775,,,,,,,,83.95335542,,,83.95335542,,,propylene carbonate,CC1COC(=O)O1,,,0.107390559,0.116269914,,,,,,,102.0316941,,1,102.0316941,,,,,,,,,,,,,,,,,,,,,,,,,,,,,LiAsF6,F[As-](F)(F)(F)(F)F.[Li+],0.074576777,0.15498631,0.936496196,195.85,,,,,,,,,,,,-60,0.00111,-2.954677021
,,,,,1,doi.org/10.1016/0378-7753(91)80004-H,MethyleneChloride,ClCCl,ClCCl,,,,,,0.818032665,0.728743775,,,,,,,,83.95335542,,,83.95335542,,,propylene carbonate,CC1COC(=O)O1,,,0.107390559,0.116269914,,,,,,,102.0316941,,1,102.0316941,,,,,,,,,,,,,,,,,,,,,,,,,,,,,LiAsF6,F[As-](F)(F)(F)(F)F.[Li+],0.074576777,0.15498631,0.936496196,195.85,,,,,,,,,,,,-50,0.00143,-2.844663963
,,,,,1,doi.org/10.1016/0378-7753(91)80004-H,MethyleneChloride,ClCCl,ClCCl,,,,,,0.818032665,0.728743775,,,,,,,,83.95335542,,,83.95335542,,,propylene carbonate,CC1COC(=O)O1,,,0.107390559,0.116269914,,,,,,,102.0316941,,1,102.0316941,,,,,,,,,,,,,,,,,,,,,,,,,,,,,LiAsF6,F[As-](F)(F)(F)(F)F.[Li+],0.074576777,0.15498631,0.936496196,195.85,,,,,,,,,,,,-40,0.00196,-2.707743929
,,,,,1,doi.org/10.1016/0378-7753(91)80004-H,MethyleneChloride,ClCCl,ClCCl,,,,,,0.818032665,0.728743775,,,,,,,,83.95335542,,,83.95335542,,,propylene carbonate,CC1COC(=O)O1,,,0.107390559,0.116269914,,,,,,,102.0316941,,1,102.0316941,,,,,,,,,,,,,,,,,,,,,,,,,,,,,LiAsF6,F[As-](F)(F)(F)(F)F.[Li+],0.074576777,0.15498631,0.936496196,195.85,,,,,,,,,,,,-30,0.00267,-2.573488739
,,,,,1,doi.org/10.1016/0378-7753(91)80004-H,MethyleneChloride,ClCCl,ClCCl,,,,,,0.818032665,0.728743775,,,,,,,,83.95335542,,,83.95335542,,,propylene carbonate,CC1COC(=O)O1,,,0.107390559,0.116269914,,,,,,,102.0316941,,1,102.0316941,,,,,,,,,,,,,,,,,,,,,,,,,,,,,LiAsF6,F[As-](F)(F)(F)(F)F.[Li+],0.074576777,0.15498631,0.936496196,195.85,,,,,,,,,,,,-20,0.00336,-2.473660723
,,,,,1,doi.org/10.1016/0378-7753(91)80004-H,MethyleneChloride,ClCCl,ClCCl,,,,,,0.818032665,0.728743775,,,,,,,,83.95335542,,,83.95335542,,,propylene carbonate,CC1COC(=O)O1,,,0.107390559,0.116269914,,,,,,,102.0316941,,1,102.0316941,,,,,,,,,,,,,,,,,,,,,,,,,,,,,LiAsF6,F[As-](F)(F)(F)(F)F.[Li+],0.074576777,0.15498631,0.936496196,195.85,,,,,,,,,,,,-10,0.00417,-2.379863945
,,,,,1,doi.org/10.1016/0378-7753(91)80004-H,MethyleneChloride,ClCCl,ClCCl,,,,,,0.818032665,0.728743775,,,,,,,,83.95335542,,,83.95335542,,,propylene carbonate,CC1COC(=O)O1,,,0.107390559,0.116269914,,,,,,,102.0316941,,1,102.0316941,,,,,,,,,,,,,,,,,,,,,,,,,,,,,LiAsF6,F[As-](F)(F)(F)(F)F.[Li+],0.074576777,0.15498631,0.936496196,195.85,,,,,,,,,,,,0,0.00503,-2.298432015
,,,,,1,doi.org/10.1016/0378-7753(91)80004-H,MethyleneChloride,ClCCl,ClCCl,,,,,,0.818032665,0.728743775,,,,,,,,83.95335542,,,83.95335542,,,propylene carbonate,CC1COC(=O)O1,,,0.107390559,0.116269914,,,,,,,102.0316941,,1,102.0316941,,,,,,,,,,,,,,,,,,,,,,,,,,,,,LiAsF6,F[As-](F)(F)(F)(F)F.[Li+],0.074576777,0.15498631,0.936496196,195.85,,,,,,,,,,,,20,0.00694,-2.15864053
,,,,,1,doi.org/10.1016/0378-7753(91)80004-H,Sulfolane,O=S1(CCCC1)=O,O=S1(CCCC1)=O,,,,,,0.615369574,0.642800174,,,,,,,,120.0245005,,1,120.0245005,,,MethyleneChloride,ClCCl,,,0.306413766,0.223880563,,,,,,,83.95335542,,,83.95335542,,,,,,,,,,,,,,,,,,,,,,,,,,,,,LiAsF6,F[As-](F)(F)(F)(F)F.[Li+],0.07821666,0.133319263,0.785434881,195.85,,,,,,,,,,,,0,0.00264,-2.578396073
,,,,,1,doi.org/10.1016/0378-7753(91)80004-H,Sulfolane,O=S1(CCCC1)=O,O=S1(CCCC1)=O,,,,,,0.615369574,0.642800174,,,,,,,,120.0245005,,1,120.0245005,,,MethyleneChloride,ClCCl,,,0.306413766,0.223880563,,,,,,,83.95335542,,,83.95335542,,,,,,,,,,,,,,,,,,,,,,,,,,,,,LiAsF6,F[As-](F)(F)(F)(F)F.[Li+],0.07821666,0.133319263,0.785434881,195.85,,,,,,,,,,,,20,0.00424,-2.372634143
,,,,,1,doi.org/10.1016/0378-7753(91)80004-H,Sulfolane,O=S1(CCCC1)=O,O=S1(CCCC1)=O,,,,,,0.615369574,0.642800174,,,,,,,,120.0245005,,1,120.0245005,,,MethyleneChloride,ClCCl,,,0.306413766,0.223880563,,,,,,,83.95335542,,,83.95335542,,,,,,,,,,,,,,,,,,,,,,,,,,,,,LiAsF6,F[As-](F)(F)(F)(F)F.[Li+],0.07821666,0.133319263,0.785434881,195.85,,,,,,,,,,,,40,0.00655,-2.1837587
,,,,,1,doi.org/10.1016/0378-7753(91)80004-H,Sulfolane,O=S1(CCCC1)=O,O=S1(CCCC1)=O,,,,,,0.615369574,0.642800174,,,,,,,,120.0245005,,1,120.0245005,,,MethyleneChloride,ClCCl,,,0.306413766,0.223880563,,,,,,,83.95335542,,,83.95335542,,,,,,,,,,,,,,,,,,,,,,,,,,,,,LiAsF6,F[As-](F)(F)(F)(F)F.[Li+],0.07821666,0.133319263,0.785434881,195.85,,,,,,,,,,,,60,0.00922,-2.035269079
,,,,,1,doi.org/10.1016/0378-7753(91)80004-H,Sulfolane,O=S1(CCCC1)=O,O=S1(CCCC1)=O,,,,,,0.615369574,0.642800174,,,,,,,,120.0245005,,1,120.0245005,,,MethyleneChloride,ClCCl,,,0.306413766,0.223880563,,,,,,,83.95335542,,,83.95335542,,,,,,,,,,,,,,,,,,,,,,,,,,,,,LiAsF6,F[As-](F)(F)(F)(F)F.[Li+],0.07821666,0.133319263,0.785434881,195.85,,,,,,,,,,,,80,0.01122,-1.950007143
,,,,,1,doi.org/10.1016/0378-7753(91)80004-H,MethyleneChloride,ClCCl,ClCCl,,,,,,0.556463068,0.443497414,,,,,,,,83.95335542,,,83.95335542,,,Sulfolane,O=S1(CCCC1)=O,,,0.372514205,0.424452829,,,,,,,120.0245005,,1,120.0245005,,,,,,,,,,,,,,,,,,,,,,,,,,,,,LiAsF6,F[As-](F)(F)(F)(F)F.[Li+],0.071022727,0.132049758,0.776817866,195.85,,,,,,,,,,,,0,0.00368,-2.434152181
,,,,,1,doi.org/10.1016/0378-7753(91)80004-H,MethyleneChloride,ClCCl,ClCCl,,,,,,0.556463068,0.443497414,,,,,,,,83.95335542,,,83.95335542,,,Sulfolane,O=S1(CCCC1)=O,,,0.372514205,0.424452829,,,,,,,120.0245005,,1,120.0245005,,,,,,,,,,,,,,,,,,,,,,,,,,,,,LiAsF6,F[As-](F)(F)(F)(F)F.[Li+],0.071022727,0.132049758,0.776817866,195.85,,,,,,,,,,,,20,0.00723,-2.140861703
,,,,,1,doi.org/10.1016/0378-7753(91)80004-H,MethyleneChloride,ClCCl,ClCCl,,,,,,0.556463068,0.443497414,,,,,,,,83.95335542,,,83.95335542,,,Sulfolane,O=S1(CCCC1)=O,,,0.372514205,0.424452829,,,,,,,120.0245005,,1,120.0245005,,,,,,,,,,,,,,,,,,,,,,,,,,,,,LiAsF6,F[As-](F)(F)(F)(F)F.[Li+],0.071022727,0.132049758,0.776817866,195.85,,,,,,,,,,,,40,0.00946,-2.024108864
,,,,,1,doi.org/10.1016/0378-7753(91)80004-H,MethyleneChloride,ClCCl,ClCCl,,,,,,0.556463068,0.443497414,,,,,,,,83.95335542,,,83.95335542,,,Sulfolane,O=S1(CCCC1)=O,,,0.372514205,0.424452829,,,,,,,120.0245005,,1,120.0245005,,,,,,,,,,,,,,,,,,,,,,,,,,,,,LiAsF6,F[As-](F)(F)(F)(F)F.[Li+],0.071022727,0.132049758,0.776817866,195.85,,,,,,,,,,,,60,0.01066,-1.972242795
