Repository: zjurillpolymer/SPE_prediction

# SPE Prediction

Polymer electrolyte conductivity prediction using graph neural networks.

## Data

Data from [ChemPropPred](https://github.com/learningmatter-mit/Chem-prop-pred) — polymer electrolyte conductivity measurements including SMILES, conductivity (log S/cm), molecular weight, salt concentration, and temperature.

- `data/clean_train_data.csv` — cleaned training data
- `data/PolymerElectrolyteData.csv` — full raw dataset
- `data/PolyInfo_8salts.csv` / `data/polyinfo_5salts_4conc.csv` — PolyInfo polymer database with salt additives

File: data/PolymerElectrolyteData.csv (part 38 of 154)
Notes,Compound Notebook Name,Date Copied to Master Database,Data Recorded By,Seshadri Group,Oyaizu Group,DOI,Solvent 1 (S1),S1 SMILES,S1 SMILES 1,S1 SMILES 2,S1 SMILES 3,S1 Big SMILES,S1 End Group 1,S1 End Group 2,S1 Mol %,S1 Weight %,S1 SMILES 1 Mol %,S1 SMILES 2 Mol %,S1 SMILES 3 Mol %,S1 Molar Ratio,S1 Weight Ratio,S1 Mw,S1 Mn,S1 Mn or Mw,S1 Mw/Mn,S1 DOP,S1 Molar Mass (g/mol),S1 Type,S1 Block Mol Weight,Solvent 2 (S2),S2 SMILES,S2 SMILES 1,S2 SMILES 2,S2 Mol %,S2 Weight %,S2 SMILES 1 Mol %,S2 SMILES 2 Mol %,S2 Molar Ratio,S2 Weight Ratio,S2 Mw,S2 Mn,S2 Mn or Mw,S2 Mw/Mn,S2 DOP,S2 Molar Mass (g/mol),S2 Type,Solvent 3 (S3),S3 SMILES,S3 SMILES 1,S3 Mol %,S3 Weight %,S3 Molar Ratio,S3 Weight Ratio,S3 Mw,S3 Mn,S3 Mn or Mw,S3 Mw/Mn,S3 DOP,S3 Molar Mass (g/mol),S3 Type,Solvent 4 (S4),S4 SMILES,S4 Mol %,S4 Weight %,S4 Molar Ratio,S4 Weight Ratio,S4 Mw,S4 Mn,S4 Mn or Mw,S4 Mw/Mn,S4 DOP,S4 Molar Mass (g/mol),S4 Type,Salt 1,Salt1 SMILES,Salt1 Mol %,Salt1 Weight %,Salt1 Molality (mol salt/kg polymer),Salt1 Molar Mass (g/mol),Salt 2,Salt2 SMILES,Salt2 Mol %,Salt2 Weight %,Salt2 Molality (mol salt/kg polymer),Salt2 Molar Mass (g/mol),Inorganic Material 1 (IM1),IM1 Weight %,IM1 Particle Size (nm),Tg (oC),Heating Rate (K/min),Temperature (oC),Conductivity (S/cm),log Conductivity (S/cm)
,,,,,1,doi.org/10.1016/0378-7753(91)80004-H,MethyleneChloride,ClCCl,ClCCl,,,,,,0.610202492,0.4649765,,,,,,,,83.95335542,,,83.95335542,,,Sulfolane,O=S1(CCCC1)=O,,,0.204244548,0.222504782,,,,,,,120.0245005,,1,120.0245005,,Triglyme,COCCOCCOCCOC,,0.10767134,0.174073641,,,,,178.1205091,,,178.1205091,,,,,,,,,,,,,,,LiAsF6,F[As-](F)(F)(F)(F)F.[Li+],0.07788162,0.138445078,0.820485625,195.85,,,,,,,,,,,,-30,0.00338,-2.4710833
,,,,,1,doi.org/10.1016/0378-7753(91)80004-H,MethyleneChloride,ClCCl,ClCCl,,,,,,0.610202492,0.4649765,,,,,,,,83.95335542,,,83.95335542,,,Sulfolane,O=S1(CCCC1)=O,,,0.204244548,0.222504782,,,,,,,120.0245005,,1,120.0245005,,Triglyme,COCCOCCOCCOC,,0.10767134,0.174073641,,,,,178.1205091,,,178.1205091,,,,,,,,,,,,,,,LiAsF6,F[As-](F)(F)(F)(F)F.[Li+],0.07788162,0.138445078,0.820485625,195.85,,,,,,,,,,,,-20,0.00441,-2.355561411
,,,,,1,doi.org/10.1016/0378-7753(91)80004-H,MethyleneChloride,ClCCl,ClCCl,,,,,,0.610202492,0.4649765,,,,,,,,83.95335542,,,83.95335542,,,Sulfolane,O=S1(CCCC1)=O,,,0.204244548,0.222504782,,,,,,,120.0245005,,1,120.0245005,,Triglyme,COCCOCCOCCOC,,0.10767134,0.174073641,,,,,178.1205091,,,178.1205091,,,,,,,,,,,,,,,LiAsF6,F[As-](F)(F)(F)(F)F.[Li+],0.07788162,0.138445078,0.820485625,195.85,,,,,,,,,,,,-10,0.00581,-2.235823868
,,,,,1,doi.org/10.1016/0378-7753(91)80004-H,MethyleneChloride,ClCCl,ClCCl,,,,,,0.610202492,0.4649765,,,,,,,,83.95335542,,,83.95335542,,,Sulfolane,O=S1(CCCC1)=O,,,0.204244548,0.222504782,,,,,,,120.0245005,,1,120.0245005,,Triglyme,COCCOCCOCCOC,,0.10767134,0.174073641,,,,,178.1205091,,,178.1205091,,,,,,,,,,,,,,,LiAsF6,F[As-](F)(F)(F)(F)F.[Li+],0.07788162,0.138445078,0.820485625,195.85,,,,,,,,,,,,0,0.00716,-2.145086978
,,,,,1,doi.org/10.1016/0378-7753(91)80004-H,MethyleneChloride,ClCCl,ClCCl,,,,,,0.610202492,0.4649765,,,,,,,,83.95335542,,,83.95335542,,,Sulfolane,O=S1(CCCC1)=O,,,0.204244548,0.222504782,,,,,,,120.0245005,,1,120.0245005,,Triglyme,COCCOCCOCCOC,,0.10767134,0.174073641,,,,,178.1205091,,,178.1205091,,,,,,,,,,,,,,,LiAsF6,F[As-](F)(F)(F)(F)F.[Li+],0.07788162,0.138445078,0.820485625,195.85,,,,,,,,,,,,20,0.01051,-1.978397284
,,,,,1,doi.org/10.1016/0378-7753(91)80004-H,MethyleneChloride,ClCCl,ClCCl,,,,,,0.610202492,0.4649765,,,,,,,,83.95335542,,,83.95335542,,,Sulfolane,O=S1(CCCC1)=O,,,0.204244548,0.222504782,,,,,,,120.0245005,,1,120.0245005,,Triglyme,COCCOCCOCCOC,,0.10767134,0.174073641,,,,,178.1205091,,,178.1205091,,,,,,,,,,,,,,,LiAsF6,F[As-](F)(F)(F)(F)F.[Li+],0.07788162,0.138445078,0.820485625,195.85,,,,,,,,,,,,40,0.01375,-1.861697302
,,,,,1,doi.org/10.1016/0378-7753(91)80004-H,Sulfolane,O=S1(CCCC1)=O,O=S1(CCCC1)=O,,,,,,0.454309225,0.449497103,,,,,,,,120.0245005,,1,120.0245005,,,MethyleneChloride,ClCCl,,,0.339324383,0.234832695,,,,,,,83.95335542,,,83.95335542,,Triglyme,COCCOCCOCCOC,,0.119748809,0.175829024,,,,,178.1205091,,,178.1205091,,,,,,,,,,,,,,,LiAsF6,F[As-](F)(F)(F)(F)F.[Li+],0.086617583,0.139841178,0.830104656,195.85,,,,,,,,,,,,-40,0.00043,-3.366531544
,,,,,1,doi.org/10.1016/0378-7753(91)80004-H,Sulfolane,O=S1(CCCC1)=O,O=S1(CCCC1)=O,,,,,,0.454309225,0.449497103,,,,,,,,120.0245005,,1,120.0245005,,,MethyleneChloride,ClCCl,,,0.339324383,0.234832695,,,,,,,83.95335542,,,83.95335542,,Triglyme,COCCOCCOCCOC,,0.119748809,0.175829024,,,,,178.1205091,,,178.1205091,,,,,,,,,,,,,,,LiAsF6,F[As-](F)(F)(F)(F)F.[Li+],0.086617583,0.139841178,0.830104656,195.85,,,,,,,,,,,,-20,0.00127,-2.896196279
,,,,,1,doi.org/10.1016/0378-7753(91)80004-H,Sulfolane,O=S1(CCCC1)=O,O=S1(CCCC1)=O,,,,,,0.454309225,0.449497103,,,,,,,,120.0245005,,1,120.0245005,,,MethyleneChloride,ClCCl,,,0.339324383,0.234832695,,,,,,,83.95335542,,,83.95335542,,Triglyme,COCCOCCOCCOC,,0.119748809,0.175829024,,,,,178.1205091,,,178.1205091,,,,,,,,,,,,,,,LiAsF6,F[As-](F)(F)(F)(F)F.[Li+],0.086617583,0.139841178,0.830104656,195.85,,,,,,,,,,,,-10,0.00185,-2.732828272
,,,,,1,doi.org/10.1016/0378-7753(91)80004-H,Sulfolane,O=S1(CCCC1)=O,O=S1(CCCC1)=O,,,,,,0.454309225,0.449497103,,,,,,,,120.0245005,,1,120.0245005,,,MethyleneChloride,ClCCl,,,0.339324383,0.234832695,,,,,,,83.95335542,,,83.95335542,,Triglyme,COCCOCCOCCOC,,0.119748809,0.175829024,,,,,178.1205091,,,178.1205091,,,,,,,,,,,,,,,LiAsF6,F[As-](F)(F)(F)(F)F.[Li+],0.086617583,0.139841178,0.830104656,195.85,,,,,,,,,,,,0,0.00269,-2.57024772
,,,,,1,doi.org/10.1016/0378-7753(91)80004-H,Sulfolane,O=S1(CCCC1)=O,O=S1(CCCC1)=O,,,,,,0.454309225,0.449497103,,,,,,,,120.0245005,,1,120.0245005,,,MethyleneChloride,ClCCl,,,0.339324383,0.234832695,,,,,,,83.95335542,,,83.95335542,,Triglyme,COCCOCCOCCOC,,0.119748809,0.175829024,,,,,178.1205091,,,178.1205091,,,,,,,,,,,,,,,LiAsF6,F[As-](F)(F)(F)(F)F.[Li+],0.086617583,0.139841178,0.830104656,195.85,,,,,,,,,,,,20,0.00543,-2.26520017
,,,,,1,doi.org/10.1016/0378-7753(91)80004-H,Sulfolane,O=S1(CCCC1)=O,O=S1(CCCC1)=O,,,,,,0.454309225,0.449497103,,,,,,,,120.0245005,,1,120.0245005,,,MethyleneChloride,ClCCl,,,0.339324383,0.234832695,,,,,,,83.95335542,,,83.95335542,,Triglyme,COCCOCCOCCOC,,0.119748809,0.175829024,,,,,178.1205091,,,178.1205091,,,,,,,,,,,,,,,LiAsF6,F[As-](F)(F)(F)(F)F.[Li+],0.086617583,0.139841178,0.830104656,195.85,,,,,,,,,,,,40,0.00817,-2.087777943
,,,,,1,doi.org/10.1016/0378-7753(91)80004-H,Sulfolane,O=S1(CCCC1)=O,O=S1(CCCC1)=O,,,,,,0.454309225,0.449497103,,,,,,,,120.0245005,,1,120.0245005,,,MethyleneChloride,ClCCl,,,0.339324383,0.234832695,,,,,,,83.95335542,,,83.95335542,,Triglyme,COCCOCCOCCOC,,0.119748809,0.175829024,,,,,178.1205091,,,178.1205091,,,,,,,,,,,,,,,LiAsF6,F[As-](F)(F)(F)(F)F.[Li+],0.086617583,0.139841178,0.830104656,195.85,,,,,,,,,,,,60,0.01125,-1.948847478
,,,,,1,doi.org/10.1016/0378-7753(91)80004-H,Sulfolane,O=S1(CCCC1)=O,O=S1(CCCC1)=O,,,,,,0.454309225,0.449497103,,,,,,,,120.0245005,,1,120.0245005,,,MethyleneChloride,ClCCl,,,0.339324383,0.234832695,,,,,,,83.95335542,,,83.95335542,,Triglyme,COCCOCCOCCOC,,0.119748809,0.175829024,,,,,178.1205091,,,178.1205091,,,,,,,,,,,,,,,LiAsF6,F[As-](F)(F)(F)(F)F.[Li+],0.086617583,0.139841178,0.830104656,195.85,,,,,,,,,,,,80,0.0134,-1.872895202
,,,,,1,doi.org/10.1016/0378-7753(91)80004-H,THF,C1CCOC1,C1CCOC1,,,,,,0.602218811,0.512954705,,,,,,,,72.05751488,,1,72.05751488,,,MethyleneChloride,ClCCl,,,0.328007256,0.325511946,,,,,,,83.95335542,,,83.95335542,,,,,,,,,,,,,,,,,,,,,,,,,,,,,LiAsF6,F[As-](F)(F)(F)(F)F.[Li+],0.069773932,0.161533349,0.983677703,195.85,,,,,,,,,,,,-50,0.00543,-2.26520017
,,,,,1,doi.org/10.1016/0378-7753(91)80004-H,THF,C1CCOC1,C1CCOC1,,,,,,0.602218811,0.512954705,,,,,,,,72.05751488,,1,72.05751488,,,MethyleneChloride,ClCCl,,,0.328007256,0.325511946,,,,,,,83.95335542,,,83.95335542,,,,,,,,,,,,,,,,,,,,,,,,,,,,,LiAsF6,F[As-](F)(F)(F)(F)F.[Li+],0.069773932,0.161533349,0.983677703,195.85,,,,,,,,,,,,-40,0.00692,-2.159893906
,,,,,1,doi.org/10.1016/0378-7753(91)80004-H,THF,C1CCOC1,C1CCOC1,,,,,,0.602218811,0.512954705,,,,,,,,72.05751488,,1,72.05751488,,,MethyleneChloride,ClCCl,,,0.328007256,0.325511946,,,,,,,83.95335542,,,83.95335542,,,,,,,,,,,,,,,,,,,,,,,,,,,,,LiAsF6,F[As-](F)(F)(F)(F)F.[Li+],0.069773932,0.161533349,0.983677703,195.85,,,,,,,,,,,,-30,0.00828,-2.081969663
,,,,,1,doi.org/10.1016/0378-7753(91)80004-H,THF,C1CCOC1,C1CCOC1,,,,,,0.602218811,0.512954705,,,,,,,,72.05751488,,1,72.05751488,,,MethyleneChloride,ClCCl,,,0.328007256,0.325511946,,,,,,,83.95335542,,,83.95335542,,,,,,,,,,,,,,,,,,,,,,,,,,,,,LiAsF6,F[As-](F)(F)(F)(F)F.[Li+],0.069773932,0.161533349,0.983677703,195.85,,,,,,,,,,,,-20,0.00984,-2.007004902
,,,,,1,doi.org/10.1016/0378-7753(91)80004-H,THF,C1CCOC1,C1CCOC1,,,,,,0.602218811,0.512954705,,,,,,,,72.05751488,,1,72.05751488,,,MethyleneChloride,ClCCl,,,0.328007256,0.325511946,,,,,,,83.95335542,,,83.95335542,,,,,,,,,,,,,,,,,,,,,,,,,,,,,LiAsF6,F[As-](F)(F)(F)(F)F.[Li+],0.069773932,0.161533349,0.983677703,195.85,,,,,,,,,,,,-10,0.01122,-1.950007143
,,,,,1,doi.org/10.1016/0378-7753(91)80004-H,THF,C1CCOC1,C1CCOC1,,,,,,0.602218811,0.512954705,,,,,,,,72.05751488,,1,72.05751488,,,MethyleneChloride,ClCCl,,,0.328007256,0.325511946,,,,,,,83.95335542,,,83.95335542,,,,,,,,,,,,,,,,,,,,,,,,,,,,,LiAsF6,F[As-](F)(F)(F)(F)F.[Li+],0.069773932,0.161533349,0.983677703,195.85,,,,,,,,,,,,0,0.01248,-1.903785415
,,,,,1,doi.org/10.1016/0378-7753(91)80004-H,THF,C1CCOC1,C1CCOC1,,,,,,0.602218811,0.512954705,,,,,,,,72.05751488,,1,72.05751488,,,MethyleneChloride,ClCCl,,,0.328007256,0.325511946,,,,,,,83.95335542,,,83.95335542,,,,,,,,,,,,,,,,,,,,,,,,,,,,,LiAsF6,F[As-](F)(F)(F)(F)F.[Li+],0.069773932,0.161533349,0.983677703,195.85,,,,,,,,,,,,20,0.01457,-1.836540448
,,,,,1,doi.org/10.1016/0378-7753(91)80004-H,MethyleneChloride,ClCCl,ClCCl,,,,,,0.522333333,0.506815054,,,,,,,,83.95335542,,,83.95335542,,,THF,C1CCOC1,,,0.411,0.342282589,,,,,,,72.05751488,,1,72.05751488,,,,,,,,,,,,,,,,,,,,,,,,,,,,,LiAsF6,F[As-](F)(F)(F)(F)F.[Li+],0.066666667,0.150902357,0.907433508,195.85,,,,,,,,,,,,-60,0.00524,-2.280668713
,,,,,1,doi.org/10.1016/0378-7753(91)80004-H,MethyleneChloride,ClCCl,ClCCl,,,,,,0.522333333,0.506815054,,,,,,,,83.95335542,,,83.95335542,,,THF,C1CCOC1,,,0.411,0.342282589,,,,,,,72.05751488,,1,72.05751488,,,,,,,,,,,,,,,,,,,,,,,,,,,,,LiAsF6,F[As-](F)(F)(F)(F)F.[Li+],0.066666667,0.150902357,0.907433508,195.85,,,,,,,,,,,,-50,0.00664,-2.177831921
,,,,,1,doi.org/10.1016/0378-7753(91)80004-H,MethyleneChloride,ClCCl,ClCCl,,,,,,0.522333333,0.506815054,,,,,,,,83.95335542,,,83.95335542,,,THF,C1CCOC1,,,0.411,0.342282589,,,,,,,72.05751488,,1,72.05751488,,,,,,,,,,,,,,,,,,,,,,,,,,,,,LiAsF6,F[As-](F)(F)(F)(F)F.[Li+],0.066666667,0.150902357,0.907433508,195.85,,,,,,,,,,,,-40,0.00823,-2.084600165
,,,,,1,doi.org/10.1016/0378-7753(91)80004-H,MethyleneChloride,ClCCl,ClCCl,,,,,,0.522333333,0.506815054,,,,,,,,83.95335542,,,83.95335542,,,THF,C1CCOC1,,,0.411,0.342282589,,,,,,,72.05751488,,1,72.05751488,,,,,,,,,,,,,,,,,,,,,,,,,,,,,LiAsF6,F[As-](F)(F)(F)(F)F.[Li+],0.066666667,0.150902357,0.907433508,195.85,,,,,,,,,,,,-30,0.00998,-2.000869459
,,,,,1,doi.org/10.1016/0378-7753(91)80004-H,MethyleneChloride,ClCCl,ClCCl,,,,,,0.522333333,0.506815054,,,,,,,,83.95335542,,,83.95335542,,,THF,C1CCOC1,,,0.411,0.342282589,,,,,,,72.05751488,,1,72.05751488,,,,,,,,,,,,,,,,,,,,,,,,,,,,,LiAsF6,F[As-](F)(F)(F)(F)F.[Li+],0.066666667,0.150902357,0.907433508,195.85,,,,,,,,,,,,-20,0.01138,-1.943857738
,,,,,1,doi.org/10.1016/0378-7753(91)80004-H,MethyleneChloride,ClCCl,ClCCl,,,,,,0.522333333,0.506815054,,,,,,,,83.95335542,,,83.95335542,,,THF,C1CCOC1,,,0.411,0.342282589,,,,,,,72.05751488,,1,72.05751488,,,,,,,,,,,,,,,,,,,,,,,,,,,,,LiAsF6,F[As-](F)(F)(F)(F)F.[Li+],0.066666667,0.150902357,0.907433508,195.85,,,,,,,,,,,,-10,0.01262,-1.898940645
,,,,,1,doi.org/10.1016/0378-7753(91)80004-H,MethyleneChloride,ClCCl,ClCCl,,,,,,0.522333333,0.506815054,,,,,,,,83.95335542,,,83.95335542,,,THF,C1CCOC1,,,0.411,0.342282589,,,,,,,72.05751488,,1,72.05751488,,,,,,,,,,,,,,,,,,,,,,,,,,,,,LiAsF6,F[As-](F)(F)(F)(F)F.[Li+],0.066666667,0.150902357,0.907433508,195.85,,,,,,,,,,,,0,0.01363,-1.865504144
,,,,,1,doi.org/10.1016/0378-7753(91)80004-H,MethyleneChloride,ClCCl,ClCCl,,,,,,0.522333333,0.506815054,,,,,,,,83.95335542,,,83.95335542,,,THF,C1CCOC1,,,0.411,0.342282589,,,,,,,72.05751488,,1,72.05751488,,,,,,,,,,,,,,,,,,,,,,,,,,,,,LiAsF6,F[As-](F)(F)(F)(F)F.[Li+],0.066666667,0.150902357,0.907433508,195.85,,,,,,,,,,,,20,0.01506,-1.822175028
,,,,,1,doi.org/10.1016/0378-7753(91)80004-H,MethyleneChloride,ClCCl,ClCCl,,,,,,0.700089354,0.665727557,,,,,,,,83.95335542,,,83.95335542,,,THF,C1CCOC1,,,0.236086291,0.192688169,,,,,,,72.05751488,,1,72.05751488,,,,,,,,,,,,,,,,,,,,,,,,,,,,,LiAsF6,F[As-](F)(F)(F)(F)F.[Li+],0.063824355,0.141584273,0.842158378,195.85,,,,,,,,,,,,-60,0.00439,-2.35753548
,,,,,1,doi.org/10.1016/0378-7753(91)80004-H,MethyleneChloride,ClCCl,ClCCl,,,,,,0.700089354,0.665727557,,,,,,,,83.95335542,,,83.95335542,,,THF,C1CCOC1,,,0.236086291,0.192688169,,,,,,,72.05751488,,1,72.05751488,,,,,,,,,,,,,,,,,,,,,,,,,,,,,LiAsF6,F[As-](F)(F)(F)(F)F.[Li+],0.063824355,0.141584273,0.842158378,195.85,,,,,,,,,,,,-50,0.00536,-2.27083521
,,,,,1,doi.org/10.1016/0378-7753(91)80004-H,MethyleneChloride,ClCCl,ClCCl,,,,,,0.700089354,0.665727557,,,,,,,,83.95335542,,,83.95335542,,,THF,C1CCOC1,,,0.236086291,0.192688169,,,,,,,72.05751488,,1,72.05751488,,,,,,,,,,,,,,,,,,,,,,,,,,,,,LiAsF6,F[As-](F)(F)(F)(F)F.[Li+],0.063824355,0.141584273,0.842158378,195.85,,,,,,,,,,,,-40,0.00634,-2.197910742
,,,,,1,doi.org/10.1016/0378-7753(91)80004-H,MethyleneChloride,ClCCl,ClCCl,,,,,,0.700089354,0.665727557,,,,,,,,83.95335542,,,83.95335542,,,THF,C1CCOC1,,,0.236086291,0.192688169,,,,,,,72.05751488,,1,72.05751488,,,,,,,,,,,,,,,,,,,,,,,,,,,,,LiAsF6,F[As-](F)(F)(F)(F)F.[Li+],0.063824355,0.141584273,0.842158378,195.85,,,,,,,,,,,,-30,0.00729,-2.137272472
,,,,,1,doi.org/10.1016/0378-7753(91)80004-H,MethyleneChloride,ClCCl,ClCCl,,,,,,0.700089354,0.665727557,,,,,,,,83.95335542,,,83.95335542,,,THF,C1CCOC1,,,0.236086291,0.192688169,,,,,,,72.05751488,,1,72.05751488,,,,,,,,,,,,,,,,,,,,,,,,,,,,,LiAsF6,F[As-](F)(F)(F)(F)F.[Li+],0.063824355,0.141584273,0.842158378,195.85,,,,,,,,,,,,-20,0.00802,-2.095825632
,,,,,1,doi.org/10.1016/0378-7753(91)80004-H,MethyleneChloride,ClCCl,ClCCl,,,,,,0.700089354,0.665727557,,,,,,,,83.95335542,,,83.95335542,,,THF,C1CCOC1,,,0.236086291,0.192688169,,,,,,,72.05751488,,1,72.05751488,,,,,,,,,,,,,,,,,,,,,,,,,,,,,LiAsF6,F[As-](F)(F)(F)(F)F.[Li+],0.063824355,0.141584273,0.842158378,195.85,,,,,,,,,,,,-10,0.00864,-2.063486258
,,,,,1,doi.org/10.1016/0378-7753(91)80004-H,MethyleneChloride,ClCCl,ClCCl,,,,,,0.700089354,0.665727557,,,,,,,,83.95335542,,,83.95335542,,,THF,C1CCOC1,,,0.236086291,0.192688169,,,,,,,72.05751488,,1,72.05751488,,,,,,,,,,,,,,,,,,,,,,,,,,,,,LiAsF6,F[As-](F)(F)(F)(F)F.[Li+],0.063824355,0.141584273,0.842158378,195.85,,,,,,,,,,,,0,0.00912,-2.040005162
,,,,,1,doi.org/10.1016/0378-7753(91)80004-H,MethyleneChloride,ClCCl,ClCCl,,,,,,0.700089354,0.665727557,,,,,,,,83.95335542,,,83.95335542,,,THF,C1CCOC1,,,0.236086291,0.192688169,,,,,,,72.05751488,,1,72.05751488,,,,,,,,,,,,,,,,,,,,,,,,,,,,,LiAsF6,F[As-](F)(F)(F)(F)F.[Li+],0.063824355,0.141584273,0.842158378,195.85,,,,,,,,,,,,20,0.00981,-2.008330993
,,,,,1,doi.org/10.1016/0378-7753(91)80004-H,3-MeSulfolane,O=S1(C(C)CCC1)=O,O=S1(C(C)CCC1)=O,,,,,,0.429419826,0.432872681,,,,,,,,134.0401506,,,134.0401506,,,Sulfolane,O=S1(CCCC1)=O,,,0.479214253,0.432556471,,,,,,,120.0245005,,1,120.0245005,,,,,,,,,,,,,,,,,,,,,,,,,,,,,LiAsF6,F[As-](F)(F)(F)(F)F.[Li+],0.091365921,0.134570848,0.793955009,195.85,,,,,,,,,,,,-20,0.00015,-3.823908741
,,,,,1,doi.org/10.1016/0378-7753(91)80004-H,3-MeSulfolane,O=S1(C(C)CCC1)=O,O=S1(C(C)CCC1)=O,,,,,,0.429419826,0.432872681,,,,,,,,134.0401506,,,134.0401506,,,Sulfolane,O=S1(CCCC1)=O,,,0.479214253,0.432556471,,,,,,,120.0245005,,1,120.0245005,,,,,,,,,,,,,,,,,,,,,,,,,,,,,LiAsF6,F[As-](F)(F)(F)(F)F.[Li+],0.091365921,0.134570848,0.793955009,195.85,,,,,,,,,,,,-10,0.00031,-3.508638306
,,,,,1,doi.org/10.1016/0378-7753(91)80004-H,3-MeSulfolane,O=S1(C(C)CCC1)=O,O=S1(C(C)CCC1)=O,,,,,,0.429419826,0.432872681,,,,,,,,134.0401506,,,134.0401506,,,Sulfolane,O=S1(CCCC1)=O,,,0.479214253,0.432556471,,,,,,,120.0245005,,1,120.0245005,,,,,,,,,,,,,,,,,,,,,,,,,,,,,LiAsF6,F[As-](F)(F)(F)(F)F.[Li+],0.091365921,0.134570848,0.793955009,195.85,,,,,,,,,,,,0,0.00058,-3.236572006
,,,,,1,doi.org/10.1016/0378-7753(91)80004-H,3-MeSulfolane,O=S1(C(C)CCC1)=O,O=S1(C(C)CCC1)=O,,,,,,0.429419826,0.432872681,,,,,,,,134.0401506,,,134.0401506,,,Sulfolane,O=S1(CCCC1)=O,,,0.479214253,0.432556471,,,,,,,120.0245005,,1,120.0245005,,,,,,,,,,,,,,,,,,,,,,,,,,,,,LiAsF6,F[As-](F)(F)(F)(F)F.[Li+],0.091365921,0.134570848,0.793955009,195.85,,,,,,,,,,,,20,0.00148,-2.829738285
,,,,,1,doi.org/10.1016/0378-7753(91)80004-H,3-MeSulfolane,O=S1(C(C)CCC1)=O,O=S1(C(C)CCC1)=O,,,,,,0.429419826,0.432872681,,,,,,,,134.0401506,,,134.0401506,,,Sulfolane,O=S1(CCCC1)=O,,,0.479214253,0.432556471,,,,,,,120.0245005,,1,120.0245005,,,,,,,,,,,,,,,,,,,,,,,,,,,,,LiAsF6,F[As-](F)(F)(F)(F)F.[Li+],0.091365921,0.134570848,0.793955009,195.85,,,,,,,,,,,,40,0.00286,-2.543633967
,,,,,1,doi.org/10.1016/0378-7753(91)80004-H,3-MeSulfolane,O=S1(C(C)CCC1)=O,O=S1(C(C)CCC1)=O,,,,,,0.429419826,0.432872681,,,,,,,,134.0401506,,,134.0401506,,,Sulfolane,O=S1(CCCC1)=O,,,0.479214253,0.432556471,,,,,,,120.0245005,,1,120.0245005,,,,,,,,,,,,,,,,,,,,,,,,,,,,,LiAsF6,F[As-](F)(F)(F)(F)F.[Li+],0.091365921,0.134570848,0.793955009,195.85,,,,,,,,,,,,60,0.00481,-2.317854924
,,,,,1,doi.org/10.1016/0378-7753(91)80004-H,3-MeSulfolane,O=S1(C(C)CCC1)=O,O=S1(C(C)CCC1)=O,,,,,,0.429419826,0.432872681,,,,,,,,134.0401506,,,134.0401506,,,Sulfolane,O=S1(CCCC1)=O,,,0.479214253,0.432556471,,,,,,,120.0245005,,1,120.0245005,,,,,,,,,,,,,,,,,,,,,,,,,,,,,LiAsF6,F[As-](F)(F)(F)(F)F.[Li+],0.091365921,0.134570848,0.793955009,195.85,,,,,,,,,,,,80,0.00715,-2.145693958
,,,,,1,doi.org/10.1016/0378-7753(91)80004-H,propylene carbonate,CC1COC(=O)O1,CC1COC(=O)O1,,,,,,0.96,0.92594373,,,,,,,,102.0316941,,,102.0316941,,,,,,,,,,,,,,,,,,,,,,,,,,,,,,,,,,,,,,,,,,,,,,,LiAsF6,F[As-](F)(F)(F)(F)F.[Li+],0.04,0.07405627,0.408369843,195.85,,,,,,,,,,,,-30,0.00065,-3.187086643
,,,,,1,doi.org/10.1016/0378-7753(91)80004-H,propylene carbonate,CC1COC(=O)O1,CC1COC(=O)O1,,,,,,0.96,0.92594373,,,,,,,,102.0316941,,,102.0316941,,,,,,,,,,,,,,,,,,,,,,,,,,,,,,,,,,,,,,,,,,,,,,,LiAsF6,F[As-](F)(F)(F)(F)F.[Li+],0.04,0.07405627,0.408369843,195.85,,,,,,,,,,,,-20,0.00093,-3.031517051
,,,,,1,doi.org/10.1016/0378-7753(91)80004-H,propylene carbonate,CC1COC(=O)O1,CC1COC(=O)O1,,,,,,0.96,0.92594373,,,,,,,,102.0316941,,,102.0316941,,,,,,,,,,,,,,,,,,,,,,,,,,,,,,,,,,,,,,,,,,,,,,,LiAsF6,F[As-](F)(F)(F)(F)F.[Li+],0.04,0.07405627,0.408369843,195.85,,,,,,,,,,,,-10,0.00133,-2.876148359
,,,,,1,doi.org/10.1016/0378-7753(91)80004-H,propylene carbonate,CC1COC(=O)O1,CC1COC(=O)O1,,,,,,0.96,0.92594373,,,,,,,,102.0316941,,,102.0316941,,,,,,,,,,,,,,,,,,,,,,,,,,,,,,,,,,,,,,,,,,,,,,,LiAsF6,F[As-](F)(F)(F)(F)F.[Li+],0.04,0.07405627,0.408369843,195.85,,,,,,,,,,,,0,0.0018,-2.744727495
,,,,,1,doi.org/10.1016/0378-7753(91)80004-H,propylene carbonate,CC1COC(=O)O1,CC1COC(=O)O1,,,,,,0.96,0.92594373,,,,,,,,102.0316941,,,102.0316941,,,,,,,,,,,,,,,,,,,,,,,,,,,,,,,,,,,,,,,,,,,,,,,LiAsF6,F[As-](F)(F)(F)(F)F.[Li+],0.04,0.07405627,0.408369843,195.85,,,,,,,,,,,,20,0.00293,-2.53313238
,,,,,1,doi.org/10.1016/0378-7753(91)80004-H,propylene carbonate,CC1COC(=O)O1,CC1COC(=O)O1,,,,,,0.96,0.92594373,,,,,,,,102.0316941,,,102.0316941,,,,,,,,,,,,,,,,,,,,,,,,,,,,,,,,,,,,,,,,,,,,,,,LiAsF6,F[As-](F)(F)(F)(F)F.[Li+],0.04,0.07405627,0.408369843,195.85,,,,,,,,,,,,40,0.00426,-2.370590401
,,,,,1,doi.org/10.1016/0378-7753(91)80004-H,propylene carbonate,CC1COC(=O)O1,CC1COC(=O)O1,,,,,,0.96,0.92594373,,,,,,,,102.0316941,,,102.0316941,,,,,,,,,,,,,,,,,,,,,,,,,,,,,,,,,,,,,,,,,,,,,,,LiAsF6,F[As-](F)(F)(F)(F)F.[Li+],0.04,0.07405627,0.408369843,195.85,,,,,,,,,,,,60,0.00569,-2.244887734
,,,,,1,doi.org/10.1016/0378-7753(91)80004-H,propylene carbonate,CC1COC(=O)O1,CC1COC(=O)O1,,,,,,0.96,0.92594373,,,,,,,,102.0316941,,,102.0316941,,,,,,,,,,,,,,,,,,,,,,,,,,,,,,,,,,,,,,,,,,,,,,,LiAsF6,F[As-](F)(F)(F)(F)F.[Li+],0.04,0.07405627,0.408369843,195.85,,,,,,,,,,,,80,0.00721,-2.142064735
,,,,,1,doi.org/10.1016/0378-7753(91)80004-H,propylene carbonate,CC1COC(=O)O1,CC1COC(=O)O1,,,,,,0.827586207,0.714338694,,,,,,,,102.0316941,,,102.0316941,,,,,,,,,,,,,,,,,,,,,,,,,,,,,,,,,,,,,,,,,,,,,,,LiAsF6,F[As-](F)(F)(F)(F)F.[Li+],0.172413793,0.285661306,2.041849208,195.85,,,,,,,,,,,,-60,1.00E-05,-5
,,,,,1,doi.org/10.1016/0378-7753(91)80004-H,propylene carbonate,CC1COC(=O)O1,CC1COC(=O)O1,,,,,,0.827586207,0.714338694,,,,,,,,102.0316941,,,102.0316941,,,,,,,,,,,,,,,,,,,,,,,,,,,,,,,,,,,,,,,,,,,,,,,LiAsF6,F[As-](F)(F)(F)(F)F.[Li+],0.172413793,0.285661306,2.041849208,195.85,,,,,,,,,,,,-50,6.00E-05,-4.22184875
,,,,,1,doi.org/10.1016/0378-7753(91)80004-H,propylene carbonate,CC1COC(=O)O1,CC1COC(=O)O1,,,,,,0.827586207,0.714338694,,,,,,,,102.0316941,,,102.0316941,,,,,,,,,,,,,,,,,,,,,,,,,,,,,,,,,,,,,,,,,,,,,,,LiAsF6,F[As-](F)(F)(F)(F)F.[Li+],0.172413793,0.285661306,2.041849208,195.85,,,,,,,,,,,,-40,0.00022,-3.657577319
,,,,,1,doi.org/10.1016/0378-7753(91)80004-H,propylene carbonate,CC1COC(=O)O1,CC1COC(=O)O1,,,,,,0.827586207,0.714338694,,,,,,,,102.0316941,,,102.0316941,,,,,,,,,,,,,,,,,,,,,,,,,,,,,,,,,,,,,,,,,,,,,,,LiAsF6,F[As-](F)(F)(F)(F)F.[Li+],0.172413793,0.285661306,2.041849208,195.85,,,,,,,,,,,,-30,0.00051,-3.292429824
,,,,,1,doi.org/10.1016/0378-7753(91)80004-H,propylene carbonate,CC1COC(=O)O1,CC1COC(=O)O1,,,,,,0.827586207,0.714338694,,,,,,,,102.0316941,,,102.0316941,,,,,,,,,,,,,,,,,,,,,,,,,,,,,,,,,,,,,,,,,,,,,,,LiAsF6,F[As-](F)(F)(F)(F)F.[Li+],0.172413793,0.285661306,2.041849208,195.85,,,,,,,,,,,,-20,0.00102,-2.991399828
,,,,,1,doi.org/10.1016/0378-7753(91)80004-H,propylene carbonate,CC1COC(=O)O1,CC1COC(=O)O1,,,,,,0.827586207,0.714338694,,,,,,,,102.0316941,,,102.0316941,,,,,,,,,,,,,,,,,,,,,,,,,,,,,,,,,,,,,,,,,,,,,,,LiAsF6,F[As-](F)(F)(F)(F)F.[Li+],0.172413793,0.285661306,2.041849208,195.85,,,,,,,,,,,,-10,0.00174,-2.759450752
,,,,,1,doi.org/10.1016/0378-7753(91)80004-H,propylene carbonate,CC1COC(=O)O1,CC1COC(=O)O1,,,,,,0.827586207,0.714338694,,,,,,,,102.0316941,,,102.0316941,,,,,,,,,,,,,,,,,,,,,,,,,,,,,,,,,,,,,,,,,,,,,,,LiAsF6,F[As-](F)(F)(F)(F)F.[Li+],0.172413793,0.285661306,2.041849208,195.85,,,,,,,,,,,,0,0.00268,-2.571865206
,,,,,1,doi.org/10.1016/0378-7753(91)80004-H,propylene carbonate,CC1COC(=O)O1,CC1COC(=O)O1,,,,,,0.827586207,0.714338694,,,,,,,,102.0316941,,,102.0316941,,,,,,,,,,,,,,,,,,,,,,,,,,,,,,,,,,,,,,,,,,,,,,,LiAsF6,F[As-](F)(F)(F)(F)F.[Li+],0.172413793,0.285661306,2.041849208,195.85,,,,,,,,,,,,20,0.00528,-2.277366077
,,,,,1,doi.org/10.1016/0378-7753(91)80004-H,propylene carbonate,CC1COC(=O)O1,CC1COC(=O)O1,,,,,,0.827586207,0.714338694,,,,,,,,102.0316941,,,102.0316941,,,,,,,,,,,,,,,,,,,,,,,,,,,,,,,,,,,,,,,,,,,,,,,LiAsF6,F[As-](F)(F)(F)(F)F.[Li+],0.172413793,0.285661306,2.041849208,195.85,,,,,,,,,,,,40,0.00847,-2.07211659
,,,,,1,doi.org/10.1016/0378-7753(91)80004-H,propylene carbonate,CC1COC(=O)O1,CC1COC(=O)O1,,,,,,0.827586207,0.714338694,,,,,,,,102.0316941,,,102.0316941,,,,,,,,,,,,,,,,,,,,,,,,,,,,,,,,,,,,,,,,,,,,,,,LiAsF6,F[As-](F)(F)(F)(F)F.[Li+],0.172413793,0.285661306,2.041849208,195.85,,,,,,,,,,,,60,0.0123,-1.910094889
,,,,,1,doi.org/10.1016/0378-7753(91)80004-H,propylene carbonate,CC1COC(=O)O1,CC1COC(=O)O1,,,,,,0.827586207,0.714338694,,,,,,,,102.0316941,,,102.0316941,,,,,,,,,,,,,,,,,,,,,,,,,,,,,,,,,,,,,,,,,,,,,,,LiAsF6,F[As-](F)(F)(F)(F)F.[Li+],0.172413793,0.285661306,2.041849208,195.85,,,,,,,,,,,,80,0.01656,-1.780939668
,,,,,1,doi.org/10.1016/0378-7753(91)80004-H,Sulfolane,O=S1(CCCC1)=O,O=S1(CCCC1)=O,,,,,,0.60670908,0.588204454,,,,,,,,120.0245005,,1,120.0245005,,,propylene carbonate,CC1COC(=O)O1,,,0.27761712,0.2288017,,,,,,,102.0316941,,,102.0316941,,,,,,,,,,,,,,,,,,,,,,,,,,,,,LiAsF6,F[As-](F)(F)(F)(F)F.[Li+],0.1156738,0.182993846,1.143635377,195.85,,,,,,,,,,,,-20,0.00059,-3.229147988
,,,,,1,doi.org/10.1016/0378-7753(91)80004-H,Sulfolane,O=S1(CCCC1)=O,O=S1(CCCC1)=O,,,,,,0.60670908,0.588204454,,,,,,,,120.0245005,,1,120.0245005,,,propylene carbonate,CC1COC(=O)O1,,,0.27761712,0.2288017,,,,,,,102.0316941,,,102.0316941,,,,,,,,,,,,,,,,,,,,,,,,,,,,,LiAsF6,F[As-](F)(F)(F)(F)F.[Li+],0.1156738,0.182993846,1.143635377,195.85,,,,,,,,,,,,-10,0.001,-3
,,,,,1,doi.org/10.1016/0378-7753(91)80004-H,Sulfolane,O=S1(CCCC1)=O,O=S1(CCCC1)=O,,,,,,0.60670908,0.588204454,,,,,,,,120.0245005,,1,120.0245005,,,propylene carbonate,CC1COC(=O)O1,,,0.27761712,0.2288017,,,,,,,102.0316941,,,102.0316941,,,,,,,,,,,,,,,,,,,,,,,,,,,,,LiAsF6,F[As-](F)(F)(F)(F)F.[Li+],0.1156738,0.182993846,1.143635377,195.85,,,,,,,,,,,,0,0.00167,-2.777283529
,,,,,1,doi.org/10.1016/0378-7753(91)80004-H,Sulfolane,O=S1(CCCC1)=O,O=S1(CCCC1)=O,,,,,,0.60670908,0.588204454,,,,,,,,120.0245005,,1,120.0245005,,,propylene carbonate,CC1COC(=O)O1,,,0.27761712,0.2288017,,,,,,,102.0316941,,,102.0316941,,,,,,,,,,,,,,,,,,,,,,,,,,,,,LiAsF6,F[As-](F)(F)(F)(F)F.[Li+],0.1156738,0.182993846,1.143635377,195.85,,,,,,,,,,,,20,0.00353,-2.452225295
,,,,,1,doi.org/10.1016/0378-7753(91)80004-H,Sulfolane,O=S1(CCCC1)=O,O=S1(CCCC1)=O,,,,,,0.60670908,0.588204454,,,,,,,,120.0245005,,1,120.0245005,,,propylene carbonate,CC1COC(=O)O1,,,0.27761712,0.2288017,,,,,,,102.0316941,,,102.0316941,,,,,,,,,,,,,,,,,,,,,,,,,,,,,LiAsF6,F[As-](F)(F)(F)(F)F.[Li+],0.1156738,0.182993846,1.143635377,195.85,,,,,,,,,,,,40,0.00593,-2.226945307
,,,,,1,doi.org/10.1016/0378-7753(91)80004-H,Sulfolane,O=S1(CCCC1)=O,O=S1(CCCC1)=O,,,,,,0.60670908,0.588204454,,,,,,,,120.0245005,,1,120.0245005,,,propylene carbonate,CC1COC(=O)O1,,,0.27761712,0.2288017,,,,,,,102.0316941,,,102.0316941,,,,,,,,,,,,,,,,,,,,,,,,,,,,,LiAsF6,F[As-](F)(F)(F)(F)F.[Li+],0.1156738,0.182993846,1.143635377,195.85,,,,,,,,,,,,60,0.00896,-2.04769199
,,,,,1,doi.org/10.1016/0378-7753(91)80004-H,Sulfolane,O=S1(CCCC1)=O,O=S1(CCCC1)=O,,,,,,0.60670908,0.588204454,,,,,,,,120.0245005,,1,120.0245005,,,propylene carbonate,CC1COC(=O)O1,,,0.27761712,0.2288017,,,,,,,102.0316941,,,102.0316941,,,,,,,,,,,,,,,,,,,,,,,,,,,,,LiAsF6,F[As-](F)(F)(F)(F)F.[Li+],0.1156738,0.182993846,1.143635377,195.85,,,,,,,,,,,,80,0.0126,-1.899629455
,,,,,1,doi.org/10.1016/0378-7753(91)80004-H,Sulfolane,O=S1(CCCC1)=O,O=S1(CCCC1)=O,,,,,,0.543273104,0.451579292,,,,,,,,120.0245005,,1,120.0245005,,,Triglyme,COCCOCCOCCOC,,,0.286396593,0.353287021,,,,,,,178.1205091,,,178.1205091,,propylene carbonate,CC1COC(=O)O1,,0.05524226,0.039034844,,,,,102.0316941,,,102.0316941,,,,,,,,,,,,,,,LiAsF6,F[As-](F)(F)(F)(F)F.[Li+],0.115088042,0.156098843,0.94446208,195.85,,,,,,,,,,,,-20,0.00044,-3.356547324
,,,,,1,doi.org/10.1016/0378-7753(91)80004-H,Sulfolane,O=S1(CCCC1)=O,O=S1(CCCC1)=O,,,,,,0.543273104,0.451579292,,,,,,,,120.0245005,,1,120.0245005,,,Triglyme,COCCOCCOCCOC,,,0.286396593,0.353287021,,,,,,,178.1205091,,,178.1205091,,propylene carbonate,CC1COC(=O)O1,,0.05524226,0.039034844,,,,,102.0316941,,,102.0316941,,,,,,,,,,,,,,,LiAsF6,F[As-](F)(F)(F)(F)F.[Li+],0.115088042,0.156098843,0.94446208,195.85,,,,,,,,,,,,-10,0.00087,-3.060480747
,,,,,1,doi.org/10.1016/0378-7753(91)80004-H,Sulfolane,O=S1(CCCC1)=O,O=S1(CCCC1)=O,,,,,,0.543273104,0.451579292,,,,,,,,120.0245005,,1,120.0245005,,,Triglyme,COCCOCCOCCOC,,,0.286396593,0.353287021,,,,,,,178.1205091,,,178.1205091,,propylene carbonate,CC1COC(=O)O1,,0.05524226,0.039034844,,,,,102.0316941,,,102.0316941,,,,,,,,,,,,,,,LiAsF6,F[As-](F)(F)(F)(F)F.[Li+],0.115088042,0.156098843,0.94446208,195.85,,,,,,,,,,,,0,0.00145,-2.838631998
,,,,,1,doi.org/10.1016/0378-7753(91)80004-H,Sulfolane,O=S1(CCCC1)=O,O=S1(CCCC1)=O,,,,,,0.543273104,0.451579292,,,,,,,,120.0245005,,1,120.0245005,,,Triglyme,COCCOCCOCCOC,,,0.286396593,0.353287021,,,,,,,178.1205091,,,178.1205091,,propylene carbonate,CC1COC(=O)O1,,0.05524226,0.039034844,,,,,102.0316941,,,102.0316941,,,,,,,,,,,,,,,LiAsF6,F[As-](F)(F)(F)(F)F.[Li+],0.115088042,0.156098843,0.94446208,195.85,,,,,,,,,,,,20,0.00317,-2.498940738
,,,,,1,doi.org/10.1016/0378-7753(91)80004-H,Sulfolane,O=S1(CCCC1)=O,O=S1(CCCC1)=O,,,,,,0.543273104,0.451579292,,,,,,,,120.0245005,,1,120.0245005,,,Triglyme,COCCOCCOCCOC,,,0.286396593,0.353287021,,,,,,,178.1205091,,,178.1205091,,propylene carbonate,CC1COC(=O)O1,,0.05524226,0.039034844,,,,,102.0316941,,,102.0316941,,,,,,,,,,,,,,,LiAsF6,F[As-](F)(F)(F)(F)F.[Li+],0.115088042,0.156098843,0.94446208,195.85,,,,,,,,,,,,40,0.00552,-2.258060922
,,,,,1,doi.org/10.1016/0378-7753(91)80004-H,Sulfolane,O=S1(CCCC1)=O,O=S1(CCCC1)=O,,,,,,0.543273104,0.451579292,,,,,,,,120.0245005,,1,120.0245005,,,Triglyme,COCCOCCOCCOC,,,0.286396593,0.353287021,,,,,,,178.1205091,,,178.1205091,,propylene carbonate,CC1COC(=O)O1,,0.05524226,0.039034844,,,,,102.0316941,,,102.0316941,,,,,,,,,,,,,,,LiAsF6,F[As-](F)(F)(F)(F)F.[Li+],0.115088042,0.156098843,0.94446208,195.85,,,,,,,,,,,,60,0.00832,-2.079876674
,,,,,1,doi.org/10.1016/0378-7753(91)80004-H,Sulfolane,O=S1(CCCC1)=O,O=S1(CCCC1)=O,,,,,,0.543273104,0.451579292,,,,,,,,120.0245005,,1,120.0245005,,,Triglyme,COCCOCCOCCOC,,,0.286396593,0.353287021,,,,,,,178.1205091,,,178.1205091,,propylene carbonate,CC1COC(=O)O1,,0.05524226,0.039034844,,,,,102.0316941,,,102.0316941,,,,,,,,,,,,,,,LiAsF6,F[As-](F)(F)(F)(F)F.[Li+],0.115088042,0.156098843,0.94446208,195.85,,,,,,,,,,,,80,0.01152,-1.938547521
,,,,,1,doi.org/10.1016/0378-7753(91)80004-H,propylene carbonate,CC1COC(=O)O1,CC1COC(=O)O1,,,,,,0.467771126,0.429300913,,,,,,,,102.0316941,,,102.0316941,,,Toluene,CC1=CC=CC=C1,,,0.393011277,0.325447959,,,,,,,92.06260026,,1,92.06260026,,,,,,,,,,,,,,,,,,,,,,,,,,,,,LiAsF6,F[As-](F)(F)(F)(F)F.[Li+],0.139217597,0.245251128,1.659147378,195.85,,,,,,,,,,,,-40,0.00044,-3.356547324
,,,,,1,doi.org/10.1016/0378-7753(91)80004-H,propylene carbonate,CC1COC(=O)O1,CC1COC(=O)O1,,,,,,0.467771126,0.429300913,,,,,,,,102.0316941,,,102.0316941,,,Toluene,CC1=CC=CC=C1,,,0.393011277,0.325447959,,,,,,,92.06260026,,1,92.06260026,,,,,,,,,,,,,,,,,,,,,,,,,,,,,LiAsF6,F[As-](F)(F)(F)(F)F.[Li+],0.139217597,0.245251128,1.659147378,195.85,,,,,,,,,,,,-30,0.00072,-3.142667504
,,,,,1,doi.org/10.1016/0378-7753(91)80004-H,propylene carbonate,CC1COC(=O)O1,CC1COC(=O)O1,,,,,,0.467771126,0.429300913,,,,,,,,102.0316941,,,102.0316941,,,Toluene,CC1=CC=CC=C1,,,0.393011277,0.325447959,,,,,,,92.06260026,,1,92.06260026,,,,,,,,,,,,,,,,,,,,,,,,,,,,,LiAsF6,F[As-](F)(F)(F)(F)F.[Li+],0.139217597,0.245251128,1.659147378,195.85,,,,,,,,,,,,-20,0.00131,-2.882728704
,,,,,1,doi.org/10.1016/0378-7753(91)80004-H,propylene carbonate,CC1COC(=O)O1,CC1COC(=O)O1,,,,,,0.467771126,0.429300913,,,,,,,,102.0316941,,,102.0316941,,,Toluene,CC1=CC=CC=C1,,,0.393011277,0.325447959,,,,,,,92.06260026,,1,92.06260026,,,,,,,,,,,,,,,,,,,,,,,,,,,,,LiAsF6,F[As-](F)(F)(F)(F)F.[Li+],0.139217597,0.245251128,1.659147378,195.85,,,,,,,,,,,,-10,0.0021,-2.677780705
,,,,,1,doi.org/10.1016/0378-7753(91)80004-H,propylene carbonate,CC1COC(=O)O1,CC1COC(=O)O1,,,,,,0.467771126,0.429300913,,,,,,,,102.0316941,,,102.0316941,,,Toluene,CC1=CC=CC=C1,,,0.393011277,0.325447959,,,,,,,92.06260026,,1,92.06260026,,,,,,,,,,,,,,,,,,,,,,,,,,,,,LiAsF6,F[As-](F)(F)(F)(F)F.[Li+],0.139217597,0.245251128,1.659147378,195.85,,,,,,,,,,,,0,0.00319,-2.496209317
,,,,,1,doi.org/10.1016/0378-7753(91)80004-H,propylene carbonate,CC1COC(=O)O1,CC1COC(=O)O1,,,,,,0.467771126,0.429300913,,,,,,,,102.0316941,,,102.0316941,,,Toluene,CC1=CC=CC=C1,,,0.393011277,0.325447959,,,,,,,92.06260026,,1,92.06260026,,,,,,,,,,,,,,,,,,,,,,,,,,,,,LiAsF6,F[As-](F)(F)(F)(F)F.[Li+],0.139217597,0.245251128,1.659147378,195.85,,,,,,,,,,,,20,0.00573,-2.241845378
,,,,,1,doi.org/10.1016/0378-7753(91)80004-H,Sulfolane,O=S1(CCCC1)=O,O=S1(CCCC1)=O,,,,,,0.981290926,0.969828081,,,,,,,,120.0245005,,,120.0245005,,,,,,,,,,,,,,,,,,,,,,,,,,,,,,,,,,,,,,,,,,,,,,,LiAsF6,F[As-](F)(F)(F)(F)F.[Li+],0.018709074,0.030171919,0.158849043,195.85,,,,,,,,,,,,20,0.00102,-2.991399828
,,,,,1,doi.org/10.1016/0378-7753(91)80004-H,Sulfolane,O=S1(CCCC1)=O,O=S1(CCCC1)=O,,,,,,0.981290926,0.969828081,,,,,,,,120.0245005,,,120.0245005,,,,,,,,,,,,,,,,,,,,,,,,,,,,,,,,,,,,,,,,,,,,,,,LiAsF6,F[As-](F)(F)(F)(F)F.[Li+],0.018709074,0.030171919,0.158849043,195.85,,,,,,,,,,,,40,0.0016,-2.795880017
,,,,,1,doi.org/10.1016/0378-7753(91)80004-H,Sulfolane,O=S1(CCCC1)=O,O=S1(CCCC1)=O,,,,,,0.981290926,0.969828081,,,,,,,,120.0245005,,,120.0245005,,,,,,,,,,,,,,,,,,,,,,,,,,,,,,,,,,,,,,,,,,,,,,,LiAsF6,F[As-](F)(F)(F)(F)F.[Li+],0.018709074,0.030171919,0.158849043,195.85,,,,,,,,,,,,60,0.00233,-2.632644079
,,,,,1,doi.org/10.1016/0378-7753(91)80004-H,Sulfolane,O=S1(CCCC1)=O,O=S1(CCCC1)=O,,,,,,0.981290926,0.969828081,,,,,,,,120.0245005,,,120.0245005,,,,,,,,,,,,,,,,,,,,,,,,,,,,,,,,,,,,,,,,,,,,,,,LiAsF6,F[As-](F)(F)(F)(F)F.[Li+],0.018709074,0.030171919,0.158849043,195.85,,,,,,,,,,,,80,0.00316,-2.500312917
,,,,,1,doi.org/10.1016/0378-7753(91)80004-H,Sulfolane,O=S1(CCCC1)=O,O=S1(CCCC1)=O,,,,,,0.954504095,0.927836184,,,,,,,,120.0245005,,,120.0245005,,,,,,,,,,,,,,,,,,,,,,,,,,,,,,,,,,,,,,,,,,,,,,,LiAsF6,F[As-](F)(F)(F)(F)F.[Li+],0.045495905,0.072163816,0.397122606,195.85,,,,,,,,,,,,0,0.00101,-2.995678626
,,,,,1,doi.org/10.1016/0378-7753(91)80004-H,Sulfolane,O=S1(CCCC1)=O,O=S1(CCCC1)=O,,,,,,0.954504095,0.927836184,,,,,,,,120.0245005,,,120.0245005,,,,,,,,,,,,,,,,,,,,,,,,,,,,,,,,,,,,,,,,,,,,,,,LiAsF6,F[As-](F)(F)(F)(F)F.[Li+],0.045495905,0.072163816,0.397122606,195.85,,,,,,,,,,,,20,0.0019,-2.721246399
,,,,,1,doi.org/10.1016/0378-7753(91)80004-H,Sulfolane,O=S1(CCCC1)=O,O=S1(CCCC1)=O,,,,,,0.954504095,0.927836184,,,,,,,,120.0245005,,,120.0245005,,,,,,,,,,,,,,,,,,,,,,,,,,,,,,,,,,,,,,,,,,,,,,,LiAsF6,F[As-](F)(F)(F)(F)F.[Li+],0.045495905,0.072163816,0.397122606,195.85,,,,,,,,,,,,40,0.00307,-2.512861625
,,,,,1,doi.org/10.1016/0378-7753(91)80004-H,Sulfolane,O=S1(CCCC1)=O,O=S1(CCCC1)=O,,,,,,0.954504095,0.927836184,,,,,,,,120.0245005,,,120.0245005,,,,,,,,,,,,,,,,,,,,,,,,,,,,,,,,,,,,,,,,,,,,,,,LiAsF6,F[As-](F)(F)(F)(F)F.[Li+],0.045495905,0.072163816,0.397122606,195.85,,,,,,,,,,,,60,0.00457,-2.3400838
,,,,,1,doi.org/10.1016/0378-7753(91)80004-H,Sulfolane,O=S1(CCCC1)=O,O=S1(CCCC1)=O,,,,,,0.954504095,0.927836184,,,,,,,,120.0245005,,,120.0245005,,,,,,,,,,,,,,,,,,,,,,,,,,,,,,,,,,,,,,,,,,,,,,,LiAsF6,F[As-](F)(F)(F)(F)F.[Li+],0.045495905,0.072163816,0.397122606,195.85,,,,,,,,,,,,80,0.00626,-2.203425667
,,,,,1,doi.org/10.1016/0378-7753(91)80004-H,Sulfolane,O=S1(CCCC1)=O,O=S1(CCCC1)=O,,,,,,0.912967798,0.865386586,,,,,,,,120.0245005,,,120.0245005,,,,,,,,,,,,,,,,,,,,,,,,,,,,,,,,,,,,,,,,,,,,,,,LiAsF6,F[As-](F)(F)(F)(F)F.[Li+],0.087032202,0.134613414,0.794245209,195.85,,,,,,,,,,,,-10,0.00067,-3.173925197
,,,,,1,doi.org/10.1016/0378-7753(91)80004-H,Sulfolane,O=S1(CCCC1)=O,O=S1(CCCC1)=O,,,,,,0.912967798,0.865386586,,,,,,,,120.0245005,,,120.0245005,,,,,,,,,,,,,,,,,,,,,,,,,,,,,,,,,,,,,,,,,,,,,,,LiAsF6,F[As-](F)(F)(F)(F)F.[Li+],0.087032202,0.134613414,0.794245209,195.85,,,,,,,,,,,,0,0.00103,-2.987162775
,,,,,1,doi.org/10.1016/0378-7753(91)80004-H,Sulfolane,O=S1(CCCC1)=O,O=S1(CCCC1)=O,,,,,,0.912967798,0.865386586,,,,,,,,120.0245005,,,120.0245005,,,,,,,,,,,,,,,,,,,,,,,,,,,,,,,,,,,,,,,,,,,,,,,LiAsF6,F[As-](F)(F)(F)(F)F.[Li+],0.087032202,0.134613414,0.794245209,195.85,,,,,,,,,,,,20,0.00208,-2.681936665
,,,,,1,doi.org/10.1016/0378-7753(91)80004-H,Sulfolane,O=S1(CCCC1)=O,O=S1(CCCC1)=O,,,,,,0.912967798,0.865386586,,,,,,,,120.0245005,,,120.0245005,,,,,,,,,,,,,,,,,,,,,,,,,,,,,,,,,,,,,,,,,,,,,,,LiAsF6,F[As-](F)(F)(F)(F)F.[Li+],0.087032202,0.134613414,0.794245209,195.85,,,,,,,,,,,,40,0.0036,-2.443697499
,,,,,1,doi.org/10.1016/0378-7753(91)80004-H,Sulfolane,O=S1(CCCC1)=O,O=S1(CCCC1)=O,,,,,,0.912967798,0.865386586,,,,,,,,120.0245005,,,120.0245005,,,,,,,,,,,,,,,,,,,,,,,,,,,,,,,,,,,,,,,,,,,,,,,LiAsF6,F[As-](F)(F)(F)(F)F.[Li+],0.087032202,0.134613414,0.794245209,195.85,,,,,,,,,,,,60,0.00558,-2.253365801
,,,,,1,doi.org/10.1016/0378-7753(91)80004-H,Sulfolane,O=S1(CCCC1)=O,O=S1(CCCC1)=O,,,,,,0.912967798,0.865386586,,,,,,,,120.0245005,,,120.0245005,,,,,,,,,,,,,,,,,,,,,,,,,,,,,,,,,,,,,,,,,,,,,,,LiAsF6,F[As-](F)(F)(F)(F)F.[Li+],0.087032202,0.134613414,0.794245209,195.85,,,,,,,,,,,,80,0.00797,-2.098541679
,,,,,1,doi.org/10.1016/0378-7753(91)80004-H,Sulfolane,O=S1(CCCC1)=O,O=S1(CCCC1)=O,,,,,,0.874895746,0.810813405,,,,,,,,120.0245005,,,120.0245005,,,,,,,,,,,,,,,,,,,,,,,,,,,,,,,,,,,,,,,,,,,,,,,LiAsF6,F[As-](F)(F)(F)(F)F.[Li+],0.125104254,0.189186595,1.191367819,195.85,,,,,,,,,,,,20,0.00162,-2.790484985
,,,,,1,doi.org/10.1016/0378-7753(91)80004-H,Sulfolane,O=S1(CCCC1)=O,O=S1(CCCC1)=O,,,,,,0.874895746,0.810813405,,,,,,,,120.0245005,,,120.0245005,,,,,,,,,,,,,,,,,,,,,,,,,,,,,,,,,,,,,,,,,,,,,,,LiAsF6,F[As-](F)(F)(F)(F)F.[Li+],0.125104254,0.189186595,1.191367819,195.85,,,,,,,,,,,,40,0.00304,-2.517126416
,,,,,1,doi.org/10.1016/0378-7753(91)80004-H,Sulfolane,O=S1(CCCC1)=O,O=S1(CCCC1)=O,,,,,,0.874895746,0.810813405,,,,,,,,120.0245005,,,120.0245005,,,,,,,,,,,,,,,,,,,,,,,,,,,,,,,,,,,,,,,,,,,,,,,LiAsF6,F[As-](F)(F)(F)(F)F.[Li+],0.125104254,0.189186595,1.191367819,195.85,,,,,,,,,,,,60,0.00505,-2.296708622
,,,,,1,doi.org/10.1016/0378-7753(91)80004-H,Sulfolane,O=S1(CCCC1)=O,O=S1(CCCC1)=O,,,,,,0.874895746,0.810813405,,,,,,,,120.0245005,,,120.0245005,,,,,,,,,,,,,,,,,,,,,,,,,,,,,,,,,,,,,,,,,,,,,,,LiAsF6,F[As-](F)(F)(F)(F)F.[Li+],0.125104254,0.189186595,1.191367819,195.85,,,,,,,,,,,,80,0.00756,-2.121478204
,,,,,1,doi.org/10.1016/0378-7753(91)80004-H,Sulfolane,O=S1(CCCC1)=O,O=S1(CCCC1)=O,,,,,,0.839871898,0.762714926,,,,,,,,120.0245005,,,120.0245005,,,,,,,,,,,,,,,,,,,,,,,,,,,,,,,,,,,,,,,,,,,,,,,LiAsF6,F[As-](F)(F)(F)(F)F.[Li+],0.160128102,0.237285074,1.588490417,195.85,,,,,,,,,,,,60,0.00411,-2.386158178
,,,,,1,doi.org/10.1016/0378-7753(91)80004-H,Sulfolane,O=S1(CCCC1)=O,O=S1(CCCC1)=O,,,,,,0.839871898,0.762714926,,,,,,,,120.0245005,,,120.0245005,,,,,,,,,,,,,,,,,,,,,,,,,,,,,,,,,,,,,,,,,,,,,,,LiAsF6,F[As-](F)(F)(F)(F)F.[Li+],0.160128102,0.237285074,1.588490417,195.85,,,,,,,,,,,,80,0.00646,-2.189767482
,,,,,1,doi.org/10.1016/0378-7753(91)80004-H,Sulfolane,O=S1(CCCC1)=O,O=S1(CCCC1)=O,,,,,,0.616333725,0.469205914,,,,,,,,120.0245005,,,120.0245005,,,Tetraglyme,COCCOCCOCCOCCOC,,,0.324911868,0.457807734,,,,,,,222.1467238,,1,222.1467238,,,,,,,,,,,,,,,,,,,,,,,,,,,,,LiAsF6,F[As-](F)(F)(F)(F)F.[Li+],0.058754407,0.072986352,0.402005462,195.85,,,,,,,,,,,,-30,9.00E-05,-4.045757491
,,,,,1,doi.org/10.1016/0378-7753(91)80004-H,Sulfolane,O=S1(CCCC1)=O,O=S1(CCCC1)=O,,,,,,0.616333725,0.469205914,,,,,,,,120.0245005,,,120.0245005,,,Tetraglyme,COCCOCCOCCOCCOC,,,0.324911868,0.457807734,,,,,,,222.1467238,,1,222.1467238,,,,,,,,,,,,,,,,,,,,,,,,,,,,,LiAsF6,F[As-](F)(F)(F)(F)F.[Li+],0.058754407,0.072986352,0.402005462,195.85,,,,,,,,,,,,-20,0.00022,-3.657577319
,,,,,1,doi.org/10.1016/0378-7753(91)80004-H,Sulfolane,O=S1(CCCC1)=O,O=S1(CCCC1)=O,,,,,,0.616333725,0.469205914,,,,,,,,120.0245005,,,120.0245005,,,Tetraglyme,COCCOCCOCCOCCOC,,,0.324911868,0.457807734,,,,,,,222.1467238,,1,222.1467238,,,,,,,,,,,,,,,,,,,,,,,,,,,,,LiAsF6,F[As-](F)(F)(F)(F)F.[Li+],0.058754407,0.072986352,0.402005462,195.85,,,,,,,,,,,,-10,0.00043,-3.366531544
,,,,,1,doi.org/10.1016/0378-7753(91)80004-H,Sulfolane,O=S1(CCCC1)=O,O=S1(CCCC1)=O,,,,,,0.616333725,0.469205914,,,,,,,,120.0245005,,,120.0245005,,,Tetraglyme,COCCOCCOCCOCCOC,,,0.324911868,0.457807734,,,,,,,222.1467238,,1,222.1467238,,,,,,,,,,,,,,,,,,,,,,,,,,,,,LiAsF6,F[As-](F)(F)(F)(F)F.[Li+],0.058754407,0.072986352,0.402005462,195.85,,,,,,,,,,,,0,0.00074,-3.13076828
,,,,,1,doi.org/10.1016/0378-7753(91)80004-H,Sulfolane,O=S1(CCCC1)=O,O=S1(CCCC1)=O,,,,,,0.616333725,0.469205914,,,,,,,,120.0245005,,,120.0245005,,,Tetraglyme,COCCOCCOCCOCCOC,,,0.324911868,0.457807734,,,,,,,222.1467238,,1,222.1467238,,,,,,,,,,,,,,,,,,,,,,,,,,,,,LiAsF6,F[As-](F)(F)(F)(F)F.[Li+],0.058754407,0.072986352,0.402005462,195.85,,,,,,,,,,,,20,0.00168,-2.774690718
,,,,,1,doi.org/10.1016/0378-7753(91)80004-H,Sulfolane,O=S1(CCCC1)=O,O=S1(CCCC1)=O,,,,,,0.616333725,0.469205914,,,,,,,,120.0245005,,,120.0245005,,,Tetraglyme,COCCOCCOCCOCCOC,,,0.324911868,0.457807734,,,,,,,222.1467238,,1,222.1467238,,,,,,,,,,,,,,,,,,,,,,,,,,,,,LiAsF6,F[As-](F)(F)(F)(F)F.[Li+],0.058754407,0.072986352,0.402005462,195.85,,,,,,,,,,,,40,0.00299,-2.524328812
,,,,,1,doi.org/10.1016/0378-7753(91)80004-H,Sulfolane,O=S1(CCCC1)=O,O=S1(CCCC1)=O,,,,,,0.616333725,0.469205914,,,,,,,,120.0245005,,,120.0245005,,,Tetraglyme,COCCOCCOCCOCCOC,,,0.324911868,0.457807734,,,,,,,222.1467238,,1,222.1467238,,,,,,,,,,,,,,,,,,,,,,,,,,,,,LiAsF6,F[As-](F)(F)(F)(F)F.[Li+],0.058754407,0.072986352,0.402005462,195.85,,,,,,,,,,,,60,0.00467,-2.330683119
,,,,,1,doi.org/10.1016/0378-7753(91)80004-H,Sulfolane,O=S1(CCCC1)=O,O=S1(CCCC1)=O,,,,,,0.616333725,0.469205914,,,,,,,,120.0245005,,,120.0245005,,,Tetraglyme,COCCOCCOCCOCCOC,,,0.324911868,0.457807734,,,,,,,222.1467238,,1,222.1467238,,,,,,,,,,,,,,,,,,,,,,,,,,,,,LiAsF6,F[As-](F)(F)(F)(F)F.[Li+],0.058754407,0.072986352,0.402005462,195.85,,,,,,,,,,,,80,0.00661,-2.179798541
,,,,,1,doi.org/10.1016/0378-7753(91)80004-H,Sulfolane,O=S1(CCCC1)=O,O=S1(CCCC1)=O,,,,,,0.598744292,0.452685965,,,,,,,,120.0245005,,,120.0245005,,,Tetraglyme,COCCOCCOCCOCCOC,,,0.315639269,0.441689096,,,,,,,222.1467238,,1,222.1467238,,,,,,,,,,,,,,,,,,,,,,,,,,,,,LiAsF6,F[As-](F)(F)(F)(F)F.[Li+],0.085616438,0.105624939,0.603008195,195.85,,,,,,,,,,,,-20,0.0002,-3.698970004
