Repository: zjurillpolymer/SPE_prediction

# SPE Prediction

Polymer electrolyte conductivity prediction using graph neural networks.

## Data

Data from [ChemPropPred](https://github.com/learningmatter-mit/Chem-prop-pred) — polymer electrolyte conductivity measurements including SMILES, conductivity (log S/cm), molecular weight, salt concentration, and temperature.

- `data/clean_train_data.csv` — cleaned training data
- `data/PolymerElectrolyteData.csv` — full raw dataset
- `data/PolyInfo_8salts.csv` / `data/polyinfo_5salts_4conc.csv` — PolyInfo polymer database with salt additives

File: data/PolymerElectrolyteData.csv (part 39 of 154)
Notes,Compound Notebook Name,Date Copied to Master Database,Data Recorded By,Seshadri Group,Oyaizu Group,DOI,Solvent 1 (S1),S1 SMILES,S1 SMILES 1,S1 SMILES 2,S1 SMILES 3,S1 Big SMILES,S1 End Group 1,S1 End Group 2,S1 Mol %,S1 Weight %,S1 SMILES 1 Mol %,S1 SMILES 2 Mol %,S1 SMILES 3 Mol %,S1 Molar Ratio,S1 Weight Ratio,S1 Mw,S1 Mn,S1 Mn or Mw,S1 Mw/Mn,S1 DOP,S1 Molar Mass (g/mol),S1 Type,S1 Block Mol Weight,Solvent 2 (S2),S2 SMILES,S2 SMILES 1,S2 SMILES 2,S2 Mol %,S2 Weight %,S2 SMILES 1 Mol %,S2 SMILES 2 Mol %,S2 Molar Ratio,S2 Weight Ratio,S2 Mw,S2 Mn,S2 Mn or Mw,S2 Mw/Mn,S2 DOP,S2 Molar Mass (g/mol),S2 Type,Solvent 3 (S3),S3 SMILES,S3 SMILES 1,S3 Mol %,S3 Weight %,S3 Molar Ratio,S3 Weight Ratio,S3 Mw,S3 Mn,S3 Mn or Mw,S3 Mw/Mn,S3 DOP,S3 Molar Mass (g/mol),S3 Type,Solvent 4 (S4),S4 SMILES,S4 Mol %,S4 Weight %,S4 Molar Ratio,S4 Weight Ratio,S4 Mw,S4 Mn,S4 Mn or Mw,S4 Mw/Mn,S4 DOP,S4 Molar Mass (g/mol),S4 Type,Salt 1,Salt1 SMILES,Salt1 Mol %,Salt1 Weight %,Salt1 Molality (mol salt/kg polymer),Salt1 Molar Mass (g/mol),Salt 2,Salt2 SMILES,Salt2 Mol %,Salt2 Weight %,Salt2 Molality (mol salt/kg polymer),Salt2 Molar Mass (g/mol),Inorganic Material 1 (IM1),IM1 Weight %,IM1 Particle Size (nm),Tg (oC),Heating Rate (K/min),Temperature (oC),Conductivity (S/cm),log Conductivity (S/cm)
,,,,,1,doi.org/10.1016/0378-7753(91)80004-H,Sulfolane,O=S1(CCCC1)=O,O=S1(CCCC1)=O,,,,,,0.598744292,0.452685965,,,,,,,,120.0245005,,,120.0245005,,,Tetraglyme,COCCOCCOCCOCCOC,,,0.315639269,0.441689096,,,,,,,222.1467238,,1,222.1467238,,,,,,,,,,,,,,,,,,,,,,,,,,,,,LiAsF6,F[As-](F)(F)(F)(F)F.[Li+],0.085616438,0.105624939,0.603008195,195.85,,,,,,,,,,,,-10,0.00041,-3.387216143
,,,,,1,doi.org/10.1016/0378-7753(91)80004-H,Sulfolane,O=S1(CCCC1)=O,O=S1(CCCC1)=O,,,,,,0.598744292,0.452685965,,,,,,,,120.0245005,,,120.0245005,,,Tetraglyme,COCCOCCOCCOCCOC,,,0.315639269,0.441689096,,,,,,,222.1467238,,1,222.1467238,,,,,,,,,,,,,,,,,,,,,,,,,,,,,LiAsF6,F[As-](F)(F)(F)(F)F.[Li+],0.085616438,0.105624939,0.603008195,195.85,,,,,,,,,,,,0,0.00073,-3.13667714
,,,,,1,doi.org/10.1016/0378-7753(91)80004-H,Sulfolane,O=S1(CCCC1)=O,O=S1(CCCC1)=O,,,,,,0.598744292,0.452685965,,,,,,,,120.0245005,,,120.0245005,,,Tetraglyme,COCCOCCOCCOCCOC,,,0.315639269,0.441689096,,,,,,,222.1467238,,1,222.1467238,,,,,,,,,,,,,,,,,,,,,,,,,,,,,LiAsF6,F[As-](F)(F)(F)(F)F.[Li+],0.085616438,0.105624939,0.603008195,195.85,,,,,,,,,,,,20,0.00182,-2.739928612
,,,,,1,doi.org/10.1016/0378-7753(91)80004-H,Sulfolane,O=S1(CCCC1)=O,O=S1(CCCC1)=O,,,,,,0.598744292,0.452685965,,,,,,,,120.0245005,,,120.0245005,,,Tetraglyme,COCCOCCOCCOCCOC,,,0.315639269,0.441689096,,,,,,,222.1467238,,1,222.1467238,,,,,,,,,,,,,,,,,,,,,,,,,,,,,LiAsF6,F[As-](F)(F)(F)(F)F.[Li+],0.085616438,0.105624939,0.603008195,195.85,,,,,,,,,,,,40,0.00343,-2.46470588
,,,,,1,doi.org/10.1016/0378-7753(91)80004-H,Sulfolane,O=S1(CCCC1)=O,O=S1(CCCC1)=O,,,,,,0.598744292,0.452685965,,,,,,,,120.0245005,,,120.0245005,,,Tetraglyme,COCCOCCOCCOCCOC,,,0.315639269,0.441689096,,,,,,,222.1467238,,1,222.1467238,,,,,,,,,,,,,,,,,,,,,,,,,,,,,LiAsF6,F[As-](F)(F)(F)(F)F.[Li+],0.085616438,0.105624939,0.603008195,195.85,,,,,,,,,,,,60,0.0056,-2.251811973
,,,,,1,doi.org/10.1016/0378-7753(91)80004-H,Sulfolane,O=S1(CCCC1)=O,O=S1(CCCC1)=O,,,,,,0.598744292,0.452685965,,,,,,,,120.0245005,,,120.0245005,,,Tetraglyme,COCCOCCOCCOCCOC,,,0.315639269,0.441689096,,,,,,,222.1467238,,1,222.1467238,,,,,,,,,,,,,,,,,,,,,,,,,,,,,LiAsF6,F[As-](F)(F)(F)(F)F.[Li+],0.085616438,0.105624939,0.603008195,195.85,,,,,,,,,,,,80,0.00793,-2.100726813
,,,,,1,doi.org/10.1016/0378-7753(91)80004-H,Tetraglyme,COCCOCCOCCOCCOC,COCCOCCOCCOCCOC,,,,,,0.533783784,0.643417781,,,,,,,,222.1467238,,1,222.1467238,,,Sulfolane,O=S1(CCCC1)=O,,,0.337516088,0.219812383,,,,,,,120.0245005,,,120.0245005,,,,,,,,,,,,,,,,,,,,,,,,,,,,,LiAsF6,F[As-](F)(F)(F)(F)F.[Li+],0.128700129,0.136769836,0.808984392,195.85,,,,,,,,,,,,-20,0.00019,-3.721246399
,,,,,1,doi.org/10.1016/0378-7753(91)80004-H,Tetraglyme,COCCOCCOCCOCCOC,COCCOCCOCCOCCOC,,,,,,0.533783784,0.643417781,,,,,,,,222.1467238,,1,222.1467238,,,Sulfolane,O=S1(CCCC1)=O,,,0.337516088,0.219812383,,,,,,,120.0245005,,,120.0245005,,,,,,,,,,,,,,,,,,,,,,,,,,,,,LiAsF6,F[As-](F)(F)(F)(F)F.[Li+],0.128700129,0.136769836,0.808984392,195.85,,,,,,,,,,,,-10,0.00042,-3.37675071
,,,,,1,doi.org/10.1016/0378-7753(91)80004-H,Tetraglyme,COCCOCCOCCOCCOC,COCCOCCOCCOCCOC,,,,,,0.533783784,0.643417781,,,,,,,,222.1467238,,1,222.1467238,,,Sulfolane,O=S1(CCCC1)=O,,,0.337516088,0.219812383,,,,,,,120.0245005,,,120.0245005,,,,,,,,,,,,,,,,,,,,,,,,,,,,,LiAsF6,F[As-](F)(F)(F)(F)F.[Li+],0.128700129,0.136769836,0.808984392,195.85,,,,,,,,,,,,0,0.00076,-3.119186408
,,,,,1,doi.org/10.1016/0378-7753(91)80004-H,Tetraglyme,COCCOCCOCCOCCOC,COCCOCCOCCOCCOC,,,,,,0.533783784,0.643417781,,,,,,,,222.1467238,,1,222.1467238,,,Sulfolane,O=S1(CCCC1)=O,,,0.337516088,0.219812383,,,,,,,120.0245005,,,120.0245005,,,,,,,,,,,,,,,,,,,,,,,,,,,,,LiAsF6,F[As-](F)(F)(F)(F)F.[Li+],0.128700129,0.136769836,0.808984392,195.85,,,,,,,,,,,,20,0.00193,-2.714442691
,,,,,1,doi.org/10.1016/0378-7753(91)80004-H,Tetraglyme,COCCOCCOCCOCCOC,COCCOCCOCCOCCOC,,,,,,0.533783784,0.643417781,,,,,,,,222.1467238,,1,222.1467238,,,Sulfolane,O=S1(CCCC1)=O,,,0.337516088,0.219812383,,,,,,,120.0245005,,,120.0245005,,,,,,,,,,,,,,,,,,,,,,,,,,,,,LiAsF6,F[As-](F)(F)(F)(F)F.[Li+],0.128700129,0.136769836,0.808984392,195.85,,,,,,,,,,,,40,0.00367,-2.435333936
,,,,,1,doi.org/10.1016/0378-7753(91)80004-H,Tetraglyme,COCCOCCOCCOCCOC,COCCOCCOCCOCCOC,,,,,,0.533783784,0.643417781,,,,,,,,222.1467238,,1,222.1467238,,,Sulfolane,O=S1(CCCC1)=O,,,0.337516088,0.219812383,,,,,,,120.0245005,,,120.0245005,,,,,,,,,,,,,,,,,,,,,,,,,,,,,LiAsF6,F[As-](F)(F)(F)(F)F.[Li+],0.128700129,0.136769836,0.808984392,195.85,,,,,,,,,,,,60,0.00693,-2.159266765
,,,,,1,doi.org/10.1016/0378-7753(91)80004-H,Tetraglyme,COCCOCCOCCOCCOC,COCCOCCOCCOCCOC,,,,,,0.533783784,0.643417781,,,,,,,,222.1467238,,1,222.1467238,,,Sulfolane,O=S1(CCCC1)=O,,,0.337516088,0.219812383,,,,,,,120.0245005,,,120.0245005,,,,,,,,,,,,,,,,,,,,,,,,,,,,,LiAsF6,F[As-](F)(F)(F)(F)F.[Li+],0.128700129,0.136769836,0.808984392,195.85,,,,,,,,,,,,80,0.00864,-2.063486258
,,,,,1,doi.org/10.1016/0378-7753(91)80004-H,Sulfolane,O=S1(CCCC1)=O,O=S1(CCCC1)=O,,,,,,0.582130966,0.437289731,,,,,,,,120.0245005,,,120.0245005,,,Tetraglyme,COCCOCCOCCOCCOC,,,0.306881243,0.426666876,,,,,,,222.1467238,,1,222.1467238,,,,,,,,,,,,,,,,,,,,,,,,,,,,,LiAsF6,F[As-](F)(F)(F)(F)F.[Li+],0.110987791,0.136043393,0.804010923,195.85,,,,,,,,,,,,-40,2.00E-05,-4.698970004
,,,,,1,doi.org/10.1016/0378-7753(91)80004-H,Sulfolane,O=S1(CCCC1)=O,O=S1(CCCC1)=O,,,,,,0.582130966,0.437289731,,,,,,,,120.0245005,,,120.0245005,,,Tetraglyme,COCCOCCOCCOCCOC,,,0.306881243,0.426666876,,,,,,,222.1467238,,1,222.1467238,,,,,,,,,,,,,,,,,,,,,,,,,,,,,LiAsF6,F[As-](F)(F)(F)(F)F.[Li+],0.110987791,0.136043393,0.804010923,195.85,,,,,,,,,,,,-30,6.00E-05,-4.22184875
,,,,,1,doi.org/10.1016/0378-7753(91)80004-H,Sulfolane,O=S1(CCCC1)=O,O=S1(CCCC1)=O,,,,,,0.582130966,0.437289731,,,,,,,,120.0245005,,,120.0245005,,,Tetraglyme,COCCOCCOCCOCCOC,,,0.306881243,0.426666876,,,,,,,222.1467238,,1,222.1467238,,,,,,,,,,,,,,,,,,,,,,,,,,,,,LiAsF6,F[As-](F)(F)(F)(F)F.[Li+],0.110987791,0.136043393,0.804010923,195.85,,,,,,,,,,,,-20,0.00016,-3.795880017
,,,,,1,doi.org/10.1016/0378-7753(91)80004-H,Sulfolane,O=S1(CCCC1)=O,O=S1(CCCC1)=O,,,,,,0.582130966,0.437289731,,,,,,,,120.0245005,,,120.0245005,,,Tetraglyme,COCCOCCOCCOCCOC,,,0.306881243,0.426666876,,,,,,,222.1467238,,1,222.1467238,,,,,,,,,,,,,,,,,,,,,,,,,,,,,LiAsF6,F[As-](F)(F)(F)(F)F.[Li+],0.110987791,0.136043393,0.804010923,195.85,,,,,,,,,,,,-10,0.00036,-3.443697499
,,,,,1,doi.org/10.1016/0378-7753(91)80004-H,Sulfolane,O=S1(CCCC1)=O,O=S1(CCCC1)=O,,,,,,0.582130966,0.437289731,,,,,,,,120.0245005,,,120.0245005,,,Tetraglyme,COCCOCCOCCOCCOC,,,0.306881243,0.426666876,,,,,,,222.1467238,,1,222.1467238,,,,,,,,,,,,,,,,,,,,,,,,,,,,,LiAsF6,F[As-](F)(F)(F)(F)F.[Li+],0.110987791,0.136043393,0.804010923,195.85,,,,,,,,,,,,0,0.00066,-3.180456064
,,,,,1,doi.org/10.1016/0378-7753(91)80004-H,Sulfolane,O=S1(CCCC1)=O,O=S1(CCCC1)=O,,,,,,0.582130966,0.437289731,,,,,,,,120.0245005,,,120.0245005,,,Tetraglyme,COCCOCCOCCOCCOC,,,0.306881243,0.426666876,,,,,,,222.1467238,,1,222.1467238,,,,,,,,,,,,,,,,,,,,,,,,,,,,,LiAsF6,F[As-](F)(F)(F)(F)F.[Li+],0.110987791,0.136043393,0.804010923,195.85,,,,,,,,,,,,20,0.00175,-2.756961951
,,,,,1,doi.org/10.1016/0378-7753(91)80004-H,Sulfolane,O=S1(CCCC1)=O,O=S1(CCCC1)=O,,,,,,0.582130966,0.437289731,,,,,,,,120.0245005,,,120.0245005,,,Tetraglyme,COCCOCCOCCOCCOC,,,0.306881243,0.426666876,,,,,,,222.1467238,,1,222.1467238,,,,,,,,,,,,,,,,,,,,,,,,,,,,,LiAsF6,F[As-](F)(F)(F)(F)F.[Li+],0.110987791,0.136043393,0.804010923,195.85,,,,,,,,,,,,40,0.0036,-2.443697499
,,,,,1,doi.org/10.1016/0378-7753(91)80004-H,Sulfolane,O=S1(CCCC1)=O,O=S1(CCCC1)=O,,,,,,0.582130966,0.437289731,,,,,,,,120.0245005,,,120.0245005,,,Tetraglyme,COCCOCCOCCOCCOC,,,0.306881243,0.426666876,,,,,,,222.1467238,,1,222.1467238,,,,,,,,,,,,,,,,,,,,,,,,,,,,,LiAsF6,F[As-](F)(F)(F)(F)F.[Li+],0.110987791,0.136043393,0.804010923,195.85,,,,,,,,,,,,60,0.00581,-2.235823868
,,,,,1,doi.org/10.1016/0378-7753(91)80004-H,Sulfolane,O=S1(CCCC1)=O,O=S1(CCCC1)=O,,,,,,0.582130966,0.437289731,,,,,,,,120.0245005,,,120.0245005,,,Tetraglyme,COCCOCCOCCOCCOC,,,0.306881243,0.426666876,,,,,,,222.1467238,,1,222.1467238,,,,,,,,,,,,,,,,,,,,,,,,,,,,,LiAsF6,F[As-](F)(F)(F)(F)F.[Li+],0.110987791,0.136043393,0.804010923,195.85,,,,,,,,,,,,80,0.00866,-2.062482108
,,,,,1,doi.org/10.1016/0378-7753(91)80004-H,Sulfolane,O=S1(CCCC1)=O,O=S1(CCCC1)=O,,,,,,0.478995434,0.500208167,,,,,,,,120.0245005,,,120.0245005,,,Toluene,CC1=CC=CC=C1,,,0.429680365,0.344174146,,,,,,,92.06260026,,1,92.06260026,,,,,,,,,,,,,,,,,,,,,,,,,,,,,LiAsF6,F[As-](F)(F)(F)(F)F.[Li+],0.091324201,0.155617687,0.941014363,195.85,,,,,,,,,,,,20,0.00323,-2.490797478
,,,,,1,doi.org/10.1016/0378-7753(91)80004-H,Sulfolane,O=S1(CCCC1)=O,O=S1(CCCC1)=O,,,,,,0.478995434,0.500208167,,,,,,,,120.0245005,,,120.0245005,,,Toluene,CC1=CC=CC=C1,,,0.429680365,0.344174146,,,,,,,92.06260026,,1,92.06260026,,,,,,,,,,,,,,,,,,,,,,,,,,,,,LiAsF6,F[As-](F)(F)(F)(F)F.[Li+],0.091324201,0.155617687,0.941014363,195.85,,,,,,,,,,,,40,0.00606,-2.217527376
,,,,,1,doi.org/10.1016/0378-7753(91)80004-H,Sulfolane,O=S1(CCCC1)=O,O=S1(CCCC1)=O,,,,,,0.478995434,0.500208167,,,,,,,,120.0245005,,,120.0245005,,,Toluene,CC1=CC=CC=C1,,,0.429680365,0.344174146,,,,,,,92.06260026,,1,92.06260026,,,,,,,,,,,,,,,,,,,,,,,,,,,,,LiAsF6,F[As-](F)(F)(F)(F)F.[Li+],0.091324201,0.155617687,0.941014363,195.85,,,,,,,,,,,,60,0.00729,-2.137272472
,,,,,1,doi.org/10.1016/0378-7753(91)80004-H,Sulfolane,O=S1(CCCC1)=O,O=S1(CCCC1)=O,,,,,,0.478995434,0.500208167,,,,,,,,120.0245005,,,120.0245005,,,Toluene,CC1=CC=CC=C1,,,0.429680365,0.344174146,,,,,,,92.06260026,,1,92.06260026,,,,,,,,,,,,,,,,,,,,,,,,,,,,,LiAsF6,F[As-](F)(F)(F)(F)F.[Li+],0.091324201,0.155617687,0.941014363,195.85,,,,,,,,,,,,80,0.0097,-2.013228266
,,,,,1,doi.org/10.1016/0378-7753(91)80004-H,Sulfolane,O=S1(CCCC1)=O,O=S1(CCCC1)=O,,,,,,0.539054471,0.507993632,,,,,,,,120.0245005,,,120.0245005,,,Triglyme,COCCOCCOCCOC,,,0.142086331,0.198711012,,,,,,,178.1205091,,,178.1205091,,Toluene,CC1=CC=CC=C1,,0.241778006,0.174765514,,,,,92.06260026,,1,92.06260026,,,,,,,,,,,,,,,LiAsF6,F[As-](F)(F)(F)(F)F.[Li+],0.077081192,0.118529843,0.686588492,195.85,,,,,,,,,,,,-20,0.00083,-3.080921908
,,,,,1,doi.org/10.1016/0378-7753(91)80004-H,Sulfolane,O=S1(CCCC1)=O,O=S1(CCCC1)=O,,,,,,0.539054471,0.507993632,,,,,,,,120.0245005,,,120.0245005,,,Triglyme,COCCOCCOCCOC,,,0.142086331,0.198711012,,,,,,,178.1205091,,,178.1205091,,Toluene,CC1=CC=CC=C1,,0.241778006,0.174765514,,,,,92.06260026,,1,92.06260026,,,,,,,,,,,,,,,LiAsF6,F[As-](F)(F)(F)(F)F.[Li+],0.077081192,0.118529843,0.686588492,195.85,,,,,,,,,,,,-10,0.00134,-2.872895202
,,,,,1,doi.org/10.1016/0378-7753(91)80004-H,Sulfolane,O=S1(CCCC1)=O,O=S1(CCCC1)=O,,,,,,0.539054471,0.507993632,,,,,,,,120.0245005,,,120.0245005,,,Triglyme,COCCOCCOCCOC,,,0.142086331,0.198711012,,,,,,,178.1205091,,,178.1205091,,Toluene,CC1=CC=CC=C1,,0.241778006,0.174765514,,,,,92.06260026,,1,92.06260026,,,,,,,,,,,,,,,LiAsF6,F[As-](F)(F)(F)(F)F.[Li+],0.077081192,0.118529843,0.686588492,195.85,,,,,,,,,,,,0,0.00196,-2.707743929
,,,,,1,doi.org/10.1016/0378-7753(91)80004-H,Sulfolane,O=S1(CCCC1)=O,O=S1(CCCC1)=O,,,,,,0.539054471,0.507993632,,,,,,,,120.0245005,,,120.0245005,,,Triglyme,COCCOCCOCCOC,,,0.142086331,0.198711012,,,,,,,178.1205091,,,178.1205091,,Toluene,CC1=CC=CC=C1,,0.241778006,0.174765514,,,,,92.06260026,,1,92.06260026,,,,,,,,,,,,,,,LiAsF6,F[As-](F)(F)(F)(F)F.[Li+],0.077081192,0.118529843,0.686588492,195.85,,,,,,,,,,,,20,0.00373,-2.428291168
,,,,,1,doi.org/10.1016/0378-7753(91)80004-H,Sulfolane,O=S1(CCCC1)=O,O=S1(CCCC1)=O,,,,,,0.539054471,0.507993632,,,,,,,,120.0245005,,,120.0245005,,,Triglyme,COCCOCCOCCOC,,,0.142086331,0.198711012,,,,,,,178.1205091,,,178.1205091,,Toluene,CC1=CC=CC=C1,,0.241778006,0.174765514,,,,,92.06260026,,1,92.06260026,,,,,,,,,,,,,,,LiAsF6,F[As-](F)(F)(F)(F)F.[Li+],0.077081192,0.118529843,0.686588492,195.85,,,,,,,,,,,,40,0.00581,-2.235823868
,,,,,1,doi.org/10.1016/0378-7753(91)80004-H,Sulfolane,O=S1(CCCC1)=O,O=S1(CCCC1)=O,,,,,,0.539054471,0.507993632,,,,,,,,120.0245005,,,120.0245005,,,Triglyme,COCCOCCOCCOC,,,0.142086331,0.198711012,,,,,,,178.1205091,,,178.1205091,,Toluene,CC1=CC=CC=C1,,0.241778006,0.174765514,,,,,92.06260026,,1,92.06260026,,,,,,,,,,,,,,,LiAsF6,F[As-](F)(F)(F)(F)F.[Li+],0.077081192,0.118529843,0.686588492,195.85,,,,,,,,,,,,60,0.00823,-2.084600165
,,,,,1,doi.org/10.1016/0378-7753(91)80004-H,Sulfolane,O=S1(CCCC1)=O,O=S1(CCCC1)=O,,,,,,0.539054471,0.507993632,,,,,,,,120.0245005,,,120.0245005,,,Triglyme,COCCOCCOCCOC,,,0.142086331,0.198711012,,,,,,,178.1205091,,,178.1205091,,Toluene,CC1=CC=CC=C1,,0.241778006,0.174765514,,,,,92.06260026,,1,92.06260026,,,,,,,,,,,,,,,LiAsF6,F[As-](F)(F)(F)(F)F.[Li+],0.077081192,0.118529843,0.686588492,195.85,,,,,,,,,,,,80,0.01082,-1.965772739
,,,,,1,doi.org/10.1016/0378-7753(91)80004-H,Toluene,CC1=CC=CC=C1,CC1=CC=CC=C1,,,,,,0.484552008,0.36398917,,,,,,,,92.06260026,,1,92.06260026,,,Sulfolane,O=S1(CCCC1)=O,,,0.270082389,0.264503243,,,,,,,120.0245005,,,120.0245005,,Triglyme,COCCOCCOCCOC,,0.142378991,0.206930575,,,,,178.1205091,,,178.1205091,,,,,,,,,,,,,,,LiAsF6,F[As-](F)(F)(F)(F)F.[Li+],0.102986612,0.164577012,1.005863794,195.85,,,,,,,,,,,,-20,0.00143,-2.844663963
,,,,,1,doi.org/10.1016/0378-7753(91)80004-H,Toluene,CC1=CC=CC=C1,CC1=CC=CC=C1,,,,,,0.484552008,0.36398917,,,,,,,,92.06260026,,1,92.06260026,,,Sulfolane,O=S1(CCCC1)=O,,,0.270082389,0.264503243,,,,,,,120.0245005,,,120.0245005,,Triglyme,COCCOCCOCCOC,,0.142378991,0.206930575,,,,,178.1205091,,,178.1205091,,,,,,,,,,,,,,,LiAsF6,F[As-](F)(F)(F)(F)F.[Li+],0.102986612,0.164577012,1.005863794,195.85,,,,,,,,,,,,-10,0.00211,-2.675717545
,,,,,1,doi.org/10.1016/0378-7753(91)80004-H,Toluene,CC1=CC=CC=C1,CC1=CC=CC=C1,,,,,,0.484552008,0.36398917,,,,,,,,92.06260026,,1,92.06260026,,,Sulfolane,O=S1(CCCC1)=O,,,0.270082389,0.264503243,,,,,,,120.0245005,,,120.0245005,,Triglyme,COCCOCCOCCOC,,0.142378991,0.206930575,,,,,178.1205091,,,178.1205091,,,,,,,,,,,,,,,LiAsF6,F[As-](F)(F)(F)(F)F.[Li+],0.102986612,0.164577012,1.005863794,195.85,,,,,,,,,,,,0,0.00288,-2.540607512
,,,,,1,doi.org/10.1016/0378-7753(91)80004-H,Toluene,CC1=CC=CC=C1,CC1=CC=CC=C1,,,,,,0.484552008,0.36398917,,,,,,,,92.06260026,,1,92.06260026,,,Sulfolane,O=S1(CCCC1)=O,,,0.270082389,0.264503243,,,,,,,120.0245005,,,120.0245005,,Triglyme,COCCOCCOCCOC,,0.142378991,0.206930575,,,,,178.1205091,,,178.1205091,,,,,,,,,,,,,,,LiAsF6,F[As-](F)(F)(F)(F)F.[Li+],0.102986612,0.164577012,1.005863794,195.85,,,,,,,,,,,,20,0.00485,-2.314258261
,,,,,1,doi.org/10.1016/0378-7753(91)80004-H,Toluene,CC1=CC=CC=C1,CC1=CC=CC=C1,,,,,,0.484552008,0.36398917,,,,,,,,92.06260026,,1,92.06260026,,,Sulfolane,O=S1(CCCC1)=O,,,0.270082389,0.264503243,,,,,,,120.0245005,,,120.0245005,,Triglyme,COCCOCCOCCOC,,0.142378991,0.206930575,,,,,178.1205091,,,178.1205091,,,,,,,,,,,,,,,LiAsF6,F[As-](F)(F)(F)(F)F.[Li+],0.102986612,0.164577012,1.005863794,195.85,,,,,,,,,,,,40,0.00703,-2.153044675
,,,,,1,doi.org/10.1016/0378-7753(91)80004-H,Toluene,CC1=CC=CC=C1,CC1=CC=CC=C1,,,,,,0.484552008,0.36398917,,,,,,,,92.06260026,,1,92.06260026,,,Sulfolane,O=S1(CCCC1)=O,,,0.270082389,0.264503243,,,,,,,120.0245005,,,120.0245005,,Triglyme,COCCOCCOCCOC,,0.142378991,0.206930575,,,,,178.1205091,,,178.1205091,,,,,,,,,,,,,,,LiAsF6,F[As-](F)(F)(F)(F)F.[Li+],0.102986612,0.164577012,1.005863794,195.85,,,,,,,,,,,,60,0.00938,-2.027797162
,,,,,1,doi.org/10.1016/0378-7753(91)80004-H,Toluene,CC1=CC=CC=C1,CC1=CC=CC=C1,,,,,,0.484552008,0.36398917,,,,,,,,92.06260026,,1,92.06260026,,,Sulfolane,O=S1(CCCC1)=O,,,0.270082389,0.264503243,,,,,,,120.0245005,,,120.0245005,,Triglyme,COCCOCCOCCOC,,0.142378991,0.206930575,,,,,178.1205091,,,178.1205091,,,,,,,,,,,,,,,LiAsF6,F[As-](F)(F)(F)(F)F.[Li+],0.102986612,0.164577012,1.005863794,195.85,,,,,,,,,,,,80,0.01176,-1.929592678
,,,,,1,doi.org/10.1016/0378-7753(91)80004-H,Sulfolane,O=S1(CCCC1)=O,O=S1(CCCC1)=O,,,,,,0.616333725,0.516025281,,,,,,,,120.0245005,,,120.0245005,,,Triglyme,COCCOCCOCCOC,,,0.324911868,0.403705478,,,,,,,178.1205091,,1,178.1205091,,,,,,,,,,,,,,,,,,,,,,,,,,,,,LiAsF6,F[As-](F)(F)(F)(F)F.[Li+],0.058754407,0.080269242,0.445620206,195.85,,,,,,,,,,,,-20,0.00036,-3.443697499
,,,,,1,doi.org/10.1016/0378-7753(91)80004-H,Sulfolane,O=S1(CCCC1)=O,O=S1(CCCC1)=O,,,,,,0.616333725,0.516025281,,,,,,,,120.0245005,,,120.0245005,,,Triglyme,COCCOCCOCCOC,,,0.324911868,0.403705478,,,,,,,178.1205091,,1,178.1205091,,,,,,,,,,,,,,,,,,,,,,,,,,,,,LiAsF6,F[As-](F)(F)(F)(F)F.[Li+],0.058754407,0.080269242,0.445620206,195.85,,,,,,,,,,,,-10,0.00076,-3.119186408
,,,,,1,doi.org/10.1016/0378-7753(91)80004-H,Sulfolane,O=S1(CCCC1)=O,O=S1(CCCC1)=O,,,,,,0.616333725,0.516025281,,,,,,,,120.0245005,,,120.0245005,,,Triglyme,COCCOCCOCCOC,,,0.324911868,0.403705478,,,,,,,178.1205091,,1,178.1205091,,,,,,,,,,,,,,,,,,,,,,,,,,,,,LiAsF6,F[As-](F)(F)(F)(F)F.[Li+],0.058754407,0.080269242,0.445620206,195.85,,,,,,,,,,,,0,0.00105,-2.978810701
,,,,,1,doi.org/10.1016/0378-7753(91)80004-H,Sulfolane,O=S1(CCCC1)=O,O=S1(CCCC1)=O,,,,,,0.616333725,0.516025281,,,,,,,,120.0245005,,,120.0245005,,,Triglyme,COCCOCCOCCOC,,,0.324911868,0.403705478,,,,,,,178.1205091,,1,178.1205091,,,,,,,,,,,,,,,,,,,,,,,,,,,,,LiAsF6,F[As-](F)(F)(F)(F)F.[Li+],0.058754407,0.080269242,0.445620206,195.85,,,,,,,,,,,,20,0.00219,-2.659555885
,,,,,1,doi.org/10.1016/0378-7753(91)80004-H,Sulfolane,O=S1(CCCC1)=O,O=S1(CCCC1)=O,,,,,,0.616333725,0.516025281,,,,,,,,120.0245005,,,120.0245005,,,Triglyme,COCCOCCOCCOC,,,0.324911868,0.403705478,,,,,,,178.1205091,,1,178.1205091,,,,,,,,,,,,,,,,,,,,,,,,,,,,,LiAsF6,F[As-](F)(F)(F)(F)F.[Li+],0.058754407,0.080269242,0.445620206,195.85,,,,,,,,,,,,40,0.0037,-2.431798276
,,,,,1,doi.org/10.1016/0378-7753(91)80004-H,Sulfolane,O=S1(CCCC1)=O,O=S1(CCCC1)=O,,,,,,0.616333725,0.516025281,,,,,,,,120.0245005,,,120.0245005,,,Triglyme,COCCOCCOCCOC,,,0.324911868,0.403705478,,,,,,,178.1205091,,1,178.1205091,,,,,,,,,,,,,,,,,,,,,,,,,,,,,LiAsF6,F[As-](F)(F)(F)(F)F.[Li+],0.058754407,0.080269242,0.445620206,195.85,,,,,,,,,,,,60,0.00678,-2.168770306
,,,,,1,doi.org/10.1016/0378-7753(91)80004-H,Sulfolane,O=S1(CCCC1)=O,O=S1(CCCC1)=O,,,,,,0.616333725,0.516025281,,,,,,,,120.0245005,,,120.0245005,,,Triglyme,COCCOCCOCCOC,,,0.324911868,0.403705478,,,,,,,178.1205091,,1,178.1205091,,,,,,,,,,,,,,,,,,,,,,,,,,,,,LiAsF6,F[As-](F)(F)(F)(F)F.[Li+],0.058754407,0.080269242,0.445620206,195.85,,,,,,,,,,,,80,0.0079,-2.102372909
,,,,,1,doi.org/10.1016/0378-7753(91)80004-H,Sulfolane,O=S1(CCCC1)=O,O=S1(CCCC1)=O,,,,,,0.598744292,0.496113936,,,,,,,,120.0245005,,,120.0245005,,,Triglyme,COCCOCCOCCOC,,,0.315639269,0.388128104,,,,,,,178.1205091,,1,178.1205091,,,,,,,,,,,,,,,,,,,,,,,,,,,,,LiAsF6,F[As-](F)(F)(F)(F)F.[Li+],0.085616438,0.11575796,0.668430302,195.85,,,,,,,,,,,,-40,5.00E-05,-4.301029996
,,,,,1,doi.org/10.1016/0378-7753(91)80004-H,Sulfolane,O=S1(CCCC1)=O,O=S1(CCCC1)=O,,,,,,0.598744292,0.496113936,,,,,,,,120.0245005,,,120.0245005,,,Triglyme,COCCOCCOCCOC,,,0.315639269,0.388128104,,,,,,,178.1205091,,1,178.1205091,,,,,,,,,,,,,,,,,,,,,,,,,,,,,LiAsF6,F[As-](F)(F)(F)(F)F.[Li+],0.085616438,0.11575796,0.668430302,195.85,,,,,,,,,,,,-30,0.00017,-3.769551079
,,,,,1,doi.org/10.1016/0378-7753(91)80004-H,Sulfolane,O=S1(CCCC1)=O,O=S1(CCCC1)=O,,,,,,0.598744292,0.496113936,,,,,,,,120.0245005,,,120.0245005,,,Triglyme,COCCOCCOCCOC,,,0.315639269,0.388128104,,,,,,,178.1205091,,1,178.1205091,,,,,,,,,,,,,,,,,,,,,,,,,,,,,LiAsF6,F[As-](F)(F)(F)(F)F.[Li+],0.085616438,0.11575796,0.668430302,195.85,,,,,,,,,,,,-20,0.0004,-3.397940009
,,,,,1,doi.org/10.1016/0378-7753(91)80004-H,Sulfolane,O=S1(CCCC1)=O,O=S1(CCCC1)=O,,,,,,0.598744292,0.496113936,,,,,,,,120.0245005,,,120.0245005,,,Triglyme,COCCOCCOCCOC,,,0.315639269,0.388128104,,,,,,,178.1205091,,1,178.1205091,,,,,,,,,,,,,,,,,,,,,,,,,,,,,LiAsF6,F[As-](F)(F)(F)(F)F.[Li+],0.085616438,0.11575796,0.668430302,195.85,,,,,,,,,,,,-10,0.00068,-3.167491087
,,,,,1,doi.org/10.1016/0378-7753(91)80004-H,Sulfolane,O=S1(CCCC1)=O,O=S1(CCCC1)=O,,,,,,0.598744292,0.496113936,,,,,,,,120.0245005,,,120.0245005,,,Triglyme,COCCOCCOCCOC,,,0.315639269,0.388128104,,,,,,,178.1205091,,1,178.1205091,,,,,,,,,,,,,,,,,,,,,,,,,,,,,LiAsF6,F[As-](F)(F)(F)(F)F.[Li+],0.085616438,0.11575796,0.668430302,195.85,,,,,,,,,,,,0,0.0011,-2.958607315
,,,,,1,doi.org/10.1016/0378-7753(91)80004-H,Sulfolane,O=S1(CCCC1)=O,O=S1(CCCC1)=O,,,,,,0.598744292,0.496113936,,,,,,,,120.0245005,,,120.0245005,,,Triglyme,COCCOCCOCCOC,,,0.315639269,0.388128104,,,,,,,178.1205091,,1,178.1205091,,,,,,,,,,,,,,,,,,,,,,,,,,,,,LiAsF6,F[As-](F)(F)(F)(F)F.[Li+],0.085616438,0.11575796,0.668430302,195.85,,,,,,,,,,,,20,0.00248,-2.605548319
,,,,,1,doi.org/10.1016/0378-7753(91)80004-H,Sulfolane,O=S1(CCCC1)=O,O=S1(CCCC1)=O,,,,,,0.598744292,0.496113936,,,,,,,,120.0245005,,,120.0245005,,,Triglyme,COCCOCCOCCOC,,,0.315639269,0.388128104,,,,,,,178.1205091,,1,178.1205091,,,,,,,,,,,,,,,,,,,,,,,,,,,,,LiAsF6,F[As-](F)(F)(F)(F)F.[Li+],0.085616438,0.11575796,0.668430302,195.85,,,,,,,,,,,,40,0.00429,-2.367542708
,,,,,1,doi.org/10.1016/0378-7753(91)80004-H,Sulfolane,O=S1(CCCC1)=O,O=S1(CCCC1)=O,,,,,,0.598744292,0.496113936,,,,,,,,120.0245005,,,120.0245005,,,Triglyme,COCCOCCOCCOC,,,0.315639269,0.388128104,,,,,,,178.1205091,,1,178.1205091,,,,,,,,,,,,,,,,,,,,,,,,,,,,,LiAsF6,F[As-](F)(F)(F)(F)F.[Li+],0.085616438,0.11575796,0.668430302,195.85,,,,,,,,,,,,60,0.00664,-2.177831921
,,,,,1,doi.org/10.1016/0378-7753(91)80004-H,Sulfolane,O=S1(CCCC1)=O,O=S1(CCCC1)=O,,,,,,0.598744292,0.496113936,,,,,,,,120.0245005,,,120.0245005,,,Triglyme,COCCOCCOCCOC,,,0.315639269,0.388128104,,,,,,,178.1205091,,1,178.1205091,,,,,,,,,,,,,,,,,,,,,,,,,,,,,LiAsF6,F[As-](F)(F)(F)(F)F.[Li+],0.085616438,0.11575796,0.668430302,195.85,,,,,,,,,,,,80,0.00923,-2.034798299
,,,,,1,doi.org/10.1016/0378-7753(91)80004-H,Triglyme,COCCOCCOCCOC,COCCOCCOCCOC,,,,,,0.533783784,0.591302308,,,,,,,,178.1205091,,1,178.1205091,,,Sulfolane,O=S1(CCCC1)=O,,,0.337516088,0.251938568,,,,,,,120.0245005,,,120.0245005,,,,,,,,,,,,,,,,,,,,,,,,,,,,,LiAsF6,F[As-](F)(F)(F)(F)F.[Li+],0.128700129,0.156759124,0.94919972,195.85,,,,,,,,,,,,-20,0.00043,-3.366531544
,,,,,1,doi.org/10.1016/0378-7753(91)80004-H,Triglyme,COCCOCCOCCOC,COCCOCCOCCOC,,,,,,0.533783784,0.591302308,,,,,,,,178.1205091,,1,178.1205091,,,Sulfolane,O=S1(CCCC1)=O,,,0.337516088,0.251938568,,,,,,,120.0245005,,,120.0245005,,,,,,,,,,,,,,,,,,,,,,,,,,,,,LiAsF6,F[As-](F)(F)(F)(F)F.[Li+],0.128700129,0.156759124,0.94919972,195.85,,,,,,,,,,,,-10,0.00079,-3.102372909
,,,,,1,doi.org/10.1016/0378-7753(91)80004-H,Triglyme,COCCOCCOCCOC,COCCOCCOCCOC,,,,,,0.533783784,0.591302308,,,,,,,,178.1205091,,1,178.1205091,,,Sulfolane,O=S1(CCCC1)=O,,,0.337516088,0.251938568,,,,,,,120.0245005,,,120.0245005,,,,,,,,,,,,,,,,,,,,,,,,,,,,,LiAsF6,F[As-](F)(F)(F)(F)F.[Li+],0.128700129,0.156759124,0.94919972,195.85,,,,,,,,,,,,0,0.00131,-2.882728704
,,,,,1,doi.org/10.1016/0378-7753(91)80004-H,Triglyme,COCCOCCOCCOC,COCCOCCOCCOC,,,,,,0.533783784,0.591302308,,,,,,,,178.1205091,,1,178.1205091,,,Sulfolane,O=S1(CCCC1)=O,,,0.337516088,0.251938568,,,,,,,120.0245005,,,120.0245005,,,,,,,,,,,,,,,,,,,,,,,,,,,,,LiAsF6,F[As-](F)(F)(F)(F)F.[Li+],0.128700129,0.156759124,0.94919972,195.85,,,,,,,,,,,,20,0.00289,-2.539102157
,,,,,1,doi.org/10.1016/0378-7753(91)80004-H,Triglyme,COCCOCCOCCOC,COCCOCCOCCOC,,,,,,0.533783784,0.591302308,,,,,,,,178.1205091,,1,178.1205091,,,Sulfolane,O=S1(CCCC1)=O,,,0.337516088,0.251938568,,,,,,,120.0245005,,,120.0245005,,,,,,,,,,,,,,,,,,,,,,,,,,,,,LiAsF6,F[As-](F)(F)(F)(F)F.[Li+],0.128700129,0.156759124,0.94919972,195.85,,,,,,,,,,,,40,0.005,-2.301029996
,,,,,1,doi.org/10.1016/0378-7753(91)80004-H,Triglyme,COCCOCCOCCOC,COCCOCCOCCOC,,,,,,0.533783784,0.591302308,,,,,,,,178.1205091,,1,178.1205091,,,Sulfolane,O=S1(CCCC1)=O,,,0.337516088,0.251938568,,,,,,,120.0245005,,,120.0245005,,,,,,,,,,,,,,,,,,,,,,,,,,,,,LiAsF6,F[As-](F)(F)(F)(F)F.[Li+],0.128700129,0.156759124,0.94919972,195.85,,,,,,,,,,,,60,0.00766,-2.11577123
,,,,,1,doi.org/10.1016/0378-7753(91)80004-H,Triglyme,COCCOCCOCCOC,COCCOCCOCCOC,,,,,,0.533783784,0.591302308,,,,,,,,178.1205091,,1,178.1205091,,,Sulfolane,O=S1(CCCC1)=O,,,0.337516088,0.251938568,,,,,,,120.0245005,,,120.0245005,,,,,,,,,,,,,,,,,,,,,,,,,,,,,LiAsF6,F[As-](F)(F)(F)(F)F.[Li+],0.128700129,0.156759124,0.94919972,195.85,,,,,,,,,,,,80,0.0106,-1.974694135
,,,,,1,doi.org/10.1016/0378-7753(91)80004-H,Sulfolane,O=S1(CCCC1)=O,O=S1(CCCC1)=O,,,,,,0.582130966,0.477682101,,,,,,,,120.0245005,,,120.0245005,,,Triglyme,COCCOCCOCCOC,,,0.306881243,0.373708204,,,,,,,178.1205091,,1,178.1205091,,,,,,,,,,,,,,,,,,,,,,,,,,,,,LiAsF6,F[As-](F)(F)(F)(F)F.[Li+],0.110987791,0.148609695,0.891240403,195.85,,,,,,,,,,,,-30,0.00014,-3.853871964
,,,,,1,doi.org/10.1016/0378-7753(91)80004-H,Sulfolane,O=S1(CCCC1)=O,O=S1(CCCC1)=O,,,,,,0.582130966,0.477682101,,,,,,,,120.0245005,,,120.0245005,,,Triglyme,COCCOCCOCCOC,,,0.306881243,0.373708204,,,,,,,178.1205091,,1,178.1205091,,,,,,,,,,,,,,,,,,,,,,,,,,,,,LiAsF6,F[As-](F)(F)(F)(F)F.[Li+],0.110987791,0.148609695,0.891240403,195.85,,,,,,,,,,,,-20,0.00032,-3.494850022
,,,,,1,doi.org/10.1016/0378-7753(91)80004-H,Sulfolane,O=S1(CCCC1)=O,O=S1(CCCC1)=O,,,,,,0.582130966,0.477682101,,,,,,,,120.0245005,,,120.0245005,,,Triglyme,COCCOCCOCCOC,,,0.306881243,0.373708204,,,,,,,178.1205091,,1,178.1205091,,,,,,,,,,,,,,,,,,,,,,,,,,,,,LiAsF6,F[As-](F)(F)(F)(F)F.[Li+],0.110987791,0.148609695,0.891240403,195.85,,,,,,,,,,,,-10,0.00063,-3.200659451
,,,,,1,doi.org/10.1016/0378-7753(91)80004-H,Sulfolane,O=S1(CCCC1)=O,O=S1(CCCC1)=O,,,,,,0.582130966,0.477682101,,,,,,,,120.0245005,,,120.0245005,,,Triglyme,COCCOCCOCCOC,,,0.306881243,0.373708204,,,,,,,178.1205091,,1,178.1205091,,,,,,,,,,,,,,,,,,,,,,,,,,,,,LiAsF6,F[As-](F)(F)(F)(F)F.[Li+],0.110987791,0.148609695,0.891240403,195.85,,,,,,,,,,,,0,0.00105,-2.978810701
,,,,,1,doi.org/10.1016/0378-7753(91)80004-H,Sulfolane,O=S1(CCCC1)=O,O=S1(CCCC1)=O,,,,,,0.582130966,0.477682101,,,,,,,,120.0245005,,,120.0245005,,,Triglyme,COCCOCCOCCOC,,,0.306881243,0.373708204,,,,,,,178.1205091,,1,178.1205091,,,,,,,,,,,,,,,,,,,,,,,,,,,,,LiAsF6,F[As-](F)(F)(F)(F)F.[Li+],0.110987791,0.148609695,0.891240403,195.85,,,,,,,,,,,,20,0.00247,-2.607303047
,,,,,1,doi.org/10.1016/0378-7753(91)80004-H,Sulfolane,O=S1(CCCC1)=O,O=S1(CCCC1)=O,,,,,,0.582130966,0.477682101,,,,,,,,120.0245005,,,120.0245005,,,Triglyme,COCCOCCOCCOC,,,0.306881243,0.373708204,,,,,,,178.1205091,,1,178.1205091,,,,,,,,,,,,,,,,,,,,,,,,,,,,,LiAsF6,F[As-](F)(F)(F)(F)F.[Li+],0.110987791,0.148609695,0.891240403,195.85,,,,,,,,,,,,40,0.00446,-2.350665141
,,,,,1,doi.org/10.1016/0378-7753(91)80004-H,Sulfolane,O=S1(CCCC1)=O,O=S1(CCCC1)=O,,,,,,0.582130966,0.477682101,,,,,,,,120.0245005,,,120.0245005,,,Triglyme,COCCOCCOCCOC,,,0.306881243,0.373708204,,,,,,,178.1205091,,1,178.1205091,,,,,,,,,,,,,,,,,,,,,,,,,,,,,LiAsF6,F[As-](F)(F)(F)(F)F.[Li+],0.110987791,0.148609695,0.891240403,195.85,,,,,,,,,,,,60,0.00697,-2.156767222
,,,,,1,doi.org/10.1016/0378-7753(91)80004-H,Sulfolane,O=S1(CCCC1)=O,O=S1(CCCC1)=O,,,,,,0.582130966,0.477682101,,,,,,,,120.0245005,,,120.0245005,,,Triglyme,COCCOCCOCCOC,,,0.306881243,0.373708204,,,,,,,178.1205091,,1,178.1205091,,,,,,,,,,,,,,,,,,,,,,,,,,,,,LiAsF6,F[As-](F)(F)(F)(F)F.[Li+],0.110987791,0.148609695,0.891240403,195.85,,,,,,,,,,,,80,0.00989,-2.004803708
,,,,,1,doi.org/10.1016/0378-7753(91)80004-H,Sulfolane,O=S1(CCCC1)=O,O=S1(CCCC1)=O,,,,,,0.767560976,0.681114107,,,,,,,,120.0245005,,,120.0245005,,,Triglyme,COCCOCCOCCOC,,,0.134878049,0.177620171,,,,,,,178.1205091,,1,178.1205091,,,,,,,,,,,,,,,,,,,,,,,,,,,,,LiAsF6,F[As-](F)(F)(F)(F)F.[Li+],0.097560976,0.141265722,0.839951904,195.85,,,,,,,,,,,,-30,0.00015,-3.823908741
,,,,,1,doi.org/10.1016/0378-7753(91)80004-H,Sulfolane,O=S1(CCCC1)=O,O=S1(CCCC1)=O,,,,,,0.767560976,0.681114107,,,,,,,,120.0245005,,,120.0245005,,,Triglyme,COCCOCCOCCOC,,,0.134878049,0.177620171,,,,,,,178.1205091,,1,178.1205091,,,,,,,,,,,,,,,,,,,,,,,,,,,,,LiAsF6,F[As-](F)(F)(F)(F)F.[Li+],0.097560976,0.141265722,0.839951904,195.85,,,,,,,,,,,,-20,0.00028,-3.552841969
,,,,,1,doi.org/10.1016/0378-7753(91)80004-H,Sulfolane,O=S1(CCCC1)=O,O=S1(CCCC1)=O,,,,,,0.767560976,0.681114107,,,,,,,,120.0245005,,,120.0245005,,,Triglyme,COCCOCCOCCOC,,,0.134878049,0.177620171,,,,,,,178.1205091,,1,178.1205091,,,,,,,,,,,,,,,,,,,,,,,,,,,,,LiAsF6,F[As-](F)(F)(F)(F)F.[Li+],0.097560976,0.141265722,0.839951904,195.85,,,,,,,,,,,,-10,0.00052,-3.283996656
,,,,,1,doi.org/10.1016/0378-7753(91)80004-H,Sulfolane,O=S1(CCCC1)=O,O=S1(CCCC1)=O,,,,,,0.767560976,0.681114107,,,,,,,,120.0245005,,,120.0245005,,,Triglyme,COCCOCCOCCOC,,,0.134878049,0.177620171,,,,,,,178.1205091,,1,178.1205091,,,,,,,,,,,,,,,,,,,,,,,,,,,,,LiAsF6,F[As-](F)(F)(F)(F)F.[Li+],0.097560976,0.141265722,0.839951904,195.85,,,,,,,,,,,,0,0.00087,-3.060480747
,,,,,1,doi.org/10.1016/0378-7753(91)80004-H,Sulfolane,O=S1(CCCC1)=O,O=S1(CCCC1)=O,,,,,,0.767560976,0.681114107,,,,,,,,120.0245005,,,120.0245005,,,Triglyme,COCCOCCOCCOC,,,0.134878049,0.177620171,,,,,,,178.1205091,,1,178.1205091,,,,,,,,,,,,,,,,,,,,,,,,,,,,,LiAsF6,F[As-](F)(F)(F)(F)F.[Li+],0.097560976,0.141265722,0.839951904,195.85,,,,,,,,,,,,20,0.00202,-2.694648631
,,,,,1,doi.org/10.1016/0378-7753(91)80004-H,Sulfolane,O=S1(CCCC1)=O,O=S1(CCCC1)=O,,,,,,0.767560976,0.681114107,,,,,,,,120.0245005,,,120.0245005,,,Triglyme,COCCOCCOCCOC,,,0.134878049,0.177620171,,,,,,,178.1205091,,1,178.1205091,,,,,,,,,,,,,,,,,,,,,,,,,,,,,LiAsF6,F[As-](F)(F)(F)(F)F.[Li+],0.097560976,0.141265722,0.839951904,195.85,,,,,,,,,,,,40,0.00376,-2.424812155
,,,,,1,doi.org/10.1016/0378-7753(91)80004-H,Sulfolane,O=S1(CCCC1)=O,O=S1(CCCC1)=O,,,,,,0.767560976,0.681114107,,,,,,,,120.0245005,,,120.0245005,,,Triglyme,COCCOCCOCCOC,,,0.134878049,0.177620171,,,,,,,178.1205091,,1,178.1205091,,,,,,,,,,,,,,,,,,,,,,,,,,,,,LiAsF6,F[As-](F)(F)(F)(F)F.[Li+],0.097560976,0.141265722,0.839951904,195.85,,,,,,,,,,,,60,0.006,-2.22184875
,,,,,1,doi.org/10.1016/0378-7753(91)80004-H,Sulfolane,O=S1(CCCC1)=O,O=S1(CCCC1)=O,,,,,,0.767560976,0.681114107,,,,,,,,120.0245005,,,120.0245005,,,Triglyme,COCCOCCOCCOC,,,0.134878049,0.177620171,,,,,,,178.1205091,,1,178.1205091,,,,,,,,,,,,,,,,,,,,,,,,,,,,,LiAsF6,F[As-](F)(F)(F)(F)F.[Li+],0.097560976,0.141265722,0.839951904,195.85,,,,,,,,,,,,80,0.00871,-2.059981845
,,,,,1,doi.org/10.1016/0378-7753(91)80004-H,Sulfolane,O=S1(CCCC1)=O,O=S1(CCCC1)=O,,,,,,0.551524711,0.444642972,,,,,,,,120.0245005,,,120.0245005,,,Triglyme,COCCOCCOCCOC,,,0.290746583,0.347860483,,,,,,,178.1205091,,1,178.1205091,,,,,,,,,,,,,,,,,,,,,,,,,,,,,LiAsF6,F[As-](F)(F)(F)(F)F.[Li+],0.157728707,0.207496544,1.336860609,195.85,,,,,,,,,,,,-40,1.00E-05,-5
,,,,,1,doi.org/10.1016/0378-7753(91)80004-H,Sulfolane,O=S1(CCCC1)=O,O=S1(CCCC1)=O,,,,,,0.551524711,0.444642972,,,,,,,,120.0245005,,,120.0245005,,,Triglyme,COCCOCCOCCOC,,,0.290746583,0.347860483,,,,,,,178.1205091,,1,178.1205091,,,,,,,,,,,,,,,,,,,,,,,,,,,,,LiAsF6,F[As-](F)(F)(F)(F)F.[Li+],0.157728707,0.207496544,1.336860609,195.85,,,,,,,,,,,,-30,7.00E-05,-4.15490196
,,,,,1,doi.org/10.1016/0378-7753(91)80004-H,Sulfolane,O=S1(CCCC1)=O,O=S1(CCCC1)=O,,,,,,0.551524711,0.444642972,,,,,,,,120.0245005,,,120.0245005,,,Triglyme,COCCOCCOCCOC,,,0.290746583,0.347860483,,,,,,,178.1205091,,1,178.1205091,,,,,,,,,,,,,,,,,,,,,,,,,,,,,LiAsF6,F[As-](F)(F)(F)(F)F.[Li+],0.157728707,0.207496544,1.336860609,195.85,,,,,,,,,,,,-20,0.00016,-3.795880017
,,,,,1,doi.org/10.1016/0378-7753(91)80004-H,Sulfolane,O=S1(CCCC1)=O,O=S1(CCCC1)=O,,,,,,0.551524711,0.444642972,,,,,,,,120.0245005,,,120.0245005,,,Triglyme,COCCOCCOCCOC,,,0.290746583,0.347860483,,,,,,,178.1205091,,1,178.1205091,,,,,,,,,,,,,,,,,,,,,,,,,,,,,LiAsF6,F[As-](F)(F)(F)(F)F.[Li+],0.157728707,0.207496544,1.336860609,195.85,,,,,,,,,,,,-10,0.00032,-3.494850022
,,,,,1,doi.org/10.1016/0378-7753(91)80004-H,Sulfolane,O=S1(CCCC1)=O,O=S1(CCCC1)=O,,,,,,0.551524711,0.444642972,,,,,,,,120.0245005,,,120.0245005,,,Triglyme,COCCOCCOCCOC,,,0.290746583,0.347860483,,,,,,,178.1205091,,1,178.1205091,,,,,,,,,,,,,,,,,,,,,,,,,,,,,LiAsF6,F[As-](F)(F)(F)(F)F.[Li+],0.157728707,0.207496544,1.336860609,195.85,,,,,,,,,,,,0,0.00068,-3.167491087
,,,,,1,doi.org/10.1016/0378-7753(91)80004-H,Sulfolane,O=S1(CCCC1)=O,O=S1(CCCC1)=O,,,,,,0.551524711,0.444642972,,,,,,,,120.0245005,,,120.0245005,,,Triglyme,COCCOCCOCCOC,,,0.290746583,0.347860483,,,,,,,178.1205091,,1,178.1205091,,,,,,,,,,,,,,,,,,,,,,,,,,,,,LiAsF6,F[As-](F)(F)(F)(F)F.[Li+],0.157728707,0.207496544,1.336860609,195.85,,,,,,,,,,,,20,0.00187,-2.728158393
,,,,,1,doi.org/10.1016/0378-7753(91)80004-H,Sulfolane,O=S1(CCCC1)=O,O=S1(CCCC1)=O,,,,,,0.551524711,0.444642972,,,,,,,,120.0245005,,,120.0245005,,,Triglyme,COCCOCCOCCOC,,,0.290746583,0.347860483,,,,,,,178.1205091,,1,178.1205091,,,,,,,,,,,,,,,,,,,,,,,,,,,,,LiAsF6,F[As-](F)(F)(F)(F)F.[Li+],0.157728707,0.207496544,1.336860609,195.85,,,,,,,,,,,,40,0.00382,-2.417936637
,,,,,1,doi.org/10.1016/0378-7753(91)80004-H,Sulfolane,O=S1(CCCC1)=O,O=S1(CCCC1)=O,,,,,,0.551524711,0.444642972,,,,,,,,120.0245005,,,120.0245005,,,Triglyme,COCCOCCOCCOC,,,0.290746583,0.347860483,,,,,,,178.1205091,,1,178.1205091,,,,,,,,,,,,,,,,,,,,,,,,,,,,,LiAsF6,F[As-](F)(F)(F)(F)F.[Li+],0.157728707,0.207496544,1.336860609,195.85,,,,,,,,,,,,60,0.00666,-2.176525771
,,,,,1,doi.org/10.1016/0378-7753(91)80004-H,Sulfolane,O=S1(CCCC1)=O,O=S1(CCCC1)=O,,,,,,0.551524711,0.444642972,,,,,,,,120.0245005,,,120.0245005,,,Triglyme,COCCOCCOCCOC,,,0.290746583,0.347860483,,,,,,,178.1205091,,1,178.1205091,,,,,,,,,,,,,,,,,,,,,,,,,,,,,LiAsF6,F[As-](F)(F)(F)(F)F.[Li+],0.157728707,0.207496544,1.336860609,195.85,,,,,,,,,,,,80,0.00986,-2.006123085
,,,,,1,doi.org/10.1016/0378-7753(91)80004-H,Sulfolane,O=S1(CCCC1)=O,O=S1(CCCC1)=O,,,,,,0.523976024,0.415878521,,,,,,,,120.0245005,,,120.0245005,,,Triglyme,COCCOCCOCCOC,,,0.276223776,0.325356999,,,,,,,178.1205091,,1,178.1205091,,,,,,,,,,,,,,,,,,,,,,,,,,,,,LiAsF6,F[As-](F)(F)(F)(F)F.[Li+],0.1998002,0.25876448,1.78248081,195.85,,,,,,,,,,,,-30,2.00E-05,-4.698970004
,,,,,1,doi.org/10.1016/0378-7753(91)80004-H,Sulfolane,O=S1(CCCC1)=O,O=S1(CCCC1)=O,,,,,,0.523976024,0.415878521,,,,,,,,120.0245005,,,120.0245005,,,Triglyme,COCCOCCOCCOC,,,0.276223776,0.325356999,,,,,,,178.1205091,,1,178.1205091,,,,,,,,,,,,,,,,,,,,,,,,,,,,,LiAsF6,F[As-](F)(F)(F)(F)F.[Li+],0.1998002,0.25876448,1.78248081,195.85,,,,,,,,,,,,-20,5.00E-05,-4.301029996
,,,,,1,doi.org/10.1016/0378-7753(91)80004-H,Sulfolane,O=S1(CCCC1)=O,O=S1(CCCC1)=O,,,,,,0.523976024,0.415878521,,,,,,,,120.0245005,,,120.0245005,,,Triglyme,COCCOCCOCCOC,,,0.276223776,0.325356999,,,,,,,178.1205091,,1,178.1205091,,,,,,,,,,,,,,,,,,,,,,,,,,,,,LiAsF6,F[As-](F)(F)(F)(F)F.[Li+],0.1998002,0.25876448,1.78248081,195.85,,,,,,,,,,,,-10,0.00014,-3.853871964
,,,,,1,doi.org/10.1016/0378-7753(91)80004-H,Sulfolane,O=S1(CCCC1)=O,O=S1(CCCC1)=O,,,,,,0.523976024,0.415878521,,,,,,,,120.0245005,,,120.0245005,,,Triglyme,COCCOCCOCCOC,,,0.276223776,0.325356999,,,,,,,178.1205091,,1,178.1205091,,,,,,,,,,,,,,,,,,,,,,,,,,,,,LiAsF6,F[As-](F)(F)(F)(F)F.[Li+],0.1998002,0.25876448,1.78248081,195.85,,,,,,,,,,,,0,0.0003,-3.522878745
,,,,,1,doi.org/10.1016/0378-7753(91)80004-H,Sulfolane,O=S1(CCCC1)=O,O=S1(CCCC1)=O,,,,,,0.523976024,0.415878521,,,,,,,,120.0245005,,,120.0245005,,,Triglyme,COCCOCCOCCOC,,,0.276223776,0.325356999,,,,,,,178.1205091,,1,178.1205091,,,,,,,,,,,,,,,,,,,,,,,,,,,,,LiAsF6,F[As-](F)(F)(F)(F)F.[Li+],0.1998002,0.25876448,1.78248081,195.85,,,,,,,,,,,,20,0.00103,-2.987162775
,,,,,1,doi.org/10.1016/0378-7753(91)80004-H,Sulfolane,O=S1(CCCC1)=O,O=S1(CCCC1)=O,,,,,,0.523976024,0.415878521,,,,,,,,120.0245005,,,120.0245005,,,Triglyme,COCCOCCOCCOC,,,0.276223776,0.325356999,,,,,,,178.1205091,,1,178.1205091,,,,,,,,,,,,,,,,,,,,,,,,,,,,,LiAsF6,F[As-](F)(F)(F)(F)F.[Li+],0.1998002,0.25876448,1.78248081,195.85,,,,,,,,,,,,40,0.00251,-2.600326279
,,,,,1,doi.org/10.1016/0378-7753(91)80004-H,Sulfolane,O=S1(CCCC1)=O,O=S1(CCCC1)=O,,,,,,0.523976024,0.415878521,,,,,,,,120.0245005,,,120.0245005,,,Triglyme,COCCOCCOCCOC,,,0.276223776,0.325356999,,,,,,,178.1205091,,1,178.1205091,,,,,,,,,,,,,,,,,,,,,,,,,,,,,LiAsF6,F[As-](F)(F)(F)(F)F.[Li+],0.1998002,0.25876448,1.78248081,195.85,,,,,,,,,,,,60,0.00486,-2.313363731
,,,,,1,doi.org/10.1016/0378-7753(91)80004-H,Sulfolane,O=S1(CCCC1)=O,O=S1(CCCC1)=O,,,,,,0.523976024,0.415878521,,,,,,,,120.0245005,,,120.0245005,,,Triglyme,COCCOCCOCCOC,,,0.276223776,0.325356999,,,,,,,178.1205091,,1,178.1205091,,,,,,,,,,,,,,,,,,,,,,,,,,,,,LiAsF6,F[As-](F)(F)(F)(F)F.[Li+],0.1998002,0.25876448,1.78248081,195.85,,,,,,,,,,,,80,0.00811,-2.090979146
,,,,,1,doi.org/10.1016/0378-7753(91)80004-H,2-MeTHF,CC1CCCO1,CC1CCCO1,,,,,,0.681630783,0.628682287,,,,,,,,86.07316494,,,86.07316494,,,ethylene carbonate,O=C1OCCO1,,,0.171781951,0.162014406,,,,,,,88.01604399,,1,88.01604399,,propylene carbonate,CC1COC(=O)O1,,0.054970224,0.060100331,,,,,102.0316941,,,102.0316941,,,,,,,,,,,,,,,LiPF6,F[P-](F)(F)(F)(F)F.[Li+],0.091617041,0.149202976,1.153890382,151.9801855,,,,,,,,,,,,-60,0.00095,-3.022276395
,,,,,1,doi.org/10.1016/0378-7753(91)80004-H,2-MeTHF,CC1CCCO1,CC1CCCO1,,,,,,0.681630783,0.628682287,,,,,,,,86.07316494,,,86.07316494,,,ethylene carbonate,O=C1OCCO1,,,0.171781951,0.162014406,,,,,,,88.01604399,,1,88.01604399,,propylene carbonate,CC1COC(=O)O1,,0.054970224,0.060100331,,,,,102.0316941,,,102.0316941,,,,,,,,,,,,,,,LiPF6,F[P-](F)(F)(F)(F)F.[Li+],0.091617041,0.149202976,1.153890382,151.9801855,,,,,,,,,,,,-50,0.00161,-2.793174124
,,,,,1,doi.org/10.1016/0378-7753(91)80004-H,2-MeTHF,CC1CCCO1,CC1CCCO1,,,,,,0.681630783,0.628682287,,,,,,,,86.07316494,,,86.07316494,,,ethylene carbonate,O=C1OCCO1,,,0.171781951,0.162014406,,,,,,,88.01604399,,1,88.01604399,,propylene carbonate,CC1COC(=O)O1,,0.054970224,0.060100331,,,,,102.0316941,,,102.0316941,,,,,,,,,,,,,,,LiPF6,F[P-](F)(F)(F)(F)F.[Li+],0.091617041,0.149202976,1.153890382,151.9801855,,,,,,,,,,,,-40,0.00243,-2.614393726
,,,,,1,doi.org/10.1016/0378-7753(91)80004-H,2-MeTHF,CC1CCCO1,CC1CCCO1,,,,,,0.681630783,0.628682287,,,,,,,,86.07316494,,,86.07316494,,,ethylene carbonate,O=C1OCCO1,,,0.171781951,0.162014406,,,,,,,88.01604399,,1,88.01604399,,propylene carbonate,CC1COC(=O)O1,,0.054970224,0.060100331,,,,,102.0316941,,,102.0316941,,,,,,,,,,,,,,,LiPF6,F[P-](F)(F)(F)(F)F.[Li+],0.091617041,0.149202976,1.153890382,151.9801855,,,,,,,,,,,,-30,0.00341,-2.467245621
,,,,,1,doi.org/10.1016/0378-7753(91)80004-H,2-MeTHF,CC1CCCO1,CC1CCCO1,,,,,,0.681630783,0.628682287,,,,,,,,86.07316494,,,86.07316494,,,ethylene carbonate,O=C1OCCO1,,,0.171781951,0.162014406,,,,,,,88.01604399,,1,88.01604399,,propylene carbonate,CC1COC(=O)O1,,0.054970224,0.060100331,,,,,102.0316941,,,102.0316941,,,,,,,,,,,,,,,LiPF6,F[P-](F)(F)(F)(F)F.[Li+],0.091617041,0.149202976,1.153890382,151.9801855,,,,,,,,,,,,-20,0.00446,-2.350665141
,,,,,1,doi.org/10.1016/0378-7753(91)80004-H,2-MeTHF,CC1CCCO1,CC1CCCO1,,,,,,0.681630783,0.628682287,,,,,,,,86.07316494,,,86.07316494,,,ethylene carbonate,O=C1OCCO1,,,0.171781951,0.162014406,,,,,,,88.01604399,,1,88.01604399,,propylene carbonate,CC1COC(=O)O1,,0.054970224,0.060100331,,,,,102.0316941,,,102.0316941,,,,,,,,,,,,,,,LiPF6,F[P-](F)(F)(F)(F)F.[Li+],0.091617041,0.149202976,1.153890382,151.9801855,,,,,,,,,,,,-10,0.00556,-2.254925208
,,,,,1,doi.org/10.1016/0378-7753(91)80004-H,2-MeTHF,CC1CCCO1,CC1CCCO1,,,,,,0.681630783,0.628682287,,,,,,,,86.07316494,,,86.07316494,,,ethylene carbonate,O=C1OCCO1,,,0.171781951,0.162014406,,,,,,,88.01604399,,1,88.01604399,,propylene carbonate,CC1COC(=O)O1,,0.054970224,0.060100331,,,,,102.0316941,,,102.0316941,,,,,,,,,,,,,,,LiPF6,F[P-](F)(F)(F)(F)F.[Li+],0.091617041,0.149202976,1.153890382,151.9801855,,,,,,,,,,,,0,0.00675,-2.170696227
,,,,,1,doi.org/10.1016/0378-7753(91)80004-H,2-MeTHF,CC1CCCO1,CC1CCCO1,,,,,,0.681630783,0.628682287,,,,,,,,86.07316494,,,86.07316494,,,ethylene carbonate,O=C1OCCO1,,,0.171781951,0.162014406,,,,,,,88.01604399,,1,88.01604399,,propylene carbonate,CC1COC(=O)O1,,0.054970224,0.060100331,,,,,102.0316941,,,102.0316941,,,,,,,,,,,,,,,LiPF6,F[P-](F)(F)(F)(F)F.[Li+],0.091617041,0.149202976,1.153890382,151.9801855,,,,,,,,,,,,20,0.00924,-2.034328029
