Repository: zjurillpolymer/SPE_prediction

# SPE Prediction

Polymer electrolyte conductivity prediction using graph neural networks.

## Data

Data from [ChemPropPred](https://github.com/learningmatter-mit/Chem-prop-pred) — polymer electrolyte conductivity measurements including SMILES, conductivity (log S/cm), molecular weight, salt concentration, and temperature.

- `data/clean_train_data.csv` — cleaned training data
- `data/PolymerElectrolyteData.csv` — full raw dataset
- `data/PolyInfo_8salts.csv` / `data/polyinfo_5salts_4conc.csv` — PolyInfo polymer database with salt additives

File: data/PolymerElectrolyteData.csv (part 40 of 154)
Notes,Compound Notebook Name,Date Copied to Master Database,Data Recorded By,Seshadri Group,Oyaizu Group,DOI,Solvent 1 (S1),S1 SMILES,S1 SMILES 1,S1 SMILES 2,S1 SMILES 3,S1 Big SMILES,S1 End Group 1,S1 End Group 2,S1 Mol %,S1 Weight %,S1 SMILES 1 Mol %,S1 SMILES 2 Mol %,S1 SMILES 3 Mol %,S1 Molar Ratio,S1 Weight Ratio,S1 Mw,S1 Mn,S1 Mn or Mw,S1 Mw/Mn,S1 DOP,S1 Molar Mass (g/mol),S1 Type,S1 Block Mol Weight,Solvent 2 (S2),S2 SMILES,S2 SMILES 1,S2 SMILES 2,S2 Mol %,S2 Weight %,S2 SMILES 1 Mol %,S2 SMILES 2 Mol %,S2 Molar Ratio,S2 Weight Ratio,S2 Mw,S2 Mn,S2 Mn or Mw,S2 Mw/Mn,S2 DOP,S2 Molar Mass (g/mol),S2 Type,Solvent 3 (S3),S3 SMILES,S3 SMILES 1,S3 Mol %,S3 Weight %,S3 Molar Ratio,S3 Weight Ratio,S3 Mw,S3 Mn,S3 Mn or Mw,S3 Mw/Mn,S3 DOP,S3 Molar Mass (g/mol),S3 Type,Solvent 4 (S4),S4 SMILES,S4 Mol %,S4 Weight %,S4 Molar Ratio,S4 Weight Ratio,S4 Mw,S4 Mn,S4 Mn or Mw,S4 Mw/Mn,S4 DOP,S4 Molar Mass (g/mol),S4 Type,Salt 1,Salt1 SMILES,Salt1 Mol %,Salt1 Weight %,Salt1 Molality (mol salt/kg polymer),Salt1 Molar Mass (g/mol),Salt 2,Salt2 SMILES,Salt2 Mol %,Salt2 Weight %,Salt2 Molality (mol salt/kg polymer),Salt2 Molar Mass (g/mol),Inorganic Material 1 (IM1),IM1 Weight %,IM1 Particle Size (nm),Tg (oC),Heating Rate (K/min),Temperature (oC),Conductivity (S/cm),log Conductivity (S/cm)
,,,,,1,doi.org/10.1016/0378-7753(91)80004-H,2-MeTHF,CC1CCCO1,CC1CCCO1,,,,,,0.681630783,0.628682287,,,,,,,,86.07316494,,,86.07316494,,,ethylene carbonate,O=C1OCCO1,,,0.171781951,0.162014406,,,,,,,88.01604399,,1,88.01604399,,propylene carbonate,CC1COC(=O)O1,,0.054970224,0.060100331,,,,,102.0316941,,,102.0316941,,,,,,,,,,,,,,,LiPF6,F[P-](F)(F)(F)(F)F.[Li+],0.091617041,0.149202976,1.153890382,151.9801855,,,,,,,,,,,,40,0.01164,-1.93404702
,,,,,1,doi.org/10.1016/0378-7753(91)80004-H,2-MeTHF,CC1CCCO1,CC1CCCO1,,,,,,0.681630783,0.628682287,,,,,,,,86.07316494,,,86.07316494,,,ethylene carbonate,O=C1OCCO1,,,0.171781951,0.162014406,,,,,,,88.01604399,,1,88.01604399,,propylene carbonate,CC1COC(=O)O1,,0.054970224,0.060100331,,,,,102.0316941,,,102.0316941,,,,,,,,,,,,,,,LiPF6,F[P-](F)(F)(F)(F)F.[Li+],0.091617041,0.149202976,1.153890382,151.9801855,,,,,,,,,,,,60,0.014,-1.853871964
,,,,,1,doi.org/10.1016/0378-7753(91)80004-H,2-MeTHF,CC1CCCO1,CC1CCCO1,,,,,,0.681630783,0.628682287,,,,,,,,86.07316494,,,86.07316494,,,ethylene carbonate,O=C1OCCO1,,,0.171781951,0.162014406,,,,,,,88.01604399,,1,88.01604399,,propylene carbonate,CC1COC(=O)O1,,0.054970224,0.060100331,,,,,102.0316941,,,102.0316941,,,,,,,,,,,,,,,LiPF6,F[P-](F)(F)(F)(F)F.[Li+],0.091617041,0.149202976,1.153890382,151.9801855,,,,,,,,,,,,80,0.01622,-1.78994915
,,,,,1,doi.org/10.1016/0378-7753(91)80004-H,propylene carbonate,CC1COC(=O)O1,CC1COC(=O)O1,,,,,,0.556616644,0.543241905,,,,,,,,102.0316941,,1,102.0316941,,,ethylene carbonate,O=C1OCCO1,,,0.306957708,0.258429666,,,,,,,88.01604399,,,88.01604399,,,,,,,,,,,,,,,,,,,,,,,,,,,,,LiPF6,F[P-](F)(F)(F)(F)F.[Li+],0.136425648,0.19832843,1.627801789,151.9801855,,,,,,,,,,,,-60,1.00E-05,-5
,,,,,1,doi.org/10.1016/0378-7753(91)80004-H,propylene carbonate,CC1COC(=O)O1,CC1COC(=O)O1,,,,,,0.556616644,0.543241905,,,,,,,,102.0316941,,1,102.0316941,,,ethylene carbonate,O=C1OCCO1,,,0.306957708,0.258429666,,,,,,,88.01604399,,,88.01604399,,,,,,,,,,,,,,,,,,,,,,,,,,,,,LiPF6,F[P-](F)(F)(F)(F)F.[Li+],0.136425648,0.19832843,1.627801789,151.9801855,,,,,,,,,,,,-50,6.00E-05,-4.22184875
,,,,,1,doi.org/10.1016/0378-7753(91)80004-H,propylene carbonate,CC1COC(=O)O1,CC1COC(=O)O1,,,,,,0.556616644,0.543241905,,,,,,,,102.0316941,,1,102.0316941,,,ethylene carbonate,O=C1OCCO1,,,0.306957708,0.258429666,,,,,,,88.01604399,,,88.01604399,,,,,,,,,,,,,,,,,,,,,,,,,,,,,LiPF6,F[P-](F)(F)(F)(F)F.[Li+],0.136425648,0.19832843,1.627801789,151.9801855,,,,,,,,,,,,-40,0.00021,-3.677780705
,,,,,1,doi.org/10.1016/0378-7753(91)80004-H,propylene carbonate,CC1COC(=O)O1,CC1COC(=O)O1,,,,,,0.556616644,0.543241905,,,,,,,,102.0316941,,1,102.0316941,,,ethylene carbonate,O=C1OCCO1,,,0.306957708,0.258429666,,,,,,,88.01604399,,,88.01604399,,,,,,,,,,,,,,,,,,,,,,,,,,,,,LiPF6,F[P-](F)(F)(F)(F)F.[Li+],0.136425648,0.19832843,1.627801789,151.9801855,,,,,,,,,,,,-30,0.00056,-3.251811973
,,,,,1,doi.org/10.1016/0378-7753(91)80004-H,propylene carbonate,CC1COC(=O)O1,CC1COC(=O)O1,,,,,,0.556616644,0.543241905,,,,,,,,102.0316941,,1,102.0316941,,,ethylene carbonate,O=C1OCCO1,,,0.306957708,0.258429666,,,,,,,88.01604399,,,88.01604399,,,,,,,,,,,,,,,,,,,,,,,,,,,,,LiPF6,F[P-](F)(F)(F)(F)F.[Li+],0.136425648,0.19832843,1.627801789,151.9801855,,,,,,,,,,,,-20,0.00112,-2.950781977
,,,,,1,doi.org/10.1016/0378-7753(91)80004-H,propylene carbonate,CC1COC(=O)O1,CC1COC(=O)O1,,,,,,0.556616644,0.543241905,,,,,,,,102.0316941,,1,102.0316941,,,ethylene carbonate,O=C1OCCO1,,,0.306957708,0.258429666,,,,,,,88.01604399,,,88.01604399,,,,,,,,,,,,,,,,,,,,,,,,,,,,,LiPF6,F[P-](F)(F)(F)(F)F.[Li+],0.136425648,0.19832843,1.627801789,151.9801855,,,,,,,,,,,,-10,0.0019,-2.721246399
,,,,,1,doi.org/10.1016/0378-7753(91)80004-H,propylene carbonate,CC1COC(=O)O1,CC1COC(=O)O1,,,,,,0.556616644,0.543241905,,,,,,,,102.0316941,,1,102.0316941,,,ethylene carbonate,O=C1OCCO1,,,0.306957708,0.258429666,,,,,,,88.01604399,,,88.01604399,,,,,,,,,,,,,,,,,,,,,,,,,,,,,LiPF6,F[P-](F)(F)(F)(F)F.[Li+],0.136425648,0.19832843,1.627801789,151.9801855,,,,,,,,,,,,0,0.00292,-2.534617149
,,,,,1,doi.org/10.1016/0378-7753(91)80004-H,propylene carbonate,CC1COC(=O)O1,CC1COC(=O)O1,,,,,,0.556616644,0.543241905,,,,,,,,102.0316941,,1,102.0316941,,,ethylene carbonate,O=C1OCCO1,,,0.306957708,0.258429666,,,,,,,88.01604399,,,88.01604399,,,,,,,,,,,,,,,,,,,,,,,,,,,,,LiPF6,F[P-](F)(F)(F)(F)F.[Li+],0.136425648,0.19832843,1.627801789,151.9801855,,,,,,,,,,,,20,0.00564,-2.248720896
,,,,,1,doi.org/10.1016/0378-7753(91)80004-H,propylene carbonate,CC1COC(=O)O1,CC1COC(=O)O1,,,,,,0.556616644,0.543241905,,,,,,,,102.0316941,,1,102.0316941,,,ethylene carbonate,O=C1OCCO1,,,0.306957708,0.258429666,,,,,,,88.01604399,,,88.01604399,,,,,,,,,,,,,,,,,,,,,,,,,,,,,LiPF6,F[P-](F)(F)(F)(F)F.[Li+],0.136425648,0.19832843,1.627801789,151.9801855,,,,,,,,,,,,40,0.00895,-2.048176965
,,,,,1,doi.org/10.1016/0378-7753(91)80004-H,propylene carbonate,CC1COC(=O)O1,CC1COC(=O)O1,,,,,,0.556616644,0.543241905,,,,,,,,102.0316941,,1,102.0316941,,,ethylene carbonate,O=C1OCCO1,,,0.306957708,0.258429666,,,,,,,88.01604399,,,88.01604399,,,,,,,,,,,,,,,,,,,,,,,,,,,,,LiPF6,F[P-](F)(F)(F)(F)F.[Li+],0.136425648,0.19832843,1.627801789,151.9801855,,,,,,,,,,,,60,0.0128,-1.89279003
,,,,,1,doi.org/10.1016/0378-7753(91)80004-H,propylene carbonate,CC1COC(=O)O1,CC1COC(=O)O1,,,,,,0.556616644,0.543241905,,,,,,,,102.0316941,,1,102.0316941,,,ethylene carbonate,O=C1OCCO1,,,0.306957708,0.258429666,,,,,,,88.01604399,,,88.01604399,,,,,,,,,,,,,,,,,,,,,,,,,,,,,LiPF6,F[P-](F)(F)(F)(F)F.[Li+],0.136425648,0.19832843,1.627801789,151.9801855,,,,,,,,,,,,80,0.01688,-1.772627558
,,,,,1,doi.org/10.1016/0378-7753(91)80004-H,ethylene carbonate,O=C1OCCO1,O=C1OCCO1,,,,,,0.688073394,0.624536382,,,,,,,,88.01604399,,,88.01604399,,,propylene carbonate,CC1COC(=O)O1,,,0.220183486,0.231675962,,,,,,,102.0316941,,1,102.0316941,,,,,,,,,,,,,,,,,,,,,,,,,,,,,LiPF6,F[P-](F)(F)(F)(F)F.[Li+],0.091743119,0.143787656,1.104976773,151.9801855,,,,,,,,,,,,-60,1.00E-05,-5
,,,,,1,doi.org/10.1016/0378-7753(91)80004-H,ethylene carbonate,O=C1OCCO1,O=C1OCCO1,,,,,,0.688073394,0.624536382,,,,,,,,88.01604399,,,88.01604399,,,propylene carbonate,CC1COC(=O)O1,,,0.220183486,0.231675962,,,,,,,102.0316941,,1,102.0316941,,,,,,,,,,,,,,,,,,,,,,,,,,,,,LiPF6,F[P-](F)(F)(F)(F)F.[Li+],0.091743119,0.143787656,1.104976773,151.9801855,,,,,,,,,,,,-50,5.00E-05,-4.301029996
,,,,,1,doi.org/10.1016/0378-7753(91)80004-H,ethylene carbonate,O=C1OCCO1,O=C1OCCO1,,,,,,0.688073394,0.624536382,,,,,,,,88.01604399,,,88.01604399,,,propylene carbonate,CC1COC(=O)O1,,,0.220183486,0.231675962,,,,,,,102.0316941,,1,102.0316941,,,,,,,,,,,,,,,,,,,,,,,,,,,,,LiPF6,F[P-](F)(F)(F)(F)F.[Li+],0.091743119,0.143787656,1.104976773,151.9801855,,,,,,,,,,,,-40,0.00023,-3.638272164
,,,,,1,doi.org/10.1016/0378-7753(91)80004-H,ethylene carbonate,O=C1OCCO1,O=C1OCCO1,,,,,,0.688073394,0.624536382,,,,,,,,88.01604399,,,88.01604399,,,propylene carbonate,CC1COC(=O)O1,,,0.220183486,0.231675962,,,,,,,102.0316941,,1,102.0316941,,,,,,,,,,,,,,,,,,,,,,,,,,,,,LiPF6,F[P-](F)(F)(F)(F)F.[Li+],0.091743119,0.143787656,1.104976773,151.9801855,,,,,,,,,,,,-30,0.00071,-3.148741651
,,,,,1,doi.org/10.1016/0378-7753(91)80004-H,ethylene carbonate,O=C1OCCO1,O=C1OCCO1,,,,,,0.688073394,0.624536382,,,,,,,,88.01604399,,,88.01604399,,,propylene carbonate,CC1COC(=O)O1,,,0.220183486,0.231675962,,,,,,,102.0316941,,1,102.0316941,,,,,,,,,,,,,,,,,,,,,,,,,,,,,LiPF6,F[P-](F)(F)(F)(F)F.[Li+],0.091743119,0.143787656,1.104976773,151.9801855,,,,,,,,,,,,-20,0.00136,-2.866461092
,,,,,1,doi.org/10.1016/0378-7753(91)80004-H,ethylene carbonate,O=C1OCCO1,O=C1OCCO1,,,,,,0.688073394,0.624536382,,,,,,,,88.01604399,,,88.01604399,,,propylene carbonate,CC1COC(=O)O1,,,0.220183486,0.231675962,,,,,,,102.0316941,,1,102.0316941,,,,,,,,,,,,,,,,,,,,,,,,,,,,,LiPF6,F[P-](F)(F)(F)(F)F.[Li+],0.091743119,0.143787656,1.104976773,151.9801855,,,,,,,,,,,,-10,0.00226,-2.645891561
,,,,,1,doi.org/10.1016/0378-7753(91)80004-H,ethylene carbonate,O=C1OCCO1,O=C1OCCO1,,,,,,0.688073394,0.624536382,,,,,,,,88.01604399,,,88.01604399,,,propylene carbonate,CC1COC(=O)O1,,,0.220183486,0.231675962,,,,,,,102.0316941,,1,102.0316941,,,,,,,,,,,,,,,,,,,,,,,,,,,,,LiPF6,F[P-](F)(F)(F)(F)F.[Li+],0.091743119,0.143787656,1.104976773,151.9801855,,,,,,,,,,,,0,0.00346,-2.460923901
,,,,,1,doi.org/10.1016/0378-7753(91)80004-H,ethylene carbonate,O=C1OCCO1,O=C1OCCO1,,,,,,0.688073394,0.624536382,,,,,,,,88.01604399,,,88.01604399,,,propylene carbonate,CC1COC(=O)O1,,,0.220183486,0.231675962,,,,,,,102.0316941,,1,102.0316941,,,,,,,,,,,,,,,,,,,,,,,,,,,,,LiPF6,F[P-](F)(F)(F)(F)F.[Li+],0.091743119,0.143787656,1.104976773,151.9801855,,,,,,,,,,,,20,0.00656,-2.183096161
,,,,,1,doi.org/10.1016/0378-7753(91)80004-H,ethylene carbonate,O=C1OCCO1,O=C1OCCO1,,,,,,0.688073394,0.624536382,,,,,,,,88.01604399,,,88.01604399,,,propylene carbonate,CC1COC(=O)O1,,,0.220183486,0.231675962,,,,,,,102.0316941,,1,102.0316941,,,,,,,,,,,,,,,,,,,,,,,,,,,,,LiPF6,F[P-](F)(F)(F)(F)F.[Li+],0.091743119,0.143787656,1.104976773,151.9801855,,,,,,,,,,,,40,0.01034,-1.985479461
,,,,,1,doi.org/10.1016/0378-7753(91)80004-H,ethylene carbonate,O=C1OCCO1,O=C1OCCO1,,,,,,0.688073394,0.624536382,,,,,,,,88.01604399,,,88.01604399,,,propylene carbonate,CC1COC(=O)O1,,,0.220183486,0.231675962,,,,,,,102.0316941,,1,102.0316941,,,,,,,,,,,,,,,,,,,,,,,,,,,,,LiPF6,F[P-](F)(F)(F)(F)F.[Li+],0.091743119,0.143787656,1.104976773,151.9801855,,,,,,,,,,,,60,0.01463,-1.834755674
,,,,,1,doi.org/10.1016/0378-7753(91)80004-H,ethylene carbonate,O=C1OCCO1,O=C1OCCO1,,,,,,0.688073394,0.624536382,,,,,,,,88.01604399,,,88.01604399,,,propylene carbonate,CC1COC(=O)O1,,,0.220183486,0.231675962,,,,,,,102.0316941,,1,102.0316941,,,,,,,,,,,,,,,,,,,,,,,,,,,,,LiPF6,F[P-](F)(F)(F)(F)F.[Li+],0.091743119,0.143787656,1.104976773,151.9801855,,,,,,,,,,,,80,0.01935,-1.713319031
,,,,,1,doi.org/10.1016/0378-7753(91)80004-H,2-MeTHF,CC1CCCO1,CC1CCCO1,,,,,,0.681630783,0.626230612,,,,,,,,86.07316494,,,86.07316494,,,ethylene carbonate,O=C1OCCO1,,,0.171781951,0.161382598,,,,,,,88.01604399,,1,88.01604399,,propylene carbonate,CC1COC(=O)O1,,0.054970224,0.059865957,,,,,102.0316941,,,102.0316941,,,,,,,,,,,,,,,LiCF3SO3,O=S(=O)([O-])C(F)(F)F.[Li+],0.091617041,0.152520833,1.153890382,155.9680291,,,,,,,,,,,,-60,0.00025,-3.602059991
,,,,,1,doi.org/10.1016/0378-7753(91)80004-H,2-MeTHF,CC1CCCO1,CC1CCCO1,,,,,,0.681630783,0.626230612,,,,,,,,86.07316494,,,86.07316494,,,ethylene carbonate,O=C1OCCO1,,,0.171781951,0.161382598,,,,,,,88.01604399,,1,88.01604399,,propylene carbonate,CC1COC(=O)O1,,0.054970224,0.059865957,,,,,102.0316941,,,102.0316941,,,,,,,,,,,,,,,LiCF3SO3,O=S(=O)([O-])C(F)(F)F.[Li+],0.091617041,0.152520833,1.153890382,155.9680291,,,,,,,,,,,,-50,0.00039,-3.408935393
,,,,,1,doi.org/10.1016/0378-7753(91)80004-H,2-MeTHF,CC1CCCO1,CC1CCCO1,,,,,,0.681630783,0.626230612,,,,,,,,86.07316494,,,86.07316494,,,ethylene carbonate,O=C1OCCO1,,,0.171781951,0.161382598,,,,,,,88.01604399,,1,88.01604399,,propylene carbonate,CC1COC(=O)O1,,0.054970224,0.059865957,,,,,102.0316941,,,102.0316941,,,,,,,,,,,,,,,LiCF3SO3,O=S(=O)([O-])C(F)(F)F.[Li+],0.091617041,0.152520833,1.153890382,155.9680291,,,,,,,,,,,,-40,0.0005,-3.301029996
,,,,,1,doi.org/10.1016/0378-7753(91)80004-H,2-MeTHF,CC1CCCO1,CC1CCCO1,,,,,,0.681630783,0.626230612,,,,,,,,86.07316494,,,86.07316494,,,ethylene carbonate,O=C1OCCO1,,,0.171781951,0.161382598,,,,,,,88.01604399,,1,88.01604399,,propylene carbonate,CC1COC(=O)O1,,0.054970224,0.059865957,,,,,102.0316941,,,102.0316941,,,,,,,,,,,,,,,LiCF3SO3,O=S(=O)([O-])C(F)(F)F.[Li+],0.091617041,0.152520833,1.153890382,155.9680291,,,,,,,,,,,,-30,0.00074,-3.13076828
,,,,,1,doi.org/10.1016/0378-7753(91)80004-H,2-MeTHF,CC1CCCO1,CC1CCCO1,,,,,,0.681630783,0.626230612,,,,,,,,86.07316494,,,86.07316494,,,ethylene carbonate,O=C1OCCO1,,,0.171781951,0.161382598,,,,,,,88.01604399,,1,88.01604399,,propylene carbonate,CC1COC(=O)O1,,0.054970224,0.059865957,,,,,102.0316941,,,102.0316941,,,,,,,,,,,,,,,LiCF3SO3,O=S(=O)([O-])C(F)(F)F.[Li+],0.091617041,0.152520833,1.153890382,155.9680291,,,,,,,,,,,,-20,0.00093,-3.031517051
,,,,,1,doi.org/10.1016/0378-7753(91)80004-H,2-MeTHF,CC1CCCO1,CC1CCCO1,,,,,,0.681630783,0.626230612,,,,,,,,86.07316494,,,86.07316494,,,ethylene carbonate,O=C1OCCO1,,,0.171781951,0.161382598,,,,,,,88.01604399,,1,88.01604399,,propylene carbonate,CC1COC(=O)O1,,0.054970224,0.059865957,,,,,102.0316941,,,102.0316941,,,,,,,,,,,,,,,LiCF3SO3,O=S(=O)([O-])C(F)(F)F.[Li+],0.091617041,0.152520833,1.153890382,155.9680291,,,,,,,,,,,,-10,0.00123,-2.910094889
,,,,,1,doi.org/10.1016/0378-7753(91)80004-H,2-MeTHF,CC1CCCO1,CC1CCCO1,,,,,,0.681630783,0.626230612,,,,,,,,86.07316494,,,86.07316494,,,ethylene carbonate,O=C1OCCO1,,,0.171781951,0.161382598,,,,,,,88.01604399,,1,88.01604399,,propylene carbonate,CC1COC(=O)O1,,0.054970224,0.059865957,,,,,102.0316941,,,102.0316941,,,,,,,,,,,,,,,LiCF3SO3,O=S(=O)([O-])C(F)(F)F.[Li+],0.091617041,0.152520833,1.153890382,155.9680291,,,,,,,,,,,,0,0.00134,-2.872895202
,,,,,1,doi.org/10.1016/0378-7753(91)80004-H,2-MeTHF,CC1CCCO1,CC1CCCO1,,,,,,0.681630783,0.626230612,,,,,,,,86.07316494,,,86.07316494,,,ethylene carbonate,O=C1OCCO1,,,0.171781951,0.161382598,,,,,,,88.01604399,,1,88.01604399,,propylene carbonate,CC1COC(=O)O1,,0.054970224,0.059865957,,,,,102.0316941,,,102.0316941,,,,,,,,,,,,,,,LiCF3SO3,O=S(=O)([O-])C(F)(F)F.[Li+],0.091617041,0.152520833,1.153890382,155.9680291,,,,,,,,,,,,20,0.00178,-2.749579998
,,,,,1,doi.org/10.1016/0378-7753(91)80004-H,2-MeTHF,CC1CCCO1,CC1CCCO1,,,,,,0.681630783,0.626230612,,,,,,,,86.07316494,,,86.07316494,,,ethylene carbonate,O=C1OCCO1,,,0.171781951,0.161382598,,,,,,,88.01604399,,1,88.01604399,,propylene carbonate,CC1COC(=O)O1,,0.054970224,0.059865957,,,,,102.0316941,,,102.0316941,,,,,,,,,,,,,,,LiCF3SO3,O=S(=O)([O-])C(F)(F)F.[Li+],0.091617041,0.152520833,1.153890382,155.9680291,,,,,,,,,,,,40,0.00231,-2.63638802
,,,,,1,doi.org/10.1016/0378-7753(91)80004-H,2-MeTHF,CC1CCCO1,CC1CCCO1,,,,,,0.681630783,0.626230612,,,,,,,,86.07316494,,,86.07316494,,,ethylene carbonate,O=C1OCCO1,,,0.171781951,0.161382598,,,,,,,88.01604399,,1,88.01604399,,propylene carbonate,CC1COC(=O)O1,,0.054970224,0.059865957,,,,,102.0316941,,,102.0316941,,,,,,,,,,,,,,,LiCF3SO3,O=S(=O)([O-])C(F)(F)F.[Li+],0.091617041,0.152520833,1.153890382,155.9680291,,,,,,,,,,,,60,0.00281,-2.55129368
,,,,,1,doi.org/10.1016/0378-7753(91)80004-H,2-MeTHF,CC1CCCO1,CC1CCCO1,,,,,,0.681630783,0.626230612,,,,,,,,86.07316494,,,86.07316494,,,ethylene carbonate,O=C1OCCO1,,,0.171781951,0.161382598,,,,,,,88.01604399,,1,88.01604399,,propylene carbonate,CC1COC(=O)O1,,0.054970224,0.059865957,,,,,102.0316941,,,102.0316941,,,,,,,,,,,,,,,LiCF3SO3,O=S(=O)([O-])C(F)(F)F.[Li+],0.091617041,0.152520833,1.153890382,155.9680291,,,,,,,,,,,,80,0.0033,-2.48148606
,,,,,1,doi.org/10.1016/0378-7753(91)80004-H,ethylene carbonate,O=C1OCCO1,O=C1OCCO1,,,,,,0.563274502,0.63608893,,,,,,,,88.01604399,,1,88.01604399,,,DME,COC,,,0.361622231,0.213620991,,,,,,,46.04186481,,,46.04186481,,,,,,,,,,,,,,,,,,,,,,,,,,,,,LiCF3SO3,O=S(=O)([O-])C(F)(F)F.[Li+],0.075103267,0.150290079,1.134028684,155.9680291,,,,,,,,,,,,-10,0.00435,-2.361510743
,,,,,1,doi.org/10.1016/0378-7753(91)80004-H,ethylene carbonate,O=C1OCCO1,O=C1OCCO1,,,,,,0.563274502,0.63608893,,,,,,,,88.01604399,,1,88.01604399,,,DME,COC,,,0.361622231,0.213620991,,,,,,,46.04186481,,,46.04186481,,,,,,,,,,,,,,,,,,,,,,,,,,,,,LiCF3SO3,O=S(=O)([O-])C(F)(F)F.[Li+],0.075103267,0.150290079,1.134028684,155.9680291,,,,,,,,,,,,0,0.00532,-2.274088368
,,,,,1,doi.org/10.1016/0378-7753(91)80004-H,ethylene carbonate,O=C1OCCO1,O=C1OCCO1,,,,,,0.563274502,0.63608893,,,,,,,,88.01604399,,1,88.01604399,,,DME,COC,,,0.361622231,0.213620991,,,,,,,46.04186481,,,46.04186481,,,,,,,,,,,,,,,,,,,,,,,,,,,,,LiCF3SO3,O=S(=O)([O-])C(F)(F)F.[Li+],0.075103267,0.150290079,1.134028684,155.9680291,,,,,,,,,,,,20,0.00741,-2.130181792
,,,,,1,doi.org/10.1016/0378-7753(91)80004-H,ethylene carbonate,O=C1OCCO1,O=C1OCCO1,,,,,,0.563274502,0.63608893,,,,,,,,88.01604399,,1,88.01604399,,,DME,COC,,,0.361622231,0.213620991,,,,,,,46.04186481,,,46.04186481,,,,,,,,,,,,,,,,,,,,,,,,,,,,,LiCF3SO3,O=S(=O)([O-])C(F)(F)F.[Li+],0.075103267,0.150290079,1.134028684,155.9680291,,,,,,,,,,,,40,0.00943,-2.025488307
,,,,,1,doi.org/10.1016/0378-7753(91)80004-H,ethylene carbonate,O=C1OCCO1,O=C1OCCO1,,,,,,0.563274502,0.63608893,,,,,,,,88.01604399,,1,88.01604399,,,DME,COC,,,0.361622231,0.213620991,,,,,,,46.04186481,,,46.04186481,,,,,,,,,,,,,,,,,,,,,,,,,,,,,LiCF3SO3,O=S(=O)([O-])C(F)(F)F.[Li+],0.075103267,0.150290079,1.134028684,155.9680291,,,,,,,,,,,,60,0.01144,-1.941573976
,,,,,1,doi.org/10.1016/0378-7753(91)80004-H,ethylene carbonate,O=C1OCCO1,O=C1OCCO1,,,,,,0.563274502,0.63608893,,,,,,,,88.01604399,,1,88.01604399,,,DME,COC,,,0.361622231,0.213620991,,,,,,,46.04186481,,,46.04186481,,,,,,,,,,,,,,,,,,,,,,,,,,,,,LiCF3SO3,O=S(=O)([O-])C(F)(F)F.[Li+],0.075103267,0.150290079,1.134028684,155.9680291,,,,,,,,,,,,80,0.01329,-1.876475019
,,,,,1,doi.org/10.1016/0378-7753(91)80004-H,propylene carbonate,CC1COC(=O)O1,CC1COC(=O)O1,,,,,,0.292148509,0.393352664,,,,,,,,102.0316941,,1,102.0316941,,,DME,COC,,,0.586122946,0.356110643,,,,,,,46.04186481,,,46.04186481,,,,,,,,,,,,,,,,,,,,,,,,,,,,,LiCF3SO3,O=S(=O)([O-])C(F)(F)F.[Li+],0.121728545,0.250536693,2.14331193,155.9680291,,,,,,,,,,,,-20,0.00261,-2.583359493
,,,,,1,doi.org/10.1016/0378-7753(91)80004-H,propylene carbonate,CC1COC(=O)O1,CC1COC(=O)O1,,,,,,0.292148509,0.393352664,,,,,,,,102.0316941,,1,102.0316941,,,DME,COC,,,0.586122946,0.356110643,,,,,,,46.04186481,,,46.04186481,,,,,,,,,,,,,,,,,,,,,,,,,,,,,LiCF3SO3,O=S(=O)([O-])C(F)(F)F.[Li+],0.121728545,0.250536693,2.14331193,155.9680291,,,,,,,,,,,,-10,0.00337,-2.472370099
,,,,,1,doi.org/10.1016/0378-7753(91)80004-H,propylene carbonate,CC1COC(=O)O1,CC1COC(=O)O1,,,,,,0.292148509,0.393352664,,,,,,,,102.0316941,,1,102.0316941,,,DME,COC,,,0.586122946,0.356110643,,,,,,,46.04186481,,,46.04186481,,,,,,,,,,,,,,,,,,,,,,,,,,,,,LiCF3SO3,O=S(=O)([O-])C(F)(F)F.[Li+],0.121728545,0.250536693,2.14331193,155.9680291,,,,,,,,,,,,0,0.00417,-2.379863945
,,,,,1,doi.org/10.1016/0378-7753(91)80004-H,propylene carbonate,CC1COC(=O)O1,CC1COC(=O)O1,,,,,,0.292148509,0.393352664,,,,,,,,102.0316941,,1,102.0316941,,,DME,COC,,,0.586122946,0.356110643,,,,,,,46.04186481,,,46.04186481,,,,,,,,,,,,,,,,,,,,,,,,,,,,,LiCF3SO3,O=S(=O)([O-])C(F)(F)F.[Li+],0.121728545,0.250536693,2.14331193,155.9680291,,,,,,,,,,,,20,0.00588,-2.230622674
,,,,,1,doi.org/10.1016/0378-7753(91)80004-H,propylene carbonate,CC1COC(=O)O1,CC1COC(=O)O1,,,,,,0.292148509,0.393352664,,,,,,,,102.0316941,,1,102.0316941,,,DME,COC,,,0.586122946,0.356110643,,,,,,,46.04186481,,,46.04186481,,,,,,,,,,,,,,,,,,,,,,,,,,,,,LiCF3SO3,O=S(=O)([O-])C(F)(F)F.[Li+],0.121728545,0.250536693,2.14331193,155.9680291,,,,,,,,,,,,40,0.00746,-2.127261173
,,,,,1,doi.org/10.1016/0378-7753(91)80004-H,propylene carbonate,CC1COC(=O)O1,CC1COC(=O)O1,,,,,,0.292148509,0.393352664,,,,,,,,102.0316941,,1,102.0316941,,,DME,COC,,,0.586122946,0.356110643,,,,,,,46.04186481,,,46.04186481,,,,,,,,,,,,,,,,,,,,,,,,,,,,,LiCF3SO3,O=S(=O)([O-])C(F)(F)F.[Li+],0.121728545,0.250536693,2.14331193,155.9680291,,,,,,,,,,,,60,0.00907,-2.042392713
,,,,,1,doi.org/10.1016/0378-7753(91)80004-H,propylene carbonate,CC1COC(=O)O1,CC1COC(=O)O1,,,,,,0.292148509,0.393352664,,,,,,,,102.0316941,,1,102.0316941,,,DME,COC,,,0.586122946,0.356110643,,,,,,,46.04186481,,,46.04186481,,,,,,,,,,,,,,,,,,,,,,,,,,,,,LiCF3SO3,O=S(=O)([O-])C(F)(F)F.[Li+],0.121728545,0.250536693,2.14331193,155.9680291,,,,,,,,,,,,80,0.01061,-1.974284616
,,,,,1,doi.org/10.1016/0378-7753(91)80004-H,ethylene carbonate,O=C1OCCO1,O=C1OCCO1,,,,,,0.688073394,0.622188939,,,,,,,,88.01604399,,,88.01604399,,,propylene carbonate,CC1COC(=O)O1,,,0.220183486,0.230805162,,,,,,,102.0316941,,1,102.0316941,,,,,,,,,,,,,,,,,,,,,,,,,,,,,LiCF3SO3,O=S(=O)([O-])C(F)(F)F.[Li+],0.091743119,0.147005899,1.104976776,155.9680291,,,,,,,,,,,,-50,1.00E-05,-5
,,,,,1,doi.org/10.1016/0378-7753(91)80004-H,ethylene carbonate,O=C1OCCO1,O=C1OCCO1,,,,,,0.688073394,0.622188939,,,,,,,,88.01604399,,,88.01604399,,,propylene carbonate,CC1COC(=O)O1,,,0.220183486,0.230805162,,,,,,,102.0316941,,1,102.0316941,,,,,,,,,,,,,,,,,,,,,,,,,,,,,LiCF3SO3,O=S(=O)([O-])C(F)(F)F.[Li+],0.091743119,0.147005899,1.104976776,155.9680291,,,,,,,,,,,,-40,2.00E-05,-4.698970004
,,,,,1,doi.org/10.1016/0378-7753(91)80004-H,ethylene carbonate,O=C1OCCO1,O=C1OCCO1,,,,,,0.688073394,0.622188939,,,,,,,,88.01604399,,,88.01604399,,,propylene carbonate,CC1COC(=O)O1,,,0.220183486,0.230805162,,,,,,,102.0316941,,1,102.0316941,,,,,,,,,,,,,,,,,,,,,,,,,,,,,LiCF3SO3,O=S(=O)([O-])C(F)(F)F.[Li+],0.091743119,0.147005899,1.104976776,155.9680291,,,,,,,,,,,,-30,0.00031,-3.508638306
,,,,,1,doi.org/10.1016/0378-7753(91)80004-H,ethylene carbonate,O=C1OCCO1,O=C1OCCO1,,,,,,0.688073394,0.622188939,,,,,,,,88.01604399,,,88.01604399,,,propylene carbonate,CC1COC(=O)O1,,,0.220183486,0.230805162,,,,,,,102.0316941,,1,102.0316941,,,,,,,,,,,,,,,,,,,,,,,,,,,,,LiCF3SO3,O=S(=O)([O-])C(F)(F)F.[Li+],0.091743119,0.147005899,1.104976776,155.9680291,,,,,,,,,,,,-20,0.00055,-3.259637311
,,,,,1,doi.org/10.1016/0378-7753(91)80004-H,ethylene carbonate,O=C1OCCO1,O=C1OCCO1,,,,,,0.688073394,0.622188939,,,,,,,,88.01604399,,,88.01604399,,,propylene carbonate,CC1COC(=O)O1,,,0.220183486,0.230805162,,,,,,,102.0316941,,1,102.0316941,,,,,,,,,,,,,,,,,,,,,,,,,,,,,LiCF3SO3,O=S(=O)([O-])C(F)(F)F.[Li+],0.091743119,0.147005899,1.104976776,155.9680291,,,,,,,,,,,,-10,0.00085,-3.070581074
,,,,,1,doi.org/10.1016/0378-7753(91)80004-H,ethylene carbonate,O=C1OCCO1,O=C1OCCO1,,,,,,0.688073394,0.622188939,,,,,,,,88.01604399,,,88.01604399,,,propylene carbonate,CC1COC(=O)O1,,,0.220183486,0.230805162,,,,,,,102.0316941,,1,102.0316941,,,,,,,,,,,,,,,,,,,,,,,,,,,,,LiCF3SO3,O=S(=O)([O-])C(F)(F)F.[Li+],0.091743119,0.147005899,1.104976776,155.9680291,,,,,,,,,,,,0,0.00124,-2.906578315
,,,,,1,doi.org/10.1016/0378-7753(91)80004-H,ethylene carbonate,O=C1OCCO1,O=C1OCCO1,,,,,,0.688073394,0.622188939,,,,,,,,88.01604399,,,88.01604399,,,propylene carbonate,CC1COC(=O)O1,,,0.220183486,0.230805162,,,,,,,102.0316941,,1,102.0316941,,,,,,,,,,,,,,,,,,,,,,,,,,,,,LiCF3SO3,O=S(=O)([O-])C(F)(F)F.[Li+],0.091743119,0.147005899,1.104976776,155.9680291,,,,,,,,,,,,20,0.00222,-2.653647026
,,,,,1,doi.org/10.1016/0378-7753(91)80004-H,ethylene carbonate,O=C1OCCO1,O=C1OCCO1,,,,,,0.688073394,0.622188939,,,,,,,,88.01604399,,,88.01604399,,,propylene carbonate,CC1COC(=O)O1,,,0.220183486,0.230805162,,,,,,,102.0316941,,1,102.0316941,,,,,,,,,,,,,,,,,,,,,,,,,,,,,LiCF3SO3,O=S(=O)([O-])C(F)(F)F.[Li+],0.091743119,0.147005899,1.104976776,155.9680291,,,,,,,,,,,,40,0.00345,-2.462180905
,,,,,1,doi.org/10.1016/0378-7753(91)80004-H,ethylene carbonate,O=C1OCCO1,O=C1OCCO1,,,,,,0.688073394,0.622188939,,,,,,,,88.01604399,,,88.01604399,,,propylene carbonate,CC1COC(=O)O1,,,0.220183486,0.230805162,,,,,,,102.0316941,,1,102.0316941,,,,,,,,,,,,,,,,,,,,,,,,,,,,,LiCF3SO3,O=S(=O)([O-])C(F)(F)F.[Li+],0.091743119,0.147005899,1.104976776,155.9680291,,,,,,,,,,,,60,0.00488,-2.311580178
,,,,,1,doi.org/10.1016/0378-7753(91)80004-H,ethylene carbonate,O=C1OCCO1,O=C1OCCO1,,,,,,0.688073394,0.622188939,,,,,,,,88.01604399,,,88.01604399,,,propylene carbonate,CC1COC(=O)O1,,,0.220183486,0.230805162,,,,,,,102.0316941,,1,102.0316941,,,,,,,,,,,,,,,,,,,,,,,,,,,,,LiCF3SO3,O=S(=O)([O-])C(F)(F)F.[Li+],0.091743119,0.147005899,1.104976776,155.9680291,,,,,,,,,,,,80,0.00643,-2.191789027
,,,,,1,doi.org/10.1016/0378-7753(91)80004-H,2-MeTHF,CC1CCCO1,CC1CCCO1,,,,,,0.585135667,0.555134196,,,,,,,,86.07316494,,,86.07316494,,,ethylene carbonate,O=C1OCCO1,,,0.147463626,0.143060714,,,,,,,88.01604399,,1,88.01604399,,propylene carbonate,CC1COC(=O)O1,,0.04718836,0.053069332,,,,,102.0316941,,,102.0316941,,,,,,,,,,,,,,,LiTFSI,O=S(=O)([N-]S(=O)(=O)C(F)(F)F)C(F)(F)F.[Li+],0.078647267,0.248735758,1.153890385,286.9332984,,,,,,,,,,,,-20,0.0034,-2.468521083
,,,,,1,doi.org/10.1016/0378-7753(91)80004-H,2-MeTHF,CC1CCCO1,CC1CCCO1,,,,,,0.585135667,0.555134196,,,,,,,,86.07316494,,,86.07316494,,,ethylene carbonate,O=C1OCCO1,,,0.147463626,0.143060714,,,,,,,88.01604399,,1,88.01604399,,propylene carbonate,CC1COC(=O)O1,,0.04718836,0.053069332,,,,,102.0316941,,,102.0316941,,,,,,,,,,,,,,,LiTFSI,O=S(=O)([N-]S(=O)(=O)C(F)(F)F)C(F)(F)F.[Li+],0.078647267,0.248735758,1.153890385,286.9332984,,,,,,,,,,,,-10,0.00428,-2.368556231
,,,,,1,doi.org/10.1016/0378-7753(91)80004-H,2-MeTHF,CC1CCCO1,CC1CCCO1,,,,,,0.585135667,0.555134196,,,,,,,,86.07316494,,,86.07316494,,,ethylene carbonate,O=C1OCCO1,,,0.147463626,0.143060714,,,,,,,88.01604399,,1,88.01604399,,propylene carbonate,CC1COC(=O)O1,,0.04718836,0.053069332,,,,,102.0316941,,,102.0316941,,,,,,,,,,,,,,,LiTFSI,O=S(=O)([N-]S(=O)(=O)C(F)(F)F)C(F)(F)F.[Li+],0.078647267,0.248735758,1.153890385,286.9332984,,,,,,,,,,,,0,0.00512,-2.290730039
,,,,,1,doi.org/10.1016/0378-7753(91)80004-H,2-MeTHF,CC1CCCO1,CC1CCCO1,,,,,,0.585135667,0.555134196,,,,,,,,86.07316494,,,86.07316494,,,ethylene carbonate,O=C1OCCO1,,,0.147463626,0.143060714,,,,,,,88.01604399,,1,88.01604399,,propylene carbonate,CC1COC(=O)O1,,0.04718836,0.053069332,,,,,102.0316941,,,102.0316941,,,,,,,,,,,,,,,LiTFSI,O=S(=O)([N-]S(=O)(=O)C(F)(F)F)C(F)(F)F.[Li+],0.078647267,0.248735758,1.153890385,286.9332984,,,,,,,,,,,,20,0.00706,-2.151195299
,,,,,1,doi.org/10.1016/0378-7753(91)80004-H,2-MeTHF,CC1CCCO1,CC1CCCO1,,,,,,0.585135667,0.555134196,,,,,,,,86.07316494,,,86.07316494,,,ethylene carbonate,O=C1OCCO1,,,0.147463626,0.143060714,,,,,,,88.01604399,,1,88.01604399,,propylene carbonate,CC1COC(=O)O1,,0.04718836,0.053069332,,,,,102.0316941,,,102.0316941,,,,,,,,,,,,,,,LiTFSI,O=S(=O)([N-]S(=O)(=O)C(F)(F)F)C(F)(F)F.[Li+],0.078647267,0.248735758,1.153890385,286.9332984,,,,,,,,,,,,40,0.00871,-2.059981845
,,,,,1,doi.org/10.1016/0378-7753(91)80004-H,2-MeTHF,CC1CCCO1,CC1CCCO1,,,,,,0.585135667,0.555134196,,,,,,,,86.07316494,,,86.07316494,,,ethylene carbonate,O=C1OCCO1,,,0.147463626,0.143060714,,,,,,,88.01604399,,1,88.01604399,,propylene carbonate,CC1COC(=O)O1,,0.04718836,0.053069332,,,,,102.0316941,,,102.0316941,,,,,,,,,,,,,,,LiTFSI,O=S(=O)([N-]S(=O)(=O)C(F)(F)F)C(F)(F)F.[Li+],0.078647267,0.248735758,1.153890385,286.9332984,,,,,,,,,,,,60,0.01041,-1.98254927
,,,,,1,doi.org/10.1016/0378-7753(91)80004-H,2-MeTHF,CC1CCCO1,CC1CCCO1,,,,,,0.585135667,0.555134196,,,,,,,,86.07316494,,,86.07316494,,,ethylene carbonate,O=C1OCCO1,,,0.147463626,0.143060714,,,,,,,88.01604399,,1,88.01604399,,propylene carbonate,CC1COC(=O)O1,,0.04718836,0.053069332,,,,,102.0316941,,,102.0316941,,,,,,,,,,,,,,,LiTFSI,O=S(=O)([N-]S(=O)(=O)C(F)(F)F)C(F)(F)F.[Li+],0.078647267,0.248735758,1.153890385,286.9332984,,,,,,,,,,,,80,0.01202,-1.920095532
,,,,,1,doi.org/10.1016/0378-7753(91)80004-H,g-Butyrolactone,O=C1CCCO1,O=C1CCCO1,,,,,,0.53010101,0.525990231,,,,,,,,86.03677943,,,86.03677943,,,DME,COC,,,0.389090909,0.206604079,,,,,,,46.04186481,,1,46.04186481,,,,,,,,,,,,,,,,,,,,,,,,,,,,,LiTFSI,O=S(=O)([N-]S(=O)(=O)C(F)(F)F)C(F)(F)F.[Li+],0.080808081,0.26740569,1.272114352,286.9332984,,,,,,,,,,,,-30,0.0043,-2.366531544
,,,,,1,doi.org/10.1016/0378-7753(91)80004-H,g-Butyrolactone,O=C1CCCO1,O=C1CCCO1,,,,,,0.53010101,0.525990231,,,,,,,,86.03677943,,,86.03677943,,,DME,COC,,,0.389090909,0.206604079,,,,,,,46.04186481,,1,46.04186481,,,,,,,,,,,,,,,,,,,,,,,,,,,,,LiTFSI,O=S(=O)([N-]S(=O)(=O)C(F)(F)F)C(F)(F)F.[Li+],0.080808081,0.26740569,1.272114352,286.9332984,,,,,,,,,,,,-20,0.00572,-2.242603971
,,,,,1,doi.org/10.1016/0378-7753(91)80004-H,g-Butyrolactone,O=C1CCCO1,O=C1CCCO1,,,,,,0.53010101,0.525990231,,,,,,,,86.03677943,,,86.03677943,,,DME,COC,,,0.389090909,0.206604079,,,,,,,46.04186481,,1,46.04186481,,,,,,,,,,,,,,,,,,,,,,,,,,,,,LiTFSI,O=S(=O)([N-]S(=O)(=O)C(F)(F)F)C(F)(F)F.[Li+],0.080808081,0.26740569,1.272114352,286.9332984,,,,,,,,,,,,-10,0.00735,-2.133712661
,,,,,1,doi.org/10.1016/0378-7753(91)80004-H,g-Butyrolactone,O=C1CCCO1,O=C1CCCO1,,,,,,0.53010101,0.525990231,,,,,,,,86.03677943,,,86.03677943,,,DME,COC,,,0.389090909,0.206604079,,,,,,,46.04186481,,1,46.04186481,,,,,,,,,,,,,,,,,,,,,,,,,,,,,LiTFSI,O=S(=O)([N-]S(=O)(=O)C(F)(F)F)C(F)(F)F.[Li+],0.080808081,0.26740569,1.272114352,286.9332984,,,,,,,,,,,,0,0.00919,-2.036684489
,,,,,1,doi.org/10.1016/0378-7753(91)80004-H,g-Butyrolactone,O=C1CCCO1,O=C1CCCO1,,,,,,0.53010101,0.525990231,,,,,,,,86.03677943,,,86.03677943,,,DME,COC,,,0.389090909,0.206604079,,,,,,,46.04186481,,1,46.04186481,,,,,,,,,,,,,,,,,,,,,,,,,,,,,LiTFSI,O=S(=O)([N-]S(=O)(=O)C(F)(F)F)C(F)(F)F.[Li+],0.080808081,0.26740569,1.272114352,286.9332984,,,,,,,,,,,,20,0.01313,-1.881735274
,,,,,1,doi.org/10.1016/0378-7753(91)80004-H,g-Butyrolactone,O=C1CCCO1,O=C1CCCO1,,,,,,0.53010101,0.525990231,,,,,,,,86.03677943,,,86.03677943,,,DME,COC,,,0.389090909,0.206604079,,,,,,,46.04186481,,1,46.04186481,,,,,,,,,,,,,,,,,,,,,,,,,,,,,LiTFSI,O=S(=O)([N-]S(=O)(=O)C(F)(F)F)C(F)(F)F.[Li+],0.080808081,0.26740569,1.272114352,286.9332984,,,,,,,,,,,,40,0.01733,-1.761201437
,,,,,1,doi.org/10.1016/0378-7753(91)80004-H,g-Butyrolactone,O=C1CCCO1,O=C1CCCO1,,,,,,0.53010101,0.525990231,,,,,,,,86.03677943,,,86.03677943,,,DME,COC,,,0.389090909,0.206604079,,,,,,,46.04186481,,1,46.04186481,,,,,,,,,,,,,,,,,,,,,,,,,,,,,LiTFSI,O=S(=O)([N-]S(=O)(=O)C(F)(F)F)C(F)(F)F.[Li+],0.080808081,0.26740569,1.272114352,286.9332984,,,,,,,,,,,,60,0.0216,-1.665546249
,,,,,1,doi.org/10.1016/0378-7753(91)80004-H,g-Butyrolactone,O=C1CCCO1,O=C1CCCO1,,,,,,0.53010101,0.525990231,,,,,,,,86.03677943,,,86.03677943,,,DME,COC,,,0.389090909,0.206604079,,,,,,,46.04186481,,1,46.04186481,,,,,,,,,,,,,,,,,,,,,,,,,,,,,LiTFSI,O=S(=O)([N-]S(=O)(=O)C(F)(F)F)C(F)(F)F.[Li+],0.080808081,0.26740569,1.272114352,286.9332984,,,,,,,,,,,,80,0.02543,-1.59465364
,,,,,1,doi.org/10.1016/0378-7753(91)80004-H,ethylene carbonate,O=C1OCCO1,O=C1OCCO1,,,,,,0.563274502,0.564922428,,,,,,,,88.01604399,,1,88.01604399,,,DME,COC,,,0.361246714,0.189523772,,,,,,,46.04186481,,,46.04186481,,,,,,,,,,,,,,,,,,,,,,,,,,,,,LiTFSI,O=S(=O)([N-]S(=O)(=O)C(F)(F)F)C(F)(F)F.[Li+],0.075103267,0.2455538,1.134324815,286.9332984,,,,,,,,,,,,-10,0.00546,-2.262807357
,,,,,1,doi.org/10.1016/0378-7753(91)80004-H,ethylene carbonate,O=C1OCCO1,O=C1OCCO1,,,,,,0.563274502,0.564922428,,,,,,,,88.01604399,,1,88.01604399,,,DME,COC,,,0.361246714,0.189523772,,,,,,,46.04186481,,,46.04186481,,,,,,,,,,,,,,,,,,,,,,,,,,,,,LiTFSI,O=S(=O)([N-]S(=O)(=O)C(F)(F)F)C(F)(F)F.[Li+],0.075103267,0.2455538,1.134324815,286.9332984,,,,,,,,,,,,0,0.00787,-2.104025268
,,,,,1,doi.org/10.1016/0378-7753(91)80004-H,ethylene carbonate,O=C1OCCO1,O=C1OCCO1,,,,,,0.563274502,0.564922428,,,,,,,,88.01604399,,1,88.01604399,,,DME,COC,,,0.361246714,0.189523772,,,,,,,46.04186481,,,46.04186481,,,,,,,,,,,,,,,,,,,,,,,,,,,,,LiTFSI,O=S(=O)([N-]S(=O)(=O)C(F)(F)F)C(F)(F)F.[Li+],0.075103267,0.2455538,1.134324815,286.9332984,,,,,,,,,,,,20,0.01208,-1.917933066
,,,,,1,doi.org/10.1016/0378-7753(91)80004-H,ethylene carbonate,O=C1OCCO1,O=C1OCCO1,,,,,,0.563274502,0.564922428,,,,,,,,88.01604399,,1,88.01604399,,,DME,COC,,,0.361246714,0.189523772,,,,,,,46.04186481,,,46.04186481,,,,,,,,,,,,,,,,,,,,,,,,,,,,,LiTFSI,O=S(=O)([N-]S(=O)(=O)C(F)(F)F)C(F)(F)F.[Li+],0.075103267,0.2455538,1.134324815,286.9332984,,,,,,,,,,,,40,0.01658,-1.780415474
,,,,,1,doi.org/10.1016/0378-7753(91)80004-H,ethylene carbonate,O=C1OCCO1,O=C1OCCO1,,,,,,0.563274502,0.564922428,,,,,,,,88.01604399,,1,88.01604399,,,DME,COC,,,0.361246714,0.189523772,,,,,,,46.04186481,,,46.04186481,,,,,,,,,,,,,,,,,,,,,,,,,,,,,LiTFSI,O=S(=O)([N-]S(=O)(=O)C(F)(F)F)C(F)(F)F.[Li+],0.075103267,0.2455538,1.134324815,286.9332984,,,,,,,,,,,,60,0.02125,-1.672641066
,,,,,1,doi.org/10.1016/0378-7753(91)80004-H,ethylene carbonate,O=C1OCCO1,O=C1OCCO1,,,,,,0.563274502,0.564922428,,,,,,,,88.01604399,,1,88.01604399,,,DME,COC,,,0.361246714,0.189523772,,,,,,,46.04186481,,,46.04186481,,,,,,,,,,,,,,,,,,,,,,,,,,,,,LiTFSI,O=S(=O)([N-]S(=O)(=O)C(F)(F)F)C(F)(F)F.[Li+],0.075103267,0.2455538,1.134324815,286.9332984,,,,,,,,,,,,80,0.02597,-1.58552805
,,,,,1,doi.org/10.1016/0378-7753(91)80004-H,propylene carbonate,CC1COC(=O)O1,CC1COC(=O)O1,,,,,,0.292148509,0.325083738,,,,,,,,102.0316941,,1,102.0316941,,,DME,COC,,,0.585514303,0.2939997,,,,,,,46.04186481,,,46.04186481,,,,,,,,,,,,,,,,,,,,,,,,,,,,,LiTFSI,O=S(=O)([N-]S(=O)(=O)C(F)(F)F)C(F)(F)F.[Li+],0.121728545,0.380916562,2.144369984,286.9332984,,,,,,,,,,,,-20,0.00392,-2.406713933
,,,,,1,doi.org/10.1016/0378-7753(91)80004-H,propylene carbonate,CC1COC(=O)O1,CC1COC(=O)O1,,,,,,0.292148509,0.325083738,,,,,,,,102.0316941,,1,102.0316941,,,DME,COC,,,0.585514303,0.2939997,,,,,,,46.04186481,,,46.04186481,,,,,,,,,,,,,,,,,,,,,,,,,,,,,LiTFSI,O=S(=O)([N-]S(=O)(=O)C(F)(F)F)C(F)(F)F.[Li+],0.121728545,0.380916562,2.144369984,286.9332984,,,,,,,,,,,,-10,0.00544,-2.2644011
,,,,,1,doi.org/10.1016/0378-7753(91)80004-H,propylene carbonate,CC1COC(=O)O1,CC1COC(=O)O1,,,,,,0.292148509,0.325083738,,,,,,,,102.0316941,,1,102.0316941,,,DME,COC,,,0.585514303,0.2939997,,,,,,,46.04186481,,,46.04186481,,,,,,,,,,,,,,,,,,,,,,,,,,,,,LiTFSI,O=S(=O)([N-]S(=O)(=O)C(F)(F)F)C(F)(F)F.[Li+],0.121728545,0.380916562,2.144369984,286.9332984,,,,,,,,,,,,0,0.00719,-2.14327111
,,,,,1,doi.org/10.1016/0378-7753(91)80004-H,propylene carbonate,CC1COC(=O)O1,CC1COC(=O)O1,,,,,,0.292148509,0.325083738,,,,,,,,102.0316941,,1,102.0316941,,,DME,COC,,,0.585514303,0.2939997,,,,,,,46.04186481,,,46.04186481,,,,,,,,,,,,,,,,,,,,,,,,,,,,,LiTFSI,O=S(=O)([N-]S(=O)(=O)C(F)(F)F)C(F)(F)F.[Li+],0.121728545,0.380916562,2.144369984,286.9332984,,,,,,,,,,,,20,0.01123,-1.949620244
,,,,,1,doi.org/10.1016/0378-7753(91)80004-H,propylene carbonate,CC1COC(=O)O1,CC1COC(=O)O1,,,,,,0.292148509,0.325083738,,,,,,,,102.0316941,,1,102.0316941,,,DME,COC,,,0.585514303,0.2939997,,,,,,,46.04186481,,,46.04186481,,,,,,,,,,,,,,,,,,,,,,,,,,,,,LiTFSI,O=S(=O)([N-]S(=O)(=O)C(F)(F)F)C(F)(F)F.[Li+],0.121728545,0.380916562,2.144369984,286.9332984,,,,,,,,,,,,40,0.01551,-1.809388202
,,,,,1,doi.org/10.1016/0378-7753(91)80004-H,propylene carbonate,CC1COC(=O)O1,CC1COC(=O)O1,,,,,,0.292148509,0.325083738,,,,,,,,102.0316941,,1,102.0316941,,,DME,COC,,,0.585514303,0.2939997,,,,,,,46.04186481,,,46.04186481,,,,,,,,,,,,,,,,,,,,,,,,,,,,,LiTFSI,O=S(=O)([N-]S(=O)(=O)C(F)(F)F)C(F)(F)F.[Li+],0.121728545,0.380916562,2.144369984,286.9332984,,,,,,,,,,,,60,0.01988,-1.70158362
,,,,,1,doi.org/10.1016/0378-7753(91)80004-H,propylene carbonate,CC1COC(=O)O1,CC1COC(=O)O1,,,,,,0.292148509,0.325083738,,,,,,,,102.0316941,,1,102.0316941,,,DME,COC,,,0.585514303,0.2939997,,,,,,,46.04186481,,,46.04186481,,,,,,,,,,,,,,,,,,,,,,,,,,,,,LiTFSI,O=S(=O)([N-]S(=O)(=O)C(F)(F)F)C(F)(F)F.[Li+],0.121728545,0.380916562,2.144369984,286.9332984,,,,,,,,,,,,80,0.0243,-1.614393726
,,,,,1,doi.org/10.1016/0378-7753(91)80004-H,ethylene carbonate,O=C1OCCO1,O=C1OCCO1,,,,,,0.688073394,0.553824889,,,,,,,,88.01604399,,,88.01604399,,,propylene carbonate,CC1COC(=O)O1,,,0.220183486,0.205445059,,,,,,,102.0316941,,1,102.0316941,,,,,,,,,,,,,,,,,,,,,,,,,,,,,LiTFSI,O=S(=O)([N-]S(=O)(=O)C(F)(F)F)C(F)(F)F.[Li+],0.091743119,0.240730053,1.104976777,286.9332984,,,,,,,,,,,,-40,0.00028,-3.552841969
,,,,,1,doi.org/10.1016/0378-7753(91)80004-H,ethylene carbonate,O=C1OCCO1,O=C1OCCO1,,,,,,0.688073394,0.553824889,,,,,,,,88.01604399,,,88.01604399,,,propylene carbonate,CC1COC(=O)O1,,,0.220183486,0.205445059,,,,,,,102.0316941,,1,102.0316941,,,,,,,,,,,,,,,,,,,,,,,,,,,,,LiTFSI,O=S(=O)([N-]S(=O)(=O)C(F)(F)F)C(F)(F)F.[Li+],0.091743119,0.240730053,1.104976777,286.9332984,,,,,,,,,,,,-30,0.00067,-3.173925197
,,,,,1,doi.org/10.1016/0378-7753(91)80004-H,ethylene carbonate,O=C1OCCO1,O=C1OCCO1,,,,,,0.688073394,0.553824889,,,,,,,,88.01604399,,,88.01604399,,,propylene carbonate,CC1COC(=O)O1,,,0.220183486,0.205445059,,,,,,,102.0316941,,1,102.0316941,,,,,,,,,,,,,,,,,,,,,,,,,,,,,LiTFSI,O=S(=O)([N-]S(=O)(=O)C(F)(F)F)C(F)(F)F.[Li+],0.091743119,0.240730053,1.104976777,286.9332984,,,,,,,,,,,,-20,0.00121,-2.91721463
,,,,,1,doi.org/10.1016/0378-7753(91)80004-H,ethylene carbonate,O=C1OCCO1,O=C1OCCO1,,,,,,0.688073394,0.553824889,,,,,,,,88.01604399,,,88.01604399,,,propylene carbonate,CC1COC(=O)O1,,,0.220183486,0.205445059,,,,,,,102.0316941,,1,102.0316941,,,,,,,,,,,,,,,,,,,,,,,,,,,,,LiTFSI,O=S(=O)([N-]S(=O)(=O)C(F)(F)F)C(F)(F)F.[Li+],0.091743119,0.240730053,1.104976777,286.9332984,,,,,,,,,,,,-10,0.00194,-2.71219827
,,,,,1,doi.org/10.1016/0378-7753(91)80004-H,ethylene carbonate,O=C1OCCO1,O=C1OCCO1,,,,,,0.688073394,0.553824889,,,,,,,,88.01604399,,,88.01604399,,,propylene carbonate,CC1COC(=O)O1,,,0.220183486,0.205445059,,,,,,,102.0316941,,1,102.0316941,,,,,,,,,,,,,,,,,,,,,,,,,,,,,LiTFSI,O=S(=O)([N-]S(=O)(=O)C(F)(F)F)C(F)(F)F.[Li+],0.091743119,0.240730053,1.104976777,286.9332984,,,,,,,,,,,,0,0.0028,-2.552841969
,,,,,1,doi.org/10.1016/0378-7753(91)80004-H,ethylene carbonate,O=C1OCCO1,O=C1OCCO1,,,,,,0.688073394,0.553824889,,,,,,,,88.01604399,,,88.01604399,,,propylene carbonate,CC1COC(=O)O1,,,0.220183486,0.205445059,,,,,,,102.0316941,,1,102.0316941,,,,,,,,,,,,,,,,,,,,,,,,,,,,,LiTFSI,O=S(=O)([N-]S(=O)(=O)C(F)(F)F)C(F)(F)F.[Li+],0.091743119,0.240730053,1.104976777,286.9332984,,,,,,,,,,,,20,0.00512,-2.290730039
,,,,,1,doi.org/10.1016/0378-7753(91)80004-H,ethylene carbonate,O=C1OCCO1,O=C1OCCO1,,,,,,0.688073394,0.553824889,,,,,,,,88.01604399,,,88.01604399,,,propylene carbonate,CC1COC(=O)O1,,,0.220183486,0.205445059,,,,,,,102.0316941,,1,102.0316941,,,,,,,,,,,,,,,,,,,,,,,,,,,,,LiTFSI,O=S(=O)([N-]S(=O)(=O)C(F)(F)F)C(F)(F)F.[Li+],0.091743119,0.240730053,1.104976777,286.9332984,,,,,,,,,,,,40,0.00769,-2.11407366
,,,,,1,doi.org/10.1016/0378-7753(91)80004-H,ethylene carbonate,O=C1OCCO1,O=C1OCCO1,,,,,,0.688073394,0.553824889,,,,,,,,88.01604399,,,88.01604399,,,propylene carbonate,CC1COC(=O)O1,,,0.220183486,0.205445059,,,,,,,102.0316941,,1,102.0316941,,,,,,,,,,,,,,,,,,,,,,,,,,,,,LiTFSI,O=S(=O)([N-]S(=O)(=O)C(F)(F)F)C(F)(F)F.[Li+],0.091743119,0.240730053,1.104976777,286.9332984,,,,,,,,,,,,60,0.0107,-1.970616222
,,,,,1,doi.org/10.1016/0378-7753(91)80004-H,ethylene carbonate,O=C1OCCO1,O=C1OCCO1,,,,,,0.688073394,0.553824889,,,,,,,,88.01604399,,,88.01604399,,,propylene carbonate,CC1COC(=O)O1,,,0.220183486,0.205445059,,,,,,,102.0316941,,1,102.0316941,,,,,,,,,,,,,,,,,,,,,,,,,,,,,LiTFSI,O=S(=O)([N-]S(=O)(=O)C(F)(F)F)C(F)(F)F.[Li+],0.091743119,0.240730053,1.104976777,286.9332984,,,,,,,,,,,,80,0.01386,-1.85823677
,,,,,1,doi.org/10.1016/0378-7753(91)80004-H,Sulfolane,O=S1(CCCC1)=O,O=S1(CCCC1)=O,,,,,,0.598744292,0.470769958,,,,,,,,120.0245005,,,120.0245005,,,Triglyme,COCCOCCOCCOC,,,0.315639269,0.368300581,,,,,,,178.1205091,,1,178.1205091,,,,,,,,,,,,,,,,,,,,,,,,,,,,,LiTFSI,O=S(=O)([N-]S(=O)(=O)C(F)(F)F)C(F)(F)F.[Li+],0.085616438,0.16092946,0.668430303,286.9332984,,,,,,,,,,,,-30,0.00023,-3.638272164
,,,,,1,doi.org/10.1016/0378-7753(91)80004-H,Sulfolane,O=S1(CCCC1)=O,O=S1(CCCC1)=O,,,,,,0.598744292,0.470769958,,,,,,,,120.0245005,,,120.0245005,,,Triglyme,COCCOCCOCCOC,,,0.315639269,0.368300581,,,,,,,178.1205091,,1,178.1205091,,,,,,,,,,,,,,,,,,,,,,,,,,,,,LiTFSI,O=S(=O)([N-]S(=O)(=O)C(F)(F)F)C(F)(F)F.[Li+],0.085616438,0.16092946,0.668430303,286.9332984,,,,,,,,,,,,-20,0.00045,-3.346787486
,,,,,1,doi.org/10.1016/0378-7753(91)80004-H,Sulfolane,O=S1(CCCC1)=O,O=S1(CCCC1)=O,,,,,,0.598744292,0.470769958,,,,,,,,120.0245005,,,120.0245005,,,Triglyme,COCCOCCOCCOC,,,0.315639269,0.368300581,,,,,,,178.1205091,,1,178.1205091,,,,,,,,,,,,,,,,,,,,,,,,,,,,,LiTFSI,O=S(=O)([N-]S(=O)(=O)C(F)(F)F)C(F)(F)F.[Li+],0.085616438,0.16092946,0.668430303,286.9332984,,,,,,,,,,,,-10,0.0008,-3.096910013
,,,,,1,doi.org/10.1016/0378-7753(91)80004-H,Sulfolane,O=S1(CCCC1)=O,O=S1(CCCC1)=O,,,,,,0.598744292,0.470769958,,,,,,,,120.0245005,,,120.0245005,,,Triglyme,COCCOCCOCCOC,,,0.315639269,0.368300581,,,,,,,178.1205091,,1,178.1205091,,,,,,,,,,,,,,,,,,,,,,,,,,,,,LiTFSI,O=S(=O)([N-]S(=O)(=O)C(F)(F)F)C(F)(F)F.[Li+],0.085616438,0.16092946,0.668430303,286.9332984,,,,,,,,,,,,0,0.00124,-2.906578315
,,,,,1,doi.org/10.1016/0378-7753(91)80004-H,Sulfolane,O=S1(CCCC1)=O,O=S1(CCCC1)=O,,,,,,0.598744292,0.470769958,,,,,,,,120.0245005,,,120.0245005,,,Triglyme,COCCOCCOCCOC,,,0.315639269,0.368300581,,,,,,,178.1205091,,1,178.1205091,,,,,,,,,,,,,,,,,,,,,,,,,,,,,LiTFSI,O=S(=O)([N-]S(=O)(=O)C(F)(F)F)C(F)(F)F.[Li+],0.085616438,0.16092946,0.668430303,286.9332984,,,,,,,,,,,,20,0.00258,-2.588380294
