Repository: zjurillpolymer/SPE_prediction

# SPE Prediction

Polymer electrolyte conductivity prediction using graph neural networks.

## Data

Data from [ChemPropPred](https://github.com/learningmatter-mit/Chem-prop-pred) — polymer electrolyte conductivity measurements including SMILES, conductivity (log S/cm), molecular weight, salt concentration, and temperature.

- `data/clean_train_data.csv` — cleaned training data
- `data/PolymerElectrolyteData.csv` — full raw dataset
- `data/PolyInfo_8salts.csv` / `data/polyinfo_5salts_4conc.csv` — PolyInfo polymer database with salt additives

File: data/PolymerElectrolyteData.csv (part 41 of 154)
Notes,Compound Notebook Name,Date Copied to Master Database,Data Recorded By,Seshadri Group,Oyaizu Group,DOI,Solvent 1 (S1),S1 SMILES,S1 SMILES 1,S1 SMILES 2,S1 SMILES 3,S1 Big SMILES,S1 End Group 1,S1 End Group 2,S1 Mol %,S1 Weight %,S1 SMILES 1 Mol %,S1 SMILES 2 Mol %,S1 SMILES 3 Mol %,S1 Molar Ratio,S1 Weight Ratio,S1 Mw,S1 Mn,S1 Mn or Mw,S1 Mw/Mn,S1 DOP,S1 Molar Mass (g/mol),S1 Type,S1 Block Mol Weight,Solvent 2 (S2),S2 SMILES,S2 SMILES 1,S2 SMILES 2,S2 Mol %,S2 Weight %,S2 SMILES 1 Mol %,S2 SMILES 2 Mol %,S2 Molar Ratio,S2 Weight Ratio,S2 Mw,S2 Mn,S2 Mn or Mw,S2 Mw/Mn,S2 DOP,S2 Molar Mass (g/mol),S2 Type,Solvent 3 (S3),S3 SMILES,S3 SMILES 1,S3 Mol %,S3 Weight %,S3 Molar Ratio,S3 Weight Ratio,S3 Mw,S3 Mn,S3 Mn or Mw,S3 Mw/Mn,S3 DOP,S3 Molar Mass (g/mol),S3 Type,Solvent 4 (S4),S4 SMILES,S4 Mol %,S4 Weight %,S4 Molar Ratio,S4 Weight Ratio,S4 Mw,S4 Mn,S4 Mn or Mw,S4 Mw/Mn,S4 DOP,S4 Molar Mass (g/mol),S4 Type,Salt 1,Salt1 SMILES,Salt1 Mol %,Salt1 Weight %,Salt1 Molality (mol salt/kg polymer),Salt1 Molar Mass (g/mol),Salt 2,Salt2 SMILES,Salt2 Mol %,Salt2 Weight %,Salt2 Molality (mol salt/kg polymer),Salt2 Molar Mass (g/mol),Inorganic Material 1 (IM1),IM1 Weight %,IM1 Particle Size (nm),Tg (oC),Heating Rate (K/min),Temperature (oC),Conductivity (S/cm),log Conductivity (S/cm)
,,,,,1,doi.org/10.1016/0378-7753(91)80004-H,Sulfolane,O=S1(CCCC1)=O,O=S1(CCCC1)=O,,,,,,0.598744292,0.470769958,,,,,,,,120.0245005,,,120.0245005,,,Triglyme,COCCOCCOCCOC,,,0.315639269,0.368300581,,,,,,,178.1205091,,1,178.1205091,,,,,,,,,,,,,,,,,,,,,,,,,,,,,LiTFSI,O=S(=O)([N-]S(=O)(=O)C(F)(F)F)C(F)(F)F.[Li+],0.085616438,0.16092946,0.668430303,286.9332984,,,,,,,,,,,,40,0.00422,-2.374687549
,,,,,1,doi.org/10.1016/0378-7753(91)80004-H,Sulfolane,O=S1(CCCC1)=O,O=S1(CCCC1)=O,,,,,,0.598744292,0.470769958,,,,,,,,120.0245005,,,120.0245005,,,Triglyme,COCCOCCOCCOC,,,0.315639269,0.368300581,,,,,,,178.1205091,,1,178.1205091,,,,,,,,,,,,,,,,,,,,,,,,,,,,,LiTFSI,O=S(=O)([N-]S(=O)(=O)C(F)(F)F)C(F)(F)F.[Li+],0.085616438,0.16092946,0.668430303,286.9332984,,,,,,,,,,,,60,0.0063,-2.200659451
,,,,,1,doi.org/10.1016/0378-7753(91)80004-H,Sulfolane,O=S1(CCCC1)=O,O=S1(CCCC1)=O,,,,,,0.598744292,0.470769958,,,,,,,,120.0245005,,,120.0245005,,,Triglyme,COCCOCCOCCOC,,,0.315639269,0.368300581,,,,,,,178.1205091,,1,178.1205091,,,,,,,,,,,,,,,,,,,,,,,,,,,,,LiTFSI,O=S(=O)([N-]S(=O)(=O)C(F)(F)F)C(F)(F)F.[Li+],0.085616438,0.16092946,0.668430303,286.9332984,,,,,,,,,,,,80,0.0086,-2.065501549
,,,,,1,doi.org/10.1016/0378-7753(91)80004-H,2-MeTHF,CC1CCCO1,CC1CCCO1,,,,,,0.681630783,0.66661403,,,,,,,,86.07316494,,,86.07316494,,,ethylene carbonate,O=C1OCCO1,,,0.171781951,0.171789596,,,,,,,88.01604399,,1,88.01604399,,propylene carbonate,CC1COC(=O)O1,,0.054970224,0.063726503,,,,,102.0316941,,,102.0316941,,,,,,,,,,,,,,,LiBF4,F[B-](F)(F)F.[Li+],0.091617041,0.09786987,1.153890379,94.01892283,,,,,,,,,,,,-20,0.00038,-3.420216403
,,,,,1,doi.org/10.1016/0378-7753(91)80004-H,2-MeTHF,CC1CCCO1,CC1CCCO1,,,,,,0.681630783,0.66661403,,,,,,,,86.07316494,,,86.07316494,,,ethylene carbonate,O=C1OCCO1,,,0.171781951,0.171789596,,,,,,,88.01604399,,1,88.01604399,,propylene carbonate,CC1COC(=O)O1,,0.054970224,0.063726503,,,,,102.0316941,,,102.0316941,,,,,,,,,,,,,,,LiBF4,F[B-](F)(F)F.[Li+],0.091617041,0.09786987,1.153890379,94.01892283,,,,,,,,,,,,-10,0.00062,-3.207608311
,,,,,1,doi.org/10.1016/0378-7753(91)80004-H,2-MeTHF,CC1CCCO1,CC1CCCO1,,,,,,0.681630783,0.66661403,,,,,,,,86.07316494,,,86.07316494,,,ethylene carbonate,O=C1OCCO1,,,0.171781951,0.171789596,,,,,,,88.01604399,,1,88.01604399,,propylene carbonate,CC1COC(=O)O1,,0.054970224,0.063726503,,,,,102.0316941,,,102.0316941,,,,,,,,,,,,,,,LiBF4,F[B-](F)(F)F.[Li+],0.091617041,0.09786987,1.153890379,94.01892283,,,,,,,,,,,,0,0.00092,-3.036212173
,,,,,1,doi.org/10.1016/0378-7753(91)80004-H,2-MeTHF,CC1CCCO1,CC1CCCO1,,,,,,0.681630783,0.66661403,,,,,,,,86.07316494,,,86.07316494,,,ethylene carbonate,O=C1OCCO1,,,0.171781951,0.171789596,,,,,,,88.01604399,,1,88.01604399,,propylene carbonate,CC1COC(=O)O1,,0.054970224,0.063726503,,,,,102.0316941,,,102.0316941,,,,,,,,,,,,,,,LiBF4,F[B-](F)(F)F.[Li+],0.091617041,0.09786987,1.153890379,94.01892283,,,,,,,,,,,,20,0.00164,-2.785156152
,,,,,1,doi.org/10.1016/0378-7753(91)80004-H,2-MeTHF,CC1CCCO1,CC1CCCO1,,,,,,0.681630783,0.66661403,,,,,,,,86.07316494,,,86.07316494,,,ethylene carbonate,O=C1OCCO1,,,0.171781951,0.171789596,,,,,,,88.01604399,,1,88.01604399,,propylene carbonate,CC1COC(=O)O1,,0.054970224,0.063726503,,,,,102.0316941,,,102.0316941,,,,,,,,,,,,,,,LiBF4,F[B-](F)(F)F.[Li+],0.091617041,0.09786987,1.153890379,94.01892283,,,,,,,,,,,,40,0.00253,-2.596879479
,,,,,1,doi.org/10.1016/0378-7753(91)80004-H,2-MeTHF,CC1CCCO1,CC1CCCO1,,,,,,0.681630783,0.66661403,,,,,,,,86.07316494,,,86.07316494,,,ethylene carbonate,O=C1OCCO1,,,0.171781951,0.171789596,,,,,,,88.01604399,,1,88.01604399,,propylene carbonate,CC1COC(=O)O1,,0.054970224,0.063726503,,,,,102.0316941,,,102.0316941,,,,,,,,,,,,,,,LiBF4,F[B-](F)(F)F.[Li+],0.091617041,0.09786987,1.153890379,94.01892283,,,,,,,,,,,,60,0.00343,-2.46470588
,,,,,1,doi.org/10.1016/0378-7753(91)80004-H,2-MeTHF,CC1CCCO1,CC1CCCO1,,,,,,0.681630783,0.66661403,,,,,,,,86.07316494,,,86.07316494,,,ethylene carbonate,O=C1OCCO1,,,0.171781951,0.171789596,,,,,,,88.01604399,,1,88.01604399,,propylene carbonate,CC1COC(=O)O1,,0.054970224,0.063726503,,,,,102.0316941,,,102.0316941,,,,,,,,,,,,,,,LiBF4,F[B-](F)(F)F.[Li+],0.091617041,0.09786987,1.153890379,94.01892283,,,,,,,,,,,,80,0.00429,-2.367542708
,,,,,1,doi.org/10.1016/0378-7753(91)80004-H,ethylene carbonate,O=C1OCCO1,O=C1OCCO1,,,,,,0.688073394,0.660770979,,,,,,,,88.01604399,,,88.01604399,,,propylene carbonate,CC1COC(=O)O1,,,0.220183486,0.245117428,,,,,,,102.0316941,,1,102.0316941,,,,,,,,,,,,,,,,,,,,,,,,,,,,,LiBF4,F[B-](F)(F)F.[Li+],0.091743119,0.094111593,1.104976779,94.01892283,,,,,,,,,,,,-60,2.00E-05,-4.698970004
,,,,,1,doi.org/10.1016/0378-7753(91)80004-H,ethylene carbonate,O=C1OCCO1,O=C1OCCO1,,,,,,0.688073394,0.660770979,,,,,,,,88.01604399,,,88.01604399,,,propylene carbonate,CC1COC(=O)O1,,,0.220183486,0.245117428,,,,,,,102.0316941,,1,102.0316941,,,,,,,,,,,,,,,,,,,,,,,,,,,,,LiBF4,F[B-](F)(F)F.[Li+],0.091743119,0.094111593,1.104976779,94.01892283,,,,,,,,,,,,-50,5.00E-05,-4.301029996
,,,,,1,doi.org/10.1016/0378-7753(91)80004-H,ethylene carbonate,O=C1OCCO1,O=C1OCCO1,,,,,,0.688073394,0.660770979,,,,,,,,88.01604399,,,88.01604399,,,propylene carbonate,CC1COC(=O)O1,,,0.220183486,0.245117428,,,,,,,102.0316941,,1,102.0316941,,,,,,,,,,,,,,,,,,,,,,,,,,,,,LiBF4,F[B-](F)(F)F.[Li+],0.091743119,0.094111593,1.104976779,94.01892283,,,,,,,,,,,,-40,0.00019,-3.721246399
,,,,,1,doi.org/10.1016/0378-7753(91)80004-H,ethylene carbonate,O=C1OCCO1,O=C1OCCO1,,,,,,0.688073394,0.660770979,,,,,,,,88.01604399,,,88.01604399,,,propylene carbonate,CC1COC(=O)O1,,,0.220183486,0.245117428,,,,,,,102.0316941,,1,102.0316941,,,,,,,,,,,,,,,,,,,,,,,,,,,,,LiBF4,F[B-](F)(F)F.[Li+],0.091743119,0.094111593,1.104976779,94.01892283,,,,,,,,,,,,-30,0.00064,-3.193820026
,,,,,1,doi.org/10.1016/0378-7753(91)80004-H,ethylene carbonate,O=C1OCCO1,O=C1OCCO1,,,,,,0.688073394,0.660770979,,,,,,,,88.01604399,,,88.01604399,,,propylene carbonate,CC1COC(=O)O1,,,0.220183486,0.245117428,,,,,,,102.0316941,,1,102.0316941,,,,,,,,,,,,,,,,,,,,,,,,,,,,,LiBF4,F[B-](F)(F)F.[Li+],0.091743119,0.094111593,1.104976779,94.01892283,,,,,,,,,,,,-20,0.00111,-2.954677021
,,,,,1,doi.org/10.1016/0378-7753(91)80004-H,ethylene carbonate,O=C1OCCO1,O=C1OCCO1,,,,,,0.688073394,0.660770979,,,,,,,,88.01604399,,,88.01604399,,,propylene carbonate,CC1COC(=O)O1,,,0.220183486,0.245117428,,,,,,,102.0316941,,1,102.0316941,,,,,,,,,,,,,,,,,,,,,,,,,,,,,LiBF4,F[B-](F)(F)F.[Li+],0.091743119,0.094111593,1.104976779,94.01892283,,,,,,,,,,,,-10,0.00171,-2.76700389
,,,,,1,doi.org/10.1016/0378-7753(91)80004-H,ethylene carbonate,O=C1OCCO1,O=C1OCCO1,,,,,,0.688073394,0.660770979,,,,,,,,88.01604399,,,88.01604399,,,propylene carbonate,CC1COC(=O)O1,,,0.220183486,0.245117428,,,,,,,102.0316941,,1,102.0316941,,,,,,,,,,,,,,,,,,,,,,,,,,,,,LiBF4,F[B-](F)(F)F.[Li+],0.091743119,0.094111593,1.104976779,94.01892283,,,,,,,,,,,,0,0.00241,-2.617982957
,,,,,1,doi.org/10.1016/0378-7753(91)80004-H,ethylene carbonate,O=C1OCCO1,O=C1OCCO1,,,,,,0.688073394,0.660770979,,,,,,,,88.01604399,,,88.01604399,,,propylene carbonate,CC1COC(=O)O1,,,0.220183486,0.245117428,,,,,,,102.0316941,,1,102.0316941,,,,,,,,,,,,,,,,,,,,,,,,,,,,,LiBF4,F[B-](F)(F)F.[Li+],0.091743119,0.094111593,1.104976779,94.01892283,,,,,,,,,,,,20,0.00425,-2.37161107
,,,,,1,doi.org/10.1016/0378-7753(91)80004-H,ethylene carbonate,O=C1OCCO1,O=C1OCCO1,,,,,,0.688073394,0.660770979,,,,,,,,88.01604399,,,88.01604399,,,propylene carbonate,CC1COC(=O)O1,,,0.220183486,0.245117428,,,,,,,102.0316941,,1,102.0316941,,,,,,,,,,,,,,,,,,,,,,,,,,,,,LiBF4,F[B-](F)(F)F.[Li+],0.091743119,0.094111593,1.104976779,94.01892283,,,,,,,,,,,,40,0.00627,-2.202732459
,,,,,1,doi.org/10.1016/0378-7753(91)80004-H,ethylene carbonate,O=C1OCCO1,O=C1OCCO1,,,,,,0.688073394,0.660770979,,,,,,,,88.01604399,,,88.01604399,,,propylene carbonate,CC1COC(=O)O1,,,0.220183486,0.245117428,,,,,,,102.0316941,,1,102.0316941,,,,,,,,,,,,,,,,,,,,,,,,,,,,,LiBF4,F[B-](F)(F)F.[Li+],0.091743119,0.094111593,1.104976779,94.01892283,,,,,,,,,,,,60,0.00851,-2.07007044
,,,,,1,doi.org/10.1016/0378-7753(91)80004-H,ethylene carbonate,O=C1OCCO1,O=C1OCCO1,,,,,,0.688073394,0.660770979,,,,,,,,88.01604399,,,88.01604399,,,propylene carbonate,CC1COC(=O)O1,,,0.220183486,0.245117428,,,,,,,102.0316941,,1,102.0316941,,,,,,,,,,,,,,,,,,,,,,,,,,,,,LiBF4,F[B-](F)(F)F.[Li+],0.091743119,0.094111593,1.104976779,94.01892283,,,,,,,,,,,,80,0.01079,-1.966978555
,,,,,1,doi.org/10.1016/0378-7753(91)80004-H,Sulfolane,O=S1(CCCC1)=O,O=S1(CCCC1)=O,,,,,,0.582130966,0.517682806,,,,,,,,120.0245005,,,120.0245005,,,Triglyme,COCCOCCOCCOC,,,0.306881243,0.40500222,,,,,,,178.1205091,,1,178.1205091,,,,,,,,,,,,,,,,,,,,,,,,,,,,,LiBF4,F[B-](F)(F)F.[Li+],0.110987791,0.077314974,0.891240411,94.01892283,,,,,,,,,,,,-20,0.00038,-3.420216403
,,,,,1,doi.org/10.1016/0378-7753(91)80004-H,Sulfolane,O=S1(CCCC1)=O,O=S1(CCCC1)=O,,,,,,0.582130966,0.517682806,,,,,,,,120.0245005,,,120.0245005,,,Triglyme,COCCOCCOCCOC,,,0.306881243,0.40500222,,,,,,,178.1205091,,1,178.1205091,,,,,,,,,,,,,,,,,,,,,,,,,,,,,LiBF4,F[B-](F)(F)F.[Li+],0.110987791,0.077314974,0.891240411,94.01892283,,,,,,,,,,,,-10,0.00062,-3.207608311
,,,,,1,doi.org/10.1016/0378-7753(91)80004-H,Sulfolane,O=S1(CCCC1)=O,O=S1(CCCC1)=O,,,,,,0.582130966,0.517682806,,,,,,,,120.0245005,,,120.0245005,,,Triglyme,COCCOCCOCCOC,,,0.306881243,0.40500222,,,,,,,178.1205091,,1,178.1205091,,,,,,,,,,,,,,,,,,,,,,,,,,,,,LiBF4,F[B-](F)(F)F.[Li+],0.110987791,0.077314974,0.891240411,94.01892283,,,,,,,,,,,,0,0.00092,-3.036212173
,,,,,1,doi.org/10.1016/0378-7753(91)80004-H,Sulfolane,O=S1(CCCC1)=O,O=S1(CCCC1)=O,,,,,,0.582130966,0.517682806,,,,,,,,120.0245005,,,120.0245005,,,Triglyme,COCCOCCOCCOC,,,0.306881243,0.40500222,,,,,,,178.1205091,,1,178.1205091,,,,,,,,,,,,,,,,,,,,,,,,,,,,,LiBF4,F[B-](F)(F)F.[Li+],0.110987791,0.077314974,0.891240411,94.01892283,,,,,,,,,,,,20,0.00429,-2.367542708
,,,,,1,doi.org/10.1016/0378-7753(91)80004-H,Sulfolane,O=S1(CCCC1)=O,O=S1(CCCC1)=O,,,,,,0.582130966,0.517682806,,,,,,,,120.0245005,,,120.0245005,,,Triglyme,COCCOCCOCCOC,,,0.306881243,0.40500222,,,,,,,178.1205091,,1,178.1205091,,,,,,,,,,,,,,,,,,,,,,,,,,,,,LiBF4,F[B-](F)(F)F.[Li+],0.110987791,0.077314974,0.891240411,94.01892283,,,,,,,,,,,,40,0.00343,-2.46470588
,,,,,1,doi.org/10.1016/0378-7753(91)80004-H,Sulfolane,O=S1(CCCC1)=O,O=S1(CCCC1)=O,,,,,,0.582130966,0.517682806,,,,,,,,120.0245005,,,120.0245005,,,Triglyme,COCCOCCOCCOC,,,0.306881243,0.40500222,,,,,,,178.1205091,,1,178.1205091,,,,,,,,,,,,,,,,,,,,,,,,,,,,,LiBF4,F[B-](F)(F)F.[Li+],0.110987791,0.077314974,0.891240411,94.01892283,,,,,,,,,,,,60,0.00253,-2.596879479
,,,,,1,doi.org/10.1016/0378-7753(91)80004-H,Sulfolane,O=S1(CCCC1)=O,O=S1(CCCC1)=O,,,,,,0.582130966,0.517682806,,,,,,,,120.0245005,,,120.0245005,,,Triglyme,COCCOCCOCCOC,,,0.306881243,0.40500222,,,,,,,178.1205091,,1,178.1205091,,,,,,,,,,,,,,,,,,,,,,,,,,,,,LiBF4,F[B-](F)(F)F.[Li+],0.110987791,0.077314974,0.891240411,94.01892283,,,,,,,,,,,,80,0.00164,-2.785156152
,,,,,1,doi.org/10.1016/0378-7753(91)80004-H,ethylene carbonate,O=C1OCCO1,O=C1OCCO1,,,,,,0.688073394,0.599647991,,,,,,,,88.01604399,,,88.01604399,,,propylene carbonate,CC1COC(=O)O1,,,0.220183486,0.222443446,,,,,,,102.0316941,,1,102.0316941,,,,,,,,,,,,,,,,,,,,,,,,,,,,,LiAsF6,F[As-](F)(F)(F)(F)F.[Li+],0.091743119,0.177908563,1.104976779,195.85,,,,,,,,,,,,-30,0.00064,-3.193820026
,,,,,1,doi.org/10.1016/0378-7753(91)80004-H,ethylene carbonate,O=C1OCCO1,O=C1OCCO1,,,,,,0.688073394,0.599647991,,,,,,,,88.01604399,,,88.01604399,,,propylene carbonate,CC1COC(=O)O1,,,0.220183486,0.222443446,,,,,,,102.0316941,,1,102.0316941,,,,,,,,,,,,,,,,,,,,,,,,,,,,,LiAsF6,F[As-](F)(F)(F)(F)F.[Li+],0.091743119,0.177908563,1.104976779,195.85,,,,,,,,,,,,-20,0.00115,-2.93930216
,,,,,1,doi.org/10.1016/0378-7753(91)80004-H,ethylene carbonate,O=C1OCCO1,O=C1OCCO1,,,,,,0.688073394,0.599647991,,,,,,,,88.01604399,,,88.01604399,,,propylene carbonate,CC1COC(=O)O1,,,0.220183486,0.222443446,,,,,,,102.0316941,,1,102.0316941,,,,,,,,,,,,,,,,,,,,,,,,,,,,,LiAsF6,F[As-](F)(F)(F)(F)F.[Li+],0.091743119,0.177908563,1.104976779,195.85,,,,,,,,,,,,-10,0.00196,-2.707743929
,,,,,1,doi.org/10.1016/0378-7753(91)80004-H,ethylene carbonate,O=C1OCCO1,O=C1OCCO1,,,,,,0.688073394,0.599647991,,,,,,,,88.01604399,,,88.01604399,,,propylene carbonate,CC1COC(=O)O1,,,0.220183486,0.222443446,,,,,,,102.0316941,,1,102.0316941,,,,,,,,,,,,,,,,,,,,,,,,,,,,,LiAsF6,F[As-](F)(F)(F)(F)F.[Li+],0.091743119,0.177908563,1.104976779,195.85,,,,,,,,,,,,0,0.00304,-2.517126416
,,,,,1,doi.org/10.1016/0378-7753(91)80004-H,ethylene carbonate,O=C1OCCO1,O=C1OCCO1,,,,,,0.688073394,0.599647991,,,,,,,,88.01604399,,,88.01604399,,,propylene carbonate,CC1COC(=O)O1,,,0.220183486,0.222443446,,,,,,,102.0316941,,1,102.0316941,,,,,,,,,,,,,,,,,,,,,,,,,,,,,LiAsF6,F[As-](F)(F)(F)(F)F.[Li+],0.091743119,0.177908563,1.104976779,195.85,,,,,,,,,,,,20,0.00594,-2.226213555
,,,,,1,doi.org/10.1016/0378-7753(91)80004-H,ethylene carbonate,O=C1OCCO1,O=C1OCCO1,,,,,,0.688073394,0.599647991,,,,,,,,88.01604399,,,88.01604399,,,propylene carbonate,CC1COC(=O)O1,,,0.220183486,0.222443446,,,,,,,102.0316941,,1,102.0316941,,,,,,,,,,,,,,,,,,,,,,,,,,,,,LiAsF6,F[As-](F)(F)(F)(F)F.[Li+],0.091743119,0.177908563,1.104976779,195.85,,,,,,,,,,,,40,0.00955,-2.019996628
,,,,,1,doi.org/10.1016/0378-7753(91)80004-H,ethylene carbonate,O=C1OCCO1,O=C1OCCO1,,,,,,0.688073394,0.599647991,,,,,,,,88.01604399,,,88.01604399,,,propylene carbonate,CC1COC(=O)O1,,,0.220183486,0.222443446,,,,,,,102.0316941,,1,102.0316941,,,,,,,,,,,,,,,,,,,,,,,,,,,,,LiAsF6,F[As-](F)(F)(F)(F)F.[Li+],0.091743119,0.177908563,1.104976779,195.85,,,,,,,,,,,,60,0.01386,-1.85823677
,,,,,1,doi.org/10.1016/0378-7753(91)80004-H,ethylene carbonate,O=C1OCCO1,O=C1OCCO1,,,,,,0.688073394,0.599647991,,,,,,,,88.01604399,,,88.01604399,,,propylene carbonate,CC1COC(=O)O1,,,0.220183486,0.222443446,,,,,,,102.0316941,,1,102.0316941,,,,,,,,,,,,,,,,,,,,,,,,,,,,,LiAsF6,F[As-](F)(F)(F)(F)F.[Li+],0.091743119,0.177908563,1.104976779,195.85,,,,,,,,,,,,80,0.01849,-1.733063089
,,,,,1,doi.org/10.1016/0378-7753(91)80004-H,ethylene carbonate,O=C1OCCO1,O=C1OCCO1,,,,,,0.393769688,0.363661737,,,,,,,,88.01604399,,,88.01604399,,,Benzene,C1=CC=CC=C1,,,0.392719636,0.321611845,,,,,,,78.04695019,,,78.04695019,,propylene carbonate,CC1COC(=O)O1,,0.1260063,0.134902761,,,,,102.0316941,,1,102.0316941,,,,,,,,,,,,,,,LiAsF6,F[As-](F)(F)(F)(F)F.[Li+],0.087504375,0.179823657,1.119479155,195.85,,,,,,,,,,,,0,0.00379,-2.42136079
,,,,,1,doi.org/10.1016/0378-7753(91)80004-H,ethylene carbonate,O=C1OCCO1,O=C1OCCO1,,,,,,0.393769688,0.363661737,,,,,,,,88.01604399,,,88.01604399,,,Benzene,C1=CC=CC=C1,,,0.392719636,0.321611845,,,,,,,78.04695019,,,78.04695019,,propylene carbonate,CC1COC(=O)O1,,0.1260063,0.134902761,,,,,102.0316941,,1,102.0316941,,,,,,,,,,,,,,,LiAsF6,F[As-](F)(F)(F)(F)F.[Li+],0.087504375,0.179823657,1.119479155,195.85,,,,,,,,,,,,20,0.00674,-2.171340103
,,,,,1,doi.org/10.1016/0378-7753(91)80004-H,ethylene carbonate,O=C1OCCO1,O=C1OCCO1,,,,,,0.393769688,0.363661737,,,,,,,,88.01604399,,,88.01604399,,,Benzene,C1=CC=CC=C1,,,0.392719636,0.321611845,,,,,,,78.04695019,,,78.04695019,,propylene carbonate,CC1COC(=O)O1,,0.1260063,0.134902761,,,,,102.0316941,,1,102.0316941,,,,,,,,,,,,,,,LiAsF6,F[As-](F)(F)(F)(F)F.[Li+],0.087504375,0.179823657,1.119479155,195.85,,,,,,,,,,,,40,0.01012,-1.994819487
,,,,,1,doi.org/10.1016/0378-7753(91)80004-H,ethylene carbonate,O=C1OCCO1,O=C1OCCO1,,,,,,0.393769688,0.363661737,,,,,,,,88.01604399,,,88.01604399,,,Benzene,C1=CC=CC=C1,,,0.392719636,0.321611845,,,,,,,78.04695019,,,78.04695019,,propylene carbonate,CC1COC(=O)O1,,0.1260063,0.134902761,,,,,102.0316941,,1,102.0316941,,,,,,,,,,,,,,,LiAsF6,F[As-](F)(F)(F)(F)F.[Li+],0.087504375,0.179823657,1.119479155,195.85,,,,,,,,,,,,60,0.01389,-1.857297754
,,,,,1,doi.org/10.1016/0378-7753(91)80004-H,ethylene carbonate,O=C1OCCO1,O=C1OCCO1,,,,,,0.393769688,0.363661737,,,,,,,,88.01604399,,,88.01604399,,,Benzene,C1=CC=CC=C1,,,0.392719636,0.321611845,,,,,,,78.04695019,,,78.04695019,,propylene carbonate,CC1COC(=O)O1,,0.1260063,0.134902761,,,,,102.0316941,,1,102.0316941,,,,,,,,,,,,,,,LiAsF6,F[As-](F)(F)(F)(F)F.[Li+],0.087504375,0.179823657,1.119479155,195.85,,,,,,,,,,,,80,0.01766,-1.753009301
,,,,,1,doi.org/10.1016/0378-7753(91)80004-H,ethylene carbonate,O=C1OCCO1,O=C1OCCO1,,,,,,0.515818432,0.455021615,,,,,,,,88.01604399,,,88.01604399,,,2-MeTHF,CC1CCCO1,,,0.227418615,0.196185592,,,,,,,86.07316494,,,86.07316494,,propylene carbonate,CC1COC(=O)O1,,0.165061898,0.168793321,,,,,102.0316941,,1,102.0316941,,,,,,,,,,,,,,,LiAsF6,F[As-](F)(F)(F)(F)F.[Li+],0.091701055,0.179999472,1.120813939,195.85,,,,,,,,,,,,-30,0.00148,-2.829738285
,,,,,1,doi.org/10.1016/0378-7753(91)80004-H,ethylene carbonate,O=C1OCCO1,O=C1OCCO1,,,,,,0.515818432,0.455021615,,,,,,,,88.01604399,,,88.01604399,,,2-MeTHF,CC1CCCO1,,,0.227418615,0.196185592,,,,,,,86.07316494,,,86.07316494,,propylene carbonate,CC1COC(=O)O1,,0.165061898,0.168793321,,,,,102.0316941,,1,102.0316941,,,,,,,,,,,,,,,LiAsF6,F[As-](F)(F)(F)(F)F.[Li+],0.091701055,0.179999472,1.120813939,195.85,,,,,,,,,,,,-20,0.00224,-2.649751982
,,,,,1,doi.org/10.1016/0378-7753(91)80004-H,ethylene carbonate,O=C1OCCO1,O=C1OCCO1,,,,,,0.515818432,0.455021615,,,,,,,,88.01604399,,,88.01604399,,,2-MeTHF,CC1CCCO1,,,0.227418615,0.196185592,,,,,,,86.07316494,,,86.07316494,,propylene carbonate,CC1COC(=O)O1,,0.165061898,0.168793321,,,,,102.0316941,,1,102.0316941,,,,,,,,,,,,,,,LiAsF6,F[As-](F)(F)(F)(F)F.[Li+],0.091701055,0.179999472,1.120813939,195.85,,,,,,,,,,,,-10,0.00334,-2.476253533
,,,,,1,doi.org/10.1016/0378-7753(91)80004-H,ethylene carbonate,O=C1OCCO1,O=C1OCCO1,,,,,,0.515818432,0.455021615,,,,,,,,88.01604399,,,88.01604399,,,2-MeTHF,CC1CCCO1,,,0.227418615,0.196185592,,,,,,,86.07316494,,,86.07316494,,propylene carbonate,CC1COC(=O)O1,,0.165061898,0.168793321,,,,,102.0316941,,1,102.0316941,,,,,,,,,,,,,,,LiAsF6,F[As-](F)(F)(F)(F)F.[Li+],0.091701055,0.179999472,1.120813939,195.85,,,,,,,,,,,,0,0.00462,-2.335358024
,,,,,1,doi.org/10.1016/0378-7753(91)80004-H,ethylene carbonate,O=C1OCCO1,O=C1OCCO1,,,,,,0.515818432,0.455021615,,,,,,,,88.01604399,,,88.01604399,,,2-MeTHF,CC1CCCO1,,,0.227418615,0.196185592,,,,,,,86.07316494,,,86.07316494,,propylene carbonate,CC1COC(=O)O1,,0.165061898,0.168793321,,,,,102.0316941,,1,102.0316941,,,,,,,,,,,,,,,LiAsF6,F[As-](F)(F)(F)(F)F.[Li+],0.091701055,0.179999472,1.120813939,195.85,,,,,,,,,,,,20,0.00784,-2.105683937
,,,,,1,doi.org/10.1016/0378-7753(91)80004-H,ethylene carbonate,O=C1OCCO1,O=C1OCCO1,,,,,,0.515818432,0.455021615,,,,,,,,88.01604399,,,88.01604399,,,2-MeTHF,CC1CCCO1,,,0.227418615,0.196185592,,,,,,,86.07316494,,,86.07316494,,propylene carbonate,CC1COC(=O)O1,,0.165061898,0.168793321,,,,,102.0316941,,1,102.0316941,,,,,,,,,,,,,,,LiAsF6,F[As-](F)(F)(F)(F)F.[Li+],0.091701055,0.179999472,1.120813939,195.85,,,,,,,,,,,,40,0.0116,-1.935542011
,,,,,1,doi.org/10.1016/0378-7753(91)80004-H,ethylene carbonate,O=C1OCCO1,O=C1OCCO1,,,,,,0.515818432,0.455021615,,,,,,,,88.01604399,,,88.01604399,,,2-MeTHF,CC1CCCO1,,,0.227418615,0.196185592,,,,,,,86.07316494,,,86.07316494,,propylene carbonate,CC1COC(=O)O1,,0.165061898,0.168793321,,,,,102.0316941,,1,102.0316941,,,,,,,,,,,,,,,LiAsF6,F[As-](F)(F)(F)(F)F.[Li+],0.091701055,0.179999472,1.120813939,195.85,,,,,,,,,,,,60,0.01578,-1.801893001
,,,,,1,doi.org/10.1016/0378-7753(91)80004-H,ethylene carbonate,O=C1OCCO1,O=C1OCCO1,,,,,,0.515818432,0.455021615,,,,,,,,88.01604399,,,88.01604399,,,2-MeTHF,CC1CCCO1,,,0.227418615,0.196185592,,,,,,,86.07316494,,,86.07316494,,propylene carbonate,CC1COC(=O)O1,,0.165061898,0.168793321,,,,,102.0316941,,1,102.0316941,,,,,,,,,,,,,,,LiAsF6,F[As-](F)(F)(F)(F)F.[Li+],0.091701055,0.179999472,1.120813939,195.85,,,,,,,,,,,,80,0.0201,-1.696803943
,,,,,1,doi.org/10.1016/0378-7753(91)80004-H,2-MeTHF,CC1CCCO1,CC1CCCO1,,,,,,0.454628781,0.397037454,,,,,,,,86.07316494,,,86.07316494,,,ethylene carbonate,O=C1OCCO1,,,0.343721357,0.306955303,,,,,,,88.01604399,,,88.01604399,,propylene carbonate,CC1COC(=O)O1,,0.109990834,0.113867129,,,,,102.0316941,,1,102.0316941,,,,,,,,,,,,,,,LiAsF6,F[As-](F)(F)(F)(F)F.[Li+],0.091659028,0.182140114,1.13711168,195.85,,,,,,,,,,,,-60,0.00034,-3.468521083
,,,,,1,doi.org/10.1016/0378-7753(91)80004-H,2-MeTHF,CC1CCCO1,CC1CCCO1,,,,,,0.454628781,0.397037454,,,,,,,,86.07316494,,,86.07316494,,,ethylene carbonate,O=C1OCCO1,,,0.343721357,0.306955303,,,,,,,88.01604399,,,88.01604399,,propylene carbonate,CC1COC(=O)O1,,0.109990834,0.113867129,,,,,102.0316941,,1,102.0316941,,,,,,,,,,,,,,,LiAsF6,F[As-](F)(F)(F)(F)F.[Li+],0.091659028,0.182140114,1.13711168,195.85,,,,,,,,,,,,-50,0.00077,-3.113509275
,,,,,1,doi.org/10.1016/0378-7753(91)80004-H,2-MeTHF,CC1CCCO1,CC1CCCO1,,,,,,0.454628781,0.397037454,,,,,,,,86.07316494,,,86.07316494,,,ethylene carbonate,O=C1OCCO1,,,0.343721357,0.306955303,,,,,,,88.01604399,,,88.01604399,,propylene carbonate,CC1COC(=O)O1,,0.109990834,0.113867129,,,,,102.0316941,,1,102.0316941,,,,,,,,,,,,,,,LiAsF6,F[As-](F)(F)(F)(F)F.[Li+],0.091659028,0.182140114,1.13711168,195.85,,,,,,,,,,,,-40,0.00144,-2.841637508
,,,,,1,doi.org/10.1016/0378-7753(91)80004-H,2-MeTHF,CC1CCCO1,CC1CCCO1,,,,,,0.454628781,0.397037454,,,,,,,,86.07316494,,,86.07316494,,,ethylene carbonate,O=C1OCCO1,,,0.343721357,0.306955303,,,,,,,88.01604399,,,88.01604399,,propylene carbonate,CC1COC(=O)O1,,0.109990834,0.113867129,,,,,102.0316941,,1,102.0316941,,,,,,,,,,,,,,,LiAsF6,F[As-](F)(F)(F)(F)F.[Li+],0.091659028,0.182140114,1.13711168,195.85,,,,,,,,,,,,-30,0.00239,-2.621602099
,,,,,1,doi.org/10.1016/0378-7753(91)80004-H,2-MeTHF,CC1CCCO1,CC1CCCO1,,,,,,0.454628781,0.397037454,,,,,,,,86.07316494,,,86.07316494,,,ethylene carbonate,O=C1OCCO1,,,0.343721357,0.306955303,,,,,,,88.01604399,,,88.01604399,,propylene carbonate,CC1COC(=O)O1,,0.109990834,0.113867129,,,,,102.0316941,,1,102.0316941,,,,,,,,,,,,,,,LiAsF6,F[As-](F)(F)(F)(F)F.[Li+],0.091659028,0.182140114,1.13711168,195.85,,,,,,,,,,,,-10,0.00481,-2.317854924
,,,,,1,doi.org/10.1016/0378-7753(91)80004-H,2-MeTHF,CC1CCCO1,CC1CCCO1,,,,,,0.454628781,0.397037454,,,,,,,,86.07316494,,,86.07316494,,,ethylene carbonate,O=C1OCCO1,,,0.343721357,0.306955303,,,,,,,88.01604399,,,88.01604399,,propylene carbonate,CC1COC(=O)O1,,0.109990834,0.113867129,,,,,102.0316941,,1,102.0316941,,,,,,,,,,,,,,,LiAsF6,F[As-](F)(F)(F)(F)F.[Li+],0.091659028,0.182140114,1.13711168,195.85,,,,,,,,,,,,0,0.00621,-2.2069084
,,,,,1,doi.org/10.1016/0378-7753(91)80004-H,2-MeTHF,CC1CCCO1,CC1CCCO1,,,,,,0.454628781,0.397037454,,,,,,,,86.07316494,,,86.07316494,,,ethylene carbonate,O=C1OCCO1,,,0.343721357,0.306955303,,,,,,,88.01604399,,,88.01604399,,propylene carbonate,CC1COC(=O)O1,,0.109990834,0.113867129,,,,,102.0316941,,1,102.0316941,,,,,,,,,,,,,,,LiAsF6,F[As-](F)(F)(F)(F)F.[Li+],0.091659028,0.182140114,1.13711168,195.85,,,,,,,,,,,,20,0.00956,-2.019542108
,,,,,1,doi.org/10.1016/0378-7753(91)80004-H,2-MeTHF,CC1CCCO1,CC1CCCO1,,,,,,0.454628781,0.397037454,,,,,,,,86.07316494,,,86.07316494,,,ethylene carbonate,O=C1OCCO1,,,0.343721357,0.306955303,,,,,,,88.01604399,,,88.01604399,,propylene carbonate,CC1COC(=O)O1,,0.109990834,0.113867129,,,,,102.0316941,,1,102.0316941,,,,,,,,,,,,,,,LiAsF6,F[As-](F)(F)(F)(F)F.[Li+],0.091659028,0.182140114,1.13711168,195.85,,,,,,,,,,,,40,0.01324,-1.878112015
,,,,,1,doi.org/10.1016/0378-7753(91)80004-H,2-MeTHF,CC1CCCO1,CC1CCCO1,,,,,,0.454628781,0.397037454,,,,,,,,86.07316494,,,86.07316494,,,ethylene carbonate,O=C1OCCO1,,,0.343721357,0.306955303,,,,,,,88.01604399,,,88.01604399,,propylene carbonate,CC1COC(=O)O1,,0.109990834,0.113867129,,,,,102.0316941,,1,102.0316941,,,,,,,,,,,,,,,LiAsF6,F[As-](F)(F)(F)(F)F.[Li+],0.091659028,0.182140114,1.13711168,195.85,,,,,,,,,,,,60,0.01712,-1.76649624
,,,,,1,doi.org/10.1016/0378-7753(91)80004-H,2-MeTHF,CC1CCCO1,CC1CCCO1,,,,,,0.681630783,0.60272407,,,,,,,,86.07316494,,,86.07316494,,,ethylene carbonate,O=C1OCCO1,,,0.171781951,0.155324851,,,,,,,88.01604399,,,88.01604399,,propylene carbonate,CC1COC(=O)O1,,0.054970224,0.057618796,,,,,102.0316941,,1,102.0316941,,,,,,,,,,,,,,,LiAsF6,F[As-](F)(F)(F)(F)F.[Li+],0.091617041,0.184332284,1.153890387,195.85,,,,,,,,,,,,-60,0.00115,-2.93930216
,,,,,1,doi.org/10.1016/0378-7753(91)80004-H,2-MeTHF,CC1CCCO1,CC1CCCO1,,,,,,0.681630783,0.60272407,,,,,,,,86.07316494,,,86.07316494,,,ethylene carbonate,O=C1OCCO1,,,0.171781951,0.155324851,,,,,,,88.01604399,,,88.01604399,,propylene carbonate,CC1COC(=O)O1,,0.054970224,0.057618796,,,,,102.0316941,,1,102.0316941,,,,,,,,,,,,,,,LiAsF6,F[As-](F)(F)(F)(F)F.[Li+],0.091617041,0.184332284,1.153890387,195.85,,,,,,,,,,,,-50,0.0018,-2.744727495
,,,,,1,doi.org/10.1016/0378-7753(91)80004-H,2-MeTHF,CC1CCCO1,CC1CCCO1,,,,,,0.681630783,0.60272407,,,,,,,,86.07316494,,,86.07316494,,,ethylene carbonate,O=C1OCCO1,,,0.171781951,0.155324851,,,,,,,88.01604399,,,88.01604399,,propylene carbonate,CC1COC(=O)O1,,0.054970224,0.057618796,,,,,102.0316941,,1,102.0316941,,,,,,,,,,,,,,,LiAsF6,F[As-](F)(F)(F)(F)F.[Li+],0.091617041,0.184332284,1.153890387,195.85,,,,,,,,,,,,-40,0.00254,-2.595166283
,,,,,1,doi.org/10.1016/0378-7753(91)80004-H,2-MeTHF,CC1CCCO1,CC1CCCO1,,,,,,0.681630783,0.60272407,,,,,,,,86.07316494,,,86.07316494,,,ethylene carbonate,O=C1OCCO1,,,0.171781951,0.155324851,,,,,,,88.01604399,,,88.01604399,,propylene carbonate,CC1COC(=O)O1,,0.054970224,0.057618796,,,,,102.0316941,,1,102.0316941,,,,,,,,,,,,,,,LiAsF6,F[As-](F)(F)(F)(F)F.[Li+],0.091617041,0.184332284,1.153890387,195.85,,,,,,,,,,,,-30,0.00355,-2.449771647
,,,,,1,doi.org/10.1016/0378-7753(91)80004-H,2-MeTHF,CC1CCCO1,CC1CCCO1,,,,,,0.681630783,0.60272407,,,,,,,,86.07316494,,,86.07316494,,,ethylene carbonate,O=C1OCCO1,,,0.171781951,0.155324851,,,,,,,88.01604399,,,88.01604399,,propylene carbonate,CC1COC(=O)O1,,0.054970224,0.057618796,,,,,102.0316941,,1,102.0316941,,,,,,,,,,,,,,,LiAsF6,F[As-](F)(F)(F)(F)F.[Li+],0.091617041,0.184332284,1.153890387,195.85,,,,,,,,,,,,-20,0.00467,-2.330683119
,,,,,1,doi.org/10.1016/0378-7753(91)80004-H,2-MeTHF,CC1CCCO1,CC1CCCO1,,,,,,0.681630783,0.60272407,,,,,,,,86.07316494,,,86.07316494,,,ethylene carbonate,O=C1OCCO1,,,0.171781951,0.155324851,,,,,,,88.01604399,,,88.01604399,,propylene carbonate,CC1COC(=O)O1,,0.054970224,0.057618796,,,,,102.0316941,,1,102.0316941,,,,,,,,,,,,,,,LiAsF6,F[As-](F)(F)(F)(F)F.[Li+],0.091617041,0.184332284,1.153890387,195.85,,,,,,,,,,,,-10,0.00588,-2.230622674
,,,,,1,doi.org/10.1016/0378-7753(91)80004-H,2-MeTHF,CC1CCCO1,CC1CCCO1,,,,,,0.681630783,0.60272407,,,,,,,,86.07316494,,,86.07316494,,,ethylene carbonate,O=C1OCCO1,,,0.171781951,0.155324851,,,,,,,88.01604399,,,88.01604399,,propylene carbonate,CC1COC(=O)O1,,0.054970224,0.057618796,,,,,102.0316941,,1,102.0316941,,,,,,,,,,,,,,,LiAsF6,F[As-](F)(F)(F)(F)F.[Li+],0.091617041,0.184332284,1.153890387,195.85,,,,,,,,,,,,0,0.00694,-2.15864053
,,,,,1,doi.org/10.1016/0378-7753(91)80004-H,2-MeTHF,CC1CCCO1,CC1CCCO1,,,,,,0.681630783,0.60272407,,,,,,,,86.07316494,,,86.07316494,,,ethylene carbonate,O=C1OCCO1,,,0.171781951,0.155324851,,,,,,,88.01604399,,,88.01604399,,propylene carbonate,CC1COC(=O)O1,,0.054970224,0.057618796,,,,,102.0316941,,1,102.0316941,,,,,,,,,,,,,,,LiAsF6,F[As-](F)(F)(F)(F)F.[Li+],0.091617041,0.184332284,1.153890387,195.85,,,,,,,,,,,,20,0.0099,-2.004364805
,,,,,1,doi.org/10.1016/0378-7753(91)80004-H,2-MeTHF,CC1CCCO1,CC1CCCO1,,,,,,0.681630783,0.60272407,,,,,,,,86.07316494,,,86.07316494,,,ethylene carbonate,O=C1OCCO1,,,0.171781951,0.155324851,,,,,,,88.01604399,,,88.01604399,,propylene carbonate,CC1COC(=O)O1,,0.054970224,0.057618796,,,,,102.0316941,,1,102.0316941,,,,,,,,,,,,,,,LiAsF6,F[As-](F)(F)(F)(F)F.[Li+],0.091617041,0.184332284,1.153890387,195.85,,,,,,,,,,,,40,0.01276,-1.894149326
,,,,,1,doi.org/10.1016/0378-7753(91)80004-H,2-MeTHF,CC1CCCO1,CC1CCCO1,,,,,,0.681630783,0.60272407,,,,,,,,86.07316494,,,86.07316494,,,ethylene carbonate,O=C1OCCO1,,,0.171781951,0.155324851,,,,,,,88.01604399,,,88.01604399,,propylene carbonate,CC1COC(=O)O1,,0.054970224,0.057618796,,,,,102.0316941,,1,102.0316941,,,,,,,,,,,,,,,LiAsF6,F[As-](F)(F)(F)(F)F.[Li+],0.091617041,0.184332284,1.153890387,195.85,,,,,,,,,,,,60,0.01552,-1.809108283
,,,,,1,doi.org/10.1016/0378-7753(91)80004-H,2-MeTHF,CC1CCCO1,CC1CCCO1,,,,,,0.681630783,0.60272407,,,,,,,,86.07316494,,,86.07316494,,,ethylene carbonate,O=C1OCCO1,,,0.171781951,0.155324851,,,,,,,88.01604399,,,88.01604399,,propylene carbonate,CC1COC(=O)O1,,0.054970224,0.057618796,,,,,102.0316941,,1,102.0316941,,,,,,,,,,,,,,,LiAsF6,F[As-](F)(F)(F)(F)F.[Li+],0.091617041,0.184332284,1.153890387,195.85,,,,,,,,,,,,80,0.01818,-1.740406121
,,,,,1,doi.org/10.1016/0378-7753(91)80004-H,2-MeTHF,CC1CCCO1,CC1CCCO1,,,,,,0.457459073,0.444772607,,,,,,,,86.07316494,,,86.07316494,,,ethylene carbonate,O=C1OCCO1,,,0.172930597,0.171930015,,,,,,,88.01604399,,,88.01604399,,DME,COC,,0.222042887,0.115480268,,,,,46.04186481,,,46.04186481,,propylene carbonate,CC1COC(=O)O1,0.055337791,0.063778593,,,,,102.0316941,,1,102.0316941,,LiAsF6,F[As-](F)(F)(F)(F)F.[Li+],0.092229652,0.204038517,1.308870049,195.85,,,,,,,,,,,,-60,0.0011,-2.958607315
,,,,,1,doi.org/10.1016/0378-7753(91)80004-H,2-MeTHF,CC1CCCO1,CC1CCCO1,,,,,,0.457459073,0.444772607,,,,,,,,86.07316494,,,86.07316494,,,ethylene carbonate,O=C1OCCO1,,,0.172930597,0.171930015,,,,,,,88.01604399,,,88.01604399,,DME,COC,,0.222042887,0.115480268,,,,,46.04186481,,,46.04186481,,propylene carbonate,CC1COC(=O)O1,0.055337791,0.063778593,,,,,102.0316941,,1,102.0316941,,LiAsF6,F[As-](F)(F)(F)(F)F.[Li+],0.092229652,0.204038517,1.308870049,195.85,,,,,,,,,,,,-50,0.0019,-2.721246399
,,,,,1,doi.org/10.1016/0378-7753(91)80004-H,2-MeTHF,CC1CCCO1,CC1CCCO1,,,,,,0.457459073,0.444772607,,,,,,,,86.07316494,,,86.07316494,,,ethylene carbonate,O=C1OCCO1,,,0.172930597,0.171930015,,,,,,,88.01604399,,,88.01604399,,DME,COC,,0.222042887,0.115480268,,,,,46.04186481,,,46.04186481,,propylene carbonate,CC1COC(=O)O1,0.055337791,0.063778593,,,,,102.0316941,,1,102.0316941,,LiAsF6,F[As-](F)(F)(F)(F)F.[Li+],0.092229652,0.204038517,1.308870049,195.85,,,,,,,,,,,,-40,0.00276,-2.559090918
,,,,,1,doi.org/10.1016/0378-7753(91)80004-H,2-MeTHF,CC1CCCO1,CC1CCCO1,,,,,,0.457459073,0.444772607,,,,,,,,86.07316494,,,86.07316494,,,ethylene carbonate,O=C1OCCO1,,,0.172930597,0.171930015,,,,,,,88.01604399,,,88.01604399,,DME,COC,,0.222042887,0.115480268,,,,,46.04186481,,,46.04186481,,propylene carbonate,CC1COC(=O)O1,0.055337791,0.063778593,,,,,102.0316941,,1,102.0316941,,LiAsF6,F[As-](F)(F)(F)(F)F.[Li+],0.092229652,0.204038517,1.308870049,195.85,,,,,,,,,,,,-30,0.00457,-2.3400838
,,,,,1,doi.org/10.1016/0378-7753(91)80004-H,2-MeTHF,CC1CCCO1,CC1CCCO1,,,,,,0.457459073,0.444772607,,,,,,,,86.07316494,,,86.07316494,,,ethylene carbonate,O=C1OCCO1,,,0.172930597,0.171930015,,,,,,,88.01604399,,,88.01604399,,DME,COC,,0.222042887,0.115480268,,,,,46.04186481,,,46.04186481,,propylene carbonate,CC1COC(=O)O1,0.055337791,0.063778593,,,,,102.0316941,,1,102.0316941,,LiAsF6,F[As-](F)(F)(F)(F)F.[Li+],0.092229652,0.204038517,1.308870049,195.85,,,,,,,,,,,,-20,0.00616,-2.210419288
,,,,,1,doi.org/10.1016/0378-7753(91)80004-H,2-MeTHF,CC1CCCO1,CC1CCCO1,,,,,,0.457459073,0.444772607,,,,,,,,86.07316494,,,86.07316494,,,ethylene carbonate,O=C1OCCO1,,,0.172930597,0.171930015,,,,,,,88.01604399,,,88.01604399,,DME,COC,,0.222042887,0.115480268,,,,,46.04186481,,,46.04186481,,propylene carbonate,CC1COC(=O)O1,0.055337791,0.063778593,,,,,102.0316941,,1,102.0316941,,LiAsF6,F[As-](F)(F)(F)(F)F.[Li+],0.092229652,0.204038517,1.308870049,195.85,,,,,,,,,,,,-10,0.00788,-2.103473783
,,,,,1,doi.org/10.1016/0378-7753(91)80004-H,2-MeTHF,CC1CCCO1,CC1CCCO1,,,,,,0.457459073,0.444772607,,,,,,,,86.07316494,,,86.07316494,,,ethylene carbonate,O=C1OCCO1,,,0.172930597,0.171930015,,,,,,,88.01604399,,,88.01604399,,DME,COC,,0.222042887,0.115480268,,,,,46.04186481,,,46.04186481,,propylene carbonate,CC1COC(=O)O1,0.055337791,0.063778593,,,,,102.0316941,,1,102.0316941,,LiAsF6,F[As-](F)(F)(F)(F)F.[Li+],0.092229652,0.204038517,1.308870049,195.85,,,,,,,,,,,,0,0.00977,-2.010105436
,,,,,1,doi.org/10.1016/0378-7753(91)80004-H,2-MeTHF,CC1CCCO1,CC1CCCO1,,,,,,0.457459073,0.444772607,,,,,,,,86.07316494,,,86.07316494,,,ethylene carbonate,O=C1OCCO1,,,0.172930597,0.171930015,,,,,,,88.01604399,,,88.01604399,,DME,COC,,0.222042887,0.115480268,,,,,46.04186481,,,46.04186481,,propylene carbonate,CC1COC(=O)O1,0.055337791,0.063778593,,,,,102.0316941,,1,102.0316941,,LiAsF6,F[As-](F)(F)(F)(F)F.[Li+],0.092229652,0.204038517,1.308870049,195.85,,,,,,,,,,,,20,0.01387,-1.857923539
,,,,,1,doi.org/10.1016/0378-7753(91)80004-H,2-MeTHF,CC1CCCO1,CC1CCCO1,,,,,,0.457459073,0.444772607,,,,,,,,86.07316494,,,86.07316494,,,ethylene carbonate,O=C1OCCO1,,,0.172930597,0.171930015,,,,,,,88.01604399,,,88.01604399,,DME,COC,,0.222042887,0.115480268,,,,,46.04186481,,,46.04186481,,propylene carbonate,CC1COC(=O)O1,0.055337791,0.063778593,,,,,102.0316941,,1,102.0316941,,LiAsF6,F[As-](F)(F)(F)(F)F.[Li+],0.092229652,0.204038517,1.308870049,195.85,,,,,,,,,,,,40,0.01856,-1.731422028
,,,,,1,doi.org/10.1016/0378-7753(91)80004-H,2-MeTHF,CC1CCCO1,CC1CCCO1,,,,,,0.457459073,0.444772607,,,,,,,,86.07316494,,,86.07316494,,,ethylene carbonate,O=C1OCCO1,,,0.172930597,0.171930015,,,,,,,88.01604399,,,88.01604399,,DME,COC,,0.222042887,0.115480268,,,,,46.04186481,,,46.04186481,,propylene carbonate,CC1COC(=O)O1,0.055337791,0.063778593,,,,,102.0316941,,1,102.0316941,,LiAsF6,F[As-](F)(F)(F)(F)F.[Li+],0.092229652,0.204038517,1.308870049,195.85,,,,,,,,,,,,60,0.02313,-1.635824367
,,,,,1,doi.org/10.1016/0378-7753(91)80004-H,2-MeTHF,CC1CCCO1,CC1CCCO1,,,,,,0.457459073,0.444772607,,,,,,,,86.07316494,,,86.07316494,,,ethylene carbonate,O=C1OCCO1,,,0.172930597,0.171930015,,,,,,,88.01604399,,,88.01604399,,DME,COC,,0.222042887,0.115480268,,,,,46.04186481,,,46.04186481,,propylene carbonate,CC1COC(=O)O1,0.055337791,0.063778593,,,,,102.0316941,,1,102.0316941,,LiAsF6,F[As-](F)(F)(F)(F)F.[Li+],0.092229652,0.204038517,1.308870049,195.85,,,,,,,,,,,,80,0.02741,-1.562090964
,,,,,1,doi.org/10.1016/0378-7753(91)80004-H,2-MeTHF,CC1CCCO1,CC1CCCO1,,,,,,0.321109827,0.324346454,,,,,,,,86.07316494,,,86.07316494,,,ethylene carbonate,O=C1OCCO1,,,0.208092486,0.214934449,,,,,,,88.01604399,,,88.01604399,,DME,COC,,0.311722543,0.16842591,,,,,46.04186481,,,46.04186481,,propylene carbonate,CC1COC(=O)O1,0.066589595,0.079731376,,,,,102.0316941,,1,102.0316941,,LiAsF6,F[As-](F)(F)(F)(F)F.[Li+],0.092485549,0.212561811,1.378304558,195.85,,,,,,,,,,,,-60,0.00089,-3.050609993
,,,,,1,doi.org/10.1016/0378-7753(91)80004-H,2-MeTHF,CC1CCCO1,CC1CCCO1,,,,,,0.321109827,0.324346454,,,,,,,,86.07316494,,,86.07316494,,,ethylene carbonate,O=C1OCCO1,,,0.208092486,0.214934449,,,,,,,88.01604399,,,88.01604399,,DME,COC,,0.311722543,0.16842591,,,,,46.04186481,,,46.04186481,,propylene carbonate,CC1COC(=O)O1,0.066589595,0.079731376,,,,,102.0316941,,1,102.0316941,,LiAsF6,F[As-](F)(F)(F)(F)F.[Li+],0.092485549,0.212561811,1.378304558,195.85,,,,,,,,,,,,-50,0.00124,-2.906578315
,,,,,1,doi.org/10.1016/0378-7753(91)80004-H,2-MeTHF,CC1CCCO1,CC1CCCO1,,,,,,0.321109827,0.324346454,,,,,,,,86.07316494,,,86.07316494,,,ethylene carbonate,O=C1OCCO1,,,0.208092486,0.214934449,,,,,,,88.01604399,,,88.01604399,,DME,COC,,0.311722543,0.16842591,,,,,46.04186481,,,46.04186481,,propylene carbonate,CC1COC(=O)O1,0.066589595,0.079731376,,,,,102.0316941,,1,102.0316941,,LiAsF6,F[As-](F)(F)(F)(F)F.[Li+],0.092485549,0.212561811,1.378304558,195.85,,,,,,,,,,,,-40,0.00214,-2.669586227
,,,,,1,doi.org/10.1016/0378-7753(91)80004-H,2-MeTHF,CC1CCCO1,CC1CCCO1,,,,,,0.321109827,0.324346454,,,,,,,,86.07316494,,,86.07316494,,,ethylene carbonate,O=C1OCCO1,,,0.208092486,0.214934449,,,,,,,88.01604399,,,88.01604399,,DME,COC,,0.311722543,0.16842591,,,,,46.04186481,,,46.04186481,,propylene carbonate,CC1COC(=O)O1,0.066589595,0.079731376,,,,,102.0316941,,1,102.0316941,,LiAsF6,F[As-](F)(F)(F)(F)F.[Li+],0.092485549,0.212561811,1.378304558,195.85,,,,,,,,,,,,-30,0.00459,-2.338187314
,,,,,1,doi.org/10.1016/0378-7753(91)80004-H,2-MeTHF,CC1CCCO1,CC1CCCO1,,,,,,0.321109827,0.324346454,,,,,,,,86.07316494,,,86.07316494,,,ethylene carbonate,O=C1OCCO1,,,0.208092486,0.214934449,,,,,,,88.01604399,,,88.01604399,,DME,COC,,0.311722543,0.16842591,,,,,46.04186481,,,46.04186481,,propylene carbonate,CC1COC(=O)O1,0.066589595,0.079731376,,,,,102.0316941,,1,102.0316941,,LiAsF6,F[As-](F)(F)(F)(F)F.[Li+],0.092485549,0.212561811,1.378304558,195.85,,,,,,,,,,,,-20,0.00631,-2.199970641
,,,,,1,doi.org/10.1016/0378-7753(91)80004-H,2-MeTHF,CC1CCCO1,CC1CCCO1,,,,,,0.321109827,0.324346454,,,,,,,,86.07316494,,,86.07316494,,,ethylene carbonate,O=C1OCCO1,,,0.208092486,0.214934449,,,,,,,88.01604399,,,88.01604399,,DME,COC,,0.311722543,0.16842591,,,,,46.04186481,,,46.04186481,,propylene carbonate,CC1COC(=O)O1,0.066589595,0.079731376,,,,,102.0316941,,1,102.0316941,,LiAsF6,F[As-](F)(F)(F)(F)F.[Li+],0.092485549,0.212561811,1.378304558,195.85,,,,,,,,,,,,-10,0.00824,-2.084072788
,,,,,1,doi.org/10.1016/0378-7753(91)80004-H,2-MeTHF,CC1CCCO1,CC1CCCO1,,,,,,0.321109827,0.324346454,,,,,,,,86.07316494,,,86.07316494,,,ethylene carbonate,O=C1OCCO1,,,0.208092486,0.214934449,,,,,,,88.01604399,,,88.01604399,,DME,COC,,0.311722543,0.16842591,,,,,46.04186481,,,46.04186481,,propylene carbonate,CC1COC(=O)O1,0.066589595,0.079731376,,,,,102.0316941,,1,102.0316941,,LiAsF6,F[As-](F)(F)(F)(F)F.[Li+],0.092485549,0.212561811,1.378304558,195.85,,,,,,,,,,,,0,0.01037,-1.984221244
,,,,,1,doi.org/10.1016/0378-7753(91)80004-H,2-MeTHF,CC1CCCO1,CC1CCCO1,,,,,,0.321109827,0.324346454,,,,,,,,86.07316494,,,86.07316494,,,ethylene carbonate,O=C1OCCO1,,,0.208092486,0.214934449,,,,,,,88.01604399,,,88.01604399,,DME,COC,,0.311722543,0.16842591,,,,,46.04186481,,,46.04186481,,propylene carbonate,CC1COC(=O)O1,0.066589595,0.079731376,,,,,102.0316941,,1,102.0316941,,LiAsF6,F[As-](F)(F)(F)(F)F.[Li+],0.092485549,0.212561811,1.378304558,195.85,,,,,,,,,,,,20,0.01523,-1.817300097
,,,,,1,doi.org/10.1016/0378-7753(91)80004-H,2-MeTHF,CC1CCCO1,CC1CCCO1,,,,,,0.321109827,0.324346454,,,,,,,,86.07316494,,,86.07316494,,,ethylene carbonate,O=C1OCCO1,,,0.208092486,0.214934449,,,,,,,88.01604399,,,88.01604399,,DME,COC,,0.311722543,0.16842591,,,,,46.04186481,,,46.04186481,,propylene carbonate,CC1COC(=O)O1,0.066589595,0.079731376,,,,,102.0316941,,1,102.0316941,,LiAsF6,F[As-](F)(F)(F)(F)F.[Li+],0.092485549,0.212561811,1.378304558,195.85,,,,,,,,,,,,40,0.02064,-1.685290307
,,,,,1,doi.org/10.1016/0378-7753(91)80004-H,2-MeTHF,CC1CCCO1,CC1CCCO1,,,,,,0.321109827,0.324346454,,,,,,,,86.07316494,,,86.07316494,,,ethylene carbonate,O=C1OCCO1,,,0.208092486,0.214934449,,,,,,,88.01604399,,,88.01604399,,DME,COC,,0.311722543,0.16842591,,,,,46.04186481,,,46.04186481,,propylene carbonate,CC1COC(=O)O1,0.066589595,0.079731376,,,,,102.0316941,,1,102.0316941,,LiAsF6,F[As-](F)(F)(F)(F)F.[Li+],0.092485549,0.212561811,1.378304558,195.85,,,,,,,,,,,,60,0.02601,-1.584859648
,,,,,1,doi.org/10.1016/0378-7753(91)80004-H,2-MeTHF,CC1CCCO1,CC1CCCO1,,,,,,0.321109827,0.324346454,,,,,,,,86.07316494,,,86.07316494,,,ethylene carbonate,O=C1OCCO1,,,0.208092486,0.214934449,,,,,,,88.01604399,,,88.01604399,,DME,COC,,0.311722543,0.16842591,,,,,46.04186481,,,46.04186481,,propylene carbonate,CC1COC(=O)O1,0.066589595,0.079731376,,,,,102.0316941,,1,102.0316941,,LiAsF6,F[As-](F)(F)(F)(F)F.[Li+],0.092485549,0.212561811,1.378304558,195.85,,,,,,,,,,,,80,0.03119,-1.505984625
,,,,,1,doi.org/10.1016/0378-7753(91)80004-H,ethylene carbonate,O=C1OCCO1,O=C1OCCO1,,,,,,0.346020761,0.339339249,,,,,,,,88.01604399,,,88.01604399,,,2-MeTHF,CC1CCCO1,,,0.228835063,0.219462557,,,,,,,86.07316494,,,86.07316494,,propylene carbonate,CC1COC(=O)O1,,0.110726644,0.125880171,,,,,102.0316941,,1,102.0316941,,DME,COC,0.222145329,0.113962032,,,,,46.04186481,,,46.04186481,,LiAsF6,F[As-](F)(F)(F)(F)F.[Li+],0.092272203,0.201355992,1.28732364,195.85,,,,,,,,,,,,-60,0.00039,-3.408935393
,,,,,1,doi.org/10.1016/0378-7753(91)80004-H,ethylene carbonate,O=C1OCCO1,O=C1OCCO1,,,,,,0.346020761,0.339339249,,,,,,,,88.01604399,,,88.01604399,,,2-MeTHF,CC1CCCO1,,,0.228835063,0.219462557,,,,,,,86.07316494,,,86.07316494,,propylene carbonate,CC1COC(=O)O1,,0.110726644,0.125880171,,,,,102.0316941,,1,102.0316941,,DME,COC,0.222145329,0.113962032,,,,,46.04186481,,,46.04186481,,LiAsF6,F[As-](F)(F)(F)(F)F.[Li+],0.092272203,0.201355992,1.28732364,195.85,,,,,,,,,,,,-50,0.00095,-3.022276395
