Repository: zjurillpolymer/SPE_prediction

# SPE Prediction

Polymer electrolyte conductivity prediction using graph neural networks.

## Data

Data from [ChemPropPred](https://github.com/learningmatter-mit/Chem-prop-pred) — polymer electrolyte conductivity measurements including SMILES, conductivity (log S/cm), molecular weight, salt concentration, and temperature.

- `data/clean_train_data.csv` — cleaned training data
- `data/PolymerElectrolyteData.csv` — full raw dataset
- `data/PolyInfo_8salts.csv` / `data/polyinfo_5salts_4conc.csv` — PolyInfo polymer database with salt additives

File: data/PolymerElectrolyteData.csv (part 42 of 154)
Notes,Compound Notebook Name,Date Copied to Master Database,Data Recorded By,Seshadri Group,Oyaizu Group,DOI,Solvent 1 (S1),S1 SMILES,S1 SMILES 1,S1 SMILES 2,S1 SMILES 3,S1 Big SMILES,S1 End Group 1,S1 End Group 2,S1 Mol %,S1 Weight %,S1 SMILES 1 Mol %,S1 SMILES 2 Mol %,S1 SMILES 3 Mol %,S1 Molar Ratio,S1 Weight Ratio,S1 Mw,S1 Mn,S1 Mn or Mw,S1 Mw/Mn,S1 DOP,S1 Molar Mass (g/mol),S1 Type,S1 Block Mol Weight,Solvent 2 (S2),S2 SMILES,S2 SMILES 1,S2 SMILES 2,S2 Mol %,S2 Weight %,S2 SMILES 1 Mol %,S2 SMILES 2 Mol %,S2 Molar Ratio,S2 Weight Ratio,S2 Mw,S2 Mn,S2 Mn or Mw,S2 Mw/Mn,S2 DOP,S2 Molar Mass (g/mol),S2 Type,Solvent 3 (S3),S3 SMILES,S3 SMILES 1,S3 Mol %,S3 Weight %,S3 Molar Ratio,S3 Weight Ratio,S3 Mw,S3 Mn,S3 Mn or Mw,S3 Mw/Mn,S3 DOP,S3 Molar Mass (g/mol),S3 Type,Solvent 4 (S4),S4 SMILES,S4 Mol %,S4 Weight %,S4 Molar Ratio,S4 Weight Ratio,S4 Mw,S4 Mn,S4 Mn or Mw,S4 Mw/Mn,S4 DOP,S4 Molar Mass (g/mol),S4 Type,Salt 1,Salt1 SMILES,Salt1 Mol %,Salt1 Weight %,Salt1 Molality (mol salt/kg polymer),Salt1 Molar Mass (g/mol),Salt 2,Salt2 SMILES,Salt2 Mol %,Salt2 Weight %,Salt2 Molality (mol salt/kg polymer),Salt2 Molar Mass (g/mol),Inorganic Material 1 (IM1),IM1 Weight %,IM1 Particle Size (nm),Tg (oC),Heating Rate (K/min),Temperature (oC),Conductivity (S/cm),log Conductivity (S/cm)
,,,,,1,doi.org/10.1016/0378-7753(91)80004-H,ethylene carbonate,O=C1OCCO1,O=C1OCCO1,,,,,,0.346020761,0.339339249,,,,,,,,88.01604399,,,88.01604399,,,2-MeTHF,CC1CCCO1,,,0.228835063,0.219462557,,,,,,,86.07316494,,,86.07316494,,propylene carbonate,CC1COC(=O)O1,,0.110726644,0.125880171,,,,,102.0316941,,1,102.0316941,,DME,COC,0.222145329,0.113962032,,,,,46.04186481,,,46.04186481,,LiAsF6,F[As-](F)(F)(F)(F)F.[Li+],0.092272203,0.201355992,1.28732364,195.85,,,,,,,,,,,,-40,0.00182,-2.739928612
,,,,,1,doi.org/10.1016/0378-7753(91)80004-H,ethylene carbonate,O=C1OCCO1,O=C1OCCO1,,,,,,0.346020761,0.339339249,,,,,,,,88.01604399,,,88.01604399,,,2-MeTHF,CC1CCCO1,,,0.228835063,0.219462557,,,,,,,86.07316494,,,86.07316494,,propylene carbonate,CC1COC(=O)O1,,0.110726644,0.125880171,,,,,102.0316941,,1,102.0316941,,DME,COC,0.222145329,0.113962032,,,,,46.04186481,,,46.04186481,,LiAsF6,F[As-](F)(F)(F)(F)F.[Li+],0.092272203,0.201355992,1.28732364,195.85,,,,,,,,,,,,-30,0.00329,-2.482804102
,,,,,1,doi.org/10.1016/0378-7753(91)80004-H,ethylene carbonate,O=C1OCCO1,O=C1OCCO1,,,,,,0.346020761,0.339339249,,,,,,,,88.01604399,,,88.01604399,,,2-MeTHF,CC1CCCO1,,,0.228835063,0.219462557,,,,,,,86.07316494,,,86.07316494,,propylene carbonate,CC1COC(=O)O1,,0.110726644,0.125880171,,,,,102.0316941,,1,102.0316941,,DME,COC,0.222145329,0.113962032,,,,,46.04186481,,,46.04186481,,LiAsF6,F[As-](F)(F)(F)(F)F.[Li+],0.092272203,0.201355992,1.28732364,195.85,,,,,,,,,,,,-20,0.0049,-2.30980392
,,,,,1,doi.org/10.1016/0378-7753(91)80004-H,ethylene carbonate,O=C1OCCO1,O=C1OCCO1,,,,,,0.346020761,0.339339249,,,,,,,,88.01604399,,,88.01604399,,,2-MeTHF,CC1CCCO1,,,0.228835063,0.219462557,,,,,,,86.07316494,,,86.07316494,,propylene carbonate,CC1COC(=O)O1,,0.110726644,0.125880171,,,,,102.0316941,,1,102.0316941,,DME,COC,0.222145329,0.113962032,,,,,46.04186481,,,46.04186481,,LiAsF6,F[As-](F)(F)(F)(F)F.[Li+],0.092272203,0.201355992,1.28732364,195.85,,,,,,,,,,,,-10,0.00673,-2.171984936
,,,,,1,doi.org/10.1016/0378-7753(91)80004-H,ethylene carbonate,O=C1OCCO1,O=C1OCCO1,,,,,,0.346020761,0.339339249,,,,,,,,88.01604399,,,88.01604399,,,2-MeTHF,CC1CCCO1,,,0.228835063,0.219462557,,,,,,,86.07316494,,,86.07316494,,propylene carbonate,CC1COC(=O)O1,,0.110726644,0.125880171,,,,,102.0316941,,1,102.0316941,,DME,COC,0.222145329,0.113962032,,,,,46.04186481,,,46.04186481,,LiAsF6,F[As-](F)(F)(F)(F)F.[Li+],0.092272203,0.201355992,1.28732364,195.85,,,,,,,,,,,,0,0.00879,-2.056011125
,,,,,1,doi.org/10.1016/0378-7753(91)80004-H,ethylene carbonate,O=C1OCCO1,O=C1OCCO1,,,,,,0.346020761,0.339339249,,,,,,,,88.01604399,,,88.01604399,,,2-MeTHF,CC1CCCO1,,,0.228835063,0.219462557,,,,,,,86.07316494,,,86.07316494,,propylene carbonate,CC1COC(=O)O1,,0.110726644,0.125880171,,,,,102.0316941,,1,102.0316941,,DME,COC,0.222145329,0.113962032,,,,,46.04186481,,,46.04186481,,LiAsF6,F[As-](F)(F)(F)(F)F.[Li+],0.092272203,0.201355992,1.28732364,195.85,,,,,,,,,,,,20,0.01349,-1.86998805
,,,,,1,doi.org/10.1016/0378-7753(91)80004-H,ethylene carbonate,O=C1OCCO1,O=C1OCCO1,,,,,,0.346020761,0.339339249,,,,,,,,88.01604399,,,88.01604399,,,2-MeTHF,CC1CCCO1,,,0.228835063,0.219462557,,,,,,,86.07316494,,,86.07316494,,propylene carbonate,CC1COC(=O)O1,,0.110726644,0.125880171,,,,,102.0316941,,1,102.0316941,,DME,COC,0.222145329,0.113962032,,,,,46.04186481,,,46.04186481,,LiAsF6,F[As-](F)(F)(F)(F)F.[Li+],0.092272203,0.201355992,1.28732364,195.85,,,,,,,,,,,,40,0.01864,-1.729554092
,,,,,1,doi.org/10.1016/0378-7753(91)80004-H,ethylene carbonate,O=C1OCCO1,O=C1OCCO1,,,,,,0.346020761,0.339339249,,,,,,,,88.01604399,,,88.01604399,,,2-MeTHF,CC1CCCO1,,,0.228835063,0.219462557,,,,,,,86.07316494,,,86.07316494,,propylene carbonate,CC1COC(=O)O1,,0.110726644,0.125880171,,,,,102.0316941,,1,102.0316941,,DME,COC,0.222145329,0.113962032,,,,,46.04186481,,,46.04186481,,LiAsF6,F[As-](F)(F)(F)(F)F.[Li+],0.092272203,0.201355992,1.28732364,195.85,,,,,,,,,,,,60,0.02393,-1.621057301
,,,,,1,doi.org/10.1016/0378-7753(91)80004-H,ethylene carbonate,O=C1OCCO1,O=C1OCCO1,,,,,,0.346020761,0.339339249,,,,,,,,88.01604399,,,88.01604399,,,2-MeTHF,CC1CCCO1,,,0.228835063,0.219462557,,,,,,,86.07316494,,,86.07316494,,propylene carbonate,CC1COC(=O)O1,,0.110726644,0.125880171,,,,,102.0316941,,1,102.0316941,,DME,COC,0.222145329,0.113962032,,,,,46.04186481,,,46.04186481,,LiAsF6,F[As-](F)(F)(F)(F)F.[Li+],0.092272203,0.201355992,1.28732364,195.85,,,,,,,,,,,,80,0.02937,-1.532096053
,,,,,1,doi.org/10.1016/0378-7753(91)80004-H,DMM,COCOC,COCOC,,,,,,0.511255044,0.465479875,,,,,,,,76.0524295,,,76.0524295,,,2-MeTHF,CC1CCCO1,,,0.157995328,0.162802935,,,,,,,86.07316494,,,86.07316494,,ethylene carbonate,O=C1OCCO1,,0.119452113,0.125865264,,,,,88.01604399,,,88.01604399,,propylene carbonate,CC1COC(=O)O1,0.038224676,0.046690564,,,,,102.0316941,,1,102.0316941,,LiAsF6,F[As-](F)(F)(F)(F)F.[Li+],0.084943725,0.199161362,1.269803423,195.85,,,,,,,,,,,,-40,0.00092,-3.036212173
,,,,,1,doi.org/10.1016/0378-7753(91)80004-H,DMM,COCOC,COCOC,,,,,,0.511255044,0.465479875,,,,,,,,76.0524295,,,76.0524295,,,2-MeTHF,CC1CCCO1,,,0.157995328,0.162802935,,,,,,,86.07316494,,,86.07316494,,ethylene carbonate,O=C1OCCO1,,0.119452113,0.125865264,,,,,88.01604399,,,88.01604399,,propylene carbonate,CC1COC(=O)O1,0.038224676,0.046690564,,,,,102.0316941,,1,102.0316941,,LiAsF6,F[As-](F)(F)(F)(F)F.[Li+],0.084943725,0.199161362,1.269803423,195.85,,,,,,,,,,,,-30,0.00203,-2.692503962
,,,,,1,doi.org/10.1016/0378-7753(91)80004-H,DMM,COCOC,COCOC,,,,,,0.511255044,0.465479875,,,,,,,,76.0524295,,,76.0524295,,,2-MeTHF,CC1CCCO1,,,0.157995328,0.162802935,,,,,,,86.07316494,,,86.07316494,,ethylene carbonate,O=C1OCCO1,,0.119452113,0.125865264,,,,,88.01604399,,,88.01604399,,propylene carbonate,CC1COC(=O)O1,0.038224676,0.046690564,,,,,102.0316941,,1,102.0316941,,LiAsF6,F[As-](F)(F)(F)(F)F.[Li+],0.084943725,0.199161362,1.269803423,195.85,,,,,,,,,,,,-20,0.00322,-2.492144128
,,,,,1,doi.org/10.1016/0378-7753(91)80004-H,DMM,COCOC,COCOC,,,,,,0.511255044,0.465479875,,,,,,,,76.0524295,,,76.0524295,,,2-MeTHF,CC1CCCO1,,,0.157995328,0.162802935,,,,,,,86.07316494,,,86.07316494,,ethylene carbonate,O=C1OCCO1,,0.119452113,0.125865264,,,,,88.01604399,,,88.01604399,,propylene carbonate,CC1COC(=O)O1,0.038224676,0.046690564,,,,,102.0316941,,1,102.0316941,,LiAsF6,F[As-](F)(F)(F)(F)F.[Li+],0.084943725,0.199161362,1.269803423,195.85,,,,,,,,,,,,-10,0.0041,-2.387216143
,,,,,1,doi.org/10.1016/0378-7753(91)80004-H,DMM,COCOC,COCOC,,,,,,0.511255044,0.465479875,,,,,,,,76.0524295,,,76.0524295,,,2-MeTHF,CC1CCCO1,,,0.157995328,0.162802935,,,,,,,86.07316494,,,86.07316494,,ethylene carbonate,O=C1OCCO1,,0.119452113,0.125865264,,,,,88.01604399,,,88.01604399,,propylene carbonate,CC1COC(=O)O1,0.038224676,0.046690564,,,,,102.0316941,,1,102.0316941,,LiAsF6,F[As-](F)(F)(F)(F)F.[Li+],0.084943725,0.199161362,1.269803423,195.85,,,,,,,,,,,,0,0.00503,-2.298432015
,,,,,1,doi.org/10.1016/0378-7753(91)80004-H,DMM,COCOC,COCOC,,,,,,0.511255044,0.465479875,,,,,,,,76.0524295,,,76.0524295,,,2-MeTHF,CC1CCCO1,,,0.157995328,0.162802935,,,,,,,86.07316494,,,86.07316494,,ethylene carbonate,O=C1OCCO1,,0.119452113,0.125865264,,,,,88.01604399,,,88.01604399,,propylene carbonate,CC1COC(=O)O1,0.038224676,0.046690564,,,,,102.0316941,,1,102.0316941,,LiAsF6,F[As-](F)(F)(F)(F)F.[Li+],0.084943725,0.199161362,1.269803423,195.85,,,,,,,,,,,,20,0.0068,-2.167491087
,,,,,1,doi.org/10.1016/0378-7753(91)80004-H,DMM,COCOC,COCOC,,,,,,0.511255044,0.465479875,,,,,,,,76.0524295,,,76.0524295,,,2-MeTHF,CC1CCCO1,,,0.157995328,0.162802935,,,,,,,86.07316494,,,86.07316494,,ethylene carbonate,O=C1OCCO1,,0.119452113,0.125865264,,,,,88.01604399,,,88.01604399,,propylene carbonate,CC1COC(=O)O1,0.038224676,0.046690564,,,,,102.0316941,,1,102.0316941,,LiAsF6,F[As-](F)(F)(F)(F)F.[Li+],0.084943725,0.199161362,1.269803423,195.85,,,,,,,,,,,,40,0.00858,-2.066512712
,,,,,1,doi.org/10.1016/0378-7753(91)80004-H,DMM,COCOC,COCOC,,,,,,0.415086207,0.365551637,,,,,,,,76.0524295,,,76.0524295,,,2-MeTHF,CC1CCCO1,,,0.213793103,0.213087907,,,,,,,86.07316494,,,86.07316494,,ethylene carbonate,O=C1OCCO1,,0.161637931,0.164741292,,,,,88.01604399,,,88.01604399,,propylene carbonate,CC1COC(=O)O1,0.051724138,0.061111888,,,,,102.0316941,,1,102.0316941,,LiAsF6,F[As-](F)(F)(F)(F)F.[Li+],0.086206897,0.195507277,1.240844131,195.85,,,,,,,,,,,,-60,0.0006,-3.22184875
,,,,,1,doi.org/10.1016/0378-7753(91)80004-H,DMM,COCOC,COCOC,,,,,,0.415086207,0.365551637,,,,,,,,76.0524295,,,76.0524295,,,2-MeTHF,CC1CCCO1,,,0.213793103,0.213087907,,,,,,,86.07316494,,,86.07316494,,ethylene carbonate,O=C1OCCO1,,0.161637931,0.164741292,,,,,88.01604399,,,88.01604399,,propylene carbonate,CC1COC(=O)O1,0.051724138,0.061111888,,,,,102.0316941,,1,102.0316941,,LiAsF6,F[As-](F)(F)(F)(F)F.[Li+],0.086206897,0.195507277,1.240844131,195.85,,,,,,,,,,,,-50,0.00107,-2.970616222
,,,,,1,doi.org/10.1016/0378-7753(91)80004-H,DMM,COCOC,COCOC,,,,,,0.415086207,0.365551637,,,,,,,,76.0524295,,,76.0524295,,,2-MeTHF,CC1CCCO1,,,0.213793103,0.213087907,,,,,,,86.07316494,,,86.07316494,,ethylene carbonate,O=C1OCCO1,,0.161637931,0.164741292,,,,,88.01604399,,,88.01604399,,propylene carbonate,CC1COC(=O)O1,0.051724138,0.061111888,,,,,102.0316941,,1,102.0316941,,LiAsF6,F[As-](F)(F)(F)(F)F.[Li+],0.086206897,0.195507277,1.240844131,195.85,,,,,,,,,,,,-40,0.00195,-2.709965389
,,,,,1,doi.org/10.1016/0378-7753(91)80004-H,DMM,COCOC,COCOC,,,,,,0.415086207,0.365551637,,,,,,,,76.0524295,,,76.0524295,,,2-MeTHF,CC1CCCO1,,,0.213793103,0.213087907,,,,,,,86.07316494,,,86.07316494,,ethylene carbonate,O=C1OCCO1,,0.161637931,0.164741292,,,,,88.01604399,,,88.01604399,,propylene carbonate,CC1COC(=O)O1,0.051724138,0.061111888,,,,,102.0316941,,1,102.0316941,,LiAsF6,F[As-](F)(F)(F)(F)F.[Li+],0.086206897,0.195507277,1.240844131,195.85,,,,,,,,,,,,-30,0.00319,-2.496209317
,,,,,1,doi.org/10.1016/0378-7753(91)80004-H,DMM,COCOC,COCOC,,,,,,0.415086207,0.365551637,,,,,,,,76.0524295,,,76.0524295,,,2-MeTHF,CC1CCCO1,,,0.213793103,0.213087907,,,,,,,86.07316494,,,86.07316494,,ethylene carbonate,O=C1OCCO1,,0.161637931,0.164741292,,,,,88.01604399,,,88.01604399,,propylene carbonate,CC1COC(=O)O1,0.051724138,0.061111888,,,,,102.0316941,,1,102.0316941,,LiAsF6,F[As-](F)(F)(F)(F)F.[Li+],0.086206897,0.195507277,1.240844131,195.85,,,,,,,,,,,,-20,0.00438,-2.358525889
,,,,,1,doi.org/10.1016/0378-7753(91)80004-H,DMM,COCOC,COCOC,,,,,,0.415086207,0.365551637,,,,,,,,76.0524295,,,76.0524295,,,2-MeTHF,CC1CCCO1,,,0.213793103,0.213087907,,,,,,,86.07316494,,,86.07316494,,ethylene carbonate,O=C1OCCO1,,0.161637931,0.164741292,,,,,88.01604399,,,88.01604399,,propylene carbonate,CC1COC(=O)O1,0.051724138,0.061111888,,,,,102.0316941,,1,102.0316941,,LiAsF6,F[As-](F)(F)(F)(F)F.[Li+],0.086206897,0.195507277,1.240844131,195.85,,,,,,,,,,,,-10,0.00571,-2.243363892
,,,,,1,doi.org/10.1016/0378-7753(91)80004-H,DMM,COCOC,COCOC,,,,,,0.415086207,0.365551637,,,,,,,,76.0524295,,,76.0524295,,,2-MeTHF,CC1CCCO1,,,0.213793103,0.213087907,,,,,,,86.07316494,,,86.07316494,,ethylene carbonate,O=C1OCCO1,,0.161637931,0.164741292,,,,,88.01604399,,,88.01604399,,propylene carbonate,CC1COC(=O)O1,0.051724138,0.061111888,,,,,102.0316941,,1,102.0316941,,LiAsF6,F[As-](F)(F)(F)(F)F.[Li+],0.086206897,0.195507277,1.240844131,195.85,,,,,,,,,,,,0,0.00705,-2.151810883
,,,,,1,doi.org/10.1016/0378-7753(91)80004-H,DMM,COCOC,COCOC,,,,,,0.415086207,0.365551637,,,,,,,,76.0524295,,,76.0524295,,,2-MeTHF,CC1CCCO1,,,0.213793103,0.213087907,,,,,,,86.07316494,,,86.07316494,,ethylene carbonate,O=C1OCCO1,,0.161637931,0.164741292,,,,,88.01604399,,,88.01604399,,propylene carbonate,CC1COC(=O)O1,0.051724138,0.061111888,,,,,102.0316941,,1,102.0316941,,LiAsF6,F[As-](F)(F)(F)(F)F.[Li+],0.086206897,0.195507277,1.240844131,195.85,,,,,,,,,,,,20,0.00985,-2.00656377
,,,,,1,doi.org/10.1016/0378-7753(91)80004-H,DMM,COCOC,COCOC,,,,,,0.415086207,0.365551637,,,,,,,,76.0524295,,,76.0524295,,,2-MeTHF,CC1CCCO1,,,0.213793103,0.213087907,,,,,,,86.07316494,,,86.07316494,,ethylene carbonate,O=C1OCCO1,,0.161637931,0.164741292,,,,,88.01604399,,,88.01604399,,propylene carbonate,CC1COC(=O)O1,0.051724138,0.061111888,,,,,102.0316941,,1,102.0316941,,LiAsF6,F[As-](F)(F)(F)(F)F.[Li+],0.086206897,0.195507277,1.240844131,195.85,,,,,,,,,,,,40,0.01264,-1.898252926
,,,,,1,doi.org/10.1016/0378-7753(91)80004-H,2-MeTHF,CC1CCCO1,CC1CCCO1,,,,,,0.30660544,0.289815315,,,,,,,,86.07316494,,,86.07316494,,,ethylene carbonate,O=C1OCCO1,,,0.231808548,0.224060342,,,,,,,88.01604399,,,88.01604399,,DMM,COCOC,,0.255121865,0.213075971,,,,,76.0524295,,,76.0524295,,propylene carbonate,CC1COC(=O)O1,0.074178735,0.083116687,,,,,102.0316941,,1,102.0316941,,LiAsF6,F[As-](F)(F)(F)(F)F.[Li+],0.088308018,0.189931684,1.197159998,195.85,,,,,,,,,,,,-60,0.00063,-3.200659451
,,,,,1,doi.org/10.1016/0378-7753(91)80004-H,2-MeTHF,CC1CCCO1,CC1CCCO1,,,,,,0.30660544,0.289815315,,,,,,,,86.07316494,,,86.07316494,,,ethylene carbonate,O=C1OCCO1,,,0.231808548,0.224060342,,,,,,,88.01604399,,,88.01604399,,DMM,COCOC,,0.255121865,0.213075971,,,,,76.0524295,,,76.0524295,,propylene carbonate,CC1COC(=O)O1,0.074178735,0.083116687,,,,,102.0316941,,1,102.0316941,,LiAsF6,F[As-](F)(F)(F)(F)F.[Li+],0.088308018,0.189931684,1.197159998,195.85,,,,,,,,,,,,-50,0.00118,-2.928117993
,,,,,1,doi.org/10.1016/0378-7753(91)80004-H,2-MeTHF,CC1CCCO1,CC1CCCO1,,,,,,0.30660544,0.289815315,,,,,,,,86.07316494,,,86.07316494,,,ethylene carbonate,O=C1OCCO1,,,0.231808548,0.224060342,,,,,,,88.01604399,,,88.01604399,,DMM,COCOC,,0.255121865,0.213075971,,,,,76.0524295,,,76.0524295,,propylene carbonate,CC1COC(=O)O1,0.074178735,0.083116687,,,,,102.0316941,,1,102.0316941,,LiAsF6,F[As-](F)(F)(F)(F)F.[Li+],0.088308018,0.189931684,1.197159998,195.85,,,,,,,,,,,,-40,0.00212,-2.673664139
,,,,,1,doi.org/10.1016/0378-7753(91)80004-H,2-MeTHF,CC1CCCO1,CC1CCCO1,,,,,,0.30660544,0.289815315,,,,,,,,86.07316494,,,86.07316494,,,ethylene carbonate,O=C1OCCO1,,,0.231808548,0.224060342,,,,,,,88.01604399,,,88.01604399,,DMM,COCOC,,0.255121865,0.213075971,,,,,76.0524295,,,76.0524295,,propylene carbonate,CC1COC(=O)O1,0.074178735,0.083116687,,,,,102.0316941,,1,102.0316941,,LiAsF6,F[As-](F)(F)(F)(F)F.[Li+],0.088308018,0.189931684,1.197159998,195.85,,,,,,,,,,,,-30,0.00346,-2.460923901
,,,,,1,doi.org/10.1016/0378-7753(91)80004-H,2-MeTHF,CC1CCCO1,CC1CCCO1,,,,,,0.30660544,0.289815315,,,,,,,,86.07316494,,,86.07316494,,,ethylene carbonate,O=C1OCCO1,,,0.231808548,0.224060342,,,,,,,88.01604399,,,88.01604399,,DMM,COCOC,,0.255121865,0.213075971,,,,,76.0524295,,,76.0524295,,propylene carbonate,CC1COC(=O)O1,0.074178735,0.083116687,,,,,102.0316941,,1,102.0316941,,LiAsF6,F[As-](F)(F)(F)(F)F.[Li+],0.088308018,0.189931684,1.197159998,195.85,,,,,,,,,,,,-20,0.00478,-2.320572103
,,,,,1,doi.org/10.1016/0378-7753(91)80004-H,2-MeTHF,CC1CCCO1,CC1CCCO1,,,,,,0.30660544,0.289815315,,,,,,,,86.07316494,,,86.07316494,,,ethylene carbonate,O=C1OCCO1,,,0.231808548,0.224060342,,,,,,,88.01604399,,,88.01604399,,DMM,COCOC,,0.255121865,0.213075971,,,,,76.0524295,,,76.0524295,,propylene carbonate,CC1COC(=O)O1,0.074178735,0.083116687,,,,,102.0316941,,1,102.0316941,,LiAsF6,F[As-](F)(F)(F)(F)F.[Li+],0.088308018,0.189931684,1.197159998,195.85,,,,,,,,,,,,-10,0.00629,-2.201349355
,,,,,1,doi.org/10.1016/0378-7753(91)80004-H,2-MeTHF,CC1CCCO1,CC1CCCO1,,,,,,0.30660544,0.289815315,,,,,,,,86.07316494,,,86.07316494,,,ethylene carbonate,O=C1OCCO1,,,0.231808548,0.224060342,,,,,,,88.01604399,,,88.01604399,,DMM,COCOC,,0.255121865,0.213075971,,,,,76.0524295,,,76.0524295,,propylene carbonate,CC1COC(=O)O1,0.074178735,0.083116687,,,,,102.0316941,,1,102.0316941,,LiAsF6,F[As-](F)(F)(F)(F)F.[Li+],0.088308018,0.189931684,1.197159998,195.85,,,,,,,,,,,,0,0.00792,-2.101274818
,,,,,1,doi.org/10.1016/0378-7753(91)80004-H,2-MeTHF,CC1CCCO1,CC1CCCO1,,,,,,0.30660544,0.289815315,,,,,,,,86.07316494,,,86.07316494,,,ethylene carbonate,O=C1OCCO1,,,0.231808548,0.224060342,,,,,,,88.01604399,,,88.01604399,,DMM,COCOC,,0.255121865,0.213075971,,,,,76.0524295,,,76.0524295,,propylene carbonate,CC1COC(=O)O1,0.074178735,0.083116687,,,,,102.0316941,,1,102.0316941,,LiAsF6,F[As-](F)(F)(F)(F)F.[Li+],0.088308018,0.189931684,1.197159998,195.85,,,,,,,,,,,,20,0.01142,-1.942333896
,,,,,1,doi.org/10.1016/0378-7753(91)80004-H,2-MeTHF,CC1CCCO1,CC1CCCO1,,,,,,0.30660544,0.289815315,,,,,,,,86.07316494,,,86.07316494,,,ethylene carbonate,O=C1OCCO1,,,0.231808548,0.224060342,,,,,,,88.01604399,,,88.01604399,,DMM,COCOC,,0.255121865,0.213075971,,,,,76.0524295,,,76.0524295,,propylene carbonate,CC1COC(=O)O1,0.074178735,0.083116687,,,,,102.0316941,,1,102.0316941,,LiAsF6,F[As-](F)(F)(F)(F)F.[Li+],0.088308018,0.189931684,1.197159998,195.85,,,,,,,,,,,,40,0.01487,-1.827689031
,,,,,1,doi.org/10.1016/0378-7753(91)80004-H,MethyleneChloride,ClCCl,ClCCl,,,,,,0.734105207,0.667036492,,,,,,,,83.95335542,,,83.95335542,,,2-MeTHF,CC1CCCO1,,,0.099585062,0.092771633,,,,,,,86.07316494,,,86.07316494,,ethylene carbonate,O=C1OCCO1,,0.075291126,0.071723069,,,,,88.01604399,,,88.01604399,,propylene carbonate,CC1COC(=O)O1,0.02409316,0.026606154,,,,,102.0316941,,1,102.0316941,,LiAsF6,F[As-](F)(F)(F)(F)F.[Li+],0.066925445,0.141862652,0.844087939,195.85,,,,,,,,,,,,-60,0.00152,-2.818156412
,,,,,1,doi.org/10.1016/0378-7753(91)80004-H,MethyleneChloride,ClCCl,ClCCl,,,,,,0.734105207,0.667036492,,,,,,,,83.95335542,,,83.95335542,,,2-MeTHF,CC1CCCO1,,,0.099585062,0.092771633,,,,,,,86.07316494,,,86.07316494,,ethylene carbonate,O=C1OCCO1,,0.075291126,0.071723069,,,,,88.01604399,,,88.01604399,,propylene carbonate,CC1COC(=O)O1,0.02409316,0.026606154,,,,,102.0316941,,1,102.0316941,,LiAsF6,F[As-](F)(F)(F)(F)F.[Li+],0.066925445,0.141862652,0.844087939,195.85,,,,,,,,,,,,-50,0.00214,-2.669586227
,,,,,1,doi.org/10.1016/0378-7753(91)80004-H,MethyleneChloride,ClCCl,ClCCl,,,,,,0.734105207,0.667036492,,,,,,,,83.95335542,,,83.95335542,,,2-MeTHF,CC1CCCO1,,,0.099585062,0.092771633,,,,,,,86.07316494,,,86.07316494,,ethylene carbonate,O=C1OCCO1,,0.075291126,0.071723069,,,,,88.01604399,,,88.01604399,,propylene carbonate,CC1COC(=O)O1,0.02409316,0.026606154,,,,,102.0316941,,1,102.0316941,,LiAsF6,F[As-](F)(F)(F)(F)F.[Li+],0.066925445,0.141862652,0.844087939,195.85,,,,,,,,,,,,-40,0.00285,-2.54515514
,,,,,1,doi.org/10.1016/0378-7753(91)80004-H,MethyleneChloride,ClCCl,ClCCl,,,,,,0.734105207,0.667036492,,,,,,,,83.95335542,,,83.95335542,,,2-MeTHF,CC1CCCO1,,,0.099585062,0.092771633,,,,,,,86.07316494,,,86.07316494,,ethylene carbonate,O=C1OCCO1,,0.075291126,0.071723069,,,,,88.01604399,,,88.01604399,,propylene carbonate,CC1COC(=O)O1,0.02409316,0.026606154,,,,,102.0316941,,1,102.0316941,,LiAsF6,F[As-](F)(F)(F)(F)F.[Li+],0.066925445,0.141862652,0.844087939,195.85,,,,,,,,,,,,-30,0.00366,-2.436518915
,,,,,1,doi.org/10.1016/0378-7753(91)80004-H,MethyleneChloride,ClCCl,ClCCl,,,,,,0.734105207,0.667036492,,,,,,,,83.95335542,,,83.95335542,,,2-MeTHF,CC1CCCO1,,,0.099585062,0.092771633,,,,,,,86.07316494,,,86.07316494,,ethylene carbonate,O=C1OCCO1,,0.075291126,0.071723069,,,,,88.01604399,,,88.01604399,,propylene carbonate,CC1COC(=O)O1,0.02409316,0.026606154,,,,,102.0316941,,1,102.0316941,,LiAsF6,F[As-](F)(F)(F)(F)F.[Li+],0.066925445,0.141862652,0.844087939,195.85,,,,,,,,,,,,-20,0.00446,-2.350665141
,,,,,1,doi.org/10.1016/0378-7753(91)80004-H,MethyleneChloride,ClCCl,ClCCl,,,,,,0.734105207,0.667036492,,,,,,,,83.95335542,,,83.95335542,,,2-MeTHF,CC1CCCO1,,,0.099585062,0.092771633,,,,,,,86.07316494,,,86.07316494,,ethylene carbonate,O=C1OCCO1,,0.075291126,0.071723069,,,,,88.01604399,,,88.01604399,,propylene carbonate,CC1COC(=O)O1,0.02409316,0.026606154,,,,,102.0316941,,1,102.0316941,,LiAsF6,F[As-](F)(F)(F)(F)F.[Li+],0.066925445,0.141862652,0.844087939,195.85,,,,,,,,,,,,-10,0.0052,-2.283996656
,,,,,1,doi.org/10.1016/0378-7753(91)80004-H,MethyleneChloride,ClCCl,ClCCl,,,,,,0.734105207,0.667036492,,,,,,,,83.95335542,,,83.95335542,,,2-MeTHF,CC1CCCO1,,,0.099585062,0.092771633,,,,,,,86.07316494,,,86.07316494,,ethylene carbonate,O=C1OCCO1,,0.075291126,0.071723069,,,,,88.01604399,,,88.01604399,,propylene carbonate,CC1COC(=O)O1,0.02409316,0.026606154,,,,,102.0316941,,1,102.0316941,,LiAsF6,F[As-](F)(F)(F)(F)F.[Li+],0.066925445,0.141862652,0.844087939,195.85,,,,,,,,,,,,0,0.00756,-2.121478204
,,,,,1,doi.org/10.1016/0378-7753(91)80004-H,THF,C1CCOC1,C1CCOC1,,,,,,0.684782609,0.575005257,,,,,,,,72.05751488,,,72.05751488,,,2-MeTHF,CC1CCCO1,,,0.118057759,0.118413746,,,,,,,86.07316494,,,86.07316494,,ethylene carbonate,O=C1OCCO1,,0.089257379,0.091547352,,,,,88.01604399,,,88.01604399,,propylene carbonate,CC1COC(=O)O1,0.028562361,0.033960104,,,,,102.0316941,,1,102.0316941,,LiAsF6,F[As-](F)(F)(F)(F)F.[Li+],0.079339892,0.181073541,1.128980694,195.85,,,,,,,,,,,,-60,0.00284,-2.54668166
,,,,,1,doi.org/10.1016/0378-7753(91)80004-H,THF,C1CCOC1,C1CCOC1,,,,,,0.684782609,0.575005257,,,,,,,,72.05751488,,,72.05751488,,,2-MeTHF,CC1CCCO1,,,0.118057759,0.118413746,,,,,,,86.07316494,,,86.07316494,,ethylene carbonate,O=C1OCCO1,,0.089257379,0.091547352,,,,,88.01604399,,,88.01604399,,propylene carbonate,CC1COC(=O)O1,0.028562361,0.033960104,,,,,102.0316941,,1,102.0316941,,LiAsF6,F[As-](F)(F)(F)(F)F.[Li+],0.079339892,0.181073541,1.128980694,195.85,,,,,,,,,,,,-50,0.00369,-2.432973634
,,,,,1,doi.org/10.1016/0378-7753(91)80004-H,THF,C1CCOC1,C1CCOC1,,,,,,0.684782609,0.575005257,,,,,,,,72.05751488,,,72.05751488,,,2-MeTHF,CC1CCCO1,,,0.118057759,0.118413746,,,,,,,86.07316494,,,86.07316494,,ethylene carbonate,O=C1OCCO1,,0.089257379,0.091547352,,,,,88.01604399,,,88.01604399,,propylene carbonate,CC1COC(=O)O1,0.028562361,0.033960104,,,,,102.0316941,,1,102.0316941,,LiAsF6,F[As-](F)(F)(F)(F)F.[Li+],0.079339892,0.181073541,1.128980694,195.85,,,,,,,,,,,,-40,0.00527,-2.278189385
,,,,,1,doi.org/10.1016/0378-7753(91)80004-H,THF,C1CCOC1,C1CCOC1,,,,,,0.684782609,0.575005257,,,,,,,,72.05751488,,,72.05751488,,,2-MeTHF,CC1CCCO1,,,0.118057759,0.118413746,,,,,,,86.07316494,,,86.07316494,,ethylene carbonate,O=C1OCCO1,,0.089257379,0.091547352,,,,,88.01604399,,,88.01604399,,propylene carbonate,CC1COC(=O)O1,0.028562361,0.033960104,,,,,102.0316941,,1,102.0316941,,LiAsF6,F[As-](F)(F)(F)(F)F.[Li+],0.079339892,0.181073541,1.128980694,195.85,,,,,,,,,,,,-30,0.00722,-2.141462802
,,,,,1,doi.org/10.1016/0378-7753(91)80004-H,THF,C1CCOC1,C1CCOC1,,,,,,0.684782609,0.575005257,,,,,,,,72.05751488,,,72.05751488,,,2-MeTHF,CC1CCCO1,,,0.118057759,0.118413746,,,,,,,86.07316494,,,86.07316494,,ethylene carbonate,O=C1OCCO1,,0.089257379,0.091547352,,,,,88.01604399,,,88.01604399,,propylene carbonate,CC1COC(=O)O1,0.028562361,0.033960104,,,,,102.0316941,,1,102.0316941,,LiAsF6,F[As-](F)(F)(F)(F)F.[Li+],0.079339892,0.181073541,1.128980694,195.85,,,,,,,,,,,,-20,0.00879,-2.056011125
,,,,,1,doi.org/10.1016/0378-7753(91)80004-H,THF,C1CCOC1,C1CCOC1,,,,,,0.684782609,0.575005257,,,,,,,,72.05751488,,,72.05751488,,,2-MeTHF,CC1CCCO1,,,0.118057759,0.118413746,,,,,,,86.07316494,,,86.07316494,,ethylene carbonate,O=C1OCCO1,,0.089257379,0.091547352,,,,,88.01604399,,,88.01604399,,propylene carbonate,CC1COC(=O)O1,0.028562361,0.033960104,,,,,102.0316941,,1,102.0316941,,LiAsF6,F[As-](F)(F)(F)(F)F.[Li+],0.079339892,0.181073541,1.128980694,195.85,,,,,,,,,,,,-10,0.01043,-1.981715692
,,,,,1,doi.org/10.1016/0378-7753(91)80004-H,THF,C1CCOC1,C1CCOC1,,,,,,0.684782609,0.575005257,,,,,,,,72.05751488,,,72.05751488,,,2-MeTHF,CC1CCCO1,,,0.118057759,0.118413746,,,,,,,86.07316494,,,86.07316494,,ethylene carbonate,O=C1OCCO1,,0.089257379,0.091547352,,,,,88.01604399,,,88.01604399,,propylene carbonate,CC1COC(=O)O1,0.028562361,0.033960104,,,,,102.0316941,,1,102.0316941,,LiAsF6,F[As-](F)(F)(F)(F)F.[Li+],0.079339892,0.181073541,1.128980694,195.85,,,,,,,,,,,,0,0.01217,-1.914709422
,,,,,1,doi.org/10.1016/0378-7753(91)80004-H,THF,C1CCOC1,C1CCOC1,,,,,,0.684782609,0.575005257,,,,,,,,72.05751488,,,72.05751488,,,2-MeTHF,CC1CCCO1,,,0.118057759,0.118413746,,,,,,,86.07316494,,,86.07316494,,ethylene carbonate,O=C1OCCO1,,0.089257379,0.091547352,,,,,88.01604399,,,88.01604399,,propylene carbonate,CC1COC(=O)O1,0.028562361,0.033960104,,,,,102.0316941,,1,102.0316941,,LiAsF6,F[As-](F)(F)(F)(F)F.[Li+],0.079339892,0.181073541,1.128980694,195.85,,,,,,,,,,,,20,0.01535,-1.81389162
,,,,,1,doi.org/10.1016/0378-7753(91)80004-H,THF,C1CCOC1,C1CCOC1,,,,,,0.684782609,0.575005257,,,,,,,,72.05751488,,,72.05751488,,,2-MeTHF,CC1CCCO1,,,0.118057759,0.118413746,,,,,,,86.07316494,,,86.07316494,,ethylene carbonate,O=C1OCCO1,,0.089257379,0.091547352,,,,,88.01604399,,,88.01604399,,propylene carbonate,CC1COC(=O)O1,0.028562361,0.033960104,,,,,102.0316941,,1,102.0316941,,LiAsF6,F[As-](F)(F)(F)(F)F.[Li+],0.079339892,0.181073541,1.128980694,195.85,,,,,,,,,,,,40,0.01858,-1.73095429
,,,,,1,doi.org/10.1016/0378-7753(91)80004-H,THF,C1CCOC1,C1CCOC1,,,,,,0.684782609,0.575005257,,,,,,,,72.05751488,,,72.05751488,,,2-MeTHF,CC1CCCO1,,,0.118057759,0.118413746,,,,,,,86.07316494,,,86.07316494,,ethylene carbonate,O=C1OCCO1,,0.089257379,0.091547352,,,,,88.01604399,,,88.01604399,,propylene carbonate,CC1COC(=O)O1,0.028562361,0.033960104,,,,,102.0316941,,1,102.0316941,,LiAsF6,F[As-](F)(F)(F)(F)F.[Li+],0.079339892,0.181073541,1.128980694,195.85,,,,,,,,,,,,60,0.02138,-1.669992299
,,,,,1,doi.org/10.1016/0378-7753(91)80004-H,THF,C1CCOC1,C1CCOC1,,,,,,0.684782609,0.575005257,,,,,,,,72.05751488,,,72.05751488,,,2-MeTHF,CC1CCCO1,,,0.118057759,0.118413746,,,,,,,86.07316494,,,86.07316494,,ethylene carbonate,O=C1OCCO1,,0.089257379,0.091547352,,,,,88.01604399,,,88.01604399,,propylene carbonate,CC1COC(=O)O1,0.028562361,0.033960104,,,,,102.0316941,,1,102.0316941,,LiAsF6,F[As-](F)(F)(F)(F)F.[Li+],0.079339892,0.181073541,1.128980694,195.85,,,,,,,,,,,,80,0.0238,-1.623423043
,,,,,1,doi.org/10.1016/0378-7753(91)80004-H,THF,C1CCOC1,C1CCOC1,,,,,,0.508663366,0.411406357,,,,,,,,72.05751488,,,72.05751488,,,2-MeTHF,CC1CCCO1,,,0.204620462,0.197686991,,,,,,,86.07316494,,,86.07316494,,ethylene carbonate,O=C1OCCO1,,0.15470297,0.152834624,,,,,88.01604399,,,88.01604399,,propylene carbonate,CC1COC(=O)O1,0.04950495,0.056695029,,,,,102.0316941,,1,102.0316941,,LiAsF6,F[As-](F)(F)(F)(F)F.[Li+],0.082508251,0.181376999,1.13129194,195.85,,,,,,,,,,,,-60,0.00205,-2.688246139
,,,,,1,doi.org/10.1016/0378-7753(91)80004-H,THF,C1CCOC1,C1CCOC1,,,,,,0.508663366,0.411406357,,,,,,,,72.05751488,,,72.05751488,,,2-MeTHF,CC1CCCO1,,,0.204620462,0.197686991,,,,,,,86.07316494,,,86.07316494,,ethylene carbonate,O=C1OCCO1,,0.15470297,0.152834624,,,,,88.01604399,,,88.01604399,,propylene carbonate,CC1COC(=O)O1,0.04950495,0.056695029,,,,,102.0316941,,1,102.0316941,,LiAsF6,F[As-](F)(F)(F)(F)F.[Li+],0.082508251,0.181376999,1.13129194,195.85,,,,,,,,,,,,-50,0.00295,-2.530177984
,,,,,1,doi.org/10.1016/0378-7753(91)80004-H,THF,C1CCOC1,C1CCOC1,,,,,,0.508663366,0.411406357,,,,,,,,72.05751488,,,72.05751488,,,2-MeTHF,CC1CCCO1,,,0.204620462,0.197686991,,,,,,,86.07316494,,,86.07316494,,ethylene carbonate,O=C1OCCO1,,0.15470297,0.152834624,,,,,88.01604399,,,88.01604399,,propylene carbonate,CC1COC(=O)O1,0.04950495,0.056695029,,,,,102.0316941,,1,102.0316941,,LiAsF6,F[As-](F)(F)(F)(F)F.[Li+],0.082508251,0.181376999,1.13129194,195.85,,,,,,,,,,,,-40,0.00438,-2.358525889
,,,,,1,doi.org/10.1016/0378-7753(91)80004-H,THF,C1CCOC1,C1CCOC1,,,,,,0.508663366,0.411406357,,,,,,,,72.05751488,,,72.05751488,,,2-MeTHF,CC1CCCO1,,,0.204620462,0.197686991,,,,,,,86.07316494,,,86.07316494,,ethylene carbonate,O=C1OCCO1,,0.15470297,0.152834624,,,,,88.01604399,,,88.01604399,,propylene carbonate,CC1COC(=O)O1,0.04950495,0.056695029,,,,,102.0316941,,1,102.0316941,,LiAsF6,F[As-](F)(F)(F)(F)F.[Li+],0.082508251,0.181376999,1.13129194,195.85,,,,,,,,,,,,-30,0.00605,-2.218244625
,,,,,1,doi.org/10.1016/0378-7753(91)80004-H,THF,C1CCOC1,C1CCOC1,,,,,,0.508663366,0.411406357,,,,,,,,72.05751488,,,72.05751488,,,2-MeTHF,CC1CCCO1,,,0.204620462,0.197686991,,,,,,,86.07316494,,,86.07316494,,ethylene carbonate,O=C1OCCO1,,0.15470297,0.152834624,,,,,88.01604399,,,88.01604399,,propylene carbonate,CC1COC(=O)O1,0.04950495,0.056695029,,,,,102.0316941,,1,102.0316941,,LiAsF6,F[As-](F)(F)(F)(F)F.[Li+],0.082508251,0.181376999,1.13129194,195.85,,,,,,,,,,,,-20,0.00758,-2.120330794
,,,,,1,doi.org/10.1016/0378-7753(91)80004-H,THF,C1CCOC1,C1CCOC1,,,,,,0.508663366,0.411406357,,,,,,,,72.05751488,,,72.05751488,,,2-MeTHF,CC1CCCO1,,,0.204620462,0.197686991,,,,,,,86.07316494,,,86.07316494,,ethylene carbonate,O=C1OCCO1,,0.15470297,0.152834624,,,,,88.01604399,,,88.01604399,,propylene carbonate,CC1COC(=O)O1,0.04950495,0.056695029,,,,,102.0316941,,1,102.0316941,,LiAsF6,F[As-](F)(F)(F)(F)F.[Li+],0.082508251,0.181376999,1.13129194,195.85,,,,,,,,,,,,-10,0.00928,-2.032452024
,,,,,1,doi.org/10.1016/0378-7753(91)80004-H,THF,C1CCOC1,C1CCOC1,,,,,,0.508663366,0.411406357,,,,,,,,72.05751488,,,72.05751488,,,2-MeTHF,CC1CCCO1,,,0.204620462,0.197686991,,,,,,,86.07316494,,,86.07316494,,ethylene carbonate,O=C1OCCO1,,0.15470297,0.152834624,,,,,88.01604399,,,88.01604399,,propylene carbonate,CC1COC(=O)O1,0.04950495,0.056695029,,,,,102.0316941,,1,102.0316941,,LiAsF6,F[As-](F)(F)(F)(F)F.[Li+],0.082508251,0.181376999,1.13129194,195.85,,,,,,,,,,,,0,0.01108,-1.95546024
,,,,,1,doi.org/10.1016/0378-7753(91)80004-H,THF,C1CCOC1,C1CCOC1,,,,,,0.508663366,0.411406357,,,,,,,,72.05751488,,,72.05751488,,,2-MeTHF,CC1CCCO1,,,0.204620462,0.197686991,,,,,,,86.07316494,,,86.07316494,,ethylene carbonate,O=C1OCCO1,,0.15470297,0.152834624,,,,,88.01604399,,,88.01604399,,propylene carbonate,CC1COC(=O)O1,0.04950495,0.056695029,,,,,102.0316941,,1,102.0316941,,LiAsF6,F[As-](F)(F)(F)(F)F.[Li+],0.082508251,0.181376999,1.13129194,195.85,,,,,,,,,,,,20,0.0144,-1.841637508
,,,,,1,doi.org/10.1016/0378-7753(91)80004-H,THF,C1CCOC1,C1CCOC1,,,,,,0.508663366,0.411406357,,,,,,,,72.05751488,,,72.05751488,,,2-MeTHF,CC1CCCO1,,,0.204620462,0.197686991,,,,,,,86.07316494,,,86.07316494,,ethylene carbonate,O=C1OCCO1,,0.15470297,0.152834624,,,,,88.01604399,,,88.01604399,,propylene carbonate,CC1COC(=O)O1,0.04950495,0.056695029,,,,,102.0316941,,1,102.0316941,,LiAsF6,F[As-](F)(F)(F)(F)F.[Li+],0.082508251,0.181376999,1.13129194,195.85,,,,,,,,,,,,40,0.0183,-1.73754891
,,,,,1,doi.org/10.1016/0378-7753(91)80004-H,THF,C1CCOC1,C1CCOC1,,,,,,0.508663366,0.411406357,,,,,,,,72.05751488,,,72.05751488,,,2-MeTHF,CC1CCCO1,,,0.204620462,0.197686991,,,,,,,86.07316494,,,86.07316494,,ethylene carbonate,O=C1OCCO1,,0.15470297,0.152834624,,,,,88.01604399,,,88.01604399,,propylene carbonate,CC1COC(=O)O1,0.04950495,0.056695029,,,,,102.0316941,,1,102.0316941,,LiAsF6,F[As-](F)(F)(F)(F)F.[Li+],0.082508251,0.181376999,1.13129194,195.85,,,,,,,,,,,,60,0.02189,-1.659754238
,,,,,1,doi.org/10.1016/0378-7753(91)80004-H,THF,C1CCOC1,C1CCOC1,,,,,,0.508663366,0.411406357,,,,,,,,72.05751488,,,72.05751488,,,2-MeTHF,CC1CCCO1,,,0.204620462,0.197686991,,,,,,,86.07316494,,,86.07316494,,ethylene carbonate,O=C1OCCO1,,0.15470297,0.152834624,,,,,88.01604399,,,88.01604399,,propylene carbonate,CC1COC(=O)O1,0.04950495,0.056695029,,,,,102.0316941,,1,102.0316941,,LiAsF6,F[As-](F)(F)(F)(F)F.[Li+],0.082508251,0.181376999,1.13129194,195.85,,,,,,,,,,,,80,0.02485,-1.604673607
,,,,,1,doi.org/10.1016/0378-7753(91)80004-H,2-MeTHF,CC1CCCO1,CC1CCCO1,,,,,,0.298384325,0.277226386,,,,,,,,86.07316494,,,86.07316494,,,THF,C1CCOC1,,,0.317892747,0.24725819,,,,,,,72.05751488,,,72.05751488,,ethylene carbonate,O=C1OCCO1,,0.225592987,0.214327662,,,,,88.01604399,,,88.01604399,,propylene carbonate,CC1COC(=O)O1,0.072189756,0.079506284,,,,,102.0316941,,1,102.0316941,,LiAsF6,F[As-](F)(F)(F)(F)F.[Li+],0.085940186,0.181681477,1.133612678,195.85,,,,,,,,,,,,-60,0.00127,-2.896196279
,,,,,1,doi.org/10.1016/0378-7753(91)80004-H,2-MeTHF,CC1CCCO1,CC1CCCO1,,,,,,0.298384325,0.277226386,,,,,,,,86.07316494,,,86.07316494,,,THF,C1CCOC1,,,0.317892747,0.24725819,,,,,,,72.05751488,,,72.05751488,,ethylene carbonate,O=C1OCCO1,,0.225592987,0.214327662,,,,,88.01604399,,,88.01604399,,propylene carbonate,CC1COC(=O)O1,0.072189756,0.079506284,,,,,102.0316941,,1,102.0316941,,LiAsF6,F[As-](F)(F)(F)(F)F.[Li+],0.085940186,0.181681477,1.133612678,195.85,,,,,,,,,,,,-50,0.00209,-2.679853714
,,,,,1,doi.org/10.1016/0378-7753(91)80004-H,2-MeTHF,CC1CCCO1,CC1CCCO1,,,,,,0.298384325,0.277226386,,,,,,,,86.07316494,,,86.07316494,,,THF,C1CCOC1,,,0.317892747,0.24725819,,,,,,,72.05751488,,,72.05751488,,ethylene carbonate,O=C1OCCO1,,0.225592987,0.214327662,,,,,88.01604399,,,88.01604399,,propylene carbonate,CC1COC(=O)O1,0.072189756,0.079506284,,,,,102.0316941,,1,102.0316941,,LiAsF6,F[As-](F)(F)(F)(F)F.[Li+],0.085940186,0.181681477,1.133612678,195.85,,,,,,,,,,,,-40,0.00315,-2.501689446
,,,,,1,doi.org/10.1016/0378-7753(91)80004-H,2-MeTHF,CC1CCCO1,CC1CCCO1,,,,,,0.298384325,0.277226386,,,,,,,,86.07316494,,,86.07316494,,,THF,C1CCOC1,,,0.317892747,0.24725819,,,,,,,72.05751488,,,72.05751488,,ethylene carbonate,O=C1OCCO1,,0.225592987,0.214327662,,,,,88.01604399,,,88.01604399,,propylene carbonate,CC1COC(=O)O1,0.072189756,0.079506284,,,,,102.0316941,,1,102.0316941,,LiAsF6,F[As-](F)(F)(F)(F)F.[Li+],0.085940186,0.181681477,1.133612678,195.85,,,,,,,,,,,,-30,0.00463,-2.334419009
,,,,,1,doi.org/10.1016/0378-7753(91)80004-H,2-MeTHF,CC1CCCO1,CC1CCCO1,,,,,,0.298384325,0.277226386,,,,,,,,86.07316494,,,86.07316494,,,THF,C1CCOC1,,,0.317892747,0.24725819,,,,,,,72.05751488,,,72.05751488,,ethylene carbonate,O=C1OCCO1,,0.225592987,0.214327662,,,,,88.01604399,,,88.01604399,,propylene carbonate,CC1COC(=O)O1,0.072189756,0.079506284,,,,,102.0316941,,1,102.0316941,,LiAsF6,F[As-](F)(F)(F)(F)F.[Li+],0.085940186,0.181681477,1.133612678,195.85,,,,,,,,,,,,-20,0.00612,-2.213248578
,,,,,1,doi.org/10.1016/0378-7753(91)80004-H,2-MeTHF,CC1CCCO1,CC1CCCO1,,,,,,0.298384325,0.277226386,,,,,,,,86.07316494,,,86.07316494,,,THF,C1CCOC1,,,0.317892747,0.24725819,,,,,,,72.05751488,,,72.05751488,,ethylene carbonate,O=C1OCCO1,,0.225592987,0.214327662,,,,,88.01604399,,,88.01604399,,propylene carbonate,CC1COC(=O)O1,0.072189756,0.079506284,,,,,102.0316941,,1,102.0316941,,LiAsF6,F[As-](F)(F)(F)(F)F.[Li+],0.085940186,0.181681477,1.133612678,195.85,,,,,,,,,,,,-10,0.00773,-2.111820506
,,,,,1,doi.org/10.1016/0378-7753(91)80004-H,2-MeTHF,CC1CCCO1,CC1CCCO1,,,,,,0.298384325,0.277226386,,,,,,,,86.07316494,,,86.07316494,,,THF,C1CCOC1,,,0.317892747,0.24725819,,,,,,,72.05751488,,,72.05751488,,ethylene carbonate,O=C1OCCO1,,0.225592987,0.214327662,,,,,88.01604399,,,88.01604399,,propylene carbonate,CC1COC(=O)O1,0.072189756,0.079506284,,,,,102.0316941,,1,102.0316941,,LiAsF6,F[As-](F)(F)(F)(F)F.[Li+],0.085940186,0.181681477,1.133612678,195.85,,,,,,,,,,,,0,0.00949,-2.022733788
,,,,,1,doi.org/10.1016/0378-7753(91)80004-H,2-MeTHF,CC1CCCO1,CC1CCCO1,,,,,,0.298384325,0.277226386,,,,,,,,86.07316494,,,86.07316494,,,THF,C1CCOC1,,,0.317892747,0.24725819,,,,,,,72.05751488,,,72.05751488,,ethylene carbonate,O=C1OCCO1,,0.225592987,0.214327662,,,,,88.01604399,,,88.01604399,,propylene carbonate,CC1COC(=O)O1,0.072189756,0.079506284,,,,,102.0316941,,1,102.0316941,,LiAsF6,F[As-](F)(F)(F)(F)F.[Li+],0.085940186,0.181681477,1.133612678,195.85,,,,,,,,,,,,20,0.01332,-1.875495775
,,,,,1,doi.org/10.1016/0378-7753(91)80004-H,2-MeTHF,CC1CCCO1,CC1CCCO1,,,,,,0.298384325,0.277226386,,,,,,,,86.07316494,,,86.07316494,,,THF,C1CCOC1,,,0.317892747,0.24725819,,,,,,,72.05751488,,,72.05751488,,ethylene carbonate,O=C1OCCO1,,0.225592987,0.214327662,,,,,88.01604399,,,88.01604399,,propylene carbonate,CC1COC(=O)O1,0.072189756,0.079506284,,,,,102.0316941,,1,102.0316941,,LiAsF6,F[As-](F)(F)(F)(F)F.[Li+],0.085940186,0.181681477,1.133612678,195.85,,,,,,,,,,,,40,0.01705,-1.768275617
,,,,,1,doi.org/10.1016/0378-7753(91)80004-H,2-MeTHF,CC1CCCO1,CC1CCCO1,,,,,,0.298384325,0.277226386,,,,,,,,86.07316494,,,86.07316494,,,THF,C1CCOC1,,,0.317892747,0.24725819,,,,,,,72.05751488,,,72.05751488,,ethylene carbonate,O=C1OCCO1,,0.225592987,0.214327662,,,,,88.01604399,,,88.01604399,,propylene carbonate,CC1COC(=O)O1,0.072189756,0.079506284,,,,,102.0316941,,1,102.0316941,,LiAsF6,F[As-](F)(F)(F)(F)F.[Li+],0.085940186,0.181681477,1.133612678,195.85,,,,,,,,,,,,60,0.02077,-1.682563503
,,,,,1,doi.org/10.1016/0378-7753(91)80004-H,2-MeTHF,CC1CCCO1,CC1CCCO1,,,,,,0.298384325,0.277226386,,,,,,,,86.07316494,,,86.07316494,,,THF,C1CCOC1,,,0.317892747,0.24725819,,,,,,,72.05751488,,,72.05751488,,ethylene carbonate,O=C1OCCO1,,0.225592987,0.214327662,,,,,88.01604399,,,88.01604399,,propylene carbonate,CC1COC(=O)O1,0.072189756,0.079506284,,,,,102.0316941,,1,102.0316941,,LiAsF6,F[As-](F)(F)(F)(F)F.[Li+],0.085940186,0.181681477,1.133612678,195.85,,,,,,,,,,,,80,0.02461,-1.608888386
,,,,,1,doi.org/10.1016/0378-7753(91)80004-H,2-MeTHF,CC1CCCO1,CC1CCCO1,,,,,,0.32267658,0.278946674,,,,,,,,86.07316494,,,86.07316494,,,Toluene,CC1=CC=CC=C1,,,0.262360595,0.242587162,,,,,,,92.06260026,,,92.06260026,,ethylene carbonate,O=C1OCCO1,,0.243959108,0.215657641,,,,,88.01604399,,,88.01604399,,propylene carbonate,CC1COC(=O)O1,0.078066914,0.079999649,,,,,102.0316941,,1,102.0316941,,LiAsF6,F[As-](F)(F)(F)(F)F.[Li+],0.092936803,0.182808874,1.142220777,195.85,,,,,,,,,,,,-60,0.00028,-3.552841969
,,,,,1,doi.org/10.1016/0378-7753(91)80004-H,2-MeTHF,CC1CCCO1,CC1CCCO1,,,,,,0.32267658,0.278946674,,,,,,,,86.07316494,,,86.07316494,,,Toluene,CC1=CC=CC=C1,,,0.262360595,0.242587162,,,,,,,92.06260026,,,92.06260026,,ethylene carbonate,O=C1OCCO1,,0.243959108,0.215657641,,,,,88.01604399,,,88.01604399,,propylene carbonate,CC1COC(=O)O1,0.078066914,0.079999649,,,,,102.0316941,,1,102.0316941,,LiAsF6,F[As-](F)(F)(F)(F)F.[Li+],0.092936803,0.182808874,1.142220777,195.85,,,,,,,,,,,,-50,0.00063,-3.200659451
,,,,,1,doi.org/10.1016/0378-7753(91)80004-H,2-MeTHF,CC1CCCO1,CC1CCCO1,,,,,,0.32267658,0.278946674,,,,,,,,86.07316494,,,86.07316494,,,Toluene,CC1=CC=CC=C1,,,0.262360595,0.242587162,,,,,,,92.06260026,,,92.06260026,,ethylene carbonate,O=C1OCCO1,,0.243959108,0.215657641,,,,,88.01604399,,,88.01604399,,propylene carbonate,CC1COC(=O)O1,0.078066914,0.079999649,,,,,102.0316941,,1,102.0316941,,LiAsF6,F[As-](F)(F)(F)(F)F.[Li+],0.092936803,0.182808874,1.142220777,195.85,,,,,,,,,,,,-40,0.00178,-2.749579998
,,,,,1,doi.org/10.1016/0378-7753(91)80004-H,2-MeTHF,CC1CCCO1,CC1CCCO1,,,,,,0.32267658,0.278946674,,,,,,,,86.07316494,,,86.07316494,,,Toluene,CC1=CC=CC=C1,,,0.262360595,0.242587162,,,,,,,92.06260026,,,92.06260026,,ethylene carbonate,O=C1OCCO1,,0.243959108,0.215657641,,,,,88.01604399,,,88.01604399,,propylene carbonate,CC1COC(=O)O1,0.078066914,0.079999649,,,,,102.0316941,,1,102.0316941,,LiAsF6,F[As-](F)(F)(F)(F)F.[Li+],0.092936803,0.182808874,1.142220777,195.85,,,,,,,,,,,,-30,0.00202,-2.694648631
,,,,,1,doi.org/10.1016/0378-7753(91)80004-H,2-MeTHF,CC1CCCO1,CC1CCCO1,,,,,,0.32267658,0.278946674,,,,,,,,86.07316494,,,86.07316494,,,Toluene,CC1=CC=CC=C1,,,0.262360595,0.242587162,,,,,,,92.06260026,,,92.06260026,,ethylene carbonate,O=C1OCCO1,,0.243959108,0.215657641,,,,,88.01604399,,,88.01604399,,propylene carbonate,CC1COC(=O)O1,0.078066914,0.079999649,,,,,102.0316941,,1,102.0316941,,LiAsF6,F[As-](F)(F)(F)(F)F.[Li+],0.092936803,0.182808874,1.142220777,195.85,,,,,,,,,,,,-20,0.00296,-2.528708289
,,,,,1,doi.org/10.1016/0378-7753(91)80004-H,2-MeTHF,CC1CCCO1,CC1CCCO1,,,,,,0.32267658,0.278946674,,,,,,,,86.07316494,,,86.07316494,,,Toluene,CC1=CC=CC=C1,,,0.262360595,0.242587162,,,,,,,92.06260026,,,92.06260026,,ethylene carbonate,O=C1OCCO1,,0.243959108,0.215657641,,,,,88.01604399,,,88.01604399,,propylene carbonate,CC1COC(=O)O1,0.078066914,0.079999649,,,,,102.0316941,,1,102.0316941,,LiAsF6,F[As-](F)(F)(F)(F)F.[Li+],0.092936803,0.182808874,1.142220777,195.85,,,,,,,,,,,,-10,0.00401,-2.396855627
,,,,,1,doi.org/10.1016/0378-7753(91)80004-H,2-MeTHF,CC1CCCO1,CC1CCCO1,,,,,,0.32267658,0.278946674,,,,,,,,86.07316494,,,86.07316494,,,Toluene,CC1=CC=CC=C1,,,0.262360595,0.242587162,,,,,,,92.06260026,,,92.06260026,,ethylene carbonate,O=C1OCCO1,,0.243959108,0.215657641,,,,,88.01604399,,,88.01604399,,propylene carbonate,CC1COC(=O)O1,0.078066914,0.079999649,,,,,102.0316941,,1,102.0316941,,LiAsF6,F[As-](F)(F)(F)(F)F.[Li+],0.092936803,0.182808874,1.142220777,195.85,,,,,,,,,,,,0,0.00521,-2.283162277
