Repository: zjurillpolymer/SPE_prediction

# SPE Prediction

Polymer electrolyte conductivity prediction using graph neural networks.

## Data

Data from [ChemPropPred](https://github.com/learningmatter-mit/Chem-prop-pred) — polymer electrolyte conductivity measurements including SMILES, conductivity (log S/cm), molecular weight, salt concentration, and temperature.

- `data/clean_train_data.csv` — cleaned training data
- `data/PolymerElectrolyteData.csv` — full raw dataset
- `data/PolyInfo_8salts.csv` / `data/polyinfo_5salts_4conc.csv` — PolyInfo polymer database with salt additives

File: data/PolymerElectrolyteData.csv (part 43 of 154)
Notes,Compound Notebook Name,Date Copied to Master Database,Data Recorded By,Seshadri Group,Oyaizu Group,DOI,Solvent 1 (S1),S1 SMILES,S1 SMILES 1,S1 SMILES 2,S1 SMILES 3,S1 Big SMILES,S1 End Group 1,S1 End Group 2,S1 Mol %,S1 Weight %,S1 SMILES 1 Mol %,S1 SMILES 2 Mol %,S1 SMILES 3 Mol %,S1 Molar Ratio,S1 Weight Ratio,S1 Mw,S1 Mn,S1 Mn or Mw,S1 Mw/Mn,S1 DOP,S1 Molar Mass (g/mol),S1 Type,S1 Block Mol Weight,Solvent 2 (S2),S2 SMILES,S2 SMILES 1,S2 SMILES 2,S2 Mol %,S2 Weight %,S2 SMILES 1 Mol %,S2 SMILES 2 Mol %,S2 Molar Ratio,S2 Weight Ratio,S2 Mw,S2 Mn,S2 Mn or Mw,S2 Mw/Mn,S2 DOP,S2 Molar Mass (g/mol),S2 Type,Solvent 3 (S3),S3 SMILES,S3 SMILES 1,S3 Mol %,S3 Weight %,S3 Molar Ratio,S3 Weight Ratio,S3 Mw,S3 Mn,S3 Mn or Mw,S3 Mw/Mn,S3 DOP,S3 Molar Mass (g/mol),S3 Type,Solvent 4 (S4),S4 SMILES,S4 Mol %,S4 Weight %,S4 Molar Ratio,S4 Weight Ratio,S4 Mw,S4 Mn,S4 Mn or Mw,S4 Mw/Mn,S4 DOP,S4 Molar Mass (g/mol),S4 Type,Salt 1,Salt1 SMILES,Salt1 Mol %,Salt1 Weight %,Salt1 Molality (mol salt/kg polymer),Salt1 Molar Mass (g/mol),Salt 2,Salt2 SMILES,Salt2 Mol %,Salt2 Weight %,Salt2 Molality (mol salt/kg polymer),Salt2 Molar Mass (g/mol),Inorganic Material 1 (IM1),IM1 Weight %,IM1 Particle Size (nm),Tg (oC),Heating Rate (K/min),Temperature (oC),Conductivity (S/cm),log Conductivity (S/cm)
,,,,,1,doi.org/10.1016/0378-7753(91)80004-H,2-MeTHF,CC1CCCO1,CC1CCCO1,,,,,,0.32267658,0.278946674,,,,,,,,86.07316494,,,86.07316494,,,Toluene,CC1=CC=CC=C1,,,0.262360595,0.242587162,,,,,,,92.06260026,,,92.06260026,,ethylene carbonate,O=C1OCCO1,,0.243959108,0.215657641,,,,,88.01604399,,,88.01604399,,propylene carbonate,CC1COC(=O)O1,0.078066914,0.079999649,,,,,102.0316941,,1,102.0316941,,LiAsF6,F[As-](F)(F)(F)(F)F.[Li+],0.092936803,0.182808874,1.142220777,195.85,,,,,,,,,,,,20,0.0079,-2.102372909
,,,,,1,doi.org/10.1016/0378-7753(91)80004-H,Diglyme,COCCOCCOC,COCCOCCOC,,,,,,0.36970339,0.419218361,,,,,,,,134.0942943,,,134.0942943,,,ethylene carbonate,O=C1OCCO1,,,0.397245763,0.295663479,,,,,,,88.01604399,,,88.01604399,,propylene carbonate,CC1COC(=O)O1,,0.127118644,0.109678351,,,,,102.0316941,,1,102.0316941,,,,,,,,,,,,,,,LiAsF6,F[As-](F)(F)(F)(F)F.[Li+],0.105932203,0.175439809,1.086381112,195.85,,,,,,,,,,,,-10,0.00339,-2.469800302
,,,,,1,doi.org/10.1016/0378-7753(91)80004-H,Diglyme,COCCOCCOC,COCCOCCOC,,,,,,0.36970339,0.419218361,,,,,,,,134.0942943,,,134.0942943,,,ethylene carbonate,O=C1OCCO1,,,0.397245763,0.295663479,,,,,,,88.01604399,,,88.01604399,,propylene carbonate,CC1COC(=O)O1,,0.127118644,0.109678351,,,,,102.0316941,,1,102.0316941,,,,,,,,,,,,,,,LiAsF6,F[As-](F)(F)(F)(F)F.[Li+],0.105932203,0.175439809,1.086381112,195.85,,,,,,,,,,,,0,0.00478,-2.320572103
,,,,,1,doi.org/10.1016/0378-7753(91)80004-H,Diglyme,COCCOCCOC,COCCOCCOC,,,,,,0.36970339,0.419218361,,,,,,,,134.0942943,,,134.0942943,,,ethylene carbonate,O=C1OCCO1,,,0.397245763,0.295663479,,,,,,,88.01604399,,,88.01604399,,propylene carbonate,CC1COC(=O)O1,,0.127118644,0.109678351,,,,,102.0316941,,1,102.0316941,,,,,,,,,,,,,,,LiAsF6,F[As-](F)(F)(F)(F)F.[Li+],0.105932203,0.175439809,1.086381112,195.85,,,,,,,,,,,,20,0.00837,-2.077274542
,,,,,1,doi.org/10.1016/0378-7753(91)80004-H,Diglyme,COCCOCCOC,COCCOCCOC,,,,,,0.36970339,0.419218361,,,,,,,,134.0942943,,,134.0942943,,,ethylene carbonate,O=C1OCCO1,,,0.397245763,0.295663479,,,,,,,88.01604399,,,88.01604399,,propylene carbonate,CC1COC(=O)O1,,0.127118644,0.109678351,,,,,102.0316941,,1,102.0316941,,,,,,,,,,,,,,,LiAsF6,F[As-](F)(F)(F)(F)F.[Li+],0.105932203,0.175439809,1.086381112,195.85,,,,,,,,,,,,40,0.01263,-1.898596649
,,,,,1,doi.org/10.1016/0378-7753(91)80004-H,Diglyme,COCCOCCOC,COCCOCCOC,,,,,,0.36970339,0.419218361,,,,,,,,134.0942943,,,134.0942943,,,ethylene carbonate,O=C1OCCO1,,,0.397245763,0.295663479,,,,,,,88.01604399,,,88.01604399,,propylene carbonate,CC1COC(=O)O1,,0.127118644,0.109678351,,,,,102.0316941,,1,102.0316941,,,,,,,,,,,,,,,LiAsF6,F[As-](F)(F)(F)(F)F.[Li+],0.105932203,0.175439809,1.086381112,195.85,,,,,,,,,,,,60,0.01711,-1.76674999
,,,,,1,doi.org/10.1016/0378-7753(91)80004-H,Diglyme,COCCOCCOC,COCCOCCOC,,,,,,0.36970339,0.419218361,,,,,,,,134.0942943,,,134.0942943,,,ethylene carbonate,O=C1OCCO1,,,0.397245763,0.295663479,,,,,,,88.01604399,,,88.01604399,,propylene carbonate,CC1COC(=O)O1,,0.127118644,0.109678351,,,,,102.0316941,,1,102.0316941,,,,,,,,,,,,,,,LiAsF6,F[As-](F)(F)(F)(F)F.[Li+],0.105932203,0.175439809,1.086381112,195.85,,,,,,,,,,,,80,0.02194,-1.658763377
,,,,,1,doi.org/10.1016/0378-7753(91)80004-H,ethylene carbonate,O=C1OCCO1,O=C1OCCO1,,,,,,0.348351138,0.379362155,,,,,,,,88.01604399,,,88.01604399,,,DME,COC,,,0.447282861,0.254806257,,,,,,,46.04186481,,,46.04186481,,propylene carbonate,CC1COC(=O)O1,,0.111472364,0.140726937,,,,,102.0316941,,1,102.0316941,,,,,,,,,,,,,,,LiAsF6,F[As-](F)(F)(F)(F)F.[Li+],0.092893637,0.225104651,1.483261889,195.85,,,,,,,,,,,,-60,0.00028,-3.552841969
,,,,,1,doi.org/10.1016/0378-7753(91)80004-H,ethylene carbonate,O=C1OCCO1,O=C1OCCO1,,,,,,0.348351138,0.379362155,,,,,,,,88.01604399,,,88.01604399,,,DME,COC,,,0.447282861,0.254806257,,,,,,,46.04186481,,,46.04186481,,propylene carbonate,CC1COC(=O)O1,,0.111472364,0.140726937,,,,,102.0316941,,1,102.0316941,,,,,,,,,,,,,,,LiAsF6,F[As-](F)(F)(F)(F)F.[Li+],0.092893637,0.225104651,1.483261889,195.85,,,,,,,,,,,,-50,0.00057,-3.244125144
,,,,,1,doi.org/10.1016/0378-7753(91)80004-H,ethylene carbonate,O=C1OCCO1,O=C1OCCO1,,,,,,0.348351138,0.379362155,,,,,,,,88.01604399,,,88.01604399,,,DME,COC,,,0.447282861,0.254806257,,,,,,,46.04186481,,,46.04186481,,propylene carbonate,CC1COC(=O)O1,,0.111472364,0.140726937,,,,,102.0316941,,1,102.0316941,,,,,,,,,,,,,,,LiAsF6,F[As-](F)(F)(F)(F)F.[Li+],0.092893637,0.225104651,1.483261889,195.85,,,,,,,,,,,,-40,0.00107,-2.970616222
,,,,,1,doi.org/10.1016/0378-7753(91)80004-H,ethylene carbonate,O=C1OCCO1,O=C1OCCO1,,,,,,0.348351138,0.379362155,,,,,,,,88.01604399,,,88.01604399,,,DME,COC,,,0.447282861,0.254806257,,,,,,,46.04186481,,,46.04186481,,propylene carbonate,CC1COC(=O)O1,,0.111472364,0.140726937,,,,,102.0316941,,1,102.0316941,,,,,,,,,,,,,,,LiAsF6,F[As-](F)(F)(F)(F)F.[Li+],0.092893637,0.225104651,1.483261889,195.85,,,,,,,,,,,,-30,0.00335,-2.474955193
,,,,,1,doi.org/10.1016/0378-7753(91)80004-H,ethylene carbonate,O=C1OCCO1,O=C1OCCO1,,,,,,0.348351138,0.379362155,,,,,,,,88.01604399,,,88.01604399,,,DME,COC,,,0.447282861,0.254806257,,,,,,,46.04186481,,,46.04186481,,propylene carbonate,CC1COC(=O)O1,,0.111472364,0.140726937,,,,,102.0316941,,1,102.0316941,,,,,,,,,,,,,,,LiAsF6,F[As-](F)(F)(F)(F)F.[Li+],0.092893637,0.225104651,1.483261889,195.85,,,,,,,,,,,,-20,0.00502,-2.299296283
,,,,,1,doi.org/10.1016/0378-7753(91)80004-H,ethylene carbonate,O=C1OCCO1,O=C1OCCO1,,,,,,0.348351138,0.379362155,,,,,,,,88.01604399,,,88.01604399,,,DME,COC,,,0.447282861,0.254806257,,,,,,,46.04186481,,,46.04186481,,propylene carbonate,CC1COC(=O)O1,,0.111472364,0.140726937,,,,,102.0316941,,1,102.0316941,,,,,,,,,,,,,,,LiAsF6,F[As-](F)(F)(F)(F)F.[Li+],0.092893637,0.225104651,1.483261889,195.85,,,,,,,,,,,,-10,0.00702,-2.153662888
,,,,,1,doi.org/10.1016/0378-7753(91)80004-H,ethylene carbonate,O=C1OCCO1,O=C1OCCO1,,,,,,0.348351138,0.379362155,,,,,,,,88.01604399,,,88.01604399,,,DME,COC,,,0.447282861,0.254806257,,,,,,,46.04186481,,,46.04186481,,propylene carbonate,CC1COC(=O)O1,,0.111472364,0.140726937,,,,,102.0316941,,1,102.0316941,,,,,,,,,,,,,,,LiAsF6,F[As-](F)(F)(F)(F)F.[Li+],0.092893637,0.225104651,1.483261889,195.85,,,,,,,,,,,,0,0.00923,-2.034798299
,,,,,1,doi.org/10.1016/0378-7753(91)80004-H,ethylene carbonate,O=C1OCCO1,O=C1OCCO1,,,,,,0.348351138,0.379362155,,,,,,,,88.01604399,,,88.01604399,,,DME,COC,,,0.447282861,0.254806257,,,,,,,46.04186481,,,46.04186481,,propylene carbonate,CC1COC(=O)O1,,0.111472364,0.140726937,,,,,102.0316941,,1,102.0316941,,,,,,,,,,,,,,,LiAsF6,F[As-](F)(F)(F)(F)F.[Li+],0.092893637,0.225104651,1.483261889,195.85,,,,,,,,,,,,20,0.0144,-1.841637508
,,,,,1,doi.org/10.1016/0378-7753(91)80004-H,ethylene carbonate,O=C1OCCO1,O=C1OCCO1,,,,,,0.348351138,0.379362155,,,,,,,,88.01604399,,,88.01604399,,,DME,COC,,,0.447282861,0.254806257,,,,,,,46.04186481,,,46.04186481,,propylene carbonate,CC1COC(=O)O1,,0.111472364,0.140726937,,,,,102.0316941,,1,102.0316941,,,,,,,,,,,,,,,LiAsF6,F[As-](F)(F)(F)(F)F.[Li+],0.092893637,0.225104651,1.483261889,195.85,,,,,,,,,,,,40,0.01987,-1.701802133
,,,,,1,doi.org/10.1016/0378-7753(91)80004-H,ethylene carbonate,O=C1OCCO1,O=C1OCCO1,,,,,,0.348351138,0.379362155,,,,,,,,88.01604399,,,88.01604399,,,DME,COC,,,0.447282861,0.254806257,,,,,,,46.04186481,,,46.04186481,,propylene carbonate,CC1COC(=O)O1,,0.111472364,0.140726937,,,,,102.0316941,,1,102.0316941,,,,,,,,,,,,,,,LiAsF6,F[As-](F)(F)(F)(F)F.[Li+],0.092893637,0.225104651,1.483261889,195.85,,,,,,,,,,,,60,0.02575,-1.589222767
,,,,,1,doi.org/10.1016/0378-7753(91)80004-H,ethylene carbonate,O=C1OCCO1,O=C1OCCO1,,,,,,0.348351138,0.379362155,,,,,,,,88.01604399,,,88.01604399,,,DME,COC,,,0.447282861,0.254806257,,,,,,,46.04186481,,,46.04186481,,propylene carbonate,CC1COC(=O)O1,,0.111472364,0.140726937,,,,,102.0316941,,1,102.0316941,,,,,,,,,,,,,,,LiAsF6,F[As-](F)(F)(F)(F)F.[Li+],0.092893637,0.225104651,1.483261889,195.85,,,,,,,,,,,,80,0.03144,-1.502517463
,,,,,1,doi.org/10.1016/0378-7753(91)80004-H,MethyleneChloride,ClCCl,ClCCl,,,,,,0.734252627,0.663349865,,,,,,,,83.95335542,,,83.95335542,,,ethylene carbonate,O=C1OCCO1,,,0.150612491,0.14265333,,,,,,,88.01604399,,,88.01604399,,propylene carbonate,CC1COC(=O)O1,,0.048195997,0.05291821,,,,,102.0316941,,1,102.0316941,,,,,,,,,,,,,,,LiAsF6,F[As-](F)(F)(F)(F)F.[Li+],0.066938885,0.141078595,0.838656513,195.85,,,,,,,,,,,,-60,0.00051,-3.292429824
,,,,,1,doi.org/10.1016/0378-7753(91)80004-H,MethyleneChloride,ClCCl,ClCCl,,,,,,0.734252627,0.663349865,,,,,,,,83.95335542,,,83.95335542,,,ethylene carbonate,O=C1OCCO1,,,0.150612491,0.14265333,,,,,,,88.01604399,,,88.01604399,,propylene carbonate,CC1COC(=O)O1,,0.048195997,0.05291821,,,,,102.0316941,,1,102.0316941,,,,,,,,,,,,,,,LiAsF6,F[As-](F)(F)(F)(F)F.[Li+],0.066938885,0.141078595,0.838656513,195.85,,,,,,,,,,,,-50,0.00102,-2.991399828
,,,,,1,doi.org/10.1016/0378-7753(91)80004-H,MethyleneChloride,ClCCl,ClCCl,,,,,,0.734252627,0.663349865,,,,,,,,83.95335542,,,83.95335542,,,ethylene carbonate,O=C1OCCO1,,,0.150612491,0.14265333,,,,,,,88.01604399,,,88.01604399,,propylene carbonate,CC1COC(=O)O1,,0.048195997,0.05291821,,,,,102.0316941,,1,102.0316941,,,,,,,,,,,,,,,LiAsF6,F[As-](F)(F)(F)(F)F.[Li+],0.066938885,0.141078595,0.838656513,195.85,,,,,,,,,,,,-40,0.00167,-2.777283529
,,,,,1,doi.org/10.1016/0378-7753(91)80004-H,MethyleneChloride,ClCCl,ClCCl,,,,,,0.734252627,0.663349865,,,,,,,,83.95335542,,,83.95335542,,,ethylene carbonate,O=C1OCCO1,,,0.150612491,0.14265333,,,,,,,88.01604399,,,88.01604399,,propylene carbonate,CC1COC(=O)O1,,0.048195997,0.05291821,,,,,102.0316941,,1,102.0316941,,,,,,,,,,,,,,,LiAsF6,F[As-](F)(F)(F)(F)F.[Li+],0.066938885,0.141078595,0.838656513,195.85,,,,,,,,,,,,-30,0.0026,-2.585026652
,,,,,1,doi.org/10.1016/0378-7753(91)80004-H,MethyleneChloride,ClCCl,ClCCl,,,,,,0.734252627,0.663349865,,,,,,,,83.95335542,,,83.95335542,,,ethylene carbonate,O=C1OCCO1,,,0.150612491,0.14265333,,,,,,,88.01604399,,,88.01604399,,propylene carbonate,CC1COC(=O)O1,,0.048195997,0.05291821,,,,,102.0316941,,1,102.0316941,,,,,,,,,,,,,,,LiAsF6,F[As-](F)(F)(F)(F)F.[Li+],0.066938885,0.141078595,0.838656513,195.85,,,,,,,,,,,,-20,0.00339,-2.469800302
,,,,,1,doi.org/10.1016/0378-7753(91)80004-H,MethyleneChloride,ClCCl,ClCCl,,,,,,0.734252627,0.663349865,,,,,,,,83.95335542,,,83.95335542,,,ethylene carbonate,O=C1OCCO1,,,0.150612491,0.14265333,,,,,,,88.01604399,,,88.01604399,,propylene carbonate,CC1COC(=O)O1,,0.048195997,0.05291821,,,,,102.0316941,,1,102.0316941,,,,,,,,,,,,,,,LiAsF6,F[As-](F)(F)(F)(F)F.[Li+],0.066938885,0.141078595,0.838656513,195.85,,,,,,,,,,,,-10,0.00424,-2.372634143
,,,,,1,doi.org/10.1016/0378-7753(91)80004-H,MethyleneChloride,ClCCl,ClCCl,,,,,,0.734252627,0.663349865,,,,,,,,83.95335542,,,83.95335542,,,ethylene carbonate,O=C1OCCO1,,,0.150612491,0.14265333,,,,,,,88.01604399,,,88.01604399,,propylene carbonate,CC1COC(=O)O1,,0.048195997,0.05291821,,,,,102.0316941,,1,102.0316941,,,,,,,,,,,,,,,LiAsF6,F[As-](F)(F)(F)(F)F.[Li+],0.066938885,0.141078595,0.838656513,195.85,,,,,,,,,,,,0,0.00515,-2.288192771
,,,,,1,doi.org/10.1016/0378-7753(91)80004-H,MethyleneChloride,ClCCl,ClCCl,,,,,,0.734252627,0.663349865,,,,,,,,83.95335542,,,83.95335542,,,ethylene carbonate,O=C1OCCO1,,,0.150612491,0.14265333,,,,,,,88.01604399,,,88.01604399,,propylene carbonate,CC1COC(=O)O1,,0.048195997,0.05291821,,,,,102.0316941,,1,102.0316941,,,,,,,,,,,,,,,LiAsF6,F[As-](F)(F)(F)(F)F.[Li+],0.066938885,0.141078595,0.838656513,195.85,,,,,,,,,,,,20,0.00697,-2.156767222
,,,,,1,doi.org/10.1016/0378-7753(91)80004-H,MethyleneChloride,ClCCl,ClCCl,,,,,,0.568371418,0.503608521,,,,,,,,83.95335542,,,83.95335542,,,ethylene carbonate,O=C1OCCO1,,,0.27203482,0.252702258,,,,,,,88.01604399,,,88.01604399,,propylene carbonate,CC1COC(=O)O1,,0.087051143,0.093741598,,,,,102.0316941,,1,102.0316941,,,,,,,,,,,,,,,LiAsF6,F[As-](F)(F)(F)(F)F.[Li+],0.072542619,0.149947623,0.900679595,195.85,,,,,,,,,,,,-60,0.00076,-3.119186408
,,,,,1,doi.org/10.1016/0378-7753(91)80004-H,MethyleneChloride,ClCCl,ClCCl,,,,,,0.568371418,0.503608521,,,,,,,,83.95335542,,,83.95335542,,,ethylene carbonate,O=C1OCCO1,,,0.27203482,0.252702258,,,,,,,88.01604399,,,88.01604399,,propylene carbonate,CC1COC(=O)O1,,0.087051143,0.093741598,,,,,102.0316941,,1,102.0316941,,,,,,,,,,,,,,,LiAsF6,F[As-](F)(F)(F)(F)F.[Li+],0.072542619,0.149947623,0.900679595,195.85,,,,,,,,,,,,-50,0.00144,-2.841637508
,,,,,1,doi.org/10.1016/0378-7753(91)80004-H,MethyleneChloride,ClCCl,ClCCl,,,,,,0.568371418,0.503608521,,,,,,,,83.95335542,,,83.95335542,,,ethylene carbonate,O=C1OCCO1,,,0.27203482,0.252702258,,,,,,,88.01604399,,,88.01604399,,propylene carbonate,CC1COC(=O)O1,,0.087051143,0.093741598,,,,,102.0316941,,1,102.0316941,,,,,,,,,,,,,,,LiAsF6,F[As-](F)(F)(F)(F)F.[Li+],0.072542619,0.149947623,0.900679595,195.85,,,,,,,,,,,,-40,0.00231,-2.63638802
,,,,,1,doi.org/10.1016/0378-7753(91)80004-H,MethyleneChloride,ClCCl,ClCCl,,,,,,0.568371418,0.503608521,,,,,,,,83.95335542,,,83.95335542,,,ethylene carbonate,O=C1OCCO1,,,0.27203482,0.252702258,,,,,,,88.01604399,,,88.01604399,,propylene carbonate,CC1COC(=O)O1,,0.087051143,0.093741598,,,,,102.0316941,,1,102.0316941,,,,,,,,,,,,,,,LiAsF6,F[As-](F)(F)(F)(F)F.[Li+],0.072542619,0.149947623,0.900679595,195.85,,,,,,,,,,,,-30,0.00319,-2.496209317
,,,,,1,doi.org/10.1016/0378-7753(91)80004-H,MethyleneChloride,ClCCl,ClCCl,,,,,,0.568371418,0.503608521,,,,,,,,83.95335542,,,83.95335542,,,ethylene carbonate,O=C1OCCO1,,,0.27203482,0.252702258,,,,,,,88.01604399,,,88.01604399,,propylene carbonate,CC1COC(=O)O1,,0.087051143,0.093741598,,,,,102.0316941,,1,102.0316941,,,,,,,,,,,,,,,LiAsF6,F[As-](F)(F)(F)(F)F.[Li+],0.072542619,0.149947623,0.900679595,195.85,,,,,,,,,,,,-20,0.00439,-2.35753548
,,,,,1,doi.org/10.1016/0378-7753(91)80004-H,MethyleneChloride,ClCCl,ClCCl,,,,,,0.568371418,0.503608521,,,,,,,,83.95335542,,,83.95335542,,,ethylene carbonate,O=C1OCCO1,,,0.27203482,0.252702258,,,,,,,88.01604399,,,88.01604399,,propylene carbonate,CC1COC(=O)O1,,0.087051143,0.093741598,,,,,102.0316941,,1,102.0316941,,,,,,,,,,,,,,,LiAsF6,F[As-](F)(F)(F)(F)F.[Li+],0.072542619,0.149947623,0.900679595,195.85,,,,,,,,,,,,-10,0.0057,-2.244125144
,,,,,1,doi.org/10.1016/0378-7753(91)80004-H,MethyleneChloride,ClCCl,ClCCl,,,,,,0.568371418,0.503608521,,,,,,,,83.95335542,,,83.95335542,,,ethylene carbonate,O=C1OCCO1,,,0.27203482,0.252702258,,,,,,,88.01604399,,,88.01604399,,propylene carbonate,CC1COC(=O)O1,,0.087051143,0.093741598,,,,,102.0316941,,1,102.0316941,,,,,,,,,,,,,,,LiAsF6,F[As-](F)(F)(F)(F)F.[Li+],0.072542619,0.149947623,0.900679595,195.85,,,,,,,,,,,,0,0.00719,-2.14327111
,,,,,1,doi.org/10.1016/0378-7753(91)80004-H,MethyleneChloride,ClCCl,ClCCl,,,,,,0.568371418,0.503608521,,,,,,,,83.95335542,,,83.95335542,,,ethylene carbonate,O=C1OCCO1,,,0.27203482,0.252702258,,,,,,,88.01604399,,,88.01604399,,propylene carbonate,CC1COC(=O)O1,,0.087051143,0.093741598,,,,,102.0316941,,1,102.0316941,,,,,,,,,,,,,,,LiAsF6,F[As-](F)(F)(F)(F)F.[Li+],0.072542619,0.149947623,0.900679595,195.85,,,,,,,,,,,,20,0.01041,-1.98254927
,,,,,1,doi.org/10.1016/0378-7753(91)80004-H,ethylene carbonate,O=C1OCCO1,O=C1OCCO1,,,,,,0.41564405,0.377516033,,,,,,,,88.01604399,,,88.01604399,,,MethyleneChloride,ClCCl,,,0.372179558,0.322435286,,,,,,,83.95335542,,,83.95335542,,propylene carbonate,CC1COC(=O)O1,,0.133006096,0.140042106,,,,,102.0316941,,1,102.0316941,,,,,,,,,,,,,,,LiAsF6,F[As-](F)(F)(F)(F)F.[Li+],0.079170295,0.160006575,0.972609185,195.85,,,,,,,,,,,,-60,0.00022,-3.657577319
,,,,,1,doi.org/10.1016/0378-7753(91)80004-H,ethylene carbonate,O=C1OCCO1,O=C1OCCO1,,,,,,0.41564405,0.377516033,,,,,,,,88.01604399,,,88.01604399,,,MethyleneChloride,ClCCl,,,0.372179558,0.322435286,,,,,,,83.95335542,,,83.95335542,,propylene carbonate,CC1COC(=O)O1,,0.133006096,0.140042106,,,,,102.0316941,,1,102.0316941,,,,,,,,,,,,,,,LiAsF6,F[As-](F)(F)(F)(F)F.[Li+],0.079170295,0.160006575,0.972609185,195.85,,,,,,,,,,,,-50,0.00053,-3.27572413
,,,,,1,doi.org/10.1016/0378-7753(91)80004-H,ethylene carbonate,O=C1OCCO1,O=C1OCCO1,,,,,,0.41564405,0.377516033,,,,,,,,88.01604399,,,88.01604399,,,MethyleneChloride,ClCCl,,,0.372179558,0.322435286,,,,,,,83.95335542,,,83.95335542,,propylene carbonate,CC1COC(=O)O1,,0.133006096,0.140042106,,,,,102.0316941,,1,102.0316941,,,,,,,,,,,,,,,LiAsF6,F[As-](F)(F)(F)(F)F.[Li+],0.079170295,0.160006575,0.972609185,195.85,,,,,,,,,,,,-40,0.00111,-2.954677021
,,,,,1,doi.org/10.1016/0378-7753(91)80004-H,ethylene carbonate,O=C1OCCO1,O=C1OCCO1,,,,,,0.41564405,0.377516033,,,,,,,,88.01604399,,,88.01604399,,,MethyleneChloride,ClCCl,,,0.372179558,0.322435286,,,,,,,83.95335542,,,83.95335542,,propylene carbonate,CC1COC(=O)O1,,0.133006096,0.140042106,,,,,102.0316941,,1,102.0316941,,,,,,,,,,,,,,,LiAsF6,F[As-](F)(F)(F)(F)F.[Li+],0.079170295,0.160006575,0.972609185,195.85,,,,,,,,,,,,-30,0.00204,-2.690369833
,,,,,1,doi.org/10.1016/0378-7753(91)80004-H,ethylene carbonate,O=C1OCCO1,O=C1OCCO1,,,,,,0.41564405,0.377516033,,,,,,,,88.01604399,,,88.01604399,,,MethyleneChloride,ClCCl,,,0.372179558,0.322435286,,,,,,,83.95335542,,,83.95335542,,propylene carbonate,CC1COC(=O)O1,,0.133006096,0.140042106,,,,,102.0316941,,1,102.0316941,,,,,,,,,,,,,,,LiAsF6,F[As-](F)(F)(F)(F)F.[Li+],0.079170295,0.160006575,0.972609185,195.85,,,,,,,,,,,,-20,0.00315,-2.501689446
,,,,,1,doi.org/10.1016/0378-7753(91)80004-H,ethylene carbonate,O=C1OCCO1,O=C1OCCO1,,,,,,0.41564405,0.377516033,,,,,,,,88.01604399,,,88.01604399,,,MethyleneChloride,ClCCl,,,0.372179558,0.322435286,,,,,,,83.95335542,,,83.95335542,,propylene carbonate,CC1COC(=O)O1,,0.133006096,0.140042106,,,,,102.0316941,,1,102.0316941,,,,,,,,,,,,,,,LiAsF6,F[As-](F)(F)(F)(F)F.[Li+],0.079170295,0.160006575,0.972609185,195.85,,,,,,,,,,,,-10,0.00433,-2.363512104
,,,,,1,doi.org/10.1016/0378-7753(91)80004-H,ethylene carbonate,O=C1OCCO1,O=C1OCCO1,,,,,,0.41564405,0.377516033,,,,,,,,88.01604399,,,88.01604399,,,MethyleneChloride,ClCCl,,,0.372179558,0.322435286,,,,,,,83.95335542,,,83.95335542,,propylene carbonate,CC1COC(=O)O1,,0.133006096,0.140042106,,,,,102.0316941,,1,102.0316941,,,,,,,,,,,,,,,LiAsF6,F[As-](F)(F)(F)(F)F.[Li+],0.079170295,0.160006575,0.972609185,195.85,,,,,,,,,,,,0,0.00581,-2.235823868
,,,,,1,doi.org/10.1016/0378-7753(91)80004-H,ethylene carbonate,O=C1OCCO1,O=C1OCCO1,,,,,,0.41564405,0.377516033,,,,,,,,88.01604399,,,88.01604399,,,MethyleneChloride,ClCCl,,,0.372179558,0.322435286,,,,,,,83.95335542,,,83.95335542,,propylene carbonate,CC1COC(=O)O1,,0.133006096,0.140042106,,,,,102.0316941,,1,102.0316941,,,,,,,,,,,,,,,LiAsF6,F[As-](F)(F)(F)(F)F.[Li+],0.079170295,0.160006575,0.972609185,195.85,,,,,,,,,,,,20,0.00932,-2.030584088
,,,,,1,doi.org/10.1016/0378-7753(91)80004-H,MethyleneChloride,ClCCl,ClCCl,,,,,,0.716764139,0.664536585,,,,,,,,83.95335542,,,83.95335542,,,THF,C1CCOC1,,,0.120854706,0.096171727,,,,,,,72.05751488,,,72.05751488,,ethylene carbonate,O=C1OCCO1,,0.073512595,0.071454267,,,,,88.01604399,,,88.01604399,,propylene carbonate,CC1COC(=O)O1,0.02352403,0.02650644,,,,,102.0316941,,1,102.0316941,,LiAsF6,F[As-](F)(F)(F)(F)F.[Li+],0.065344529,0.141330982,0.8404038,195.85,,,,,,,,,,,,-60,0.00264,-2.578396073
,,,,,1,doi.org/10.1016/0378-7753(91)80004-H,MethyleneChloride,ClCCl,ClCCl,,,,,,0.716764139,0.664536585,,,,,,,,83.95335542,,,83.95335542,,,THF,C1CCOC1,,,0.120854706,0.096171727,,,,,,,72.05751488,,,72.05751488,,ethylene carbonate,O=C1OCCO1,,0.073512595,0.071454267,,,,,88.01604399,,,88.01604399,,propylene carbonate,CC1COC(=O)O1,0.02352403,0.02650644,,,,,102.0316941,,1,102.0316941,,LiAsF6,F[As-](F)(F)(F)(F)F.[Li+],0.065344529,0.141330982,0.8404038,195.85,,,,,,,,,,,,-50,0.00362,-2.441291429
,,,,,1,doi.org/10.1016/0378-7753(91)80004-H,MethyleneChloride,ClCCl,ClCCl,,,,,,0.716764139,0.664536585,,,,,,,,83.95335542,,,83.95335542,,,THF,C1CCOC1,,,0.120854706,0.096171727,,,,,,,72.05751488,,,72.05751488,,ethylene carbonate,O=C1OCCO1,,0.073512595,0.071454267,,,,,88.01604399,,,88.01604399,,propylene carbonate,CC1COC(=O)O1,0.02352403,0.02650644,,,,,102.0316941,,1,102.0316941,,LiAsF6,F[As-](F)(F)(F)(F)F.[Li+],0.065344529,0.141330982,0.8404038,195.85,,,,,,,,,,,,-40,0.00464,-2.333482019
,,,,,1,doi.org/10.1016/0378-7753(91)80004-H,MethyleneChloride,ClCCl,ClCCl,,,,,,0.716764139,0.664536585,,,,,,,,83.95335542,,,83.95335542,,,THF,C1CCOC1,,,0.120854706,0.096171727,,,,,,,72.05751488,,,72.05751488,,ethylene carbonate,O=C1OCCO1,,0.073512595,0.071454267,,,,,88.01604399,,,88.01604399,,propylene carbonate,CC1COC(=O)O1,0.02352403,0.02650644,,,,,102.0316941,,1,102.0316941,,LiAsF6,F[As-](F)(F)(F)(F)F.[Li+],0.065344529,0.141330982,0.8404038,195.85,,,,,,,,,,,,-30,0.00569,-2.244887734
,,,,,1,doi.org/10.1016/0378-7753(91)80004-H,MethyleneChloride,ClCCl,ClCCl,,,,,,0.716764139,0.664536585,,,,,,,,83.95335542,,,83.95335542,,,THF,C1CCOC1,,,0.120854706,0.096171727,,,,,,,72.05751488,,,72.05751488,,ethylene carbonate,O=C1OCCO1,,0.073512595,0.071454267,,,,,88.01604399,,,88.01604399,,propylene carbonate,CC1COC(=O)O1,0.02352403,0.02650644,,,,,102.0316941,,1,102.0316941,,LiAsF6,F[As-](F)(F)(F)(F)F.[Li+],0.065344529,0.141330982,0.8404038,195.85,,,,,,,,,,,,-20,0.00672,-2.172630727
,,,,,1,doi.org/10.1016/0378-7753(91)80004-H,MethyleneChloride,ClCCl,ClCCl,,,,,,0.716764139,0.664536585,,,,,,,,83.95335542,,,83.95335542,,,THF,C1CCOC1,,,0.120854706,0.096171727,,,,,,,72.05751488,,,72.05751488,,ethylene carbonate,O=C1OCCO1,,0.073512595,0.071454267,,,,,88.01604399,,,88.01604399,,propylene carbonate,CC1COC(=O)O1,0.02352403,0.02650644,,,,,102.0316941,,1,102.0316941,,LiAsF6,F[As-](F)(F)(F)(F)F.[Li+],0.065344529,0.141330982,0.8404038,195.85,,,,,,,,,,,,-10,0.00772,-2.1123827
,,,,,1,doi.org/10.1016/0378-7753(91)80004-H,MethyleneChloride,ClCCl,ClCCl,,,,,,0.716764139,0.664536585,,,,,,,,83.95335542,,,83.95335542,,,THF,C1CCOC1,,,0.120854706,0.096171727,,,,,,,72.05751488,,,72.05751488,,ethylene carbonate,O=C1OCCO1,,0.073512595,0.071454267,,,,,88.01604399,,,88.01604399,,propylene carbonate,CC1COC(=O)O1,0.02352403,0.02650644,,,,,102.0316941,,1,102.0316941,,LiAsF6,F[As-](F)(F)(F)(F)F.[Li+],0.065344529,0.141330982,0.8404038,195.85,,,,,,,,,,,,0,0.00868,-2.061480275
,,,,,1,doi.org/10.1016/0378-7753(91)80004-H,MethyleneChloride,ClCCl,ClCCl,,,,,,0.716764139,0.664536585,,,,,,,,83.95335542,,,83.95335542,,,THF,C1CCOC1,,,0.120854706,0.096171727,,,,,,,72.05751488,,,72.05751488,,ethylene carbonate,O=C1OCCO1,,0.073512595,0.071454267,,,,,88.01604399,,,88.01604399,,propylene carbonate,CC1COC(=O)O1,0.02352403,0.02650644,,,,,102.0316941,,1,102.0316941,,LiAsF6,F[As-](F)(F)(F)(F)F.[Li+],0.065344529,0.141330982,0.8404038,195.85,,,,,,,,,,,,20,0.01052,-1.97798426
,,,,,1,doi.org/10.1016/0378-7753(91)80004-H,MethyleneChloride,ClCCl,ClCCl,,,,,,0.544380754,0.5052067,,,,,,,,83.95335542,,,83.95335542,,,THF,C1CCOC1,,,0.214174049,0.170598185,,,,,,,72.05751488,,,72.05751488,,ethylene carbonate,O=C1OCCO1,,0.130276186,0.126752099,,,,,88.01604399,,,88.01604399,,propylene carbonate,CC1COC(=O)O1,0.041688379,0.047019541,,,,,102.0316941,,1,102.0316941,,LiAsF6,F[As-](F)(F)(F)(F)F.[Li+],0.069480632,0.150423475,0.904043936,195.85,,,,,,,,,,,,-60,0.00254,-2.595166283
,,,,,1,doi.org/10.1016/0378-7753(91)80004-H,MethyleneChloride,ClCCl,ClCCl,,,,,,0.544380754,0.5052067,,,,,,,,83.95335542,,,83.95335542,,,THF,C1CCOC1,,,0.214174049,0.170598185,,,,,,,72.05751488,,,72.05751488,,ethylene carbonate,O=C1OCCO1,,0.130276186,0.126752099,,,,,88.01604399,,,88.01604399,,propylene carbonate,CC1COC(=O)O1,0.041688379,0.047019541,,,,,102.0316941,,1,102.0316941,,LiAsF6,F[As-](F)(F)(F)(F)F.[Li+],0.069480632,0.150423475,0.904043936,195.85,,,,,,,,,,,,-50,0.00376,-2.424812155
,,,,,1,doi.org/10.1016/0378-7753(91)80004-H,MethyleneChloride,ClCCl,ClCCl,,,,,,0.544380754,0.5052067,,,,,,,,83.95335542,,,83.95335542,,,THF,C1CCOC1,,,0.214174049,0.170598185,,,,,,,72.05751488,,,72.05751488,,ethylene carbonate,O=C1OCCO1,,0.130276186,0.126752099,,,,,88.01604399,,,88.01604399,,propylene carbonate,CC1COC(=O)O1,0.041688379,0.047019541,,,,,102.0316941,,1,102.0316941,,LiAsF6,F[As-](F)(F)(F)(F)F.[Li+],0.069480632,0.150423475,0.904043936,195.85,,,,,,,,,,,,-40,0.00513,-2.289882635
,,,,,1,doi.org/10.1016/0378-7753(91)80004-H,MethyleneChloride,ClCCl,ClCCl,,,,,,0.544380754,0.5052067,,,,,,,,83.95335542,,,83.95335542,,,THF,C1CCOC1,,,0.214174049,0.170598185,,,,,,,72.05751488,,,72.05751488,,ethylene carbonate,O=C1OCCO1,,0.130276186,0.126752099,,,,,88.01604399,,,88.01604399,,propylene carbonate,CC1COC(=O)O1,0.041688379,0.047019541,,,,,102.0316941,,1,102.0316941,,LiAsF6,F[As-](F)(F)(F)(F)F.[Li+],0.069480632,0.150423475,0.904043936,195.85,,,,,,,,,,,,-30,0.00669,-2.174573882
,,,,,1,doi.org/10.1016/0378-7753(91)80004-H,MethyleneChloride,ClCCl,ClCCl,,,,,,0.544380754,0.5052067,,,,,,,,83.95335542,,,83.95335542,,,THF,C1CCOC1,,,0.214174049,0.170598185,,,,,,,72.05751488,,,72.05751488,,ethylene carbonate,O=C1OCCO1,,0.130276186,0.126752099,,,,,88.01604399,,,88.01604399,,propylene carbonate,CC1COC(=O)O1,0.041688379,0.047019541,,,,,102.0316941,,1,102.0316941,,LiAsF6,F[As-](F)(F)(F)(F)F.[Li+],0.069480632,0.150423475,0.904043936,195.85,,,,,,,,,,,,-20,0.00826,-2.083019953
,,,,,1,doi.org/10.1016/0378-7753(91)80004-H,MethyleneChloride,ClCCl,ClCCl,,,,,,0.544380754,0.5052067,,,,,,,,83.95335542,,,83.95335542,,,THF,C1CCOC1,,,0.214174049,0.170598185,,,,,,,72.05751488,,,72.05751488,,ethylene carbonate,O=C1OCCO1,,0.130276186,0.126752099,,,,,88.01604399,,,88.01604399,,propylene carbonate,CC1COC(=O)O1,0.041688379,0.047019541,,,,,102.0316941,,1,102.0316941,,LiAsF6,F[As-](F)(F)(F)(F)F.[Li+],0.069480632,0.150423475,0.904043936,195.85,,,,,,,,,,,,-10,0.00984,-2.007004902
,,,,,1,doi.org/10.1016/0378-7753(91)80004-H,MethyleneChloride,ClCCl,ClCCl,,,,,,0.544380754,0.5052067,,,,,,,,83.95335542,,,83.95335542,,,THF,C1CCOC1,,,0.214174049,0.170598185,,,,,,,72.05751488,,,72.05751488,,ethylene carbonate,O=C1OCCO1,,0.130276186,0.126752099,,,,,88.01604399,,,88.01604399,,propylene carbonate,CC1COC(=O)O1,0.041688379,0.047019541,,,,,102.0316941,,1,102.0316941,,LiAsF6,F[As-](F)(F)(F)(F)F.[Li+],0.069480632,0.150423475,0.904043936,195.85,,,,,,,,,,,,0,0.01145,-1.941194513
,,,,,1,doi.org/10.1016/0378-7753(91)80004-H,MethyleneChloride,ClCCl,ClCCl,,,,,,0.544380754,0.5052067,,,,,,,,83.95335542,,,83.95335542,,,THF,C1CCOC1,,,0.214174049,0.170598185,,,,,,,72.05751488,,,72.05751488,,ethylene carbonate,O=C1OCCO1,,0.130276186,0.126752099,,,,,88.01604399,,,88.01604399,,propylene carbonate,CC1COC(=O)O1,0.041688379,0.047019541,,,,,102.0316941,,1,102.0316941,,LiAsF6,F[As-](F)(F)(F)(F)F.[Li+],0.069480632,0.150423475,0.904043936,195.85,,,,,,,,,,,,20,0.01479,-1.830031826
,,,,,1,doi.org/10.1016/0378-7753(91)80004-H,MethyleneChloride,ClCCl,ClCCl,,,,,,0.34870007,0.323966311,,,,,,,,83.95335542,,,83.95335542,,,THF,C1CCOC1,,,0.32010533,0.255259516,,,,,,,72.05751488,,,72.05751488,,ethylene carbonate,O=C1OCCO1,,0.194711271,0.1896543,,,,,88.01604399,,,88.01604399,,propylene carbonate,CC1COC(=O)O1,0.062307607,0.070353535,,,,,102.0316941,,1,102.0316941,,LiAsF6,F[As-](F)(F)(F)(F)F.[Li+],0.074175722,0.160766337,0.97811213,195.85,,,,,,,,,,,,-60,0.00177,-2.752026734
,,,,,1,doi.org/10.1016/0378-7753(91)80004-H,MethyleneChloride,ClCCl,ClCCl,,,,,,0.34870007,0.323966311,,,,,,,,83.95335542,,,83.95335542,,,THF,C1CCOC1,,,0.32010533,0.255259516,,,,,,,72.05751488,,,72.05751488,,ethylene carbonate,O=C1OCCO1,,0.194711271,0.1896543,,,,,88.01604399,,,88.01604399,,propylene carbonate,CC1COC(=O)O1,0.062307607,0.070353535,,,,,102.0316941,,1,102.0316941,,LiAsF6,F[As-](F)(F)(F)(F)F.[Li+],0.074175722,0.160766337,0.97811213,195.85,,,,,,,,,,,,-50,0.0028,-2.552841969
,,,,,1,doi.org/10.1016/0378-7753(91)80004-H,MethyleneChloride,ClCCl,ClCCl,,,,,,0.34870007,0.323966311,,,,,,,,83.95335542,,,83.95335542,,,THF,C1CCOC1,,,0.32010533,0.255259516,,,,,,,72.05751488,,,72.05751488,,ethylene carbonate,O=C1OCCO1,,0.194711271,0.1896543,,,,,88.01604399,,,88.01604399,,propylene carbonate,CC1COC(=O)O1,0.062307607,0.070353535,,,,,102.0316941,,1,102.0316941,,LiAsF6,F[As-](F)(F)(F)(F)F.[Li+],0.074175722,0.160766337,0.97811213,195.85,,,,,,,,,,,,-40,0.0041,-2.387216143
,,,,,1,doi.org/10.1016/0378-7753(91)80004-H,MethyleneChloride,ClCCl,ClCCl,,,,,,0.34870007,0.323966311,,,,,,,,83.95335542,,,83.95335542,,,THF,C1CCOC1,,,0.32010533,0.255259516,,,,,,,72.05751488,,,72.05751488,,ethylene carbonate,O=C1OCCO1,,0.194711271,0.1896543,,,,,88.01604399,,,88.01604399,,propylene carbonate,CC1COC(=O)O1,0.062307607,0.070353535,,,,,102.0316941,,1,102.0316941,,LiAsF6,F[As-](F)(F)(F)(F)F.[Li+],0.074175722,0.160766337,0.97811213,195.85,,,,,,,,,,,,-30,0.00565,-2.247951552
,,,,,1,doi.org/10.1016/0378-7753(91)80004-H,MethyleneChloride,ClCCl,ClCCl,,,,,,0.34870007,0.323966311,,,,,,,,83.95335542,,,83.95335542,,,THF,C1CCOC1,,,0.32010533,0.255259516,,,,,,,72.05751488,,,72.05751488,,ethylene carbonate,O=C1OCCO1,,0.194711271,0.1896543,,,,,88.01604399,,,88.01604399,,propylene carbonate,CC1COC(=O)O1,0.062307607,0.070353535,,,,,102.0316941,,1,102.0316941,,LiAsF6,F[As-](F)(F)(F)(F)F.[Li+],0.074175722,0.160766337,0.97811213,195.85,,,,,,,,,,,,-20,0.00721,-2.142064735
,,,,,1,doi.org/10.1016/0378-7753(91)80004-H,MethyleneChloride,ClCCl,ClCCl,,,,,,0.34870007,0.323966311,,,,,,,,83.95335542,,,83.95335542,,,THF,C1CCOC1,,,0.32010533,0.255259516,,,,,,,72.05751488,,,72.05751488,,ethylene carbonate,O=C1OCCO1,,0.194711271,0.1896543,,,,,88.01604399,,,88.01604399,,propylene carbonate,CC1COC(=O)O1,0.062307607,0.070353535,,,,,102.0316941,,1,102.0316941,,LiAsF6,F[As-](F)(F)(F)(F)F.[Li+],0.074175722,0.160766337,0.97811213,195.85,,,,,,,,,,,,-10,0.00893,-2.049148541
,,,,,1,doi.org/10.1016/0378-7753(91)80004-H,MethyleneChloride,ClCCl,ClCCl,,,,,,0.34870007,0.323966311,,,,,,,,83.95335542,,,83.95335542,,,THF,C1CCOC1,,,0.32010533,0.255259516,,,,,,,72.05751488,,,72.05751488,,ethylene carbonate,O=C1OCCO1,,0.194711271,0.1896543,,,,,88.01604399,,,88.01604399,,propylene carbonate,CC1COC(=O)O1,0.062307607,0.070353535,,,,,102.0316941,,1,102.0316941,,LiAsF6,F[As-](F)(F)(F)(F)F.[Li+],0.074175722,0.160766337,0.97811213,195.85,,,,,,,,,,,,0,0.01068,-1.971428747
,,,,,1,doi.org/10.1016/0378-7753(91)80004-H,MethyleneChloride,ClCCl,ClCCl,,,,,,0.34870007,0.323966311,,,,,,,,83.95335542,,,83.95335542,,,THF,C1CCOC1,,,0.32010533,0.255259516,,,,,,,72.05751488,,,72.05751488,,ethylene carbonate,O=C1OCCO1,,0.194711271,0.1896543,,,,,88.01604399,,,88.01604399,,propylene carbonate,CC1COC(=O)O1,0.062307607,0.070353535,,,,,102.0316941,,1,102.0316941,,LiAsF6,F[As-](F)(F)(F)(F)F.[Li+],0.074175722,0.160766337,0.97811213,195.85,,,,,,,,,,,,20,0.01458,-1.836242476
,,,,,1,doi.org/10.1016/0378-7753(91)80004-H,ethylene carbonate,O=C1OCCO1,O=C1OCCO1,,,,,,0.521920668,0.453722313,,,,,,,,88.01604399,,,88.01604399,,,Toluene,CC1=CC=CC=C1,,,0.218278822,0.198480861,,,,,,,92.06260026,,,92.06260026,,propylene carbonate,CC1COC(=O)O1,,0.167014614,0.168311337,,,,,102.0316941,,1,102.0316941,,,,,,,,,,,,,,,LiAsF6,F[As-](F)(F)(F)(F)F.[Li+],0.092785897,0.179485489,1.116913398,195.85,,,,,,,,,,,,-20,0.00155,-2.809668302
,,,,,1,doi.org/10.1016/0378-7753(91)80004-H,ethylene carbonate,O=C1OCCO1,O=C1OCCO1,,,,,,0.521920668,0.453722313,,,,,,,,88.01604399,,,88.01604399,,,Toluene,CC1=CC=CC=C1,,,0.218278822,0.198480861,,,,,,,92.06260026,,,92.06260026,,propylene carbonate,CC1COC(=O)O1,,0.167014614,0.168311337,,,,,102.0316941,,1,102.0316941,,,,,,,,,,,,,,,LiAsF6,F[As-](F)(F)(F)(F)F.[Li+],0.092785897,0.179485489,1.116913398,195.85,,,,,,,,,,,,-10,0.00253,-2.596879479
,,,,,1,doi.org/10.1016/0378-7753(91)80004-H,ethylene carbonate,O=C1OCCO1,O=C1OCCO1,,,,,,0.521920668,0.453722313,,,,,,,,88.01604399,,,88.01604399,,,Toluene,CC1=CC=CC=C1,,,0.218278822,0.198480861,,,,,,,92.06260026,,,92.06260026,,propylene carbonate,CC1COC(=O)O1,,0.167014614,0.168311337,,,,,102.0316941,,1,102.0316941,,,,,,,,,,,,,,,LiAsF6,F[As-](F)(F)(F)(F)F.[Li+],0.092785897,0.179485489,1.116913398,195.85,,,,,,,,,,,,0,0.00364,-2.438898616
,,,,,1,doi.org/10.1016/0378-7753(91)80004-H,ethylene carbonate,O=C1OCCO1,O=C1OCCO1,,,,,,0.521920668,0.453722313,,,,,,,,88.01604399,,,88.01604399,,,Toluene,CC1=CC=CC=C1,,,0.218278822,0.198480861,,,,,,,92.06260026,,,92.06260026,,propylene carbonate,CC1COC(=O)O1,,0.167014614,0.168311337,,,,,102.0316941,,1,102.0316941,,,,,,,,,,,,,,,LiAsF6,F[As-](F)(F)(F)(F)F.[Li+],0.092785897,0.179485489,1.116913398,195.85,,,,,,,,,,,,20,0.00658,-2.181774106
,,,,,1,doi.org/10.1016/0378-7753(91)80004-H,ethylene carbonate,O=C1OCCO1,O=C1OCCO1,,,,,,0.521920668,0.453722313,,,,,,,,88.01604399,,,88.01604399,,,Toluene,CC1=CC=CC=C1,,,0.218278822,0.198480861,,,,,,,92.06260026,,,92.06260026,,propylene carbonate,CC1COC(=O)O1,,0.167014614,0.168311337,,,,,102.0316941,,1,102.0316941,,,,,,,,,,,,,,,LiAsF6,F[As-](F)(F)(F)(F)F.[Li+],0.092785897,0.179485489,1.116913398,195.85,,,,,,,,,,,,40,0.00993,-2.003050752
,,,,,1,doi.org/10.1016/0378-7753(91)80004-H,ethylene carbonate,O=C1OCCO1,O=C1OCCO1,,,,,,0.521920668,0.453722313,,,,,,,,88.01604399,,,88.01604399,,,Toluene,CC1=CC=CC=C1,,,0.218278822,0.198480861,,,,,,,92.06260026,,,92.06260026,,propylene carbonate,CC1COC(=O)O1,,0.167014614,0.168311337,,,,,102.0316941,,1,102.0316941,,,,,,,,,,,,,,,LiAsF6,F[As-](F)(F)(F)(F)F.[Li+],0.092785897,0.179485489,1.116913398,195.85,,,,,,,,,,,,60,0.0139,-1.8569852
,,,,,1,doi.org/10.1016/0378-7753(91)80004-H,ethylene carbonate,O=C1OCCO1,O=C1OCCO1,,,,,,0.521920668,0.453722313,,,,,,,,88.01604399,,,88.01604399,,,Toluene,CC1=CC=CC=C1,,,0.218278822,0.198480861,,,,,,,92.06260026,,,92.06260026,,propylene carbonate,CC1COC(=O)O1,,0.167014614,0.168311337,,,,,102.0316941,,1,102.0316941,,,,,,,,,,,,,,,LiAsF6,F[As-](F)(F)(F)(F)F.[Li+],0.092785897,0.179485489,1.116913398,195.85,,,,,,,,,,,,80,0.01774,-1.751046385
,,,,,1,doi.org/10.1016/0378-7753(91)80004-H,Triglyme,COCCOCCOCCOC,COCCOCCOCCOC,,,,,,0.317269076,0.431697945,,,,,,,,178.1205091,,,178.1205091,,,ethylene carbonate,O=C1OCCO1,,,0.430292599,0.28931039,,,,,,,88.01604399,,,88.01604399,,propylene carbonate,CC1COC(=O)O1,,0.137693632,0.10732163,,,,,102.0316941,,1,102.0316941,,,,,,,,,,,,,,,LiAsF6,F[As-](F)(F)(F)(F)F.[Li+],0.114744693,0.171670034,1.058199482,195.85,,,,,,,,,,,,-50,3.00E-05,-4.522878745
,,,,,1,doi.org/10.1016/0378-7753(91)80004-H,Triglyme,COCCOCCOCCOC,COCCOCCOCCOC,,,,,,0.317269076,0.431697945,,,,,,,,178.1205091,,,178.1205091,,,ethylene carbonate,O=C1OCCO1,,,0.430292599,0.28931039,,,,,,,88.01604399,,,88.01604399,,propylene carbonate,CC1COC(=O)O1,,0.137693632,0.10732163,,,,,102.0316941,,1,102.0316941,,,,,,,,,,,,,,,LiAsF6,F[As-](F)(F)(F)(F)F.[Li+],0.114744693,0.171670034,1.058199482,195.85,,,,,,,,,,,,-40,0.0002,-3.698970004
,,,,,1,doi.org/10.1016/0378-7753(91)80004-H,Triglyme,COCCOCCOCCOC,COCCOCCOCCOC,,,,,,0.317269076,0.431697945,,,,,,,,178.1205091,,,178.1205091,,,ethylene carbonate,O=C1OCCO1,,,0.430292599,0.28931039,,,,,,,88.01604399,,,88.01604399,,propylene carbonate,CC1COC(=O)O1,,0.137693632,0.10732163,,,,,102.0316941,,1,102.0316941,,,,,,,,,,,,,,,LiAsF6,F[As-](F)(F)(F)(F)F.[Li+],0.114744693,0.171670034,1.058199482,195.85,,,,,,,,,,,,-30,0.00059,-3.229147988
,,,,,1,doi.org/10.1016/0378-7753(91)80004-H,Triglyme,COCCOCCOCCOC,COCCOCCOCCOC,,,,,,0.317269076,0.431697945,,,,,,,,178.1205091,,,178.1205091,,,ethylene carbonate,O=C1OCCO1,,,0.430292599,0.28931039,,,,,,,88.01604399,,,88.01604399,,propylene carbonate,CC1COC(=O)O1,,0.137693632,0.10732163,,,,,102.0316941,,1,102.0316941,,,,,,,,,,,,,,,LiAsF6,F[As-](F)(F)(F)(F)F.[Li+],0.114744693,0.171670034,1.058199482,195.85,,,,,,,,,,,,-20,0.00119,-2.924453039
,,,,,1,doi.org/10.1016/0378-7753(91)80004-H,Triglyme,COCCOCCOCCOC,COCCOCCOCCOC,,,,,,0.317269076,0.431697945,,,,,,,,178.1205091,,,178.1205091,,,ethylene carbonate,O=C1OCCO1,,,0.430292599,0.28931039,,,,,,,88.01604399,,,88.01604399,,propylene carbonate,CC1COC(=O)O1,,0.137693632,0.10732163,,,,,102.0316941,,1,102.0316941,,,,,,,,,,,,,,,LiAsF6,F[As-](F)(F)(F)(F)F.[Li+],0.114744693,0.171670034,1.058199482,195.85,,,,,,,,,,,,-10,0.00201,-2.696803943
,,,,,1,doi.org/10.1016/0378-7753(91)80004-H,Triglyme,COCCOCCOCCOC,COCCOCCOCCOC,,,,,,0.317269076,0.431697945,,,,,,,,178.1205091,,,178.1205091,,,ethylene carbonate,O=C1OCCO1,,,0.430292599,0.28931039,,,,,,,88.01604399,,,88.01604399,,propylene carbonate,CC1COC(=O)O1,,0.137693632,0.10732163,,,,,102.0316941,,1,102.0316941,,,,,,,,,,,,,,,LiAsF6,F[As-](F)(F)(F)(F)F.[Li+],0.114744693,0.171670034,1.058199482,195.85,,,,,,,,,,,,0,0.00308,-2.511449283
,,,,,1,doi.org/10.1016/0378-7753(91)80004-H,Triglyme,COCCOCCOCCOC,COCCOCCOCCOC,,,,,,0.317269076,0.431697945,,,,,,,,178.1205091,,,178.1205091,,,ethylene carbonate,O=C1OCCO1,,,0.430292599,0.28931039,,,,,,,88.01604399,,,88.01604399,,propylene carbonate,CC1COC(=O)O1,,0.137693632,0.10732163,,,,,102.0316941,,1,102.0316941,,,,,,,,,,,,,,,LiAsF6,F[As-](F)(F)(F)(F)F.[Li+],0.114744693,0.171670034,1.058199482,195.85,,,,,,,,,,,,20,0.00601,-2.221125528
,,,,,1,doi.org/10.1016/0378-7753(91)80004-H,Triglyme,COCCOCCOCCOC,COCCOCCOCCOC,,,,,,0.317269076,0.431697945,,,,,,,,178.1205091,,,178.1205091,,,ethylene carbonate,O=C1OCCO1,,,0.430292599,0.28931039,,,,,,,88.01604399,,,88.01604399,,propylene carbonate,CC1COC(=O)O1,,0.137693632,0.10732163,,,,,102.0316941,,1,102.0316941,,,,,,,,,,,,,,,LiAsF6,F[As-](F)(F)(F)(F)F.[Li+],0.114744693,0.171670034,1.058199482,195.85,,,,,,,,,,,,40,0.00964,-2.015922966
,,,,,1,doi.org/10.1016/0378-7753(91)80004-H,Triglyme,COCCOCCOCCOC,COCCOCCOCCOC,,,,,,0.317269076,0.431697945,,,,,,,,178.1205091,,,178.1205091,,,ethylene carbonate,O=C1OCCO1,,,0.430292599,0.28931039,,,,,,,88.01604399,,,88.01604399,,propylene carbonate,CC1COC(=O)O1,,0.137693632,0.10732163,,,,,102.0316941,,1,102.0316941,,,,,,,,,,,,,,,LiAsF6,F[As-](F)(F)(F)(F)F.[Li+],0.114744693,0.171670034,1.058199482,195.85,,,,,,,,,,,,60,0.01379,-1.860435734
,,,,,1,doi.org/10.1016/0378-7753(91)80004-H,Triglyme,COCCOCCOCCOC,COCCOCCOCCOC,,,,,,0.317269076,0.431697945,,,,,,,,178.1205091,,,178.1205091,,,ethylene carbonate,O=C1OCCO1,,,0.430292599,0.28931039,,,,,,,88.01604399,,,88.01604399,,propylene carbonate,CC1COC(=O)O1,,0.137693632,0.10732163,,,,,102.0316941,,1,102.0316941,,,,,,,,,,,,,,,LiAsF6,F[As-](F)(F)(F)(F)F.[Li+],0.114744693,0.171670034,1.058199482,195.85,,,,,,,,,,,,80,0.01829,-1.737786295
,,,,,1,doi.org/10.1016/0378-7753(91)80004-H,ethylene carbonate,O=C1OCCO1,O=C1OCCO1,,,,,,0.9375,0.870819071,,,,,,,,88.01604399,,1,88.01604399,,,,,,,,,,,,,,,,,,,,,,,,,,,,,,,,,,,,,,,,,,,,,,,LiAsF6,F[As-](F)(F)(F)(F)F.[Li+],0.0625,0.129180929,0.757437663,195.85,,,,,,,,,,,,20,0.00697,-2.156767222
,,,,,1,doi.org/10.1016/0378-7753(91)80004-H,ethylene carbonate,O=C1OCCO1,O=C1OCCO1,,,,,,0.9375,0.870819071,,,,,,,,88.01604399,,1,88.01604399,,,,,,,,,,,,,,,,,,,,,,,,,,,,,,,,,,,,,,,,,,,,,,,LiAsF6,F[As-](F)(F)(F)(F)F.[Li+],0.0625,0.129180929,0.757437663,195.85,,,,,,,,,,,,40,0.011,-1.958607315
,,,,,1,doi.org/10.1016/0378-7753(91)80004-H,ethylene carbonate,O=C1OCCO1,O=C1OCCO1,,,,,,0.9375,0.870819071,,,,,,,,88.01604399,,1,88.01604399,,,,,,,,,,,,,,,,,,,,,,,,,,,,,,,,,,,,,,,,,,,,,,,LiAsF6,F[As-](F)(F)(F)(F)F.[Li+],0.0625,0.129180929,0.757437663,195.85,,,,,,,,,,,,60,0.01572,-1.803547458
,,,,,1,doi.org/10.1016/0378-7753(91)80004-H,ethylene carbonate,O=C1OCCO1,O=C1OCCO1,,,,,,0.9375,0.870819071,,,,,,,,88.01604399,,1,88.01604399,,,,,,,,,,,,,,,,,,,,,,,,,,,,,,,,,,,,,,,,,,,,,,,LiAsF6,F[As-](F)(F)(F)(F)F.[Li+],0.0625,0.129180929,0.757437663,195.85,,,,,,,,,,,,80,0.02067,-1.684659523
,,,,,1,doi.org/10.1016/0378-7753(91)80004-H,ethylene carbonate,O=C1OCCO1,O=C1OCCO1,,,,,,0.557206538,0.514555939,,,,,,,,88.01604399,,,88.01604399,,,2-MeTHF,CC1CCCO1,,,0.368499257,0.332781317,,,,,,,86.07316494,,1,86.07316494,,,,,,,,,,,,,,,,,,,,,,,,,,,,,LiAsF6,F[As-](F)(F)(F)(F)F.[Li+],0.074294205,0.152662744,0.91992662,195.85,,,,,,,,,,,,0,0.00657,-2.18243463
,,,,,1,doi.org/10.1016/0378-7753(91)80004-H,ethylene carbonate,O=C1OCCO1,O=C1OCCO1,,,,,,0.557206538,0.514555939,,,,,,,,88.01604399,,,88.01604399,,,2-MeTHF,CC1CCCO1,,,0.368499257,0.332781317,,,,,,,86.07316494,,1,86.07316494,,,,,,,,,,,,,,,,,,,,,,,,,,,,,LiAsF6,F[As-](F)(F)(F)(F)F.[Li+],0.074294205,0.152662744,0.91992662,195.85,,,,,,,,,,,,20,0.01014,-1.993962045
,,,,,1,doi.org/10.1016/0378-7753(91)80004-H,ethylene carbonate,O=C1OCCO1,O=C1OCCO1,,,,,,0.557206538,0.514555939,,,,,,,,88.01604399,,,88.01604399,,,2-MeTHF,CC1CCCO1,,,0.368499257,0.332781317,,,,,,,86.07316494,,1,86.07316494,,,,,,,,,,,,,,,,,,,,,,,,,,,,,LiAsF6,F[As-](F)(F)(F)(F)F.[Li+],0.074294205,0.152662744,0.91992662,195.85,,,,,,,,,,,,40,0.01409,-1.851089007
