Repository: zjurillpolymer/SPE_prediction

# SPE Prediction

Polymer electrolyte conductivity prediction using graph neural networks.

## Data

Data from [ChemPropPred](https://github.com/learningmatter-mit/Chem-prop-pred) — polymer electrolyte conductivity measurements including SMILES, conductivity (log S/cm), molecular weight, salt concentration, and temperature.

- `data/clean_train_data.csv` — cleaned training data
- `data/PolymerElectrolyteData.csv` — full raw dataset
- `data/PolyInfo_8salts.csv` / `data/polyinfo_5salts_4conc.csv` — PolyInfo polymer database with salt additives

File: data/PolymerElectrolyteData.csv (part 44 of 154)
Notes,Compound Notebook Name,Date Copied to Master Database,Data Recorded By,Seshadri Group,Oyaizu Group,DOI,Solvent 1 (S1),S1 SMILES,S1 SMILES 1,S1 SMILES 2,S1 SMILES 3,S1 Big SMILES,S1 End Group 1,S1 End Group 2,S1 Mol %,S1 Weight %,S1 SMILES 1 Mol %,S1 SMILES 2 Mol %,S1 SMILES 3 Mol %,S1 Molar Ratio,S1 Weight Ratio,S1 Mw,S1 Mn,S1 Mn or Mw,S1 Mw/Mn,S1 DOP,S1 Molar Mass (g/mol),S1 Type,S1 Block Mol Weight,Solvent 2 (S2),S2 SMILES,S2 SMILES 1,S2 SMILES 2,S2 Mol %,S2 Weight %,S2 SMILES 1 Mol %,S2 SMILES 2 Mol %,S2 Molar Ratio,S2 Weight Ratio,S2 Mw,S2 Mn,S2 Mn or Mw,S2 Mw/Mn,S2 DOP,S2 Molar Mass (g/mol),S2 Type,Solvent 3 (S3),S3 SMILES,S3 SMILES 1,S3 Mol %,S3 Weight %,S3 Molar Ratio,S3 Weight Ratio,S3 Mw,S3 Mn,S3 Mn or Mw,S3 Mw/Mn,S3 DOP,S3 Molar Mass (g/mol),S3 Type,Solvent 4 (S4),S4 SMILES,S4 Mol %,S4 Weight %,S4 Molar Ratio,S4 Weight Ratio,S4 Mw,S4 Mn,S4 Mn or Mw,S4 Mw/Mn,S4 DOP,S4 Molar Mass (g/mol),S4 Type,Salt 1,Salt1 SMILES,Salt1 Mol %,Salt1 Weight %,Salt1 Molality (mol salt/kg polymer),Salt1 Molar Mass (g/mol),Salt 2,Salt2 SMILES,Salt2 Mol %,Salt2 Weight %,Salt2 Molality (mol salt/kg polymer),Salt2 Molar Mass (g/mol),Inorganic Material 1 (IM1),IM1 Weight %,IM1 Particle Size (nm),Tg (oC),Heating Rate (K/min),Temperature (oC),Conductivity (S/cm),log Conductivity (S/cm)
,,,,,1,doi.org/10.1016/0378-7753(91)80004-H,ethylene carbonate,O=C1OCCO1,O=C1OCCO1,,,,,,0.557206538,0.514555939,,,,,,,,88.01604399,,,88.01604399,,,2-MeTHF,CC1CCCO1,,,0.368499257,0.332781317,,,,,,,86.07316494,,1,86.07316494,,,,,,,,,,,,,,,,,,,,,,,,,,,,,LiAsF6,F[As-](F)(F)(F)(F)F.[Li+],0.074294205,0.152662744,0.91992662,195.85,,,,,,,,,,,,60,0.01826,-1.738499227
,,,,,1,doi.org/10.1016/0378-7753(91)80004-H,ethylene carbonate,O=C1OCCO1,O=C1OCCO1,,,,,,0.557206538,0.514555939,,,,,,,,88.01604399,,,88.01604399,,,2-MeTHF,CC1CCCO1,,,0.368499257,0.332781317,,,,,,,86.07316494,,1,86.07316494,,,,,,,,,,,,,,,,,,,,,,,,,,,,,LiAsF6,F[As-](F)(F)(F)(F)F.[Li+],0.074294205,0.152662744,0.91992662,195.85,,,,,,,,,,,,80,0.0225,-1.647817482
,,,,,1,doi.org/10.1016/0378-7753(91)80004-H,ethylene carbonate,O=C1OCCO1,O=C1OCCO1,,,,,,0.563274502,0.612548634,,,,,,,,88.01604399,,,88.01604399,,,DME,COC,,,0.361622231,0.205715334,,,,,,,46.04186481,,1,46.04186481,,,,,,,,,,,,,,,,,,,,,,,,,,,,,LiAsF6,F[As-](F)(F)(F)(F)F.[Li+],0.075103267,0.181736033,1.134028687,195.85,,,,,,,,,,,,-20,0.00527,-2.278189385
,,,,,1,doi.org/10.1016/0378-7753(91)80004-H,ethylene carbonate,O=C1OCCO1,O=C1OCCO1,,,,,,0.563274502,0.612548634,,,,,,,,88.01604399,,,88.01604399,,,DME,COC,,,0.361622231,0.205715334,,,,,,,46.04186481,,1,46.04186481,,,,,,,,,,,,,,,,,,,,,,,,,,,,,LiAsF6,F[As-](F)(F)(F)(F)F.[Li+],0.075103267,0.181736033,1.134028687,195.85,,,,,,,,,,,,-10,0.00723,-2.140861703
,,,,,1,doi.org/10.1016/0378-7753(91)80004-H,ethylene carbonate,O=C1OCCO1,O=C1OCCO1,,,,,,0.563274502,0.612548634,,,,,,,,88.01604399,,,88.01604399,,,DME,COC,,,0.361622231,0.205715334,,,,,,,46.04186481,,1,46.04186481,,,,,,,,,,,,,,,,,,,,,,,,,,,,,LiAsF6,F[As-](F)(F)(F)(F)F.[Li+],0.075103267,0.181736033,1.134028687,195.85,,,,,,,,,,,,0,0.0095,-2.022276395
,,,,,1,doi.org/10.1016/0378-7753(91)80004-H,ethylene carbonate,O=C1OCCO1,O=C1OCCO1,,,,,,0.563274502,0.612548634,,,,,,,,88.01604399,,,88.01604399,,,DME,COC,,,0.361622231,0.205715334,,,,,,,46.04186481,,1,46.04186481,,,,,,,,,,,,,,,,,,,,,,,,,,,,,LiAsF6,F[As-](F)(F)(F)(F)F.[Li+],0.075103267,0.181736033,1.134028687,195.85,,,,,,,,,,,,20,0.01452,-1.838033384
,,,,,1,doi.org/10.1016/0378-7753(91)80004-H,ethylene carbonate,O=C1OCCO1,O=C1OCCO1,,,,,,0.563274502,0.612548634,,,,,,,,88.01604399,,,88.01604399,,,DME,COC,,,0.361622231,0.205715334,,,,,,,46.04186481,,1,46.04186481,,,,,,,,,,,,,,,,,,,,,,,,,,,,,LiAsF6,F[As-](F)(F)(F)(F)F.[Li+],0.075103267,0.181736033,1.134028687,195.85,,,,,,,,,,,,40,0.02064,-1.685290307
,,,,,1,doi.org/10.1016/0378-7753(91)80004-H,ethylene carbonate,O=C1OCCO1,O=C1OCCO1,,,,,,0.563274502,0.612548634,,,,,,,,88.01604399,,,88.01604399,,,DME,COC,,,0.361622231,0.205715334,,,,,,,46.04186481,,1,46.04186481,,,,,,,,,,,,,,,,,,,,,,,,,,,,,LiAsF6,F[As-](F)(F)(F)(F)F.[Li+],0.075103267,0.181736033,1.134028687,195.85,,,,,,,,,,,,60,0.02665,-1.574302787
,,,,,1,doi.org/10.1016/0378-7753(91)80004-H,ethylene carbonate,O=C1OCCO1,O=C1OCCO1,,,,,,0.563274502,0.612548634,,,,,,,,88.01604399,,,88.01604399,,,DME,COC,,,0.361622231,0.205715334,,,,,,,46.04186481,,1,46.04186481,,,,,,,,,,,,,,,,,,,,,,,,,,,,,LiAsF6,F[As-](F)(F)(F)(F)F.[Li+],0.075103267,0.181736033,1.134028687,195.85,,,,,,,,,,,,80,0.03257,-1.487182241
,,,,,1,doi.org/10.1016/0378-7753(91)80004-H,ethylene carbonate,O=C1OCCO1,O=C1OCCO1,,,,,,0.545652965,0.444376202,,,,,,,,88.01604399,,,88.01604399,,,Sulfolane,O=S1(CCCC1)=O,,,0.381593307,0.423782564,,,,,,,120.0245005,,1,120.0245005,,,,,,,,,,,,,,,,,,,,,,,,,,,,,LiAsF6,F[As-](F)(F)(F)(F)F.[Li+],0.072753729,0.131841234,0.775404878,195.85,,,,,,,,,,,,-30,0.00037,-3.431798276
,,,,,1,doi.org/10.1016/0378-7753(91)80004-H,ethylene carbonate,O=C1OCCO1,O=C1OCCO1,,,,,,0.545652965,0.444376202,,,,,,,,88.01604399,,,88.01604399,,,Sulfolane,O=S1(CCCC1)=O,,,0.381593307,0.423782564,,,,,,,120.0245005,,1,120.0245005,,,,,,,,,,,,,,,,,,,,,,,,,,,,,LiAsF6,F[As-](F)(F)(F)(F)F.[Li+],0.072753729,0.131841234,0.775404878,195.85,,,,,,,,,,,,-20,0.00071,-3.148741651
,,,,,1,doi.org/10.1016/0378-7753(91)80004-H,ethylene carbonate,O=C1OCCO1,O=C1OCCO1,,,,,,0.545652965,0.444376202,,,,,,,,88.01604399,,,88.01604399,,,Sulfolane,O=S1(CCCC1)=O,,,0.381593307,0.423782564,,,,,,,120.0245005,,1,120.0245005,,,,,,,,,,,,,,,,,,,,,,,,,,,,,LiAsF6,F[As-](F)(F)(F)(F)F.[Li+],0.072753729,0.131841234,0.775404878,195.85,,,,,,,,,,,,-10,0.00127,-2.896196279
,,,,,1,doi.org/10.1016/0378-7753(91)80004-H,ethylene carbonate,O=C1OCCO1,O=C1OCCO1,,,,,,0.545652965,0.444376202,,,,,,,,88.01604399,,,88.01604399,,,Sulfolane,O=S1(CCCC1)=O,,,0.381593307,0.423782564,,,,,,,120.0245005,,1,120.0245005,,,,,,,,,,,,,,,,,,,,,,,,,,,,,LiAsF6,F[As-](F)(F)(F)(F)F.[Li+],0.072753729,0.131841234,0.775404878,195.85,,,,,,,,,,,,0,0.00198,-2.70333481
,,,,,1,doi.org/10.1016/0378-7753(91)80004-H,ethylene carbonate,O=C1OCCO1,O=C1OCCO1,,,,,,0.545652965,0.444376202,,,,,,,,88.01604399,,,88.01604399,,,Sulfolane,O=S1(CCCC1)=O,,,0.381593307,0.423782564,,,,,,,120.0245005,,1,120.0245005,,,,,,,,,,,,,,,,,,,,,,,,,,,,,LiAsF6,F[As-](F)(F)(F)(F)F.[Li+],0.072753729,0.131841234,0.775404878,195.85,,,,,,,,,,,,20,0.00412,-2.385102784
,,,,,1,doi.org/10.1016/0378-7753(91)80004-H,ethylene carbonate,O=C1OCCO1,O=C1OCCO1,,,,,,0.545652965,0.444376202,,,,,,,,88.01604399,,,88.01604399,,,Sulfolane,O=S1(CCCC1)=O,,,0.381593307,0.423782564,,,,,,,120.0245005,,1,120.0245005,,,,,,,,,,,,,,,,,,,,,,,,,,,,,LiAsF6,F[As-](F)(F)(F)(F)F.[Li+],0.072753729,0.131841234,0.775404878,195.85,,,,,,,,,,,,40,0.00687,-2.163043263
,,,,,1,doi.org/10.1016/0378-7753(91)80004-H,ethylene carbonate,O=C1OCCO1,O=C1OCCO1,,,,,,0.545652965,0.444376202,,,,,,,,88.01604399,,,88.01604399,,,Sulfolane,O=S1(CCCC1)=O,,,0.381593307,0.423782564,,,,,,,120.0245005,,1,120.0245005,,,,,,,,,,,,,,,,,,,,,,,,,,,,,LiAsF6,F[As-](F)(F)(F)(F)F.[Li+],0.072753729,0.131841234,0.775404878,195.85,,,,,,,,,,,,60,0.01022,-1.990549104
,,,,,1,doi.org/10.1016/0378-7753(91)80004-H,ethylene carbonate,O=C1OCCO1,O=C1OCCO1,,,,,,0.545652965,0.444376202,,,,,,,,88.01604399,,,88.01604399,,,Sulfolane,O=S1(CCCC1)=O,,,0.381593307,0.423782564,,,,,,,120.0245005,,1,120.0245005,,,,,,,,,,,,,,,,,,,,,,,,,,,,,LiAsF6,F[As-](F)(F)(F)(F)F.[Li+],0.072753729,0.131841234,0.775404878,195.85,,,,,,,,,,,,80,0.01402,-1.853251986
,,,,,1,doi.org/10.1016/0378-7753(91)80004-H,ethylene carbonate,O=C1OCCO1,O=C1OCCO1,,,,,,0.665778961,0.489531542,,,,,,,,88.01604399,,,88.01604399,,,Triglyme,COCCOCCOCCOC,,,0.24545051,0.365230161,,,,,,,178.1205091,,1,178.1205091,,,,,,,,,,,,,,,,,,,,,,,,,,,,,LiAsF6,F[As-](F)(F)(F)(F)F.[Li+],0.088770528,0.145238297,0.867585962,195.85,,,,,,,,,,,,-20,0.0013,-2.886056648
,,,,,1,doi.org/10.1016/0378-7753(91)80004-H,ethylene carbonate,O=C1OCCO1,O=C1OCCO1,,,,,,0.665778961,0.489531542,,,,,,,,88.01604399,,,88.01604399,,,Triglyme,COCCOCCOCCOC,,,0.24545051,0.365230161,,,,,,,178.1205091,,1,178.1205091,,,,,,,,,,,,,,,,,,,,,,,,,,,,,LiAsF6,F[As-](F)(F)(F)(F)F.[Li+],0.088770528,0.145238297,0.867585962,195.85,,,,,,,,,,,,-10,0.00226,-2.645891561
,,,,,1,doi.org/10.1016/0378-7753(91)80004-H,ethylene carbonate,O=C1OCCO1,O=C1OCCO1,,,,,,0.665778961,0.489531542,,,,,,,,88.01604399,,,88.01604399,,,Triglyme,COCCOCCOCCOC,,,0.24545051,0.365230161,,,,,,,178.1205091,,1,178.1205091,,,,,,,,,,,,,,,,,,,,,,,,,,,,,LiAsF6,F[As-](F)(F)(F)(F)F.[Li+],0.088770528,0.145238297,0.867585962,195.85,,,,,,,,,,,,0,0.0034,-2.468521083
,,,,,1,doi.org/10.1016/0378-7753(91)80004-H,ethylene carbonate,O=C1OCCO1,O=C1OCCO1,,,,,,0.665778961,0.489531542,,,,,,,,88.01604399,,,88.01604399,,,Triglyme,COCCOCCOCCOC,,,0.24545051,0.365230161,,,,,,,178.1205091,,1,178.1205091,,,,,,,,,,,,,,,,,,,,,,,,,,,,,LiAsF6,F[As-](F)(F)(F)(F)F.[Li+],0.088770528,0.145238297,0.867585962,195.85,,,,,,,,,,,,20,0.00655,-2.1837587
,,,,,1,doi.org/10.1016/0378-7753(91)80004-H,ethylene carbonate,O=C1OCCO1,O=C1OCCO1,,,,,,0.665778961,0.489531542,,,,,,,,88.01604399,,,88.01604399,,,Triglyme,COCCOCCOCCOC,,,0.24545051,0.365230161,,,,,,,178.1205091,,1,178.1205091,,,,,,,,,,,,,,,,,,,,,,,,,,,,,LiAsF6,F[As-](F)(F)(F)(F)F.[Li+],0.088770528,0.145238297,0.867585962,195.85,,,,,,,,,,,,40,0.01054,-1.977159389
,,,,,1,doi.org/10.1016/0378-7753(91)80004-H,ethylene carbonate,O=C1OCCO1,O=C1OCCO1,,,,,,0.665778961,0.489531542,,,,,,,,88.01604399,,,88.01604399,,,Triglyme,COCCOCCOCCOC,,,0.24545051,0.365230161,,,,,,,178.1205091,,1,178.1205091,,,,,,,,,,,,,,,,,,,,,,,,,,,,,LiAsF6,F[As-](F)(F)(F)(F)F.[Li+],0.088770528,0.145238297,0.867585962,195.85,,,,,,,,,,,,60,0.0149,-1.826813732
,,,,,1,doi.org/10.1016/0378-7753(91)80004-H,ethylene carbonate,O=C1OCCO1,O=C1OCCO1,,,,,,0.665778961,0.489531542,,,,,,,,88.01604399,,,88.01604399,,,Triglyme,COCCOCCOCCOC,,,0.24545051,0.365230161,,,,,,,178.1205091,,1,178.1205091,,,,,,,,,,,,,,,,,,,,,,,,,,,,,LiAsF6,F[As-](F)(F)(F)(F)F.[Li+],0.088770528,0.145238297,0.867585962,195.85,,,,,,,,,,,,80,0.01974,-1.704652852
,,,,,1,doi.org/10.1016/0378-7753(91)80004-H,propylene carbonate,CC1COC(=O)O1,CC1COC(=O)O1,,,,,,0.96,0.92594373,,,,,,,,102.0316941,,1,102.0316941,,,,,,,,,,,,,,,,,,,,,,,,,,,,,,,,,,,,,,,,,,,,,,,LiAsF6,F[As-](F)(F)(F)(F)F.[Li+],0.04,0.07405627,0.408369843,195.85,,,,,,,,,,,,-30,0.00065,-3.187086643
,,,,,1,doi.org/10.1016/0378-7753(91)80004-H,propylene carbonate,CC1COC(=O)O1,CC1COC(=O)O1,,,,,,0.96,0.92594373,,,,,,,,102.0316941,,1,102.0316941,,,,,,,,,,,,,,,,,,,,,,,,,,,,,,,,,,,,,,,,,,,,,,,LiAsF6,F[As-](F)(F)(F)(F)F.[Li+],0.04,0.07405627,0.408369843,195.85,,,,,,,,,,,,-20,0.00093,-3.031517051
,,,,,1,doi.org/10.1016/0378-7753(91)80004-H,propylene carbonate,CC1COC(=O)O1,CC1COC(=O)O1,,,,,,0.96,0.92594373,,,,,,,,102.0316941,,1,102.0316941,,,,,,,,,,,,,,,,,,,,,,,,,,,,,,,,,,,,,,,,,,,,,,,LiAsF6,F[As-](F)(F)(F)(F)F.[Li+],0.04,0.07405627,0.408369843,195.85,,,,,,,,,,,,-10,0.00133,-2.876148359
,,,,,1,doi.org/10.1016/0378-7753(91)80004-H,propylene carbonate,CC1COC(=O)O1,CC1COC(=O)O1,,,,,,0.96,0.92594373,,,,,,,,102.0316941,,1,102.0316941,,,,,,,,,,,,,,,,,,,,,,,,,,,,,,,,,,,,,,,,,,,,,,,LiAsF6,F[As-](F)(F)(F)(F)F.[Li+],0.04,0.07405627,0.408369843,195.85,,,,,,,,,,,,0,0.0018,-2.744727495
,,,,,1,doi.org/10.1016/0378-7753(91)80004-H,propylene carbonate,CC1COC(=O)O1,CC1COC(=O)O1,,,,,,0.96,0.92594373,,,,,,,,102.0316941,,1,102.0316941,,,,,,,,,,,,,,,,,,,,,,,,,,,,,,,,,,,,,,,,,,,,,,,LiAsF6,F[As-](F)(F)(F)(F)F.[Li+],0.04,0.07405627,0.408369843,195.85,,,,,,,,,,,,20,0.00294,-2.53165267
,,,,,1,doi.org/10.1016/0378-7753(91)80004-H,propylene carbonate,CC1COC(=O)O1,CC1COC(=O)O1,,,,,,0.96,0.92594373,,,,,,,,102.0316941,,1,102.0316941,,,,,,,,,,,,,,,,,,,,,,,,,,,,,,,,,,,,,,,,,,,,,,,LiAsF6,F[As-](F)(F)(F)(F)F.[Li+],0.04,0.07405627,0.408369843,195.85,,,,,,,,,,,,40,0.00426,-2.370590401
,,,,,1,doi.org/10.1016/0378-7753(91)80004-H,propylene carbonate,CC1COC(=O)O1,CC1COC(=O)O1,,,,,,0.96,0.92594373,,,,,,,,102.0316941,,1,102.0316941,,,,,,,,,,,,,,,,,,,,,,,,,,,,,,,,,,,,,,,,,,,,,,,LiAsF6,F[As-](F)(F)(F)(F)F.[Li+],0.04,0.07405627,0.408369843,195.85,,,,,,,,,,,,60,0.00569,-2.244887734
,,,,,1,doi.org/10.1016/0378-7753(91)80004-H,propylene carbonate,CC1COC(=O)O1,CC1COC(=O)O1,,,,,,0.96,0.92594373,,,,,,,,102.0316941,,1,102.0316941,,,,,,,,,,,,,,,,,,,,,,,,,,,,,,,,,,,,,,,,,,,,,,,LiAsF6,F[As-](F)(F)(F)(F)F.[Li+],0.04,0.07405627,0.408369843,195.85,,,,,,,,,,,,80,0.00721,-2.142064735
,,,,,1,doi.org/10.1016/0378-7753(91)80004-H,propylene carbonate,CC1COC(=O)O1,CC1COC(=O)O1,,,,,,0.827586207,0.714338694,,,,,,,,102.0316941,,1,102.0316941,,,,,,,,,,,,,,,,,,,,,,,,,,,,,,,,,,,,,,,,,,,,,,,LiAsF6,F[As-](F)(F)(F)(F)F.[Li+],0.172413793,0.285661306,2.041849208,195.85,,,,,,,,,,,,-60,1.00E-05,-5
,,,,,1,doi.org/10.1016/0378-7753(91)80004-H,propylene carbonate,CC1COC(=O)O1,CC1COC(=O)O1,,,,,,0.827586207,0.714338694,,,,,,,,102.0316941,,1,102.0316941,,,,,,,,,,,,,,,,,,,,,,,,,,,,,,,,,,,,,,,,,,,,,,,LiAsF6,F[As-](F)(F)(F)(F)F.[Li+],0.172413793,0.285661306,2.041849208,195.85,,,,,,,,,,,,-50,6.00E-05,-4.22184875
,,,,,1,doi.org/10.1016/0378-7753(91)80004-H,propylene carbonate,CC1COC(=O)O1,CC1COC(=O)O1,,,,,,0.827586207,0.714338694,,,,,,,,102.0316941,,1,102.0316941,,,,,,,,,,,,,,,,,,,,,,,,,,,,,,,,,,,,,,,,,,,,,,,LiAsF6,F[As-](F)(F)(F)(F)F.[Li+],0.172413793,0.285661306,2.041849208,195.85,,,,,,,,,,,,-40,0.00022,-3.657577319
,,,,,1,doi.org/10.1016/0378-7753(91)80004-H,propylene carbonate,CC1COC(=O)O1,CC1COC(=O)O1,,,,,,0.827586207,0.714338694,,,,,,,,102.0316941,,1,102.0316941,,,,,,,,,,,,,,,,,,,,,,,,,,,,,,,,,,,,,,,,,,,,,,,LiAsF6,F[As-](F)(F)(F)(F)F.[Li+],0.172413793,0.285661306,2.041849208,195.85,,,,,,,,,,,,-30,0.00051,-3.292429824
,,,,,1,doi.org/10.1016/0378-7753(91)80004-H,propylene carbonate,CC1COC(=O)O1,CC1COC(=O)O1,,,,,,0.827586207,0.714338694,,,,,,,,102.0316941,,1,102.0316941,,,,,,,,,,,,,,,,,,,,,,,,,,,,,,,,,,,,,,,,,,,,,,,LiAsF6,F[As-](F)(F)(F)(F)F.[Li+],0.172413793,0.285661306,2.041849208,195.85,,,,,,,,,,,,-20,0.00102,-2.991399828
,,,,,1,doi.org/10.1016/0378-7753(91)80004-H,propylene carbonate,CC1COC(=O)O1,CC1COC(=O)O1,,,,,,0.827586207,0.714338694,,,,,,,,102.0316941,,1,102.0316941,,,,,,,,,,,,,,,,,,,,,,,,,,,,,,,,,,,,,,,,,,,,,,,LiAsF6,F[As-](F)(F)(F)(F)F.[Li+],0.172413793,0.285661306,2.041849208,195.85,,,,,,,,,,,,-10,0.00174,-2.759450752
,,,,,1,doi.org/10.1016/0378-7753(91)80004-H,propylene carbonate,CC1COC(=O)O1,CC1COC(=O)O1,,,,,,0.827586207,0.714338694,,,,,,,,102.0316941,,1,102.0316941,,,,,,,,,,,,,,,,,,,,,,,,,,,,,,,,,,,,,,,,,,,,,,,LiAsF6,F[As-](F)(F)(F)(F)F.[Li+],0.172413793,0.285661306,2.041849208,195.85,,,,,,,,,,,,0,0.00268,-2.571865206
,,,,,1,doi.org/10.1016/0378-7753(91)80004-H,propylene carbonate,CC1COC(=O)O1,CC1COC(=O)O1,,,,,,0.827586207,0.714338694,,,,,,,,102.0316941,,1,102.0316941,,,,,,,,,,,,,,,,,,,,,,,,,,,,,,,,,,,,,,,,,,,,,,,LiAsF6,F[As-](F)(F)(F)(F)F.[Li+],0.172413793,0.285661306,2.041849208,195.85,,,,,,,,,,,,20,0.00528,-2.277366077
,,,,,1,doi.org/10.1016/0378-7753(91)80004-H,propylene carbonate,CC1COC(=O)O1,CC1COC(=O)O1,,,,,,0.827586207,0.714338694,,,,,,,,102.0316941,,1,102.0316941,,,,,,,,,,,,,,,,,,,,,,,,,,,,,,,,,,,,,,,,,,,,,,,LiAsF6,F[As-](F)(F)(F)(F)F.[Li+],0.172413793,0.285661306,2.041849208,195.85,,,,,,,,,,,,40,0.00847,-2.07211659
,,,,,1,doi.org/10.1016/0378-7753(91)80004-H,propylene carbonate,CC1COC(=O)O1,CC1COC(=O)O1,,,,,,0.827586207,0.714338694,,,,,,,,102.0316941,,1,102.0316941,,,,,,,,,,,,,,,,,,,,,,,,,,,,,,,,,,,,,,,,,,,,,,,LiAsF6,F[As-](F)(F)(F)(F)F.[Li+],0.172413793,0.285661306,2.041849208,195.85,,,,,,,,,,,,60,0.0123,-1.910094889
,,,,,1,doi.org/10.1016/0378-7753(91)80004-H,propylene carbonate,CC1COC(=O)O1,CC1COC(=O)O1,,,,,,0.827586207,0.714338694,,,,,,,,102.0316941,,1,102.0316941,,,,,,,,,,,,,,,,,,,,,,,,,,,,,,,,,,,,,,,,,,,,,,,LiAsF6,F[As-](F)(F)(F)(F)F.[Li+],0.172413793,0.285661306,2.041849208,195.85,,,,,,,,,,,,80,0.01656,-1.780939668
,,,,,1,doi.org/10.1016/0378-7753(91)80004-H,propylene carbonate,CC1COC(=O)O1,CC1COC(=O)O1,,,,,,0.292148509,0.369670204,,,,,,,,102.0316941,,,102.0316941,,,DME,COC,,,0.586122946,0.334670401,,,,,,,46.04186481,,1,46.04186481,,,,,,,,,,,,,,,,,,,,,,,,,,,,,LiAsF6,F[As-](F)(F)(F)(F)F.[Li+],0.121728545,0.295659395,2.143311933,195.85,,,,,,,,,,,,-30,0.00328,-2.484126156
,,,,,1,doi.org/10.1016/0378-7753(91)80004-H,propylene carbonate,CC1COC(=O)O1,CC1COC(=O)O1,,,,,,0.292148509,0.369670204,,,,,,,,102.0316941,,,102.0316941,,,DME,COC,,,0.586122946,0.334670401,,,,,,,46.04186481,,1,46.04186481,,,,,,,,,,,,,,,,,,,,,,,,,,,,,LiAsF6,F[As-](F)(F)(F)(F)F.[Li+],0.121728545,0.295659395,2.143311933,195.85,,,,,,,,,,,,-20,0.00443,-2.353596274
,,,,,1,doi.org/10.1016/0378-7753(91)80004-H,propylene carbonate,CC1COC(=O)O1,CC1COC(=O)O1,,,,,,0.292148509,0.369670204,,,,,,,,102.0316941,,,102.0316941,,,DME,COC,,,0.586122946,0.334670401,,,,,,,46.04186481,,1,46.04186481,,,,,,,,,,,,,,,,,,,,,,,,,,,,,LiAsF6,F[As-](F)(F)(F)(F)F.[Li+],0.121728545,0.295659395,2.143311933,195.85,,,,,,,,,,,,-10,0.00624,-2.20481541
,,,,,1,doi.org/10.1016/0378-7753(91)80004-H,propylene carbonate,CC1COC(=O)O1,CC1COC(=O)O1,,,,,,0.292148509,0.369670204,,,,,,,,102.0316941,,,102.0316941,,,DME,COC,,,0.586122946,0.334670401,,,,,,,46.04186481,,1,46.04186481,,,,,,,,,,,,,,,,,,,,,,,,,,,,,LiAsF6,F[As-](F)(F)(F)(F)F.[Li+],0.121728545,0.295659395,2.143311933,195.85,,,,,,,,,,,,0,0.00837,-2.077274542
,,,,,1,doi.org/10.1016/0378-7753(91)80004-H,propylene carbonate,CC1COC(=O)O1,CC1COC(=O)O1,,,,,,0.292148509,0.369670204,,,,,,,,102.0316941,,,102.0316941,,,DME,COC,,,0.586122946,0.334670401,,,,,,,46.04186481,,1,46.04186481,,,,,,,,,,,,,,,,,,,,,,,,,,,,,LiAsF6,F[As-](F)(F)(F)(F)F.[Li+],0.121728545,0.295659395,2.143311933,195.85,,,,,,,,,,,,20,0.01315,-1.881074247
,,,,,1,doi.org/10.1016/0378-7753(91)80004-H,propylene carbonate,CC1COC(=O)O1,CC1COC(=O)O1,,,,,,0.292148509,0.369670204,,,,,,,,102.0316941,,,102.0316941,,,DME,COC,,,0.586122946,0.334670401,,,,,,,46.04186481,,1,46.04186481,,,,,,,,,,,,,,,,,,,,,,,,,,,,,LiAsF6,F[As-](F)(F)(F)(F)F.[Li+],0.121728545,0.295659395,2.143311933,195.85,,,,,,,,,,,,40,0.01846,-1.733768303
,,,,,1,doi.org/10.1016/0378-7753(91)80004-H,propylene carbonate,CC1COC(=O)O1,CC1COC(=O)O1,,,,,,0.292148509,0.369670204,,,,,,,,102.0316941,,,102.0316941,,,DME,COC,,,0.586122946,0.334670401,,,,,,,46.04186481,,1,46.04186481,,,,,,,,,,,,,,,,,,,,,,,,,,,,,LiAsF6,F[As-](F)(F)(F)(F)F.[Li+],0.121728545,0.295659395,2.143311933,195.85,,,,,,,,,,,,60,0.02392,-1.621238825
,,,,,1,doi.org/10.1016/0378-7753(91)80004-H,propylene carbonate,CC1COC(=O)O1,CC1COC(=O)O1,,,,,,0.292148509,0.369670204,,,,,,,,102.0316941,,,102.0316941,,,DME,COC,,,0.586122946,0.334670401,,,,,,,46.04186481,,1,46.04186481,,,,,,,,,,,,,,,,,,,,,,,,,,,,,LiAsF6,F[As-](F)(F)(F)(F)F.[Li+],0.121728545,0.295659395,2.143311933,195.85,,,,,,,,,,,,80,0.02818,-1.550059011
,,,,,1,doi.org/10.1016/0378-7753(91)80004-H,propylene carbonate,CC1COC(=O)O1,CC1COC(=O)O1,,,,,,0.213999108,0.195905923,,,,,,,,102.0316941,,,102.0316941,,,DME,COC,,,0.429335711,0.177357854,,,,,,,46.04186481,,1,46.04186481,,,,,,,,,,,,,,,,,,,,,,,,,,,,,LiAsF6,F[As-](F)(F)(F)(F)F.[Li+],0.356665181,0.626736223,8.573247743,195.85,,,,,,,,,,,,-30,1.00E-05,-5
,,,,,1,doi.org/10.1016/0378-7753(91)80004-H,propylene carbonate,CC1COC(=O)O1,CC1COC(=O)O1,,,,,,0.213999108,0.195905923,,,,,,,,102.0316941,,,102.0316941,,,DME,COC,,,0.429335711,0.177357854,,,,,,,46.04186481,,1,46.04186481,,,,,,,,,,,,,,,,,,,,,,,,,,,,,LiAsF6,F[As-](F)(F)(F)(F)F.[Li+],0.356665181,0.626736223,8.573247743,195.85,,,,,,,,,,,,-20,8.00E-05,-4.096910013
,,,,,1,doi.org/10.1016/0378-7753(91)80004-H,propylene carbonate,CC1COC(=O)O1,CC1COC(=O)O1,,,,,,0.213999108,0.195905923,,,,,,,,102.0316941,,,102.0316941,,,DME,COC,,,0.429335711,0.177357854,,,,,,,46.04186481,,1,46.04186481,,,,,,,,,,,,,,,,,,,,,,,,,,,,,LiAsF6,F[As-](F)(F)(F)(F)F.[Li+],0.356665181,0.626736223,8.573247743,195.85,,,,,,,,,,,,-10,0.00027,-3.568636236
,,,,,1,doi.org/10.1016/0378-7753(91)80004-H,propylene carbonate,CC1COC(=O)O1,CC1COC(=O)O1,,,,,,0.213999108,0.195905923,,,,,,,,102.0316941,,,102.0316941,,,DME,COC,,,0.429335711,0.177357854,,,,,,,46.04186481,,1,46.04186481,,,,,,,,,,,,,,,,,,,,,,,,,,,,,LiAsF6,F[As-](F)(F)(F)(F)F.[Li+],0.356665181,0.626736223,8.573247743,195.85,,,,,,,,,,,,0,0.0007,-3.15490196
,,,,,1,doi.org/10.1016/0378-7753(91)80004-H,propylene carbonate,CC1COC(=O)O1,CC1COC(=O)O1,,,,,,0.213999108,0.195905923,,,,,,,,102.0316941,,,102.0316941,,,DME,COC,,,0.429335711,0.177357854,,,,,,,46.04186481,,1,46.04186481,,,,,,,,,,,,,,,,,,,,,,,,,,,,,LiAsF6,F[As-](F)(F)(F)(F)F.[Li+],0.356665181,0.626736223,8.573247743,195.85,,,,,,,,,,,,20,0.00274,-2.562249437
,,,,,1,doi.org/10.1016/0378-7753(91)80004-H,propylene carbonate,CC1COC(=O)O1,CC1COC(=O)O1,,,,,,0.213999108,0.195905923,,,,,,,,102.0316941,,,102.0316941,,,DME,COC,,,0.429335711,0.177357854,,,,,,,46.04186481,,1,46.04186481,,,,,,,,,,,,,,,,,,,,,,,,,,,,,LiAsF6,F[As-](F)(F)(F)(F)F.[Li+],0.356665181,0.626736223,8.573247743,195.85,,,,,,,,,,,,40,0.00665,-2.177178355
,,,,,1,doi.org/10.1016/0378-7753(91)80004-H,propylene carbonate,CC1COC(=O)O1,CC1COC(=O)O1,,,,,,0.213999108,0.195905923,,,,,,,,102.0316941,,,102.0316941,,,DME,COC,,,0.429335711,0.177357854,,,,,,,46.04186481,,1,46.04186481,,,,,,,,,,,,,,,,,,,,,,,,,,,,,LiAsF6,F[As-](F)(F)(F)(F)F.[Li+],0.356665181,0.626736223,8.573247743,195.85,,,,,,,,,,,,60,0.01237,-1.9076303
,,,,,1,doi.org/10.1016/0378-7753(91)80004-H,propylene carbonate,CC1COC(=O)O1,CC1COC(=O)O1,,,,,,0.213999108,0.195905923,,,,,,,,102.0316941,,,102.0316941,,,DME,COC,,,0.429335711,0.177357854,,,,,,,46.04186481,,1,46.04186481,,,,,,,,,,,,,,,,,,,,,,,,,,,,,LiAsF6,F[As-](F)(F)(F)(F)F.[Li+],0.356665181,0.626736223,8.573247743,195.85,,,,,,,,,,,,80,0.01949,-1.710188161
,,,,,1,doi.org/10.1016/0378-7753(91)80004-H,MethyleneChloride,ClCCl,ClCCl,,,,,,0.818032665,0.728743775,,,,,,,,83.95335542,,1,83.95335542,,,propylene carbonate,CC1COC(=O)O1,,,0.107390559,0.116269914,,,,,,,102.0316941,,,102.0316941,,,,,,,,,,,,,,,,,,,,,,,,,,,,,LiAsF6,F[As-](F)(F)(F)(F)F.[Li+],0.074576777,0.15498631,0.936496196,195.85,,,,,,,,,,,,-30,0.00111,-2.954677021
,,,,,1,doi.org/10.1016/0378-7753(91)80004-H,MethyleneChloride,ClCCl,ClCCl,,,,,,0.818032665,0.728743775,,,,,,,,83.95335542,,1,83.95335542,,,propylene carbonate,CC1COC(=O)O1,,,0.107390559,0.116269914,,,,,,,102.0316941,,,102.0316941,,,,,,,,,,,,,,,,,,,,,,,,,,,,,LiAsF6,F[As-](F)(F)(F)(F)F.[Li+],0.074576777,0.15498631,0.936496196,195.85,,,,,,,,,,,,-20,0.00143,-2.844663963
,,,,,1,doi.org/10.1016/0378-7753(91)80004-H,MethyleneChloride,ClCCl,ClCCl,,,,,,0.818032665,0.728743775,,,,,,,,83.95335542,,1,83.95335542,,,propylene carbonate,CC1COC(=O)O1,,,0.107390559,0.116269914,,,,,,,102.0316941,,,102.0316941,,,,,,,,,,,,,,,,,,,,,,,,,,,,,LiAsF6,F[As-](F)(F)(F)(F)F.[Li+],0.074576777,0.15498631,0.936496196,195.85,,,,,,,,,,,,-10,0.00196,-2.707743929
,,,,,1,doi.org/10.1016/0378-7753(91)80004-H,MethyleneChloride,ClCCl,ClCCl,,,,,,0.818032665,0.728743775,,,,,,,,83.95335542,,1,83.95335542,,,propylene carbonate,CC1COC(=O)O1,,,0.107390559,0.116269914,,,,,,,102.0316941,,,102.0316941,,,,,,,,,,,,,,,,,,,,,,,,,,,,,LiAsF6,F[As-](F)(F)(F)(F)F.[Li+],0.074576777,0.15498631,0.936496196,195.85,,,,,,,,,,,,0,0.00263,-2.580044252
,,,,,1,doi.org/10.1016/0378-7753(91)80004-H,MethyleneChloride,ClCCl,ClCCl,,,,,,0.818032665,0.728743775,,,,,,,,83.95335542,,1,83.95335542,,,propylene carbonate,CC1COC(=O)O1,,,0.107390559,0.116269914,,,,,,,102.0316941,,,102.0316941,,,,,,,,,,,,,,,,,,,,,,,,,,,,,LiAsF6,F[As-](F)(F)(F)(F)F.[Li+],0.074576777,0.15498631,0.936496196,195.85,,,,,,,,,,,,20,0.00336,-2.473660723
,,,,,1,doi.org/10.1016/0378-7753(91)80004-H,MethyleneChloride,ClCCl,ClCCl,,,,,,0.818032665,0.728743775,,,,,,,,83.95335542,,1,83.95335542,,,propylene carbonate,CC1COC(=O)O1,,,0.107390559,0.116269914,,,,,,,102.0316941,,,102.0316941,,,,,,,,,,,,,,,,,,,,,,,,,,,,,LiAsF6,F[As-](F)(F)(F)(F)F.[Li+],0.074576777,0.15498631,0.936496196,195.85,,,,,,,,,,,,40,0.00417,-2.379863945
,,,,,1,doi.org/10.1016/0378-7753(91)80004-H,MethyleneChloride,ClCCl,ClCCl,,,,,,0.818032665,0.728743775,,,,,,,,83.95335542,,1,83.95335542,,,propylene carbonate,CC1COC(=O)O1,,,0.107390559,0.116269914,,,,,,,102.0316941,,,102.0316941,,,,,,,,,,,,,,,,,,,,,,,,,,,,,LiAsF6,F[As-](F)(F)(F)(F)F.[Li+],0.074576777,0.15498631,0.936496196,195.85,,,,,,,,,,,,60,0.00503,-2.298432015
,,,,,1,doi.org/10.1016/0378-7753(91)80004-H,MethyleneChloride,ClCCl,ClCCl,,,,,,0.818032665,0.728743775,,,,,,,,83.95335542,,1,83.95335542,,,propylene carbonate,CC1COC(=O)O1,,,0.107390559,0.116269914,,,,,,,102.0316941,,,102.0316941,,,,,,,,,,,,,,,,,,,,,,,,,,,,,LiAsF6,F[As-](F)(F)(F)(F)F.[Li+],0.074576777,0.15498631,0.936496196,195.85,,,,,,,,,,,,80,0.00694,-2.15864053
,,,,,1,doi.org/10.1016/0378-7753(91)80004-H,MethyleneChloride,ClCCl,ClCCl,,,,,,0.697374277,0.598793061,,,,,,,,83.95335542,,1,83.95335542,,,propylene carbonate,CC1COC(=O)O1,,,0.213618158,0.222918462,,,,,,,102.0316941,,,102.0316941,,,,,,,,,,,,,,,,,,,,,,,,,,,,,LiAsF6,F[As-](F)(F)(F)(F)F.[Li+],0.089007566,0.178288477,1.107848367,195.85,,,,,,,,,,,,-30,0.00082,-3.086186148
,,,,,1,doi.org/10.1016/0378-7753(91)80004-H,MethyleneChloride,ClCCl,ClCCl,,,,,,0.697374277,0.598793061,,,,,,,,83.95335542,,1,83.95335542,,,propylene carbonate,CC1COC(=O)O1,,,0.213618158,0.222918462,,,,,,,102.0316941,,,102.0316941,,,,,,,,,,,,,,,,,,,,,,,,,,,,,LiAsF6,F[As-](F)(F)(F)(F)F.[Li+],0.089007566,0.178288477,1.107848367,195.85,,,,,,,,,,,,-20,0.00164,-2.785156152
,,,,,1,doi.org/10.1016/0378-7753(91)80004-H,MethyleneChloride,ClCCl,ClCCl,,,,,,0.697374277,0.598793061,,,,,,,,83.95335542,,1,83.95335542,,,propylene carbonate,CC1COC(=O)O1,,,0.213618158,0.222918462,,,,,,,102.0316941,,,102.0316941,,,,,,,,,,,,,,,,,,,,,,,,,,,,,LiAsF6,F[As-](F)(F)(F)(F)F.[Li+],0.089007566,0.178288477,1.107848367,195.85,,,,,,,,,,,,-10,0.00266,-2.575118363
,,,,,1,doi.org/10.1016/0378-7753(91)80004-H,MethyleneChloride,ClCCl,ClCCl,,,,,,0.697374277,0.598793061,,,,,,,,83.95335542,,1,83.95335542,,,propylene carbonate,CC1COC(=O)O1,,,0.213618158,0.222918462,,,,,,,102.0316941,,,102.0316941,,,,,,,,,,,,,,,,,,,,,,,,,,,,,LiAsF6,F[As-](F)(F)(F)(F)F.[Li+],0.089007566,0.178288477,1.107848367,195.85,,,,,,,,,,,,0,0.0032,-2.494850022
,,,,,1,doi.org/10.1016/0378-7753(91)80004-H,MethyleneChloride,ClCCl,ClCCl,,,,,,0.697374277,0.598793061,,,,,,,,83.95335542,,1,83.95335542,,,propylene carbonate,CC1COC(=O)O1,,,0.213618158,0.222918462,,,,,,,102.0316941,,,102.0316941,,,,,,,,,,,,,,,,,,,,,,,,,,,,,LiAsF6,F[As-](F)(F)(F)(F)F.[Li+],0.089007566,0.178288477,1.107848367,195.85,,,,,,,,,,,,20,0.00433,-2.363512104
,,,,,1,doi.org/10.1016/0378-7753(91)80004-H,MethyleneChloride,ClCCl,ClCCl,,,,,,0.697374277,0.598793061,,,,,,,,83.95335542,,1,83.95335542,,,propylene carbonate,CC1COC(=O)O1,,,0.213618158,0.222918462,,,,,,,102.0316941,,,102.0316941,,,,,,,,,,,,,,,,,,,,,,,,,,,,,LiAsF6,F[As-](F)(F)(F)(F)F.[Li+],0.089007566,0.178288477,1.107848367,195.85,,,,,,,,,,,,40,0.00561,-2.251037139
,,,,,1,doi.org/10.1016/0378-7753(91)80004-H,MethyleneChloride,ClCCl,ClCCl,,,,,,0.697374277,0.598793061,,,,,,,,83.95335542,,1,83.95335542,,,propylene carbonate,CC1COC(=O)O1,,,0.213618158,0.222918462,,,,,,,102.0316941,,,102.0316941,,,,,,,,,,,,,,,,,,,,,,,,,,,,,LiAsF6,F[As-](F)(F)(F)(F)F.[Li+],0.089007566,0.178288477,1.107848367,195.85,,,,,,,,,,,,60,0.00699,-2.155522824
,,,,,1,doi.org/10.1016/0378-7753(91)80004-H,MethyleneChloride,ClCCl,ClCCl,,,,,,0.697374277,0.598793061,,,,,,,,83.95335542,,1,83.95335542,,,propylene carbonate,CC1COC(=O)O1,,,0.213618158,0.222918462,,,,,,,102.0316941,,,102.0316941,,,,,,,,,,,,,,,,,,,,,,,,,,,,,LiAsF6,F[As-](F)(F)(F)(F)F.[Li+],0.089007566,0.178288477,1.107848367,195.85,,,,,,,,,,,,80,0.00983,-2.007446482
,,,,,1,doi.org/10.1016/0378-7753(91)80004-H,MethyleneChloride,ClCCl,ClCCl,,,,,,0.518816908,0.42285149,,,,,,,,83.95335542,,1,83.95335542,,,propylene carbonate,CC1COC(=O)O1,,,0.370819998,0.367310996,,,,,,,102.0316941,,,102.0316941,,,,,,,,,,,,,,,,,,,,,,,,,,,,,LiAsF6,F[As-](F)(F)(F)(F)F.[Li+],0.110363095,0.209837514,1.355948358,195.85,,,,,,,,,,,,-30,0.00026,-3.585026652
,,,,,1,doi.org/10.1016/0378-7753(91)80004-H,MethyleneChloride,ClCCl,ClCCl,,,,,,0.518816908,0.42285149,,,,,,,,83.95335542,,1,83.95335542,,,propylene carbonate,CC1COC(=O)O1,,,0.370819998,0.367310996,,,,,,,102.0316941,,,102.0316941,,,,,,,,,,,,,,,,,,,,,,,,,,,,,LiAsF6,F[As-](F)(F)(F)(F)F.[Li+],0.110363095,0.209837514,1.355948358,195.85,,,,,,,,,,,,-20,0.00069,-3.161150909
,,,,,1,doi.org/10.1016/0378-7753(91)80004-H,MethyleneChloride,ClCCl,ClCCl,,,,,,0.518816908,0.42285149,,,,,,,,83.95335542,,1,83.95335542,,,propylene carbonate,CC1COC(=O)O1,,,0.370819998,0.367310996,,,,,,,102.0316941,,,102.0316941,,,,,,,,,,,,,,,,,,,,,,,,,,,,,LiAsF6,F[As-](F)(F)(F)(F)F.[Li+],0.110363095,0.209837514,1.355948358,195.85,,,,,,,,,,,,-10,0.0014,-2.853871964
,,,,,1,doi.org/10.1016/0378-7753(91)80004-H,MethyleneChloride,ClCCl,ClCCl,,,,,,0.518816908,0.42285149,,,,,,,,83.95335542,,1,83.95335542,,,propylene carbonate,CC1COC(=O)O1,,,0.370819998,0.367310996,,,,,,,102.0316941,,,102.0316941,,,,,,,,,,,,,,,,,,,,,,,,,,,,,LiAsF6,F[As-](F)(F)(F)(F)F.[Li+],0.110363095,0.209837514,1.355948358,195.85,,,,,,,,,,,,0,0.00195,-2.709965389
,,,,,1,doi.org/10.1016/0378-7753(91)80004-H,MethyleneChloride,ClCCl,ClCCl,,,,,,0.518816908,0.42285149,,,,,,,,83.95335542,,1,83.95335542,,,propylene carbonate,CC1COC(=O)O1,,,0.370819998,0.367310996,,,,,,,102.0316941,,,102.0316941,,,,,,,,,,,,,,,,,,,,,,,,,,,,,LiAsF6,F[As-](F)(F)(F)(F)F.[Li+],0.110363095,0.209837514,1.355948358,195.85,,,,,,,,,,,,20,0.00293,-2.53313238
,,,,,1,doi.org/10.1016/0378-7753(91)80004-H,MethyleneChloride,ClCCl,ClCCl,,,,,,0.518816908,0.42285149,,,,,,,,83.95335542,,1,83.95335542,,,propylene carbonate,CC1COC(=O)O1,,,0.370819998,0.367310996,,,,,,,102.0316941,,,102.0316941,,,,,,,,,,,,,,,,,,,,,,,,,,,,,LiAsF6,F[As-](F)(F)(F)(F)F.[Li+],0.110363095,0.209837514,1.355948358,195.85,,,,,,,,,,,,40,0.00411,-2.386158178
,,,,,1,doi.org/10.1016/0378-7753(91)80004-H,MethyleneChloride,ClCCl,ClCCl,,,,,,0.518816908,0.42285149,,,,,,,,83.95335542,,1,83.95335542,,,propylene carbonate,CC1COC(=O)O1,,,0.370819998,0.367310996,,,,,,,102.0316941,,,102.0316941,,,,,,,,,,,,,,,,,,,,,,,,,,,,,LiAsF6,F[As-](F)(F)(F)(F)F.[Li+],0.110363095,0.209837514,1.355948358,195.85,,,,,,,,,,,,60,0.0055,-2.259637311
,,,,,1,doi.org/10.1016/0378-7753(91)80004-H,MethyleneChloride,ClCCl,ClCCl,,,,,,0.518816908,0.42285149,,,,,,,,83.95335542,,1,83.95335542,,,propylene carbonate,CC1COC(=O)O1,,,0.370819998,0.367310996,,,,,,,102.0316941,,,102.0316941,,,,,,,,,,,,,,,,,,,,,,,,,,,,,LiAsF6,F[As-](F)(F)(F)(F)F.[Li+],0.110363095,0.209837514,1.355948358,195.85,,,,,,,,,,,,80,0.00857,-2.067019178
,,,,,1,doi.org/10.1016/0378-7753(91)80004-H,Sulfolane,O=S1(CCCC1)=O,O=S1(CCCC1)=O,,,,,,0.60670908,0.588204454,,,,,,,,120.0245005,,1,120.0245005,,,propylene carbonate,CC1COC(=O)O1,,,0.27761712,0.2288017,,,,,,,102.0316941,,,102.0316941,,,,,,,,,,,,,,,,,,,,,,,,,,,,,LiAsF6,F[As-](F)(F)(F)(F)F.[Li+],0.1156738,0.182993846,1.143635377,195.85,,,,,,,,,,,,-20,0.00059,-3.229147988
,,,,,1,doi.org/10.1016/0378-7753(91)80004-H,Sulfolane,O=S1(CCCC1)=O,O=S1(CCCC1)=O,,,,,,0.60670908,0.588204454,,,,,,,,120.0245005,,1,120.0245005,,,propylene carbonate,CC1COC(=O)O1,,,0.27761712,0.2288017,,,,,,,102.0316941,,,102.0316941,,,,,,,,,,,,,,,,,,,,,,,,,,,,,LiAsF6,F[As-](F)(F)(F)(F)F.[Li+],0.1156738,0.182993846,1.143635377,195.85,,,,,,,,,,,,-10,0.001,-3
,,,,,1,doi.org/10.1016/0378-7753(91)80004-H,Sulfolane,O=S1(CCCC1)=O,O=S1(CCCC1)=O,,,,,,0.60670908,0.588204454,,,,,,,,120.0245005,,1,120.0245005,,,propylene carbonate,CC1COC(=O)O1,,,0.27761712,0.2288017,,,,,,,102.0316941,,,102.0316941,,,,,,,,,,,,,,,,,,,,,,,,,,,,,LiAsF6,F[As-](F)(F)(F)(F)F.[Li+],0.1156738,0.182993846,1.143635377,195.85,,,,,,,,,,,,0,0.00167,-2.777283529
,,,,,1,doi.org/10.1016/0378-7753(91)80004-H,Sulfolane,O=S1(CCCC1)=O,O=S1(CCCC1)=O,,,,,,0.60670908,0.588204454,,,,,,,,120.0245005,,1,120.0245005,,,propylene carbonate,CC1COC(=O)O1,,,0.27761712,0.2288017,,,,,,,102.0316941,,,102.0316941,,,,,,,,,,,,,,,,,,,,,,,,,,,,,LiAsF6,F[As-](F)(F)(F)(F)F.[Li+],0.1156738,0.182993846,1.143635377,195.85,,,,,,,,,,,,20,0.00353,-2.452225295
,,,,,1,doi.org/10.1016/0378-7753(91)80004-H,Sulfolane,O=S1(CCCC1)=O,O=S1(CCCC1)=O,,,,,,0.60670908,0.588204454,,,,,,,,120.0245005,,1,120.0245005,,,propylene carbonate,CC1COC(=O)O1,,,0.27761712,0.2288017,,,,,,,102.0316941,,,102.0316941,,,,,,,,,,,,,,,,,,,,,,,,,,,,,LiAsF6,F[As-](F)(F)(F)(F)F.[Li+],0.1156738,0.182993846,1.143635377,195.85,,,,,,,,,,,,40,0.00593,-2.226945307
,,,,,1,doi.org/10.1016/0378-7753(91)80004-H,Sulfolane,O=S1(CCCC1)=O,O=S1(CCCC1)=O,,,,,,0.60670908,0.588204454,,,,,,,,120.0245005,,1,120.0245005,,,propylene carbonate,CC1COC(=O)O1,,,0.27761712,0.2288017,,,,,,,102.0316941,,,102.0316941,,,,,,,,,,,,,,,,,,,,,,,,,,,,,LiAsF6,F[As-](F)(F)(F)(F)F.[Li+],0.1156738,0.182993846,1.143635377,195.85,,,,,,,,,,,,60,0.00896,-2.04769199
,,,,,1,doi.org/10.1016/0378-7753(91)80004-H,Sulfolane,O=S1(CCCC1)=O,O=S1(CCCC1)=O,,,,,,0.60670908,0.588204454,,,,,,,,120.0245005,,1,120.0245005,,,propylene carbonate,CC1COC(=O)O1,,,0.27761712,0.2288017,,,,,,,102.0316941,,,102.0316941,,,,,,,,,,,,,,,,,,,,,,,,,,,,,LiAsF6,F[As-](F)(F)(F)(F)F.[Li+],0.1156738,0.182993846,1.143635377,195.85,,,,,,,,,,,,80,0.0126,-1.899629455
,,,,,1,doi.org/10.1016/0378-7753(91)80004-H,propylene carbonate,CC1COC(=O)O1,CC1COC(=O)O1,,,,,,0.467771126,0.429300913,,,,,,,,102.0316941,,,102.0316941,,,Toluene,CC1=CC=CC=C1,,,0.393011277,0.325447959,,,,,,,92.06260026,,1,92.06260026,,,,,,,,,,,,,,,,,,,,,,,,,,,,,LiAsF6,F[As-](F)(F)(F)(F)F.[Li+],0.139217597,0.245251128,1.659147378,195.85,,,,,,,,,,,,-40,0.00044,-3.356547324
,,,,,1,doi.org/10.1016/0378-7753(91)80004-H,propylene carbonate,CC1COC(=O)O1,CC1COC(=O)O1,,,,,,0.467771126,0.429300913,,,,,,,,102.0316941,,,102.0316941,,,Toluene,CC1=CC=CC=C1,,,0.393011277,0.325447959,,,,,,,92.06260026,,1,92.06260026,,,,,,,,,,,,,,,,,,,,,,,,,,,,,LiAsF6,F[As-](F)(F)(F)(F)F.[Li+],0.139217597,0.245251128,1.659147378,195.85,,,,,,,,,,,,-30,0.00072,-3.142667504
,,,,,1,doi.org/10.1016/0378-7753(91)80004-H,propylene carbonate,CC1COC(=O)O1,CC1COC(=O)O1,,,,,,0.467771126,0.429300913,,,,,,,,102.0316941,,,102.0316941,,,Toluene,CC1=CC=CC=C1,,,0.393011277,0.325447959,,,,,,,92.06260026,,1,92.06260026,,,,,,,,,,,,,,,,,,,,,,,,,,,,,LiAsF6,F[As-](F)(F)(F)(F)F.[Li+],0.139217597,0.245251128,1.659147378,195.85,,,,,,,,,,,,-20,0.00131,-2.882728704
,,,,,1,doi.org/10.1016/0378-7753(91)80004-H,propylene carbonate,CC1COC(=O)O1,CC1COC(=O)O1,,,,,,0.467771126,0.429300913,,,,,,,,102.0316941,,,102.0316941,,,Toluene,CC1=CC=CC=C1,,,0.393011277,0.325447959,,,,,,,92.06260026,,1,92.06260026,,,,,,,,,,,,,,,,,,,,,,,,,,,,,LiAsF6,F[As-](F)(F)(F)(F)F.[Li+],0.139217597,0.245251128,1.659147378,195.85,,,,,,,,,,,,-10,0.0021,-2.677780705
,,,,,1,doi.org/10.1016/0378-7753(91)80004-H,propylene carbonate,CC1COC(=O)O1,CC1COC(=O)O1,,,,,,0.467771126,0.429300913,,,,,,,,102.0316941,,,102.0316941,,,Toluene,CC1=CC=CC=C1,,,0.393011277,0.325447959,,,,,,,92.06260026,,1,92.06260026,,,,,,,,,,,,,,,,,,,,,,,,,,,,,LiAsF6,F[As-](F)(F)(F)(F)F.[Li+],0.139217597,0.245251128,1.659147378,195.85,,,,,,,,,,,,0,0.00319,-2.496209317
,,,,,1,doi.org/10.1016/0378-7753(91)80004-H,propylene carbonate,CC1COC(=O)O1,CC1COC(=O)O1,,,,,,0.467771126,0.429300913,,,,,,,,102.0316941,,,102.0316941,,,Toluene,CC1=CC=CC=C1,,,0.393011277,0.325447959,,,,,,,92.06260026,,1,92.06260026,,,,,,,,,,,,,,,,,,,,,,,,,,,,,LiAsF6,F[As-](F)(F)(F)(F)F.[Li+],0.139217597,0.245251128,1.659147378,195.85,,,,,,,,,,,,20,0.00573,-2.241845378
,,,,,1,doi.org/10.1016/0378-7753(91)80004-H,Sulfolane,O=S1(CCCC1)=O,O=S1(CCCC1)=O,,,,,,0.912967798,0.865386586,,,,,,,,120.0245005,,1,120.0245005,,,,,,,,,,,,,,,,,,,,,,,,,,,,,,,,,,,,,,,,,,,,,,,LiAsF6,F[As-](F)(F)(F)(F)F.[Li+],0.087032202,0.134613414,0.794245209,195.85,,,,,,,,,,,,-10,0.00067,-3.173925197
,,,,,1,doi.org/10.1016/0378-7753(91)80004-H,Sulfolane,O=S1(CCCC1)=O,O=S1(CCCC1)=O,,,,,,0.912967798,0.865386586,,,,,,,,120.0245005,,1,120.0245005,,,,,,,,,,,,,,,,,,,,,,,,,,,,,,,,,,,,,,,,,,,,,,,LiAsF6,F[As-](F)(F)(F)(F)F.[Li+],0.087032202,0.134613414,0.794245209,195.85,,,,,,,,,,,,0,0.00103,-2.987162775
,,,,,1,doi.org/10.1016/0378-7753(91)80004-H,Sulfolane,O=S1(CCCC1)=O,O=S1(CCCC1)=O,,,,,,0.912967798,0.865386586,,,,,,,,120.0245005,,1,120.0245005,,,,,,,,,,,,,,,,,,,,,,,,,,,,,,,,,,,,,,,,,,,,,,,LiAsF6,F[As-](F)(F)(F)(F)F.[Li+],0.087032202,0.134613414,0.794245209,195.85,,,,,,,,,,,,20,0.00208,-2.681936665
,,,,,1,doi.org/10.1016/0378-7753(91)80004-H,Sulfolane,O=S1(CCCC1)=O,O=S1(CCCC1)=O,,,,,,0.912967798,0.865386586,,,,,,,,120.0245005,,1,120.0245005,,,,,,,,,,,,,,,,,,,,,,,,,,,,,,,,,,,,,,,,,,,,,,,LiAsF6,F[As-](F)(F)(F)(F)F.[Li+],0.087032202,0.134613414,0.794245209,195.85,,,,,,,,,,,,40,0.0036,-2.443697499
,,,,,1,doi.org/10.1016/0378-7753(91)80004-H,Sulfolane,O=S1(CCCC1)=O,O=S1(CCCC1)=O,,,,,,0.912967798,0.865386586,,,,,,,,120.0245005,,1,120.0245005,,,,,,,,,,,,,,,,,,,,,,,,,,,,,,,,,,,,,,,,,,,,,,,LiAsF6,F[As-](F)(F)(F)(F)F.[Li+],0.087032202,0.134613414,0.794245209,195.85,,,,,,,,,,,,60,0.00558,-2.253365801
,,,,,1,doi.org/10.1016/0378-7753(91)80004-H,Sulfolane,O=S1(CCCC1)=O,O=S1(CCCC1)=O,,,,,,0.912967798,0.865386586,,,,,,,,120.0245005,,1,120.0245005,,,,,,,,,,,,,,,,,,,,,,,,,,,,,,,,,,,,,,,,,,,,,,,LiAsF6,F[As-](F)(F)(F)(F)F.[Li+],0.087032202,0.134613414,0.794245209,195.85,,,,,,,,,,,,80,0.00797,-2.098541679
,,,,,1,doi.org/10.1016/0378-7753(91)80004-H,Sulfolane,O=S1(CCCC1)=O,O=S1(CCCC1)=O,,,,,,0.468094601,0.502697277,,,,,,,,120.0245005,,,120.0245005,,,2-MeTHF,CC1CCCO1,,,0.442659527,0.34091066,,,,,,,86.07316494,,1,86.07316494,,,,,,,,,,,,,,,,,,,,,,,,,,,,,LiAsF6,F[As-](F)(F)(F)(F)F.[Li+],0.089245872,0.156392063,0.946565073,195.85,,,,,,,,,,,,-60,0.0002,-3.698970004
,,,,,1,doi.org/10.1016/0378-7753(91)80004-H,Sulfolane,O=S1(CCCC1)=O,O=S1(CCCC1)=O,,,,,,0.468094601,0.502697277,,,,,,,,120.0245005,,,120.0245005,,,2-MeTHF,CC1CCCO1,,,0.442659527,0.34091066,,,,,,,86.07316494,,1,86.07316494,,,,,,,,,,,,,,,,,,,,,,,,,,,,,LiAsF6,F[As-](F)(F)(F)(F)F.[Li+],0.089245872,0.156392063,0.946565073,195.85,,,,,,,,,,,,-50,0.00042,-3.37675071
,,,,,1,doi.org/10.1016/0378-7753(91)80004-H,Sulfolane,O=S1(CCCC1)=O,O=S1(CCCC1)=O,,,,,,0.468094601,0.502697277,,,,,,,,120.0245005,,,120.0245005,,,2-MeTHF,CC1CCCO1,,,0.442659527,0.34091066,,,,,,,86.07316494,,1,86.07316494,,,,,,,,,,,,,,,,,,,,,,,,,,,,,LiAsF6,F[As-](F)(F)(F)(F)F.[Li+],0.089245872,0.156392063,0.946565073,195.85,,,,,,,,,,,,-40,0.00077,-3.113509275
,,,,,1,doi.org/10.1016/0378-7753(91)80004-H,Sulfolane,O=S1(CCCC1)=O,O=S1(CCCC1)=O,,,,,,0.468094601,0.502697277,,,,,,,,120.0245005,,,120.0245005,,,2-MeTHF,CC1CCCO1,,,0.442659527,0.34091066,,,,,,,86.07316494,,1,86.07316494,,,,,,,,,,,,,,,,,,,,,,,,,,,,,LiAsF6,F[As-](F)(F)(F)(F)F.[Li+],0.089245872,0.156392063,0.946565073,195.85,,,,,,,,,,,,-30,0.00124,-2.906578315
,,,,,1,doi.org/10.1016/0378-7753(91)80004-H,Sulfolane,O=S1(CCCC1)=O,O=S1(CCCC1)=O,,,,,,0.468094601,0.502697277,,,,,,,,120.0245005,,,120.0245005,,,2-MeTHF,CC1CCCO1,,,0.442659527,0.34091066,,,,,,,86.07316494,,1,86.07316494,,,,,,,,,,,,,,,,,,,,,,,,,,,,,LiAsF6,F[As-](F)(F)(F)(F)F.[Li+],0.089245872,0.156392063,0.946565073,195.85,,,,,,,,,,,,-20,0.00182,-2.739928612
,,,,,1,doi.org/10.1016/0378-7753(91)80004-H,Sulfolane,O=S1(CCCC1)=O,O=S1(CCCC1)=O,,,,,,0.468094601,0.502697277,,,,,,,,120.0245005,,,120.0245005,,,2-MeTHF,CC1CCCO1,,,0.442659527,0.34091066,,,,,,,86.07316494,,1,86.07316494,,,,,,,,,,,,,,,,,,,,,,,,,,,,,LiAsF6,F[As-](F)(F)(F)(F)F.[Li+],0.089245872,0.156392063,0.946565073,195.85,,,,,,,,,,,,-10,0.0025,-2.602059991
,,,,,1,doi.org/10.1016/0378-7753(91)80004-H,Sulfolane,O=S1(CCCC1)=O,O=S1(CCCC1)=O,,,,,,0.468094601,0.502697277,,,,,,,,120.0245005,,,120.0245005,,,2-MeTHF,CC1CCCO1,,,0.442659527,0.34091066,,,,,,,86.07316494,,1,86.07316494,,,,,,,,,,,,,,,,,,,,,,,,,,,,,LiAsF6,F[As-](F)(F)(F)(F)F.[Li+],0.089245872,0.156392063,0.946565073,195.85,,,,,,,,,,,,0,0.00327,-2.485452247
,,,,,1,doi.org/10.1016/0378-7753(91)80004-H,Sulfolane,O=S1(CCCC1)=O,O=S1(CCCC1)=O,,,,,,0.468094601,0.502697277,,,,,,,,120.0245005,,,120.0245005,,,2-MeTHF,CC1CCCO1,,,0.442659527,0.34091066,,,,,,,86.07316494,,1,86.07316494,,,,,,,,,,,,,,,,,,,,,,,,,,,,,LiAsF6,F[As-](F)(F)(F)(F)F.[Li+],0.089245872,0.156392063,0.946565073,195.85,,,,,,,,,,,,20,0.00515,-2.288192771
,,,,,1,doi.org/10.1016/0378-7753(91)80004-H,Sulfolane,O=S1(CCCC1)=O,O=S1(CCCC1)=O,,,,,,0.468094601,0.502697277,,,,,,,,120.0245005,,,120.0245005,,,2-MeTHF,CC1CCCO1,,,0.442659527,0.34091066,,,,,,,86.07316494,,1,86.07316494,,,,,,,,,,,,,,,,,,,,,,,,,,,,,LiAsF6,F[As-](F)(F)(F)(F)F.[Li+],0.089245872,0.156392063,0.946565073,195.85,,,,,,,,,,,,40,0.00728,-2.137868621
,,,,,1,doi.org/10.1016/0378-7753(91)80004-H,Sulfolane,O=S1(CCCC1)=O,O=S1(CCCC1)=O,,,,,,0.468094601,0.502697277,,,,,,,,120.0245005,,,120.0245005,,,2-MeTHF,CC1CCCO1,,,0.442659527,0.34091066,,,,,,,86.07316494,,1,86.07316494,,,,,,,,,,,,,,,,,,,,,,,,,,,,,LiAsF6,F[As-](F)(F)(F)(F)F.[Li+],0.089245872,0.156392063,0.946565073,195.85,,,,,,,,,,,,60,0.00946,-2.024108864
,,,,,1,doi.org/10.1016/0378-7753(91)80004-H,Sulfolane,O=S1(CCCC1)=O,O=S1(CCCC1)=O,,,,,,0.468094601,0.502697277,,,,,,,,120.0245005,,,120.0245005,,,2-MeTHF,CC1CCCO1,,,0.442659527,0.34091066,,,,,,,86.07316494,,1,86.07316494,,,,,,,,,,,,,,,,,,,,,,,,,,,,,LiAsF6,F[As-](F)(F)(F)(F)F.[Li+],0.089245872,0.156392063,0.946565073,195.85,,,,,,,,,,,,80,0.01166,-1.93330145
