Repository: zjurillpolymer/SPE_prediction

# SPE Prediction

Polymer electrolyte conductivity prediction using graph neural networks.

## Data

Data from [ChemPropPred](https://github.com/learningmatter-mit/Chem-prop-pred) — polymer electrolyte conductivity measurements including SMILES, conductivity (log S/cm), molecular weight, salt concentration, and temperature.

- `data/clean_train_data.csv` — cleaned training data
- `data/PolymerElectrolyteData.csv` — full raw dataset
- `data/PolyInfo_8salts.csv` / `data/polyinfo_5salts_4conc.csv` — PolyInfo polymer database with salt additives

File: data/PolymerElectrolyteData.csv (part 45 of 154)
Notes,Compound Notebook Name,Date Copied to Master Database,Data Recorded By,Seshadri Group,Oyaizu Group,DOI,Solvent 1 (S1),S1 SMILES,S1 SMILES 1,S1 SMILES 2,S1 SMILES 3,S1 Big SMILES,S1 End Group 1,S1 End Group 2,S1 Mol %,S1 Weight %,S1 SMILES 1 Mol %,S1 SMILES 2 Mol %,S1 SMILES 3 Mol %,S1 Molar Ratio,S1 Weight Ratio,S1 Mw,S1 Mn,S1 Mn or Mw,S1 Mw/Mn,S1 DOP,S1 Molar Mass (g/mol),S1 Type,S1 Block Mol Weight,Solvent 2 (S2),S2 SMILES,S2 SMILES 1,S2 SMILES 2,S2 Mol %,S2 Weight %,S2 SMILES 1 Mol %,S2 SMILES 2 Mol %,S2 Molar Ratio,S2 Weight Ratio,S2 Mw,S2 Mn,S2 Mn or Mw,S2 Mw/Mn,S2 DOP,S2 Molar Mass (g/mol),S2 Type,Solvent 3 (S3),S3 SMILES,S3 SMILES 1,S3 Mol %,S3 Weight %,S3 Molar Ratio,S3 Weight Ratio,S3 Mw,S3 Mn,S3 Mn or Mw,S3 Mw/Mn,S3 DOP,S3 Molar Mass (g/mol),S3 Type,Solvent 4 (S4),S4 SMILES,S4 Mol %,S4 Weight %,S4 Molar Ratio,S4 Weight Ratio,S4 Mw,S4 Mn,S4 Mn or Mw,S4 Mw/Mn,S4 DOP,S4 Molar Mass (g/mol),S4 Type,Salt 1,Salt1 SMILES,Salt1 Mol %,Salt1 Weight %,Salt1 Molality (mol salt/kg polymer),Salt1 Molar Mass (g/mol),Salt 2,Salt2 SMILES,Salt2 Mol %,Salt2 Weight %,Salt2 Molality (mol salt/kg polymer),Salt2 Molar Mass (g/mol),Inorganic Material 1 (IM1),IM1 Weight %,IM1 Particle Size (nm),Tg (oC),Heating Rate (K/min),Temperature (oC),Conductivity (S/cm),log Conductivity (S/cm)
,,,,,1,doi.org/10.1016/0378-7753(91)80004-H,3-MeSulfolane,O=S1(C(C)CCC1)=O,O=S1(C(C)CCC1)=O,,,,,,0.429419826,0.432872681,,,,,,,,134.0401506,,1,134.0401506,,,Sulfolane,O=S1(CCCC1)=O,,,0.479214253,0.432556471,,,,,,,120.0245005,,,120.0245005,,,,,,,,,,,,,,,,,,,,,,,,,,,,,LiAsF6,F[As-](F)(F)(F)(F)F.[Li+],0.091365921,0.134570848,0.793955009,195.85,,,,,,,,,,,,-20,0.00015,-3.823908741
,,,,,1,doi.org/10.1016/0378-7753(91)80004-H,3-MeSulfolane,O=S1(C(C)CCC1)=O,O=S1(C(C)CCC1)=O,,,,,,0.429419826,0.432872681,,,,,,,,134.0401506,,1,134.0401506,,,Sulfolane,O=S1(CCCC1)=O,,,0.479214253,0.432556471,,,,,,,120.0245005,,,120.0245005,,,,,,,,,,,,,,,,,,,,,,,,,,,,,LiAsF6,F[As-](F)(F)(F)(F)F.[Li+],0.091365921,0.134570848,0.793955009,195.85,,,,,,,,,,,,-10,0.00031,-3.508638306
,,,,,1,doi.org/10.1016/0378-7753(91)80004-H,3-MeSulfolane,O=S1(C(C)CCC1)=O,O=S1(C(C)CCC1)=O,,,,,,0.429419826,0.432872681,,,,,,,,134.0401506,,1,134.0401506,,,Sulfolane,O=S1(CCCC1)=O,,,0.479214253,0.432556471,,,,,,,120.0245005,,,120.0245005,,,,,,,,,,,,,,,,,,,,,,,,,,,,,LiAsF6,F[As-](F)(F)(F)(F)F.[Li+],0.091365921,0.134570848,0.793955009,195.85,,,,,,,,,,,,0,0.00058,-3.236572006
,,,,,1,doi.org/10.1016/0378-7753(91)80004-H,3-MeSulfolane,O=S1(C(C)CCC1)=O,O=S1(C(C)CCC1)=O,,,,,,0.429419826,0.432872681,,,,,,,,134.0401506,,1,134.0401506,,,Sulfolane,O=S1(CCCC1)=O,,,0.479214253,0.432556471,,,,,,,120.0245005,,,120.0245005,,,,,,,,,,,,,,,,,,,,,,,,,,,,,LiAsF6,F[As-](F)(F)(F)(F)F.[Li+],0.091365921,0.134570848,0.793955009,195.85,,,,,,,,,,,,20,0.00148,-2.829738285
,,,,,1,doi.org/10.1016/0378-7753(91)80004-H,3-MeSulfolane,O=S1(C(C)CCC1)=O,O=S1(C(C)CCC1)=O,,,,,,0.429419826,0.432872681,,,,,,,,134.0401506,,1,134.0401506,,,Sulfolane,O=S1(CCCC1)=O,,,0.479214253,0.432556471,,,,,,,120.0245005,,,120.0245005,,,,,,,,,,,,,,,,,,,,,,,,,,,,,LiAsF6,F[As-](F)(F)(F)(F)F.[Li+],0.091365921,0.134570848,0.793955009,195.85,,,,,,,,,,,,40,0.00286,-2.543633967
,,,,,1,doi.org/10.1016/0378-7753(91)80004-H,3-MeSulfolane,O=S1(C(C)CCC1)=O,O=S1(C(C)CCC1)=O,,,,,,0.429419826,0.432872681,,,,,,,,134.0401506,,1,134.0401506,,,Sulfolane,O=S1(CCCC1)=O,,,0.479214253,0.432556471,,,,,,,120.0245005,,,120.0245005,,,,,,,,,,,,,,,,,,,,,,,,,,,,,LiAsF6,F[As-](F)(F)(F)(F)F.[Li+],0.091365921,0.134570848,0.793955009,195.85,,,,,,,,,,,,60,0.00481,-2.317854924
,,,,,1,doi.org/10.1016/0378-7753(91)80004-H,3-MeSulfolane,O=S1(C(C)CCC1)=O,O=S1(C(C)CCC1)=O,,,,,,0.429419826,0.432872681,,,,,,,,134.0401506,,1,134.0401506,,,Sulfolane,O=S1(CCCC1)=O,,,0.479214253,0.432556471,,,,,,,120.0245005,,,120.0245005,,,,,,,,,,,,,,,,,,,,,,,,,,,,,LiAsF6,F[As-](F)(F)(F)(F)F.[Li+],0.091365921,0.134570848,0.793955009,195.85,,,,,,,,,,,,80,0.00715,-2.145693958
,,,,,1,doi.org/10.1016/0378-7753(91)80004-H,Sulfolane,O=S1(CCCC1)=O,O=S1(CCCC1)=O,,,,,,0.534204719,0.58040723,,,,,,,,120.0245005,,,120.0245005,,,Benzene,C1=CC=CC=C1,,,0.380920048,0.269119367,,,,,,,78.04695019,,1,78.04695019,,,,,,,,,,,,,,,,,,,,,,,,,,,,,LiAsF6,F[As-](F)(F)(F)(F)F.[Li+],0.084875233,0.150473403,0.904397153,195.85,,,,,,,,,,,,0,0.00365,-2.437707136
,,,,,1,doi.org/10.1016/0378-7753(91)80004-H,Sulfolane,O=S1(CCCC1)=O,O=S1(CCCC1)=O,,,,,,0.534204719,0.58040723,,,,,,,,120.0245005,,,120.0245005,,,Benzene,C1=CC=CC=C1,,,0.380920048,0.269119367,,,,,,,78.04695019,,1,78.04695019,,,,,,,,,,,,,,,,,,,,,,,,,,,,,LiAsF6,F[As-](F)(F)(F)(F)F.[Li+],0.084875233,0.150473403,0.904397153,195.85,,,,,,,,,,,,20,0.00563,-2.249491605
,,,,,1,doi.org/10.1016/0378-7753(91)80004-H,Sulfolane,O=S1(CCCC1)=O,O=S1(CCCC1)=O,,,,,,0.534204719,0.58040723,,,,,,,,120.0245005,,,120.0245005,,,Benzene,C1=CC=CC=C1,,,0.380920048,0.269119367,,,,,,,78.04695019,,1,78.04695019,,,,,,,,,,,,,,,,,,,,,,,,,,,,,LiAsF6,F[As-](F)(F)(F)(F)F.[Li+],0.084875233,0.150473403,0.904397153,195.85,,,,,,,,,,,,40,0.00789,-2.102922997
,,,,,1,doi.org/10.1016/0378-7753(91)80004-H,Sulfolane,O=S1(CCCC1)=O,O=S1(CCCC1)=O,,,,,,0.538777607,0.486735951,,,,,,,,120.0245005,,,120.0245005,,,Diglyme,COCCOCCOC,,,0.358500257,0.361837648,,,,,,,134.0942943,,1,134.0942943,,,,,,,,,,,,,,,,,,,,,,,,,,,,,LiAsF6,F[As-](F)(F)(F)(F)F.[Li+],0.102722137,0.151426401,0.911147124,195.85,,,,,,,,,,,,0,0.00164,-2.785156152
,,,,,1,doi.org/10.1016/0378-7753(91)80004-H,Sulfolane,O=S1(CCCC1)=O,O=S1(CCCC1)=O,,,,,,0.538777607,0.486735951,,,,,,,,120.0245005,,,120.0245005,,,Diglyme,COCCOCCOC,,,0.358500257,0.361837648,,,,,,,134.0942943,,1,134.0942943,,,,,,,,,,,,,,,,,,,,,,,,,,,,,LiAsF6,F[As-](F)(F)(F)(F)F.[Li+],0.102722137,0.151426401,0.911147124,195.85,,,,,,,,,,,,20,0.00343,-2.46470588
,,,,,1,doi.org/10.1016/0378-7753(91)80004-H,Sulfolane,O=S1(CCCC1)=O,O=S1(CCCC1)=O,,,,,,0.538777607,0.486735951,,,,,,,,120.0245005,,,120.0245005,,,Diglyme,COCCOCCOC,,,0.358500257,0.361837648,,,,,,,134.0942943,,1,134.0942943,,,,,,,,,,,,,,,,,,,,,,,,,,,,,LiAsF6,F[As-](F)(F)(F)(F)F.[Li+],0.102722137,0.151426401,0.911147124,195.85,,,,,,,,,,,,40,0.00585,-2.232844134
,,,,,1,doi.org/10.1016/0378-7753(91)80004-H,Sulfolane,O=S1(CCCC1)=O,O=S1(CCCC1)=O,,,,,,0.538777607,0.486735951,,,,,,,,120.0245005,,,120.0245005,,,Diglyme,COCCOCCOC,,,0.358500257,0.361837648,,,,,,,134.0942943,,1,134.0942943,,,,,,,,,,,,,,,,,,,,,,,,,,,,,LiAsF6,F[As-](F)(F)(F)(F)F.[Li+],0.102722137,0.151426401,0.911147124,195.85,,,,,,,,,,,,60,0.00875,-2.057991947
,,,,,1,doi.org/10.1016/0378-7753(91)80004-H,Sulfolane,O=S1(CCCC1)=O,O=S1(CCCC1)=O,,,,,,0.538777607,0.486735951,,,,,,,,120.0245005,,,120.0245005,,,Diglyme,COCCOCCOC,,,0.358500257,0.361837648,,,,,,,134.0942943,,1,134.0942943,,,,,,,,,,,,,,,,,,,,,,,,,,,,,LiAsF6,F[As-](F)(F)(F)(F)F.[Li+],0.102722137,0.151426401,0.911147124,195.85,,,,,,,,,,,,80,0.01224,-1.912218582
,,,,,1,doi.org/10.1016/0378-7753(91)80004-H,Sulfolane,O=S1(CCCC1)=O,O=S1(CCCC1)=O,,,,,,0.624033314,0.569848519,,,,,,,,120.0245005,,,120.0245005,,,Diglyme,COCCOCCOC,,,0.276819354,0.282415475,,,,,,,134.0942943,,1,134.0942943,,,,,,,,,,,,,,,,,,,,,,,,,,,,,LiAsF6,F[As-](F)(F)(F)(F)F.[Li+],0.099147333,0.147736006,0.885092452,195.85,,,,,,,,,,,,0,0.00288,-2.540607512
,,,,,1,doi.org/10.1016/0378-7753(91)80004-H,Sulfolane,O=S1(CCCC1)=O,O=S1(CCCC1)=O,,,,,,0.624033314,0.569848519,,,,,,,,120.0245005,,,120.0245005,,,Diglyme,COCCOCCOC,,,0.276819354,0.282415475,,,,,,,134.0942943,,1,134.0942943,,,,,,,,,,,,,,,,,,,,,,,,,,,,,LiAsF6,F[As-](F)(F)(F)(F)F.[Li+],0.099147333,0.147736006,0.885092452,195.85,,,,,,,,,,,,20,0.00514,-2.289036881
,,,,,1,doi.org/10.1016/0378-7753(91)80004-H,Sulfolane,O=S1(CCCC1)=O,O=S1(CCCC1)=O,,,,,,0.624033314,0.569848519,,,,,,,,120.0245005,,,120.0245005,,,Diglyme,COCCOCCOC,,,0.276819354,0.282415475,,,,,,,134.0942943,,1,134.0942943,,,,,,,,,,,,,,,,,,,,,,,,,,,,,LiAsF6,F[As-](F)(F)(F)(F)F.[Li+],0.099147333,0.147736006,0.885092452,195.85,,,,,,,,,,,,40,0.00793,-2.100726813
,,,,,1,doi.org/10.1016/0378-7753(91)80004-H,Sulfolane,O=S1(CCCC1)=O,O=S1(CCCC1)=O,,,,,,0.624033314,0.569848519,,,,,,,,120.0245005,,,120.0245005,,,Diglyme,COCCOCCOC,,,0.276819354,0.282415475,,,,,,,134.0942943,,1,134.0942943,,,,,,,,,,,,,,,,,,,,,,,,,,,,,LiAsF6,F[As-](F)(F)(F)(F)F.[Li+],0.099147333,0.147736006,0.885092452,195.85,,,,,,,,,,,,60,0.01293,-1.888401475
,,,,,1,doi.org/10.1016/0378-7753(91)80004-H,Sulfolane,O=S1(CCCC1)=O,O=S1(CCCC1)=O,,,,,,0.474231465,0.601228623,,,,,,,,120.0245005,,,120.0245005,,,DME,COC,,,0.435352622,0.211725636,,,,,,,46.04186481,,1,46.04186481,,,,,,,,,,,,,,,,,,,,,,,,,,,,,LiAsF6,F[As-](F)(F)(F)(F)F.[Li+],0.090415913,0.187045741,1.174784309,195.85,,,,,,,,,,,,-20,0.00184,-2.735182177
,,,,,1,doi.org/10.1016/0378-7753(91)80004-H,Sulfolane,O=S1(CCCC1)=O,O=S1(CCCC1)=O,,,,,,0.474231465,0.601228623,,,,,,,,120.0245005,,,120.0245005,,,DME,COC,,,0.435352622,0.211725636,,,,,,,46.04186481,,1,46.04186481,,,,,,,,,,,,,,,,,,,,,,,,,,,,,LiAsF6,F[As-](F)(F)(F)(F)F.[Li+],0.090415913,0.187045741,1.174784309,195.85,,,,,,,,,,,,-10,0.00285,-2.54515514
,,,,,1,doi.org/10.1016/0378-7753(91)80004-H,Sulfolane,O=S1(CCCC1)=O,O=S1(CCCC1)=O,,,,,,0.474231465,0.601228623,,,,,,,,120.0245005,,,120.0245005,,,DME,COC,,,0.435352622,0.211725636,,,,,,,46.04186481,,1,46.04186481,,,,,,,,,,,,,,,,,,,,,,,,,,,,,LiAsF6,F[As-](F)(F)(F)(F)F.[Li+],0.090415913,0.187045741,1.174784309,195.85,,,,,,,,,,,,0,0.00413,-2.384049948
,,,,,1,doi.org/10.1016/0378-7753(91)80004-H,Sulfolane,O=S1(CCCC1)=O,O=S1(CCCC1)=O,,,,,,0.474231465,0.601228623,,,,,,,,120.0245005,,,120.0245005,,,DME,COC,,,0.435352622,0.211725636,,,,,,,46.04186481,,1,46.04186481,,,,,,,,,,,,,,,,,,,,,,,,,,,,,LiAsF6,F[As-](F)(F)(F)(F)F.[Li+],0.090415913,0.187045741,1.174784309,195.85,,,,,,,,,,,,20,0.00721,-2.142064735
,,,,,1,doi.org/10.1016/0378-7753(91)80004-H,Sulfolane,O=S1(CCCC1)=O,O=S1(CCCC1)=O,,,,,,0.474231465,0.601228623,,,,,,,,120.0245005,,,120.0245005,,,DME,COC,,,0.435352622,0.211725636,,,,,,,46.04186481,,1,46.04186481,,,,,,,,,,,,,,,,,,,,,,,,,,,,,LiAsF6,F[As-](F)(F)(F)(F)F.[Li+],0.090415913,0.187045741,1.174784309,195.85,,,,,,,,,,,,40,0.00969,-2.013676223
,,,,,1,doi.org/10.1016/0378-7753(91)80004-H,Sulfolane,O=S1(CCCC1)=O,O=S1(CCCC1)=O,,,,,,0.474231465,0.601228623,,,,,,,,120.0245005,,,120.0245005,,,DME,COC,,,0.435352622,0.211725636,,,,,,,46.04186481,,1,46.04186481,,,,,,,,,,,,,,,,,,,,,,,,,,,,,LiAsF6,F[As-](F)(F)(F)(F)F.[Li+],0.090415913,0.187045741,1.174784309,195.85,,,,,,,,,,,,60,0.01481,-1.829444941
,,,,,1,doi.org/10.1016/0378-7753(91)80004-H,Sulfolane,O=S1(CCCC1)=O,O=S1(CCCC1)=O,,,,,,0.474231465,0.601228623,,,,,,,,120.0245005,,,120.0245005,,,DME,COC,,,0.435352622,0.211725636,,,,,,,46.04186481,,1,46.04186481,,,,,,,,,,,,,,,,,,,,,,,,,,,,,LiAsF6,F[As-](F)(F)(F)(F)F.[Li+],0.090415913,0.187045741,1.174784309,195.85,,,,,,,,,,,,80,0.01896,-1.722161667
,,,,,1,doi.org/10.1016/0378-7753(91)80004-H,Sulfolane,O=S1(CCCC1)=O,O=S1(CCCC1)=O,,,,,,0.564686883,0.669332914,,,,,,,,120.0245005,,,120.0245005,,,DME,COC,,,0.345594832,0.157139266,,,,,,,46.04186481,,1,46.04186481,,,,,,,,,,,,,,,,,,,,,,,,,,,,,LiAsF6,F[As-](F)(F)(F)(F)F.[Li+],0.089718285,0.17352782,1.072055565,195.85,,,,,,,,,,,,-20,0.00129,-2.88941029
,,,,,1,doi.org/10.1016/0378-7753(91)80004-H,Sulfolane,O=S1(CCCC1)=O,O=S1(CCCC1)=O,,,,,,0.564686883,0.669332914,,,,,,,,120.0245005,,,120.0245005,,,DME,COC,,,0.345594832,0.157139266,,,,,,,46.04186481,,1,46.04186481,,,,,,,,,,,,,,,,,,,,,,,,,,,,,LiAsF6,F[As-](F)(F)(F)(F)F.[Li+],0.089718285,0.17352782,1.072055565,195.85,,,,,,,,,,,,-10,0.00211,-2.675717545
,,,,,1,doi.org/10.1016/0378-7753(91)80004-H,Sulfolane,O=S1(CCCC1)=O,O=S1(CCCC1)=O,,,,,,0.564686883,0.669332914,,,,,,,,120.0245005,,,120.0245005,,,DME,COC,,,0.345594832,0.157139266,,,,,,,46.04186481,,1,46.04186481,,,,,,,,,,,,,,,,,,,,,,,,,,,,,LiAsF6,F[As-](F)(F)(F)(F)F.[Li+],0.089718285,0.17352782,1.072055565,195.85,,,,,,,,,,,,0,0.00313,-2.504455662
,,,,,1,doi.org/10.1016/0378-7753(91)80004-H,Sulfolane,O=S1(CCCC1)=O,O=S1(CCCC1)=O,,,,,,0.564686883,0.669332914,,,,,,,,120.0245005,,,120.0245005,,,DME,COC,,,0.345594832,0.157139266,,,,,,,46.04186481,,1,46.04186481,,,,,,,,,,,,,,,,,,,,,,,,,,,,,LiAsF6,F[As-](F)(F)(F)(F)F.[Li+],0.089718285,0.17352782,1.072055565,195.85,,,,,,,,,,,,20,0.00582,-2.235077015
,,,,,1,doi.org/10.1016/0378-7753(91)80004-H,Sulfolane,O=S1(CCCC1)=O,O=S1(CCCC1)=O,,,,,,0.564686883,0.669332914,,,,,,,,120.0245005,,,120.0245005,,,DME,COC,,,0.345594832,0.157139266,,,,,,,46.04186481,,1,46.04186481,,,,,,,,,,,,,,,,,,,,,,,,,,,,,LiAsF6,F[As-](F)(F)(F)(F)F.[Li+],0.089718285,0.17352782,1.072055565,195.85,,,,,,,,,,,,40,0.00914,-2.039053804
,,,,,1,doi.org/10.1016/0378-7753(91)80004-H,Sulfolane,O=S1(CCCC1)=O,O=S1(CCCC1)=O,,,,,,0.564686883,0.669332914,,,,,,,,120.0245005,,,120.0245005,,,DME,COC,,,0.345594832,0.157139266,,,,,,,46.04186481,,1,46.04186481,,,,,,,,,,,,,,,,,,,,,,,,,,,,,LiAsF6,F[As-](F)(F)(F)(F)F.[Li+],0.089718285,0.17352782,1.072055565,195.85,,,,,,,,,,,,60,0.01302,-1.885389016
,,,,,1,doi.org/10.1016/0378-7753(91)80004-H,Sulfolane,O=S1(CCCC1)=O,O=S1(CCCC1)=O,,,,,,0.564686883,0.669332914,,,,,,,,120.0245005,,,120.0245005,,,DME,COC,,,0.345594832,0.157139266,,,,,,,46.04186481,,1,46.04186481,,,,,,,,,,,,,,,,,,,,,,,,,,,,,LiAsF6,F[As-](F)(F)(F)(F)F.[Li+],0.089718285,0.17352782,1.072055565,195.85,,,,,,,,,,,,80,0.01699,-1.769806621
,,,,,1,doi.org/10.1016/0378-7753(91)80004-H,Sulfolane,O=S1(CCCC1)=O,O=S1(CCCC1)=O,,,,,,0.504448185,0.537957931,,,,,,,,120.0245005,,,120.0245005,,,Diglyme,COCCOCCOC,,,0.167828805,0.199957936,,,,,,,134.0942943,,1,134.0942943,,DME,COC,,0.231546045,0.094722274,,,,,46.04186481,,,46.04186481,,,,,,,,,,,,,,,LiAsF6,F[As-](F)(F)(F)(F)F.[Li+],0.096176966,0.167361859,1.026305401,195.85,,,,,,,,,,,,-30,0.00078,-3.107905397
,,,,,1,doi.org/10.1016/0378-7753(91)80004-H,Sulfolane,O=S1(CCCC1)=O,O=S1(CCCC1)=O,,,,,,0.504448185,0.537957931,,,,,,,,120.0245005,,,120.0245005,,,Diglyme,COCCOCCOC,,,0.167828805,0.199957936,,,,,,,134.0942943,,1,134.0942943,,DME,COC,,0.231546045,0.094722274,,,,,46.04186481,,,46.04186481,,,,,,,,,,,,,,,LiAsF6,F[As-](F)(F)(F)(F)F.[Li+],0.096176966,0.167361859,1.026305401,195.85,,,,,,,,,,,,-20,0.00128,-2.89279003
,,,,,1,doi.org/10.1016/0378-7753(91)80004-H,Sulfolane,O=S1(CCCC1)=O,O=S1(CCCC1)=O,,,,,,0.504448185,0.537957931,,,,,,,,120.0245005,,,120.0245005,,,Diglyme,COCCOCCOC,,,0.167828805,0.199957936,,,,,,,134.0942943,,1,134.0942943,,DME,COC,,0.231546045,0.094722274,,,,,46.04186481,,,46.04186481,,,,,,,,,,,,,,,LiAsF6,F[As-](F)(F)(F)(F)F.[Li+],0.096176966,0.167361859,1.026305401,195.85,,,,,,,,,,,,-10,0.00203,-2.692503962
,,,,,1,doi.org/10.1016/0378-7753(91)80004-H,Sulfolane,O=S1(CCCC1)=O,O=S1(CCCC1)=O,,,,,,0.504448185,0.537957931,,,,,,,,120.0245005,,,120.0245005,,,Diglyme,COCCOCCOC,,,0.167828805,0.199957936,,,,,,,134.0942943,,1,134.0942943,,DME,COC,,0.231546045,0.094722274,,,,,46.04186481,,,46.04186481,,,,,,,,,,,,,,,LiAsF6,F[As-](F)(F)(F)(F)F.[Li+],0.096176966,0.167361859,1.026305401,195.85,,,,,,,,,,,,0,0.00294,-2.53165267
,,,,,1,doi.org/10.1016/0378-7753(91)80004-H,Sulfolane,O=S1(CCCC1)=O,O=S1(CCCC1)=O,,,,,,0.504448185,0.537957931,,,,,,,,120.0245005,,,120.0245005,,,Diglyme,COCCOCCOC,,,0.167828805,0.199957936,,,,,,,134.0942943,,1,134.0942943,,DME,COC,,0.231546045,0.094722274,,,,,46.04186481,,,46.04186481,,,,,,,,,,,,,,,LiAsF6,F[As-](F)(F)(F)(F)F.[Li+],0.096176966,0.167361859,1.026305401,195.85,,,,,,,,,,,,20,0.00543,-2.26520017
,,,,,1,doi.org/10.1016/0378-7753(91)80004-H,Sulfolane,O=S1(CCCC1)=O,O=S1(CCCC1)=O,,,,,,0.504448185,0.537957931,,,,,,,,120.0245005,,,120.0245005,,,Diglyme,COCCOCCOC,,,0.167828805,0.199957936,,,,,,,134.0942943,,1,134.0942943,,DME,COC,,0.231546045,0.094722274,,,,,46.04186481,,,46.04186481,,,,,,,,,,,,,,,LiAsF6,F[As-](F)(F)(F)(F)F.[Li+],0.096176966,0.167361859,1.026305401,195.85,,,,,,,,,,,,40,0.0085,-2.070581074
,,,,,1,doi.org/10.1016/0378-7753(91)80004-H,Sulfolane,O=S1(CCCC1)=O,O=S1(CCCC1)=O,,,,,,0.504448185,0.537957931,,,,,,,,120.0245005,,,120.0245005,,,Diglyme,COCCOCCOC,,,0.167828805,0.199957936,,,,,,,134.0942943,,1,134.0942943,,DME,COC,,0.231546045,0.094722274,,,,,46.04186481,,,46.04186481,,,,,,,,,,,,,,,LiAsF6,F[As-](F)(F)(F)(F)F.[Li+],0.096176966,0.167361859,1.026305401,195.85,,,,,,,,,,,,60,0.01202,-1.920095532
,,,,,1,doi.org/10.1016/0378-7753(91)80004-H,Sulfolane,O=S1(CCCC1)=O,O=S1(CCCC1)=O,,,,,,0.504448185,0.537957931,,,,,,,,120.0245005,,,120.0245005,,,Diglyme,COCCOCCOC,,,0.167828805,0.199957936,,,,,,,134.0942943,,1,134.0942943,,DME,COC,,0.231546045,0.094722274,,,,,46.04186481,,,46.04186481,,,,,,,,,,,,,,,LiAsF6,F[As-](F)(F)(F)(F)F.[Li+],0.096176966,0.167361859,1.026305401,195.85,,,,,,,,,,,,80,0.01583,-1.800519085
,,,,,1,doi.org/10.1016/0378-7753(91)80004-H,Sulfolane,O=S1(CCCC1)=O,O=S1(CCCC1)=O,,,,,,0.559615898,0.482166528,,,,,,,,120.0245005,,,120.0245005,,,Triglyme,COCCOCCOCCOC,,,0.147506002,0.188608268,,,,,,,178.1205091,,,178.1205091,,Diglyme,COCCOCCOC,,0.186182982,0.179220378,,,,,134.0942943,,1,134.0942943,,,,,,,,,,,,,,,LiAsF6,F[As-](F)(F)(F)(F)F.[Li+],0.106695119,0.150004827,0.901083836,195.85,,,,,,,,,,,,-40,7.00E-05,-4.15490196
,,,,,1,doi.org/10.1016/0378-7753(91)80004-H,Sulfolane,O=S1(CCCC1)=O,O=S1(CCCC1)=O,,,,,,0.559615898,0.482166528,,,,,,,,120.0245005,,,120.0245005,,,Triglyme,COCCOCCOCCOC,,,0.147506002,0.188608268,,,,,,,178.1205091,,,178.1205091,,Diglyme,COCCOCCOC,,0.186182982,0.179220378,,,,,134.0942943,,1,134.0942943,,,,,,,,,,,,,,,LiAsF6,F[As-](F)(F)(F)(F)F.[Li+],0.106695119,0.150004827,0.901083836,195.85,,,,,,,,,,,,-30,0.00017,-3.769551079
,,,,,1,doi.org/10.1016/0378-7753(91)80004-H,Sulfolane,O=S1(CCCC1)=O,O=S1(CCCC1)=O,,,,,,0.559615898,0.482166528,,,,,,,,120.0245005,,,120.0245005,,,Triglyme,COCCOCCOCCOC,,,0.147506002,0.188608268,,,,,,,178.1205091,,,178.1205091,,Diglyme,COCCOCCOC,,0.186182982,0.179220378,,,,,134.0942943,,1,134.0942943,,,,,,,,,,,,,,,LiAsF6,F[As-](F)(F)(F)(F)F.[Li+],0.106695119,0.150004827,0.901083836,195.85,,,,,,,,,,,,-20,0.00043,-3.366531544
,,,,,1,doi.org/10.1016/0378-7753(91)80004-H,Sulfolane,O=S1(CCCC1)=O,O=S1(CCCC1)=O,,,,,,0.559615898,0.482166528,,,,,,,,120.0245005,,,120.0245005,,,Triglyme,COCCOCCOCCOC,,,0.147506002,0.188608268,,,,,,,178.1205091,,,178.1205091,,Diglyme,COCCOCCOC,,0.186182982,0.179220378,,,,,134.0942943,,1,134.0942943,,,,,,,,,,,,,,,LiAsF6,F[As-](F)(F)(F)(F)F.[Li+],0.106695119,0.150004827,0.901083836,195.85,,,,,,,,,,,,-10,0.0008,-3.096910013
,,,,,1,doi.org/10.1016/0378-7753(91)80004-H,Sulfolane,O=S1(CCCC1)=O,O=S1(CCCC1)=O,,,,,,0.559615898,0.482166528,,,,,,,,120.0245005,,,120.0245005,,,Triglyme,COCCOCCOCCOC,,,0.147506002,0.188608268,,,,,,,178.1205091,,,178.1205091,,Diglyme,COCCOCCOC,,0.186182982,0.179220378,,,,,134.0942943,,1,134.0942943,,,,,,,,,,,,,,,LiAsF6,F[As-](F)(F)(F)(F)F.[Li+],0.106695119,0.150004827,0.901083836,195.85,,,,,,,,,,,,0,0.00131,-2.882728704
,,,,,1,doi.org/10.1016/0378-7753(91)80004-H,Sulfolane,O=S1(CCCC1)=O,O=S1(CCCC1)=O,,,,,,0.559615898,0.482166528,,,,,,,,120.0245005,,,120.0245005,,,Triglyme,COCCOCCOCCOC,,,0.147506002,0.188608268,,,,,,,178.1205091,,,178.1205091,,Diglyme,COCCOCCOC,,0.186182982,0.179220378,,,,,134.0942943,,1,134.0942943,,,,,,,,,,,,,,,LiAsF6,F[As-](F)(F)(F)(F)F.[Li+],0.106695119,0.150004827,0.901083836,195.85,,,,,,,,,,,,20,0.00294,-2.53165267
,,,,,1,doi.org/10.1016/0378-7753(91)80004-H,Sulfolane,O=S1(CCCC1)=O,O=S1(CCCC1)=O,,,,,,0.559615898,0.482166528,,,,,,,,120.0245005,,,120.0245005,,,Triglyme,COCCOCCOCCOC,,,0.147506002,0.188608268,,,,,,,178.1205091,,,178.1205091,,Diglyme,COCCOCCOC,,0.186182982,0.179220378,,,,,134.0942943,,1,134.0942943,,,,,,,,,,,,,,,LiAsF6,F[As-](F)(F)(F)(F)F.[Li+],0.106695119,0.150004827,0.901083836,195.85,,,,,,,,,,,,40,0.00517,-2.286509457
,,,,,1,doi.org/10.1016/0378-7753(91)80004-H,Sulfolane,O=S1(CCCC1)=O,O=S1(CCCC1)=O,,,,,,0.559615898,0.482166528,,,,,,,,120.0245005,,,120.0245005,,,Triglyme,COCCOCCOCCOC,,,0.147506002,0.188608268,,,,,,,178.1205091,,,178.1205091,,Diglyme,COCCOCCOC,,0.186182982,0.179220378,,,,,134.0942943,,1,134.0942943,,,,,,,,,,,,,,,LiAsF6,F[As-](F)(F)(F)(F)F.[Li+],0.106695119,0.150004827,0.901083836,195.85,,,,,,,,,,,,60,0.00802,-2.095825632
,,,,,1,doi.org/10.1016/0378-7753(91)80004-H,Sulfolane,O=S1(CCCC1)=O,O=S1(CCCC1)=O,,,,,,0.559615898,0.482166528,,,,,,,,120.0245005,,,120.0245005,,,Triglyme,COCCOCCOCCOC,,,0.147506002,0.188608268,,,,,,,178.1205091,,,178.1205091,,Diglyme,COCCOCCOC,,0.186182982,0.179220378,,,,,134.0942943,,1,134.0942943,,,,,,,,,,,,,,,LiAsF6,F[As-](F)(F)(F)(F)F.[Li+],0.106695119,0.150004827,0.901083836,195.85,,,,,,,,,,,,80,0.01116,-1.952335805
,,,,,1,doi.org/10.1016/0378-7753(91)80004-H,Sulfolane,O=S1(CCCC1)=O,O=S1(CCCC1)=O,,,,,,0.544935065,0.516711485,,,,,,,,120.0245005,,,120.0245005,,,Triglyme,COCCOCCOCCOC,,,0.201090909,0.282969624,,,,,,,178.1205091,,,178.1205091,,DME,COC,,0.108779221,0.039566925,,,,,46.04186481,,1,46.04186481,,,,,,,,,,,,,,,LiAsF6,F[As-](F)(F)(F)(F)F.[Li+],0.103896104,0.160751965,0.978007942,195.85,,,,,,,,,,,,-40,0.00014,-3.853871964
,,,,,1,doi.org/10.1016/0378-7753(91)80004-H,Sulfolane,O=S1(CCCC1)=O,O=S1(CCCC1)=O,,,,,,0.544935065,0.516711485,,,,,,,,120.0245005,,,120.0245005,,,Triglyme,COCCOCCOCCOC,,,0.201090909,0.282969624,,,,,,,178.1205091,,,178.1205091,,DME,COC,,0.108779221,0.039566925,,,,,46.04186481,,1,46.04186481,,,,,,,,,,,,,,,LiAsF6,F[As-](F)(F)(F)(F)F.[Li+],0.103896104,0.160751965,0.978007942,195.85,,,,,,,,,,,,-30,0.0003,-3.522878745
,,,,,1,doi.org/10.1016/0378-7753(91)80004-H,Sulfolane,O=S1(CCCC1)=O,O=S1(CCCC1)=O,,,,,,0.544935065,0.516711485,,,,,,,,120.0245005,,,120.0245005,,,Triglyme,COCCOCCOCCOC,,,0.201090909,0.282969624,,,,,,,178.1205091,,,178.1205091,,DME,COC,,0.108779221,0.039566925,,,,,46.04186481,,1,46.04186481,,,,,,,,,,,,,,,LiAsF6,F[As-](F)(F)(F)(F)F.[Li+],0.103896104,0.160751965,0.978007942,195.85,,,,,,,,,,,,-20,0.00068,-3.167491087
,,,,,1,doi.org/10.1016/0378-7753(91)80004-H,Sulfolane,O=S1(CCCC1)=O,O=S1(CCCC1)=O,,,,,,0.544935065,0.516711485,,,,,,,,120.0245005,,,120.0245005,,,Triglyme,COCCOCCOCCOC,,,0.201090909,0.282969624,,,,,,,178.1205091,,,178.1205091,,DME,COC,,0.108779221,0.039566925,,,,,46.04186481,,1,46.04186481,,,,,,,,,,,,,,,LiAsF6,F[As-](F)(F)(F)(F)F.[Li+],0.103896104,0.160751965,0.978007942,195.85,,,,,,,,,,,,-10,0.00117,-2.931814138
,,,,,1,doi.org/10.1016/0378-7753(91)80004-H,Sulfolane,O=S1(CCCC1)=O,O=S1(CCCC1)=O,,,,,,0.544935065,0.516711485,,,,,,,,120.0245005,,,120.0245005,,,Triglyme,COCCOCCOCCOC,,,0.201090909,0.282969624,,,,,,,178.1205091,,,178.1205091,,DME,COC,,0.108779221,0.039566925,,,,,46.04186481,,1,46.04186481,,,,,,,,,,,,,,,LiAsF6,F[As-](F)(F)(F)(F)F.[Li+],0.103896104,0.160751965,0.978007942,195.85,,,,,,,,,,,,0,0.00182,-2.739928612
,,,,,1,doi.org/10.1016/0378-7753(91)80004-H,Sulfolane,O=S1(CCCC1)=O,O=S1(CCCC1)=O,,,,,,0.544935065,0.516711485,,,,,,,,120.0245005,,,120.0245005,,,Triglyme,COCCOCCOCCOC,,,0.201090909,0.282969624,,,,,,,178.1205091,,,178.1205091,,DME,COC,,0.108779221,0.039566925,,,,,46.04186481,,1,46.04186481,,,,,,,,,,,,,,,LiAsF6,F[As-](F)(F)(F)(F)F.[Li+],0.103896104,0.160751965,0.978007942,195.85,,,,,,,,,,,,20,0.00374,-2.427128398
,,,,,1,doi.org/10.1016/0378-7753(91)80004-H,Sulfolane,O=S1(CCCC1)=O,O=S1(CCCC1)=O,,,,,,0.544935065,0.516711485,,,,,,,,120.0245005,,,120.0245005,,,Triglyme,COCCOCCOCCOC,,,0.201090909,0.282969624,,,,,,,178.1205091,,,178.1205091,,DME,COC,,0.108779221,0.039566925,,,,,46.04186481,,1,46.04186481,,,,,,,,,,,,,,,LiAsF6,F[As-](F)(F)(F)(F)F.[Li+],0.103896104,0.160751965,0.978007942,195.85,,,,,,,,,,,,40,0.00625,-2.204119983
,,,,,1,doi.org/10.1016/0378-7753(91)80004-H,Sulfolane,O=S1(CCCC1)=O,O=S1(CCCC1)=O,,,,,,0.544935065,0.516711485,,,,,,,,120.0245005,,,120.0245005,,,Triglyme,COCCOCCOCCOC,,,0.201090909,0.282969624,,,,,,,178.1205091,,,178.1205091,,DME,COC,,0.108779221,0.039566925,,,,,46.04186481,,1,46.04186481,,,,,,,,,,,,,,,LiAsF6,F[As-](F)(F)(F)(F)F.[Li+],0.103896104,0.160751965,0.978007942,195.85,,,,,,,,,,,,60,0.00923,-2.034798299
,,,,,1,doi.org/10.1016/0378-7753(91)80004-H,Sulfolane,O=S1(CCCC1)=O,O=S1(CCCC1)=O,,,,,,0.544935065,0.516711485,,,,,,,,120.0245005,,,120.0245005,,,Triglyme,COCCOCCOCCOC,,,0.201090909,0.282969624,,,,,,,178.1205091,,,178.1205091,,DME,COC,,0.108779221,0.039566925,,,,,46.04186481,,1,46.04186481,,,,,,,,,,,,,,,LiAsF6,F[As-](F)(F)(F)(F)F.[Li+],0.103896104,0.160751965,0.978007942,195.85,,,,,,,,,,,,80,0.01234,-1.90868484
,,,,,1,doi.org/10.1016/0378-7753(91)80004-H,Sulfolane,O=S1(CCCC1)=O,O=S1(CCCC1)=O,,,,,,0.522670653,0.546478447,,,,,,,,120.0245005,,,120.0245005,,,Triglyme,COCCOCCOCCOC,,,0.137767813,0.213765053,,,,,,,178.1205091,,,178.1205091,,DME,COC,,0.17389138,0.069743859,,,,,46.04186481,,1,46.04186481,,,,,,,,,,,,,,,LiAsF6,F[As-](F)(F)(F)(F)F.[Li+],0.099651221,0.170012641,1.04589036,195.85,,,,,,,,,,,,-40,0.00023,-3.638272164
,,,,,1,doi.org/10.1016/0378-7753(91)80004-H,Sulfolane,O=S1(CCCC1)=O,O=S1(CCCC1)=O,,,,,,0.522670653,0.546478447,,,,,,,,120.0245005,,,120.0245005,,,Triglyme,COCCOCCOCCOC,,,0.137767813,0.213765053,,,,,,,178.1205091,,,178.1205091,,DME,COC,,0.17389138,0.069743859,,,,,46.04186481,,1,46.04186481,,,,,,,,,,,,,,,LiAsF6,F[As-](F)(F)(F)(F)F.[Li+],0.099651221,0.170012641,1.04589036,195.85,,,,,,,,,,,,-30,0.00056,-3.251811973
,,,,,1,doi.org/10.1016/0378-7753(91)80004-H,Sulfolane,O=S1(CCCC1)=O,O=S1(CCCC1)=O,,,,,,0.522670653,0.546478447,,,,,,,,120.0245005,,,120.0245005,,,Triglyme,COCCOCCOCCOC,,,0.137767813,0.213765053,,,,,,,178.1205091,,,178.1205091,,DME,COC,,0.17389138,0.069743859,,,,,46.04186481,,1,46.04186481,,,,,,,,,,,,,,,LiAsF6,F[As-](F)(F)(F)(F)F.[Li+],0.099651221,0.170012641,1.04589036,195.85,,,,,,,,,,,,-20,0.00097,-3.013228266
,,,,,1,doi.org/10.1016/0378-7753(91)80004-H,Sulfolane,O=S1(CCCC1)=O,O=S1(CCCC1)=O,,,,,,0.522670653,0.546478447,,,,,,,,120.0245005,,,120.0245005,,,Triglyme,COCCOCCOCCOC,,,0.137767813,0.213765053,,,,,,,178.1205091,,,178.1205091,,DME,COC,,0.17389138,0.069743859,,,,,46.04186481,,1,46.04186481,,,,,,,,,,,,,,,LiAsF6,F[As-](F)(F)(F)(F)F.[Li+],0.099651221,0.170012641,1.04589036,195.85,,,,,,,,,,,,-10,0.00161,-2.793174124
,,,,,1,doi.org/10.1016/0378-7753(91)80004-H,Sulfolane,O=S1(CCCC1)=O,O=S1(CCCC1)=O,,,,,,0.522670653,0.546478447,,,,,,,,120.0245005,,,120.0245005,,,Triglyme,COCCOCCOCCOC,,,0.137767813,0.213765053,,,,,,,178.1205091,,,178.1205091,,DME,COC,,0.17389138,0.069743859,,,,,46.04186481,,1,46.04186481,,,,,,,,,,,,,,,LiAsF6,F[As-](F)(F)(F)(F)F.[Li+],0.099651221,0.170012641,1.04589036,195.85,,,,,,,,,,,,0,0.00241,-2.617982957
,,,,,1,doi.org/10.1016/0378-7753(91)80004-H,Sulfolane,O=S1(CCCC1)=O,O=S1(CCCC1)=O,,,,,,0.522670653,0.546478447,,,,,,,,120.0245005,,,120.0245005,,,Triglyme,COCCOCCOCCOC,,,0.137767813,0.213765053,,,,,,,178.1205091,,,178.1205091,,DME,COC,,0.17389138,0.069743859,,,,,46.04186481,,1,46.04186481,,,,,,,,,,,,,,,LiAsF6,F[As-](F)(F)(F)(F)F.[Li+],0.099651221,0.170012641,1.04589036,195.85,,,,,,,,,,,,20,0.00462,-2.335358024
,,,,,1,doi.org/10.1016/0378-7753(91)80004-H,Sulfolane,O=S1(CCCC1)=O,O=S1(CCCC1)=O,,,,,,0.522670653,0.546478447,,,,,,,,120.0245005,,,120.0245005,,,Triglyme,COCCOCCOCCOC,,,0.137767813,0.213765053,,,,,,,178.1205091,,,178.1205091,,DME,COC,,0.17389138,0.069743859,,,,,46.04186481,,1,46.04186481,,,,,,,,,,,,,,,LiAsF6,F[As-](F)(F)(F)(F)F.[Li+],0.099651221,0.170012641,1.04589036,195.85,,,,,,,,,,,,40,0.00752,-2.123782159
,,,,,1,doi.org/10.1016/0378-7753(91)80004-H,Sulfolane,O=S1(CCCC1)=O,O=S1(CCCC1)=O,,,,,,0.522670653,0.546478447,,,,,,,,120.0245005,,,120.0245005,,,Triglyme,COCCOCCOCCOC,,,0.137767813,0.213765053,,,,,,,178.1205091,,,178.1205091,,DME,COC,,0.17389138,0.069743859,,,,,46.04186481,,1,46.04186481,,,,,,,,,,,,,,,LiAsF6,F[As-](F)(F)(F)(F)F.[Li+],0.099651221,0.170012641,1.04589036,195.85,,,,,,,,,,,,60,0.01082,-1.965772739
,,,,,1,doi.org/10.1016/0378-7753(91)80004-H,Sulfolane,O=S1(CCCC1)=O,O=S1(CCCC1)=O,,,,,,0.522670653,0.546478447,,,,,,,,120.0245005,,,120.0245005,,,Triglyme,COCCOCCOCCOC,,,0.137767813,0.213765053,,,,,,,178.1205091,,,178.1205091,,DME,COC,,0.17389138,0.069743859,,,,,46.04186481,,1,46.04186481,,,,,,,,,,,,,,,LiAsF6,F[As-](F)(F)(F)(F)F.[Li+],0.099651221,0.170012641,1.04589036,195.85,,,,,,,,,,,,80,0.0144,-1.841637508
,,,,,1,doi.org/10.1016/0378-7753(91)80004-H,ethylene carbonate,O=C1OCCO1,O=C1OCCO1,,,,,,0.545652965,0.444376202,,,,,,,,88.01604399,,1,88.01604399,,,Sulfolane,O=S1(CCCC1)=O,,,0.381593307,0.423782564,,,,,,,120.0245005,,,120.0245005,,,,,,,,,,,,,,,,,,,,,,,,,,,,,LiAsF6,F[As-](F)(F)(F)(F)F.[Li+],0.072753729,0.131841234,0.775404878,195.85,,,,,,,,,,,,-30,0.00037,-3.431798276
,,,,,1,doi.org/10.1016/0378-7753(91)80004-H,ethylene carbonate,O=C1OCCO1,O=C1OCCO1,,,,,,0.545652965,0.444376202,,,,,,,,88.01604399,,1,88.01604399,,,Sulfolane,O=S1(CCCC1)=O,,,0.381593307,0.423782564,,,,,,,120.0245005,,,120.0245005,,,,,,,,,,,,,,,,,,,,,,,,,,,,,LiAsF6,F[As-](F)(F)(F)(F)F.[Li+],0.072753729,0.131841234,0.775404878,195.85,,,,,,,,,,,,-20,0.00071,-3.148741651
,,,,,1,doi.org/10.1016/0378-7753(91)80004-H,ethylene carbonate,O=C1OCCO1,O=C1OCCO1,,,,,,0.545652965,0.444376202,,,,,,,,88.01604399,,1,88.01604399,,,Sulfolane,O=S1(CCCC1)=O,,,0.381593307,0.423782564,,,,,,,120.0245005,,,120.0245005,,,,,,,,,,,,,,,,,,,,,,,,,,,,,LiAsF6,F[As-](F)(F)(F)(F)F.[Li+],0.072753729,0.131841234,0.775404878,195.85,,,,,,,,,,,,-10,0.00127,-2.896196279
,,,,,1,doi.org/10.1016/0378-7753(91)80004-H,ethylene carbonate,O=C1OCCO1,O=C1OCCO1,,,,,,0.545652965,0.444376202,,,,,,,,88.01604399,,1,88.01604399,,,Sulfolane,O=S1(CCCC1)=O,,,0.381593307,0.423782564,,,,,,,120.0245005,,,120.0245005,,,,,,,,,,,,,,,,,,,,,,,,,,,,,LiAsF6,F[As-](F)(F)(F)(F)F.[Li+],0.072753729,0.131841234,0.775404878,195.85,,,,,,,,,,,,0,0.00198,-2.70333481
,,,,,1,doi.org/10.1016/0378-7753(91)80004-H,ethylene carbonate,O=C1OCCO1,O=C1OCCO1,,,,,,0.545652965,0.444376202,,,,,,,,88.01604399,,1,88.01604399,,,Sulfolane,O=S1(CCCC1)=O,,,0.381593307,0.423782564,,,,,,,120.0245005,,,120.0245005,,,,,,,,,,,,,,,,,,,,,,,,,,,,,LiAsF6,F[As-](F)(F)(F)(F)F.[Li+],0.072753729,0.131841234,0.775404878,195.85,,,,,,,,,,,,20,0.00412,-2.385102784
,,,,,1,doi.org/10.1016/0378-7753(91)80004-H,ethylene carbonate,O=C1OCCO1,O=C1OCCO1,,,,,,0.545652965,0.444376202,,,,,,,,88.01604399,,1,88.01604399,,,Sulfolane,O=S1(CCCC1)=O,,,0.381593307,0.423782564,,,,,,,120.0245005,,,120.0245005,,,,,,,,,,,,,,,,,,,,,,,,,,,,,LiAsF6,F[As-](F)(F)(F)(F)F.[Li+],0.072753729,0.131841234,0.775404878,195.85,,,,,,,,,,,,40,0.00687,-2.163043263
,,,,,1,doi.org/10.1016/0378-7753(91)80004-H,ethylene carbonate,O=C1OCCO1,O=C1OCCO1,,,,,,0.545652965,0.444376202,,,,,,,,88.01604399,,1,88.01604399,,,Sulfolane,O=S1(CCCC1)=O,,,0.381593307,0.423782564,,,,,,,120.0245005,,,120.0245005,,,,,,,,,,,,,,,,,,,,,,,,,,,,,LiAsF6,F[As-](F)(F)(F)(F)F.[Li+],0.072753729,0.131841234,0.775404878,195.85,,,,,,,,,,,,60,0.01022,-1.990549104
,,,,,1,doi.org/10.1016/0378-7753(91)80004-H,ethylene carbonate,O=C1OCCO1,O=C1OCCO1,,,,,,0.545652965,0.444376202,,,,,,,,88.01604399,,1,88.01604399,,,Sulfolane,O=S1(CCCC1)=O,,,0.381593307,0.423782564,,,,,,,120.0245005,,,120.0245005,,,,,,,,,,,,,,,,,,,,,,,,,,,,,LiAsF6,F[As-](F)(F)(F)(F)F.[Li+],0.072753729,0.131841234,0.775404878,195.85,,,,,,,,,,,,80,0.01402,-1.853251986
,,,,,1,doi.org/10.1016/0378-7753(91)80004-H,Triglyme,COCCOCCOCCOC,COCCOCCOCCOC,,,,,,0.272749692,0.369420547,,,,,,,,178.1205091,,,178.1205091,,,ethylene carbonate,O=C1OCCO1,,,0.369913687,0.247574036,,,,,,,88.01604399,,1,88.01604399,,Sulfolane,O=S1(CCCC1)=O,,0.258692972,0.236100762,,,,,120.0245005,,,120.0245005,,,,,,,,,,,,,,,LiAsF6,F[As-](F)(F)(F)(F)F.[Li+],0.09864365,0.146904656,0.879254122,195.85,,,,,,,,,,,,-30,0.00037,-3.431798276
,,,,,1,doi.org/10.1016/0378-7753(91)80004-H,Triglyme,COCCOCCOCCOC,COCCOCCOCCOC,,,,,,0.272749692,0.369420547,,,,,,,,178.1205091,,,178.1205091,,,ethylene carbonate,O=C1OCCO1,,,0.369913687,0.247574036,,,,,,,88.01604399,,1,88.01604399,,Sulfolane,O=S1(CCCC1)=O,,0.258692972,0.236100762,,,,,120.0245005,,,120.0245005,,,,,,,,,,,,,,,LiAsF6,F[As-](F)(F)(F)(F)F.[Li+],0.09864365,0.146904656,0.879254122,195.85,,,,,,,,,,,,-20,0.00073,-3.13667714
,,,,,1,doi.org/10.1016/0378-7753(91)80004-H,Triglyme,COCCOCCOCCOC,COCCOCCOCCOC,,,,,,0.272749692,0.369420547,,,,,,,,178.1205091,,,178.1205091,,,ethylene carbonate,O=C1OCCO1,,,0.369913687,0.247574036,,,,,,,88.01604399,,1,88.01604399,,Sulfolane,O=S1(CCCC1)=O,,0.258692972,0.236100762,,,,,120.0245005,,,120.0245005,,,,,,,,,,,,,,,LiAsF6,F[As-](F)(F)(F)(F)F.[Li+],0.09864365,0.146904656,0.879254122,195.85,,,,,,,,,,,,-10,0.00133,-2.876148359
,,,,,1,doi.org/10.1016/0378-7753(91)80004-H,Triglyme,COCCOCCOCCOC,COCCOCCOCCOC,,,,,,0.272749692,0.369420547,,,,,,,,178.1205091,,,178.1205091,,,ethylene carbonate,O=C1OCCO1,,,0.369913687,0.247574036,,,,,,,88.01604399,,1,88.01604399,,Sulfolane,O=S1(CCCC1)=O,,0.258692972,0.236100762,,,,,120.0245005,,,120.0245005,,,,,,,,,,,,,,,LiAsF6,F[As-](F)(F)(F)(F)F.[Li+],0.09864365,0.146904656,0.879254122,195.85,,,,,,,,,,,,0,0.00211,-2.675717545
,,,,,1,doi.org/10.1016/0378-7753(91)80004-H,Triglyme,COCCOCCOCCOC,COCCOCCOCCOC,,,,,,0.272749692,0.369420547,,,,,,,,178.1205091,,,178.1205091,,,ethylene carbonate,O=C1OCCO1,,,0.369913687,0.247574036,,,,,,,88.01604399,,1,88.01604399,,Sulfolane,O=S1(CCCC1)=O,,0.258692972,0.236100762,,,,,120.0245005,,,120.0245005,,,,,,,,,,,,,,,LiAsF6,F[As-](F)(F)(F)(F)F.[Li+],0.09864365,0.146904656,0.879254122,195.85,,,,,,,,,,,,20,0.00445,-2.351639989
,,,,,1,doi.org/10.1016/0378-7753(91)80004-H,Triglyme,COCCOCCOCCOC,COCCOCCOCCOC,,,,,,0.272749692,0.369420547,,,,,,,,178.1205091,,,178.1205091,,,ethylene carbonate,O=C1OCCO1,,,0.369913687,0.247574036,,,,,,,88.01604399,,1,88.01604399,,Sulfolane,O=S1(CCCC1)=O,,0.258692972,0.236100762,,,,,120.0245005,,,120.0245005,,,,,,,,,,,,,,,LiAsF6,F[As-](F)(F)(F)(F)F.[Li+],0.09864365,0.146904656,0.879254122,195.85,,,,,,,,,,,,40,0.00736,-2.133122186
,,,,,1,doi.org/10.1016/0378-7753(91)80004-H,Triglyme,COCCOCCOCCOC,COCCOCCOCCOC,,,,,,0.272749692,0.369420547,,,,,,,,178.1205091,,,178.1205091,,,ethylene carbonate,O=C1OCCO1,,,0.369913687,0.247574036,,,,,,,88.01604399,,1,88.01604399,,Sulfolane,O=S1(CCCC1)=O,,0.258692972,0.236100762,,,,,120.0245005,,,120.0245005,,,,,,,,,,,,,,,LiAsF6,F[As-](F)(F)(F)(F)F.[Li+],0.09864365,0.146904656,0.879254122,195.85,,,,,,,,,,,,60,0.0107,-1.970616222
,,,,,1,doi.org/10.1016/0378-7753(91)80004-H,Triglyme,COCCOCCOCCOC,COCCOCCOCCOC,,,,,,0.272749692,0.369420547,,,,,,,,178.1205091,,,178.1205091,,,ethylene carbonate,O=C1OCCO1,,,0.369913687,0.247574036,,,,,,,88.01604399,,1,88.01604399,,Sulfolane,O=S1(CCCC1)=O,,0.258692972,0.236100762,,,,,120.0245005,,,120.0245005,,,,,,,,,,,,,,,LiAsF6,F[As-](F)(F)(F)(F)F.[Li+],0.09864365,0.146904656,0.879254122,195.85,,,,,,,,,,,,80,0.01466,-1.83386603
,,,,,1,doi.org/10.1016/0378-7753(91)80004-H,Sulfolane,O=S1(CCCC1)=O,O=S1(CCCC1)=O,,,,,,0.403151422,0.370986435,,,,,,,,120.0245005,,,120.0245005,,,Triglyme,COCCOCCOCCOC,,,0.212528824,0.290236276,,,,,,,178.1205091,,,178.1205091,,ethylene carbonate,O=C1OCCO1,,0.288239816,0.194507227,,,,,88.01604399,,1,88.01604399,,,,,,,,,,,,,,,LiAsF6,F[As-](F)(F)(F)(F)F.[Li+],0.096079939,0.144270062,0.860827072,195.85,,,,,,,,,,,,-30,0.00032,-3.494850022
,,,,,1,doi.org/10.1016/0378-7753(91)80004-H,Sulfolane,O=S1(CCCC1)=O,O=S1(CCCC1)=O,,,,,,0.403151422,0.370986435,,,,,,,,120.0245005,,,120.0245005,,,Triglyme,COCCOCCOCCOC,,,0.212528824,0.290236276,,,,,,,178.1205091,,,178.1205091,,ethylene carbonate,O=C1OCCO1,,0.288239816,0.194507227,,,,,88.01604399,,1,88.01604399,,,,,,,,,,,,,,,LiAsF6,F[As-](F)(F)(F)(F)F.[Li+],0.096079939,0.144270062,0.860827072,195.85,,,,,,,,,,,,-20,0.00054,-3.26760624
,,,,,1,doi.org/10.1016/0378-7753(91)80004-H,Sulfolane,O=S1(CCCC1)=O,O=S1(CCCC1)=O,,,,,,0.403151422,0.370986435,,,,,,,,120.0245005,,,120.0245005,,,Triglyme,COCCOCCOCCOC,,,0.212528824,0.290236276,,,,,,,178.1205091,,,178.1205091,,ethylene carbonate,O=C1OCCO1,,0.288239816,0.194507227,,,,,88.01604399,,1,88.01604399,,,,,,,,,,,,,,,LiAsF6,F[As-](F)(F)(F)(F)F.[Li+],0.096079939,0.144270062,0.860827072,195.85,,,,,,,,,,,,-10,0.001,-3
,,,,,1,doi.org/10.1016/0378-7753(91)80004-H,Sulfolane,O=S1(CCCC1)=O,O=S1(CCCC1)=O,,,,,,0.403151422,0.370986435,,,,,,,,120.0245005,,,120.0245005,,,Triglyme,COCCOCCOCCOC,,,0.212528824,0.290236276,,,,,,,178.1205091,,,178.1205091,,ethylene carbonate,O=C1OCCO1,,0.288239816,0.194507227,,,,,88.01604399,,1,88.01604399,,,,,,,,,,,,,,,LiAsF6,F[As-](F)(F)(F)(F)F.[Li+],0.096079939,0.144270062,0.860827072,195.85,,,,,,,,,,,,0,0.00162,-2.790484985
,,,,,1,doi.org/10.1016/0378-7753(91)80004-H,Sulfolane,O=S1(CCCC1)=O,O=S1(CCCC1)=O,,,,,,0.403151422,0.370986435,,,,,,,,120.0245005,,,120.0245005,,,Triglyme,COCCOCCOCCOC,,,0.212528824,0.290236276,,,,,,,178.1205091,,,178.1205091,,ethylene carbonate,O=C1OCCO1,,0.288239816,0.194507227,,,,,88.01604399,,1,88.01604399,,,,,,,,,,,,,,,LiAsF6,F[As-](F)(F)(F)(F)F.[Li+],0.096079939,0.144270062,0.860827072,195.85,,,,,,,,,,,,20,0.00358,-2.446116973
,,,,,1,doi.org/10.1016/0378-7753(91)80004-H,Sulfolane,O=S1(CCCC1)=O,O=S1(CCCC1)=O,,,,,,0.403151422,0.370986435,,,,,,,,120.0245005,,,120.0245005,,,Triglyme,COCCOCCOCCOC,,,0.212528824,0.290236276,,,,,,,178.1205091,,,178.1205091,,ethylene carbonate,O=C1OCCO1,,0.288239816,0.194507227,,,,,88.01604399,,1,88.01604399,,,,,,,,,,,,,,,LiAsF6,F[As-](F)(F)(F)(F)F.[Li+],0.096079939,0.144270062,0.860827072,195.85,,,,,,,,,,,,40,0.00615,-2.211124884
,,,,,1,doi.org/10.1016/0378-7753(91)80004-H,Sulfolane,O=S1(CCCC1)=O,O=S1(CCCC1)=O,,,,,,0.403151422,0.370986435,,,,,,,,120.0245005,,,120.0245005,,,Triglyme,COCCOCCOCCOC,,,0.212528824,0.290236276,,,,,,,178.1205091,,,178.1205091,,ethylene carbonate,O=C1OCCO1,,0.288239816,0.194507227,,,,,88.01604399,,1,88.01604399,,,,,,,,,,,,,,,LiAsF6,F[As-](F)(F)(F)(F)F.[Li+],0.096079939,0.144270062,0.860827072,195.85,,,,,,,,,,,,60,0.0094,-2.026872146
,,,,,1,doi.org/10.1016/0378-7753(91)80004-H,Sulfolane,O=S1(CCCC1)=O,O=S1(CCCC1)=O,,,,,,0.403151422,0.370986435,,,,,,,,120.0245005,,,120.0245005,,,Triglyme,COCCOCCOCCOC,,,0.212528824,0.290236276,,,,,,,178.1205091,,,178.1205091,,ethylene carbonate,O=C1OCCO1,,0.288239816,0.194507227,,,,,88.01604399,,1,88.01604399,,,,,,,,,,,,,,,LiAsF6,F[As-](F)(F)(F)(F)F.[Li+],0.096079939,0.144270062,0.860827072,195.85,,,,,,,,,,,,80,0.01304,-1.884722409
,,,,,1,doi.org/10.1016/0378-7753(91)80004-H,Sulfolane,O=S1(CCCC1)=O,O=S1(CCCC1)=O,,,,,,0.486198373,0.423543807,,,,,,,,120.0245005,,,120.0245005,,,Triglyme,COCCOCCOCCOC,,,0.25630858,0.331353833,,,,,,,178.1205091,,,178.1205091,,ethylene carbonate,O=C1OCCO1,,0.154495829,0.098694632,,,,,88.01604399,,1,88.01604399,,,,,,,,,,,,,,,LiAsF6,F[As-](F)(F)(F)(F)F.[Li+],0.102997219,0.146407728,0.875769771,195.85,,,,,,,,,,,,-50,2.00E-05,-4.698970004
,,,,,1,doi.org/10.1016/0378-7753(91)80004-H,Sulfolane,O=S1(CCCC1)=O,O=S1(CCCC1)=O,,,,,,0.486198373,0.423543807,,,,,,,,120.0245005,,,120.0245005,,,Triglyme,COCCOCCOCCOC,,,0.25630858,0.331353833,,,,,,,178.1205091,,,178.1205091,,ethylene carbonate,O=C1OCCO1,,0.154495829,0.098694632,,,,,88.01604399,,1,88.01604399,,,,,,,,,,,,,,,LiAsF6,F[As-](F)(F)(F)(F)F.[Li+],0.102997219,0.146407728,0.875769771,195.85,,,,,,,,,,,,-40,7.00E-05,-4.15490196
,,,,,1,doi.org/10.1016/0378-7753(91)80004-H,Sulfolane,O=S1(CCCC1)=O,O=S1(CCCC1)=O,,,,,,0.486198373,0.423543807,,,,,,,,120.0245005,,,120.0245005,,,Triglyme,COCCOCCOCCOC,,,0.25630858,0.331353833,,,,,,,178.1205091,,,178.1205091,,ethylene carbonate,O=C1OCCO1,,0.154495829,0.098694632,,,,,88.01604399,,1,88.01604399,,,,,,,,,,,,,,,LiAsF6,F[As-](F)(F)(F)(F)F.[Li+],0.102997219,0.146407728,0.875769771,195.85,,,,,,,,,,,,-30,0.00019,-3.721246399
,,,,,1,doi.org/10.1016/0378-7753(91)80004-H,Sulfolane,O=S1(CCCC1)=O,O=S1(CCCC1)=O,,,,,,0.486198373,0.423543807,,,,,,,,120.0245005,,,120.0245005,,,Triglyme,COCCOCCOCCOC,,,0.25630858,0.331353833,,,,,,,178.1205091,,,178.1205091,,ethylene carbonate,O=C1OCCO1,,0.154495829,0.098694632,,,,,88.01604399,,1,88.01604399,,,,,,,,,,,,,,,LiAsF6,F[As-](F)(F)(F)(F)F.[Li+],0.102997219,0.146407728,0.875769771,195.85,,,,,,,,,,,,-20,0.00044,-3.356547324
,,,,,1,doi.org/10.1016/0378-7753(91)80004-H,Sulfolane,O=S1(CCCC1)=O,O=S1(CCCC1)=O,,,,,,0.486198373,0.423543807,,,,,,,,120.0245005,,,120.0245005,,,Triglyme,COCCOCCOCCOC,,,0.25630858,0.331353833,,,,,,,178.1205091,,,178.1205091,,ethylene carbonate,O=C1OCCO1,,0.154495829,0.098694632,,,,,88.01604399,,1,88.01604399,,,,,,,,,,,,,,,LiAsF6,F[As-](F)(F)(F)(F)F.[Li+],0.102997219,0.146407728,0.875769771,195.85,,,,,,,,,,,,-10,0.00083,-3.080921908
,,,,,1,doi.org/10.1016/0378-7753(91)80004-H,Sulfolane,O=S1(CCCC1)=O,O=S1(CCCC1)=O,,,,,,0.486198373,0.423543807,,,,,,,,120.0245005,,,120.0245005,,,Triglyme,COCCOCCOCCOC,,,0.25630858,0.331353833,,,,,,,178.1205091,,,178.1205091,,ethylene carbonate,O=C1OCCO1,,0.154495829,0.098694632,,,,,88.01604399,,1,88.01604399,,,,,,,,,,,,,,,LiAsF6,F[As-](F)(F)(F)(F)F.[Li+],0.102997219,0.146407728,0.875769771,195.85,,,,,,,,,,,,0,0.00138,-2.860120914
,,,,,1,doi.org/10.1016/0378-7753(91)80004-H,Sulfolane,O=S1(CCCC1)=O,O=S1(CCCC1)=O,,,,,,0.486198373,0.423543807,,,,,,,,120.0245005,,,120.0245005,,,Triglyme,COCCOCCOCCOC,,,0.25630858,0.331353833,,,,,,,178.1205091,,,178.1205091,,ethylene carbonate,O=C1OCCO1,,0.154495829,0.098694632,,,,,88.01604399,,1,88.01604399,,,,,,,,,,,,,,,LiAsF6,F[As-](F)(F)(F)(F)F.[Li+],0.102997219,0.146407728,0.875769771,195.85,,,,,,,,,,,,20,0.00309,-2.510041521
,,,,,1,doi.org/10.1016/0378-7753(91)80004-H,Sulfolane,O=S1(CCCC1)=O,O=S1(CCCC1)=O,,,,,,0.486198373,0.423543807,,,,,,,,120.0245005,,,120.0245005,,,Triglyme,COCCOCCOCCOC,,,0.25630858,0.331353833,,,,,,,178.1205091,,,178.1205091,,ethylene carbonate,O=C1OCCO1,,0.154495829,0.098694632,,,,,88.01604399,,1,88.01604399,,,,,,,,,,,,,,,LiAsF6,F[As-](F)(F)(F)(F)F.[Li+],0.102997219,0.146407728,0.875769771,195.85,,,,,,,,,,,,40,0.00545,-2.263603498
