Repository: zjurillpolymer/SPE_prediction

# SPE Prediction

Polymer electrolyte conductivity prediction using graph neural networks.

## Data

Data from [ChemPropPred](https://github.com/learningmatter-mit/Chem-prop-pred) — polymer electrolyte conductivity measurements including SMILES, conductivity (log S/cm), molecular weight, salt concentration, and temperature.

- `data/clean_train_data.csv` — cleaned training data
- `data/PolymerElectrolyteData.csv` — full raw dataset
- `data/PolyInfo_8salts.csv` / `data/polyinfo_5salts_4conc.csv` — PolyInfo polymer database with salt additives

File: data/PolymerElectrolyteData.csv (part 46 of 154)
Notes,Compound Notebook Name,Date Copied to Master Database,Data Recorded By,Seshadri Group,Oyaizu Group,DOI,Solvent 1 (S1),S1 SMILES,S1 SMILES 1,S1 SMILES 2,S1 SMILES 3,S1 Big SMILES,S1 End Group 1,S1 End Group 2,S1 Mol %,S1 Weight %,S1 SMILES 1 Mol %,S1 SMILES 2 Mol %,S1 SMILES 3 Mol %,S1 Molar Ratio,S1 Weight Ratio,S1 Mw,S1 Mn,S1 Mn or Mw,S1 Mw/Mn,S1 DOP,S1 Molar Mass (g/mol),S1 Type,S1 Block Mol Weight,Solvent 2 (S2),S2 SMILES,S2 SMILES 1,S2 SMILES 2,S2 Mol %,S2 Weight %,S2 SMILES 1 Mol %,S2 SMILES 2 Mol %,S2 Molar Ratio,S2 Weight Ratio,S2 Mw,S2 Mn,S2 Mn or Mw,S2 Mw/Mn,S2 DOP,S2 Molar Mass (g/mol),S2 Type,Solvent 3 (S3),S3 SMILES,S3 SMILES 1,S3 Mol %,S3 Weight %,S3 Molar Ratio,S3 Weight Ratio,S3 Mw,S3 Mn,S3 Mn or Mw,S3 Mw/Mn,S3 DOP,S3 Molar Mass (g/mol),S3 Type,Solvent 4 (S4),S4 SMILES,S4 Mol %,S4 Weight %,S4 Molar Ratio,S4 Weight Ratio,S4 Mw,S4 Mn,S4 Mn or Mw,S4 Mw/Mn,S4 DOP,S4 Molar Mass (g/mol),S4 Type,Salt 1,Salt1 SMILES,Salt1 Mol %,Salt1 Weight %,Salt1 Molality (mol salt/kg polymer),Salt1 Molar Mass (g/mol),Salt 2,Salt2 SMILES,Salt2 Mol %,Salt2 Weight %,Salt2 Molality (mol salt/kg polymer),Salt2 Molar Mass (g/mol),Inorganic Material 1 (IM1),IM1 Weight %,IM1 Particle Size (nm),Tg (oC),Heating Rate (K/min),Temperature (oC),Conductivity (S/cm),log Conductivity (S/cm)
,,,,,1,doi.org/10.1016/0378-7753(91)80004-H,Sulfolane,O=S1(CCCC1)=O,O=S1(CCCC1)=O,,,,,,0.486198373,0.423543807,,,,,,,,120.0245005,,,120.0245005,,,Triglyme,COCCOCCOCCOC,,,0.25630858,0.331353833,,,,,,,178.1205091,,,178.1205091,,ethylene carbonate,O=C1OCCO1,,0.154495829,0.098694632,,,,,88.01604399,,1,88.01604399,,,,,,,,,,,,,,,LiAsF6,F[As-](F)(F)(F)(F)F.[Li+],0.102997219,0.146407728,0.875769771,195.85,,,,,,,,,,,,60,0.0084,-2.075720714
,,,,,1,doi.org/10.1016/0378-7753(91)80004-H,Sulfolane,O=S1(CCCC1)=O,O=S1(CCCC1)=O,,,,,,0.486198373,0.423543807,,,,,,,,120.0245005,,,120.0245005,,,Triglyme,COCCOCCOCCOC,,,0.25630858,0.331353833,,,,,,,178.1205091,,,178.1205091,,ethylene carbonate,O=C1OCCO1,,0.154495829,0.098694632,,,,,88.01604399,,1,88.01604399,,,,,,,,,,,,,,,LiAsF6,F[As-](F)(F)(F)(F)F.[Li+],0.102997219,0.146407728,0.875769771,195.85,,,,,,,,,,,,80,0.01169,-1.932185489
,,,,,1,doi.org/10.1016/0378-7753(91)80004-H,Sulfolane,O=S1(CCCC1)=O,O=S1(CCCC1)=O,,,,,,0.460997583,0.449120977,,,,,,,,120.0245005,,,120.0245005,,,ethylene carbonate,O=C1OCCO1,,,0.329597891,0.235472965,,,,,,,88.01604399,,1,88.01604399,,Triglyme,COCCOCCOCCOC,,0.121511756,0.175681895,,,,,178.1205091,,,178.1205091,,,,,,,,,,,,,,,LiAsF6,F[As-](F)(F)(F)(F)F.[Li+],0.087892771,0.139724163,0.829297232,195.85,,,,,,,,,,,,-50,3.00E-05,-4.522878745
,,,,,1,doi.org/10.1016/0378-7753(91)80004-H,Sulfolane,O=S1(CCCC1)=O,O=S1(CCCC1)=O,,,,,,0.460997583,0.449120977,,,,,,,,120.0245005,,,120.0245005,,,ethylene carbonate,O=C1OCCO1,,,0.329597891,0.235472965,,,,,,,88.01604399,,1,88.01604399,,Triglyme,COCCOCCOCCOC,,0.121511756,0.175681895,,,,,178.1205091,,,178.1205091,,,,,,,,,,,,,,,LiAsF6,F[As-](F)(F)(F)(F)F.[Li+],0.087892771,0.139724163,0.829297232,195.85,,,,,,,,,,,,-40,0.00011,-3.958607315
,,,,,1,doi.org/10.1016/0378-7753(91)80004-H,Sulfolane,O=S1(CCCC1)=O,O=S1(CCCC1)=O,,,,,,0.460997583,0.449120977,,,,,,,,120.0245005,,,120.0245005,,,ethylene carbonate,O=C1OCCO1,,,0.329597891,0.235472965,,,,,,,88.01604399,,1,88.01604399,,Triglyme,COCCOCCOCCOC,,0.121511756,0.175681895,,,,,178.1205091,,,178.1205091,,,,,,,,,,,,,,,LiAsF6,F[As-](F)(F)(F)(F)F.[Li+],0.087892771,0.139724163,0.829297232,195.85,,,,,,,,,,,,-30,0.00027,-3.568636236
,,,,,1,doi.org/10.1016/0378-7753(91)80004-H,Sulfolane,O=S1(CCCC1)=O,O=S1(CCCC1)=O,,,,,,0.460997583,0.449120977,,,,,,,,120.0245005,,,120.0245005,,,ethylene carbonate,O=C1OCCO1,,,0.329597891,0.235472965,,,,,,,88.01604399,,1,88.01604399,,Triglyme,COCCOCCOCCOC,,0.121511756,0.175681895,,,,,178.1205091,,,178.1205091,,,,,,,,,,,,,,,LiAsF6,F[As-](F)(F)(F)(F)F.[Li+],0.087892771,0.139724163,0.829297232,195.85,,,,,,,,,,,,-20,0.00059,-3.229147988
,,,,,1,doi.org/10.1016/0378-7753(91)80004-H,Sulfolane,O=S1(CCCC1)=O,O=S1(CCCC1)=O,,,,,,0.460997583,0.449120977,,,,,,,,120.0245005,,,120.0245005,,,ethylene carbonate,O=C1OCCO1,,,0.329597891,0.235472965,,,,,,,88.01604399,,1,88.01604399,,Triglyme,COCCOCCOCCOC,,0.121511756,0.175681895,,,,,178.1205091,,,178.1205091,,,,,,,,,,,,,,,LiAsF6,F[As-](F)(F)(F)(F)F.[Li+],0.087892771,0.139724163,0.829297232,195.85,,,,,,,,,,,,-10,0.00105,-2.978810701
,,,,,1,doi.org/10.1016/0378-7753(91)80004-H,Sulfolane,O=S1(CCCC1)=O,O=S1(CCCC1)=O,,,,,,0.460997583,0.449120977,,,,,,,,120.0245005,,,120.0245005,,,ethylene carbonate,O=C1OCCO1,,,0.329597891,0.235472965,,,,,,,88.01604399,,1,88.01604399,,Triglyme,COCCOCCOCCOC,,0.121511756,0.175681895,,,,,178.1205091,,,178.1205091,,,,,,,,,,,,,,,LiAsF6,F[As-](F)(F)(F)(F)F.[Li+],0.087892771,0.139724163,0.829297232,195.85,,,,,,,,,,,,0,0.00168,-2.774690718
,,,,,1,doi.org/10.1016/0378-7753(91)80004-H,Sulfolane,O=S1(CCCC1)=O,O=S1(CCCC1)=O,,,,,,0.460997583,0.449120977,,,,,,,,120.0245005,,,120.0245005,,,ethylene carbonate,O=C1OCCO1,,,0.329597891,0.235472965,,,,,,,88.01604399,,1,88.01604399,,Triglyme,COCCOCCOCCOC,,0.121511756,0.175681895,,,,,178.1205091,,,178.1205091,,,,,,,,,,,,,,,LiAsF6,F[As-](F)(F)(F)(F)F.[Li+],0.087892771,0.139724163,0.829297232,195.85,,,,,,,,,,,,20,0.00361,-2.442492798
,,,,,1,doi.org/10.1016/0378-7753(91)80004-H,Sulfolane,O=S1(CCCC1)=O,O=S1(CCCC1)=O,,,,,,0.460997583,0.449120977,,,,,,,,120.0245005,,,120.0245005,,,ethylene carbonate,O=C1OCCO1,,,0.329597891,0.235472965,,,,,,,88.01604399,,1,88.01604399,,Triglyme,COCCOCCOCCOC,,0.121511756,0.175681895,,,,,178.1205091,,,178.1205091,,,,,,,,,,,,,,,LiAsF6,F[As-](F)(F)(F)(F)F.[Li+],0.087892771,0.139724163,0.829297232,195.85,,,,,,,,,,,,40,0.0062,-2.207608311
,,,,,1,doi.org/10.1016/0378-7753(91)80004-H,Sulfolane,O=S1(CCCC1)=O,O=S1(CCCC1)=O,,,,,,0.460997583,0.449120977,,,,,,,,120.0245005,,,120.0245005,,,ethylene carbonate,O=C1OCCO1,,,0.329597891,0.235472965,,,,,,,88.01604399,,1,88.01604399,,Triglyme,COCCOCCOCCOC,,0.121511756,0.175681895,,,,,178.1205091,,,178.1205091,,,,,,,,,,,,,,,LiAsF6,F[As-](F)(F)(F)(F)F.[Li+],0.087892771,0.139724163,0.829297232,195.85,,,,,,,,,,,,60,0.00937,-2.028260409
,,,,,1,doi.org/10.1016/0378-7753(91)80004-H,Sulfolane,O=S1(CCCC1)=O,O=S1(CCCC1)=O,,,,,,0.460997583,0.449120977,,,,,,,,120.0245005,,,120.0245005,,,ethylene carbonate,O=C1OCCO1,,,0.329597891,0.235472965,,,,,,,88.01604399,,1,88.01604399,,Triglyme,COCCOCCOCCOC,,0.121511756,0.175681895,,,,,178.1205091,,,178.1205091,,,,,,,,,,,,,,,LiAsF6,F[As-](F)(F)(F)(F)F.[Li+],0.087892771,0.139724163,0.829297232,195.85,,,,,,,,,,,,80,0.01298,-1.886725308
,,,,,1,doi.org/10.1016/0378-7753(91)80004-H,MethyleneChloride,ClCCl,ClCCl,,,,,,0.556463068,0.443497414,,,,,,,,83.95335542,,1,83.95335542,,,Sulfolane,O=S1(CCCC1)=O,,,0.372514205,0.424452829,,,,,,,120.0245005,,,120.0245005,,,,,,,,,,,,,,,,,,,,,,,,,,,,,LiAsF6,F[As-](F)(F)(F)(F)F.[Li+],0.071022727,0.132049758,0.776817866,195.85,,,,,,,,,,,,0,0.00368,-2.434152181
,,,,,1,doi.org/10.1016/0378-7753(91)80004-H,MethyleneChloride,ClCCl,ClCCl,,,,,,0.556463068,0.443497414,,,,,,,,83.95335542,,1,83.95335542,,,Sulfolane,O=S1(CCCC1)=O,,,0.372514205,0.424452829,,,,,,,120.0245005,,,120.0245005,,,,,,,,,,,,,,,,,,,,,,,,,,,,,LiAsF6,F[As-](F)(F)(F)(F)F.[Li+],0.071022727,0.132049758,0.776817866,195.85,,,,,,,,,,,,20,0.00723,-2.140861703
,,,,,1,doi.org/10.1016/0378-7753(91)80004-H,MethyleneChloride,ClCCl,ClCCl,,,,,,0.556463068,0.443497414,,,,,,,,83.95335542,,1,83.95335542,,,Sulfolane,O=S1(CCCC1)=O,,,0.372514205,0.424452829,,,,,,,120.0245005,,,120.0245005,,,,,,,,,,,,,,,,,,,,,,,,,,,,,LiAsF6,F[As-](F)(F)(F)(F)F.[Li+],0.071022727,0.132049758,0.776817866,195.85,,,,,,,,,,,,40,0.00946,-2.024108864
,,,,,1,doi.org/10.1016/0378-7753(91)80004-H,MethyleneChloride,ClCCl,ClCCl,,,,,,0.556463068,0.443497414,,,,,,,,83.95335542,,1,83.95335542,,,Sulfolane,O=S1(CCCC1)=O,,,0.372514205,0.424452829,,,,,,,120.0245005,,,120.0245005,,,,,,,,,,,,,,,,,,,,,,,,,,,,,LiAsF6,F[As-](F)(F)(F)(F)F.[Li+],0.071022727,0.132049758,0.776817866,195.85,,,,,,,,,,,,60,0.01066,-1.972242795
,,,,,1,doi.org/10.1016/0378-7753(91)80004-H,Sulfolane,O=S1(CCCC1)=O,O=S1(CCCC1)=O,,,,,,0.615369574,0.642800174,,,,,,,,120.0245005,,,120.0245005,,,MethyleneChloride,ClCCl,,,0.306413766,0.223880563,,,,,,,83.95335542,,1,83.95335542,,,,,,,,,,,,,,,,,,,,,,,,,,,,,LiAsF6,F[As-](F)(F)(F)(F)F.[Li+],0.07821666,0.133319263,0.785434881,195.85,,,,,,,,,,,,0,0.00264,-2.578396073
,,,,,1,doi.org/10.1016/0378-7753(91)80004-H,Sulfolane,O=S1(CCCC1)=O,O=S1(CCCC1)=O,,,,,,0.615369574,0.642800174,,,,,,,,120.0245005,,,120.0245005,,,MethyleneChloride,ClCCl,,,0.306413766,0.223880563,,,,,,,83.95335542,,1,83.95335542,,,,,,,,,,,,,,,,,,,,,,,,,,,,,LiAsF6,F[As-](F)(F)(F)(F)F.[Li+],0.07821666,0.133319263,0.785434881,195.85,,,,,,,,,,,,20,0.00424,-2.372634143
,,,,,1,doi.org/10.1016/0378-7753(91)80004-H,Sulfolane,O=S1(CCCC1)=O,O=S1(CCCC1)=O,,,,,,0.615369574,0.642800174,,,,,,,,120.0245005,,,120.0245005,,,MethyleneChloride,ClCCl,,,0.306413766,0.223880563,,,,,,,83.95335542,,1,83.95335542,,,,,,,,,,,,,,,,,,,,,,,,,,,,,LiAsF6,F[As-](F)(F)(F)(F)F.[Li+],0.07821666,0.133319263,0.785434881,195.85,,,,,,,,,,,,40,0.00655,-2.1837587
,,,,,1,doi.org/10.1016/0378-7753(91)80004-H,Sulfolane,O=S1(CCCC1)=O,O=S1(CCCC1)=O,,,,,,0.615369574,0.642800174,,,,,,,,120.0245005,,,120.0245005,,,MethyleneChloride,ClCCl,,,0.306413766,0.223880563,,,,,,,83.95335542,,1,83.95335542,,,,,,,,,,,,,,,,,,,,,,,,,,,,,LiAsF6,F[As-](F)(F)(F)(F)F.[Li+],0.07821666,0.133319263,0.785434881,195.85,,,,,,,,,,,,60,0.00922,-2.035269079
,,,,,1,doi.org/10.1016/0378-7753(91)80004-H,Sulfolane,O=S1(CCCC1)=O,O=S1(CCCC1)=O,,,,,,0.615369574,0.642800174,,,,,,,,120.0245005,,,120.0245005,,,MethyleneChloride,ClCCl,,,0.306413766,0.223880563,,,,,,,83.95335542,,1,83.95335542,,,,,,,,,,,,,,,,,,,,,,,,,,,,,LiAsF6,F[As-](F)(F)(F)(F)F.[Li+],0.07821666,0.133319263,0.785434881,195.85,,,,,,,,,,,,80,0.01122,-1.950007143
,,,,,1,doi.org/10.1016/0378-7753(91)80004-H,MethyleneChloride,ClCCl,ClCCl,,,,,,0.610202492,0.4649765,,,,,,,,83.95335542,,1,83.95335542,,,Sulfolane,O=S1(CCCC1)=O,,,0.204244548,0.222504782,,,,,,,120.0245005,,,120.0245005,,Triglyme,COCCOCCOCCOC,,0.10767134,0.174073641,,,,,178.1205091,,,178.1205091,,,,,,,,,,,,,,,LiAsF6,F[As-](F)(F)(F)(F)F.[Li+],0.07788162,0.138445078,0.820485625,195.85,,,,,,,,,,,,0,0.00716,-2.145086978
,,,,,1,doi.org/10.1016/0378-7753(91)80004-H,MethyleneChloride,ClCCl,ClCCl,,,,,,0.610202492,0.4649765,,,,,,,,83.95335542,,1,83.95335542,,,Sulfolane,O=S1(CCCC1)=O,,,0.204244548,0.222504782,,,,,,,120.0245005,,,120.0245005,,Triglyme,COCCOCCOCCOC,,0.10767134,0.174073641,,,,,178.1205091,,,178.1205091,,,,,,,,,,,,,,,LiAsF6,F[As-](F)(F)(F)(F)F.[Li+],0.07788162,0.138445078,0.820485625,195.85,,,,,,,,,,,,20,0.01051,-1.978397284
,,,,,1,doi.org/10.1016/0378-7753(91)80004-H,MethyleneChloride,ClCCl,ClCCl,,,,,,0.610202492,0.4649765,,,,,,,,83.95335542,,1,83.95335542,,,Sulfolane,O=S1(CCCC1)=O,,,0.204244548,0.222504782,,,,,,,120.0245005,,,120.0245005,,Triglyme,COCCOCCOCCOC,,0.10767134,0.174073641,,,,,178.1205091,,,178.1205091,,,,,,,,,,,,,,,LiAsF6,F[As-](F)(F)(F)(F)F.[Li+],0.07788162,0.138445078,0.820485625,195.85,,,,,,,,,,,,40,0.01375,-1.861697302
,,,,,1,doi.org/10.1016/0378-7753(91)80004-H,Sulfolane,O=S1(CCCC1)=O,O=S1(CCCC1)=O,,,,,,0.454309225,0.449497103,,,,,,,,120.0245005,,,120.0245005,,,MethyleneChloride,ClCCl,,,0.339324383,0.234832695,,,,,,,83.95335542,,1,83.95335542,,Triglyme,COCCOCCOCCOC,,0.119748809,0.175829024,,,,,178.1205091,,,178.1205091,,,,,,,,,,,,,,,LiAsF6,F[As-](F)(F)(F)(F)F.[Li+],0.086617583,0.139841178,0.830104656,195.85,,,,,,,,,,,,-40,0.00043,-3.366531544
,,,,,1,doi.org/10.1016/0378-7753(91)80004-H,Sulfolane,O=S1(CCCC1)=O,O=S1(CCCC1)=O,,,,,,0.454309225,0.449497103,,,,,,,,120.0245005,,,120.0245005,,,MethyleneChloride,ClCCl,,,0.339324383,0.234832695,,,,,,,83.95335542,,1,83.95335542,,Triglyme,COCCOCCOCCOC,,0.119748809,0.175829024,,,,,178.1205091,,,178.1205091,,,,,,,,,,,,,,,LiAsF6,F[As-](F)(F)(F)(F)F.[Li+],0.086617583,0.139841178,0.830104656,195.85,,,,,,,,,,,,-20,0.00127,-2.896196279
,,,,,1,doi.org/10.1016/0378-7753(91)80004-H,Sulfolane,O=S1(CCCC1)=O,O=S1(CCCC1)=O,,,,,,0.454309225,0.449497103,,,,,,,,120.0245005,,,120.0245005,,,MethyleneChloride,ClCCl,,,0.339324383,0.234832695,,,,,,,83.95335542,,1,83.95335542,,Triglyme,COCCOCCOCCOC,,0.119748809,0.175829024,,,,,178.1205091,,,178.1205091,,,,,,,,,,,,,,,LiAsF6,F[As-](F)(F)(F)(F)F.[Li+],0.086617583,0.139841178,0.830104656,195.85,,,,,,,,,,,,-10,0.00185,-2.732828272
,,,,,1,doi.org/10.1016/0378-7753(91)80004-H,Sulfolane,O=S1(CCCC1)=O,O=S1(CCCC1)=O,,,,,,0.454309225,0.449497103,,,,,,,,120.0245005,,,120.0245005,,,MethyleneChloride,ClCCl,,,0.339324383,0.234832695,,,,,,,83.95335542,,1,83.95335542,,Triglyme,COCCOCCOCCOC,,0.119748809,0.175829024,,,,,178.1205091,,,178.1205091,,,,,,,,,,,,,,,LiAsF6,F[As-](F)(F)(F)(F)F.[Li+],0.086617583,0.139841178,0.830104656,195.85,,,,,,,,,,,,0,0.00269,-2.57024772
,,,,,1,doi.org/10.1016/0378-7753(91)80004-H,Sulfolane,O=S1(CCCC1)=O,O=S1(CCCC1)=O,,,,,,0.454309225,0.449497103,,,,,,,,120.0245005,,,120.0245005,,,MethyleneChloride,ClCCl,,,0.339324383,0.234832695,,,,,,,83.95335542,,1,83.95335542,,Triglyme,COCCOCCOCCOC,,0.119748809,0.175829024,,,,,178.1205091,,,178.1205091,,,,,,,,,,,,,,,LiAsF6,F[As-](F)(F)(F)(F)F.[Li+],0.086617583,0.139841178,0.830104656,195.85,,,,,,,,,,,,20,0.00543,-2.26520017
,,,,,1,doi.org/10.1016/0378-7753(91)80004-H,Sulfolane,O=S1(CCCC1)=O,O=S1(CCCC1)=O,,,,,,0.454309225,0.449497103,,,,,,,,120.0245005,,,120.0245005,,,MethyleneChloride,ClCCl,,,0.339324383,0.234832695,,,,,,,83.95335542,,1,83.95335542,,Triglyme,COCCOCCOCCOC,,0.119748809,0.175829024,,,,,178.1205091,,,178.1205091,,,,,,,,,,,,,,,LiAsF6,F[As-](F)(F)(F)(F)F.[Li+],0.086617583,0.139841178,0.830104656,195.85,,,,,,,,,,,,40,0.00817,-2.087777943
,,,,,1,doi.org/10.1016/0378-7753(91)80004-H,Sulfolane,O=S1(CCCC1)=O,O=S1(CCCC1)=O,,,,,,0.454309225,0.449497103,,,,,,,,120.0245005,,,120.0245005,,,MethyleneChloride,ClCCl,,,0.339324383,0.234832695,,,,,,,83.95335542,,1,83.95335542,,Triglyme,COCCOCCOCCOC,,0.119748809,0.175829024,,,,,178.1205091,,,178.1205091,,,,,,,,,,,,,,,LiAsF6,F[As-](F)(F)(F)(F)F.[Li+],0.086617583,0.139841178,0.830104656,195.85,,,,,,,,,,,,60,0.01125,-1.948847478
,,,,,1,doi.org/10.1016/0378-7753(91)80004-H,Sulfolane,O=S1(CCCC1)=O,O=S1(CCCC1)=O,,,,,,0.454309225,0.449497103,,,,,,,,120.0245005,,,120.0245005,,,MethyleneChloride,ClCCl,,,0.339324383,0.234832695,,,,,,,83.95335542,,1,83.95335542,,Triglyme,COCCOCCOCCOC,,0.119748809,0.175829024,,,,,178.1205091,,,178.1205091,,,,,,,,,,,,,,,LiAsF6,F[As-](F)(F)(F)(F)F.[Li+],0.086617583,0.139841178,0.830104656,195.85,,,,,,,,,,,,80,0.0134,-1.872895202
,,,,,1,doi.org/10.1016/0378-7753(91)80004-H,Sulfolane,O=S1(CCCC1)=O,O=S1(CCCC1)=O,,,,,,0.60670908,0.588204454,,,,,,,,120.0245005,,,120.0245005,,,propylene carbonate,CC1COC(=O)O1,,,0.27761712,0.2288017,,,,,,,102.0316941,,1,102.0316941,,,,,,,,,,,,,,,,,,,,,,,,,,,,,LiAsF6,F[As-](F)(F)(F)(F)F.[Li+],0.1156738,0.182993846,1.143635377,195.85,,,,,,,,,,,,-20,0.00059,-3.229147988
,,,,,1,doi.org/10.1016/0378-7753(91)80004-H,Sulfolane,O=S1(CCCC1)=O,O=S1(CCCC1)=O,,,,,,0.60670908,0.588204454,,,,,,,,120.0245005,,,120.0245005,,,propylene carbonate,CC1COC(=O)O1,,,0.27761712,0.2288017,,,,,,,102.0316941,,1,102.0316941,,,,,,,,,,,,,,,,,,,,,,,,,,,,,LiAsF6,F[As-](F)(F)(F)(F)F.[Li+],0.1156738,0.182993846,1.143635377,195.85,,,,,,,,,,,,-10,0.001,-3
,,,,,1,doi.org/10.1016/0378-7753(91)80004-H,Sulfolane,O=S1(CCCC1)=O,O=S1(CCCC1)=O,,,,,,0.60670908,0.588204454,,,,,,,,120.0245005,,,120.0245005,,,propylene carbonate,CC1COC(=O)O1,,,0.27761712,0.2288017,,,,,,,102.0316941,,1,102.0316941,,,,,,,,,,,,,,,,,,,,,,,,,,,,,LiAsF6,F[As-](F)(F)(F)(F)F.[Li+],0.1156738,0.182993846,1.143635377,195.85,,,,,,,,,,,,0,0.00167,-2.777283529
,,,,,1,doi.org/10.1016/0378-7753(91)80004-H,Sulfolane,O=S1(CCCC1)=O,O=S1(CCCC1)=O,,,,,,0.60670908,0.588204454,,,,,,,,120.0245005,,,120.0245005,,,propylene carbonate,CC1COC(=O)O1,,,0.27761712,0.2288017,,,,,,,102.0316941,,1,102.0316941,,,,,,,,,,,,,,,,,,,,,,,,,,,,,LiAsF6,F[As-](F)(F)(F)(F)F.[Li+],0.1156738,0.182993846,1.143635377,195.85,,,,,,,,,,,,20,0.00353,-2.452225295
,,,,,1,doi.org/10.1016/0378-7753(91)80004-H,Sulfolane,O=S1(CCCC1)=O,O=S1(CCCC1)=O,,,,,,0.60670908,0.588204454,,,,,,,,120.0245005,,,120.0245005,,,propylene carbonate,CC1COC(=O)O1,,,0.27761712,0.2288017,,,,,,,102.0316941,,1,102.0316941,,,,,,,,,,,,,,,,,,,,,,,,,,,,,LiAsF6,F[As-](F)(F)(F)(F)F.[Li+],0.1156738,0.182993846,1.143635377,195.85,,,,,,,,,,,,40,0.00593,-2.226945307
,,,,,1,doi.org/10.1016/0378-7753(91)80004-H,Sulfolane,O=S1(CCCC1)=O,O=S1(CCCC1)=O,,,,,,0.60670908,0.588204454,,,,,,,,120.0245005,,,120.0245005,,,propylene carbonate,CC1COC(=O)O1,,,0.27761712,0.2288017,,,,,,,102.0316941,,1,102.0316941,,,,,,,,,,,,,,,,,,,,,,,,,,,,,LiAsF6,F[As-](F)(F)(F)(F)F.[Li+],0.1156738,0.182993846,1.143635377,195.85,,,,,,,,,,,,60,0.00896,-2.04769199
,,,,,1,doi.org/10.1016/0378-7753(91)80004-H,Sulfolane,O=S1(CCCC1)=O,O=S1(CCCC1)=O,,,,,,0.60670908,0.588204454,,,,,,,,120.0245005,,,120.0245005,,,propylene carbonate,CC1COC(=O)O1,,,0.27761712,0.2288017,,,,,,,102.0316941,,1,102.0316941,,,,,,,,,,,,,,,,,,,,,,,,,,,,,LiAsF6,F[As-](F)(F)(F)(F)F.[Li+],0.1156738,0.182993846,1.143635377,195.85,,,,,,,,,,,,80,0.0126,-1.899629455
,,,,,1,doi.org/10.1016/0378-7753(91)80004-H,Sulfolane,O=S1(CCCC1)=O,O=S1(CCCC1)=O,,,,,,0.543273104,0.451579292,,,,,,,,120.0245005,,,120.0245005,,,Triglyme,COCCOCCOCCOC,,,0.286396593,0.353287021,,,,,,,178.1205091,,,178.1205091,,propylene carbonate,CC1COC(=O)O1,,0.05524226,0.039034844,,,,,102.0316941,,1,102.0316941,,,,,,,,,,,,,,,LiAsF6,F[As-](F)(F)(F)(F)F.[Li+],0.115088042,0.156098843,0.94446208,195.85,,,,,,,,,,,,-20,0.00044,-3.356547324
,,,,,1,doi.org/10.1016/0378-7753(91)80004-H,Sulfolane,O=S1(CCCC1)=O,O=S1(CCCC1)=O,,,,,,0.543273104,0.451579292,,,,,,,,120.0245005,,,120.0245005,,,Triglyme,COCCOCCOCCOC,,,0.286396593,0.353287021,,,,,,,178.1205091,,,178.1205091,,propylene carbonate,CC1COC(=O)O1,,0.05524226,0.039034844,,,,,102.0316941,,1,102.0316941,,,,,,,,,,,,,,,LiAsF6,F[As-](F)(F)(F)(F)F.[Li+],0.115088042,0.156098843,0.94446208,195.85,,,,,,,,,,,,-10,0.00087,-3.060480747
,,,,,1,doi.org/10.1016/0378-7753(91)80004-H,Sulfolane,O=S1(CCCC1)=O,O=S1(CCCC1)=O,,,,,,0.543273104,0.451579292,,,,,,,,120.0245005,,,120.0245005,,,Triglyme,COCCOCCOCCOC,,,0.286396593,0.353287021,,,,,,,178.1205091,,,178.1205091,,propylene carbonate,CC1COC(=O)O1,,0.05524226,0.039034844,,,,,102.0316941,,1,102.0316941,,,,,,,,,,,,,,,LiAsF6,F[As-](F)(F)(F)(F)F.[Li+],0.115088042,0.156098843,0.94446208,195.85,,,,,,,,,,,,0,0.00146,-2.835647144
,,,,,1,doi.org/10.1016/0378-7753(91)80004-H,Sulfolane,O=S1(CCCC1)=O,O=S1(CCCC1)=O,,,,,,0.543273104,0.451579292,,,,,,,,120.0245005,,,120.0245005,,,Triglyme,COCCOCCOCCOC,,,0.286396593,0.353287021,,,,,,,178.1205091,,,178.1205091,,propylene carbonate,CC1COC(=O)O1,,0.05524226,0.039034844,,,,,102.0316941,,1,102.0316941,,,,,,,,,,,,,,,LiAsF6,F[As-](F)(F)(F)(F)F.[Li+],0.115088042,0.156098843,0.94446208,195.85,,,,,,,,,,,,20,0.00317,-2.498940738
,,,,,1,doi.org/10.1016/0378-7753(91)80004-H,Sulfolane,O=S1(CCCC1)=O,O=S1(CCCC1)=O,,,,,,0.543273104,0.451579292,,,,,,,,120.0245005,,,120.0245005,,,Triglyme,COCCOCCOCCOC,,,0.286396593,0.353287021,,,,,,,178.1205091,,,178.1205091,,propylene carbonate,CC1COC(=O)O1,,0.05524226,0.039034844,,,,,102.0316941,,1,102.0316941,,,,,,,,,,,,,,,LiAsF6,F[As-](F)(F)(F)(F)F.[Li+],0.115088042,0.156098843,0.94446208,195.85,,,,,,,,,,,,40,0.00552,-2.258060922
,,,,,1,doi.org/10.1016/0378-7753(91)80004-H,Sulfolane,O=S1(CCCC1)=O,O=S1(CCCC1)=O,,,,,,0.543273104,0.451579292,,,,,,,,120.0245005,,,120.0245005,,,Triglyme,COCCOCCOCCOC,,,0.286396593,0.353287021,,,,,,,178.1205091,,,178.1205091,,propylene carbonate,CC1COC(=O)O1,,0.05524226,0.039034844,,,,,102.0316941,,1,102.0316941,,,,,,,,,,,,,,,LiAsF6,F[As-](F)(F)(F)(F)F.[Li+],0.115088042,0.156098843,0.94446208,195.85,,,,,,,,,,,,60,0.00832,-2.079876674
,,,,,1,doi.org/10.1016/0378-7753(91)80004-H,Sulfolane,O=S1(CCCC1)=O,O=S1(CCCC1)=O,,,,,,0.543273104,0.451579292,,,,,,,,120.0245005,,,120.0245005,,,Triglyme,COCCOCCOCCOC,,,0.286396593,0.353287021,,,,,,,178.1205091,,,178.1205091,,propylene carbonate,CC1COC(=O)O1,,0.05524226,0.039034844,,,,,102.0316941,,1,102.0316941,,,,,,,,,,,,,,,LiAsF6,F[As-](F)(F)(F)(F)F.[Li+],0.115088042,0.156098843,0.94446208,195.85,,,,,,,,,,,,80,0.01152,-1.938547521
,,,,,1,doi.org/10.1016/0378-7753(91)80004-H,Sulfolane,O=S1(CCCC1)=O,O=S1(CCCC1)=O,,,,,,0.539054471,0.507993632,,,,,,,,120.0245005,,,120.0245005,,,Triglyme,COCCOCCOCCOC,,,0.142086331,0.198711012,,,,,,,178.1205091,,,178.1205091,,Toluene,CC1=CC=CC=C1,,0.241778006,0.174765514,,,,,92.06260026,,1,92.06260026,,,,,,,,,,,,,,,LiAsF6,F[As-](F)(F)(F)(F)F.[Li+],0.077081192,0.118529843,0.686588492,195.85,,,,,,,,,,,,-20,0.00083,-3.080921908
,,,,,1,doi.org/10.1016/0378-7753(91)80004-H,Sulfolane,O=S1(CCCC1)=O,O=S1(CCCC1)=O,,,,,,0.539054471,0.507993632,,,,,,,,120.0245005,,,120.0245005,,,Triglyme,COCCOCCOCCOC,,,0.142086331,0.198711012,,,,,,,178.1205091,,,178.1205091,,Toluene,CC1=CC=CC=C1,,0.241778006,0.174765514,,,,,92.06260026,,1,92.06260026,,,,,,,,,,,,,,,LiAsF6,F[As-](F)(F)(F)(F)F.[Li+],0.077081192,0.118529843,0.686588492,195.85,,,,,,,,,,,,-10,0.00134,-2.872895202
,,,,,1,doi.org/10.1016/0378-7753(91)80004-H,Sulfolane,O=S1(CCCC1)=O,O=S1(CCCC1)=O,,,,,,0.539054471,0.507993632,,,,,,,,120.0245005,,,120.0245005,,,Triglyme,COCCOCCOCCOC,,,0.142086331,0.198711012,,,,,,,178.1205091,,,178.1205091,,Toluene,CC1=CC=CC=C1,,0.241778006,0.174765514,,,,,92.06260026,,1,92.06260026,,,,,,,,,,,,,,,LiAsF6,F[As-](F)(F)(F)(F)F.[Li+],0.077081192,0.118529843,0.686588492,195.85,,,,,,,,,,,,0,0.00196,-2.707743929
,,,,,1,doi.org/10.1016/0378-7753(91)80004-H,Sulfolane,O=S1(CCCC1)=O,O=S1(CCCC1)=O,,,,,,0.539054471,0.507993632,,,,,,,,120.0245005,,,120.0245005,,,Triglyme,COCCOCCOCCOC,,,0.142086331,0.198711012,,,,,,,178.1205091,,,178.1205091,,Toluene,CC1=CC=CC=C1,,0.241778006,0.174765514,,,,,92.06260026,,1,92.06260026,,,,,,,,,,,,,,,LiAsF6,F[As-](F)(F)(F)(F)F.[Li+],0.077081192,0.118529843,0.686588492,195.85,,,,,,,,,,,,20,0.00373,-2.428291168
,,,,,1,doi.org/10.1016/0378-7753(91)80004-H,Sulfolane,O=S1(CCCC1)=O,O=S1(CCCC1)=O,,,,,,0.539054471,0.507993632,,,,,,,,120.0245005,,,120.0245005,,,Triglyme,COCCOCCOCCOC,,,0.142086331,0.198711012,,,,,,,178.1205091,,,178.1205091,,Toluene,CC1=CC=CC=C1,,0.241778006,0.174765514,,,,,92.06260026,,1,92.06260026,,,,,,,,,,,,,,,LiAsF6,F[As-](F)(F)(F)(F)F.[Li+],0.077081192,0.118529843,0.686588492,195.85,,,,,,,,,,,,40,0.00581,-2.235823868
,,,,,1,doi.org/10.1016/0378-7753(91)80004-H,Sulfolane,O=S1(CCCC1)=O,O=S1(CCCC1)=O,,,,,,0.539054471,0.507993632,,,,,,,,120.0245005,,,120.0245005,,,Triglyme,COCCOCCOCCOC,,,0.142086331,0.198711012,,,,,,,178.1205091,,,178.1205091,,Toluene,CC1=CC=CC=C1,,0.241778006,0.174765514,,,,,92.06260026,,1,92.06260026,,,,,,,,,,,,,,,LiAsF6,F[As-](F)(F)(F)(F)F.[Li+],0.077081192,0.118529843,0.686588492,195.85,,,,,,,,,,,,60,0.00823,-2.084600165
,,,,,1,doi.org/10.1016/0378-7753(91)80004-H,Sulfolane,O=S1(CCCC1)=O,O=S1(CCCC1)=O,,,,,,0.539054471,0.507993632,,,,,,,,120.0245005,,,120.0245005,,,Triglyme,COCCOCCOCCOC,,,0.142086331,0.198711012,,,,,,,178.1205091,,,178.1205091,,Toluene,CC1=CC=CC=C1,,0.241778006,0.174765514,,,,,92.06260026,,1,92.06260026,,,,,,,,,,,,,,,LiAsF6,F[As-](F)(F)(F)(F)F.[Li+],0.077081192,0.118529843,0.686588492,195.85,,,,,,,,,,,,80,0.01082,-1.965772739
,,,,,1,doi.org/10.1016/0378-7753(91)80004-H,Toluene,CC1=CC=CC=C1,CC1=CC=CC=C1,,,,,,0.484552008,0.36398917,,,,,,,,92.06260026,,1,92.06260026,,,Sulfolane,O=S1(CCCC1)=O,,,0.270082389,0.264503243,,,,,,,120.0245005,,,120.0245005,,Triglyme,COCCOCCOCCOC,,0.142378991,0.206930575,,,,,178.1205091,,,178.1205091,,,,,,,,,,,,,,,LiAsF6,F[As-](F)(F)(F)(F)F.[Li+],0.102986612,0.164577012,1.005863794,195.85,,,,,,,,,,,,-20,0.00143,-2.844663963
,,,,,1,doi.org/10.1016/0378-7753(91)80004-H,Toluene,CC1=CC=CC=C1,CC1=CC=CC=C1,,,,,,0.484552008,0.36398917,,,,,,,,92.06260026,,1,92.06260026,,,Sulfolane,O=S1(CCCC1)=O,,,0.270082389,0.264503243,,,,,,,120.0245005,,,120.0245005,,Triglyme,COCCOCCOCCOC,,0.142378991,0.206930575,,,,,178.1205091,,,178.1205091,,,,,,,,,,,,,,,LiAsF6,F[As-](F)(F)(F)(F)F.[Li+],0.102986612,0.164577012,1.005863794,195.85,,,,,,,,,,,,-10,0.00211,-2.675717545
,,,,,1,doi.org/10.1016/0378-7753(91)80004-H,Toluene,CC1=CC=CC=C1,CC1=CC=CC=C1,,,,,,0.484552008,0.36398917,,,,,,,,92.06260026,,1,92.06260026,,,Sulfolane,O=S1(CCCC1)=O,,,0.270082389,0.264503243,,,,,,,120.0245005,,,120.0245005,,Triglyme,COCCOCCOCCOC,,0.142378991,0.206930575,,,,,178.1205091,,,178.1205091,,,,,,,,,,,,,,,LiAsF6,F[As-](F)(F)(F)(F)F.[Li+],0.102986612,0.164577012,1.005863794,195.85,,,,,,,,,,,,0,0.00288,-2.540607512
,,,,,1,doi.org/10.1016/0378-7753(91)80004-H,Toluene,CC1=CC=CC=C1,CC1=CC=CC=C1,,,,,,0.484552008,0.36398917,,,,,,,,92.06260026,,1,92.06260026,,,Sulfolane,O=S1(CCCC1)=O,,,0.270082389,0.264503243,,,,,,,120.0245005,,,120.0245005,,Triglyme,COCCOCCOCCOC,,0.142378991,0.206930575,,,,,178.1205091,,,178.1205091,,,,,,,,,,,,,,,LiAsF6,F[As-](F)(F)(F)(F)F.[Li+],0.102986612,0.164577012,1.005863794,195.85,,,,,,,,,,,,20,0.00485,-2.314258261
,,,,,1,doi.org/10.1016/0378-7753(91)80004-H,Toluene,CC1=CC=CC=C1,CC1=CC=CC=C1,,,,,,0.484552008,0.36398917,,,,,,,,92.06260026,,1,92.06260026,,,Sulfolane,O=S1(CCCC1)=O,,,0.270082389,0.264503243,,,,,,,120.0245005,,,120.0245005,,Triglyme,COCCOCCOCCOC,,0.142378991,0.206930575,,,,,178.1205091,,,178.1205091,,,,,,,,,,,,,,,LiAsF6,F[As-](F)(F)(F)(F)F.[Li+],0.102986612,0.164577012,1.005863794,195.85,,,,,,,,,,,,40,0.00703,-2.153044675
,,,,,1,doi.org/10.1016/0378-7753(91)80004-H,Toluene,CC1=CC=CC=C1,CC1=CC=CC=C1,,,,,,0.484552008,0.36398917,,,,,,,,92.06260026,,1,92.06260026,,,Sulfolane,O=S1(CCCC1)=O,,,0.270082389,0.264503243,,,,,,,120.0245005,,,120.0245005,,Triglyme,COCCOCCOCCOC,,0.142378991,0.206930575,,,,,178.1205091,,,178.1205091,,,,,,,,,,,,,,,LiAsF6,F[As-](F)(F)(F)(F)F.[Li+],0.102986612,0.164577012,1.005863794,195.85,,,,,,,,,,,,60,0.00938,-2.027797162
,,,,,1,doi.org/10.1016/0378-7753(91)80004-H,Toluene,CC1=CC=CC=C1,CC1=CC=CC=C1,,,,,,0.484552008,0.36398917,,,,,,,,92.06260026,,1,92.06260026,,,Sulfolane,O=S1(CCCC1)=O,,,0.270082389,0.264503243,,,,,,,120.0245005,,,120.0245005,,Triglyme,COCCOCCOCCOC,,0.142378991,0.206930575,,,,,178.1205091,,,178.1205091,,,,,,,,,,,,,,,LiAsF6,F[As-](F)(F)(F)(F)F.[Li+],0.102986612,0.164577012,1.005863794,195.85,,,,,,,,,,,,80,0.01175,-1.929962133
,,,,,1,doi.org/10.1016/j.ssi.2009.10.015,PEO5E+6,[Cu]OCC[Au],[Cu]OCC[Au],,,,,,0.969265407,0.730606899,,,,,,5000000,,5000000,,113507,44.02238095,,,,,,,,,,,,,,,,,,,,,,,,,,,,,,,,,,,,,,,,,,,,,,,20190319_4_DL1,O=S(=O)([N-]S(=O)(=O)C(F)(F)F)c1cccc(S(=O)(=O)[N-]S(=O)(=O)C(F)(F)F)c1.[Li+].[Li+],0.030734593,0.269393101,0.720296372,511.9074775,,,,,,,,,,,,69.72275459,0.000326927,-3.485549133
,,,,,1,doi.org/10.1016/j.ssi.2009.10.015,PEO5E+6,[Cu]OCC[Au],[Cu]OCC[Au],,,,,,0.969265407,0.730606899,,,,,,5000000,,5000000,,113507,44.02238095,,,,,,,,,,,,,,,,,,,,,,,,,,,,,,,,,,,,,,,,,,,,,,,20190319_4_DL1,O=S(=O)([N-]S(=O)(=O)C(F)(F)F)c1cccc(S(=O)(=O)[N-]S(=O)(=O)C(F)(F)F)c1.[Li+].[Li+],0.030734593,0.269393101,0.720296372,511.9074775,,,,,,,,,,,,59.76332316,0.000147106,-3.832369942
,,,,,1,doi.org/10.1016/j.ssi.2009.10.015,PEO5E+6,[Cu]OCC[Au],[Cu]OCC[Au],,,,,,0.969265407,0.730606899,,,,,,5000000,,5000000,,113507,44.02238095,,,,,,,,,,,,,,,,,,,,,,,,,,,,,,,,,,,,,,,,,,,,,,,20190319_4_DL1,O=S(=O)([N-]S(=O)(=O)C(F)(F)F)c1cccc(S(=O)(=O)[N-]S(=O)(=O)C(F)(F)F)c1.[Li+].[Li+],0.030734593,0.269393101,0.720296372,511.9074775,,,,,,,,,,,,49.8665369,2.73E-05,-4.564547206
,,,,,1,doi.org/10.1016/j.ssi.2009.10.015,PEO5E+6,[Cu]OCC[Au],[Cu]OCC[Au],,,,,,0.969265407,0.730606899,,,,,,5000000,,5000000,,113507,44.02238095,,,,,,,,,,,,,,,,,,,,,,,,,,,,,,,,,,,,,,,,,,,,,,,20190319_4_DL1,O=S(=O)([N-]S(=O)(=O)C(F)(F)F)c1cccc(S(=O)(=O)[N-]S(=O)(=O)C(F)(F)F)c1.[Li+].[Li+],0.030734593,0.269393101,0.720296372,511.9074775,,,,,,,,,,,,39.89564729,4.96E-06,-5.304431599
,,,,,1,doi.org/10.1016/j.ssi.2009.10.015,PEO5E+6,[Cu]OCC[Au],[Cu]OCC[Au],,,,,,0.969265407,0.730606899,,,,,,5000000,,5000000,,113507,44.02238095,,,,,,,,,,,,,,,,,,,,,,,,,,,,,,,,,,,,,,,,,,,,,,,20190319_4_DL1,O=S(=O)([N-]S(=O)(=O)C(F)(F)F)c1cccc(S(=O)(=O)[N-]S(=O)(=O)C(F)(F)F)c1.[Li+].[Li+],0.030734593,0.269393101,0.720296372,511.9074775,,,,,,,,,,,,29.86201183,8.41E-07,-6.075144509
,,,,,1,doi.org/10.1016/j.ssi.2009.10.015,PEO5E+6,[Cu]OCC[Au],[Cu]OCC[Au],,,,,,0.969265407,0.730606899,,,,,,5000000,,5000000,,113507,44.02238095,,,,,,,,,,,,,,,,,,,,,,,,,,,,,,,,,,,,,,,,,,,,,,,20190319_4_DL1,O=S(=O)([N-]S(=O)(=O)C(F)(F)F)c1cccc(S(=O)(=O)[N-]S(=O)(=O)C(F)(F)F)c1.[Li+].[Li+],0.030734593,0.269393101,0.720296372,511.9074775,,,,,,,,,,,,24.68447048,2.95E-07,-6.529865125
,,,,,1,doi.org/10.1016/j.ssi.2009.10.015,PEO5E+6,[Cu]OCC[Au],[Cu]OCC[Au],,,,,,0.975776819,0.775995063,,,,,,5000000,,5000000,,113507,44.02238095,,,,,,,,,,,,,,,,,,,,,,,,,,,,,,,,,,,,,,,,,,,,,,,20190319_4_DL1,O=S(=O)([N-]S(=O)(=O)C(F)(F)F)c1cccc(S(=O)(=O)[N-]S(=O)(=O)C(F)(F)F)c1.[Li+].[Li+],0.024223181,0.224004937,0.563906575,511.9074775,,,,,,,,,,,,70.14480955,0.000299168,-3.524084778
,,,,,1,doi.org/10.1016/j.ssi.2009.10.015,PEO5E+6,[Cu]OCC[Au],[Cu]OCC[Au],,,,,,0.975776819,0.775995063,,,,,,5000000,,5000000,,113507,44.02238095,,,,,,,,,,,,,,,,,,,,,,,,,,,,,,,,,,,,,,,,,,,,,,,20190319_4_DL1,O=S(=O)([N-]S(=O)(=O)C(F)(F)F)c1cccc(S(=O)(=O)[N-]S(=O)(=O)C(F)(F)F)c1.[Li+].[Li+],0.024223181,0.224004937,0.563906575,511.9074775,,,,,,,,,,,,59.76332316,0.000178817,-3.747591522
,,,,,1,doi.org/10.1016/j.ssi.2009.10.015,PEO5E+6,[Cu]OCC[Au],[Cu]OCC[Au],,,,,,0.975776819,0.775995063,,,,,,5000000,,5000000,,113507,44.02238095,,,,,,,,,,,,,,,,,,,,,,,,,,,,,,,,,,,,,,,,,,,,,,,20190319_4_DL1,O=S(=O)([N-]S(=O)(=O)C(F)(F)F)c1cccc(S(=O)(=O)[N-]S(=O)(=O)C(F)(F)F)c1.[Li+].[Li+],0.024223181,0.224004937,0.563906575,511.9074775,,,,,,,,,,,,49.8665369,4.40E-05,-4.356454721
,,,,,1,doi.org/10.1016/j.ssi.2009.10.015,PEO5E+6,[Cu]OCC[Au],[Cu]OCC[Au],,,,,,0.975776819,0.775995063,,,,,,5000000,,5000000,,113507,44.02238095,,,,,,,,,,,,,,,,,,,,,,,,,,,,,,,,,,,,,,,,,,,,,,,20190319_4_DL1,O=S(=O)([N-]S(=O)(=O)C(F)(F)F)c1cccc(S(=O)(=O)[N-]S(=O)(=O)C(F)(F)F)c1.[Li+].[Li+],0.024223181,0.224004937,0.563906575,511.9074775,,,,,,,,,,,,39.95422254,1.03E-05,-4.988439306
,,,,,1,doi.org/10.1016/j.ssi.2009.10.015,PEO5E+6,[Cu]OCC[Au],[Cu]OCC[Au],,,,,,0.975776819,0.775995063,,,,,,5000000,,5000000,,113507,44.02238095,,,,,,,,,,,,,,,,,,,,,,,,,,,,,,,,,,,,,,,,,,,,,,,20190319_4_DL1,O=S(=O)([N-]S(=O)(=O)C(F)(F)F)c1cccc(S(=O)(=O)[N-]S(=O)(=O)C(F)(F)F)c1.[Li+].[Li+],0.024223181,0.224004937,0.563906575,511.9074775,,,,,,,,,,,,29.91689206,2.15E-06,-5.666666667
,,,,,1,doi.org/10.1016/j.ssi.2009.10.015,PEO5E+6,[Cu]OCC[Au],[Cu]OCC[Au],,,,,,0.975776819,0.775995063,,,,,,5000000,,5000000,,113507,44.02238095,,,,,,,,,,,,,,,,,,,,,,,,,,,,,,,,,,,,,,,,,,,,,,,20190319_4_DL1,O=S(=O)([N-]S(=O)(=O)C(F)(F)F)c1cccc(S(=O)(=O)[N-]S(=O)(=O)C(F)(F)F)c1.[Li+].[Li+],0.024223181,0.224004937,0.563906575,511.9074775,,,,,,,,,,,,24.7905306,9.69E-07,-6.013487476
,,,,,1,doi.org/10.1016/j.ssi.2009.10.015,PEO5E+6,[Cu]OCC[Au],[Cu]OCC[Au],,,,,,0.979800984,0.806631596,,,,,,5000000,,5000000,,113507,44.02238095,,,,,,,,,,,,,,,,,,,,,,,,,,,,,,,,,,,,,,,,,,,,,,,20190319_4_DL1,O=S(=O)([N-]S(=O)(=O)C(F)(F)F)c1cccc(S(=O)(=O)[N-]S(=O)(=O)C(F)(F)F)c1.[Li+].[Li+],0.020199016,0.193368404,0.468294233,511.9074775,,,,,,,,,,,,69.65251297,0.000419132,-3.377649326
,,,,,1,doi.org/10.1016/j.ssi.2009.10.015,PEO5E+6,[Cu]OCC[Au],[Cu]OCC[Au],,,,,,0.979800984,0.806631596,,,,,,5000000,,5000000,,113507,44.02238095,,,,,,,,,,,,,,,,,,,,,,,,,,,,,,,,,,,,,,,,,,,,,,,20190319_4_DL1,O=S(=O)([N-]S(=O)(=O)C(F)(F)F)c1cccc(S(=O)(=O)[N-]S(=O)(=O)C(F)(F)F)c1.[Li+].[Li+],0.020199016,0.193368404,0.468294233,511.9074775,,,,,,,,,,,,59.63090819,0.000206094,-3.685934489
,,,,,1,doi.org/10.1016/j.ssi.2009.10.015,PEO5E+6,[Cu]OCC[Au],[Cu]OCC[Au],,,,,,0.979800984,0.806631596,,,,,,5000000,,5000000,,113507,44.02238095,,,,,,,,,,,,,,,,,,,,,,,,,,,,,,,,,,,,,,,,,,,,,,,20190319_4_DL1,O=S(=O)([N-]S(=O)(=O)C(F)(F)F)c1cccc(S(=O)(=O)[N-]S(=O)(=O)C(F)(F)F)c1.[Li+].[Li+],0.020199016,0.193368404,0.468294233,511.9074775,,,,,,,,,,,,50.17861007,3.56E-05,-4.44894027
,,,,,1,doi.org/10.1016/j.ssi.2009.10.015,PEO5E+6,[Cu]OCC[Au],[Cu]OCC[Au],,,,,,0.979800984,0.806631596,,,,,,5000000,,5000000,,113507,44.02238095,,,,,,,,,,,,,,,,,,,,,,,,,,,,,,,,,,,,,,,,,,,,,,,20190319_4_DL1,O=S(=O)([N-]S(=O)(=O)C(F)(F)F)c1cccc(S(=O)(=O)[N-]S(=O)(=O)C(F)(F)F)c1.[Li+].[Li+],0.020199016,0.193368404,0.468294233,511.9074775,,,,,,,,,,,,39.83709396,8.30E-06,-5.080924855
,,,,,1,doi.org/10.1016/j.ssi.2009.10.015,PEO5E+6,[Cu]OCC[Au],[Cu]OCC[Au],,,,,,0.979800984,0.806631596,,,,,,5000000,,5000000,,113507,44.02238095,,,,,,,,,,,,,,,,,,,,,,,,,,,,,,,,,,,,,,,,,,,,,,,20190319_4_DL1,O=S(=O)([N-]S(=O)(=O)C(F)(F)F)c1cccc(S(=O)(=O)[N-]S(=O)(=O)C(F)(F)F)c1.[Li+].[Li+],0.020199016,0.193368404,0.468294233,511.9074775,,,,,,,,,,,,29.80715148,2.19E-06,-5.658959538
,,,,,1,doi.org/10.1016/j.ssi.2009.10.015,PEO5E+6,[Cu]OCC[Au],[Cu]OCC[Au],,,,,,0.979800984,0.806631596,,,,,,5000000,,5000000,,113507,44.02238095,,,,,,,,,,,,,,,,,,,,,,,,,,,,,,,,,,,,,,,,,,,,,,,20190319_4_DL1,O=S(=O)([N-]S(=O)(=O)C(F)(F)F)c1cccc(S(=O)(=O)[N-]S(=O)(=O)C(F)(F)F)c1.[Li+].[Li+],0.020199016,0.193368404,0.468294233,511.9074775,,,,,,,,,,,,24.68447048,9.87E-07,-6.005780347
,,,,,1,10.1016/j.jfluchem.2011.06.041,PEO5E+6,[Cu]OCC[Au],[Cu]OCC[Au],,,,,,0.923076923,0.583583754,,,,,,5000000,,5000000,,113507,44.02238095,,,,,,,,,,,,,,,,,,,,,,,,,,,,,,,,,,,,,,,,,,,,,,,20190319_3_salt1,O=S(=O)([N-]S(=O)(=O)C(F)(F)Sc1ccccc1)C(F)(F)F.[Li+],0.076923077,0.416416246,1.89297652,376.9460913,,,,,,,,,,,,79.86647186,0.00044255,-3.354037267
,,,,,1,10.1016/j.jfluchem.2011.06.041,PEO5E+6,[Cu]OCC[Au],[Cu]OCC[Au],,,,,,0.923076923,0.583583754,,,,,,5000000,,5000000,,113507,44.02238095,,,,,,,,,,,,,,,,,,,,,,,,,,,,,,,,,,,,,,,,,,,,,,,20190319_3_salt1,O=S(=O)([N-]S(=O)(=O)C(F)(F)Sc1ccccc1)C(F)(F)F.[Li+],0.076923077,0.416416246,1.89297652,376.9460913,,,,,,,,,,,,75.10374672,0.000417944,-3.378881988
,,,,,1,10.1016/j.jfluchem.2011.06.041,PEO5E+6,[Cu]OCC[Au],[Cu]OCC[Au],,,,,,0.923076923,0.583583754,,,,,,5000000,,5000000,,113507,44.02238095,,,,,,,,,,,,,,,,,,,,,,,,,,,,,,,,,,,,,,,,,,,,,,,20190319_3_salt1,O=S(=O)([N-]S(=O)(=O)C(F)(F)Sc1ccccc1)C(F)(F)F.[Li+],0.076923077,0.416416246,1.89297652,376.9460913,,,,,,,,,,,,70.31016452,0.000327739,-3.48447205
,,,,,1,10.1016/j.jfluchem.2011.06.041,PEO5E+6,[Cu]OCC[Au],[Cu]OCC[Au],,,,,,0.923076923,0.583583754,,,,,,5000000,,5000000,,113507,44.02238095,,,,,,,,,,,,,,,,,,,,,,,,,,,,,,,,,,,,,,,,,,,,,,,20190319_3_salt1,O=S(=O)([N-]S(=O)(=O)C(F)(F)Sc1ccccc1)C(F)(F)F.[Li+],0.076923077,0.416416246,1.89297652,376.9460913,,,,,,,,,,,,64.95814299,0.000260705,-3.583850932
,,,,,1,10.1016/j.jfluchem.2011.06.041,PEO5E+6,[Cu]OCC[Au],[Cu]OCC[Au],,,,,,0.923076923,0.583583754,,,,,,5000000,,5000000,,113507,44.02238095,,,,,,,,,,,,,,,,,,,,,,,,,,,,,,,,,,,,,,,,,,,,,,,20190319_3_salt1,O=S(=O)([N-]S(=O)(=O)C(F)(F)Sc1ccccc1)C(F)(F)F.[Li+],0.076923077,0.416416246,1.89297652,376.9460913,,,,,,,,,,,,60.14092991,0.000210369,-3.677018634
,,,,,1,10.1016/j.jfluchem.2011.06.041,PEO5E+6,[Cu]OCC[Au],[Cu]OCC[Au],,,,,,0.923076923,0.583583754,,,,,,5000000,,5000000,,113507,44.02238095,,,,,,,,,,,,,,,,,,,,,,,,,,,,,,,,,,,,,,,,,,,,,,,20190319_3_salt1,O=S(=O)([N-]S(=O)(=O)C(F)(F)Sc1ccccc1)C(F)(F)F.[Li+],0.076923077,0.416416246,1.89297652,376.9460913,,,,,,,,,,,,55.17080201,0.000160313,-3.795031056
,,,,,1,10.1016/j.jfluchem.2011.06.041,PEO5E+6,[Cu]OCC[Au],[Cu]OCC[Au],,,,,,0.923076923,0.583583754,,,,,,5000000,,5000000,,113507,44.02238095,,,,,,,,,,,,,,,,,,,,,,,,,,,,,,,,,,,,,,,,,,,,,,,20190319_3_salt1,O=S(=O)([N-]S(=O)(=O)C(F)(F)Sc1ccccc1)C(F)(F)F.[Li+],0.076923077,0.416416246,1.89297652,376.9460913,,,,,,,,,,,,49.78849378,0.00010896,-3.962732919
,,,,,1,10.1016/j.jfluchem.2011.06.041,PEO5E+6,[Cu]OCC[Au],[Cu]OCC[Au],,,,,,0.923076923,0.583583754,,,,,,5000000,,5000000,,113507,44.02238095,,,,,,,,,,,,,,,,,,,,,,,,,,,,,,,,,,,,,,,,,,,,,,,20190319_3_salt1,O=S(=O)([N-]S(=O)(=O)C(F)(F)Sc1ccccc1)C(F)(F)F.[Li+],0.076923077,0.416416246,1.89297652,376.9460913,,,,,,,,,,,,44.91731616,5.18E-05,-4.285714286
,,,,,1,10.1016/j.jfluchem.2011.06.041,PEO5E+6,[Cu]OCC[Au],[Cu]OCC[Au],,,,,,0.923076923,0.583583754,,,,,,5000000,,5000000,,113507,44.02238095,,,,,,,,,,,,,,,,,,,,,,,,,,,,,,,,,,,,,,,,,,,,,,,20190319_3_salt1,O=S(=O)([N-]S(=O)(=O)C(F)(F)Sc1ccccc1)C(F)(F)F.[Li+],0.076923077,0.416416246,1.89297652,376.9460913,,,,,,,,,,,,39.99429139,2.76E-05,-4.559006211
,,,,,1,10.1016/j.jfluchem.2011.06.041,PEO5E+6,[Cu]OCC[Au],[Cu]OCC[Au],,,,,,0.923076923,0.583583754,,,,,,5000000,,5000000,,113507,44.02238095,,,,,,,,,,,,,,,,,,,,,,,,,,,,,,,,,,,,,,,,,,,,,,,20190319_3_salt1,O=S(=O)([N-]S(=O)(=O)C(F)(F)Sc1ccccc1)C(F)(F)F.[Li+],0.076923077,0.416416246,1.89297652,376.9460913,,,,,,,,,,,,35.03090925,1.39E-05,-4.857142857
,,,,,1,10.1016/j.jfluchem.2011.06.041,PEO5E+6,[Cu]OCC[Au],[Cu]OCC[Au],,,,,,0.923076923,0.583583754,,,,,,5000000,,5000000,,113507,44.02238095,,,,,,,,,,,,,,,,,,,,,,,,,,,,,,,,,,,,,,,,,,,,,,,20190319_3_salt1,O=S(=O)([N-]S(=O)(=O)C(F)(F)Sc1ccccc1)C(F)(F)F.[Li+],0.076923077,0.416416246,1.89297652,376.9460913,,,,,,,,,,,,29.97671738,6.80E-06,-5.167701863
,,,,,1,10.1016/j.jfluchem.2011.06.041,PEO5E+6,[Cu]OCC[Au],[Cu]OCC[Au],,,,,,0.923076923,0.583583754,,,,,,5000000,,5000000,,113507,44.02238095,,,,,,,,,,,,,,,,,,,,,,,,,,,,,,,,,,,,,,,,,,,,,,,20190319_3_salt1,O=S(=O)([N-]S(=O)(=O)C(F)(F)Sc1ccccc1)C(F)(F)F.[Li+],0.076923077,0.416416246,1.89297652,376.9460913,,,,,,,,,,,,25.02623126,3.23E-06,-5.49068323
,,,,,1,10.1016/j.jfluchem.2011.06.041,PEO5E+6,[Cu]OCC[Au],[Cu]OCC[Au],,,,,,0.923076923,0.583583754,,,,,,5000000,,5000000,,113507,44.02238095,,,,,,,,,,,,,,,,,,,,,,,,,,,,,,,,,,,,,,,,,,,,,,,20190319_3_salt1,O=S(=O)([N-]S(=O)(=O)C(F)(F)Sc1ccccc1)C(F)(F)F.[Li+],0.076923077,0.416416246,1.89297652,376.9460913,,,,,,,,,,,,20.00505329,1.58E-06,-5.801242236
,,,,,1,10.1016/j.jfluchem.2011.06.041,PEO5E+6,[Cu]OCC[Au],[Cu]OCC[Au],,,,,,0.952380952,0.700216338,,,,,,5000000,,5000000,,113507,44.02238095,,,,,,,,,,,,,,,,,,,,,,,,,,,,,,,,,,,,,,,,,,,,,,,20190319_3_salt1,O=S(=O)([N-]S(=O)(=O)C(F)(F)Sc1ccccc1)C(F)(F)F.[Li+],0.047619048,0.299783662,1.135785909,376.9460913,,,,,,,,,,,,79.86647186,0.000632765,-3.198757764
,,,,,1,10.1016/j.jfluchem.2011.06.041,PEO5E+6,[Cu]OCC[Au],[Cu]OCC[Au],,,,,,0.952380952,0.700216338,,,,,,5000000,,5000000,,113507,44.02238095,,,,,,,,,,,,,,,,,,,,,,,,,,,,,,,,,,,,,,,,,,,,,,,20190319_3_salt1,O=S(=O)([N-]S(=O)(=O)C(F)(F)Sc1ccccc1)C(F)(F)F.[Li+],0.047619048,0.299783662,1.135785909,376.9460913,,,,,,,,,,,,74.94180589,0.000597582,-3.223602484
,,,,,1,10.1016/j.jfluchem.2011.06.041,PEO5E+6,[Cu]OCC[Au],[Cu]OCC[Au],,,,,,0.952380952,0.700216338,,,,,,5000000,,5000000,,113507,44.02238095,,,,,,,,,,,,,,,,,,,,,,,,,,,,,,,,,,,,,,,,,,,,,,,20190319_3_salt1,O=S(=O)([N-]S(=O)(=O)C(F)(F)Sc1ccccc1)C(F)(F)F.[Li+],0.047619048,0.299783662,1.135785909,376.9460913,,,,,,,,,,,,69.83805433,0.000503342,-3.298136646
,,,,,1,10.1016/j.jfluchem.2011.06.041,PEO5E+6,[Cu]OCC[Au],[Cu]OCC[Au],,,,,,0.952380952,0.700216338,,,,,,5000000,,5000000,,113507,44.02238095,,,,,,,,,,,,,,,,,,,,,,,,,,,,,,,,,,,,,,,,,,,,,,,20190319_3_salt1,O=S(=O)([N-]S(=O)(=O)C(F)(F)Sc1ccccc1)C(F)(F)F.[Li+],0.047619048,0.299783662,1.135785909,376.9460913,,,,,,,,,,,,64.65299123,0.000423964,-3.372670807
,,,,,1,10.1016/j.jfluchem.2011.06.041,PEO5E+6,[Cu]OCC[Au],[Cu]OCC[Au],,,,,,0.952380952,0.700216338,,,,,,5000000,,5000000,,113507,44.02238095,,,,,,,,,,,,,,,,,,,,,,,,,,,,,,,,,,,,,,,,,,,,,,,20190319_3_salt1,O=S(=O)([N-]S(=O)(=O)C(F)(F)Sc1ccccc1)C(F)(F)F.[Li+],0.047619048,0.299783662,1.135785909,376.9460913,,,,,,,,,,,,59.99260284,0.000347035,-3.459627329
,,,,,1,10.1016/j.jfluchem.2011.06.041,PEO5E+6,[Cu]OCC[Au],[Cu]OCC[Au],,,,,,0.952380952,0.700216338,,,,,,5000000,,5000000,,113507,44.02238095,,,,,,,,,,,,,,,,,,,,,,,,,,,,,,,,,,,,,,,,,,,,,,,20190319_3_salt1,O=S(=O)([N-]S(=O)(=O)C(F)(F)Sc1ccccc1)C(F)(F)F.[Li+],0.047619048,0.299783662,1.135785909,376.9460913,,,,,,,,,,,,55.02686478,0.000292307,-3.534161491
,,,,,1,10.1016/j.jfluchem.2011.06.041,PEO5E+6,[Cu]OCC[Au],[Cu]OCC[Au],,,,,,0.952380952,0.700216338,,,,,,5000000,,5000000,,113507,44.02238095,,,,,,,,,,,,,,,,,,,,,,,,,,,,,,,,,,,,,,,,,,,,,,,20190319_3_salt1,O=S(=O)([N-]S(=O)(=O)C(F)(F)Sc1ccccc1)C(F)(F)F.[Li+],0.047619048,0.299783662,1.135785909,376.9460913,,,,,,,,,,,,49.92787163,8.30E-05,-4.080745342
,,,,,1,10.1016/j.jfluchem.2011.06.041,PEO5E+6,[Cu]OCC[Au],[Cu]OCC[Au],,,,,,0.952380952,0.700216338,,,,,,5000000,,5000000,,113507,44.02238095,,,,,,,,,,,,,,,,,,,,,,,,,,,,,,,,,,,,,,,,,,,,,,,20190319_3_salt1,O=S(=O)([N-]S(=O)(=O)C(F)(F)Sc1ccccc1)C(F)(F)F.[Li+],0.047619048,0.299783662,1.135785909,376.9460913,,,,,,,,,,,,44.91731616,4.24E-05,-4.372670807
,,,,,1,10.1016/j.jfluchem.2011.06.041,PEO5E+6,[Cu]OCC[Au],[Cu]OCC[Au],,,,,,0.952380952,0.700216338,,,,,,5000000,,5000000,,113507,44.02238095,,,,,,,,,,,,,,,,,,,,,,,,,,,,,,,,,,,,,,,,,,,,,,,20190319_3_salt1,O=S(=O)([N-]S(=O)(=O)C(F)(F)Sc1ccccc1)C(F)(F)F.[Li+],0.047619048,0.299783662,1.135785909,376.9460913,,,,,,,,,,,,39.92880743,2.26E-05,-4.645962733
,,,,,1,10.1016/j.jfluchem.2011.06.041,PEO5E+6,[Cu]OCC[Au],[Cu]OCC[Au],,,,,,0.952380952,0.700216338,,,,,,5000000,,5000000,,113507,44.02238095,,,,,,,,,,,,,,,,,,,,,,,,,,,,,,,,,,,,,,,,,,,,,,,20190319_3_salt1,O=S(=O)([N-]S(=O)(=O)C(F)(F)Sc1ccccc1)C(F)(F)F.[Li+],0.047619048,0.299783662,1.135785909,376.9460913,,,,,,,,,,,,35.28486962,1.17E-05,-4.931677019
