Repository: zjurillpolymer/SPE_prediction

# SPE Prediction

Polymer electrolyte conductivity prediction using graph neural networks.

## Data

Data from [ChemPropPred](https://github.com/learningmatter-mit/Chem-prop-pred) — polymer electrolyte conductivity measurements including SMILES, conductivity (log S/cm), molecular weight, salt concentration, and temperature.

- `data/clean_train_data.csv` — cleaned training data
- `data/PolymerElectrolyteData.csv` — full raw dataset
- `data/PolyInfo_8salts.csv` / `data/polyinfo_5salts_4conc.csv` — PolyInfo polymer database with salt additives

File: data/PolymerElectrolyteData.csv (part 47 of 154)
Notes,Compound Notebook Name,Date Copied to Master Database,Data Recorded By,Seshadri Group,Oyaizu Group,DOI,Solvent 1 (S1),S1 SMILES,S1 SMILES 1,S1 SMILES 2,S1 SMILES 3,S1 Big SMILES,S1 End Group 1,S1 End Group 2,S1 Mol %,S1 Weight %,S1 SMILES 1 Mol %,S1 SMILES 2 Mol %,S1 SMILES 3 Mol %,S1 Molar Ratio,S1 Weight Ratio,S1 Mw,S1 Mn,S1 Mn or Mw,S1 Mw/Mn,S1 DOP,S1 Molar Mass (g/mol),S1 Type,S1 Block Mol Weight,Solvent 2 (S2),S2 SMILES,S2 SMILES 1,S2 SMILES 2,S2 Mol %,S2 Weight %,S2 SMILES 1 Mol %,S2 SMILES 2 Mol %,S2 Molar Ratio,S2 Weight Ratio,S2 Mw,S2 Mn,S2 Mn or Mw,S2 Mw/Mn,S2 DOP,S2 Molar Mass (g/mol),S2 Type,Solvent 3 (S3),S3 SMILES,S3 SMILES 1,S3 Mol %,S3 Weight %,S3 Molar Ratio,S3 Weight Ratio,S3 Mw,S3 Mn,S3 Mn or Mw,S3 Mw/Mn,S3 DOP,S3 Molar Mass (g/mol),S3 Type,Solvent 4 (S4),S4 SMILES,S4 Mol %,S4 Weight %,S4 Molar Ratio,S4 Weight Ratio,S4 Mw,S4 Mn,S4 Mn or Mw,S4 Mw/Mn,S4 DOP,S4 Molar Mass (g/mol),S4 Type,Salt 1,Salt1 SMILES,Salt1 Mol %,Salt1 Weight %,Salt1 Molality (mol salt/kg polymer),Salt1 Molar Mass (g/mol),Salt 2,Salt2 SMILES,Salt2 Mol %,Salt2 Weight %,Salt2 Molality (mol salt/kg polymer),Salt2 Molar Mass (g/mol),Inorganic Material 1 (IM1),IM1 Weight %,IM1 Particle Size (nm),Tg (oC),Heating Rate (K/min),Temperature (oC),Conductivity (S/cm),log Conductivity (S/cm)
,,,,,1,10.1016/j.jfluchem.2011.06.041,PEO5E+6,[Cu]OCC[Au],[Cu]OCC[Au],,,,,,0.952380952,0.700216338,,,,,,5000000,,5000000,,113507,44.02238095,,,,,,,,,,,,,,,,,,,,,,,,,,,,,,,,,,,,,,,,,,,,,,,20190319_3_salt1,O=S(=O)([N-]S(=O)(=O)C(F)(F)Sc1ccccc1)C(F)(F)F.[Li+],0.047619048,0.299783662,1.135785909,376.9460913,,,,,,,,,,,,30.03810392,5.64E-06,-5.248447205
,,,,,1,10.1016/j.jfluchem.2011.06.041,PEO5E+6,[Cu]OCC[Au],[Cu]OCC[Au],,,,,,0.952380952,0.700216338,,,,,,5000000,,5000000,,113507,44.02238095,,,,,,,,,,,,,,,,,,,,,,,,,,,,,,,,,,,,,,,,,,,,,,,20190319_3_salt1,O=S(=O)([N-]S(=O)(=O)C(F)(F)Sc1ccccc1)C(F)(F)F.[Li+],0.047619048,0.299783662,1.135785909,376.9460913,,,,,,,,,,,,25.02623126,2.76E-06,-5.559006211
,,,,,1,10.1016/j.jfluchem.2011.06.041,PEO5E+6,[Cu]OCC[Au],[Cu]OCC[Au],,,,,,0.952380952,0.700216338,,,,,,5000000,,5000000,,113507,44.02238095,,,,,,,,,,,,,,,,,,,,,,,,,,,,,,,,,,,,,,,,,,,,,,,20190319_3_salt1,O=S(=O)([N-]S(=O)(=O)C(F)(F)Sc1ccccc1)C(F)(F)F.[Li+],0.047619048,0.299783662,1.135785909,376.9460913,,,,,,,,,,,,20.06246713,1.28E-06,-5.894409938
,,,,,1,10.1016/j.jfluchem.2011.06.041,PEO5E+6,[Cu]OCC[Au],[Cu]OCC[Au],,,,,,0.967741935,0.777955819,,,,,,5000000,,5000000,,113507,44.02238095,,,,,,,,,,,,,,,,,,,,,,,,,,,,,,,,,,,,,,,,,,,,,,,20190319_3_salt1,O=S(=O)([N-]S(=O)(=O)C(F)(F)Sc1ccccc1)C(F)(F)F.[Li+],0.032258065,0.222044181,0.757190608,376.9460913,,,,,,,,,,,,79.86647186,0.000367466,-3.434782609
,,,,,1,10.1016/j.jfluchem.2011.06.041,PEO5E+6,[Cu]OCC[Au],[Cu]OCC[Au],,,,,,0.967741935,0.777955819,,,,,,5000000,,5000000,,113507,44.02238095,,,,,,,,,,,,,,,,,,,,,,,,,,,,,,,,,,,,,,,,,,,,,,,20190319_3_salt1,O=S(=O)([N-]S(=O)(=O)C(F)(F)Sc1ccccc1)C(F)(F)F.[Li+],0.032258065,0.222044181,0.757190608,376.9460913,,,,,,,,,,,,74.86089194,0.000378129,-3.422360248
,,,,,1,10.1016/j.jfluchem.2011.06.041,PEO5E+6,[Cu]OCC[Au],[Cu]OCC[Au],,,,,,0.967741935,0.777955819,,,,,,5000000,,5000000,,113507,44.02238095,,,,,,,,,,,,,,,,,,,,,,,,,,,,,,,,,,,,,,,,,,,,,,,20190319_3_salt1,O=S(=O)([N-]S(=O)(=O)C(F)(F)Sc1ccccc1)C(F)(F)F.[Li+],0.032258065,0.222044181,0.757190608,376.9460913,,,,,,,,,,,,69.68097255,0.000327739,-3.48447205
,,,,,1,10.1016/j.jfluchem.2011.06.041,PEO5E+6,[Cu]OCC[Au],[Cu]OCC[Au],,,,,,0.967741935,0.777955819,,,,,,5000000,,5000000,,113507,44.02238095,,,,,,,,,,,,,,,,,,,,,,,,,,,,,,,,,,,,,,,,,,,,,,,20190319_3_salt1,O=S(=O)([N-]S(=O)(=O)C(F)(F)Sc1ccccc1)C(F)(F)F.[Li+],0.032258065,0.222044181,0.757190608,376.9460913,,,,,,,,,,,,64.95814299,0.000284064,-3.546583851
,,,,,1,10.1016/j.jfluchem.2011.06.041,PEO5E+6,[Cu]OCC[Au],[Cu]OCC[Au],,,,,,0.967741935,0.777955819,,,,,,5000000,,5000000,,113507,44.02238095,,,,,,,,,,,,,,,,,,,,,,,,,,,,,,,,,,,,,,,,,,,,,,,20190319_3_salt1,O=S(=O)([N-]S(=O)(=O)C(F)(F)Sc1ccccc1)C(F)(F)F.[Li+],0.032258065,0.222044181,0.757190608,376.9460913,,,,,,,,,,,,60.06674986,0.000235869,-3.627329193
,,,,,1,10.1016/j.jfluchem.2011.06.041,PEO5E+6,[Cu]OCC[Au],[Cu]OCC[Au],,,,,,0.967741935,0.777955819,,,,,,5000000,,5000000,,113507,44.02238095,,,,,,,,,,,,,,,,,,,,,,,,,,,,,,,,,,,,,,,,,,,,,,,20190319_3_salt1,O=S(=O)([N-]S(=O)(=O)C(F)(F)Sc1ccccc1)C(F)(F)F.[Li+],0.032258065,0.222044181,0.757190608,376.9460913,,,,,,,,,,,,55.02686478,8.92E-05,-4.049689441
,,,,,1,10.1016/j.jfluchem.2011.06.041,PEO5E+6,[Cu]OCC[Au],[Cu]OCC[Au],,,,,,0.967741935,0.777955819,,,,,,5000000,,5000000,,113507,44.02238095,,,,,,,,,,,,,,,,,,,,,,,,,,,,,,,,,,,,,,,,,,,,,,,20190319_3_salt1,O=S(=O)([N-]S(=O)(=O)C(F)(F)Sc1ccccc1)C(F)(F)F.[Li+],0.032258065,0.222044181,0.757190608,376.9460913,,,,,,,,,,,,49.92787163,1.88E-05,-4.726708075
,,,,,1,10.1016/j.jfluchem.2011.06.041,PEO5E+6,[Cu]OCC[Au],[Cu]OCC[Au],,,,,,0.967741935,0.777955819,,,,,,5000000,,5000000,,113507,44.02238095,,,,,,,,,,,,,,,,,,,,,,,,,,,,,,,,,,,,,,,,,,,,,,,20190319_3_salt1,O=S(=O)([N-]S(=O)(=O)C(F)(F)Sc1ccccc1)C(F)(F)F.[Li+],0.032258065,0.222044181,0.757190608,376.9460913,,,,,,,,,,,,45.12016521,1.01E-05,-4.99378882
,,,,,1,10.1016/j.jfluchem.2011.06.041,PEO5E+6,[Cu]OCC[Au],[Cu]OCC[Au],,,,,,0.967741935,0.777955819,,,,,,5000000,,5000000,,113507,44.02238095,,,,,,,,,,,,,,,,,,,,,,,,,,,,,,,,,,,,,,,,,,,,,,,20190319_3_salt1,O=S(=O)([N-]S(=O)(=O)C(F)(F)Sc1ccccc1)C(F)(F)F.[Li+],0.032258065,0.222044181,0.757190608,376.9460913,,,,,,,,,,,,40.05980275,5.11E-06,-5.291925466
,,,,,1,10.1016/j.jfluchem.2011.06.041,PEO5E+6,[Cu]OCC[Au],[Cu]OCC[Au],,,,,,0.967741935,0.777955819,,,,,,5000000,,5000000,,113507,44.02238095,,,,,,,,,,,,,,,,,,,,,,,,,,,,,,,,,,,,,,,,,,,,,,,20190319_3_salt1,O=S(=O)([N-]S(=O)(=O)C(F)(F)Sc1ccccc1)C(F)(F)F.[Li+],0.032258065,0.222044181,0.757190608,376.9460913,,,,,,,,,,,,35.09436013,2.88E-06,-5.540372671
,,,,,1,10.1016/j.jfluchem.2011.06.041,PEO5E+6,[Cu]OCC[Au],[Cu]OCC[Au],,,,,,0.967741935,0.777955819,,,,,,5000000,,5000000,,113507,44.02238095,,,,,,,,,,,,,,,,,,,,,,,,,,,,,,,,,,,,,,,,,,,,,,,20190319_3_salt1,O=S(=O)([N-]S(=O)(=O)C(F)(F)Sc1ccccc1)C(F)(F)F.[Li+],0.032258065,0.222044181,0.757190608,376.9460913,,,,,,,,,,,,29.97671738,1.45E-06,-5.838509317
,,,,,1,10.1016/j.jfluchem.2011.06.041,PEO5E+6,[Cu]OCC[Au],[Cu]OCC[Au],,,,,,0.967741935,0.777955819,,,,,,5000000,,5000000,,113507,44.02238095,,,,,,,,,,,,,,,,,,,,,,,,,,,,,,,,,,,,,,,,,,,,,,,20190319_3_salt1,O=S(=O)([N-]S(=O)(=O)C(F)(F)Sc1ccccc1)C(F)(F)F.[Li+],0.032258065,0.222044181,0.757190608,376.9460913,,,,,,,,,,,,24.9075069,7.20E-07,-6.142857143
,,,,,1,10.1016/j.jfluchem.2011.06.041,PEO5E+6,[Cu]OCC[Au],[Cu]OCC[Au],,,,,,0.967741935,0.777955819,,,,,,5000000,,5000000,,113507,44.02238095,,,,,,,,,,,,,,,,,,,,,,,,,,,,,,,,,,,,,,,,,,,,,,,20190319_3_salt1,O=S(=O)([N-]S(=O)(=O)C(F)(F)Sc1ccccc1)C(F)(F)F.[Li+],0.032258065,0.222044181,0.757190608,376.9460913,,,,,,,,,,,,20.06246713,4.30E-07,-6.366459627
,,,,,1,10.1016/j.jfluchem.2011.06.041,PEO5E+6,[Cu]OCC[Au],[Cu]OCC[Au],,,,,,0.933333333,0.590759312,,,,,,5000000,,5000000,,113507,44.02238095,,,,,,,,,,,,,,,,,,,,,,,,,,,,,,,,,,,,,,,,,,,,,,,20190319_3_salt2,O=S(=O)([N-]S(=O)(=O)C(F)(F)C(F)(F)Sc1ccccc1)C(F)(F)F.[Li+],0.066666667,0.409240688,1.6225513,426.9428977,,,,,,,,,,,,80.11636554,0.000229218,-3.639751553
,,,,,1,10.1016/j.jfluchem.2011.06.041,PEO5E+6,[Cu]OCC[Au],[Cu]OCC[Au],,,,,,0.933333333,0.590759312,,,,,,5000000,,5000000,,113507,44.02238095,,,,,,,,,,,,,,,,,,,,,,,,,,,,,,,,,,,,,,,,,,,,,,,20190319_3_salt2,O=S(=O)([N-]S(=O)(=O)C(F)(F)C(F)(F)Sc1ccccc1)C(F)(F)F.[Li+],0.066666667,0.409240688,1.6225513,426.9428977,,,,,,,,,,,,70.07394708,0.000160313,-3.795031056
,,,,,1,10.1016/j.jfluchem.2011.06.041,PEO5E+6,[Cu]OCC[Au],[Cu]OCC[Au],,,,,,0.933333333,0.590759312,,,,,,5000000,,5000000,,113507,44.02238095,,,,,,,,,,,,,,,,,,,,,,,,,,,,,,,,,,,,,,,,,,,,,,,20190319_3_salt2,O=S(=O)([N-]S(=O)(=O)C(F)(F)C(F)(F)Sc1ccccc1)C(F)(F)F.[Li+],0.066666667,0.409240688,1.6225513,426.9428977,,,,,,,,,,,,60.21514298,0.000118723,-3.925465839
,,,,,1,10.1016/j.jfluchem.2011.06.041,PEO5E+6,[Cu]OCC[Au],[Cu]OCC[Au],,,,,,0.933333333,0.590759312,,,,,,5000000,,5000000,,113507,44.02238095,,,,,,,,,,,,,,,,,,,,,,,,,,,,,,,,,,,,,,,,,,,,,,,20190319_3_salt2,O=S(=O)([N-]S(=O)(=O)C(F)(F)C(F)(F)Sc1ccccc1)C(F)(F)F.[Li+],0.066666667,0.409240688,1.6225513,426.9428977,,,,,,,,,,,,55.17080201,8.79E-05,-4.055900621
,,,,,1,10.1016/j.jfluchem.2011.06.041,PEO5E+6,[Cu]OCC[Au],[Cu]OCC[Au],,,,,,0.933333333,0.590759312,,,,,,5000000,,5000000,,113507,44.02238095,,,,,,,,,,,,,,,,,,,,,,,,,,,,,,,,,,,,,,,,,,,,,,,20190319_3_salt2,O=S(=O)([N-]S(=O)(=O)C(F)(F)C(F)(F)Sc1ccccc1)C(F)(F)F.[Li+],0.066666667,0.409240688,1.6225513,426.9428977,,,,,,,,,,,,49.92787163,7.09E-05,-4.149068323
,,,,,1,10.1016/j.jfluchem.2011.06.041,PEO5E+6,[Cu]OCC[Au],[Cu]OCC[Au],,,,,,0.933333333,0.590759312,,,,,,5000000,,5000000,,113507,44.02238095,,,,,,,,,,,,,,,,,,,,,,,,,,,,,,,,,,,,,,,,,,,,,,,20190319_3_salt2,O=S(=O)([N-]S(=O)(=O)C(F)(F)C(F)(F)Sc1ccccc1)C(F)(F)F.[Li+],0.066666667,0.409240688,1.6225513,426.9428977,,,,,,,,,,,,45.45882255,4.55E-05,-4.341614907
,,,,,1,10.1016/j.jfluchem.2011.06.041,PEO5E+6,[Cu]OCC[Au],[Cu]OCC[Au],,,,,,0.933333333,0.590759312,,,,,,5000000,,5000000,,113507,44.02238095,,,,,,,,,,,,,,,,,,,,,,,,,,,,,,,,,,,,,,,,,,,,,,,20190319_3_salt2,O=S(=O)([N-]S(=O)(=O)C(F)(F)C(F)(F)Sc1ccccc1)C(F)(F)F.[Li+],0.066666667,0.409240688,1.6225513,426.9428977,,,,,,,,,,,,40.19090773,2.33E-05,-4.633540373
,,,,,1,10.1016/j.jfluchem.2011.06.041,PEO5E+6,[Cu]OCC[Au],[Cu]OCC[Au],,,,,,0.933333333,0.590759312,,,,,,5000000,,5000000,,113507,44.02238095,,,,,,,,,,,,,,,,,,,,,,,,,,,,,,,,,,,,,,,,,,,,,,,20190319_3_salt2,O=S(=O)([N-]S(=O)(=O)C(F)(F)C(F)(F)Sc1ccccc1)C(F)(F)F.[Li+],0.066666667,0.409240688,1.6225513,426.9428977,,,,,,,,,,,,35.28486962,1.24E-05,-4.906832298
,,,,,1,10.1016/j.jfluchem.2011.06.041,PEO5E+6,[Cu]OCC[Au],[Cu]OCC[Au],,,,,,0.933333333,0.590759312,,,,,,5000000,,5000000,,113507,44.02238095,,,,,,,,,,,,,,,,,,,,,,,,,,,,,,,,,,,,,,,,,,,,,,,20190319_3_salt2,O=S(=O)([N-]S(=O)(=O)C(F)(F)C(F)(F)Sc1ccccc1)C(F)(F)F.[Li+],0.066666667,0.409240688,1.6225513,426.9428977,,,,,,,,,,,,29.97671738,6.06E-06,-5.217391304
,,,,,1,10.1016/j.jfluchem.2011.06.041,PEO5E+6,[Cu]OCC[Au],[Cu]OCC[Au],,,,,,0.933333333,0.590759312,,,,,,5000000,,5000000,,113507,44.02238095,,,,,,,,,,,,,,,,,,,,,,,,,,,,,,,,,,,,,,,,,,,,,,,20190319_3_salt2,O=S(=O)([N-]S(=O)(=O)C(F)(F)C(F)(F)Sc1ccccc1)C(F)(F)F.[Li+],0.066666667,0.409240688,1.6225513,426.9428977,,,,,,,,,,,,24.96685726,2.76E-06,-5.559006211
,,,,,1,10.1016/j.jfluchem.2011.06.041,PEO5E+6,[Cu]OCC[Au],[Cu]OCC[Au],,,,,,0.933333333,0.590759312,,,,,,5000000,,5000000,,113507,44.02238095,,,,,,,,,,,,,,,,,,,,,,,,,,,,,,,,,,,,,,,,,,,,,,,20190319_3_salt2,O=S(=O)([N-]S(=O)(=O)C(F)(F)C(F)(F)Sc1ccccc1)C(F)(F)F.[Li+],0.066666667,0.409240688,1.6225513,426.9428977,,,,,,,,,,,,20.17736229,1.28E-06,-5.894409938
,,,,,1,10.1016/j.jfluchem.2011.06.041,PEO5E+6,[Cu]OCC[Au],[Cu]OCC[Au],,,,,,0.958333333,0.70340017,,,,,,5000000,,5000000,,113507,44.02238095,,,,,,,,,,,,,,,,,,,,,,,,,,,,,,,,,,,,,,,,,,,,,,,20190319_3_salt2,O=S(=O)([N-]S(=O)(=O)C(F)(F)C(F)(F)Sc1ccccc1)C(F)(F)F.[Li+],0.041666667,0.29659983,0.98763992,426.9428977,,,,,,,,,,,,79.94973046,0.000219591,-3.658385093
,,,,,1,10.1016/j.jfluchem.2011.06.041,PEO5E+6,[Cu]OCC[Au],[Cu]OCC[Au],,,,,,0.958333333,0.70340017,,,,,,5000000,,5000000,,113507,44.02238095,,,,,,,,,,,,,,,,,,,,,,,,,,,,,,,,,,,,,,,,,,,,,,,20190319_3_salt2,O=S(=O)([N-]S(=O)(=O)C(F)(F)C(F)(F)Sc1ccccc1)C(F)(F)F.[Li+],0.041666667,0.29659983,0.98763992,426.9428977,,,,,,,,,,,,69.99528012,0.000155793,-3.807453416
,,,,,1,10.1016/j.jfluchem.2011.06.041,PEO5E+6,[Cu]OCC[Au],[Cu]OCC[Au],,,,,,0.958333333,0.70340017,,,,,,5000000,,5000000,,113507,44.02238095,,,,,,,,,,,,,,,,,,,,,,,,,,,,,,,,,,,,,,,,,,,,,,,20190319_3_salt2,O=S(=O)([N-]S(=O)(=O)C(F)(F)C(F)(F)Sc1ccccc1)C(F)(F)F.[Li+],0.041666667,0.29659983,0.98763992,426.9428977,,,,,,,,,,,,60.14092991,0.000112122,-3.950310559
,,,,,1,10.1016/j.jfluchem.2011.06.041,PEO5E+6,[Cu]OCC[Au],[Cu]OCC[Au],,,,,,0.958333333,0.70340017,,,,,,5000000,,5000000,,113507,44.02238095,,,,,,,,,,,,,,,,,,,,,,,,,,,,,,,,,,,,,,,,,,,,,,,20190319_3_salt2,O=S(=O)([N-]S(=O)(=O)C(F)(F)C(F)(F)Sc1ccccc1)C(F)(F)F.[Li+],0.041666667,0.29659983,0.98763992,426.9428977,,,,,,,,,,,,55.17080201,5.25E-05,-4.279503106
,,,,,1,10.1016/j.jfluchem.2011.06.041,PEO5E+6,[Cu]OCC[Au],[Cu]OCC[Au],,,,,,0.958333333,0.70340017,,,,,,5000000,,5000000,,113507,44.02238095,,,,,,,,,,,,,,,,,,,,,,,,,,,,,,,,,,,,,,,,,,,,,,,20190319_3_salt2,O=S(=O)([N-]S(=O)(=O)C(F)(F)C(F)(F)Sc1ccccc1)C(F)(F)F.[Li+],0.041666667,0.29659983,0.98763992,426.9428977,,,,,,,,,,,,49.92787163,1.37E-05,-4.863354037
,,,,,1,10.1016/j.jfluchem.2011.06.041,PEO5E+6,[Cu]OCC[Au],[Cu]OCC[Au],,,,,,0.958333333,0.70340017,,,,,,5000000,,5000000,,113507,44.02238095,,,,,,,,,,,,,,,,,,,,,,,,,,,,,,,,,,,,,,,,,,,,,,,20190319_3_salt2,O=S(=O)([N-]S(=O)(=O)C(F)(F)C(F)(F)Sc1ccccc1)C(F)(F)F.[Li+],0.041666667,0.29659983,0.98763992,426.9428977,,,,,,,,,,,,45.12016521,3.42E-06,-5.465838509
,,,,,1,10.1016/j.jfluchem.2011.06.041,PEO5E+6,[Cu]OCC[Au],[Cu]OCC[Au],,,,,,0.958333333,0.70340017,,,,,,5000000,,5000000,,113507,44.02238095,,,,,,,,,,,,,,,,,,,,,,,,,,,,,,,,,,,,,,,,,,,,,,,20190319_3_salt2,O=S(=O)([N-]S(=O)(=O)C(F)(F)C(F)(F)Sc1ccccc1)C(F)(F)F.[Li+],0.041666667,0.29659983,0.98763992,426.9428977,,,,,,,,,,,,39.86335086,1.70E-06,-5.770186335
,,,,,1,10.1016/j.jfluchem.2011.06.041,PEO5E+6,[Cu]OCC[Au],[Cu]OCC[Au],,,,,,0.958333333,0.70340017,,,,,,5000000,,5000000,,113507,44.02238095,,,,,,,,,,,,,,,,,,,,,,,,,,,,,,,,,,,,,,,,,,,,,,,20190319_3_salt2,O=S(=O)([N-]S(=O)(=O)C(F)(F)C(F)(F)Sc1ccccc1)C(F)(F)F.[Li+],0.041666667,0.29659983,0.98763992,426.9428977,,,,,,,,,,,,35.15783714,9.86E-07,-6.00621118
,,,,,1,10.1016/j.jfluchem.2011.06.041,PEO5E+6,[Cu]OCC[Au],[Cu]OCC[Au],,,,,,0.958333333,0.70340017,,,,,,5000000,,5000000,,113507,44.02238095,,,,,,,,,,,,,,,,,,,,,,,,,,,,,,,,,,,,,,,,,,,,,,,20190319_3_salt2,O=S(=O)([N-]S(=O)(=O)C(F)(F)C(F)(F)Sc1ccccc1)C(F)(F)F.[Li+],0.041666667,0.29659983,0.98763992,426.9428977,,,,,,,,,,,,29.97671738,4.69E-07,-6.329192547
,,,,,1,10.1016/j.jfluchem.2011.06.041,PEO5E+6,[Cu]OCC[Au],[Cu]OCC[Au],,,,,,0.958333333,0.70340017,,,,,,5000000,,5000000,,113507,44.02238095,,,,,,,,,,,,,,,,,,,,,,,,,,,,,,,,,,,,,,,,,,,,,,,20190319_3_salt2,O=S(=O)([N-]S(=O)(=O)C(F)(F)C(F)(F)Sc1ccccc1)C(F)(F)F.[Li+],0.041666667,0.29659983,0.98763992,426.9428977,,,,,,,,,,,,24.9075069,2.36E-07,-6.627329193
,,,,,1,10.1016/j.jfluchem.2011.06.041,PEO5E+6,[Cu]OCC[Au],[Cu]OCC[Au],,,,,,0.958333333,0.70340017,,,,,,5000000,,5000000,,113507,44.02238095,,,,,,,,,,,,,,,,,,,,,,,,,,,,,,,,,,,,,,,,,,,,,,,20190319_3_salt2,O=S(=O)([N-]S(=O)(=O)C(F)(F)C(F)(F)Sc1ccccc1)C(F)(F)F.[Li+],0.041666667,0.29659983,0.98763992,426.9428977,,,,,,,,,,,,20.06246713,1.14E-07,-6.944099379
,,,,,1,10.1016/j.jfluchem.2011.06.041,PEO5E+6,[Cu]OCC[Au],[Cu]OCC[Au],,,,,,0.972222222,0.783027288,,,,,,5000000,,5000000,,113507,44.02238095,,,,,,,,,,,,,,,,,,,,,,,,,,,,,,,,,,,,,,,,,,,,,,,20190319_3_salt2,O=S(=O)([N-]S(=O)(=O)C(F)(F)C(F)(F)Sc1ccccc1)C(F)(F)F.[Li+],0.027777778,0.216972712,0.649020518,426.9428977,,,,,,,,,,,,80.11636554,0.000300788,-3.52173913
,,,,,1,10.1016/j.jfluchem.2011.06.041,PEO5E+6,[Cu]OCC[Au],[Cu]OCC[Au],,,,,,0.972222222,0.783027288,,,,,,5000000,,5000000,,113507,44.02238095,,,,,,,,,,,,,,,,,,,,,,,,,,,,,,,,,,,,,,,,,,,,,,,20190319_3_salt2,O=S(=O)([N-]S(=O)(=O)C(F)(F)C(F)(F)Sc1ccccc1)C(F)(F)F.[Li+],0.027777778,0.216972712,0.649020518,426.9428977,,,,,,,,,,,,69.99528012,0.000219591,-3.658385093
,,,,,1,10.1016/j.jfluchem.2011.06.041,PEO5E+6,[Cu]OCC[Au],[Cu]OCC[Au],,,,,,0.972222222,0.783027288,,,,,,5000000,,5000000,,113507,44.02238095,,,,,,,,,,,,,,,,,,,,,,,,,,,,,,,,,,,,,,,,,,,,,,,20190319_3_salt2,O=S(=O)([N-]S(=O)(=O)C(F)(F)C(F)(F)Sc1ccccc1)C(F)(F)F.[Li+],0.027777778,0.216972712,0.649020518,426.9428977,,,,,,,,,,,,60.06674986,0.000158037,-3.801242236
,,,,,1,10.1016/j.jfluchem.2011.06.041,PEO5E+6,[Cu]OCC[Au],[Cu]OCC[Au],,,,,,0.972222222,0.783027288,,,,,,5000000,,5000000,,113507,44.02238095,,,,,,,,,,,,,,,,,,,,,,,,,,,,,,,,,,,,,,,,,,,,,,,20190319_3_salt2,O=S(=O)([N-]S(=O)(=O)C(F)(F)C(F)(F)Sc1ccccc1)C(F)(F)F.[Li+],0.027777778,0.216972712,0.649020518,426.9428977,,,,,,,,,,,,55.31486554,0.000135031,-3.869565217
,,,,,1,10.1016/j.jfluchem.2011.06.041,PEO5E+6,[Cu]OCC[Au],[Cu]OCC[Au],,,,,,0.972222222,0.783027288,,,,,,5000000,,5000000,,113507,44.02238095,,,,,,,,,,,,,,,,,,,,,,,,,,,,,,,,,,,,,,,,,,,,,,,20190319_3_salt2,O=S(=O)([N-]S(=O)(=O)C(F)(F)C(F)(F)Sc1ccccc1)C(F)(F)F.[Li+],0.027777778,0.216972712,0.649020518,426.9428977,,,,,,,,,,,,49.85816767,4.69E-05,-4.329192547
,,,,,1,https://tel.archives-ouvertes.fr/tel-01179985,20190319_5_POE,[Cu]OCC[Au],[Cu]OCC[Au],,,,,,0.941176471,0.608634114,,,,,,300000,,300000,,,44.02238095,,,,,,,,,,,,,,,,,,,,,,,,,,,,,,,,,,,,,,,,,,,,,,,20190319_5_LiTPSM,O=S(=O)([N-]S(=O)(=O)C(F)(F)C(F)(F)OC(F)(F)C(F)(F)F)C(F)(F)F.[Li+],0.058823529,0.391365886,1.419732385,452.9186323,,,,,,,,,,,,69.98882398,0.000465939,-3.331670823
,,,,,1,https://tel.archives-ouvertes.fr/tel-01179985,20190319_5_POE,[Cu]OCC[Au],[Cu]OCC[Au],,,,,,0.941176471,0.608634114,,,,,,300000,,300000,,,44.02238095,,,,,,,,,,,,,,,,,,,,,,,,,,,,,,,,,,,,,,,,,,,,,,,20190319_5_LiTPSM,O=S(=O)([N-]S(=O)(=O)C(F)(F)C(F)(F)OC(F)(F)C(F)(F)F)C(F)(F)F.[Li+],0.058823529,0.391365886,1.419732385,452.9186323,,,,,,,,,,,,65.20179749,0.000434915,-3.36159601
,,,,,1,https://tel.archives-ouvertes.fr/tel-01179985,20190319_5_POE,[Cu]OCC[Au],[Cu]OCC[Au],,,,,,0.941176471,0.608634114,,,,,,300000,,300000,,,44.02238095,,,,,,,,,,,,,,,,,,,,,,,,,,,,,,,,,,,,,,,,,,,,,,,20190319_5_LiTPSM,O=S(=O)([N-]S(=O)(=O)C(F)(F)C(F)(F)OC(F)(F)C(F)(F)F)C(F)(F)F.[Li+],0.058823529,0.391365886,1.419732385,452.9186323,,,,,,,,,,,,59.87267785,0.000392208,-3.406483791
,,,,,1,https://tel.archives-ouvertes.fr/tel-01179985,20190319_5_POE,[Cu]OCC[Au],[Cu]OCC[Au],,,,,,0.941176471,0.608634114,,,,,,300000,,300000,,,44.02238095,,,,,,,,,,,,,,,,,,,,,,,,,,,,,,,,,,,,,,,,,,,,,,,20190319_5_LiTPSM,O=S(=O)([N-]S(=O)(=O)C(F)(F)C(F)(F)OC(F)(F)C(F)(F)F)C(F)(F)F.[Li+],0.058823529,0.391365886,1.419732385,452.9186323,,,,,,,,,,,,54.96973922,0.000341716,-3.466334165
,,,,,1,https://tel.archives-ouvertes.fr/tel-01179985,20190319_5_POE,[Cu]OCC[Au],[Cu]OCC[Au],,,,,,0.941176471,0.608634114,,,,,,300000,,300000,,,44.02238095,,,,,,,,,,,,,,,,,,,,,,,,,,,,,,,,,,,,,,,,,,,,,,,20190319_5_LiTPSM,O=S(=O)([N-]S(=O)(=O)C(F)(F)C(F)(F)OC(F)(F)C(F)(F)F)C(F)(F)F.[Li+],0.058823529,0.391365886,1.419732385,452.9186323,,,,,,,,,,,,50.20907336,0.000277901,-3.556109726
,,,,,1,https://tel.archives-ouvertes.fr/tel-01179985,20190319_5_POE,[Cu]OCC[Au],[Cu]OCC[Au],,,,,,0.941176471,0.608634114,,,,,,300000,,300000,,,44.02238095,,,,,,,,,,,,,,,,,,,,,,,,,,,,,,,,,,,,,,,,,,,,,,,20190319_5_LiTPSM,O=S(=O)([N-]S(=O)(=O)C(F)(F)C(F)(F)OC(F)(F)C(F)(F)F)C(F)(F)F.[Li+],0.058823529,0.391365886,1.419732385,452.9186323,,,,,,,,,,,,39.5414214,4.04E-05,-4.394014963
,,,,,1,https://tel.archives-ouvertes.fr/tel-01179985,20190319_5_POE,[Cu]OCC[Au],[Cu]OCC[Au],,,,,,0.941176471,0.608634114,,,,,,300000,,300000,,,44.02238095,,,,,,,,,,,,,,,,,,,,,,,,,,,,,,,,,,,,,,,,,,,,,,,20190319_5_LiTPSM,O=S(=O)([N-]S(=O)(=O)C(F)(F)C(F)(F)OC(F)(F)C(F)(F)F)C(F)(F)F.[Li+],0.058823529,0.391365886,1.419732385,452.9186323,,,,,,,,,,,,29.66630462,8.86E-06,-5.052369077
,,,,,1,https://tel.archives-ouvertes.fr/tel-01179985,20190319_5_POE,[Cu]OCC[Au],[Cu]OCC[Au],,,,,,0.941176471,0.608634114,,,,,,300000,,300000,,,44.02238095,,,,,,,,,,,,,,,,,,,,,,,,,,,,,,,,,,,,,,,,,,,,,,,20190319_5_LiTPSM,O=S(=O)([N-]S(=O)(=O)C(F)(F)C(F)(F)OC(F)(F)C(F)(F)F)C(F)(F)F.[Li+],0.058823529,0.391365886,1.419732385,452.9186323,,,,,,,,,,,,19.56223002,2.48E-06,-5.605985037
,,,,,1,https://tel.archives-ouvertes.fr/tel-01179985,20190319_5_POE,[Cu]OCC[Au],[Cu]OCC[Au],,,,,,0.952380952,0.660319412,,,,,,300000,,300000,,,44.02238095,,,,,,,,,,,,,,,,,,,,,,,,,,,,,,,,,,,,,,,,,,,,,,,20190319_5_LiTPSM,O=S(=O)([N-]S(=O)(=O)C(F)(F)C(F)(F)OC(F)(F)C(F)(F)F)C(F)(F)F.[Li+],0.047619048,0.339680588,1.13578591,452.9186323,,,,,,,,,,,,69.98882398,0.000287642,-3.541147132
,,,,,1,https://tel.archives-ouvertes.fr/tel-01179985,20190319_5_POE,[Cu]OCC[Au],[Cu]OCC[Au],,,,,,0.952380952,0.660319412,,,,,,300000,,300000,,,44.02238095,,,,,,,,,,,,,,,,,,,,,,,,,,,,,,,,,,,,,,,,,,,,,,,20190319_5_LiTPSM,O=S(=O)([N-]S(=O)(=O)C(F)(F)C(F)(F)OC(F)(F)C(F)(F)F)C(F)(F)F.[Li+],0.047619048,0.339680588,1.13578591,452.9186323,,,,,,,,,,,,64.92436375,0.000277901,-3.556109726
,,,,,1,https://tel.archives-ouvertes.fr/tel-01179985,20190319_5_POE,[Cu]OCC[Au],[Cu]OCC[Au],,,,,,0.952380952,0.660319412,,,,,,300000,,300000,,,44.02238095,,,,,,,,,,,,,,,,,,,,,,,,,,,,,,,,,,,,,,,,,,,,,,,20190319_5_LiTPSM,O=S(=O)([N-]S(=O)(=O)C(F)(F)C(F)(F)OC(F)(F)C(F)(F)F)C(F)(F)F.[Li+],0.047619048,0.339680588,1.13578591,452.9186323,,,,,,,,,,,,59.87267785,0.00026849,-3.571072319
,,,,,1,https://tel.archives-ouvertes.fr/tel-01179985,20190319_5_POE,[Cu]OCC[Au],[Cu]OCC[Au],,,,,,0.952380952,0.660319412,,,,,,300000,,300000,,,44.02238095,,,,,,,,,,,,,,,,,,,,,,,,,,,,,,,,,,,,,,,,,,,,,,,20190319_5_LiTPSM,O=S(=O)([N-]S(=O)(=O)C(F)(F)C(F)(F)OC(F)(F)C(F)(F)F)C(F)(F)F.[Li+],0.047619048,0.339680588,1.13578591,452.9186323,,,,,,,,,,,,54.96973922,0.000226003,-3.645885287
,,,,,1,https://tel.archives-ouvertes.fr/tel-01179985,20190319_5_POE,[Cu]OCC[Au],[Cu]OCC[Au],,,,,,0.952380952,0.660319412,,,,,,300000,,300000,,,44.02238095,,,,,,,,,,,,,,,,,,,,,,,,,,,,,,,,,,,,,,,,,,,,,,,20190319_5_LiTPSM,O=S(=O)([N-]S(=O)(=O)C(F)(F)C(F)(F)OC(F)(F)C(F)(F)F)C(F)(F)F.[Li+],0.047619048,0.339680588,1.13578591,452.9186323,,,,,,,,,,,,49.70266835,0.000160136,-3.795511222
,,,,,1,https://tel.archives-ouvertes.fr/tel-01179985,20190319_5_POE,[Cu]OCC[Au],[Cu]OCC[Au],,,,,,0.952380952,0.660319412,,,,,,300000,,300000,,,44.02238095,,,,,,,,,,,,,,,,,,,,,,,,,,,,,,,,,,,,,,,,,,,,,,,20190319_5_LiTPSM,O=S(=O)([N-]S(=O)(=O)C(F)(F)C(F)(F)OC(F)(F)C(F)(F)F)C(F)(F)F.[Li+],0.047619048,0.339680588,1.13578591,452.9186323,,,,,,,,,,,,39.77874449,2.49E-05,-4.603491272
,,,,,1,https://tel.archives-ouvertes.fr/tel-01179985,20190319_5_POE,[Cu]OCC[Au],[Cu]OCC[Au],,,,,,0.952380952,0.660319412,,,,,,300000,,300000,,,44.02238095,,,,,,,,,,,,,,,,,,,,,,,,,,,,,,,,,,,,,,,,,,,,,,,20190319_5_LiTPSM,O=S(=O)([N-]S(=O)(=O)C(F)(F)C(F)(F)OC(F)(F)C(F)(F)F)C(F)(F)F.[Li+],0.047619048,0.339680588,1.13578591,452.9186323,,,,,,,,,,,,29.77754606,6.50E-06,-5.187032419
,,,,,1,https://tel.archives-ouvertes.fr/tel-01179985,20190319_5_POE,[Cu]OCC[Au],[Cu]OCC[Au],,,,,,0.952380952,0.660319412,,,,,,300000,,300000,,,44.02238095,,,,,,,,,,,,,,,,,,,,,,,,,,,,,,,,,,,,,,,,,,,,,,,20190319_5_LiTPSM,O=S(=O)([N-]S(=O)(=O)C(F)(F)C(F)(F)OC(F)(F)C(F)(F)F)C(F)(F)F.[Li+],0.047619048,0.339680588,1.13578591,452.9186323,,,,,,,,,,,,19.87427291,1.43E-06,-5.845386534
,,,,,1,https://tel.archives-ouvertes.fr/tel-01179985,20190319_5_POE,[Cu]OCC[Au],[Cu]OCC[Au],,,,,,0.967741935,0.744631726,,,,,,300000,,300000,,,44.02238095,,,,,,,,,,,,,,,,,,,,,,,,,,,,,,,,,,,,,,,,,,,,,,,20190319_5_LiTPSM,O=S(=O)([N-]S(=O)(=O)C(F)(F)C(F)(F)OC(F)(F)C(F)(F)F)C(F)(F)F.[Li+],0.032258065,0.255368274,0.757190607,452.9186323,,,,,,,,,,,,69.8460965,0.000196908,-3.705735661
,,,,,1,https://tel.archives-ouvertes.fr/tel-01179985,20190319_5_POE,[Cu]OCC[Au],[Cu]OCC[Au],,,,,,0.967741935,0.744631726,,,,,,300000,,300000,,,44.02238095,,,,,,,,,,,,,,,,,,,,,,,,,,,,,,,,,,,,,,,,,,,,,,,20190319_5_LiTPSM,O=S(=O)([N-]S(=O)(=O)C(F)(F)C(F)(F)OC(F)(F)C(F)(F)F)C(F)(F)F.[Li+],0.032258065,0.255368274,0.757190607,452.9186323,,,,,,,,,,,,64.78581741,0.000203811,-3.690773067
,,,,,1,https://tel.archives-ouvertes.fr/tel-01179985,20190319_5_POE,[Cu]OCC[Au],[Cu]OCC[Au],,,,,,0.967741935,0.744631726,,,,,,300000,,300000,,,44.02238095,,,,,,,,,,,,,,,,,,,,,,,,,,,,,,,,,,,,,,,,,,,,,,,20190319_5_LiTPSM,O=S(=O)([N-]S(=O)(=O)C(F)(F)C(F)(F)OC(F)(F)C(F)(F)F)C(F)(F)F.[Li+],0.032258065,0.255368274,0.757190607,452.9186323,,,,,,,,,,,,59.6039111,0.000183797,-3.735660848
,,,,,1,https://tel.archives-ouvertes.fr/tel-01179985,20190319_5_POE,[Cu]OCC[Au],[Cu]OCC[Au],,,,,,0.967741935,0.744631726,,,,,,300000,,300000,,,44.02238095,,,,,,,,,,,,,,,,,,,,,,,,,,,,,,,,,,,,,,,,,,,,,,,20190319_5_LiTPSM,O=S(=O)([N-]S(=O)(=O)C(F)(F)C(F)(F)OC(F)(F)C(F)(F)F)C(F)(F)F.[Li+],0.032258065,0.255368274,0.757190607,452.9186323,,,,,,,,,,,,54.8392302,0.000154713,-3.810473815
,,,,,1,https://tel.archives-ouvertes.fr/tel-01179985,20190319_5_POE,[Cu]OCC[Au],[Cu]OCC[Au],,,,,,0.967741935,0.744631726,,,,,,300000,,300000,,,44.02238095,,,,,,,,,,,,,,,,,,,,,,,,,,,,,,,,,,,,,,,,,,,,,,,20190319_5_LiTPSM,O=S(=O)([N-]S(=O)(=O)C(F)(F)C(F)(F)OC(F)(F)C(F)(F)F)C(F)(F)F.[Li+],0.032258065,0.255368274,0.757190607,452.9186323,,,,,,,,,,,,49.95567243,4.04E-05,-4.394014963
,,,,,1,https://tel.archives-ouvertes.fr/tel-01179985,20190319_5_POE,[Cu]OCC[Au],[Cu]OCC[Au],,,,,,0.967741935,0.744631726,,,,,,300000,,300000,,,44.02238095,,,,,,,,,,,,,,,,,,,,,,,,,,,,,,,,,,,,,,,,,,,,,,,20190319_5_LiTPSM,O=S(=O)([N-]S(=O)(=O)C(F)(F)C(F)(F)OC(F)(F)C(F)(F)F)C(F)(F)F.[Li+],0.032258065,0.255368274,0.757190607,452.9186323,,,,,,,,,,,,39.66003793,9.17E-06,-5.037406484
,,,,,1,https://tel.archives-ouvertes.fr/tel-01179985,20190319_5_POE,[Cu]OCC[Au],[Cu]OCC[Au],,,,,,0.967741935,0.744631726,,,,,,300000,,300000,,,44.02238095,,,,,,,,,,,,,,,,,,,,,,,,,,,,,,,,,,,,,,,,,,,,,,,20190319_5_LiTPSM,O=S(=O)([N-]S(=O)(=O)C(F)(F)C(F)(F)OC(F)(F)C(F)(F)F)C(F)(F)F.[Li+],0.032258065,0.255368274,0.757190607,452.9186323,,,,,,,,,,,,29.77754606,2.23E-06,-5.650872818
,,,,,1,https://tel.archives-ouvertes.fr/tel-01179985,20190319_5_POE,[Cu]OCC[Au],[Cu]OCC[Au],,,,,,0.967741935,0.744631726,,,,,,300000,,300000,,,44.02238095,,,,,,,,,,,,,,,,,,,,,,,,,,,,,,,,,,,,,,,,,,,,,,,20190319_5_LiTPSM,O=S(=O)([N-]S(=O)(=O)C(F)(F)C(F)(F)OC(F)(F)C(F)(F)F)C(F)(F)F.[Li+],0.032258065,0.255368274,0.757190607,452.9186323,,,,,,,,,,,,19.87427291,6.24E-07,-6.204488778
,,,,,1,https://tel.archives-ouvertes.fr/tel-01179985,20190319_5_POE,[Cu]OCC[Au],[Cu]OCC[Au],,,,,,0.916666667,0.600653012,,,,,,300000,,300000,,,44.02238095,,,,,,,,,,,,,,,,,,,,,,,,,,,,,,,,,,,,,,,,,,,,,,,20190319_5_LiTPSN,O=S(=O)([O-])C(F)(F)C(F)(F)OC(F)(F)C(F)(F)F.[Li+],0.083333333,0.399346988,2.065065295,321.953363,,,,,,,,,,,,69.56099744,7.25E-05,-4.139650873
,,,,,1,https://tel.archives-ouvertes.fr/tel-01179985,20190319_5_POE,[Cu]OCC[Au],[Cu]OCC[Au],,,,,,0.916666667,0.600653012,,,,,,300000,,300000,,,44.02238095,,,,,,,,,,,,,,,,,,,,,,,,,,,,,,,,,,,,,,,,,,,,,,,20190319_5_LiTPSN,O=S(=O)([O-])C(F)(F)C(F)(F)OC(F)(F)C(F)(F)F.[Li+],0.083333333,0.399346988,2.065065295,321.953363,,,,,,,,,,,,64.78581741,6.10E-05,-4.21446384
,,,,,1,https://tel.archives-ouvertes.fr/tel-01179985,20190319_5_POE,[Cu]OCC[Au],[Cu]OCC[Au],,,,,,0.916666667,0.600653012,,,,,,300000,,300000,,,44.02238095,,,,,,,,,,,,,,,,,,,,,,,,,,,,,,,,,,,,,,,,,,,,,,,20190319_5_LiTPSN,O=S(=O)([O-])C(F)(F)C(F)(F)OC(F)(F)C(F)(F)F.[Li+],0.083333333,0.399346988,2.065065295,321.953363,,,,,,,,,,,,59.87267785,4.63E-05,-4.334164589
,,,,,1,https://tel.archives-ouvertes.fr/tel-01179985,20190319_5_POE,[Cu]OCC[Au],[Cu]OCC[Au],,,,,,0.916666667,0.600653012,,,,,,300000,,300000,,,44.02238095,,,,,,,,,,,,,,,,,,,,,,,,,,,,,,,,,,,,,,,,,,,,,,,20190319_5_LiTPSN,O=S(=O)([O-])C(F)(F)C(F)(F)OC(F)(F)C(F)(F)F.[Li+],0.083333333,0.399346988,2.065065295,321.953363,,,,,,,,,,,,55.10035213,1.05E-05,-4.97755611
,,,,,1,https://tel.archives-ouvertes.fr/tel-01179985,20190319_5_POE,[Cu]OCC[Au],[Cu]OCC[Au],,,,,,0.916666667,0.600653012,,,,,,300000,,300000,,,44.02238095,,,,,,,,,,,,,,,,,,,,,,,,,,,,,,,,,,,,,,,,,,,,,,,20190319_5_LiTPSN,O=S(=O)([O-])C(F)(F)C(F)(F)OC(F)(F)C(F)(F)F.[Li+],0.083333333,0.399346988,2.065065295,321.953363,,,,,,,,,,,,49.82912085,3.75E-06,-5.426433915
,,,,,1,https://tel.archives-ouvertes.fr/tel-01179985,20190319_5_POE,[Cu]OCC[Au],[Cu]OCC[Au],,,,,,0.916666667,0.600653012,,,,,,300000,,300000,,,44.02238095,,,,,,,,,,,,,,,,,,,,,,,,,,,,,,,,,,,,,,,,,,,,,,,20190319_5_LiTPSN,O=S(=O)([O-])C(F)(F)C(F)(F)OC(F)(F)C(F)(F)F.[Li+],0.083333333,0.399346988,2.065065295,321.953363,,,,,,,,,,,,39.77874449,1.05E-06,-5.980049875
,,,,,1,https://tel.archives-ouvertes.fr/tel-01179985,20190319_5_POE,[Cu]OCC[Au],[Cu]OCC[Au],,,,,,0.916666667,0.600653012,,,,,,300000,,300000,,,44.02238095,,,,,,,,,,,,,,,,,,,,,,,,,,,,,,,,,,,,,,,,,,,,,,,20190319_5_LiTPSN,O=S(=O)([O-])C(F)(F)C(F)(F)OC(F)(F)C(F)(F)F.[Li+],0.083333333,0.399346988,2.065065295,321.953363,,,,,,,,,,,,29.66630462,3.03E-07,-6.518703242
,,,,,1,https://tel.archives-ouvertes.fr/tel-01179985,20190319_5_POE,[Cu]OCC[Au],[Cu]OCC[Au],,,,,,0.916666667,0.600653012,,,,,,300000,,300000,,,44.02238095,,,,,,,,,,,,,,,,,,,,,,,,,,,,,,,,,,,,,,,,,,,,,,,20190319_5_LiTPSN,O=S(=O)([O-])C(F)(F)C(F)(F)OC(F)(F)C(F)(F)F.[Li+],0.083333333,0.399346988,2.065065295,321.953363,,,,,,,,,,,,19.77018471,9.07E-08,-7.042394015
,,,,,1,https://tel.archives-ouvertes.fr/tel-01179985,20190319_5_POE,[Cu]OCC[Au],[Cu]OCC[Au],,,,,,0.952380952,0.732241267,,,,,,300000,,300000,,,44.02238095,,,,,,,,,,,,,,,,,,,,,,,,,,,,,,,,,,,,,,,,,,,,,,,20190319_5_LiTPSN,O=S(=O)([O-])C(F)(F)C(F)(F)OC(F)(F)C(F)(F)F.[Li+],0.047619048,0.267758733,1.135785912,321.953363,,,,,,,,,,,,69.8460965,0.000121559,-3.91521197
,,,,,1,https://tel.archives-ouvertes.fr/tel-01179985,20190319_5_POE,[Cu]OCC[Au],[Cu]OCC[Au],,,,,,0.952380952,0.732241267,,,,,,300000,,300000,,,44.02238095,,,,,,,,,,,,,,,,,,,,,,,,,,,,,,,,,,,,,,,,,,,,,,,20190319_5_LiTPSN,O=S(=O)([O-])C(F)(F)C(F)(F)OC(F)(F)C(F)(F)F.[Li+],0.047619048,0.267758733,1.135785912,321.953363,,,,,,,,,,,,65.06302373,9.55E-05,-4.019950125
,,,,,1,https://tel.archives-ouvertes.fr/tel-01179985,20190319_5_POE,[Cu]OCC[Au],[Cu]OCC[Au],,,,,,0.952380952,0.732241267,,,,,,300000,,300000,,,44.02238095,,,,,,,,,,,,,,,,,,,,,,,,,,,,,,,,,,,,,,,,,,,,,,,20190319_5_LiTPSN,O=S(=O)([O-])C(F)(F)C(F)(F)OC(F)(F)C(F)(F)F.[Li+],0.047619048,0.267758733,1.135785912,321.953363,,,,,,,,,,,,59.73824023,7.50E-05,-4.124688279
,,,,,1,https://tel.archives-ouvertes.fr/tel-01179985,20190319_5_POE,[Cu]OCC[Au],[Cu]OCC[Au],,,,,,0.952380952,0.732241267,,,,,,300000,,300000,,,44.02238095,,,,,,,,,,,,,,,,,,,,,,,,,,,,,,,,,,,,,,,,,,,,,,,20190319_5_LiTPSN,O=S(=O)([O-])C(F)(F)C(F)(F)OC(F)(F)C(F)(F)F.[Li+],0.047619048,0.267758733,1.135785912,321.953363,,,,,,,,,,,,54.70882497,5.86E-06,-5.2319202
,,,,,1,https://tel.archives-ouvertes.fr/tel-01179985,20190319_5_POE,[Cu]OCC[Au],[Cu]OCC[Au],,,,,,0.952380952,0.732241267,,,,,,300000,,300000,,,44.02238095,,,,,,,,,,,,,,,,,,,,,,,,,,,,,,,,,,,,,,,,,,,,,,,20190319_5_LiTPSN,O=S(=O)([O-])C(F)(F)C(F)(F)OC(F)(F)C(F)(F)F.[Li+],0.047619048,0.267758733,1.135785912,321.953363,,,,,,,,,,,,49.57631484,2.48E-06,-5.605985037
,,,,,1,https://tel.archives-ouvertes.fr/tel-01179985,20190319_5_POE,[Cu]OCC[Au],[Cu]OCC[Au],,,,,,0.952380952,0.732241267,,,,,,300000,,300000,,,44.02238095,,,,,,,,,,,,,,,,,,,,,,,,,,,,,,,,,,,,,,,,,,,,,,,20190319_5_LiTPSN,O=S(=O)([O-])C(F)(F)C(F)(F)OC(F)(F)C(F)(F)F.[Li+],0.047619048,0.267758733,1.135785912,321.953363,,,,,,,,,,,,39.77874449,7.68E-07,-6.114713217
,,,,,1,https://tel.archives-ouvertes.fr/tel-01179985,20190319_5_POE,[Cu]OCC[Au],[Cu]OCC[Au],,,,,,0.952380952,0.732241267,,,,,,300000,,300000,,,44.02238095,,,,,,,,,,,,,,,,,,,,,,,,,,,,,,,,,,,,,,,,,,,,,,,20190319_5_LiTPSN,O=S(=O)([O-])C(F)(F)C(F)(F)OC(F)(F)C(F)(F)F.[Li+],0.047619048,0.267758733,1.135785912,321.953363,,,,,,,,,,,,29.77754606,2.30E-07,-6.63840399
,,,,,1,https://tel.archives-ouvertes.fr/tel-01179985,20190319_5_POE,[Cu]OCC[Au],[Cu]OCC[Au],,,,,,0.952380952,0.732241267,,,,,,300000,,300000,,,44.02238095,,,,,,,,,,,,,,,,,,,,,,,,,,,,,,,,,,,,,,,,,,,,,,,20190319_5_LiTPSN,O=S(=O)([O-])C(F)(F)C(F)(F)OC(F)(F)C(F)(F)F.[Li+],0.047619048,0.267758733,1.135785912,321.953363,,,,,,,,,,,,19.87427291,8.18E-08,-7.087281796
,,,,,1,https://tel.archives-ouvertes.fr/tel-01179985,20190319_5_POE,[Cu]OCC[Au],[Cu]OCC[Au],,,,,,0.967741935,0.804000667,,,,,,300000,,300000,,,44.02238095,,,,,,,,,,,,,,,,,,,,,,,,,,,,,,,,,,,,,,,,,,,,,,,20190319_5_LiTPSN,O=S(=O)([O-])C(F)(F)C(F)(F)OC(F)(F)C(F)(F)F.[Li+],0.032258065,0.195999333,0.757190608,321.953363,,,,,,,,,,,,70.27463559,0.000203811,-3.690773067
,,,,,1,https://tel.archives-ouvertes.fr/tel-01179985,20190319_5_POE,[Cu]OCC[Au],[Cu]OCC[Au],,,,,,0.967741935,0.804000667,,,,,,300000,,300000,,,44.02238095,,,,,,,,,,,,,,,,,,,,,,,,,,,,,,,,,,,,,,,,,,,,,,,20190319_5_LiTPSN,O=S(=O)([O-])C(F)(F)C(F)(F)OC(F)(F)C(F)(F)F.[Li+],0.032258065,0.195999333,0.757190608,321.953363,,,,,,,,,,,,64.92436375,0.00019024,-3.720698254
,,,,,1,https://tel.archives-ouvertes.fr/tel-01179985,20190319_5_POE,[Cu]OCC[Au],[Cu]OCC[Au],,,,,,0.967741935,0.804000667,,,,,,300000,,300000,,,44.02238095,,,,,,,,,,,,,,,,,,,,,,,,,,,,,,,,,,,,,,,,,,,,,,,20190319_5_LiTPSN,O=S(=O)([O-])C(F)(F)C(F)(F)OC(F)(F)C(F)(F)F.[Li+],0.032258065,0.195999333,0.757190608,321.953363,,,,,,,,,,,,60.41151596,0.000171559,-3.765586035
,,,,,1,https://tel.archives-ouvertes.fr/tel-01179985,20190319_5_POE,[Cu]OCC[Au],[Cu]OCC[Au],,,,,,0.967741935,0.804000667,,,,,,300000,,300000,,,44.02238095,,,,,,,,,,,,,,,,,,,,,,,,,,,,,,,,,,,,,,,,,,,,,,,20190319_5_LiTPSN,O=S(=O)([O-])C(F)(F)C(F)(F)OC(F)(F)C(F)(F)F.[Li+],0.032258065,0.195999333,0.757190608,321.953363,,,,,,,,,,,,54.96973922,9.83E-06,-5.007481297
,,,,,1,https://tel.archives-ouvertes.fr/tel-01179985,20190319_5_POE,[Cu]OCC[Au],[Cu]OCC[Au],,,,,,0.967741935,0.804000667,,,,,,300000,,300000,,,44.02238095,,,,,,,,,,,,,,,,,,,,,,,,,,,,,,,,,,,,,,,,,,,,,,,20190319_5_LiTPSN,O=S(=O)([O-])C(F)(F)C(F)(F)OC(F)(F)C(F)(F)F.[Li+],0.032258065,0.195999333,0.757190608,321.953363,,,,,,,,,,,,49.70266835,4.30E-06,-5.366583541
,,,,,1,https://tel.archives-ouvertes.fr/tel-01179985,20190319_5_POE,[Cu]OCC[Au],[Cu]OCC[Au],,,,,,0.967741935,0.804000667,,,,,,300000,,300000,,,44.02238095,,,,,,,,,,,,,,,,,,,,,,,,,,,,,,,,,,,,,,,,,,,,,,,20190319_5_LiTPSN,O=S(=O)([O-])C(F)(F)C(F)(F)OC(F)(F)C(F)(F)F.[Li+],0.032258065,0.195999333,0.757190608,321.953363,,,,,,,,,,,,39.66003793,1.08E-06,-5.965087282
,,,,,1,https://tel.archives-ouvertes.fr/tel-01179985,20190319_5_POE,[Cu]OCC[Au],[Cu]OCC[Au],,,,,,0.967741935,0.804000667,,,,,,300000,,300000,,,44.02238095,,,,,,,,,,,,,,,,,,,,,,,,,,,,,,,,,,,,,,,,,,,,,,,20190319_5_LiTPSN,O=S(=O)([O-])C(F)(F)C(F)(F)OC(F)(F)C(F)(F)F.[Li+],0.032258065,0.195999333,0.757190608,321.953363,,,,,,,,,,,,29.77754606,3.03E-07,-6.518703242
,,,,,1,https://tel.archives-ouvertes.fr/tel-01179985,20190319_5_POE,[Cu]OCC[Au],[Cu]OCC[Au],,,,,,0.967741935,0.804000667,,,,,,300000,,300000,,,44.02238095,,,,,,,,,,,,,,,,,,,,,,,,,,,,,,,,,,,,,,,,,,,,,,,20190319_5_LiTPSN,O=S(=O)([O-])C(F)(F)C(F)(F)OC(F)(F)C(F)(F)F.[Li+],0.032258065,0.195999333,0.757190608,321.953363,,,,,,,,,,,,19.9784351,9.39E-08,-7.027431421
,,,,,1,https://tel.archives-ouvertes.fr/tel-01179985,20190319_5_POE,[Cu]OCC[Au],[Cu]OCC[Au],,,,,,0.952380952,0.617255545,,,,,,300000,,300000,,,44.02238095,,,,,,,,,,,,,,,,,,,,,,,,,,,,,,,,,,,,,,,,,,,,,,,20190319_5_salt3n1,COCCOCC(I)CC(F)(F)C(F)(F)OC(F)(F)C(F)(F)S(=O)(=O)[O-].[Li+],0.047619048,0.382744455,1.135785909,545.9431624,,,,,,,,,,,,70.06820923,0.000265512,-3.57591623
,,,,,1,https://tel.archives-ouvertes.fr/tel-01179985,20190319_5_POE,[Cu]OCC[Au],[Cu]OCC[Au],,,,,,0.952380952,0.617255545,,,,,,300000,,300000,,,44.02238095,,,,,,,,,,,,,,,,,,,,,,,,,,,,,,,,,,,,,,,,,,,,,,,20190319_5_salt3n1,COCCOCC(I)CC(F)(F)C(F)(F)OC(F)(F)C(F)(F)S(=O)(=O)[O-].[Li+],0.047619048,0.382744455,1.135785909,545.9431624,,,,,,,,,,,,64.73082279,0.000240134,-3.619546248
,,,,,1,https://tel.archives-ouvertes.fr/tel-01179985,20190319_5_POE,[Cu]OCC[Au],[Cu]OCC[Au],,,,,,0.952380952,0.617255545,,,,,,300000,,300000,,,44.02238095,,,,,,,,,,,,,,,,,,,,,,,,,,,,,,,,,,,,,,,,,,,,,,,20190319_5_salt3n1,COCCOCC(I)CC(F)(F)C(F)(F)OC(F)(F)C(F)(F)S(=O)(=O)[O-].[Li+],0.047619048,0.382744455,1.135785909,545.9431624,,,,,,,,,,,,60.02069771,0.000217182,-3.663176265
,,,,,1,https://tel.archives-ouvertes.fr/tel-01179985,20190319_5_POE,[Cu]OCC[Au],[Cu]OCC[Au],,,,,,0.952380952,0.617255545,,,,,,300000,,300000,,,44.02238095,,,,,,,,,,,,,,,,,,,,,,,,,,,,,,,,,,,,,,,,,,,,,,,20190319_5_salt3n1,COCCOCC(I)CC(F)(F)C(F)(F)OC(F)(F)C(F)(F)S(=O)(=O)[O-].[Li+],0.047619048,0.382744455,1.135785909,545.9431624,,,,,,,,,,,,54.98894419,0.000174116,-3.759162304
,,,,,1,https://tel.archives-ouvertes.fr/tel-01179985,20190319_5_POE,[Cu]OCC[Au],[Cu]OCC[Au],,,,,,0.952380952,0.617255545,,,,,,300000,,300000,,,44.02238095,,,,,,,,,,,,,,,,,,,,,,,,,,,,,,,,,,,,,,,,,,,,,,,20190319_5_salt3n1,COCCOCC(I)CC(F)(F)C(F)(F)OC(F)(F)C(F)(F)S(=O)(=O)[O-].[Li+],0.047619048,0.382744455,1.135785909,545.9431624,,,,,,,,,,,,49.88845374,9.15E-05,-4.038394415
,,,,,1,https://tel.archives-ouvertes.fr/tel-01179985,20190319_5_POE,[Cu]OCC[Au],[Cu]OCC[Au],,,,,,0.952380952,0.617255545,,,,,,300000,,300000,,,44.02238095,,,,,,,,,,,,,,,,,,,,,,,,,,,,,,,,,,,,,,,,,,,,,,,20190319_5_salt3n1,COCCOCC(I)CC(F)(F)C(F)(F)OC(F)(F)C(F)(F)S(=O)(=O)[O-].[Li+],0.047619048,0.382744455,1.135785909,545.9431624,,,,,,,,,,,,39.84109481,5.72E-06,-5.242582897
,,,,,1,https://tel.archives-ouvertes.fr/tel-01179985,20190319_5_POE,[Cu]OCC[Au],[Cu]OCC[Au],,,,,,0.952380952,0.617255545,,,,,,300000,,300000,,,44.02238095,,,,,,,,,,,,,,,,,,,,,,,,,,,,,,,,,,,,,,,,,,,,,,,20190319_5_salt3n1,COCCOCC(I)CC(F)(F)C(F)(F)OC(F)(F)C(F)(F)S(=O)(=O)[O-].[Li+],0.047619048,0.382744455,1.135785909,545.9431624,,,,,,,,,,,,29.82268175,1.22E-06,-5.914485166
,,,,,1,https://tel.archives-ouvertes.fr/tel-01179985,20190319_5_POE,[Cu]OCC[Au],[Cu]OCC[Au],,,,,,0.952380952,0.617255545,,,,,,300000,,300000,,,44.02238095,,,,,,,,,,,,,,,,,,,,,,,,,,,,,,,,,,,,,,,,,,,,,,,20190319_5_salt3n1,COCCOCC(I)CC(F)(F)C(F)(F)OC(F)(F)C(F)(F)S(=O)(=O)[O-].[Li+],0.047619048,0.382744455,1.135785909,545.9431624,,,,,,,,,,,,19.43737834,2.70E-07,-6.568935428
,,,,,1,https://tel.archives-ouvertes.fr/tel-01179985,20190319_5_POE,[Cu]OCC[Au],[Cu]OCC[Au],,,,,,0.967741935,0.707522289,,,,,,300000,,300000,,,44.02238095,,,,,,,,,,,,,,,,,,,,,,,,,,,,,,,,,,,,,,,,,,,,,,,20190319_5_salt3n1,COCCOCC(I)CC(F)(F)C(F)(F)OC(F)(F)C(F)(F)S(=O)(=O)[O-].[Li+],0.032258065,0.292477711,0.757190607,545.9431624,,,,,,,,,,,,69.94503302,0.000230676,-3.636998255
,,,,,1,https://tel.archives-ouvertes.fr/tel-01179985,20190319_5_POE,[Cu]OCC[Au],[Cu]OCC[Au],,,,,,0.967741935,0.707522289,,,,,,300000,,300000,,,44.02238095,,,,,,,,,,,,,,,,,,,,,,,,,,,,,,,,,,,,,,,,,,,,,,,20190319_5_salt3n1,COCCOCC(I)CC(F)(F)C(F)(F)OC(F)(F)C(F)(F)S(=O)(=O)[O-].[Li+],0.032258065,0.292477711,0.757190607,545.9431624,,,,,,,,,,,,64.73082279,0.000226087,-3.645724258
,,,,,1,https://tel.archives-ouvertes.fr/tel-01179985,20190319_5_POE,[Cu]OCC[Au],[Cu]OCC[Au],,,,,,0.967741935,0.707522289,,,,,,300000,,300000,,,44.02238095,,,,,,,,,,,,,,,,,,,,,,,,,,,,,,,,,,,,,,,,,,,,,,,20190319_5_salt3n1,COCCOCC(I)CC(F)(F)C(F)(F)OC(F)(F)C(F)(F)S(=O)(=O)[O-].[Li+],0.032258065,0.292477711,0.757190607,545.9431624,,,,,,,,,,,,60.02069771,0.000192516,-3.715532286
,,,,,1,https://tel.archives-ouvertes.fr/tel-01179985,20190319_5_POE,[Cu]OCC[Au],[Cu]OCC[Au],,,,,,0.967741935,0.707522289,,,,,,300000,,300000,,,44.02238095,,,,,,,,,,,,,,,,,,,,,,,,,,,,,,,,,,,,,,,,,,,,,,,20190319_5_salt3n1,COCCOCC(I)CC(F)(F)C(F)(F)OC(F)(F)C(F)(F)S(=O)(=O)[O-].[Li+],0.032258065,0.292477711,0.757190607,545.9431624,,,,,,,,,,,,54.53903818,8.62E-05,-4.064572426
,,,,,1,https://tel.archives-ouvertes.fr/tel-01179985,20190319_5_POE,[Cu]OCC[Au],[Cu]OCC[Au],,,,,,0.967741935,0.707522289,,,,,,300000,,300000,,,44.02238095,,,,,,,,,,,,,,,,,,,,,,,,,,,,,,,,,,,,,,,,,,,,,,,20190319_5_salt3n1,COCCOCC(I)CC(F)(F)C(F)(F)OC(F)(F)C(F)(F)S(=O)(=O)[O-].[Li+],0.032258065,0.292477711,0.757190607,545.9431624,,,,,,,,,,,,49.77933387,1.05E-05,-4.980802792
,,,,,1,https://tel.archives-ouvertes.fr/tel-01179985,20190319_5_POE,[Cu]OCC[Au],[Cu]OCC[Au],,,,,,0.967741935,0.707522289,,,,,,300000,,300000,,,44.02238095,,,,,,,,,,,,,,,,,,,,,,,,,,,,,,,,,,,,,,,,,,,,,,,20190319_5_salt3n1,COCCOCC(I)CC(F)(F)C(F)(F)OC(F)(F)C(F)(F)S(=O)(=O)[O-].[Li+],0.032258065,0.292477711,0.757190607,545.9431624,,,,,,,,,,,,39.63628452,2.27E-06,-5.643979058
,,,,,1,https://tel.archives-ouvertes.fr/tel-01179985,20190319_5_POE,[Cu]OCC[Au],[Cu]OCC[Au],,,,,,0.967741935,0.707522289,,,,,,300000,,300000,,,44.02238095,,,,,,,,,,,,,,,,,,,,,,,,,,,,,,,,,,,,,,,,,,,,,,,20190319_5_salt3n1,COCCOCC(I)CC(F)(F)C(F)(F)OC(F)(F)C(F)(F)S(=O)(=O)[O-].[Li+],0.032258065,0.292477711,0.757190607,545.9431624,,,,,,,,,,,,29.91872939,6.94E-07,-6.158813264
,,,,,1,https://tel.archives-ouvertes.fr/tel-01179985,20190319_5_POE,[Cu]OCC[Au],[Cu]OCC[Au],,,,,,0.967741935,0.707522289,,,,,,300000,,300000,,,44.02238095,,,,,,,,,,,,,,,,,,,,,,,,,,,,,,,,,,,,,,,,,,,,,,,20190319_5_salt3n1,COCCOCC(I)CC(F)(F)C(F)(F)OC(F)(F)C(F)(F)S(=O)(=O)[O-].[Li+],0.032258065,0.292477711,0.757190607,545.9431624,,,,,,,,,,,,19.43737834,3.65E-07,-6.438045375
,,,,,1,doi.org/10.1016/j.ssi.2018.10.018,1208_4_P111i4FSI,CC(C)C[P+](C)(C)C.O=S(=O)(F)[N-]S(=O)(=O)F,CC(C)C[P+](C)(C)C.O=S(=O)(F)[N-]S(=O)(=O)F,,,,,,0.373895838,0.5,,,,,,,,313.0382931,,1,313.0382931,,,,,,,,,,,,,,,,,,,,,,,,,,,,,,,,,,,,,,,,,,,,,,,LiFSI,O=S(=O)(F)[N-]S(=O)(=O)F.[Li+],0.626104162,0.5,5.349318938,186.9396855,,,,,,,,,,,,29.865873,0.00092482,-3.033943
,,,,,1,doi.org/10.1016/j.ssi.2018.10.018,1208_4_P111i4FSI,CC(C)C[P+](C)(C)C.O=S(=O)(F)[N-]S(=O)(=O)F,CC(C)C[P+](C)(C)C.O=S(=O)(F)[N-]S(=O)(=O)F,,,,,,0.373895838,0.5,,,,,,,,313.0382931,,1,313.0382931,,,,,,,,,,,,,,,,,,,,,,,,,,,,,,,,,,,,,,,,,,,,,,,LiFSI,O=S(=O)(F)[N-]S(=O)(=O)F.[Li+],0.626104162,0.5,5.349318938,186.9396855,,,,,,,,,,,,39.865873,0.001532424,-2.814621
