Repository: zjurillpolymer/SPE_prediction

# SPE Prediction

Polymer electrolyte conductivity prediction using graph neural networks.

## Data

Data from [ChemPropPred](https://github.com/learningmatter-mit/Chem-prop-pred) — polymer electrolyte conductivity measurements including SMILES, conductivity (log S/cm), molecular weight, salt concentration, and temperature.

- `data/clean_train_data.csv` — cleaned training data
- `data/PolymerElectrolyteData.csv` — full raw dataset
- `data/PolyInfo_8salts.csv` / `data/polyinfo_5salts_4conc.csv` — PolyInfo polymer database with salt additives

File: data/PolymerElectrolyteData.csv (part 48 of 154)
Notes,Compound Notebook Name,Date Copied to Master Database,Data Recorded By,Seshadri Group,Oyaizu Group,DOI,Solvent 1 (S1),S1 SMILES,S1 SMILES 1,S1 SMILES 2,S1 SMILES 3,S1 Big SMILES,S1 End Group 1,S1 End Group 2,S1 Mol %,S1 Weight %,S1 SMILES 1 Mol %,S1 SMILES 2 Mol %,S1 SMILES 3 Mol %,S1 Molar Ratio,S1 Weight Ratio,S1 Mw,S1 Mn,S1 Mn or Mw,S1 Mw/Mn,S1 DOP,S1 Molar Mass (g/mol),S1 Type,S1 Block Mol Weight,Solvent 2 (S2),S2 SMILES,S2 SMILES 1,S2 SMILES 2,S2 Mol %,S2 Weight %,S2 SMILES 1 Mol %,S2 SMILES 2 Mol %,S2 Molar Ratio,S2 Weight Ratio,S2 Mw,S2 Mn,S2 Mn or Mw,S2 Mw/Mn,S2 DOP,S2 Molar Mass (g/mol),S2 Type,Solvent 3 (S3),S3 SMILES,S3 SMILES 1,S3 Mol %,S3 Weight %,S3 Molar Ratio,S3 Weight Ratio,S3 Mw,S3 Mn,S3 Mn or Mw,S3 Mw/Mn,S3 DOP,S3 Molar Mass (g/mol),S3 Type,Solvent 4 (S4),S4 SMILES,S4 Mol %,S4 Weight %,S4 Molar Ratio,S4 Weight Ratio,S4 Mw,S4 Mn,S4 Mn or Mw,S4 Mw/Mn,S4 DOP,S4 Molar Mass (g/mol),S4 Type,Salt 1,Salt1 SMILES,Salt1 Mol %,Salt1 Weight %,Salt1 Molality (mol salt/kg polymer),Salt1 Molar Mass (g/mol),Salt 2,Salt2 SMILES,Salt2 Mol %,Salt2 Weight %,Salt2 Molality (mol salt/kg polymer),Salt2 Molar Mass (g/mol),Inorganic Material 1 (IM1),IM1 Weight %,IM1 Particle Size (nm),Tg (oC),Heating Rate (K/min),Temperature (oC),Conductivity (S/cm),log Conductivity (S/cm)
,,,,,1,doi.org/10.1016/j.ssi.2018.10.018,1208_4_P111i4FSI,CC(C)C[P+](C)(C)C.O=S(=O)(F)[N-]S(=O)(=O)F,CC(C)C[P+](C)(C)C.O=S(=O)(F)[N-]S(=O)(=O)F,,,,,,0.373895838,0.5,,,,,,,,313.0382931,,1,313.0382931,,,,,,,,,,,,,,,,,,,,,,,,,,,,,,,,,,,,,,,,,,,,,,,LiFSI,O=S(=O)(F)[N-]S(=O)(=O)F.[Li+],0.626104162,0.5,5.349318938,186.9396855,,,,,,,,,,,,50.024603,0.002120172,-2.673629
,,,,,1,doi.org/10.1016/j.ssi.2018.10.018,1208_4_P111i4FSI,CC(C)C[P+](C)(C)C.O=S(=O)(F)[N-]S(=O)(=O)F,CC(C)C[P+](C)(C)C.O=S(=O)(F)[N-]S(=O)(=O)F,,,,,,0.373895838,0.5,,,,,,,,313.0382931,,1,313.0382931,,,,,,,,,,,,,,,,,,,,,,,,,,,,,,,,,,,,,,,,,,,,,,,LiFSI,O=S(=O)(F)[N-]S(=O)(=O)F.[Li+],0.626104162,0.5,5.349318938,186.9396855,,,,,,,,,,,,59.865873,0.002933344,-2.532637
,,,,,1,doi.org/10.1016/j.ssi.2018.10.018,1208_4_P111i4FSI,CC(C)C[P+](C)(C)C.O=S(=O)(F)[N-]S(=O)(=O)F,CC(C)C[P+](C)(C)C.O=S(=O)(F)[N-]S(=O)(=O)F,,,,,,0.373895838,0.5,,,,,,,,313.0382931,,1,313.0382931,,,,,,,,,,,,,,,,,,,,,,,,,,,,,,,,,,,,,,,,,,,,,,,LiFSI,O=S(=O)(F)[N-]S(=O)(=O)F.[Li+],0.626104162,0.5,5.349318938,186.9396855,,,,,,,,,,,,69.707143,0.003775922,-2.422977
,,,,,1,doi.org/10.1016/j.ssi.2018.10.018,1208_4_P111i4FSI,CC(C)C[P+](C)(C)C.O=S(=O)(F)[N-]S(=O)(=O)F,CC(C)C[P+](C)(C)C.O=S(=O)(F)[N-]S(=O)(=O)F,,,,,,0.373895838,0.5,,,,,,,,313.0382931,,1,313.0382931,,,,,,,,,,,,,,,,,,,,,,,,,,,,,,,,,,,,,,,,,,,,,,,LiFSI,O=S(=O)(F)[N-]S(=O)(=O)F.[Li+],0.626104162,0.5,5.349318938,186.9396855,,,,,,,,,,,,79.707143,0.005416029,-2.266319
,,,,,1,doi.org/10.1016/j.ssi.2018.10.018,1208_4_P111i4FSI,CC(C)C[P+](C)(C)C.O=S(=O)(F)[N-]S(=O)(=O)F,CC(C)C[P+](C)(C)C.O=S(=O)(F)[N-]S(=O)(=O)F,,,,,,0.373895838,0.5,,,,,,,,313.0382931,,1,313.0382931,,,,,,,,,,,,,,,,,,,,,,,,,,,,,,,,,,,,,,,,,,,,,,,LiFSI,O=S(=O)(F)[N-]S(=O)(=O)F.[Li+],0.626104162,0.5,5.349318938,186.9396855,,,,,,,,,,,,89.865873,0.006971753,-2.156658
,,,,,1,doi.org/10.1149/2.0221714jes,PEO,[Cu]OCC[Au],[Cu]OCC[Au],,,,,,0.65548377,0.5,,,,,,300000,,300000,,,44.02238095,,,SN,N#CCCC#N,,,0.324477619,0.45,,,,,,,80.03744813,,1,80.03744813,,,,,,,,,,,,,,,,,,,,,,,,,,,,,LiDFOB,O=C1O[B-](F)(F)OC1=O.[Li+],0.020038611,0.05,0.365492571,144.0017749,,,,,,,,,,,,80.17132641,0.000886441,-3.052350081
,,,,,1,doi.org/10.1149/2.0221714jes,PEO,[Cu]OCC[Au],[Cu]OCC[Au],,,,,,0.65548377,0.5,,,,,,300000,,300000,,,44.02238095,,,SN,N#CCCC#N,,,0.324477619,0.45,,,,,,,80.03744813,,1,80.03744813,,,,,,,,,,,,,,,,,,,,,,,,,,,,,LiDFOB,O=C1O[B-](F)(F)OC1=O.[Li+],0.020038611,0.05,0.365492571,144.0017749,,,,,,,,,,,,69.99229859,0.000672535,-3.172285251
,,,,,1,doi.org/10.1149/2.0221714jes,PEO,[Cu]OCC[Au],[Cu]OCC[Au],,,,,,0.65548377,0.5,,,,,,300000,,300000,,,44.02238095,,,SN,N#CCCC#N,,,0.324477619,0.45,,,,,,,80.03744813,,1,80.03744813,,,,,,,,,,,,,,,,,,,,,,,,,,,,,LiDFOB,O=C1O[B-](F)(F)OC1=O.[Li+],0.020038611,0.05,0.365492571,144.0017749,,,,,,,,,,,,60.38335334,0.000568566,-3.245218801
,,,,,1,doi.org/10.1149/2.0221714jes,PEO,[Cu]OCC[Au],[Cu]OCC[Au],,,,,,0.65548377,0.5,,,,,,300000,,300000,,,44.02238095,,,SN,N#CCCC#N,,,0.324477619,0.45,,,,,,,80.03744813,,1,80.03744813,,,,,,,,,,,,,,,,,,,,,,,,,,,,,LiDFOB,O=C1O[B-](F)(F)OC1=O.[Li+],0.020038611,0.05,0.365492571,144.0017749,,,,,,,,,,,,50.29098536,0.000426564,-3.370016207
,,,,,1,doi.org/10.1149/2.0221714jes,PEO,[Cu]OCC[Au],[Cu]OCC[Au],,,,,,0.65548377,0.5,,,,,,300000,,300000,,,44.02238095,,,SN,N#CCCC#N,,,0.324477619,0.45,,,,,,,80.03744813,,1,80.03744813,,,,,,,,,,,,,,,,,,,,,,,,,,,,,LiDFOB,O=C1O[B-](F)(F)OC1=O.[Li+],0.020038611,0.05,0.365492571,144.0017749,,,,,,,,,,,,40.31931103,0.000304871,-3.515883306
,,,,,1,doi.org/10.1149/2.0221714jes,PEO,[Cu]OCC[Au],[Cu]OCC[Au],,,,,,0.65548377,0.5,,,,,,300000,,300000,,,44.02238095,,,SN,N#CCCC#N,,,0.324477619,0.45,,,,,,,80.03744813,,1,80.03744813,,,,,,,,,,,,,,,,,,,,,,,,,,,,,LiDFOB,O=C1O[B-](F)(F)OC1=O.[Li+],0.020038611,0.05,0.365492571,144.0017749,,,,,,,,,,,,30.28007916,0.000221173,-3.655267423
,,,,,1,doi.org/10.1007/978-1-4939-0302-3,EMC,CCOC(OC)=O,CCOC(OC)=O,,,,,,0.604166667,0.610120716,,,,,,,,104.0473441,,1,104.0473441,,,ethylene carbonate,O=C1OCCO1,,,0.3125,0.266956118,,,,,,,88.01604399,,,88.01604399,,,,,,,,,,,,,,,,,,,,,,,,,,,,,LiPF6,F[P-](F)(F)(F)(F)F.[Li+],0.083333333,0.122923166,0.922166045,151.9801855,,,,,,,,,,,,20,0.00852,-2.069560405
,,,,,1,doi.org/10.1007/978-1-4939-0302-3,EMC,CCOC(OC)=O,CCOC(OC)=O,,,,,,0.604166667,0.640129794,,,,,,,,104.0473441,,1,104.0473441,,,ethylene carbonate,O=C1OCCO1,,,0.3125,0.280086482,,,,,,,88.01604399,,,88.01604399,,,,,,,,,,,,,,,,,,,,,,,,,,,,,LiBF4,F[B-](F)(F)F.[Li+],0.083333333,0.079783725,0.922166047,94.01892283,,,,,,,,,,,,20,0.00291,-2.536107011
,,,,,1,doi.org/10.1007/978-1-4939-0302-3,EMC,CCOC(OC)=O,CCOC(OC)=O,,,,,,0.604166667,0.614076434,,,,,,,,104.0473441,,1,104.0473441,,,ethylene carbonate,O=C1OCCO1,,,0.3125,0.268686928,,,,,,,88.01604399,,,88.01604399,,,,,,,,,,,,,,,,,,,,,,,,,,,,,LiBF3_CF3_,F[B-](F)(F)C(F)(F)F.[Li+],0.083333333,0.117236637,0.922166037,144.0157293,,,,,,,,,,,,20,0.00321,-2.493494968
,,,,,1,doi.org/10.1007/978-1-4939-0302-3,EMC,CCOC(OC)=O,CCOC(OC)=O,,,,,,0.604166667,0.590060885,,,,,,,,104.0473441,,1,104.0473441,,,ethylene carbonate,O=C1OCCO1,,,0.3125,0.258179011,,,,,,,88.01604399,,,88.01604399,,,,,,,,,,,,,,,,,,,,,,,,,,,,,LiBF2_CF3_2,F[B-](F)(C(F)(F)F)C(F)(F)F.[Li+],0.083333333,0.151760103,0.922166041,194.0125357,,,,,,,,,,,,20,0.00402,-2.395773947
,,,,,1,doi.org/10.1007/978-1-4939-0302-3,EMC,CCOC(OC)=O,CCOC(OC)=O,,,,,,0.604166667,0.567853059,,,,,,,,104.0473441,,1,104.0473441,,,ethylene carbonate,O=C1OCCO1,,,0.3125,0.248462057,,,,,,,88.01604399,,,88.01604399,,,,,,,,,,,,,,,,,,,,,,,,,,,,,LiBF_CF3_3,F[B-](C(F)(F)F)(C(F)(F)F)C(F)(F)F.[Li+],0.083333333,0.183684884,0.922166042,244.0093422,,,,,,,,,,,,20,0.00511,-2.2915791
,,,,,1,doi.org/10.1007/978-1-4939-0302-3,EMC,CCOC(OC)=O,CCOC(OC)=O,,,,,,0.604166667,0.547256249,,,,,,,,104.0473441,,1,104.0473441,,,ethylene carbonate,O=C1OCCO1,,,0.3125,0.239449997,,,,,,,88.01604399,,,88.01604399,,,,,,,,,,,,,,,,,,,,,,,,,,,,,LiB_CF3_4,FC(F)(F)[B-](C(F)(F)F)(C(F)(F)F)C(F)(F)F.[Li+],0.083333333,0.213293754,0.922166044,294.0061486,,,,,,,,,,,,20,0.00752,-2.123782159
,,,,,1,doi.org/10.1007/978-1-4939-0302-3,EMC,CCOC(OC)=O,CCOC(OC)=O,,,,,,0.604166667,0.583684859,,,,,,,,104.0473441,,1,104.0473441,,,ethylene carbonate,O=C1OCCO1,,,0.3125,0.255389204,,,,,,,88.01604399,,,88.01604399,,,,,,,,,,,,,,,,,,,,,,,,,,,,,LiBF3_SO2CF3_,O=S(=O)([B-](F)(F)F)C(F)(F)F.[Li+],0.083333333,0.160925937,0.922166043,207.9776295,,,,,,,,,,,,20,0.00447,-2.349692477
,,,,,1,doi.org/10.1007/978-1-4939-0302-3,EMC,CCOC(OC)=O,CCOC(OC)=O,,,,,,0.604166667,0.536387631,,,,,,,,104.0473441,,1,104.0473441,,,ethylene carbonate,O=C1OCCO1,,,0.3125,0.234694473,,,,,,,88.01604399,,,88.01604399,,,,,,,,,,,,,,,,,,,,,,,,,,,,,LiBF2_SO2CF3_2,O=S(=O)([B-](F)(F)S(=O)(=O)C(F)(F)F)C(F)(F)F.[Li+],0.083333333,0.228917896,0.92216604,321.9363362,,,,,,,,,,,,20,0.00583,-2.234331445
,,,,,1,doi.org/10.1007/978-1-4939-0302-3,EMC,CCOC(OC)=O,CCOC(OC)=O,,,,,,0.604166667,0.496181025,,,,,,,,104.0473441,,1,104.0473441,,,ethylene carbonate,O=C1OCCO1,,,0.3125,0.217102217,,,,,,,88.01604399,,,88.01604399,,,,,,,,,,,,,,,,,,,,,,,,,,,,,LiBF_SO2CF3_3,O=S(=O)([B-](F)(S(=O)(=O)C(F)(F)F)S(=O)(=O)C(F)(F)F)C(F)(F)F.[Li+],0.083333333,0.286716758,0.922166044,435.8950429,,,,,,,,,,,,20,0.00762,-2.118045029
,,,,,1,doi.org/10.1007/978-1-4939-0302-3,EMC,CCOC(OC)=O,CCOC(OC)=O,,,,,,0.604166667,0.461581729,,,,,,,,104.0473441,,1,104.0473441,,,ethylene carbonate,O=C1OCCO1,,,0.3125,0.20196342,,,,,,,88.01604399,,,88.01604399,,,,,,,,,,,,,,,,,,,,,,,,,,,,,LiB_SO2CF3_4,O=S(=O)([B-](S(=O)(=O)C(F)(F)F)(S(=O)(=O)C(F)(F)F)S(=O)(=O)C(F)(F)F)C(F)(F)F.[Li+],0.083333333,0.336454851,0.92216604,549.8537496,,,,,,,,,,,,20,0.00855,-2.068033885
,,,,,1,doi.org/10.1007/978-1-4939-0302-3,EMC,CCOC(OC)=O,CCOC(OC)=O,,,,,,0.604166667,0.590060885,,,,,,,,104.0473441,,1,104.0473441,,,ethylene carbonate,O=C1OCCO1,,,0.3125,0.258179011,,,,,,,88.01604399,,,88.01604399,,,,,,,,,,,,,,,,,,,,,,,,,,,,,BF3_C2F5_,F[B-](F)(F)C(F)(F)C(F)(F)F.[Li+],0.083333333,0.151760103,0.922166041,194.0125357,,,,,,,,,,,,20,0.00331,-2.480172006
,,,,,1,doi.org/10.1007/978-1-4939-0302-3,EMC,CCOC(OC)=O,CCOC(OC)=O,,,,,,0.604166667,0.547256249,,,,,,,,104.0473441,,1,104.0473441,,,ethylene carbonate,O=C1OCCO1,,,0.3125,0.239449997,,,,,,,88.01604399,,,88.01604399,,,,,,,,,,,,,,,,,,,,,,,,,,,,,BF2_C2F5_2,F[B-](F)(C(F)(F)C(F)(F)F)C(F)(F)C(F)(F)F.[Li+],0.083333333,0.213293754,0.922166044,294.0061486,,,,,,,,,,,,20,0.00462,-2.335358024
,,,,,1,doi.org/10.1007/978-1-4939-0302-3,EMC,CCOC(OC)=O,CCOC(OC)=O,,,,,,0.604166667,0.510241901,,,,,,,,104.0473441,,1,104.0473441,,,ethylene carbonate,O=C1OCCO1,,,0.3125,0.223254503,,,,,,,88.01604399,,,88.01604399,,,,,,,,,,,,,,,,,,,,,,,,,,,,,BF_C2F5_3,F[B-](C(F)(F)C(F)(F)F)(C(F)(F)C(F)(F)F)C(F)(F)C(F)(F)F.[Li+],0.083333333,0.266503596,0.922166042,393.9997615,,,,,,,,,,,,20,0.00689,-2.161780778
,,,,,1,doi.org/10.1007/978-1-4939-0302-3,EMC,CCOC(OC)=O,CCOC(OC)=O,,,,,,0.604166667,0.477917373,,,,,,,,104.0473441,,1,104.0473441,,,ethylene carbonate,O=C1OCCO1,,,0.3125,0.209111022,,,,,,,88.01604399,,,88.01604399,,,,,,,,,,,,,,,,,,,,,,,,,,,,,BF_C2F5_4,FC(F)(F)C(F)(F)[B-](C(F)(F)C(F)(F)F)(C(F)(F)C(F)(F)F)C(F)(F)C(F)(F)F.[Li+],0.083333333,0.312971605,0.922166043,493.9933744,,,,,,,,,,,,20,0.00855,-2.068033885
,,,,,1,doi.org/10.1007/978-1-4939-0302-3,EMC,CCOC(OC)=O,CCOC(OC)=O,,,,,,0.604166667,0.561945541,,,,,,,,104.0473441,,1,104.0473441,,,ethylene carbonate,O=C1OCCO1,,,0.3125,0.245877244,,,,,,,88.01604399,,,88.01604399,,,,,,,,,,,,,,,,,,,,,,,,,,,,,BF3_SO2C2F5_,O=S(=O)([B-](F)(F)F)C(F)(F)C(F)(F)F.[Li+],0.083333333,0.192177215,0.922166041,257.974436,,,,,,,,,,,,20,0.00398,-2.400116928
,,,,,1,doi.org/10.1007/978-1-4939-0302-3,EMC,CCOC(OC)=O,CCOC(OC)=O,,,,,,0.604166667,0.500781079,,,,,,,,104.0473441,,1,104.0473441,,,ethylene carbonate,O=C1OCCO1,,,0.3125,0.219114954,,,,,,,88.01604399,,,88.01604399,,,,,,,,,,,,,,,,,,,,,,,,,,,,,BF2_SO2C2F5_2,O=S(=O)([B-](F)(F)S(=O)(=O)C(F)(F)C(F)(F)F)C(F)(F)C(F)(F)F.[Li+],0.083333333,0.280103967,0.922166043,421.9299491,,,,,,,,,,,,20,0.00523,-2.281498311
,,,,,1,doi.org/10.1007/978-1-4939-0302-3,EMC,CCOC(OC)=O,CCOC(OC)=O,,,,,,0.604166667,0.451624421,,,,,,,,104.0473441,,1,104.0473441,,,ethylene carbonate,O=C1OCCO1,,,0.3125,0.197606636,,,,,,,88.01604399,,,88.01604399,,,,,,,,,,,,,,,,,,,,,,,,,,,,,BF_SO2C2F5_3,O=S(=O)([B-](F)(S(=O)(=O)C(F)(F)C(F)(F)F)S(=O)(=O)C(F)(F)C(F)(F)F)C(F)(F)C(F)(F)F.[Li+],0.083333333,0.350768943,0.922166042,585.8854622,,,,,,,,,,,,20,0.00718,-2.143875556
,,,,,1,doi.org/10.1007/978-1-4939-0302-3,EMC,CCOC(OC)=O,CCOC(OC)=O,,,,,,0.604166667,0.411255583,,,,,,,,104.0473441,,1,104.0473441,,,ethylene carbonate,O=C1OCCO1,,,0.3125,0.179943397,,,,,,,88.01604399,,,88.01604399,,,,,,,,,,,,,,,,,,,,,,,,,,,,,B_SO2C2F5_4,O=S(=O)([B-](S(=O)(=O)C(F)(F)C(F)(F)F)(S(=O)(=O)C(F)(F)C(F)(F)F)S(=O)(=O)C(F)(F)C(F)(F)F)C(F)(F)C(F)(F)F.[Li+],0.083333333,0.40880102,0.922166042,749.8409753,,,,,,,,,,,,20,0.00821,-2.085656843
,,,,,1,doi.org/10.1007/978-1-4939-0302-3,propylene carbonate,CC1COC(=O)O1,CC1COC(=O)O1,,,,,,0.924855491,0.4959226,,,,,,,,102.0316941,,,102.0316941,,,DME,COC,,,0.176300578,0.042659088,,,,,,,46.04186481,,1,46.04186481,,,,,,,,,,,,,,,,,,,,,,,,,,,,,LiPF6,F[P-](F)(F)(F)(F)F.[Li+],0.577700751,0.461418312,5.637106926,151.9801855,,,,,,,,,,,,20,0.0044,-2.356547324
,,,,,1,doi.org/10.1007/978-1-4939-0302-3,propylene carbonate,CC1COC(=O)O1,CC1COC(=O)O1,,,,,,0.924855491,0.549249228,,,,,,,,102.0316941,,,102.0316941,,,DME,COC,,,0.176300578,0.047246226,,,,,,,46.04186481,,1,46.04186481,,,,,,,,,,,,,,,,,,,,,,,,,,,,,CO2CF3,O=C([O-])C(F)(F)F.[Li+],0.577700751,0.403504547,5.63710693,120.0010435,,,,,,,,,,,,20,0.0004,-3.397940009
,,,,,1,doi.org/10.1007/978-1-4939-0302-3,propylene carbonate,CC1COC(=O)O1,CC1COC(=O)O1,,,,,,0.924855491,0.489990161,,,,,,,,102.0316941,,,102.0316941,,,DME,COC,,,0.176300578,0.042148781,,,,,,,46.04186481,,1,46.04186481,,,,,,,,,,,,,,,,,,,,,,,,,,,,,SO3CF3,O=S(=O)([O-])C(F)(F)F.[Li+],0.577700751,0.467861058,5.637106924,155.9680291,,,,,,,,,,,,20,0.0023,-2.638272164
,,,,,1,doi.org/10.1007/978-1-4939-0302-3,propylene carbonate,CC1COC(=O)O1,CC1COC(=O)O1,,,,,,0.924855491,0.337940592,,,,,,,,102.0316941,,,102.0316941,,,DME,COC,,,0.176300578,0.029069531,,,,,,,46.04186481,,1,46.04186481,,,,,,,,,,,,,,,,,,,,,,,,,,,,,SO3C4F9,O=S(=O)([O-])C(F)(F)C(F)(F)C(F)(F)C(F)(F)F.[Li+],0.577700751,0.632989877,5.637106911,305.9584484,,,,,,,,,,,,20,0.0023,-2.638272164
,,,,,1,doi.org/10.1007/978-1-4939-0302-3,propylene carbonate,CC1COC(=O)O1,CC1COC(=O)O1,,,,,,0.924855491,0.478445497,,,,,,,,102.0316941,,,102.0316941,,,DME,COC,,,0.176300578,0.041155714,,,,,,,46.04186481,,1,46.04186481,,,,,,,,,,,,,,,,,,,,,,,,,,,,,SO3_C6H5,O=S(=O)([O-])c1ccccc1.[Li+],0.577700751,0.480398789,5.637106911,164.0119446,,,,,,,,,,,,20,0.00015,-3.823908741
,,,,,1,doi.org/10.1007/978-1-4939-0302-3,propylene carbonate,CC1COC(=O)O1,CC1COC(=O)O1,,,,,,0.924855491,0.3786739,,,,,,,,102.0316941,,,102.0316941,,,DME,COC,,,0.176300578,0.032573396,,,,,,,46.04186481,,1,46.04186481,,,,,,,,,,,,,,,,,,,,,,,,,,,,,SO3_C6F5,O=S(=O)([O-])c1c(F)c(F)c(F)c(F)c1F.[Li+],0.577700751,0.588752704,5.637106915,253.9648355,,,,,,,,,,,,20,0.0011,-2.958607315
,,,,,1,doi.org/10.1007/978-1-4939-0302-3,propylene carbonate,CC1COC(=O)O1,CC1COC(=O)O1,,,,,,0.924855491,0.239038669,,,,,,,,102.0316941,,,102.0316941,,,DME,COC,,,0.176300578,0.020562022,,,,,,,46.04186481,,1,46.04186481,,,,,,,,,,,,,,,,,,,,,,,,,,,,,SO3C8F17,O=S(=O)([O-])C(F)(F)C(F)(F)C(F)(F)C(F)(F)C(F)(F)C(F)(F)C(F)(F)C(F)(F)F.[Li+],0.577700751,0.740399308,5.637106909,505.9456741,,,,,,,,,,,,20,0.0019,-2.721246399
,,,,,1,doi.org/10.1007/978-1-4939-0302-3,propylene carbonate,CC1COC(=O)O1,CC1COC(=O)O1,,,,,,0.924855491,0.416276851,,,,,,,,102.0316941,,,102.0316941,,,DME,COC,,,0.176300578,0.035807989,,,,,,,46.04186481,,1,46.04186481,,,,,,,,,,,,,,,,,,,,,,,,,,,,,N_COCF3_2,O=C([N-]C(=O)C(F)(F)F)C(F)(F)F.[Li+],0.577700751,0.54791516,5.637106922,214.9993271,,,,,,,,,,,,20,0.0008,-3.096910013
,,,,,1,doi.org/10.1007/978-1-4939-0302-3,propylene carbonate,CC1COC(=O)O1,CC1COC(=O)O1,,,,,,0.924855491,0.351787168,,,,,,,,102.0316941,,,102.0316941,,,DME,COC,,,0.176300578,0.030260609,,,,,,,46.04186481,,1,46.04186481,,,,,,,,,,,,,,,,,,,,,,,,,,,,,N_SO2CF3_2,O=S(=O)([N-]S(=O)(=O)C(F)(F)F)C(F)(F)F.[Li+],0.577700751,0.617952224,5.63710693,286.9332984,,,,,,,,,,,,20,0.004,-2.397940009
,,,,,1,doi.org/10.1007/978-1-4939-0302-3,propylene carbonate,CC1COC(=O)O1,CC1COC(=O)O1,,,,,,0.924855491,0.289453225,,,,,,,,102.0316941,,,102.0316941,,,DME,COC,,,0.176300578,0.024898665,,,,,,,46.04186481,,1,46.04186481,,,,,,,,,,,,,,,,,,,,,,,,,,,,,N_SO2C2F5_2,O=S(=O)([N-]S(=O)(=O)C(F)(F)C(F)(F)F)C(F)(F)C(F)(F)F.[Li+],0.577700751,0.685648111,5.637106929,386.9269112,,,,,,,,,,,,20,0.0038,-2.420216403
,,,,,1,doi.org/10.1007/978-1-4939-0302-3,propylene carbonate,CC1COC(=O)O1,CC1COC(=O)O1,,,,,,0.924855491,0.265895886,,,,,,,,102.0316941,,,102.0316941,,,DME,COC,,,0.176300578,0.022872271,,,,,,,46.04186481,,1,46.04186481,,,,,,,,,,,,,,,,,,,,,,,,,,,,,N_SO2C4F9__SO2CF3_,O=S(=O)([N-]S(=O)(=O)C(F)(F)C(F)(F)C(F)(F)C(F)(F)F)C(F)(F)F.[Li+],0.577700751,0.711231844,5.637106932,436.9237177,,,,,,,,,,,,20,0.0035,-2.455931956
,,,,,1,doi.org/10.1007/978-1-4939-0302-3,propylene carbonate,CC1COC(=O)O1,CC1COC(=O)O1,,,,,,0.924855491,0.290481066,,,,,,,,102.0316941,,,102.0316941,,,DME,COC,,,0.176300578,0.024987079,,,,,,,46.04186481,,1,46.04186481,,,,,,,,,,,,,,,,,,,,,,,,,,,,,N_SO2CF3__C6F4SO2F_,O=S(=O)([N-]S(=O)(=O)C(F)(F)F)c1c(F)c(F)c(F)c(F)c1F.[Li+],0.577700751,0.684531855,5.63710693,384.9301048,,,,,,,,,,,,20,0.003,-2.522878745
,,,,,1,doi.org/10.1007/978-1-4939-0302-3,propylene carbonate,CC1COC(=O)O1,CC1COC(=O)O1,,,,,,0.924855491,0.200593995,,,,,,,,102.0316941,,,102.0316941,,,DME,COC,,,0.176300578,0.017255025,,,,,,,46.04186481,,1,46.04186481,,,,,,,,,,,,,,,,,,,,,,,,,,,,,N_SO2CF3__SO2C8F17_,O=S(=O)([N-]S(=O)(=O)C(F)(F)C(F)(F)C(F)(F)C(F)(F)C(F)(F)C(F)(F)C(F)(F)C(F)(F)F)C(F)(F)F.[Li+],0.577700751,0.78215098,5.63710692,636.9109434,,,,,,,,,,,,20,0.0032,-2.494850022
,,,,,1,doi.org/10.1007/978-1-4939-0302-3,propylene carbonate,CC1COC(=O)O1,CC1COC(=O)O1,,,,,,0.924855491,0.331759057,,,,,,,,102.0316941,,,102.0316941,,,DME,COC,,,0.176300578,0.028537798,,,,,,,46.04186481,,1,46.04186481,,,,,,,,,,,,,,,,,,,,,,,,,,,,,N_SO2OCH2CF3_2,O=S(=O)(CC(F)(F)F)[N-]S(=O)(=O)CC(F)(F)F.[Li+],0.577700751,0.639703145,5.637106918,314.9645985,,,,,,,,,,,,20,0.003,-2.522878745
,,,,,1,doi.org/10.1007/978-1-4939-0302-3,propylene carbonate,CC1COC(=O)O1,CC1COC(=O)O1,,,,,,0.924855491,0.313888605,,,,,,,,102.0316941,,,102.0316941,,,DME,COC,,,0.176300578,0.027000588,,,,,,,46.04186481,,1,46.04186481,,,,,,,,,,,,,,,,,,,,,,,,,,,,,N_SO2OCH2CF2CF3_2,O=S(=O)(CCC(F)(F)F)[N-]S(=O)(=O)CCC(F)(F)F.[Li+],0.577700751,0.659110807,5.637106921,342.9958986,,,,,,,,,,,,20,0.003,-2.522878745
,,,,,1,doi.org/10.1007/978-1-4939-0302-3,propylene carbonate,CC1COC(=O)O1,CC1COC(=O)O1,,,,,,0.924855491,0.29358914,,,,,,,,102.0316941,,,102.0316941,,,DME,COC,,,0.176300578,0.025254435,,,,,,,46.04186481,,1,46.04186481,,,,,,,,,,,,,,,,,,,,,,,,,,,,,N_SO2OCH2CF2CF2H_2,O=S(=O)(CC(F)(F)C(F)F)[N-]S(=O)(=O)CC(F)(F)C(F)F.[Li+],0.577700751,0.681156426,5.637106928,378.977055,,,,,,,,,,,,20,0.0029,-2.537602002
,,,,,1,doi.org/10.1007/978-1-4939-0302-3,propylene carbonate,CC1COC(=O)O1,CC1COC(=O)O1,,,,,,0.924855491,0.259964811,,,,,,,,102.0316941,,,102.0316941,,,DME,COC,,,0.176300578,0.022362082,,,,,,,46.04186481,,1,46.04186481,,,,,,,,,,,,,,,,,,,,,,,,,,,,,N_SO2OCH_CF3_2_2,O=S(=O)([N-]S(=O)(=O)C(C(F)(F)F)C(F)(F)F)C(C(F)(F)F)C(F)(F)F.[Li+],0.577700751,0.717673107,5.637106919,450.9393677,,,,,,,,,,,,20,0.0031,-2.508638306
,,,,,1,doi.org/10.1007/978-1-4939-0302-3,propylene carbonate,CC1COC(=O)O1,CC1COC(=O)O1,,,,,,0.924855491,0.274398889,,,,,,,,102.0316941,,,102.0316941,,,DME,COC,,,0.176300578,0.023603696,,,,,,,46.04186481,,1,46.04186481,,,,,,,,,,,,,,,,,,,,,,,,,,,,,C_SO2CF3_3,O=S(=O)([C-](S(=O)(=O)C(F)(F)F)S(=O)(=O)C(F)(F)F)C(F)(F)F.[Li+],0.577700751,0.701997415,5.637106933,417.8873343,,,,,,,,,,,,20,0.0036,-2.443697499
,,,,,1,doi.org/10.1007/978-1-4939-0302-3,propylene carbonate,CC1COC(=O)O1,CC1COC(=O)O1,,,,,,0.924855491,0.219174609,,,,,,,,102.0316941,,,102.0316941,,,DME,COC,,,0.176300578,0.018853323,,,,,,,46.04186481,,1,46.04186481,,,,,,,,,,,,,,,,,,,,,,,,,,,,,C_SO2OCH2CF3_3,O=S(=O)([C-](S(=O)(=O)C(F)(F)C(F)(F)F)S(=O)(=O)C(F)(F)C(F)(F)F)C(F)(F)C(F)(F)F.[Li+],0.577700751,0.761972068,5.637106921,567.8777536,,,,,,,,,,,,20,0.0029,-2.537602002
,,,,,1,doi.org/10.1007/978-1-4939-0302-3,propylene carbonate,CC1COC(=O)O1,CC1COC(=O)O1,,,,,,0.924855491,0.155941466,,,,,,,,102.0316941,,,102.0316941,,,DME,COC,,,0.176300578,0.01341403,,,,,,,46.04186481,,1,46.04186481,,,,,,,,,,,,,,,,,,,,,,,,,,,,,B_C6H3_3_5__CF3_2_4,FC(F)(F)c1cc([B-](c2cc(C(F)(F)F)cc(C(F)(F)F)c2)(c2cc(C(F)(F)F)cc(C(F)(F)F)c2)c2cc(C(F)(F)F)cc(C(F)(F)F)c2)cc(C(F)(F)F)c1.[Li+],0.577700751,0.830644504,5.637106914,870.0808876,,,,,,,,,,,,20,0.0027,-2.568636236
,,,,,1,doi.org/10.1007/978-1-4939-0302-3,propylene carbonate,CC1COC(=O)O1,CC1COC(=O)O1,,,,,,0.924855491,0.336544448,,,,,,,,102.0316941,,,102.0316941,,,DME,COC,,,0.176300578,0.028949435,,,,,,,46.04186481,,1,46.04186481,,,,,,,,,,,,,,,,,,,,,,,,,,,,,PO2_C2F5_2,O=[P-](=O)(C(F)(F)C(F)(F)F)C(F)(F)C(F)(F)F.[Li+],0.577700751,0.634506116,5.637106915,307.9636276,,,,,,,,,,,,20,0.0006,-3.22184875
,,,,,1,doi.org/10.1007/978-1-4939-0302-3,ethylene carbonate,O=C1OCCO1,O=C1OCCO1,,,,,,0.5194,0.49009188,,,,,,,,88.01604399,,,88.01604399,,,DMC,COC(OC)=O,,,0.4114,0.397075806,,,,,,,90.03169405,,1,90.03169405,,,,,,,,,,,,,,,,,,,,,,,,,,,,,LiPF6,F[P-](F)(F)(F)(F)F.[Li+],0.069252078,0.112832314,0.836836877,151.9801855,,,,,,,,,,,,20,0.00971,-2.01278077
,,,,,1,doi.org/10.1007/978-1-4939-0302-3,ethylene carbonate,O=C1OCCO1,O=C1OCCO1,,,,,,0.5194,0.488645181,,,,,,,,88.01604399,,,88.01604399,,,DMC,COC(OC)=O,,,0.4114,0.395903681,,,,,,,90.03169405,,1,90.03169405,,,,,,,,,,,,,,,,,,,,,,,,,,,,,SO3CF3,O=S(=O)([O-])C(F)(F)F.[Li+],0.069252078,0.115451139,0.836836877,155.9680291,,,,,,,,,,,,20,0.00251,-2.600326279
,,,,,1,doi.org/10.1007/978-1-4939-0302-3,ethylene carbonate,O=C1OCCO1,O=C1OCCO1,,,,,,0.5194,0.445460657,,,,,,,,88.01604399,,,88.01604399,,,DMC,COC(OC)=O,,,0.4114,0.360915283,,,,,,,90.03169405,,1,90.03169405,,,,,,,,,,,,,,,,,,,,,,,,,,,,,N_SO2CF3_2,O=S(=O)([N-]S(=O)(=O)C(F)(F)F)C(F)(F)F.[Li+],0.069252078,0.193624059,0.836836872,286.9332984,,,,,,,,,,,,20,0.00618,-2.209011525
,,,,,1,doi.org/10.1007/978-1-4939-0302-3,ethylene carbonate,O=C1OCCO1,O=C1OCCO1,,,,,,0.5194,0.417302659,,,,,,,,88.01604399,,,88.01604399,,,DMC,COC(OC)=O,,,0.4114,0.338101479,,,,,,,90.03169405,,1,90.03169405,,,,,,,,,,,,,,,,,,,,,,,,,,,,,N_SO2C2F5_2,O=S(=O)([N-]S(=O)(=O)C(F)(F)C(F)(F)F)C(F)(F)C(F)(F)F.[Li+],0.069252078,0.244595862,0.836836876,386.9269112,,,,,,,,,,,,20,0.00545,-2.263603498
,,,,,1,doi.org/10.1007/978-1-4939-0302-3,ethylene carbonate,O=C1OCCO1,O=C1OCCO1,,,,,,0.5194,0.392492809,,,,,,,,88.01604399,,,88.01604399,,,DMC,COC(OC)=O,,,0.4114,0.318000369,,,,,,,90.03169405,,1,90.03169405,,,,,,,,,,,,,,,,,,,,,,,,,,,,,N_SO2C4F9_2,O=S(=O)([N-]S(=O)(=O)C(F)(F)C(F)(F)C(F)(F)F)C(F)(F)C(F)(F)C(F)(F)F.[Li+],0.069252078,0.289506822,0.836836875,486.9205241,,,,,,,,,,,,20,0.00363,-2.440093375
,,,,,1,doi.org/10.1007/978-1-4939-0302-3,ethylene carbonate,O=C1OCCO1,O=C1OCCO1,,,,,,0.5194,0.404517682,,,,,,,,88.01604399,,,88.01604399,,,DMC,COC(OC)=O,,,0.4114,0.327743004,,,,,,,90.03169405,,1,90.03169405,,,,,,,,,,,,,,,,,,,,,,,,,,,,,N_SO2C4F9__SO2CF3_,O=S(=O)([N-]S(=O)(=O)C(F)(F)C(F)(F)C(F)(F)C(F)(F)F)C(F)(F)F.[Li+],0.069252078,0.267739314,0.836836873,436.9237177,,,,,,,,,,,,20,0.00155,-2.809668302
,,,,,1,doi.org/10.1007/978-1-4939-0302-3,ethylene carbonate,O=C1OCCO1,O=C1OCCO1,,,,,,0.5194,0.404517682,,,,,,,,88.01604399,,,88.01604399,,,DMC,COC(OC)=O,,,0.4114,0.327743004,,,,,,,90.03169405,,1,90.03169405,,,,,,,,,,,,,,,,,,,,,,,,,,,,,N_SO2C2F5__SO2C4F9_,O=S(=O)([N-]S(=O)(=O)C(F)(F)C(F)(F)C(F)(F)F)C(F)(F)C(F)(F)F.[Li+],0.069252078,0.267739314,0.836836873,436.9237177,,,,,,,,,,,,20,0.00311,-2.507239611
,,,,,1,doi.org/10.1007/978-1-4939-0302-3,ethylene carbonate,O=C1OCCO1,O=C1OCCO1,,,,,,0.5194,0.441882443,,,,,,,,88.01604399,,,88.01604399,,,DMC,COC(OC)=O,,,0.4114,0.358016189,,,,,,,90.03169405,,1,90.03169405,,,,,,,,,,,,,,,,,,,,,,,,,,,,,N_SO2C3F6SO2_,O=S1(=O)[N-]S(=O)(=O)C(F)(F)C(F)(F)C1(F)F.[Li+],0.069252078,0.200101368,0.836836876,298.9332983,,,,,,,,,,,,20,0.00686,-2.163675884
,,,,,1,doi.org/10.1007/978-1-4939-0302-3,ethylene carbonate,O=C1OCCO1,O=C1OCCO1,,,,,,0.5938,0.507891152,,,,,,,,88.01604399,,,88.01604399,,,diethyl carbonate,CCOC(=O)OCC,,,0.327,0.375171772,,,,,,,118.0629942,,1,118.0629942,,,,,,,,,,,,,,,,,,,,,,,,,,,,,LiPF6,F[P-](F)(F)(F)(F)F.[Li+],0.079176564,0.116937076,0.871311827,151.9801855,,,,,,,,,,,,20,0.00609,-2.215382707
,,,,,1,doi.org/10.1007/978-1-4939-0302-3,ethylene carbonate,O=C1OCCO1,O=C1OCCO1,,,,,,0.5938,0.506337537,,,,,,,,88.01604399,,,88.01604399,,,diethyl carbonate,CCOC(=O)OCC,,,0.327,0.374024139,,,,,,,118.0629942,,1,118.0629942,,,,,,,,,,,,,,,,,,,,,,,,,,,,,SO3CF3,O=S(=O)([O-])C(F)(F)F.[Li+],0.079176564,0.119638324,0.871311824,155.9680291,,,,,,,,,,,,20,0.00163,-2.787812396
,,,,,1,doi.org/10.1007/978-1-4939-0302-3,ethylene carbonate,O=C1OCCO1,O=C1OCCO1,,,,,,0.5938,0.460114662,,,,,,,,88.01604399,,,88.01604399,,,diethyl carbonate,CCOC(=O)OCC,,,0.327,0.339879977,,,,,,,118.0629942,,1,118.0629942,,,,,,,,,,,,,,,,,,,,,,,,,,,,,N_SO2CF3_2,O=S(=O)([N-]S(=O)(=O)C(F)(F)F)C(F)(F)F.[Li+],0.079176564,0.20000536,0.871311822,286.9332984,,,,,,,,,,,,20,0.00424,-2.372634143
,,,,,1,doi.org/10.1007/978-1-4939-0302-3,ethylene carbonate,O=C1OCCO1,O=C1OCCO1,,,,,,0.5938,0.430134291,,,,,,,,88.01604399,,,88.01604399,,,diethyl carbonate,CCOC(=O)OCC,,,0.327,0.317733915,,,,,,,118.0629942,,1,118.0629942,,,,,,,,,,,,,,,,,,,,,,,,,,,,,N_SO2C2F5_2,O=S(=O)([N-]S(=O)(=O)C(F)(F)C(F)(F)F)C(F)(F)C(F)(F)F.[Li+],0.079176564,0.252131794,0.871311823,386.9269112,,,,,,,,,,,,20,0.00395,-2.403402904
,,,,,1,doi.org/10.1007/978-1-4939-0302-3,ethylene carbonate,O=C1OCCO1,O=C1OCCO1,,,,,,0.5938,0.403821872,,,,,,,,88.01604399,,,88.01604399,,,diethyl carbonate,CCOC(=O)OCC,,,0.327,0.298297316,,,,,,,118.0629942,,1,118.0629942,,,,,,,,,,,,,,,,,,,,,,,,,,,,,N_SO2C4F9_2,O=S(=O)([N-]S(=O)(=O)C(F)(F)C(F)(F)C(F)(F)F)C(F)(F)C(F)(F)C(F)(F)F.[Li+],0.079176564,0.297880813,0.871311826,486.9205241,,,,,,,,,,,,20,0.00234,-2.630784143
,,,,,1,doi.org/10.1007/978-1-4939-0302-3,ethylene carbonate,O=C1OCCO1,O=C1OCCO1,,,,,,0.5938,0.416562985,,,,,,,,88.01604399,,,88.01604399,,,diethyl carbonate,CCOC(=O)OCC,,,0.327,0.30770899,,,,,,,118.0629942,,1,118.0629942,,,,,,,,,,,,,,,,,,,,,,,,,,,,,N_SO2C4F9__SO2CF3_,O=S(=O)([N-]S(=O)(=O)C(F)(F)C(F)(F)C(F)(F)C(F)(F)F)C(F)(F)F.[Li+],0.079176564,0.275728024,0.871311822,436.9237177,,,,,,,,,,,,20,0.0011,-2.958607315
,,,,,1,doi.org/10.1007/978-1-4939-0302-3,ethylene carbonate,O=C1OCCO1,O=C1OCCO1,,,,,,0.5938,0.416562985,,,,,,,,88.01604399,,,88.01604399,,,diethyl carbonate,CCOC(=O)OCC,,,0.327,0.30770899,,,,,,,118.0629942,,1,118.0629942,,,,,,,,,,,,,,,,,,,,,,,,,,,,,N_SO2C2F5__SO2C4F9_,O=S(=O)([N-]S(=O)(=O)C(F)(F)C(F)(F)C(F)(F)F)C(F)(F)C(F)(F)F.[Li+],0.079176564,0.275728024,0.871311822,436.9237177,,,,,,,,,,,,20,0.00228,-2.642065153
,,,,,1,doi.org/10.1007/978-1-4939-0302-3,ethylene carbonate,O=C1OCCO1,O=C1OCCO1,,,,,,0.5938,0.456297941,,,,,,,,88.01604399,,,88.01604399,,,diethyl carbonate,CCOC(=O)OCC,,,0.327,0.337060621,,,,,,,118.0629942,,1,118.0629942,,,,,,,,,,,,,,,,,,,,,,,,,,,,,N_SO2C3F6SO2_,O=S1(=O)[N-]S(=O)(=O)C(F)(F)C(F)(F)C1(F)F.[Li+],0.079176564,0.206641438,0.871311826,298.9332983,,,,,,,,,,,,20,0.00495,-2.305394801
,,,,,1,doi.org/10.1007/978-1-4939-0302-3,propylene carbonate,CC1COC(=O)O1,CC1COC(=O)O1,,,,,,0.478,0.629208679,,,,,,,,102.0316941,,,102.0316941,,,DME,COC,,,0.478,0.283930804,,,,,,,46.04186481,,1,46.04186481,,,,,,,,,,,,,,,,,,,,,,,,,,,,,LiPF6,F[P-](F)(F)(F)(F)F.[Li+],0.0443,0.086860516,0.625890432,151.9801855,,,,,,,,,,,,20,0.00923,-2.034798299
,,,,,1,doi.org/10.1007/978-1-4939-0302-3,propylene carbonate,CC1COC(=O)O1,CC1COC(=O)O1,,,,,,0.478,0.584153442,,,,,,,,102.0316941,,,102.0316941,,,DME,COC,,,0.478,0.263599601,,,,,,,46.04186481,,1,46.04186481,,,,,,,,,,,,,,,,,,,,,,,,,,,,,N_SO2CF3_2,O=S(=O)([N-]S(=O)(=O)C(F)(F)F)C(F)(F)F.[Li+],0.0443,0.152246958,0.625890437,286.9332984,,,,,,,,,,,,20,0.00805,-2.09420412
,,,,,1,doi.org/10.1007/978-1-4939-0302-3,propylene carbonate,CC1COC(=O)O1,CC1COC(=O)O1,,,,,,0.478,0.554721756,,,,,,,,102.0316941,,,102.0316941,,,DME,COC,,,0.478,0.250318534,,,,,,,46.04186481,,1,46.04186481,,,,,,,,,,,,,,,,,,,,,,,,,,,,,N_SO2C2F5_2,O=S(=O)([N-]S(=O)(=O)C(F)(F)C(F)(F)F)C(F)(F)C(F)(F)F.[Li+],0.0443,0.194959709,0.625890435,386.9269112,,,,,,,,,,,,20,0.00755,-2.122053048
,,,,,1,doi.org/10.1007/978-1-4939-0302-3,propylene carbonate,CC1COC(=O)O1,CC1COC(=O)O1,,,,,,0.478,0.601012184,,,,,,,,102.0316941,,,102.0316941,,,DME,COC,,,0.478,0.271207119,,,,,,,46.04186481,,1,46.04186481,,,,,,,,,,,,,,,,,,,,,,,,,,,,,BBB,[Li+].c1ccc2c(c1)O[B-]1(O2)Oc2ccccc2O1,0.0443,0.127780697,0.625890435,234.0675687,,,,,,,,,,,,20,0.00421,-2.375717904
,,,,,1,doi.org/10.1007/978-1-4939-0302-3,propylene carbonate,CC1COC(=O)O1,CC1COC(=O)O1,,,,,,0.478,0.569891299,,,,,,,,102.0316941,,,102.0316941,,,DME,COC,,,0.478,0.2571638,,,,,,,46.04186481,,1,46.04186481,,,,,,,,,,,,,,,,,,,,,,,,,,,,,BNB,[Li+].c1ccc2cc3c(cc2c1)O[B-]1(O3)Oc2cc3ccccc3cc2O1,0.0443,0.172944902,0.625890438,334.0988688,,,,,,,,,,,,20,0.00425,-2.37161107
,,,,,1,doi.org/10.1007/978-1-4939-0302-3,propylene carbonate,CC1COC(=O)O1,CC1COC(=O)O1,,,,,,0.478,0.583186723,,,,,,,,102.0316941,,,102.0316941,,,DME,COC,,,0.478,0.263163368,,,,,,,46.04186481,,1,46.04186481,,,,,,,,,,,,,,,,,,,,,,,,,,,,,BSB,O=C1O[B-]2(OC(=O)c3ccccc3O2)Oc2ccccc21.[Li+],0.0443,0.153649909,0.625890436,290.0573979,,,,,,,,,,,,20,0.00245,-2.610833916
,,,,,1,doi.org/10.1007/978-1-4939-0302-3,propylene carbonate,CC1COC(=O)O1,CC1COC(=O)O1,,,,,,0.478,0.55494454,,,,,,,,102.0316941,,,102.0316941,,,DME,COC,,,0.478,0.250419066,,,,,,,46.04186481,,1,46.04186481,,,,,,,,,,,,,,,,,,,,,,,,,,,,,BBPB,[Li+].c1ccc2c(c1)O[B-]1(Oc3ccccc3-2)Oc2ccccc2-c2ccccc2O1,0.0443,0.194636394,0.625890435,386.1301689,,,,,,,,,,,,20,0.00109,-2.962573502
,,,,,1,doi.org/10.1007/978-1-4939-0302-3,propylene carbonate,CC1COC(=O)O1,CC1COC(=O)O1,,,,,,0.478,0.504632612,,,,,,,,102.0316941,,,102.0316941,,,2-MeTHF,CC1CCCO1,,,0.478,0.425704253,,,,,,,86.07316494,,1,86.07316494,,,,,,,,,,,,,,,,,,,,,,,,,,,,,LiPF6,F[P-](F)(F)(F)(F)F.[Li+],0.0443,0.069663135,0.492692344,151.9801855,,,,,,,,,,,,20,0.00657,-2.18243463
,,,,,1,doi.org/10.1007/978-1-4939-0302-3,propylene carbonate,CC1COC(=O)O1,CC1COC(=O)O1,,,,,,0.478,0.475235299,,,,,,,,102.0316941,,,102.0316941,,,2-MeTHF,CC1CCCO1,,,0.478,0.400904901,,,,,,,86.07316494,,1,86.07316494,,,,,,,,,,,,,,,,,,,,,,,,,,,,,N_SO2CF3_2,O=S(=O)([N-]S(=O)(=O)C(F)(F)F)C(F)(F)F.[Li+],0.0443,0.1238598,0.492692347,286.9332984,,,,,,,,,,,,20,0.00597,-2.224025669
,,,,,1,doi.org/10.1007/978-1-4939-0302-3,propylene carbonate,CC1COC(=O)O1,CC1COC(=O)O1,,,,,,0.478,0.455571031,,,,,,,,102.0316941,,,102.0316941,,,2-MeTHF,CC1CCCO1,,,0.478,0.384316274,,,,,,,86.07316494,,1,86.07316494,,,,,,,,,,,,,,,,,,,,,,,,,,,,,N_SO2C2F5_2,O=S(=O)([N-]S(=O)(=O)C(F)(F)C(F)(F)F)C(F)(F)C(F)(F)F.[Li+],0.0443,0.160112695,0.492692345,386.9269112,,,,,,,,,,,,20,0.00548,-2.261219442
,,,,,1,doi.org/10.1007/978-1-4939-0302-3,propylene carbonate,CC1COC(=O)O1,CC1COC(=O)O1,,,,,,0.478,0.486333637,,,,,,,,102.0316941,,,102.0316941,,,2-MeTHF,CC1CCCO1,,,0.478,0.410267376,,,,,,,86.07316494,,1,86.07316494,,,,,,,,,,,,,,,,,,,,,,,,,,,,,BBB,[Li+].c1ccc2c(c1)O[B-]1(O2)Oc2ccccc2O1,0.0443,0.103398987,0.492692345,234.0675687,,,,,,,,,,,,20,0.00307,-2.512861625
,,,,,1,doi.org/10.1007/978-1-4939-0302-3,propylene carbonate,CC1COC(=O)O1,CC1COC(=O)O1,,,,,,0.478,0.465752646,,,,,,,,102.0316941,,,102.0316941,,,2-MeTHF,CC1CCCO1,,,0.478,0.392905407,,,,,,,86.07316494,,1,86.07316494,,,,,,,,,,,,,,,,,,,,,,,,,,,,,BNB,[Li+].c1ccc2cc3c(cc2c1)O[B-]1(O3)Oc2cc3ccccc3cc2O1,0.0443,0.141341947,0.492692348,334.0988688,,,,,,,,,,,,20,0.00297,-2.527243551
,,,,,1,doi.org/10.1007/978-1-4939-0302-3,propylene carbonate,CC1COC(=O)O1,CC1COC(=O)O1,,,,,,0.478,0.474595273,,,,,,,,102.0316941,,,102.0316941,,,2-MeTHF,CC1CCCO1,,,0.478,0.40036498,,,,,,,86.07316494,,1,86.07316494,,,,,,,,,,,,,,,,,,,,,,,,,,,,,BSB,O=C1O[B-]2(OC(=O)c3ccccc3O2)Oc2ccccc21.[Li+],0.0443,0.125039747,0.492692345,290.0573979,,,,,,,,,,,,20,0.00128,-2.89279003
,,,,,1,doi.org/10.1007/978-1-4939-0302-3,propylene carbonate,CC1COC(=O)O1,CC1COC(=O)O1,,,,,,0.478,0.455721281,,,,,,,,102.0316941,,,102.0316941,,,2-MeTHF,CC1CCCO1,,,0.478,0.384443023,,,,,,,86.07316494,,1,86.07316494,,,,,,,,,,,,,,,,,,,,,,,,,,,,,BBPB,[Li+].c1ccc2c(c1)O[B-]1(Oc3ccccc3-2)Oc2ccccc2-c2ccccc2O1,0.0443,0.159835696,0.492692346,386.1301689,,,,,,,,,,,,20,0.00092,-3.036212173
,,,,,1,doi.org/10.1007/978-1-4939-0302-3,DMC,COC(OC)=O,COC(OC)=O,,,,,,0.465,0.448082781,,,,,,,,90.03169405,,1,90.03169405,,,ethylene carbonate,O=C1OCCO1,,,0.465,0.438051002,,,,,,,88.01604399,,,88.01604399,,,,,,,,,,,,,,,,,,,,,,,,,,,,,LiPF6,F[P-](F)(F)(F)(F)F.[Li+],0.07,0.113866217,0.845490297,151.9801855,,,,,,,,,,,,20,0.0108,-1.966576245
,,,,,1,doi.org/10.1007/978-1-4939-0302-3,DMC,COC(OC)=O,COC(OC)=O,,,,,,0.465,0.406937629,,,,,,,,90.03169405,,1,90.03169405,,,ethylene carbonate,O=C1OCCO1,,,0.465,0.397827016,,,,,,,88.01604399,,,88.01604399,,,,,,,,,,,,,,,,,,,,,,,,,,,,,N_SO2CF3_2,O=S(=O)([N-]S(=O)(=O)C(F)(F)F)C(F)(F)F.[Li+],0.07,0.195235355,0.845490295,286.9332984,,,,,,,,,,,,20,0.009,-2.045757491
,,,,,1,doi.org/10.1007/978-1-4939-0302-3,DMC,COC(OC)=O,COC(OC)=O,,,,,,0.465,0.419765547,,,,,,,,90.03169405,,1,90.03169405,,,ethylene carbonate,O=C1OCCO1,,,0.465,0.410367741,,,,,,,88.01604399,,,88.01604399,,,,,,,,,,,,,,,,,,,,,,,,,,,,,PDI,N#Cc1nc(C(F)(F)C(F)(F)F)[n-]c1C#N.[Li+],0.07,0.169866712,0.845490294,242.0203166,,,,,,,,,,,,20,0.0066,-2.180456064
,,,,,1,doi.org/10.1007/978-1-4939-0302-3,DMC,COC(OC)=O,COC(OC)=O,,,,,,0.465,0.435031337,,,,,,,,90.03169405,,1,90.03169405,,,ethylene carbonate,O=C1OCCO1,,,0.465,0.425291756,,,,,,,88.01604399,,,88.01604399,,,,,,,,,,,,,,,,,,,,,,,,,,,,,TDI,N#Cc1nc(C(F)(F)F)[n-]c1C#N.[Li+],0.07,0.139676908,0.845490298,192.0235102,,,,,,,,,,,,20,0.0067,-2.173925197
,,,,,1,doi.org/10.1007/978-1-4939-0302-3,DMC,COC(OC)=O,COC(OC)=O,,,,,,0.465,0.457316234,,,,,,,,90.03169405,,1,90.03169405,,,ethylene carbonate,O=C1OCCO1,,,0.465,0.447077734,,,,,,,88.01604399,,,88.01604399,,,,,,,,,,,,,,,,,,,,,,,,,,,,,DCTA,N#Cc1nn[n-]c1C#N.[Li+],0.07,0.095606031,0.845490293,125.0313746,,,,,,,,,,,,20,0.0027,-2.568636236
,,,,,1,doi.org/10.1007/978-1-4939-0302-3,propylene carbonate,CC1COC(=O)O1,CC1COC(=O)O1,,,,,,0.432,0.52172147,,,,,,,,102.0316941,,,102.0316941,,,DME,COC,,,0.432,0.235427135,,,,,,,46.04186481,,1,46.04186481,,,,,,,,,,,,,,,,,,,,,,,,,,,,,LiPF6,F[P-](F)(F)(F)(F)F.[Li+],0.135,0.242851396,2.110437563,151.9801855,,,,,,,,,,,,25,0.015,-1.823908741
,,,,,1,doi.org/10.1007/978-1-4939-0302-3,propylene carbonate,CC1COC(=O)O1,CC1COC(=O)O1,,,,,,0.432,0.429173054,,,,,,,,102.0316941,,,102.0316941,,,DME,COC,,,0.432,0.193664605,,,,,,,46.04186481,,1,46.04186481,,,,,,,,,,,,,,,,,,,,,,,,,,,,,N_SO2CF3_2,O=S(=O)([N-]S(=O)(=O)C(F)(F)F)C(F)(F)F.[Li+],0.135,0.37716234,2.110437555,286.9332984,,,,,,,,,,,,25,0.012,-1.920818754
,,,,,1,doi.org/10.1007/978-1-4939-0302-3,propylene carbonate,CC1COC(=O)O1,CC1COC(=O)O1,,,,,,0.432,0.379316591,,,,,,,,102.0316941,,,102.0316941,,,DME,COC,,,0.432,0.171166845,,,,,,,46.04186481,,1,46.04186481,,,,,,,,,,,,,,,,,,,,,,,,,,,,,N_SO2C2F5_2,O=S(=O)([N-]S(=O)(=O)C(F)(F)C(F)(F)F)C(F)(F)C(F)(F)F.[Li+],0.135,0.449516564,2.110437559,386.9269112,,,,,,,,,,,,25,0.0095,-2.022276395
,,,,,1,doi.org/10.1007/978-1-4939-0302-3,propylene carbonate,CC1COC(=O)O1,CC1COC(=O)O1,,,,,,0.432,0.499379175,,,,,,,,102.0316941,,,102.0316941,,,DME,COC,,,0.432,0.22534516,,,,,,,46.04186481,,1,46.04186481,,,,,,,,,,,,,,,,,,,,,,,,,,,,,N_SO2CF3__CN_,N#C[N-]S(=O)(=O)C(F)(F)F.[Li+],0.135,0.275275664,2.110437553,179.9792625,,,,,,,,,,,,25,0.0072,-2.142667504
,,,,,1,doi.org/10.1007/978-1-4939-0302-3,propylene carbonate,CC1COC(=O)O1,CC1COC(=O)O1,,,,,,0.432,0.406194777,,,,,,,,102.0316941,,,102.0316941,,,DME,COC,,,0.432,0.183295643,,,,,,,46.04186481,,1,46.04186481,,,,,,,,,,,,,,,,,,,,,,,,,,,,,N_SO2C4F9__CN_,N#C[N-]S(=O)(=O)C(F)(F)C(F)(F)C(F)(F)C(F)(F)F.[Li+],0.135,0.41050958,2.110437558,329.9696818,,,,,,,,,,,,25,0.0056,-2.251811973
,,,,,1,doi.org/10.1007/978-1-4939-0302-3,propylene carbonate,CC1COC(=O)O1,CC1COC(=O)O1,,,,,,0.432,0.481697202,,,,,,,,102.0316941,,,102.0316941,,,DME,COC,,,0.432,0.217366159,,,,,,,46.04186481,,1,46.04186481,,,,,,,,,,,,,,,,,,,,,,,,,,,,,C_SO2CF3__CN_2,N#C[C-](C#N)S(=O)(=O)C(F)(F)F.[Li+],0.135,0.300936638,2.110437554,203.9792625,,,,,,,,,,,,25,0.0125,-1.903089987
,,,,,1,doi.org/10.1007/978-1-4939-0302-3,propylene carbonate,CC1COC(=O)O1,CC1COC(=O)O1,,,,,,0.432,0.394418243,,,,,,,,102.0316941,,,102.0316941,,,DME,COC,,,0.432,0.177981475,,,,,,,46.04186481,,1,46.04186481,,,,,,,,,,,,,,,,,,,,,,,,,,,,,C_SO2C4F9__CN_2,N#C[C-](C#N)S(=O)(=O)C(F)(F)C(F)(F)C(F)(F)C(F)(F)F.[Li+],0.135,0.427600282,2.110437554,353.9696818,,,,,,,,,,,,25,0.0083,-2.080921908
,,,,,1,doi.org/10.1007/978-1-4939-0302-3,ethylene carbonate,O=C1OCCO1,O=C1OCCO1,,,,,,0.9375,0.896768079,,,,,,,,88.01604399,,1,88.01604399,,,,,,,,,,,,,,,,,,,,,,,,,,,,,,,,,,,,,,,,,,,,,,,LiPF6,F[P-](F)(F)(F)(F)F.[Li+],0.0625,0.103231921,0.757437666,151.9801855,,,,,,,,,,,,29.62962963,0.007558528,-2.121562749
,,,,,1,doi.org/10.1007/978-1-4939-0302-3,ethylene carbonate,O=C1OCCO1,O=C1OCCO1,,,,,,0.9375,0.896768079,,,,,,,,88.01604399,,1,88.01604399,,,,,,,,,,,,,,,,,,,,,,,,,,,,,,,,,,,,,,,,,,,,,,,LiPF6,F[P-](F)(F)(F)(F)F.[Li+],0.0625,0.103231921,0.757437666,151.9801855,,,,,,,,,,,,39.32659933,0.009565217,-2.019305155
,,,,,1,doi.org/10.1007/978-1-4939-0302-3,ethylene carbonate,O=C1OCCO1,O=C1OCCO1,,,,,,0.9375,0.896768079,,,,,,,,88.01604399,,1,88.01604399,,,,,,,,,,,,,,,,,,,,,,,,,,,,,,,,,,,,,,,,,,,,,,,LiPF6,F[P-](F)(F)(F)(F)F.[Li+],0.0625,0.103231921,0.757437666,151.9801855,,,,,,,,,,,,49.56228956,0.011505017,-1.939112746
,,,,,1,doi.org/10.1007/978-1-4939-0302-3,ethylene carbonate,O=C1OCCO1,O=C1OCCO1,,,,,,0.9375,0.896768079,,,,,,,,88.01604399,,1,88.01604399,,,,,,,,,,,,,,,,,,,,,,,,,,,,,,,,,,,,,,,,,,,,,,,LiPF6,F[P-](F)(F)(F)(F)F.[Li+],0.0625,0.103231921,0.757437666,151.9801855,,,,,,,,,,,,59.52861953,0.013511706,-1.869289823
,,,,,1,doi.org/10.1007/978-1-4939-0302-3,ethylene carbonate,O=C1OCCO1,O=C1OCCO1,,,,,,0.9375,0.896768079,,,,,,,,88.01604399,,1,88.01604399,,,,,,,,,,,,,,,,,,,,,,,,,,,,,,,,,,,,,,,,,,,,,,,LiPF6,F[P-](F)(F)(F)(F)F.[Li+],0.0625,0.103231921,0.757437666,151.9801855,,,,,,,,,,,,70.03367003,0.015652174,-1.805425335
,,,,,1,doi.org/10.1007/978-1-4939-0302-3,FEC,O=C1OCC(F)O1,O=C1OCC(F)O1,,,,,,0.931972789,0.905265261,,,,,,,,106.0066222,,1,106.0066222,,,,,,,,,,,,,,,,,,,,,,,,,,,,,,,,,,,,,,,,,,,,,,,LiPF6,F[P-](F)(F)(F)(F)F.[Li+],0.068027211,0.094734739,0.688567369,151.9801855,,,,,,,,,,,,9.966329966,0.00361204,-2.442247433
,,,,,1,doi.org/10.1007/978-1-4939-0302-3,FEC,O=C1OCC(F)O1,O=C1OCC(F)O1,,,,,,0.931972789,0.905265261,,,,,,,,106.0066222,,1,106.0066222,,,,,,,,,,,,,,,,,,,,,,,,,,,,,,,,,,,,,,,,,,,,,,,LiPF6,F[P-](F)(F)(F)(F)F.[Li+],0.068027211,0.094734739,0.688567369,151.9801855,,,,,,,,,,,,14.81481481,0.004414716,-2.355097257
,,,,,1,doi.org/10.1007/978-1-4939-0302-3,FEC,O=C1OCC(F)O1,O=C1OCC(F)O1,,,,,,0.931972789,0.905265261,,,,,,,,106.0066222,,1,106.0066222,,,,,,,,,,,,,,,,,,,,,,,,,,,,,,,,,,,,,,,,,,,,,,,LiPF6,F[P-](F)(F)(F)(F)F.[Li+],0.068027211,0.094734739,0.688567369,151.9801855,,,,,,,,,,,,19.93265993,0.005351171,-2.271551206
,,,,,1,doi.org/10.1007/978-1-4939-0302-3,FEC,O=C1OCC(F)O1,O=C1OCC(F)O1,,,,,,0.931972789,0.905265261,,,,,,,,106.0066222,,1,106.0066222,,,,,,,,,,,,,,,,,,,,,,,,,,,,,,,,,,,,,,,,,,,,,,,LiPF6,F[P-](F)(F)(F)(F)F.[Li+],0.068027211,0.094734739,0.688567369,151.9801855,,,,,,,,,,,,24.24242424,0.006020067,-2.220398683
,,,,,1,doi.org/10.1007/978-1-4939-0302-3,FEC,O=C1OCC(F)O1,O=C1OCC(F)O1,,,,,,0.931972789,0.905265261,,,,,,,,106.0066222,,1,106.0066222,,,,,,,,,,,,,,,,,,,,,,,,,,,,,,,,,,,,,,,,,,,,,,,LiPF6,F[P-](F)(F)(F)(F)F.[Li+],0.068027211,0.094734739,0.688567369,151.9801855,,,,,,,,,,,,29.8989899,0.006822742,-2.166041021
,,,,,1,doi.org/10.1007/978-1-4939-0302-3,FEC,O=C1OCC(F)O1,O=C1OCC(F)O1,,,,,,0.931972789,0.905265261,,,,,,,,106.0066222,,1,106.0066222,,,,,,,,,,,,,,,,,,,,,,,,,,,,,,,,,,,,,,,,,,,,,,,LiPF6,F[P-](F)(F)(F)(F)F.[Li+],0.068027211,0.094734739,0.688567369,151.9801855,,,,,,,,,,,,39.86531987,0.008829431,-2.054067261
,,,,,1,doi.org/10.1007/978-1-4939-0302-3,FEC,O=C1OCC(F)O1,O=C1OCC(F)O1,,,,,,0.931972789,0.905265261,,,,,,,,106.0066222,,1,106.0066222,,,,,,,,,,,,,,,,,,,,,,,,,,,,,,,,,,,,,,,,,,,,,,,LiPF6,F[P-](F)(F)(F)(F)F.[Li+],0.068027211,0.094734739,0.688567369,151.9801855,,,,,,,,,,,,50.1010101,0.010702341,-1.97052121
,,,,,1,doi.org/10.1007/978-1-4939-0302-3,FEC,O=C1OCC(F)O1,O=C1OCC(F)O1,,,,,,0.931972789,0.905265261,,,,,,,,106.0066222,,1,106.0066222,,,,,,,,,,,,,,,,,,,,,,,,,,,,,,,,,,,,,,,,,,,,,,,LiPF6,F[P-](F)(F)(F)(F)F.[Li+],0.068027211,0.094734739,0.688567369,151.9801855,,,,,,,,,,,,59.7979798,0.013110368,-1.882385121
,,,,,1,doi.org/10.1007/978-1-4939-0302-3,FEC,O=C1OCC(F)O1,O=C1OCC(F)O1,,,,,,0.931972789,0.905265261,,,,,,,,106.0066222,,1,106.0066222,,,,,,,,,,,,,,,,,,,,,,,,,,,,,,,,,,,,,,,,,,,,,,,LiPF6,F[P-](F)(F)(F)(F)F.[Li+],0.068027211,0.094734739,0.688567369,151.9801855,,,,,,,,,,,,70.3030303,0.014916388,-1.82633633
,,,,,1,doi.org/10.1007/978-1-4939-0302-3,propylene carbonate,CC1COC(=O)O1,CC1COC(=O)O1,,,,,,0.827586207,0.763171993,,,,,,,,102.0316941,,1,102.0316941,,,,,,,,,,,,,,,,,,,,,,,,,,,,,,,,,,,,,,,,,,,,,,,LiPF6,F[P-](F)(F)(F)(F)F.[Li+],0.172413793,0.236828007,2.041849207,151.9801855,,,,,,,,,,,,70.3030303,0.013913043,-1.856577858
,,,,,1,doi.org/10.1007/978-1-4939-0302-3,propylene carbonate,CC1COC(=O)O1,CC1COC(=O)O1,,,,,,0.827586207,0.763171993,,,,,,,,102.0316941,,1,102.0316941,,,,,,,,,,,,,,,,,,,,,,,,,,,,,,,,,,,,,,,,,,,,,,,LiPF6,F[P-](F)(F)(F)(F)F.[Li+],0.172413793,0.236828007,2.041849207,151.9801855,,,,,,,,,,,,59.7979798,0.012374582,-1.907469464
