Repository: zjurillpolymer/SPE_prediction

# SPE Prediction

Polymer electrolyte conductivity prediction using graph neural networks.

## Data

Data from [ChemPropPred](https://github.com/learningmatter-mit/Chem-prop-pred) — polymer electrolyte conductivity measurements including SMILES, conductivity (log S/cm), molecular weight, salt concentration, and temperature.

- `data/clean_train_data.csv` — cleaned training data
- `data/PolymerElectrolyteData.csv` — full raw dataset
- `data/PolyInfo_8salts.csv` / `data/polyinfo_5salts_4conc.csv` — PolyInfo polymer database with salt additives

File: data/PolymerElectrolyteData.csv (part 49 of 154)
Notes,Compound Notebook Name,Date Copied to Master Database,Data Recorded By,Seshadri Group,Oyaizu Group,DOI,Solvent 1 (S1),S1 SMILES,S1 SMILES 1,S1 SMILES 2,S1 SMILES 3,S1 Big SMILES,S1 End Group 1,S1 End Group 2,S1 Mol %,S1 Weight %,S1 SMILES 1 Mol %,S1 SMILES 2 Mol %,S1 SMILES 3 Mol %,S1 Molar Ratio,S1 Weight Ratio,S1 Mw,S1 Mn,S1 Mn or Mw,S1 Mw/Mn,S1 DOP,S1 Molar Mass (g/mol),S1 Type,S1 Block Mol Weight,Solvent 2 (S2),S2 SMILES,S2 SMILES 1,S2 SMILES 2,S2 Mol %,S2 Weight %,S2 SMILES 1 Mol %,S2 SMILES 2 Mol %,S2 Molar Ratio,S2 Weight Ratio,S2 Mw,S2 Mn,S2 Mn or Mw,S2 Mw/Mn,S2 DOP,S2 Molar Mass (g/mol),S2 Type,Solvent 3 (S3),S3 SMILES,S3 SMILES 1,S3 Mol %,S3 Weight %,S3 Molar Ratio,S3 Weight Ratio,S3 Mw,S3 Mn,S3 Mn or Mw,S3 Mw/Mn,S3 DOP,S3 Molar Mass (g/mol),S3 Type,Solvent 4 (S4),S4 SMILES,S4 Mol %,S4 Weight %,S4 Molar Ratio,S4 Weight Ratio,S4 Mw,S4 Mn,S4 Mn or Mw,S4 Mw/Mn,S4 DOP,S4 Molar Mass (g/mol),S4 Type,Salt 1,Salt1 SMILES,Salt1 Mol %,Salt1 Weight %,Salt1 Molality (mol salt/kg polymer),Salt1 Molar Mass (g/mol),Salt 2,Salt2 SMILES,Salt2 Mol %,Salt2 Weight %,Salt2 Molality (mol salt/kg polymer),Salt2 Molar Mass (g/mol),Inorganic Material 1 (IM1),IM1 Weight %,IM1 Particle Size (nm),Tg (oC),Heating Rate (K/min),Temperature (oC),Conductivity (S/cm),log Conductivity (S/cm)
,,,,,1,doi.org/10.1007/978-1-4939-0302-3,propylene carbonate,CC1COC(=O)O1,CC1COC(=O)O1,,,,,,0.827586207,0.763171993,,,,,,,,102.0316941,,1,102.0316941,,,,,,,,,,,,,,,,,,,,,,,,,,,,,,,,,,,,,,,,,,,,,,,LiPF6,F[P-](F)(F)(F)(F)F.[Li+],0.172413793,0.236828007,2.041849207,151.9801855,,,,,,,,,,,,50.1010101,0.010635452,-1.973244068
,,,,,1,doi.org/10.1007/978-1-4939-0302-3,propylene carbonate,CC1COC(=O)O1,CC1COC(=O)O1,,,,,,0.827586207,0.763171993,,,,,,,,102.0316941,,1,102.0316941,,,,,,,,,,,,,,,,,,,,,,,,,,,,,,,,,,,,,,,,,,,,,,,LiPF6,F[P-](F)(F)(F)(F)F.[Li+],0.172413793,0.236828007,2.041849207,151.9801855,,,,,,,,,,,,39.32659933,0.008695652,-2.06069784
,,,,,1,doi.org/10.1007/978-1-4939-0302-3,propylene carbonate,CC1COC(=O)O1,CC1COC(=O)O1,,,,,,0.827586207,0.763171993,,,,,,,,102.0316941,,1,102.0316941,,,,,,,,,,,,,,,,,,,,,,,,,,,,,,,,,,,,,,,,,,,,,,,LiPF6,F[P-](F)(F)(F)(F)F.[Li+],0.172413793,0.236828007,2.041849207,151.9801855,,,,,,,,,,,,30.70707071,0.006822742,-2.166041021
,,,,,1,doi.org/10.1007/978-1-4939-0302-3,propylene carbonate,CC1COC(=O)O1,CC1COC(=O)O1,,,,,,0.827586207,0.763171993,,,,,,,,102.0316941,,1,102.0316941,,,,,,,,,,,,,,,,,,,,,,,,,,,,,,,,,,,,,,,,,,,,,,,LiPF6,F[P-](F)(F)(F)(F)F.[Li+],0.172413793,0.236828007,2.041849207,151.9801855,,,,,,,,,,,,25.31986532,0.006086957,-2.2155998
,,,,,1,doi.org/10.1007/978-1-4939-0302-3,propylene carbonate,CC1COC(=O)O1,CC1COC(=O)O1,,,,,,0.827586207,0.763171993,,,,,,,,102.0316941,,1,102.0316941,,,,,,,,,,,,,,,,,,,,,,,,,,,,,,,,,,,,,,,,,,,,,,,LiPF6,F[P-](F)(F)(F)(F)F.[Li+],0.172413793,0.236828007,2.041849207,151.9801855,,,,,,,,,,,,20.2020202,0.005351171,-2.271551206
,,,,,1,doi.org/10.1007/978-1-4939-0302-3,propylene carbonate,CC1COC(=O)O1,CC1COC(=O)O1,,,,,,0.827586207,0.763171993,,,,,,,,102.0316941,,1,102.0316941,,,,,,,,,,,,,,,,,,,,,,,,,,,,,,,,,,,,,,,,,,,,,,,LiPF6,F[P-](F)(F)(F)(F)F.[Li+],0.172413793,0.236828007,2.041849207,151.9801855,,,,,,,,,,,,14.27609428,0.004414716,-2.355097257
,,,,,1,doi.org/10.1007/978-1-4939-0302-3,propylene carbonate,CC1COC(=O)O1,CC1COC(=O)O1,,,,,,0.827586207,0.763171993,,,,,,,,102.0316941,,1,102.0316941,,,,,,,,,,,,,,,,,,,,,,,,,,,,,,,,,,,,,,,,,,,,,,,LiPF6,F[P-](F)(F)(F)(F)F.[Li+],0.172413793,0.236828007,2.041849207,151.9801855,,,,,,,,,,,,9.427609428,0.004013378,-2.396489942
,,,,,1,doi.org/10.1007/978-1-4939-0302-3,t_BC,O=C1OC(C)C(C)O1,O=C1OC(C)C(C)O1,,,,,,0.867197875,0.832946464,,,,,,,,116.0473441,,1,116.0473441,,,,,,,,,,,,,,,,,,,,,,,,,,,,,,,,,,,,,,,,,,,,,,,LiPF6,F[P-](F)(F)(F)(F)F.[Li+],0.132802125,0.167053536,1.319628279,151.9801855,,,,,,,,,,,,70.57239057,0.010501672,-1.97874154
,,,,,1,doi.org/10.1007/978-1-4939-0302-3,t_BC,O=C1OC(C)C(C)O1,O=C1OC(C)C(C)O1,,,,,,0.867197875,0.832946464,,,,,,,,116.0473441,,1,116.0473441,,,,,,,,,,,,,,,,,,,,,,,,,,,,,,,,,,,,,,,,,,,,,,,LiPF6,F[P-](F)(F)(F)(F)F.[Li+],0.132802125,0.167053536,1.319628279,151.9801855,,,,,,,,,,,,60.06734007,0.0090301,-2.044307424
,,,,,1,doi.org/10.1007/978-1-4939-0302-3,t_BC,O=C1OC(C)C(C)O1,O=C1OC(C)C(C)O1,,,,,,0.867197875,0.832946464,,,,,,,,116.0473441,,1,116.0473441,,,,,,,,,,,,,,,,,,,,,,,,,,,,,,,,,,,,,,,,,,,,,,,LiPF6,F[P-](F)(F)(F)(F)F.[Li+],0.132802125,0.167053536,1.319628279,151.9801855,,,,,,,,,,,,49.56228956,0.007558528,-2.121562749
,,,,,1,doi.org/10.1007/978-1-4939-0302-3,t_BC,O=C1OC(C)C(C)O1,O=C1OC(C)C(C)O1,,,,,,0.867197875,0.832946464,,,,,,,,116.0473441,,1,116.0473441,,,,,,,,,,,,,,,,,,,,,,,,,,,,,,,,,,,,,,,,,,,,,,,LiPF6,F[P-](F)(F)(F)(F)F.[Li+],0.132802125,0.167053536,1.319628279,151.9801855,,,,,,,,,,,,40.4040404,0.006153846,-2.210853365
,,,,,1,doi.org/10.1007/978-1-4939-0302-3,t_BC,O=C1OC(C)C(C)O1,O=C1OC(C)C(C)O1,,,,,,0.867197875,0.832946464,,,,,,,,116.0473441,,1,116.0473441,,,,,,,,,,,,,,,,,,,,,,,,,,,,,,,,,,,,,,,,,,,,,,,LiPF6,F[P-](F)(F)(F)(F)F.[Li+],0.132802125,0.167053536,1.319628279,151.9801855,,,,,,,,,,,,29.8989899,0.004882943,-2.311318333
,,,,,1,doi.org/10.1007/978-1-4939-0302-3,t_BC,O=C1OC(C)C(C)O1,O=C1OC(C)C(C)O1,,,,,,0.867197875,0.832946464,,,,,,,,116.0473441,,1,116.0473441,,,,,,,,,,,,,,,,,,,,,,,,,,,,,,,,,,,,,,,,,,,,,,,LiPF6,F[P-](F)(F)(F)(F)F.[Li+],0.132802125,0.167053536,1.319628279,151.9801855,,,,,,,,,,,,25.05050505,0.004214047,-2.375300643
,,,,,1,doi.org/10.1007/978-1-4939-0302-3,t_BC,O=C1OC(C)C(C)O1,O=C1OC(C)C(C)O1,,,,,,0.867197875,0.832946464,,,,,,,,116.0473441,,1,116.0473441,,,,,,,,,,,,,,,,,,,,,,,,,,,,,,,,,,,,,,,,,,,,,,,LiPF6,F[P-](F)(F)(F)(F)F.[Li+],0.132802125,0.167053536,1.319628279,151.9801855,,,,,,,,,,,,19.93265993,0.00361204,-2.442247433
,,,,,1,doi.org/10.1007/978-1-4939-0302-3,t_BC,O=C1OC(C)C(C)O1,O=C1OC(C)C(C)O1,,,,,,0.867197875,0.832946464,,,,,,,,116.0473441,,1,116.0473441,,,,,,,,,,,,,,,,,,,,,,,,,,,,,,,,,,,,,,,,,,,,,,,LiPF6,F[P-](F)(F)(F)(F)F.[Li+],0.132802125,0.167053536,1.319628279,151.9801855,,,,,,,,,,,,14.81481481,0.003076923,-2.511883361
,,,,,1,doi.org/10.1007/978-1-4939-0302-3,t_BC,O=C1OC(C)C(C)O1,O=C1OC(C)C(C)O1,,,,,,0.867197875,0.832946464,,,,,,,,116.0473441,,1,116.0473441,,,,,,,,,,,,,,,,,,,,,,,,,,,,,,,,,,,,,,,,,,,,,,,LiPF6,F[P-](F)(F)(F)(F)F.[Li+],0.132802125,0.167053536,1.319628279,151.9801855,,,,,,,,,,,,9.966329966,0.002608696,-2.583576586
,,,,,1,doi.org/10.1007/978-1-4939-0302-3,EMC,CCOC(OC)=O,CCOC(OC)=O,,,,,,0.90619137,0.868651684,,,,,,,,104.0473441,,1,104.0473441,,,,,,,,,,,,,,,,,,,,,,,,,,,,,,,,,,,,,,,,,,,,,,,LiPF6,F[P-](F)(F)(F)(F)F.[Li+],0.09380863,0.131348316,0.994928503,151.9801855,,,,,,,,,,,,10.06535948,0.00662215,-2.179000997
,,,,,1,doi.org/10.1007/978-1-4939-0302-3,EMC,CCOC(OC)=O,CCOC(OC)=O,,,,,,0.90619137,0.868651684,,,,,,,,104.0473441,,1,104.0473441,,,,,,,,,,,,,,,,,,,,,,,,,,,,,,,,,,,,,,,,,,,,,,,LiPF6,F[P-](F)(F)(F)(F)F.[Li+],0.09380863,0.131348316,0.994928503,151.9801855,,,,,,,,,,,,14.90196078,0.007271987,-2.138346908
,,,,,1,doi.org/10.1007/978-1-4939-0302-3,EMC,CCOC(OC)=O,CCOC(OC)=O,,,,,,0.90619137,0.868651684,,,,,,,,104.0473441,,1,104.0473441,,,,,,,,,,,,,,,,,,,,,,,,,,,,,,,,,,,,,,,,,,,,,,,LiPF6,F[P-](F)(F)(F)(F)F.[Li+],0.09380863,0.131348316,0.994928503,151.9801855,,,,,,,,,,,,20.39215686,0.007736156,-2.111474762
,,,,,1,doi.org/10.1007/978-1-4939-0302-3,EMC,CCOC(OC)=O,CCOC(OC)=O,,,,,,0.90619137,0.868651684,,,,,,,,104.0473441,,1,104.0473441,,,,,,,,,,,,,,,,,,,,,,,,,,,,,,,,,,,,,,,,,,,,,,,LiPF6,F[P-](F)(F)(F)(F)F.[Li+],0.09380863,0.131348316,0.994928503,151.9801855,,,,,,,,,,,,25.09803922,0.008014658,-2.096115006
,,,,,1,doi.org/10.1007/978-1-4939-0302-3,EMC,CCOC(OC)=O,CCOC(OC)=O,,,,,,0.90619137,0.868651684,,,,,,,,104.0473441,,1,104.0473441,,,,,,,,,,,,,,,,,,,,,,,,,,,,,,,,,,,,,,,,,,,,,,,LiPF6,F[P-](F)(F)(F)(F)F.[Li+],0.09380863,0.131348316,0.994928503,151.9801855,,,,,,,,,,,,29.67320261,0.008540717,-2.068505688
,,,,,1,doi.org/10.1007/978-1-4939-0302-3,EMC,CCOC(OC)=O,CCOC(OC)=O,,,,,,0.90619137,0.868651684,,,,,,,,104.0473441,,1,104.0473441,,,,,,,,,,,,,,,,,,,,,,,,,,,,,,,,,,,,,,,,,,,,,,,LiPF6,F[P-](F)(F)(F)(F)F.[Li+],0.09380863,0.131348316,0.994928503,151.9801855,,,,,,,,,,,,39.86928105,0.009716612,-2.012485122
,,,,,1,doi.org/10.1007/978-1-4939-0302-3,EMC,CCOC(OC)=O,CCOC(OC)=O,,,,,,0.90619137,0.868651684,,,,,,,,104.0473441,,1,104.0473441,,,,,,,,,,,,,,,,,,,,,,,,,,,,,,,,,,,,,,,,,,,,,,,LiPF6,F[P-](F)(F)(F)(F)F.[Li+],0.09380863,0.131348316,0.994928503,151.9801855,,,,,,,,,,,,49.93464052,0.010428339,-1.981784869
,,,,,1,doi.org/10.1007/978-1-4939-0302-3,EMC,CCOC(OC)=O,CCOC(OC)=O,,,,,,0.90619137,0.868651684,,,,,,,,104.0473441,,1,104.0473441,,,,,,,,,,,,,,,,,,,,,,,,,,,,,,,,,,,,,,,,,,,,,,,LiPF6,F[P-](F)(F)(F)(F)F.[Li+],0.09380863,0.131348316,0.994928503,151.9801855,,,,,,,,,,,,60.39215686,0.011294788,-1.947121906
,,,,,1,doi.org/10.1007/978-1-4939-0302-3,EMC,CCOC(OC)=O,CCOC(OC)=O,,,,,,0.90619137,0.868651684,,,,,,,,104.0473441,,1,104.0473441,,,,,,,,,,,,,,,,,,,,,,,,,,,,,,,,,,,,,,,,,,,,,,,LiPF6,F[P-](F)(F)(F)(F)F.[Li+],0.09380863,0.131348316,0.994928503,151.9801855,,,,,,,,,,,,70.58823529,0.011851792,-1.926215996
,,,,,1,doi.org/10.1149/2.0051701jes ,Pyr13FSI,C[N+]1(CCC)CCCC1.O=S(F)([N-]S(=O)(F)=O)=O,C[N+]1(CCC)CCCC1.O=S(F)([N-]S(=O)(F)=O)=O,,,,,,0.6,0.531977426,,,,,,,,308.0676055,,1,308.0676055,,,Pyr13TFSI,C[N+]1(CCC)CCCC1.O=S(C(F)(F)F)([N-]S(=O)(C(F)(F)F)=O)=O,,,0.395,0.463893555,,,,,,,408.0612184,,,408.0612184,,,,,,,,,,,,,,,,,,,,,,,,,,,,,LiTFSI,O=S(=O)([N-]S(=O)(=O)C(F)(F)F)C(F)(F)F.[Li+],0.005,0.004129019,0.014449834,286.9332984,,,,,,,,,,,,-34.47368421,7.85E-07,-6.105172414
,,,,,1,doi.org/10.1149/2.0051701jes ,Pyr13FSI,C[N+]1(CCC)CCCC1.O=S(F)([N-]S(=O)(F)=O)=O,C[N+]1(CCC)CCCC1.O=S(F)([N-]S(=O)(F)=O)=O,,,,,,0.6,0.531977426,,,,,,,,308.0676055,,1,308.0676055,,,Pyr13TFSI,C[N+]1(CCC)CCCC1.O=S(C(F)(F)F)([N-]S(=O)(C(F)(F)F)=O)=O,,,0.395,0.463893555,,,,,,,408.0612184,,,408.0612184,,,,,,,,,,,,,,,,,,,,,,,,,,,,,LiTFSI,O=S(=O)([N-]S(=O)(=O)C(F)(F)F)C(F)(F)F.[Li+],0.005,0.004129019,0.014449834,286.9332984,,,,,,,,,,,,-30.42105263,1.16E-05,-4.934482759
,,,,,1,doi.org/10.1149/2.0051701jes ,Pyr13FSI,C[N+]1(CCC)CCCC1.O=S(F)([N-]S(=O)(F)=O)=O,C[N+]1(CCC)CCCC1.O=S(F)([N-]S(=O)(F)=O)=O,,,,,,0.6,0.531977426,,,,,,,,308.0676055,,1,308.0676055,,,Pyr13TFSI,C[N+]1(CCC)CCCC1.O=S(C(F)(F)F)([N-]S(=O)(C(F)(F)F)=O)=O,,,0.395,0.463893555,,,,,,,408.0612184,,,408.0612184,,,,,,,,,,,,,,,,,,,,,,,,,,,,,LiTFSI,O=S(=O)([N-]S(=O)(=O)C(F)(F)F)C(F)(F)F.[Li+],0.005,0.004129019,0.014449834,286.9332984,,,,,,,,,,,,-24.15789474,0.000691282,-3.160344828
,,,,,1,doi.org/10.1149/2.0051701jes ,Pyr13FSI,C[N+]1(CCC)CCCC1.O=S(F)([N-]S(=O)(F)=O)=O,C[N+]1(CCC)CCCC1.O=S(F)([N-]S(=O)(F)=O)=O,,,,,,0.6,0.531977426,,,,,,,,308.0676055,,1,308.0676055,,,Pyr13TFSI,C[N+]1(CCC)CCCC1.O=S(C(F)(F)F)([N-]S(=O)(C(F)(F)F)=O)=O,,,0.395,0.463893555,,,,,,,408.0612184,,,408.0612184,,,,,,,,,,,,,,,,,,,,,,,,,,,,,LiTFSI,O=S(=O)([N-]S(=O)(=O)C(F)(F)F)C(F)(F)F.[Li+],0.005,0.004129019,0.014449834,286.9332984,,,,,,,,,,,,-20.28947368,0.000938456,-3.027586207
,,,,,1,doi.org/10.1149/2.0051701jes ,Pyr13FSI,C[N+]1(CCC)CCCC1.O=S(F)([N-]S(=O)(F)=O)=O,C[N+]1(CCC)CCCC1.O=S(F)([N-]S(=O)(F)=O)=O,,,,,,0.6,0.531977426,,,,,,,,308.0676055,,1,308.0676055,,,Pyr13TFSI,C[N+]1(CCC)CCCC1.O=S(C(F)(F)F)([N-]S(=O)(C(F)(F)F)=O)=O,,,0.395,0.463893555,,,,,,,408.0612184,,,408.0612184,,,,,,,,,,,,,,,,,,,,,,,,,,,,,LiTFSI,O=S(=O)([N-]S(=O)(=O)C(F)(F)F)C(F)(F)F.[Li+],0.005,0.004129019,0.014449834,286.9332984,,,,,,,,,,,,-15.5,0.001346822,-2.870689655
,,,,,1,doi.org/10.1149/2.0051701jes ,Pyr13FSI,C[N+]1(CCC)CCCC1.O=S(F)([N-]S(=O)(F)=O)=O,C[N+]1(CCC)CCCC1.O=S(F)([N-]S(=O)(F)=O)=O,,,,,,0.6,0.531977426,,,,,,,,308.0676055,,1,308.0676055,,,Pyr13TFSI,C[N+]1(CCC)CCCC1.O=S(C(F)(F)F)([N-]S(=O)(C(F)(F)F)=O)=O,,,0.395,0.463893555,,,,,,,408.0612184,,,408.0612184,,,,,,,,,,,,,,,,,,,,,,,,,,,,,LiTFSI,O=S(=O)([N-]S(=O)(=O)C(F)(F)F)C(F)(F)F.[Li+],0.005,0.004129019,0.014449834,286.9332984,,,,,,,,,,,,-10.34210526,0.001879914,-2.725862069
,,,,,1,doi.org/10.1149/2.0051701jes ,Pyr13FSI,C[N+]1(CCC)CCCC1.O=S(F)([N-]S(=O)(F)=O)=O,C[N+]1(CCC)CCCC1.O=S(F)([N-]S(=O)(F)=O)=O,,,,,,0.6,0.531977426,,,,,,,,308.0676055,,1,308.0676055,,,Pyr13TFSI,C[N+]1(CCC)CCCC1.O=S(C(F)(F)F)([N-]S(=O)(C(F)(F)F)=O)=O,,,0.395,0.463893555,,,,,,,408.0612184,,,408.0612184,,,,,,,,,,,,,,,,,,,,,,,,,,,,,LiTFSI,O=S(=O)([N-]S(=O)(=O)C(F)(F)F)C(F)(F)F.[Li+],0.005,0.004129019,0.014449834,286.9332984,,,,,,,,,,,,-4.447368421,0.00262401,-2.581034483
,,,,,1,doi.org/10.1149/2.0051701jes ,Pyr13FSI,C[N+]1(CCC)CCCC1.O=S(F)([N-]S(=O)(F)=O)=O,C[N+]1(CCC)CCCC1.O=S(F)([N-]S(=O)(F)=O)=O,,,,,,0.6,0.531977426,,,,,,,,308.0676055,,1,308.0676055,,,Pyr13TFSI,C[N+]1(CCC)CCCC1.O=S(C(F)(F)F)([N-]S(=O)(C(F)(F)F)=O)=O,,,0.395,0.463893555,,,,,,,408.0612184,,,408.0612184,,,,,,,,,,,,,,,,,,,,,,,,,,,,,LiTFSI,O=S(=O)([N-]S(=O)(=O)C(F)(F)F)C(F)(F)F.[Li+],0.005,0.004129019,0.014449834,286.9332984,,,,,,,,,,,,0.526315789,0.003369661,-2.472413793
,,,,,1,doi.org/10.1149/2.0051701jes ,Pyr13FSI,C[N+]1(CCC)CCCC1.O=S(F)([N-]S(=O)(F)=O)=O,C[N+]1(CCC)CCCC1.O=S(F)([N-]S(=O)(F)=O)=O,,,,,,0.6,0.531977426,,,,,,,,308.0676055,,1,308.0676055,,,Pyr13TFSI,C[N+]1(CCC)CCCC1.O=S(C(F)(F)F)([N-]S(=O)(C(F)(F)F)=O)=O,,,0.395,0.463893555,,,,,,,408.0612184,,,408.0612184,,,,,,,,,,,,,,,,,,,,,,,,,,,,,LiTFSI,O=S(=O)([N-]S(=O)(=O)C(F)(F)F)C(F)(F)F.[Li+],0.005,0.004129019,0.014449834,286.9332984,,,,,,,,,,,,3.842105263,0.003981072,-2.4
,,,,,1,doi.org/10.1149/2.0051701jes ,Pyr13FSI,C[N+]1(CCC)CCCC1.O=S(F)([N-]S(=O)(F)=O)=O,C[N+]1(CCC)CCCC1.O=S(F)([N-]S(=O)(F)=O)=O,,,,,,0.6,0.531977426,,,,,,,,308.0676055,,1,308.0676055,,,Pyr13TFSI,C[N+]1(CCC)CCCC1.O=S(C(F)(F)F)([N-]S(=O)(C(F)(F)F)=O)=O,,,0.395,0.463893555,,,,,,,408.0612184,,,408.0612184,,,,,,,,,,,,,,,,,,,,,,,,,,,,,LiTFSI,O=S(=O)([N-]S(=O)(=O)C(F)(F)F)C(F)(F)F.[Li+],0.005,0.004129019,0.014449834,286.9332984,,,,,,,,,,,,8.815789474,0.004574513,-2.339655172
,,,,,1,doi.org/10.1149/2.0051701jes ,Pyr13FSI,C[N+]1(CCC)CCCC1.O=S(F)([N-]S(=O)(F)=O)=O,C[N+]1(CCC)CCCC1.O=S(F)([N-]S(=O)(F)=O)=O,,,,,,0.6,0.531977426,,,,,,,,308.0676055,,1,308.0676055,,,Pyr13TFSI,C[N+]1(CCC)CCCC1.O=S(C(F)(F)F)([N-]S(=O)(C(F)(F)F)=O)=O,,,0.395,0.463893555,,,,,,,408.0612184,,,408.0612184,,,,,,,,,,,,,,,,,,,,,,,,,,,,,LiTFSI,O=S(=O)([N-]S(=O)(=O)C(F)(F)F)C(F)(F)F.[Li+],0.005,0.004129019,0.014449834,286.9332984,,,,,,,,,,,,19.86842105,0.007336978,-2.134482759
,,,,,1,doi.org/10.1149/2.0051701jes ,Pyr13FSI,C[N+]1(CCC)CCCC1.O=S(F)([N-]S(=O)(F)=O)=O,C[N+]1(CCC)CCCC1.O=S(F)([N-]S(=O)(F)=O)=O,,,,,,0.6,0.531977426,,,,,,,,308.0676055,,1,308.0676055,,,Pyr13TFSI,C[N+]1(CCC)CCCC1.O=S(C(F)(F)F)([N-]S(=O)(C(F)(F)F)=O)=O,,,0.395,0.463893555,,,,,,,408.0612184,,,408.0612184,,,,,,,,,,,,,,,,,,,,,,,,,,,,,LiTFSI,O=S(=O)([N-]S(=O)(=O)C(F)(F)F)C(F)(F)F.[Li+],0.005,0.004129019,0.014449834,286.9332984,,,,,,,,,,,,30.18421053,0.010241058,-1.989655172
,,,,,1,doi.org/10.1149/2.0051701jes ,Pyr13FSI,C[N+]1(CCC)CCCC1.O=S(F)([N-]S(=O)(F)=O)=O,C[N+]1(CCC)CCCC1.O=S(F)([N-]S(=O)(F)=O)=O,,,,,,0.6,0.531977426,,,,,,,,308.0676055,,1,308.0676055,,,Pyr13TFSI,C[N+]1(CCC)CCCC1.O=S(C(F)(F)F)([N-]S(=O)(C(F)(F)F)=O)=O,,,0.395,0.463893555,,,,,,,408.0612184,,,408.0612184,,,,,,,,,,,,,,,,,,,,,,,,,,,,,LiTFSI,O=S(=O)([N-]S(=O)(=O)C(F)(F)F)C(F)(F)F.[Li+],0.005,0.004129019,0.014449834,286.9332984,,,,,,,,,,,,39.21052632,0.013902838,-1.856896552
,,,,,1,doi.org/10.1149/2.0051701jes ,Pyr13FSI,C[N+]1(CCC)CCCC1.O=S(F)([N-]S(=O)(F)=O)=O,C[N+]1(CCC)CCCC1.O=S(F)([N-]S(=O)(F)=O)=O,,,,,,0.6,0.531977426,,,,,,,,308.0676055,,1,308.0676055,,,Pyr13TFSI,C[N+]1(CCC)CCCC1.O=S(C(F)(F)F)([N-]S(=O)(C(F)(F)F)=O)=O,,,0.395,0.463893555,,,,,,,408.0612184,,,408.0612184,,,,,,,,,,,,,,,,,,,,,,,,,,,,,LiTFSI,O=S(=O)([N-]S(=O)(=O)C(F)(F)F)C(F)(F)F.[Li+],0.005,0.004129019,0.014449834,286.9332984,,,,,,,,,,,,50.26315789,0.017853532,-1.748275862
,,,,,1,doi.org/10.1149/2.0051701jes ,Pyr13FSI,C[N+]1(CCC)CCCC1.O=S(F)([N-]S(=O)(F)=O)=O,C[N+]1(CCC)CCCC1.O=S(F)([N-]S(=O)(F)=O)=O,,,,,,0.6,0.531977426,,,,,,,,308.0676055,,1,308.0676055,,,Pyr13TFSI,C[N+]1(CCC)CCCC1.O=S(C(F)(F)F)([N-]S(=O)(C(F)(F)F)=O)=O,,,0.395,0.463893555,,,,,,,408.0612184,,,408.0612184,,,,,,,,,,,,,,,,,,,,,,,,,,,,,LiTFSI,O=S(=O)([N-]S(=O)(=O)C(F)(F)F)C(F)(F)F.[Li+],0.005,0.004129019,0.014449834,286.9332984,,,,,,,,,,,,59.65789474,0.02109298,-1.675862069
,,,,,1,doi.org/10.1149/2.0051701jes ,Pyr13FSI,C[N+]1(CCC)CCCC1.O=S(F)([N-]S(=O)(F)=O)=O,C[N+]1(CCC)CCCC1.O=S(F)([N-]S(=O)(F)=O)=O,,,,,,0.6,0.531977426,,,,,,,,308.0676055,,1,308.0676055,,,Pyr13TFSI,C[N+]1(CCC)CCCC1.O=S(C(F)(F)F)([N-]S(=O)(C(F)(F)F)=O)=O,,,0.395,0.463893555,,,,,,,408.0612184,,,408.0612184,,,,,,,,,,,,,,,,,,,,,,,,,,,,,LiTFSI,O=S(=O)([N-]S(=O)(=O)C(F)(F)F)C(F)(F)F.[Li+],0.005,0.004129019,0.014449834,286.9332984,,,,,,,,,,,,69.42105263,0.028634958,-1.543103448
,,,,,1,doi.org/10.1149/2.0051701jes ,Pyr13FSI,C[N+]1(CCC)CCCC1.O=S(F)([N-]S(=O)(F)=O)=O,C[N+]1(CCC)CCCC1.O=S(F)([N-]S(=O)(F)=O)=O,,,,,,0.6,0.531977426,,,,,,,,308.0676055,,1,308.0676055,,,Pyr13TFSI,C[N+]1(CCC)CCCC1.O=S(C(F)(F)F)([N-]S(=O)(C(F)(F)F)=O)=O,,,0.395,0.463893555,,,,,,,408.0612184,,,408.0612184,,,,,,,,,,,,,,,,,,,,,,,,,,,,,LiTFSI,O=S(=O)([N-]S(=O)(=O)C(F)(F)F)C(F)(F)F.[Li+],0.005,0.004129019,0.014449834,286.9332984,,,,,,,,,,,,79.92105263,0.03383065,-1.470689655
,,,,,1,doi.org/10.1149/2.0051701jes ,Pyr13FSI,C[N+]1(CCC)CCCC1.O=S(F)([N-]S(=O)(F)=O)=O,C[N+]1(CCC)CCCC1.O=S(F)([N-]S(=O)(F)=O)=O,,,,,,0.6,0.531977426,,,,,,,,308.0676055,,1,308.0676055,,,Pyr13TFSI,C[N+]1(CCC)CCCC1.O=S(C(F)(F)F)([N-]S(=O)(C(F)(F)F)=O)=O,,,0.395,0.463893555,,,,,,,408.0612184,,,408.0612184,,,,,,,,,,,,,,,,,,,,,,,,,,,,,LiTFSI,O=S(=O)([N-]S(=O)(=O)C(F)(F)F)C(F)(F)F.[Li+],0.005,0.004129019,0.014449834,286.9332984,,,,,,,,,,,,89.86842105,0.04109539,-1.386206897
,,,,,1,doi.org/10.1149/2.0051701jes ,Pyr13FSI,C[N+]1(CCC)CCCC1.O=S(F)([N-]S(=O)(F)=O)=O,C[N+]1(CCC)CCCC1.O=S(F)([N-]S(=O)(F)=O)=O,,,,,,0.6,0.531977426,,,,,,,,308.0676055,,1,308.0676055,,,Pyr13TFSI,C[N+]1(CCC)CCCC1.O=S(C(F)(F)F)([N-]S(=O)(C(F)(F)F)=O)=O,,,0.395,0.463893555,,,,,,,408.0612184,,,408.0612184,,,,,,,,,,,,,,,,,,,,,,,,,,,,,LiTFSI,O=S(=O)([N-]S(=O)(=O)C(F)(F)F)C(F)(F)F.[Li+],0.005,0.004129019,0.014449834,286.9332984,,,,,,,,,,,,99.44736842,0.045927094,-1.337931034
,,,,,1,doi.org/10.1149/2.0051701jes ,Pyr13FSI,C[N+]1(CCC)CCCC1.O=S(F)([N-]S(=O)(F)=O)=O,C[N+]1(CCC)CCCC1.O=S(F)([N-]S(=O)(F)=O)=O,,,,,,0.6,0.53290631,,,,,,,,308.0676055,,1,308.0676055,,,Pyr13TFSI,C[N+]1(CCC)CCCC1.O=S(C(F)(F)F)([N-]S(=O)(C(F)(F)F)=O)=O,,,0.39,0.458821233,,,,,,,408.0612184,,,408.0612184,,,,,,,,,,,,,,,,,,,,,,,,,,,,,LiTFSI,O=S(=O)([N-]S(=O)(=O)C(F)(F)F)C(F)(F)F.[Li+],0.01,0.008272457,0.029071082,286.9332984,,,,,,,,,,,,-35.02631579,9.53E-07,-6.020689655
,,,,,1,doi.org/10.1149/2.0051701jes ,Pyr13FSI,C[N+]1(CCC)CCCC1.O=S(F)([N-]S(=O)(F)=O)=O,C[N+]1(CCC)CCCC1.O=S(F)([N-]S(=O)(F)=O)=O,,,,,,0.6,0.53290631,,,,,,,,308.0676055,,1,308.0676055,,,Pyr13TFSI,C[N+]1(CCC)CCCC1.O=S(C(F)(F)F)([N-]S(=O)(C(F)(F)F)=O)=O,,,0.39,0.458821233,,,,,,,408.0612184,,,408.0612184,,,,,,,,,,,,,,,,,,,,,,,,,,,,,LiTFSI,O=S(=O)([N-]S(=O)(=O)C(F)(F)F)C(F)(F)F.[Li+],0.01,0.008272457,0.029071082,286.9332984,,,,,,,,,,,,-30.42105263,2.68E-05,-4.572413793
,,,,,1,doi.org/10.1149/2.0051701jes ,Pyr13FSI,C[N+]1(CCC)CCCC1.O=S(F)([N-]S(=O)(F)=O)=O,C[N+]1(CCC)CCCC1.O=S(F)([N-]S(=O)(F)=O)=O,,,,,,0.6,0.53290631,,,,,,,,308.0676055,,1,308.0676055,,,Pyr13TFSI,C[N+]1(CCC)CCCC1.O=S(C(F)(F)F)([N-]S(=O)(C(F)(F)F)=O)=O,,,0.39,0.458821233,,,,,,,408.0612184,,,408.0612184,,,,,,,,,,,,,,,,,,,,,,,,,,,,,LiTFSI,O=S(=O)([N-]S(=O)(=O)C(F)(F)F)C(F)(F)F.[Li+],0.01,0.008272457,0.029071082,286.9332984,,,,,,,,,,,,-25.44736842,0.000710762,-3.148275862
,,,,,1,doi.org/10.1149/2.0051701jes ,Pyr13FSI,C[N+]1(CCC)CCCC1.O=S(F)([N-]S(=O)(F)=O)=O,C[N+]1(CCC)CCCC1.O=S(F)([N-]S(=O)(F)=O)=O,,,,,,0.6,0.53290631,,,,,,,,308.0676055,,1,308.0676055,,,Pyr13TFSI,C[N+]1(CCC)CCCC1.O=S(C(F)(F)F)([N-]S(=O)(C(F)(F)F)=O)=O,,,0.39,0.458821233,,,,,,,408.0612184,,,408.0612184,,,,,,,,,,,,,,,,,,,,,,,,,,,,,LiTFSI,O=S(=O)([N-]S(=O)(=O)C(F)(F)F)C(F)(F)F.[Li+],0.01,0.008272457,0.029071082,286.9332984,,,,,,,,,,,,-20.47368421,0.000938456,-3.027586207
,,,,,1,doi.org/10.1149/2.0051701jes ,Pyr13FSI,C[N+]1(CCC)CCCC1.O=S(F)([N-]S(=O)(F)=O)=O,C[N+]1(CCC)CCCC1.O=S(F)([N-]S(=O)(F)=O)=O,,,,,,0.6,0.53290631,,,,,,,,308.0676055,,1,308.0676055,,,Pyr13TFSI,C[N+]1(CCC)CCCC1.O=S(C(F)(F)F)([N-]S(=O)(C(F)(F)F)=O)=O,,,0.39,0.458821233,,,,,,,408.0612184,,,408.0612184,,,,,,,,,,,,,,,,,,,,,,,,,,,,,LiTFSI,O=S(=O)([N-]S(=O)(=O)C(F)(F)F)C(F)(F)F.[Li+],0.01,0.008272457,0.029071082,286.9332984,,,,,,,,,,,,-14.94736842,0.001205132,-2.918965517
,,,,,1,doi.org/10.1149/2.0051701jes ,Pyr13FSI,C[N+]1(CCC)CCCC1.O=S(F)([N-]S(=O)(F)=O)=O,C[N+]1(CCC)CCCC1.O=S(F)([N-]S(=O)(F)=O)=O,,,,,,0.6,0.53290631,,,,,,,,308.0676055,,1,308.0676055,,,Pyr13TFSI,C[N+]1(CCC)CCCC1.O=S(C(F)(F)F)([N-]S(=O)(C(F)(F)F)=O)=O,,,0.39,0.458821233,,,,,,,408.0612184,,,408.0612184,,,,,,,,,,,,,,,,,,,,,,,,,,,,,LiTFSI,O=S(=O)([N-]S(=O)(=O)C(F)(F)F)C(F)(F)F.[Li+],0.01,0.008272457,0.029071082,286.9332984,,,,,,,,,,,,-9.789473684,0.001636037,-2.786206897
,,,,,1,doi.org/10.1149/2.0051701jes ,Pyr13FSI,C[N+]1(CCC)CCCC1.O=S(F)([N-]S(=O)(F)=O)=O,C[N+]1(CCC)CCCC1.O=S(F)([N-]S(=O)(F)=O)=O,,,,,,0.6,0.53290631,,,,,,,,308.0676055,,1,308.0676055,,,Pyr13TFSI,C[N+]1(CCC)CCCC1.O=S(C(F)(F)F)([N-]S(=O)(C(F)(F)F)=O)=O,,,0.39,0.458821233,,,,,,,408.0612184,,,408.0612184,,,,,,,,,,,,,,,,,,,,,,,,,,,,,LiTFSI,O=S(=O)([N-]S(=O)(=O)C(F)(F)F)C(F)(F)F.[Li+],0.01,0.008272457,0.029071082,286.9332984,,,,,,,,,,,,-5.368421053,0.001987357,-2.701724138
,,,,,1,doi.org/10.1149/2.0051701jes ,Pyr13FSI,C[N+]1(CCC)CCCC1.O=S(F)([N-]S(=O)(F)=O)=O,C[N+]1(CCC)CCCC1.O=S(F)([N-]S(=O)(F)=O)=O,,,,,,0.6,0.53290631,,,,,,,,308.0676055,,1,308.0676055,,,Pyr13TFSI,C[N+]1(CCC)CCCC1.O=S(C(F)(F)F)([N-]S(=O)(C(F)(F)F)=O)=O,,,0.39,0.458821233,,,,,,,408.0612184,,,408.0612184,,,,,,,,,,,,,,,,,,,,,,,,,,,,,LiTFSI,O=S(=O)([N-]S(=O)(=O)C(F)(F)F)C(F)(F)F.[Li+],0.01,0.008272457,0.029071082,286.9332984,,,,,,,,,,,,-0.026315789,0.002932523,-2.532758621
,,,,,1,doi.org/10.1149/2.0051701jes ,Pyr13FSI,C[N+]1(CCC)CCCC1.O=S(F)([N-]S(=O)(F)=O)=O,C[N+]1(CCC)CCCC1.O=S(F)([N-]S(=O)(F)=O)=O,,,,,,0.6,0.53290631,,,,,,,,308.0676055,,1,308.0676055,,,Pyr13TFSI,C[N+]1(CCC)CCCC1.O=S(C(F)(F)F)([N-]S(=O)(C(F)(F)F)=O)=O,,,0.39,0.458821233,,,,,,,408.0612184,,,408.0612184,,,,,,,,,,,,,,,,,,,,,,,,,,,,,LiTFSI,O=S(=O)([N-]S(=O)(=O)C(F)(F)F)C(F)(F)F.[Li+],0.01,0.008272457,0.029071082,286.9332984,,,,,,,,,,,,5.315789474,0.003369661,-2.472413793
,,,,,1,doi.org/10.1149/2.0051701jes ,Pyr13FSI,C[N+]1(CCC)CCCC1.O=S(F)([N-]S(=O)(F)=O)=O,C[N+]1(CCC)CCCC1.O=S(F)([N-]S(=O)(F)=O)=O,,,,,,0.6,0.53290631,,,,,,,,308.0676055,,1,308.0676055,,,Pyr13TFSI,C[N+]1(CCC)CCCC1.O=S(C(F)(F)F)([N-]S(=O)(C(F)(F)F)=O)=O,,,0.39,0.458821233,,,,,,,408.0612184,,,408.0612184,,,,,,,,,,,,,,,,,,,,,,,,,,,,,LiTFSI,O=S(=O)([N-]S(=O)(=O)C(F)(F)F)C(F)(F)F.[Li+],0.01,0.008272457,0.029071082,286.9332984,,,,,,,,,,,,9.736842105,0.003981072,-2.4
,,,,,1,doi.org/10.1149/2.0051701jes ,Pyr13FSI,C[N+]1(CCC)CCCC1.O=S(F)([N-]S(=O)(F)=O)=O,C[N+]1(CCC)CCCC1.O=S(F)([N-]S(=O)(F)=O)=O,,,,,,0.6,0.53290631,,,,,,,,308.0676055,,1,308.0676055,,,Pyr13TFSI,C[N+]1(CCC)CCCC1.O=S(C(F)(F)F)([N-]S(=O)(C(F)(F)F)=O)=O,,,0.39,0.458821233,,,,,,,408.0612184,,,408.0612184,,,,,,,,,,,,,,,,,,,,,,,,,,,,,LiTFSI,O=S(=O)([N-]S(=O)(=O)C(F)(F)F)C(F)(F)F.[Li+],0.01,0.008272457,0.029071082,286.9332984,,,,,,,,,,,,20.42105263,0.006940317,-2.15862069
,,,,,1,doi.org/10.1149/2.0051701jes ,Pyr13FSI,C[N+]1(CCC)CCCC1.O=S(F)([N-]S(=O)(F)=O)=O,C[N+]1(CCC)CCCC1.O=S(F)([N-]S(=O)(F)=O)=O,,,,,,0.6,0.53290631,,,,,,,,308.0676055,,1,308.0676055,,,Pyr13TFSI,C[N+]1(CCC)CCCC1.O=S(C(F)(F)F)([N-]S(=O)(C(F)(F)F)=O)=O,,,0.39,0.458821233,,,,,,,408.0612184,,,408.0612184,,,,,,,,,,,,,,,,,,,,,,,,,,,,,LiTFSI,O=S(=O)([N-]S(=O)(=O)C(F)(F)F)C(F)(F)F.[Li+],0.01,0.008272457,0.029071082,286.9332984,,,,,,,,,,,,29.44736842,0.009421888,-2.025862069
,,,,,1,doi.org/10.1149/2.0051701jes ,Pyr13FSI,C[N+]1(CCC)CCCC1.O=S(F)([N-]S(=O)(F)=O)=O,C[N+]1(CCC)CCCC1.O=S(F)([N-]S(=O)(F)=O)=O,,,,,,0.6,0.53290631,,,,,,,,308.0676055,,1,308.0676055,,,Pyr13TFSI,C[N+]1(CCC)CCCC1.O=S(C(F)(F)F)([N-]S(=O)(C(F)(F)F)=O)=O,,,0.39,0.458821233,,,,,,,408.0612184,,,408.0612184,,,,,,,,,,,,,,,,,,,,,,,,,,,,,LiTFSI,O=S(=O)([N-]S(=O)(=O)C(F)(F)F)C(F)(F)F.[Li+],0.01,0.008272457,0.029071082,286.9332984,,,,,,,,,,,,39.94736842,0.012440206,-1.905172414
,,,,,1,doi.org/10.1149/2.0051701jes ,Pyr13FSI,C[N+]1(CCC)CCCC1.O=S(F)([N-]S(=O)(F)=O)=O,C[N+]1(CCC)CCCC1.O=S(F)([N-]S(=O)(F)=O)=O,,,,,,0.6,0.53290631,,,,,,,,308.0676055,,1,308.0676055,,,Pyr13TFSI,C[N+]1(CCC)CCCC1.O=S(C(F)(F)F)([N-]S(=O)(C(F)(F)F)=O)=O,,,0.39,0.458821233,,,,,,,408.0612184,,,408.0612184,,,,,,,,,,,,,,,,,,,,,,,,,,,,,LiTFSI,O=S(=O)([N-]S(=O)(=O)C(F)(F)F)C(F)(F)F.[Li+],0.01,0.008272457,0.029071082,286.9332984,,,,,,,,,,,,50.26315789,0.016425449,-1.784482759
,,,,,1,doi.org/10.1149/2.0051701jes ,Pyr13FSI,C[N+]1(CCC)CCCC1.O=S(F)([N-]S(=O)(F)=O)=O,C[N+]1(CCC)CCCC1.O=S(F)([N-]S(=O)(F)=O)=O,,,,,,0.6,0.53290631,,,,,,,,308.0676055,,1,308.0676055,,,Pyr13TFSI,C[N+]1(CCC)CCCC1.O=S(C(F)(F)F)([N-]S(=O)(C(F)(F)F)=O)=O,,,0.39,0.458821233,,,,,,,408.0612184,,,408.0612184,,,,,,,,,,,,,,,,,,,,,,,,,,,,,LiTFSI,O=S(=O)([N-]S(=O)(=O)C(F)(F)F)C(F)(F)F.[Li+],0.01,0.008272457,0.029071082,286.9332984,,,,,,,,,,,,60.21052632,0.02109298,-1.675862069
,,,,,1,doi.org/10.1149/2.0051701jes ,Pyr13FSI,C[N+]1(CCC)CCCC1.O=S(F)([N-]S(=O)(F)=O)=O,C[N+]1(CCC)CCCC1.O=S(F)([N-]S(=O)(F)=O)=O,,,,,,0.6,0.53290631,,,,,,,,308.0676055,,1,308.0676055,,,Pyr13TFSI,C[N+]1(CCC)CCCC1.O=S(C(F)(F)F)([N-]S(=O)(C(F)(F)F)=O)=O,,,0.39,0.458821233,,,,,,,408.0612184,,,408.0612184,,,,,,,,,,,,,,,,,,,,,,,,,,,,,LiTFSI,O=S(=O)([N-]S(=O)(=O)C(F)(F)F)C(F)(F)F.[Li+],0.01,0.008272457,0.029071082,286.9332984,,,,,,,,,,,,70.34210526,0.025622452,-1.59137931
,,,,,1,doi.org/10.1149/2.0051701jes ,Pyr13FSI,C[N+]1(CCC)CCCC1.O=S(F)([N-]S(=O)(F)=O)=O,C[N+]1(CCC)CCCC1.O=S(F)([N-]S(=O)(F)=O)=O,,,,,,0.6,0.53290631,,,,,,,,308.0676055,,1,308.0676055,,,Pyr13TFSI,C[N+]1(CCC)CCCC1.O=S(C(F)(F)F)([N-]S(=O)(C(F)(F)F)=O)=O,,,0.39,0.458821233,,,,,,,408.0612184,,,408.0612184,,,,,,,,,,,,,,,,,,,,,,,,,,,,,LiTFSI,O=S(=O)([N-]S(=O)(=O)C(F)(F)F)C(F)(F)F.[Li+],0.01,0.008272457,0.029071082,286.9332984,,,,,,,,,,,,80.28947368,0.029441879,-1.531034483
,,,,,1,doi.org/10.1149/2.0051701jes ,Pyr13FSI,C[N+]1(CCC)CCCC1.O=S(F)([N-]S(=O)(F)=O)=O,C[N+]1(CCC)CCCC1.O=S(F)([N-]S(=O)(F)=O)=O,,,,,,0.6,0.53290631,,,,,,,,308.0676055,,1,308.0676055,,,Pyr13TFSI,C[N+]1(CCC)CCCC1.O=S(C(F)(F)F)([N-]S(=O)(C(F)(F)F)=O)=O,,,0.39,0.458821233,,,,,,,408.0612184,,,408.0612184,,,,,,,,,,,,,,,,,,,,,,,,,,,,,LiTFSI,O=S(=O)([N-]S(=O)(=O)C(F)(F)F)C(F)(F)F.[Li+],0.01,0.008272457,0.029071082,286.9332984,,,,,,,,,,,,89.68421053,0.034783983,-1.45862069
,,,,,1,doi.org/10.1149/2.0051701jes ,Pyr13FSI,C[N+]1(CCC)CCCC1.O=S(F)([N-]S(=O)(F)=O)=O,C[N+]1(CCC)CCCC1.O=S(F)([N-]S(=O)(F)=O)=O,,,,,,0.6,0.53290631,,,,,,,,308.0676055,,1,308.0676055,,,Pyr13TFSI,C[N+]1(CCC)CCCC1.O=S(C(F)(F)F)([N-]S(=O)(C(F)(F)F)=O)=O,,,0.39,0.458821233,,,,,,,408.0612184,,,408.0612184,,,,,,,,,,,,,,,,,,,,,,,,,,,,,LiTFSI,O=S(=O)([N-]S(=O)(=O)C(F)(F)F)C(F)(F)F.[Li+],0.01,0.008272457,0.029071082,286.9332984,,,,,,,,,,,,100.3684211,0.04109539,-1.386206897
,,,,,1,doi.org/10.1149/2.0051701jes ,Pyr13FSI,C[N+]1(CCC)CCCC1.O=S(F)([N-]S(=O)(F)=O)=O,C[N+]1(CCC)CCCC1.O=S(F)([N-]S(=O)(F)=O)=O,,,,,,0.6,0.534773841,,,,,,,,308.0676055,,1,308.0676055,,,Pyr13TFSI,C[N+]1(CCC)CCCC1.O=S(C(F)(F)F)([N-]S(=O)(C(F)(F)F)=O)=O,,,0.38,0.448623264,,,,,,,408.0612184,,,408.0612184,,,,,,,,,,,,,,,,,,,,,,,,,,,,,LiTFSI,O=S(=O)([N-]S(=O)(=O)C(F)(F)F)C(F)(F)F.[Li+],0.02,0.016602895,0.058840174,286.9332984,,,,,,,,,,,,-35.02631579,7.22E-07,-6.14137931
,,,,,1,doi.org/10.1149/2.0051701jes ,Pyr13FSI,C[N+]1(CCC)CCCC1.O=S(F)([N-]S(=O)(F)=O)=O,C[N+]1(CCC)CCCC1.O=S(F)([N-]S(=O)(F)=O)=O,,,,,,0.6,0.534773841,,,,,,,,308.0676055,,1,308.0676055,,,Pyr13TFSI,C[N+]1(CCC)CCCC1.O=S(C(F)(F)F)([N-]S(=O)(C(F)(F)F)=O)=O,,,0.38,0.448623264,,,,,,,408.0612184,,,408.0612184,,,,,,,,,,,,,,,,,,,,,,,,,,,,,LiTFSI,O=S(=O)([N-]S(=O)(=O)C(F)(F)F)C(F)(F)F.[Li+],0.02,0.016602895,0.058840174,286.9332984,,,,,,,,,,,,-29.68421053,3.95E-05,-4.403448276
,,,,,1,doi.org/10.1149/2.0051701jes ,Pyr13FSI,C[N+]1(CCC)CCCC1.O=S(F)([N-]S(=O)(F)=O)=O,C[N+]1(CCC)CCCC1.O=S(F)([N-]S(=O)(F)=O)=O,,,,,,0.6,0.534773841,,,,,,,,308.0676055,,1,308.0676055,,,Pyr13TFSI,C[N+]1(CCC)CCCC1.O=S(C(F)(F)F)([N-]S(=O)(C(F)(F)F)=O)=O,,,0.38,0.448623264,,,,,,,408.0612184,,,408.0612184,,,,,,,,,,,,,,,,,,,,,,,,,,,,,LiTFSI,O=S(=O)([N-]S(=O)(=O)C(F)(F)F)C(F)(F)F.[Li+],0.02,0.016602895,0.058840174,286.9332984,,,,,,,,,,,,-25.07894737,0.000585115,-3.232758621
,,,,,1,doi.org/10.1149/2.0051701jes ,Pyr13FSI,C[N+]1(CCC)CCCC1.O=S(F)([N-]S(=O)(F)=O)=O,C[N+]1(CCC)CCCC1.O=S(F)([N-]S(=O)(F)=O)=O,,,,,,0.6,0.534773841,,,,,,,,308.0676055,,1,308.0676055,,,Pyr13TFSI,C[N+]1(CCC)CCCC1.O=S(C(F)(F)F)([N-]S(=O)(C(F)(F)F)=O)=O,,,0.38,0.448623264,,,,,,,408.0612184,,,408.0612184,,,,,,,,,,,,,,,,,,,,,,,,,,,,,LiTFSI,O=S(=O)([N-]S(=O)(=O)C(F)(F)F)C(F)(F)F.[Li+],0.02,0.016602895,0.058840174,286.9332984,,,,,,,,,,,,-20.65789474,0.00086339,-3.063793103
,,,,,1,doi.org/10.1149/2.0051701jes ,Pyr13FSI,C[N+]1(CCC)CCCC1.O=S(F)([N-]S(=O)(F)=O)=O,C[N+]1(CCC)CCCC1.O=S(F)([N-]S(=O)(F)=O)=O,,,,,,0.6,0.534773841,,,,,,,,308.0676055,,1,308.0676055,,,Pyr13TFSI,C[N+]1(CCC)CCCC1.O=S(C(F)(F)F)([N-]S(=O)(C(F)(F)F)=O)=O,,,0.38,0.448623264,,,,,,,408.0612184,,,408.0612184,,,,,,,,,,,,,,,,,,,,,,,,,,,,,LiTFSI,O=S(=O)([N-]S(=O)(=O)C(F)(F)F)C(F)(F)F.[Li+],0.02,0.016602895,0.058840174,286.9332984,,,,,,,,,,,,-15.68421053,0.001274009,-2.894827586
,,,,,1,doi.org/10.1149/2.0051701jes ,Pyr13FSI,C[N+]1(CCC)CCCC1.O=S(F)([N-]S(=O)(F)=O)=O,C[N+]1(CCC)CCCC1.O=S(F)([N-]S(=O)(F)=O)=O,,,,,,0.6,0.534773841,,,,,,,,308.0676055,,1,308.0676055,,,Pyr13TFSI,C[N+]1(CCC)CCCC1.O=S(C(F)(F)F)([N-]S(=O)(C(F)(F)F)=O)=O,,,0.38,0.448623264,,,,,,,408.0612184,,,408.0612184,,,,,,,,,,,,,,,,,,,,,,,,,,,,,LiTFSI,O=S(=O)([N-]S(=O)(=O)C(F)(F)F)C(F)(F)F.[Li+],0.02,0.016602895,0.058840174,286.9332984,,,,,,,,,,,,-10.52631579,0.001729542,-2.762068966
,,,,,1,doi.org/10.1149/2.0051701jes ,Pyr13FSI,C[N+]1(CCC)CCCC1.O=S(F)([N-]S(=O)(F)=O)=O,C[N+]1(CCC)CCCC1.O=S(F)([N-]S(=O)(F)=O)=O,,,,,,0.6,0.534773841,,,,,,,,308.0676055,,1,308.0676055,,,Pyr13TFSI,C[N+]1(CCC)CCCC1.O=S(C(F)(F)F)([N-]S(=O)(C(F)(F)F)=O)=O,,,0.38,0.448623264,,,,,,,408.0612184,,,408.0612184,,,,,,,,,,,,,,,,,,,,,,,,,,,,,LiTFSI,O=S(=O)([N-]S(=O)(=O)C(F)(F)F)C(F)(F)F.[Li+],0.02,0.016602895,0.058840174,286.9332984,,,,,,,,,,,,-5,0.002160144,-2.665517241
,,,,,1,doi.org/10.1149/2.0051701jes ,Pyr13FSI,C[N+]1(CCC)CCCC1.O=S(F)([N-]S(=O)(F)=O)=O,C[N+]1(CCC)CCCC1.O=S(F)([N-]S(=O)(F)=O)=O,,,,,,0.6,0.534773841,,,,,,,,308.0676055,,1,308.0676055,,,Pyr13TFSI,C[N+]1(CCC)CCCC1.O=S(C(F)(F)F)([N-]S(=O)(C(F)(F)F)=O)=O,,,0.38,0.448623264,,,,,,,408.0612184,,,408.0612184,,,,,,,,,,,,,,,,,,,,,,,,,,,,,LiTFSI,O=S(=O)([N-]S(=O)(=O)C(F)(F)F)C(F)(F)F.[Li+],0.02,0.016602895,0.058840174,286.9332984,,,,,,,,,,,,0.526315789,0.003100126,-2.50862069
,,,,,1,doi.org/10.1149/2.0051701jes ,Pyr13FSI,C[N+]1(CCC)CCCC1.O=S(F)([N-]S(=O)(F)=O)=O,C[N+]1(CCC)CCCC1.O=S(F)([N-]S(=O)(F)=O)=O,,,,,,0.6,0.534773841,,,,,,,,308.0676055,,1,308.0676055,,,Pyr13TFSI,C[N+]1(CCC)CCCC1.O=S(C(F)(F)F)([N-]S(=O)(C(F)(F)F)=O)=O,,,0.38,0.448623264,,,,,,,408.0612184,,,408.0612184,,,,,,,,,,,,,,,,,,,,,,,,,,,,,LiTFSI,O=S(=O)([N-]S(=O)(=O)C(F)(F)F)C(F)(F)F.[Li+],0.02,0.016602895,0.058840174,286.9332984,,,,,,,,,,,,4.947368421,0.004093257,-2.387931034
,,,,,1,doi.org/10.1149/2.0051701jes ,Pyr13FSI,C[N+]1(CCC)CCCC1.O=S(F)([N-]S(=O)(F)=O)=O,C[N+]1(CCC)CCCC1.O=S(F)([N-]S(=O)(F)=O)=O,,,,,,0.6,0.534773841,,,,,,,,308.0676055,,1,308.0676055,,,Pyr13TFSI,C[N+]1(CCC)CCCC1.O=S(C(F)(F)F)([N-]S(=O)(C(F)(F)F)=O)=O,,,0.38,0.448623264,,,,,,,408.0612184,,,408.0612184,,,,,,,,,,,,,,,,,,,,,,,,,,,,,LiTFSI,O=S(=O)([N-]S(=O)(=O)C(F)(F)F)C(F)(F)F.[Li+],0.02,0.016602895,0.058840174,286.9332984,,,,,,,,,,,,9.552631579,0.004449138,-2.351724138
,,,,,1,doi.org/10.1149/2.0051701jes ,Pyr13FSI,C[N+]1(CCC)CCCC1.O=S(F)([N-]S(=O)(F)=O)=O,C[N+]1(CCC)CCCC1.O=S(F)([N-]S(=O)(F)=O)=O,,,,,,0.6,0.534773841,,,,,,,,308.0676055,,1,308.0676055,,,Pyr13TFSI,C[N+]1(CCC)CCCC1.O=S(C(F)(F)F)([N-]S(=O)(C(F)(F)F)=O)=O,,,0.38,0.448623264,,,,,,,408.0612184,,,408.0612184,,,,,,,,,,,,,,,,,,,,,,,,,,,,,LiTFSI,O=S(=O)([N-]S(=O)(=O)C(F)(F)F)C(F)(F)F.[Li+],0.02,0.016602895,0.058840174,286.9332984,,,,,,,,,,,,19.86842105,0.006039966,-2.218965517
,,,,,1,doi.org/10.1149/2.0051701jes ,Pyr13FSI,C[N+]1(CCC)CCCC1.O=S(F)([N-]S(=O)(F)=O)=O,C[N+]1(CCC)CCCC1.O=S(F)([N-]S(=O)(F)=O)=O,,,,,,0.6,0.534773841,,,,,,,,308.0676055,,1,308.0676055,,,Pyr13TFSI,C[N+]1(CCC)CCCC1.O=S(C(F)(F)F)([N-]S(=O)(C(F)(F)F)=O)=O,,,0.38,0.448623264,,,,,,,408.0612184,,,408.0612184,,,,,,,,,,,,,,,,,,,,,,,,,,,,,LiTFSI,O=S(=O)([N-]S(=O)(=O)C(F)(F)F)C(F)(F)F.[Li+],0.02,0.016602895,0.058840174,286.9332984,,,,,,,,,,,,29.81578947,0.009421888,-2.025862069
,,,,,1,doi.org/10.1149/2.0051701jes ,Pyr13FSI,C[N+]1(CCC)CCCC1.O=S(F)([N-]S(=O)(F)=O)=O,C[N+]1(CCC)CCCC1.O=S(F)([N-]S(=O)(F)=O)=O,,,,,,0.6,0.534773841,,,,,,,,308.0676055,,1,308.0676055,,,Pyr13TFSI,C[N+]1(CCC)CCCC1.O=S(C(F)(F)F)([N-]S(=O)(C(F)(F)F)=O)=O,,,0.38,0.448623264,,,,,,,408.0612184,,,408.0612184,,,,,,,,,,,,,,,,,,,,,,,,,,,,,LiTFSI,O=S(=O)([N-]S(=O)(=O)C(F)(F)F)C(F)(F)F.[Li+],0.02,0.016602895,0.058840174,286.9332984,,,,,,,,,,,,40.31578947,0.013521799,-1.868965517
,,,,,1,doi.org/10.1149/2.0051701jes ,Pyr13FSI,C[N+]1(CCC)CCCC1.O=S(F)([N-]S(=O)(F)=O)=O,C[N+]1(CCC)CCCC1.O=S(F)([N-]S(=O)(F)=O)=O,,,,,,0.6,0.534773841,,,,,,,,308.0676055,,1,308.0676055,,,Pyr13TFSI,C[N+]1(CCC)CCCC1.O=S(C(F)(F)F)([N-]S(=O)(C(F)(F)F)=O)=O,,,0.38,0.448623264,,,,,,,408.0612184,,,408.0612184,,,,,,,,,,,,,,,,,,,,,,,,,,,,,LiTFSI,O=S(=O)([N-]S(=O)(=O)C(F)(F)F)C(F)(F)F.[Li+],0.02,0.016602895,0.058840174,286.9332984,,,,,,,,,,,,50.07894737,0.017364216,-1.760344828
,,,,,1,doi.org/10.1149/2.0051701jes ,Pyr13FSI,C[N+]1(CCC)CCCC1.O=S(F)([N-]S(=O)(F)=O)=O,C[N+]1(CCC)CCCC1.O=S(F)([N-]S(=O)(F)=O)=O,,,,,,0.6,0.534773841,,,,,,,,308.0676055,,1,308.0676055,,,Pyr13TFSI,C[N+]1(CCC)CCCC1.O=S(C(F)(F)F)([N-]S(=O)(C(F)(F)F)=O)=O,,,0.38,0.448623264,,,,,,,408.0612184,,,408.0612184,,,,,,,,,,,,,,,,,,,,,,,,,,,,,LiTFSI,O=S(=O)([N-]S(=O)(=O)C(F)(F)F)C(F)(F)F.[Li+],0.02,0.016602895,0.058840174,286.9332984,,,,,,,,,,,,59.65789474,0.020514879,-1.687931034
,,,,,1,doi.org/10.1149/2.0051701jes ,Pyr13FSI,C[N+]1(CCC)CCCC1.O=S(F)([N-]S(=O)(F)=O)=O,C[N+]1(CCC)CCCC1.O=S(F)([N-]S(=O)(F)=O)=O,,,,,,0.6,0.534773841,,,,,,,,308.0676055,,1,308.0676055,,,Pyr13TFSI,C[N+]1(CCC)CCCC1.O=S(C(F)(F)F)([N-]S(=O)(C(F)(F)F)=O)=O,,,0.38,0.448623264,,,,,,,408.0612184,,,408.0612184,,,,,,,,,,,,,,,,,,,,,,,,,,,,,LiTFSI,O=S(=O)([N-]S(=O)(=O)C(F)(F)F)C(F)(F)F.[Li+],0.02,0.016602895,0.058840174,286.9332984,,,,,,,,,,,,69.97368421,0.026344481,-1.579310345
,,,,,1,doi.org/10.1149/2.0051701jes ,Pyr13FSI,C[N+]1(CCC)CCCC1.O=S(F)([N-]S(=O)(F)=O)=O,C[N+]1(CCC)CCCC1.O=S(F)([N-]S(=O)(F)=O)=O,,,,,,0.6,0.534773841,,,,,,,,308.0676055,,1,308.0676055,,,Pyr13TFSI,C[N+]1(CCC)CCCC1.O=S(C(F)(F)F)([N-]S(=O)(C(F)(F)F)=O)=O,,,0.38,0.448623264,,,,,,,408.0612184,,,408.0612184,,,,,,,,,,,,,,,,,,,,,,,,,,,,,LiTFSI,O=S(=O)([N-]S(=O)(=O)C(F)(F)F)C(F)(F)F.[Li+],0.02,0.016602895,0.058840174,286.9332984,,,,,,,,,,,,80.47368421,0.03383065,-1.470689655
,,,,,1,doi.org/10.1149/2.0051701jes ,Pyr13FSI,C[N+]1(CCC)CCCC1.O=S(F)([N-]S(=O)(F)=O)=O,C[N+]1(CCC)CCCC1.O=S(F)([N-]S(=O)(F)=O)=O,,,,,,0.6,0.534773841,,,,,,,,308.0676055,,1,308.0676055,,,Pyr13TFSI,C[N+]1(CCC)CCCC1.O=S(C(F)(F)F)([N-]S(=O)(C(F)(F)F)=O)=O,,,0.38,0.448623264,,,,,,,408.0612184,,,408.0612184,,,,,,,,,,,,,,,,,,,,,,,,,,,,,LiTFSI,O=S(=O)([N-]S(=O)(=O)C(F)(F)F)C(F)(F)F.[Li+],0.02,0.016602895,0.058840174,286.9332984,,,,,,,,,,,,90.60526316,0.037808218,-1.422413793
,,,,,1,doi.org/10.1149/2.0051701jes ,Pyr13FSI,C[N+]1(CCC)CCCC1.O=S(F)([N-]S(=O)(F)=O)=O,C[N+]1(CCC)CCCC1.O=S(F)([N-]S(=O)(F)=O)=O,,,,,,0.6,0.534773841,,,,,,,,308.0676055,,1,308.0676055,,,Pyr13TFSI,C[N+]1(CCC)CCCC1.O=S(C(F)(F)F)([N-]S(=O)(C(F)(F)F)=O)=O,,,0.38,0.448623264,,,,,,,408.0612184,,,408.0612184,,,,,,,,,,,,,,,,,,,,,,,,,,,,,LiTFSI,O=S(=O)([N-]S(=O)(=O)C(F)(F)F)C(F)(F)F.[Li+],0.02,0.016602895,0.058840174,286.9332984,,,,,,,,,,,,99.81578947,0.04109539,-1.386206897
,,,,,1,doi.org/10.1149/2.0051701jes ,Pyr13FSI,C[N+]1(CCC)CCCC1.O=S(F)([N-]S(=O)(F)=O)=O,C[N+]1(CCC)CCCC1.O=S(F)([N-]S(=O)(F)=O)=O,,,,,,0.6,0.540455807,,,,,,,,308.0676055,,1,308.0676055,,,Pyr13TFSI,C[N+]1(CCC)CCCC1.O=S(C(F)(F)F)([N-]S(=O)(C(F)(F)F)=O)=O,,,0.35,0.417595942,,,,,,,408.0612184,,,408.0612184,,,,,,,,,,,,,,,,,,,,,,,,,,,,,LiTFSI,O=S(=O)([N-]S(=O)(=O)C(F)(F)F)C(F)(F)F.[Li+],0.05,0.041948251,0.152596277,286.9332984,,,,,,,,,,,,-35.21052632,2.73E-07,-6.563793103
,,,,,1,doi.org/10.1149/2.0051701jes ,Pyr13FSI,C[N+]1(CCC)CCCC1.O=S(F)([N-]S(=O)(F)=O)=O,C[N+]1(CCC)CCCC1.O=S(F)([N-]S(=O)(F)=O)=O,,,,,,0.6,0.540455807,,,,,,,,308.0676055,,1,308.0676055,,,Pyr13TFSI,C[N+]1(CCC)CCCC1.O=S(C(F)(F)F)([N-]S(=O)(C(F)(F)F)=O)=O,,,0.35,0.417595942,,,,,,,408.0612184,,,408.0612184,,,,,,,,,,,,,,,,,,,,,,,,,,,,,LiTFSI,O=S(=O)([N-]S(=O)(=O)C(F)(F)F)C(F)(F)F.[Li+],0.05,0.041948251,0.152596277,286.9332984,,,,,,,,,,,,-30.05263158,2.46E-05,-4.60862069
,,,,,1,doi.org/10.1149/2.0051701jes ,Pyr13FSI,C[N+]1(CCC)CCCC1.O=S(F)([N-]S(=O)(F)=O)=O,C[N+]1(CCC)CCCC1.O=S(F)([N-]S(=O)(F)=O)=O,,,,,,0.6,0.540455807,,,,,,,,308.0676055,,1,308.0676055,,,Pyr13TFSI,C[N+]1(CCC)CCCC1.O=S(C(F)(F)F)([N-]S(=O)(C(F)(F)F)=O)=O,,,0.35,0.417595942,,,,,,,408.0612184,,,408.0612184,,,,,,,,,,,,,,,,,,,,,,,,,,,,,LiTFSI,O=S(=O)([N-]S(=O)(=O)C(F)(F)F)C(F)(F)F.[Li+],0.05,0.041948251,0.152596277,286.9332984,,,,,,,,,,,,-24.71052632,0.000443151,-3.353448276
,,,,,1,doi.org/10.1149/2.0051701jes ,Pyr13FSI,C[N+]1(CCC)CCCC1.O=S(F)([N-]S(=O)(F)=O)=O,C[N+]1(CCC)CCCC1.O=S(F)([N-]S(=O)(F)=O)=O,,,,,,0.6,0.540455807,,,,,,,,308.0676055,,1,308.0676055,,,Pyr13TFSI,C[N+]1(CCC)CCCC1.O=S(C(F)(F)F)([N-]S(=O)(C(F)(F)F)=O)=O,,,0.35,0.417595942,,,,,,,408.0612184,,,408.0612184,,,,,,,,,,,,,,,,,,,,,,,,,,,,,LiTFSI,O=S(=O)([N-]S(=O)(=O)C(F)(F)F)C(F)(F)F.[Li+],0.05,0.041948251,0.152596277,286.9332984,,,,,,,,,,,,-20.10526316,0.000710762,-3.148275862
,,,,,1,doi.org/10.1149/2.0051701jes ,Pyr13FSI,C[N+]1(CCC)CCCC1.O=S(F)([N-]S(=O)(F)=O)=O,C[N+]1(CCC)CCCC1.O=S(F)([N-]S(=O)(F)=O)=O,,,,,,0.6,0.540455807,,,,,,,,308.0676055,,1,308.0676055,,,Pyr13TFSI,C[N+]1(CCC)CCCC1.O=S(C(F)(F)F)([N-]S(=O)(C(F)(F)F)=O)=O,,,0.35,0.417595942,,,,,,,408.0612184,,,408.0612184,,,,,,,,,,,,,,,,,,,,,,,,,,,,,LiTFSI,O=S(=O)([N-]S(=O)(=O)C(F)(F)F)C(F)(F)F.[Li+],0.05,0.041948251,0.152596277,286.9332984,,,,,,,,,,,,-15.13157895,0.000938456,-3.027586207
,,,,,1,doi.org/10.1149/2.0051701jes ,Pyr13FSI,C[N+]1(CCC)CCCC1.O=S(F)([N-]S(=O)(F)=O)=O,C[N+]1(CCC)CCCC1.O=S(F)([N-]S(=O)(F)=O)=O,,,,,,0.6,0.540455807,,,,,,,,308.0676055,,1,308.0676055,,,Pyr13TFSI,C[N+]1(CCC)CCCC1.O=S(C(F)(F)F)([N-]S(=O)(C(F)(F)F)=O)=O,,,0.35,0.417595942,,,,,,,408.0612184,,,408.0612184,,,,,,,,,,,,,,,,,,,,,,,,,,,,,LiTFSI,O=S(=O)([N-]S(=O)(=O)C(F)(F)F)C(F)(F)F.[Li+],0.05,0.041948251,0.152596277,286.9332984,,,,,,,,,,,,-10.15789474,0.001423798,-2.846551724
,,,,,1,doi.org/10.1149/2.0051701jes ,Pyr13FSI,C[N+]1(CCC)CCCC1.O=S(F)([N-]S(=O)(F)=O)=O,C[N+]1(CCC)CCCC1.O=S(F)([N-]S(=O)(F)=O)=O,,,,,,0.6,0.540455807,,,,,,,,308.0676055,,1,308.0676055,,,Pyr13TFSI,C[N+]1(CCC)CCCC1.O=S(C(F)(F)F)([N-]S(=O)(C(F)(F)F)=O)=O,,,0.35,0.417595942,,,,,,,408.0612184,,,408.0612184,,,,,,,,,,,,,,,,,,,,,,,,,,,,,LiTFSI,O=S(=O)([N-]S(=O)(=O)C(F)(F)F)C(F)(F)F.[Li+],0.05,0.041948251,0.152596277,286.9332984,,,,,,,,,,,,-5.552631579,0.001778279,-2.75
,,,,,1,doi.org/10.1149/2.0051701jes ,Pyr13FSI,C[N+]1(CCC)CCCC1.O=S(F)([N-]S(=O)(F)=O)=O,C[N+]1(CCC)CCCC1.O=S(F)([N-]S(=O)(F)=O)=O,,,,,,0.6,0.540455807,,,,,,,,308.0676055,,1,308.0676055,,,Pyr13TFSI,C[N+]1(CCC)CCCC1.O=S(C(F)(F)F)([N-]S(=O)(C(F)(F)F)=O)=O,,,0.35,0.417595942,,,,,,,408.0612184,,,408.0612184,,,,,,,,,,,,,,,,,,,,,,,,,,,,,LiTFSI,O=S(=O)([N-]S(=O)(=O)C(F)(F)F)C(F)(F)F.[Li+],0.05,0.041948251,0.152596277,286.9332984,,,,,,,,,,,,0.157894737,0.002697954,-2.568965517
,,,,,1,doi.org/10.1149/2.0051701jes ,Pyr13FSI,C[N+]1(CCC)CCCC1.O=S(F)([N-]S(=O)(F)=O)=O,C[N+]1(CCC)CCCC1.O=S(F)([N-]S(=O)(F)=O)=O,,,,,,0.6,0.540455807,,,,,,,,308.0676055,,1,308.0676055,,,Pyr13TFSI,C[N+]1(CCC)CCCC1.O=S(C(F)(F)F)([N-]S(=O)(C(F)(F)F)=O)=O,,,0.35,0.417595942,,,,,,,408.0612184,,,408.0612184,,,,,,,,,,,,,,,,,,,,,,,,,,,,,LiTFSI,O=S(=O)([N-]S(=O)(=O)C(F)(F)F)C(F)(F)F.[Li+],0.05,0.041948251,0.152596277,286.9332984,,,,,,,,,,,,4.947368421,0.00301516,-2.520689655
,,,,,1,doi.org/10.1149/2.0051701jes ,Pyr13FSI,C[N+]1(CCC)CCCC1.O=S(F)([N-]S(=O)(F)=O)=O,C[N+]1(CCC)CCCC1.O=S(F)([N-]S(=O)(F)=O)=O,,,,,,0.6,0.540455807,,,,,,,,308.0676055,,1,308.0676055,,,Pyr13TFSI,C[N+]1(CCC)CCCC1.O=S(C(F)(F)F)([N-]S(=O)(C(F)(F)F)=O)=O,,,0.35,0.417595942,,,,,,,408.0612184,,,408.0612184,,,,,,,,,,,,,,,,,,,,,,,,,,,,,LiTFSI,O=S(=O)([N-]S(=O)(=O)C(F)(F)F)C(F)(F)F.[Li+],0.05,0.041948251,0.152596277,286.9332984,,,,,,,,,,,,9.736842105,0.00366263,-2.436206897
,,,,,1,doi.org/10.1149/2.0051701jes ,Pyr13FSI,C[N+]1(CCC)CCCC1.O=S(F)([N-]S(=O)(F)=O)=O,C[N+]1(CCC)CCCC1.O=S(F)([N-]S(=O)(F)=O)=O,,,,,,0.6,0.540455807,,,,,,,,308.0676055,,1,308.0676055,,,Pyr13TFSI,C[N+]1(CCC)CCCC1.O=S(C(F)(F)F)([N-]S(=O)(C(F)(F)F)=O)=O,,,0.35,0.417595942,,,,,,,408.0612184,,,408.0612184,,,,,,,,,,,,,,,,,,,,,,,,,,,,,LiTFSI,O=S(=O)([N-]S(=O)(=O)C(F)(F)F)C(F)(F)F.[Li+],0.05,0.041948251,0.152596277,286.9332984,,,,,,,,,,,,20.42105263,0.004972236,-2.303448276
