Repository: zjurillpolymer/SPE_prediction

# SPE Prediction

Polymer electrolyte conductivity prediction using graph neural networks.

## Data

Data from [ChemPropPred](https://github.com/learningmatter-mit/Chem-prop-pred) — polymer electrolyte conductivity measurements including SMILES, conductivity (log S/cm), molecular weight, salt concentration, and temperature.

- `data/clean_train_data.csv` — cleaned training data
- `data/PolymerElectrolyteData.csv` — full raw dataset
- `data/PolyInfo_8salts.csv` / `data/polyinfo_5salts_4conc.csv` — PolyInfo polymer database with salt additives

File: data/PolymerElectrolyteData.csv (part 50 of 154)
Notes,Compound Notebook Name,Date Copied to Master Database,Data Recorded By,Seshadri Group,Oyaizu Group,DOI,Solvent 1 (S1),S1 SMILES,S1 SMILES 1,S1 SMILES 2,S1 SMILES 3,S1 Big SMILES,S1 End Group 1,S1 End Group 2,S1 Mol %,S1 Weight %,S1 SMILES 1 Mol %,S1 SMILES 2 Mol %,S1 SMILES 3 Mol %,S1 Molar Ratio,S1 Weight Ratio,S1 Mw,S1 Mn,S1 Mn or Mw,S1 Mw/Mn,S1 DOP,S1 Molar Mass (g/mol),S1 Type,S1 Block Mol Weight,Solvent 2 (S2),S2 SMILES,S2 SMILES 1,S2 SMILES 2,S2 Mol %,S2 Weight %,S2 SMILES 1 Mol %,S2 SMILES 2 Mol %,S2 Molar Ratio,S2 Weight Ratio,S2 Mw,S2 Mn,S2 Mn or Mw,S2 Mw/Mn,S2 DOP,S2 Molar Mass (g/mol),S2 Type,Solvent 3 (S3),S3 SMILES,S3 SMILES 1,S3 Mol %,S3 Weight %,S3 Molar Ratio,S3 Weight Ratio,S3 Mw,S3 Mn,S3 Mn or Mw,S3 Mw/Mn,S3 DOP,S3 Molar Mass (g/mol),S3 Type,Solvent 4 (S4),S4 SMILES,S4 Mol %,S4 Weight %,S4 Molar Ratio,S4 Weight Ratio,S4 Mw,S4 Mn,S4 Mn or Mw,S4 Mw/Mn,S4 DOP,S4 Molar Mass (g/mol),S4 Type,Salt 1,Salt1 SMILES,Salt1 Mol %,Salt1 Weight %,Salt1 Molality (mol salt/kg polymer),Salt1 Molar Mass (g/mol),Salt 2,Salt2 SMILES,Salt2 Mol %,Salt2 Weight %,Salt2 Molality (mol salt/kg polymer),Salt2 Molar Mass (g/mol),Inorganic Material 1 (IM1),IM1 Weight %,IM1 Particle Size (nm),Tg (oC),Heating Rate (K/min),Temperature (oC),Conductivity (S/cm),log Conductivity (S/cm)
,,,,,1,doi.org/10.1149/2.0051701jes ,Pyr13FSI,C[N+]1(CCC)CCCC1.O=S(F)([N-]S(=O)(F)=O)=O,C[N+]1(CCC)CCCC1.O=S(F)([N-]S(=O)(F)=O)=O,,,,,,0.6,0.540455807,,,,,,,,308.0676055,,1,308.0676055,,,Pyr13TFSI,C[N+]1(CCC)CCCC1.O=S(C(F)(F)F)([N-]S(=O)(C(F)(F)F)=O)=O,,,0.35,0.417595942,,,,,,,408.0612184,,,408.0612184,,,,,,,,,,,,,,,,,,,,,,,,,,,,,LiTFSI,O=S(=O)([N-]S(=O)(=O)C(F)(F)F)C(F)(F)F.[Li+],0.05,0.041948251,0.152596277,286.9332984,,,,,,,,,,,,30.18421053,0.007135892,-2.146551724
,,,,,1,doi.org/10.1149/2.0051701jes ,Pyr13FSI,C[N+]1(CCC)CCCC1.O=S(F)([N-]S(=O)(F)=O)=O,C[N+]1(CCC)CCCC1.O=S(F)([N-]S(=O)(F)=O)=O,,,,,,0.6,0.540455807,,,,,,,,308.0676055,,1,308.0676055,,,Pyr13TFSI,C[N+]1(CCC)CCCC1.O=S(C(F)(F)F)([N-]S(=O)(C(F)(F)F)=O)=O,,,0.35,0.417595942,,,,,,,408.0612184,,,408.0612184,,,,,,,,,,,,,,,,,,,,,,,,,,,,,LiTFSI,O=S(=O)([N-]S(=O)(=O)C(F)(F)F)C(F)(F)F.[Li+],0.05,0.041948251,0.152596277,286.9332984,,,,,,,,,,,,39.76315789,0.009687393,-2.013793103
,,,,,1,doi.org/10.1149/2.0051701jes ,Pyr13FSI,C[N+]1(CCC)CCCC1.O=S(F)([N-]S(=O)(F)=O)=O,C[N+]1(CCC)CCCC1.O=S(F)([N-]S(=O)(F)=O)=O,,,,,,0.6,0.540455807,,,,,,,,308.0676055,,1,308.0676055,,,Pyr13TFSI,C[N+]1(CCC)CCCC1.O=S(C(F)(F)F)([N-]S(=O)(C(F)(F)F)=O)=O,,,0.35,0.417595942,,,,,,,408.0612184,,,408.0612184,,,,,,,,,,,,,,,,,,,,,,,,,,,,,LiTFSI,O=S(=O)([N-]S(=O)(=O)C(F)(F)F)C(F)(F)F.[Li+],0.05,0.041948251,0.152596277,286.9332984,,,,,,,,,,,,49.89473684,0.012440206,-1.905172414
,,,,,1,doi.org/10.1149/2.0051701jes ,Pyr13FSI,C[N+]1(CCC)CCCC1.O=S(F)([N-]S(=O)(F)=O)=O,C[N+]1(CCC)CCCC1.O=S(F)([N-]S(=O)(F)=O)=O,,,,,,0.6,0.540455807,,,,,,,,308.0676055,,1,308.0676055,,,Pyr13TFSI,C[N+]1(CCC)CCCC1.O=S(C(F)(F)F)([N-]S(=O)(C(F)(F)F)=O)=O,,,0.35,0.417595942,,,,,,,408.0612184,,,408.0612184,,,,,,,,,,,,,,,,,,,,,,,,,,,,,LiTFSI,O=S(=O)([N-]S(=O)(=O)C(F)(F)F)C(F)(F)F.[Li+],0.05,0.041948251,0.152596277,286.9332984,,,,,,,,,,,,59.65789474,0.016425449,-1.784482759
,,,,,1,doi.org/10.1149/2.0051701jes ,Pyr13FSI,C[N+]1(CCC)CCCC1.O=S(F)([N-]S(=O)(F)=O)=O,C[N+]1(CCC)CCCC1.O=S(F)([N-]S(=O)(F)=O)=O,,,,,,0.6,0.540455807,,,,,,,,308.0676055,,1,308.0676055,,,Pyr13TFSI,C[N+]1(CCC)CCCC1.O=S(C(F)(F)F)([N-]S(=O)(C(F)(F)F)=O)=O,,,0.35,0.417595942,,,,,,,408.0612184,,,408.0612184,,,,,,,,,,,,,,,,,,,,,,,,,,,,,LiTFSI,O=S(=O)([N-]S(=O)(=O)C(F)(F)F)C(F)(F)F.[Li+],0.05,0.041948251,0.152596277,286.9332984,,,,,,,,,,,,69.42105263,0.02109298,-1.675862069
,,,,,1,doi.org/10.1149/2.0051701jes ,Pyr13FSI,C[N+]1(CCC)CCCC1.O=S(F)([N-]S(=O)(F)=O)=O,C[N+]1(CCC)CCCC1.O=S(F)([N-]S(=O)(F)=O)=O,,,,,,0.6,0.540455807,,,,,,,,308.0676055,,1,308.0676055,,,Pyr13TFSI,C[N+]1(CCC)CCCC1.O=S(C(F)(F)F)([N-]S(=O)(C(F)(F)F)=O)=O,,,0.35,0.417595942,,,,,,,408.0612184,,,408.0612184,,,,,,,,,,,,,,,,,,,,,,,,,,,,,LiTFSI,O=S(=O)([N-]S(=O)(=O)C(F)(F)F)C(F)(F)F.[Li+],0.05,0.041948251,0.152596277,286.9332984,,,,,,,,,,,,79.55263158,0.024237217,-1.615517241
,,,,,1,doi.org/10.1149/2.0051701jes ,Pyr13FSI,C[N+]1(CCC)CCCC1.O=S(F)([N-]S(=O)(F)=O)=O,C[N+]1(CCC)CCCC1.O=S(F)([N-]S(=O)(F)=O)=O,,,,,,0.6,0.540455807,,,,,,,,308.0676055,,1,308.0676055,,,Pyr13TFSI,C[N+]1(CCC)CCCC1.O=S(C(F)(F)F)([N-]S(=O)(C(F)(F)F)=O)=O,,,0.35,0.417595942,,,,,,,408.0612184,,,408.0612184,,,,,,,,,,,,,,,,,,,,,,,,,,,,,LiTFSI,O=S(=O)([N-]S(=O)(=O)C(F)(F)F)C(F)(F)F.[Li+],0.05,0.041948251,0.152596277,286.9332984,,,,,,,,,,,,89.86842105,0.028634958,-1.543103448
,,,,,1,doi.org/10.1149/2.0051701jes ,Pyr13FSI,C[N+]1(CCC)CCCC1.O=S(F)([N-]S(=O)(F)=O)=O,C[N+]1(CCC)CCCC1.O=S(F)([N-]S(=O)(F)=O)=O,,,,,,0.6,0.540455807,,,,,,,,308.0676055,,1,308.0676055,,,Pyr13TFSI,C[N+]1(CCC)CCCC1.O=S(C(F)(F)F)([N-]S(=O)(C(F)(F)F)=O)=O,,,0.35,0.417595942,,,,,,,408.0612184,,,408.0612184,,,,,,,,,,,,,,,,,,,,,,,,,,,,,LiTFSI,O=S(=O)([N-]S(=O)(=O)C(F)(F)F)C(F)(F)F.[Li+],0.05,0.041948251,0.152596277,286.9332984,,,,,,,,,,,,100.1842105,0.03383065,-1.470689655
,,,,,1,doi.org/10.1149/2.0051701jes ,Pyr13FSI,C[N+]1(CCC)CCCC1.O=S(F)([N-]S(=O)(F)=O)=O,C[N+]1(CCC)CCCC1.O=S(F)([N-]S(=O)(F)=O)=O,,,,,,0.6,0.5501989,,,,,,,,308.0676055,,1,308.0676055,,,Pyr13TFSI,C[N+]1(CCC)CCCC1.O=S(C(F)(F)F)([N-]S(=O)(C(F)(F)F)=O)=O,,,0.3,0.364392149,,,,,,,408.0612184,,,408.0612184,,,,,,,,,,,,,,,,,,,,,,,,,,,,,LiTFSI,O=S(=O)([N-]S(=O)(=O)C(F)(F)F)C(F)(F)F.[Li+],0.1,0.085408951,0.325458404,286.9332984,,,,,,,,,,,,-35.02631579,1.44E-07,-6.84137931
,,,,,1,doi.org/10.1149/2.0051701jes ,Pyr13FSI,C[N+]1(CCC)CCCC1.O=S(F)([N-]S(=O)(F)=O)=O,C[N+]1(CCC)CCCC1.O=S(F)([N-]S(=O)(F)=O)=O,,,,,,0.6,0.5501989,,,,,,,,308.0676055,,1,308.0676055,,,Pyr13TFSI,C[N+]1(CCC)CCCC1.O=S(C(F)(F)F)([N-]S(=O)(C(F)(F)F)=O)=O,,,0.3,0.364392149,,,,,,,408.0612184,,,408.0612184,,,,,,,,,,,,,,,,,,,,,,,,,,,,,LiTFSI,O=S(=O)([N-]S(=O)(=O)C(F)(F)F)C(F)(F)F.[Li+],0.1,0.085408951,0.325458404,286.9332984,,,,,,,,,,,,-30.23684211,9.53E-07,-6.020689655
,,,,,1,doi.org/10.1149/2.0051701jes ,Pyr13FSI,C[N+]1(CCC)CCCC1.O=S(F)([N-]S(=O)(F)=O)=O,C[N+]1(CCC)CCCC1.O=S(F)([N-]S(=O)(F)=O)=O,,,,,,0.6,0.5501989,,,,,,,,308.0676055,,1,308.0676055,,,Pyr13TFSI,C[N+]1(CCC)CCCC1.O=S(C(F)(F)F)([N-]S(=O)(C(F)(F)F)=O)=O,,,0.3,0.364392149,,,,,,,408.0612184,,,408.0612184,,,,,,,,,,,,,,,,,,,,,,,,,,,,,LiTFSI,O=S(=O)([N-]S(=O)(=O)C(F)(F)F)C(F)(F)F.[Li+],0.1,0.085408951,0.325458404,286.9332984,,,,,,,,,,,,-25.44736842,0.000317486,-3.498275862
,,,,,1,doi.org/10.1149/2.0051701jes ,Pyr13FSI,C[N+]1(CCC)CCCC1.O=S(F)([N-]S(=O)(F)=O)=O,C[N+]1(CCC)CCCC1.O=S(F)([N-]S(=O)(F)=O)=O,,,,,,0.6,0.5501989,,,,,,,,308.0676055,,1,308.0676055,,,Pyr13TFSI,C[N+]1(CCC)CCCC1.O=S(C(F)(F)F)([N-]S(=O)(C(F)(F)F)=O)=O,,,0.3,0.364392149,,,,,,,408.0612184,,,408.0612184,,,,,,,,,,,,,,,,,,,,,,,,,,,,,LiTFSI,O=S(=O)([N-]S(=O)(=O)C(F)(F)F)C(F)(F)F.[Li+],0.1,0.085408951,0.325458404,286.9332984,,,,,,,,,,,,-19.92105263,0.00050921,-3.293103448
,,,,,1,doi.org/10.1149/2.0051701jes ,Pyr13FSI,C[N+]1(CCC)CCCC1.O=S(F)([N-]S(=O)(F)=O)=O,C[N+]1(CCC)CCCC1.O=S(F)([N-]S(=O)(F)=O)=O,,,,,,0.6,0.5501989,,,,,,,,308.0676055,,1,308.0676055,,,Pyr13TFSI,C[N+]1(CCC)CCCC1.O=S(C(F)(F)F)([N-]S(=O)(C(F)(F)F)=O)=O,,,0.3,0.364392149,,,,,,,408.0612184,,,408.0612184,,,,,,,,,,,,,,,,,,,,,,,,,,,,,LiTFSI,O=S(=O)([N-]S(=O)(=O)C(F)(F)F)C(F)(F)F.[Li+],0.1,0.085408951,0.325458404,286.9332984,,,,,,,,,,,,-14.94736842,0.000710762,-3.148275862
,,,,,1,doi.org/10.1149/2.0051701jes ,Pyr13FSI,C[N+]1(CCC)CCCC1.O=S(F)([N-]S(=O)(F)=O)=O,C[N+]1(CCC)CCCC1.O=S(F)([N-]S(=O)(F)=O)=O,,,,,,0.6,0.5501989,,,,,,,,308.0676055,,1,308.0676055,,,Pyr13TFSI,C[N+]1(CCC)CCCC1.O=S(C(F)(F)F)([N-]S(=O)(C(F)(F)F)=O)=O,,,0.3,0.364392149,,,,,,,408.0612184,,,408.0612184,,,,,,,,,,,,,,,,,,,,,,,,,,,,,LiTFSI,O=S(=O)([N-]S(=O)(=O)C(F)(F)F)C(F)(F)F.[Li+],0.1,0.085408951,0.325458404,286.9332984,,,,,,,,,,,,-9.605263158,0.000992091,-3.003448276
,,,,,1,doi.org/10.1149/2.0051701jes ,Pyr13FSI,C[N+]1(CCC)CCCC1.O=S(F)([N-]S(=O)(F)=O)=O,C[N+]1(CCC)CCCC1.O=S(F)([N-]S(=O)(F)=O)=O,,,,,,0.6,0.5501989,,,,,,,,308.0676055,,1,308.0676055,,,Pyr13TFSI,C[N+]1(CCC)CCCC1.O=S(C(F)(F)F)([N-]S(=O)(C(F)(F)F)=O)=O,,,0.3,0.364392149,,,,,,,408.0612184,,,408.0612184,,,,,,,,,,,,,,,,,,,,,,,,,,,,,LiTFSI,O=S(=O)([N-]S(=O)(=O)C(F)(F)F)C(F)(F)F.[Li+],0.1,0.085408951,0.325458404,286.9332984,,,,,,,,,,,,-5.184210526,0.001239092,-2.906896552
,,,,,1,doi.org/10.1149/2.0051701jes ,Pyr13FSI,C[N+]1(CCC)CCCC1.O=S(F)([N-]S(=O)(F)=O)=O,C[N+]1(CCC)CCCC1.O=S(F)([N-]S(=O)(F)=O)=O,,,,,,0.6,0.5501989,,,,,,,,308.0676055,,1,308.0676055,,,Pyr13TFSI,C[N+]1(CCC)CCCC1.O=S(C(F)(F)F)([N-]S(=O)(C(F)(F)F)=O)=O,,,0.3,0.364392149,,,,,,,408.0612184,,,408.0612184,,,,,,,,,,,,,,,,,,,,,,,,,,,,,LiTFSI,O=S(=O)([N-]S(=O)(=O)C(F)(F)F)C(F)(F)F.[Li+],0.1,0.085408951,0.325458404,286.9332984,,,,,,,,,,,,-0.210526316,0.001778279,-2.75
,,,,,1,doi.org/10.1149/2.0051701jes ,Pyr13FSI,C[N+]1(CCC)CCCC1.O=S(F)([N-]S(=O)(F)=O)=O,C[N+]1(CCC)CCCC1.O=S(F)([N-]S(=O)(F)=O)=O,,,,,,0.6,0.5501989,,,,,,,,308.0676055,,1,308.0676055,,,Pyr13TFSI,C[N+]1(CCC)CCCC1.O=S(C(F)(F)F)([N-]S(=O)(C(F)(F)F)=O)=O,,,0.3,0.364392149,,,,,,,408.0612184,,,408.0612184,,,,,,,,,,,,,,,,,,,,,,,,,,,,,LiTFSI,O=S(=O)([N-]S(=O)(=O)C(F)(F)F)C(F)(F)F.[Li+],0.1,0.085408951,0.325458404,286.9332984,,,,,,,,,,,,4.763157895,0.00204336,-2.689655172
,,,,,1,doi.org/10.1149/2.0051701jes ,Pyr13FSI,C[N+]1(CCC)CCCC1.O=S(F)([N-]S(=O)(F)=O)=O,C[N+]1(CCC)CCCC1.O=S(F)([N-]S(=O)(F)=O)=O,,,,,,0.6,0.5501989,,,,,,,,308.0676055,,1,308.0676055,,,Pyr13TFSI,C[N+]1(CCC)CCCC1.O=S(C(F)(F)F)([N-]S(=O)(C(F)(F)F)=O)=O,,,0.3,0.364392149,,,,,,,408.0612184,,,408.0612184,,,,,,,,,,,,,,,,,,,,,,,,,,,,,LiTFSI,O=S(=O)([N-]S(=O)(=O)C(F)(F)F)C(F)(F)F.[Li+],0.1,0.085408951,0.325458404,286.9332984,,,,,,,,,,,,9.921052632,0.002697954,-2.568965517
,,,,,1,doi.org/10.1149/2.0051701jes ,Pyr13FSI,C[N+]1(CCC)CCCC1.O=S(F)([N-]S(=O)(F)=O)=O,C[N+]1(CCC)CCCC1.O=S(F)([N-]S(=O)(F)=O)=O,,,,,,0.6,0.5501989,,,,,,,,308.0676055,,1,308.0676055,,,Pyr13TFSI,C[N+]1(CCC)CCCC1.O=S(C(F)(F)F)([N-]S(=O)(C(F)(F)F)=O)=O,,,0.3,0.364392149,,,,,,,408.0612184,,,408.0612184,,,,,,,,,,,,,,,,,,,,,,,,,,,,,LiTFSI,O=S(=O)([N-]S(=O)(=O)C(F)(F)F)C(F)(F)F.[Li+],0.1,0.085408951,0.325458404,286.9332984,,,,,,,,,,,,20.23684211,0.004208603,-2.375862069
,,,,,1,doi.org/10.1149/2.0051701jes ,Pyr13FSI,C[N+]1(CCC)CCCC1.O=S(F)([N-]S(=O)(F)=O)=O,C[N+]1(CCC)CCCC1.O=S(F)([N-]S(=O)(F)=O)=O,,,,,,0.6,0.5501989,,,,,,,,308.0676055,,1,308.0676055,,,Pyr13TFSI,C[N+]1(CCC)CCCC1.O=S(C(F)(F)F)([N-]S(=O)(C(F)(F)F)=O)=O,,,0.3,0.364392149,,,,,,,408.0612184,,,408.0612184,,,,,,,,,,,,,,,,,,,,,,,,,,,,,LiTFSI,O=S(=O)([N-]S(=O)(=O)C(F)(F)F)C(F)(F)F.[Li+],0.1,0.085408951,0.325458404,286.9332984,,,,,,,,,,,,30.18421053,0.006039966,-2.218965517
,,,,,1,doi.org/10.1149/2.0051701jes ,Pyr13FSI,C[N+]1(CCC)CCCC1.O=S(F)([N-]S(=O)(F)=O)=O,C[N+]1(CCC)CCCC1.O=S(F)([N-]S(=O)(F)=O)=O,,,,,,0.6,0.5501989,,,,,,,,308.0676055,,1,308.0676055,,,Pyr13TFSI,C[N+]1(CCC)CCCC1.O=S(C(F)(F)F)([N-]S(=O)(C(F)(F)F)=O)=O,,,0.3,0.364392149,,,,,,,408.0612184,,,408.0612184,,,,,,,,,,,,,,,,,,,,,,,,,,,,,LiTFSI,O=S(=O)([N-]S(=O)(=O)C(F)(F)F)C(F)(F)F.[Li+],0.1,0.085408951,0.325458404,286.9332984,,,,,,,,,,,,39.39473684,0.008912509,-2.05
,,,,,1,doi.org/10.1149/2.0051701jes ,Pyr13FSI,C[N+]1(CCC)CCCC1.O=S(F)([N-]S(=O)(F)=O)=O,C[N+]1(CCC)CCCC1.O=S(F)([N-]S(=O)(F)=O)=O,,,,,,0.6,0.5501989,,,,,,,,308.0676055,,1,308.0676055,,,Pyr13TFSI,C[N+]1(CCC)CCCC1.O=S(C(F)(F)F)([N-]S(=O)(C(F)(F)F)=O)=O,,,0.3,0.364392149,,,,,,,408.0612184,,,408.0612184,,,,,,,,,,,,,,,,,,,,,,,,,,,,,LiTFSI,O=S(=O)([N-]S(=O)(=O)C(F)(F)F)C(F)(F)F.[Li+],0.1,0.085408951,0.325458404,286.9332984,,,,,,,,,,,,49.89473684,0.010826367,-1.965517241
,,,,,1,doi.org/10.1149/2.0051701jes ,Pyr13FSI,C[N+]1(CCC)CCCC1.O=S(F)([N-]S(=O)(F)=O)=O,C[N+]1(CCC)CCCC1.O=S(F)([N-]S(=O)(F)=O)=O,,,,,,0.6,0.5501989,,,,,,,,308.0676055,,1,308.0676055,,,Pyr13TFSI,C[N+]1(CCC)CCCC1.O=S(C(F)(F)F)([N-]S(=O)(C(F)(F)F)=O)=O,,,0.3,0.364392149,,,,,,,408.0612184,,,408.0612184,,,,,,,,,,,,,,,,,,,,,,,,,,,,,LiTFSI,O=S(=O)([N-]S(=O)(=O)C(F)(F)F)C(F)(F)F.[Li+],0.1,0.085408951,0.325458404,286.9332984,,,,,,,,,,,,60.39473684,0.013902838,-1.856896552
,,,,,1,doi.org/10.1149/2.0051701jes ,Pyr13FSI,C[N+]1(CCC)CCCC1.O=S(F)([N-]S(=O)(F)=O)=O,C[N+]1(CCC)CCCC1.O=S(F)([N-]S(=O)(F)=O)=O,,,,,,0.6,0.5501989,,,,,,,,308.0676055,,1,308.0676055,,,Pyr13TFSI,C[N+]1(CCC)CCCC1.O=S(C(F)(F)F)([N-]S(=O)(C(F)(F)F)=O)=O,,,0.3,0.364392149,,,,,,,408.0612184,,,408.0612184,,,,,,,,,,,,,,,,,,,,,,,,,,,,,LiTFSI,O=S(=O)([N-]S(=O)(=O)C(F)(F)F)C(F)(F)F.[Li+],0.1,0.085408951,0.325458404,286.9332984,,,,,,,,,,,,69.23684211,0.018356636,-1.736206897
,,,,,1,doi.org/10.1149/2.0051701jes ,Pyr13FSI,C[N+]1(CCC)CCCC1.O=S(F)([N-]S(=O)(F)=O)=O,C[N+]1(CCC)CCCC1.O=S(F)([N-]S(=O)(F)=O)=O,,,,,,0.6,0.5501989,,,,,,,,308.0676055,,1,308.0676055,,,Pyr13TFSI,C[N+]1(CCC)CCCC1.O=S(C(F)(F)F)([N-]S(=O)(C(F)(F)F)=O)=O,,,0.3,0.364392149,,,,,,,408.0612184,,,408.0612184,,,,,,,,,,,,,,,,,,,,,,,,,,,,,LiTFSI,O=S(=O)([N-]S(=O)(=O)C(F)(F)F)C(F)(F)F.[Li+],0.1,0.085408951,0.325458404,286.9332984,,,,,,,,,,,,79.55263158,0.022926873,-1.639655172
,,,,,1,doi.org/10.1149/2.0051701jes ,Pyr13FSI,C[N+]1(CCC)CCCC1.O=S(F)([N-]S(=O)(F)=O)=O,C[N+]1(CCC)CCCC1.O=S(F)([N-]S(=O)(F)=O)=O,,,,,,0.6,0.5501989,,,,,,,,308.0676055,,1,308.0676055,,,Pyr13TFSI,C[N+]1(CCC)CCCC1.O=S(C(F)(F)F)([N-]S(=O)(C(F)(F)F)=O)=O,,,0.3,0.364392149,,,,,,,408.0612184,,,408.0612184,,,,,,,,,,,,,,,,,,,,,,,,,,,,,LiTFSI,O=S(=O)([N-]S(=O)(=O)C(F)(F)F)C(F)(F)F.[Li+],0.1,0.085408951,0.325458404,286.9332984,,,,,,,,,,,,90.23684211,0.026344481,-1.579310345
,,,,,1,doi.org/10.1149/2.0051701jes ,Pyr13FSI,C[N+]1(CCC)CCCC1.O=S(F)([N-]S(=O)(F)=O)=O,C[N+]1(CCC)CCCC1.O=S(F)([N-]S(=O)(F)=O)=O,,,,,,0.6,0.5501989,,,,,,,,308.0676055,,1,308.0676055,,,Pyr13TFSI,C[N+]1(CCC)CCCC1.O=S(C(F)(F)F)([N-]S(=O)(C(F)(F)F)=O)=O,,,0.3,0.364392149,,,,,,,408.0612184,,,408.0612184,,,,,,,,,,,,,,,,,,,,,,,,,,,,,LiTFSI,O=S(=O)([N-]S(=O)(=O)C(F)(F)F)C(F)(F)F.[Li+],0.1,0.085408951,0.325458404,286.9332984,,,,,,,,,,,,99.63157895,0.030271538,-1.518965517
,,,,,1,doi.org/10.1149/2.0051701jes ,Pyr13FSI,C[N+]1(CCC)CCCC1.O=S(F)([N-]S(=O)(F)=O)=O,C[N+]1(CCC)CCCC1.O=S(F)([N-]S(=O)(F)=O)=O,,,,,,0.666666667,0.653069918,,,,,,,,308.0676055,,1,308.0676055,,,Pyr13TFSI,C[N+]1(CCC)CCCC1.O=S(C(F)(F)F)([N-]S(=O)(C(F)(F)F)=O)=O,,,0.111111111,0.144174256,,,,,,,408.0612184,,,408.0612184,,,,,,,,,,,,,,,,,,,,,,,,,,,,,LiTFSI,O=S(=O)([N-]S(=O)(=O)C(F)(F)F)C(F)(F)F.[Li+],0.222222222,0.202755826,0.886341404,286.9332984,,,,,,,,,,,,-35.21052632,4.48E-08,-7.348275862
,,,,,1,doi.org/10.1149/2.0051701jes ,Pyr13FSI,C[N+]1(CCC)CCCC1.O=S(F)([N-]S(=O)(F)=O)=O,C[N+]1(CCC)CCCC1.O=S(F)([N-]S(=O)(F)=O)=O,,,,,,0.666666667,0.653069918,,,,,,,,308.0676055,,1,308.0676055,,,Pyr13TFSI,C[N+]1(CCC)CCCC1.O=S(C(F)(F)F)([N-]S(=O)(C(F)(F)F)=O)=O,,,0.111111111,0.144174256,,,,,,,408.0612184,,,408.0612184,,,,,,,,,,,,,,,,,,,,,,,,,,,,,LiTFSI,O=S(=O)([N-]S(=O)(=O)C(F)(F)F)C(F)(F)F.[Li+],0.222222222,0.202755826,0.886341404,286.9332984,,,,,,,,,,,,-29.68421053,1.61E-07,-6.793103448
,,,,,1,doi.org/10.1149/2.0051701jes ,Pyr13FSI,C[N+]1(CCC)CCCC1.O=S(F)([N-]S(=O)(F)=O)=O,C[N+]1(CCC)CCCC1.O=S(F)([N-]S(=O)(F)=O)=O,,,,,,0.666666667,0.653069918,,,,,,,,308.0676055,,1,308.0676055,,,Pyr13TFSI,C[N+]1(CCC)CCCC1.O=S(C(F)(F)F)([N-]S(=O)(C(F)(F)F)=O)=O,,,0.111111111,0.144174256,,,,,,,408.0612184,,,408.0612184,,,,,,,,,,,,,,,,,,,,,,,,,,,,,LiTFSI,O=S(=O)([N-]S(=O)(=O)C(F)(F)F)C(F)(F)F.[Li+],0.222222222,0.202755826,0.886341404,286.9332984,,,,,,,,,,,,-24.89473684,1.97E-05,-4.705172414
,,,,,1,doi.org/10.1149/2.0051701jes ,Pyr13FSI,C[N+]1(CCC)CCCC1.O=S(F)([N-]S(=O)(F)=O)=O,C[N+]1(CCC)CCCC1.O=S(F)([N-]S(=O)(F)=O)=O,,,,,,0.666666667,0.653069918,,,,,,,,308.0676055,,1,308.0676055,,,Pyr13TFSI,C[N+]1(CCC)CCCC1.O=S(C(F)(F)F)([N-]S(=O)(C(F)(F)F)=O)=O,,,0.111111111,0.144174256,,,,,,,408.0612184,,,408.0612184,,,,,,,,,,,,,,,,,,,,,,,,,,,,,LiTFSI,O=S(=O)([N-]S(=O)(=O)C(F)(F)F)C(F)(F)F.[Li+],0.222222222,0.202755826,0.886341404,286.9332984,,,,,,,,,,,,-19.92105263,0.000209262,-3.679310345
,,,,,1,doi.org/10.1149/2.0051701jes ,Pyr13FSI,C[N+]1(CCC)CCCC1.O=S(F)([N-]S(=O)(F)=O)=O,C[N+]1(CCC)CCCC1.O=S(F)([N-]S(=O)(F)=O)=O,,,,,,0.666666667,0.653069918,,,,,,,,308.0676055,,1,308.0676055,,,Pyr13TFSI,C[N+]1(CCC)CCCC1.O=S(C(F)(F)F)([N-]S(=O)(C(F)(F)F)=O)=O,,,0.111111111,0.144174256,,,,,,,408.0612184,,,408.0612184,,,,,,,,,,,,,,,,,,,,,,,,,,,,,LiTFSI,O=S(=O)([N-]S(=O)(=O)C(F)(F)F)C(F)(F)F.[Li+],0.222222222,0.202755826,0.886341404,286.9332984,,,,,,,,,,,,-14.94736842,0.000300321,-3.522413793
,,,,,1,doi.org/10.1149/2.0051701jes ,Pyr13FSI,C[N+]1(CCC)CCCC1.O=S(F)([N-]S(=O)(F)=O)=O,C[N+]1(CCC)CCCC1.O=S(F)([N-]S(=O)(F)=O)=O,,,,,,0.666666667,0.653069918,,,,,,,,308.0676055,,1,308.0676055,,,Pyr13TFSI,C[N+]1(CCC)CCCC1.O=S(C(F)(F)F)([N-]S(=O)(C(F)(F)F)=O)=O,,,0.111111111,0.144174256,,,,,,,408.0612184,,,408.0612184,,,,,,,,,,,,,,,,,,,,,,,,,,,,,LiTFSI,O=S(=O)([N-]S(=O)(=O)C(F)(F)F)C(F)(F)F.[Li+],0.222222222,0.202755826,0.886341404,286.9332984,,,,,,,,,,,,-9.973684211,0.00050921,-3.293103448
,,,,,1,doi.org/10.1149/2.0051701jes ,Pyr13FSI,C[N+]1(CCC)CCCC1.O=S(F)([N-]S(=O)(F)=O)=O,C[N+]1(CCC)CCCC1.O=S(F)([N-]S(=O)(F)=O)=O,,,,,,0.666666667,0.653069918,,,,,,,,308.0676055,,1,308.0676055,,,Pyr13TFSI,C[N+]1(CCC)CCCC1.O=S(C(F)(F)F)([N-]S(=O)(C(F)(F)F)=O)=O,,,0.111111111,0.144174256,,,,,,,408.0612184,,,408.0612184,,,,,,,,,,,,,,,,,,,,,,,,,,,,,LiTFSI,O=S(=O)([N-]S(=O)(=O)C(F)(F)F)C(F)(F)F.[Li+],0.222222222,0.202755826,0.886341404,286.9332984,,,,,,,,,,,,-5.368421053,0.000730791,-3.136206897
,,,,,1,doi.org/10.1149/2.0051701jes ,Pyr13FSI,C[N+]1(CCC)CCCC1.O=S(F)([N-]S(=O)(F)=O)=O,C[N+]1(CCC)CCCC1.O=S(F)([N-]S(=O)(F)=O)=O,,,,,,0.666666667,0.653069918,,,,,,,,308.0676055,,1,308.0676055,,,Pyr13TFSI,C[N+]1(CCC)CCCC1.O=S(C(F)(F)F)([N-]S(=O)(C(F)(F)F)=O)=O,,,0.111111111,0.144174256,,,,,,,408.0612184,,,408.0612184,,,,,,,,,,,,,,,,,,,,,,,,,,,,,LiTFSI,O=S(=O)([N-]S(=O)(=O)C(F)(F)F)C(F)(F)F.[Li+],0.222222222,0.202755826,0.886341404,286.9332984,,,,,,,,,,,,-0.394736842,0.001020048,-2.99137931
,,,,,1,doi.org/10.1149/2.0051701jes ,Pyr13FSI,C[N+]1(CCC)CCCC1.O=S(F)([N-]S(=O)(F)=O)=O,C[N+]1(CCC)CCCC1.O=S(F)([N-]S(=O)(F)=O)=O,,,,,,0.666666667,0.653069918,,,,,,,,308.0676055,,1,308.0676055,,,Pyr13TFSI,C[N+]1(CCC)CCCC1.O=S(C(F)(F)F)([N-]S(=O)(C(F)(F)F)=O)=O,,,0.111111111,0.144174256,,,,,,,408.0612184,,,408.0612184,,,,,,,,,,,,,,,,,,,,,,,,,,,,,LiTFSI,O=S(=O)([N-]S(=O)(=O)C(F)(F)F)C(F)(F)F.[Li+],0.222222222,0.202755826,0.886341404,286.9332984,,,,,,,,,,,,4.947368421,0.001384775,-2.85862069
,,,,,1,doi.org/10.1149/2.0051701jes ,Pyr13FSI,C[N+]1(CCC)CCCC1.O=S(F)([N-]S(=O)(F)=O)=O,C[N+]1(CCC)CCCC1.O=S(F)([N-]S(=O)(F)=O)=O,,,,,,0.666666667,0.653069918,,,,,,,,308.0676055,,1,308.0676055,,,Pyr13TFSI,C[N+]1(CCC)CCCC1.O=S(C(F)(F)F)([N-]S(=O)(C(F)(F)F)=O)=O,,,0.111111111,0.144174256,,,,,,,408.0612184,,,408.0612184,,,,,,,,,,,,,,,,,,,,,,,,,,,,,LiTFSI,O=S(=O)([N-]S(=O)(=O)C(F)(F)F)C(F)(F)F.[Li+],0.222222222,0.202755826,0.886341404,286.9332984,,,,,,,,,,,,9.368421053,0.001828391,-2.737931034
,,,,,1,doi.org/10.1149/2.0051701jes ,Pyr13FSI,C[N+]1(CCC)CCCC1.O=S(F)([N-]S(=O)(F)=O)=O,C[N+]1(CCC)CCCC1.O=S(F)([N-]S(=O)(F)=O)=O,,,,,,0.666666667,0.653069918,,,,,,,,308.0676055,,1,308.0676055,,,Pyr13TFSI,C[N+]1(CCC)CCCC1.O=S(C(F)(F)F)([N-]S(=O)(C(F)(F)F)=O)=O,,,0.111111111,0.144174256,,,,,,,408.0612184,,,408.0612184,,,,,,,,,,,,,,,,,,,,,,,,,,,,,LiTFSI,O=S(=O)([N-]S(=O)(=O)C(F)(F)F)C(F)(F)F.[Li+],0.222222222,0.202755826,0.886341404,286.9332984,,,,,,,,,,,,20.23684211,0.00301516,-2.520689655
,,,,,1,doi.org/10.1149/2.0051701jes ,Pyr13FSI,C[N+]1(CCC)CCCC1.O=S(F)([N-]S(=O)(F)=O)=O,C[N+]1(CCC)CCCC1.O=S(F)([N-]S(=O)(F)=O)=O,,,,,,0.666666667,0.653069918,,,,,,,,308.0676055,,1,308.0676055,,,Pyr13TFSI,C[N+]1(CCC)CCCC1.O=S(C(F)(F)F)([N-]S(=O)(C(F)(F)F)=O)=O,,,0.111111111,0.144174256,,,,,,,408.0612184,,,408.0612184,,,,,,,,,,,,,,,,,,,,,,,,,,,,,LiTFSI,O=S(=O)([N-]S(=O)(=O)C(F)(F)F)C(F)(F)F.[Li+],0.222222222,0.202755826,0.886341404,286.9332984,,,,,,,,,,,,30,0.00470342,-2.327586207
,,,,,1,doi.org/10.1149/2.0051701jes ,Pyr13FSI,C[N+]1(CCC)CCCC1.O=S(F)([N-]S(=O)(F)=O)=O,C[N+]1(CCC)CCCC1.O=S(F)([N-]S(=O)(F)=O)=O,,,,,,0.666666667,0.653069918,,,,,,,,308.0676055,,1,308.0676055,,,Pyr13TFSI,C[N+]1(CCC)CCCC1.O=S(C(F)(F)F)([N-]S(=O)(C(F)(F)F)=O)=O,,,0.111111111,0.144174256,,,,,,,408.0612184,,,408.0612184,,,,,,,,,,,,,,,,,,,,,,,,,,,,,LiTFSI,O=S(=O)([N-]S(=O)(=O)C(F)(F)F)C(F)(F)F.[Li+],0.222222222,0.202755826,0.886341404,286.9332984,,,,,,,,,,,,39.94736842,0.006750102,-2.170689655
,,,,,1,doi.org/10.1149/2.0051701jes ,Pyr13FSI,C[N+]1(CCC)CCCC1.O=S(F)([N-]S(=O)(F)=O)=O,C[N+]1(CCC)CCCC1.O=S(F)([N-]S(=O)(F)=O)=O,,,,,,0.666666667,0.653069918,,,,,,,,308.0676055,,1,308.0676055,,,Pyr13TFSI,C[N+]1(CCC)CCCC1.O=S(C(F)(F)F)([N-]S(=O)(C(F)(F)F)=O)=O,,,0.111111111,0.144174256,,,,,,,408.0612184,,,408.0612184,,,,,,,,,,,,,,,,,,,,,,,,,,,,,LiTFSI,O=S(=O)([N-]S(=O)(=O)C(F)(F)F)C(F)(F)F.[Li+],0.222222222,0.202755826,0.886341404,286.9332984,,,,,,,,,,,,50.44736842,0.008912509,-2.05
,,,,,1,doi.org/10.1149/2.0051701jes ,Pyr13FSI,C[N+]1(CCC)CCCC1.O=S(F)([N-]S(=O)(F)=O)=O,C[N+]1(CCC)CCCC1.O=S(F)([N-]S(=O)(F)=O)=O,,,,,,0.666666667,0.653069918,,,,,,,,308.0676055,,1,308.0676055,,,Pyr13TFSI,C[N+]1(CCC)CCCC1.O=S(C(F)(F)F)([N-]S(=O)(C(F)(F)F)=O)=O,,,0.111111111,0.144174256,,,,,,,408.0612184,,,408.0612184,,,,,,,,,,,,,,,,,,,,,,,,,,,,,LiTFSI,O=S(=O)([N-]S(=O)(=O)C(F)(F)F)C(F)(F)F.[Li+],0.222222222,0.202755826,0.886341404,286.9332984,,,,,,,,,,,,59.84210526,0.01113145,-1.953448276
,,,,,1,doi.org/10.1149/2.0051701jes ,Pyr13FSI,C[N+]1(CCC)CCCC1.O=S(F)([N-]S(=O)(F)=O)=O,C[N+]1(CCC)CCCC1.O=S(F)([N-]S(=O)(F)=O)=O,,,,,,0.666666667,0.653069918,,,,,,,,308.0676055,,1,308.0676055,,,Pyr13TFSI,C[N+]1(CCC)CCCC1.O=S(C(F)(F)F)([N-]S(=O)(C(F)(F)F)=O)=O,,,0.111111111,0.144174256,,,,,,,408.0612184,,,408.0612184,,,,,,,,,,,,,,,,,,,,,,,,,,,,,LiTFSI,O=S(=O)([N-]S(=O)(=O)C(F)(F)F)C(F)(F)F.[Li+],0.222222222,0.202755826,0.886341404,286.9332984,,,,,,,,,,,,69.78947368,0.015111596,-1.820689655
,,,,,1,doi.org/10.1149/2.0051701jes ,Pyr13FSI,C[N+]1(CCC)CCCC1.O=S(F)([N-]S(=O)(F)=O)=O,C[N+]1(CCC)CCCC1.O=S(F)([N-]S(=O)(F)=O)=O,,,,,,0.666666667,0.653069918,,,,,,,,308.0676055,,1,308.0676055,,,Pyr13TFSI,C[N+]1(CCC)CCCC1.O=S(C(F)(F)F)([N-]S(=O)(C(F)(F)F)=O)=O,,,0.111111111,0.144174256,,,,,,,408.0612184,,,408.0612184,,,,,,,,,,,,,,,,,,,,,,,,,,,,,LiTFSI,O=S(=O)([N-]S(=O)(=O)C(F)(F)F)C(F)(F)F.[Li+],0.222222222,0.202755826,0.886341404,286.9332984,,,,,,,,,,,,79.55263158,0.019952623,-1.7
,,,,,1,doi.org/10.1149/2.0051701jes ,Pyr13FSI,C[N+]1(CCC)CCCC1.O=S(F)([N-]S(=O)(F)=O)=O,C[N+]1(CCC)CCCC1.O=S(F)([N-]S(=O)(F)=O)=O,,,,,,0.666666667,0.653069918,,,,,,,,308.0676055,,1,308.0676055,,,Pyr13TFSI,C[N+]1(CCC)CCCC1.O=S(C(F)(F)F)([N-]S(=O)(C(F)(F)F)=O)=O,,,0.111111111,0.144174256,,,,,,,408.0612184,,,408.0612184,,,,,,,,,,,,,,,,,,,,,,,,,,,,,LiTFSI,O=S(=O)([N-]S(=O)(=O)C(F)(F)F)C(F)(F)F.[Li+],0.222222222,0.202755826,0.886341404,286.9332984,,,,,,,,,,,,89.68421053,0.03383065,-1.470689655
,,,,,1,doi.org/10.1149/2.0051701jes ,Pyr13FSI,C[N+]1(CCC)CCCC1.O=S(F)([N-]S(=O)(F)=O)=O,C[N+]1(CCC)CCCC1.O=S(F)([N-]S(=O)(F)=O)=O,,,,,,0.666666667,0.653069918,,,,,,,,308.0676055,,1,308.0676055,,,Pyr13TFSI,C[N+]1(CCC)CCCC1.O=S(C(F)(F)F)([N-]S(=O)(C(F)(F)F)=O)=O,,,0.111111111,0.144174256,,,,,,,408.0612184,,,408.0612184,,,,,,,,,,,,,,,,,,,,,,,,,,,,,LiTFSI,O=S(=O)([N-]S(=O)(=O)C(F)(F)F)C(F)(F)F.[Li+],0.222222222,0.202755826,0.886341404,286.9332984,,,,,,,,,,,,100,0.038873637,-1.410344828
,,,,,1,doi.org/10.1149/1.1568939 ,EMIMBF4,CCN1C=C[N+](C)=C1.F[B-](F)(F)F,CCN1C=C[N+](C)=C1.F[B-](F)(F)F,,,,,,0.8672,0.932243696,,,,,,,,198.0951416,,1,198.0951416,,,,,,,,,,,,,,,,,,,,,,,,,,,,,,,,,,,,,,,,,,,,,,,LiBF4,F[B-](F)(F)F.[Li+],0.1328,0.067756304,0.773045367,94.01892283,,,,,,,,,,,,60.18333333,0.025778368,-1.588744589
,,,,,1,doi.org/10.1149/1.1568939 ,EMIMBF4,CCN1C=C[N+](C)=C1.F[B-](F)(F)F,CCN1C=C[N+](C)=C1.F[B-](F)(F)F,,,,,,0.8672,0.932243696,,,,,,,,198.0951416,,1,198.0951416,,,,,,,,,,,,,,,,,,,,,,,,,,,,,,,,,,,,,,,,,,,,,,,LiBF4,F[B-](F)(F)F.[Li+],0.1328,0.067756304,0.773045367,94.01892283,,,,,,,,,,,,39.50930331,0.014899105,-1.826839827
,,,,,1,doi.org/10.1149/1.1568939 ,EMIMBF4,CCN1C=C[N+](C)=C1.F[B-](F)(F)F,CCN1C=C[N+](C)=C1.F[B-](F)(F)F,,,,,,0.8672,0.932243696,,,,,,,,198.0951416,,1,198.0951416,,,,,,,,,,,,,,,,,,,,,,,,,,,,,,,,,,,,,,,,,,,,,,,LiBF4,F[B-](F)(F)F.[Li+],0.1328,0.067756304,0.773045367,94.01892283,,,,,,,,,,,,19.61054097,0.007341772,-2.134199134
,,,,,1,doi.org/10.1149/1.1568939 ,EMIMBF4,CCN1C=C[N+](C)=C1.F[B-](F)(F)F,CCN1C=C[N+](C)=C1.F[B-](F)(F)F,,,,,,0.8672,0.932243696,,,,,,,,198.0951416,,1,198.0951416,,,,,,,,,,,,,,,,,,,,,,,,,,,,,,,,,,,,,,,,,,,,,,,LiBF4,F[B-](F)(F)F.[Li+],0.1328,0.067756304,0.773045367,94.01892283,,,,,,,,,,,,0.65952381,0.00279182,-2.554112554
,,,,,1,doi.org/10.1149/1.1568939 ,EMIMBF4,CCN1C=C[N+](C)=C1.F[B-](F)(F)F,CCN1C=C[N+](C)=C1.F[B-](F)(F)F,,,,,,0.8672,0.932243696,,,,,,,,198.0951416,,1,198.0951416,,,,,,,,,,,,,,,,,,,,,,,,,,,,,,,,,,,,,,,,,,,,,,,LiBF4,F[B-](F)(F)F.[Li+],0.1328,0.067756304,0.773045367,94.01892283,,,,,,,,,,,,-20.05508941,0.000625946,-3.203463203
,,,,,1,doi.org/10.1039/c7ta08233a,P111i4FSI,C[P+](C)(CC(C)C)C.FS([N-]S(F)(=O)=O)(=O)=O,C[P+](C)(CC(C)C)C.FS([N-]S(F)(=O)=O)(=O)=O,,,,,,0.484809414,0.61177,,,,,,,,313.0382931,,1,313.0382931,,,,,,,,,,,,,,,,,,,,,,,,,,,,,,,,,,,,,,,,,,,,,,,LiFSI,O=S(=O)(F)[N-]S(=O)(=O)F.[Li+],0.515190586,0.38823,3.394684426,186.9396855,,,,,,,,,,,,30.12482663,0.000989298,-3.004672897
,,,,,1,doi.org/10.1039/c7ta08233a,P111i4FSI,C[P+](C)(CC(C)C)C.FS([N-]S(F)(=O)=O)(=O)=O,C[P+](C)(CC(C)C)C.FS([N-]S(F)(=O)=O)(=O)=O,,,,,,0.484809414,0.61177,,,,,,,,313.0382931,,1,313.0382931,,,,,,,,,,,,,,,,,,,,,,,,,,,,,,,,,,,,,,,,,,,,,,,LiFSI,O=S(=O)(F)[N-]S(=O)(=O)F.[Li+],0.515190586,0.38823,3.394684426,186.9396855,,,,,,,,,,,,39.83356449,0.00160549,-2.794392523
,,,,,1,doi.org/10.1039/c7ta08233a,P111i4FSI,C[P+](C)(CC(C)C)C.FS([N-]S(F)(=O)=O)(=O)=O,C[P+](C)(CC(C)C)C.FS([N-]S(F)(=O)=O)(=O)=O,,,,,,0.484809414,0.61177,,,,,,,,313.0382931,,1,313.0382931,,,,,,,,,,,,,,,,,,,,,,,,,,,,,,,,,,,,,,,,,,,,,,,LiFSI,O=S(=O)(F)[N-]S(=O)(=O)F.[Li+],0.515190586,0.38823,3.394684426,186.9396855,,,,,,,,,,,,49.81969487,0.002365003,-2.626168224
,,,,,1,doi.org/10.1039/c7ta08233a,P111i4FSI,C[P+](C)(CC(C)C)C.FS([N-]S(F)(=O)=O)(=O)=O,C[P+](C)(CC(C)C)C.FS([N-]S(F)(=O)=O)(=O)=O,,,,,,0.484809414,0.61177,,,,,,,,313.0382931,,1,313.0382931,,,,,,,,,,,,,,,,,,,,,,,,,,,,,,,,,,,,,,,,,,,,,,,LiFSI,O=S(=O)(F)[N-]S(=O)(=O)F.[Li+],0.515190586,0.38823,3.394684426,186.9396855,,,,,,,,,,,,59.52843273,0.003266019,-2.485981308
,,,,,1,doi.org/10.1039/c7ta08233a,P111i4FSI,C[P+](C)(CC(C)C)C.FS([N-]S(F)(=O)=O)(=O)=O,C[P+](C)(CC(C)C)C.FS([N-]S(F)(=O)=O)(=O)=O,,,,,,0.484809414,0.61177,,,,,,,,313.0382931,,1,313.0382931,,,,,,,,,,,,,,,,,,,,,,,,,,,,,,,,,,,,,,,,,,,,,,,LiFSI,O=S(=O)(F)[N-]S(=O)(=O)F.[Li+],0.515190586,0.38823,3.394684426,186.9396855,,,,,,,,,,,,69.93065187,0.004094016,-2.387850467
,,,,,1,doi.org/10.1039/c7ta08233a,P111i4FSI,C[P+](C)(CC(C)C)C.FS([N-]S(F)(=O)=O)(=O)=O,C[P+](C)(CC(C)C)C.FS([N-]S(F)(=O)=O)(=O)=O,,,,,,0.484809414,0.61177,,,,,,,,313.0382931,,1,313.0382931,,,,,,,,,,,,,,,,,,,,,,,,,,,,,,,,,,,,,,,,,,,,,,,LiFSI,O=S(=O)(F)[N-]S(=O)(=O)F.[Li+],0.515190586,0.38823,3.394684426,186.9396855,,,,,,,,,,,,80.0554785,0.006030785,-2.219626168
,,,,,1,doi.org/10.1039/c7ta08233a,P111i4FSI,C[P+](C)(CC(C)C)C.FS([N-]S(F)(=O)=O)(=O)=O,C[P+](C)(CC(C)C)C.FS([N-]S(F)(=O)=O)(=O)=O,,,,,,0.484809414,0.61177,,,,,,,,313.0382931,,1,313.0382931,,,,,,,,,,,,,,,,,,,,,,,,,,,,,,,,,,,,,,,,,,,,,,,LiFSI,O=S(=O)(F)[N-]S(=O)(=O)F.[Li+],0.515190586,0.38823,3.394684426,186.9396855,,,,,,,,,,,,89.62552011,0.007807704,-2.107476636
,,,,,1,doi.org/10.1039/c7ta08233a,P111i4FSI,C[P+](C)(CC(C)C)C.FS([N-]S(F)(=O)=O)(=O)=O,C[P+](C)(CC(C)C)C.FS([N-]S(F)(=O)=O)(=O)=O,,,,,,0.484809414,0.61177,,,,,,,,313.0382931,,1,313.0382931,,,,,,,,,,,,,,,,,,,,,,,,,,,,,,,,,,,,,,,,,,,,,,,LiFSI,O=S(=O)(F)[N-]S(=O)(=O)F.[Li+],0.515190586,0.38823,3.394684426,186.9396855,,,,,,,,,,,,100.1664355,0.008883787,-2.051401869
,,,,,1,doi.org/10.1039/c7ta08233a,P111i4FSI,C[P+](C)(CC(C)C)C.FS([N-]S(F)(=O)=O)(=O)=O,C[P+](C)(CC(C)C)C.FS([N-]S(F)(=O)=O)(=O)=O,,,,,,0.484809414,0.61177,,,,,,,,313.0382931,,1,313.0382931,,,,,,,,,,,,,,,,,,,,,,,,,,,,,,,,,,,,,,,,,,,,,,,LiFSI,O=S(=O)(F)[N-]S(=O)(=O)F.[Li+],0.515190586,0.38823,3.394684426,186.9396855,,,,,,,,,,,,110.0138696,0.011501319,-1.939252336
,,,,,1,doi.org/10.1039/c7ta08233a,P111i4FSI,C[P+](C)(CC(C)C)C.FS([N-]S(F)(=O)=O)(=O)=O,C[P+](C)(CC(C)C)C.FS([N-]S(F)(=O)=O)(=O)=O,,,,,,0.484809414,0.61177,,,,,,,,313.0382931,,1,313.0382931,,,,,,,,,,,,,,,,,,,,,,,,,,,,,,,,,,,,,,,,,,,,,,,LiFSI,O=S(=O)(F)[N-]S(=O)(=O)F.[Li+],0.515190586,0.38823,3.394684426,186.9396855,,,,,,,,,,,,120.554785,0.012670791,-1.897196262
,,,,,1,doi.org/10.1149/1.1344281,Acetonitrile,CC#N,CC#N,,,,,,0.95037,0.801976942,,,,,,,,41.0265491,,1,41.0265491,,,,,,,,,,,,,,,,,,,,,,,,,,,,,,,,,,,,,,,,,,,,,,,LiBOB,O=C1O[B-]2(OC1=O)OC(=O)C(=O)O2.[Li+],0.04963,0.198023058,1.272877375,193.9846269,,,,,,,,,,,,68.95257979,0.04185485,-1.378254211
,,,,,1,doi.org/10.1149/1.1344281,Acetonitrile,CC#N,CC#N,,,,,,0.95037,0.801976942,,,,,,,,41.0265491,,1,41.0265491,,,,,,,,,,,,,,,,,,,,,,,,,,,,,,,,,,,,,,,,,,,,,,,LiBOB,O=C1O[B-]2(OC1=O)OC(=O)C(=O)O2.[Li+],0.04963,0.198023058,1.272877375,193.9846269,,,,,,,,,,,,64.91932688,0.039280834,-1.405819296
,,,,,1,doi.org/10.1149/1.1344281,Acetonitrile,CC#N,CC#N,,,,,,0.95037,0.801976942,,,,,,,,41.0265491,,1,41.0265491,,,,,,,,,,,,,,,,,,,,,,,,,,,,,,,,,,,,,,,,,,,,,,,LiBOB,O=C1O[B-]2(OC1=O)OC(=O)C(=O)O2.[Li+],0.04963,0.198023058,1.272877375,193.9846269,,,,,,,,,,,,58.83100139,0.036093355,-1.442572741
,,,,,1,doi.org/10.1149/1.1344281,Acetonitrile,CC#N,CC#N,,,,,,0.95037,0.801976942,,,,,,,,41.0265491,,1,41.0265491,,,,,,,,,,,,,,,,,,,,,,,,,,,,,,,,,,,,,,,,,,,,,,,LiBOB,O=C1O[B-]2(OC1=O)OC(=O)C(=O)O2.[Li+],0.04963,0.198023058,1.272877375,193.9846269,,,,,,,,,,,,51.72653723,0.034597963,-1.460949464
,,,,,1,doi.org/10.1149/1.1344281,Acetonitrile,CC#N,CC#N,,,,,,0.95037,0.801976942,,,,,,,,41.0265491,,1,41.0265491,,,,,,,,,,,,,,,,,,,,,,,,,,,,,,,,,,,,,,,,,,,,,,,LiBOB,O=C1O[B-]2(OC1=O)OC(=O)C(=O)O2.[Li+],0.04963,0.198023058,1.272877375,193.9846269,,,,,,,,,,,,48.4874269,0.034597963,-1.460949464
,,,,,1,doi.org/10.1149/1.1344281,Acetonitrile,CC#N,CC#N,,,,,,0.95037,0.801976942,,,,,,,,41.0265491,,1,41.0265491,,,,,,,,,,,,,,,,,,,,,,,,,,,,,,,,,,,,,,,,,,,,,,,LiBOB,O=C1O[B-]2(OC1=O)OC(=O)C(=O)O2.[Li+],0.04963,0.198023058,1.272877375,193.9846269,,,,,,,,,,,,43.74808255,0.03179048,-1.49770291
,,,,,1,doi.org/10.1149/1.1344281,Acetonitrile,CC#N,CC#N,,,,,,0.95037,0.801976942,,,,,,,,41.0265491,,1,41.0265491,,,,,,,,,,,,,,,,,,,,,,,,,,,,,,,,,,,,,,,,,,,,,,,LiBOB,O=C1O[B-]2(OC1=O)OC(=O)C(=O)O2.[Li+],0.04963,0.198023058,1.272877375,193.9846269,,,,,,,,,,,,38.01675941,0.030473362,-1.516079632
,,,,,1,doi.org/10.1149/1.1344281,Acetonitrile,CC#N,CC#N,,,,,,0.95037,0.801976942,,,,,,,,41.0265491,,1,41.0265491,,,,,,,,,,,,,,,,,,,,,,,,,,,,,,,,,,,,,,,,,,,,,,,LiBOB,O=C1O[B-]2(OC1=O)OC(=O)C(=O)O2.[Li+],0.04963,0.198023058,1.272877375,193.9846269,,,,,,,,,,,,32.85145932,0.028599292,-1.543644717
,,,,,1,doi.org/10.1149/1.1344281,Acetonitrile,CC#N,CC#N,,,,,,0.95037,0.801976942,,,,,,,,41.0265491,,1,41.0265491,,,,,,,,,,,,,,,,,,,,,,,,,,,,,,,,,,,,,,,,,,,,,,,LiBOB,O=C1O[B-]2(OC1=O)OC(=O)C(=O)O2.[Li+],0.04963,0.198023058,1.272877375,193.9846269,,,,,,,,,,,,27.50418048,0.026278577,-1.580398162
,,,,,1,doi.org/10.1149/1.1344281,Acetonitrile,CC#N,CC#N,,,,,,0.95037,0.801976942,,,,,,,,41.0265491,,1,41.0265491,,,,,,,,,,,,,,,,,,,,,,,,,,,,,,,,,,,,,,,,,,,,,,,LiBOB,O=C1O[B-]2(OC1=O)OC(=O)C(=O)O2.[Li+],0.04963,0.198023058,1.272877375,193.9846269,,,,,,,,,,,,24.04195677,0.025728441,-1.589586524
,,,,,1,doi.org/10.1149/1.1344281,Acetonitrile,CC#N,CC#N,,,,,,0.95037,0.801976942,,,,,,,,41.0265491,,1,41.0265491,,,,,,,,,,,,,,,,,,,,,,,,,,,,,,,,,,,,,,,,,,,,,,,LiBOB,O=C1O[B-]2(OC1=O)OC(=O)C(=O)O2.[Li+],0.04963,0.198023058,1.272877375,193.9846269,,,,,,,,,,,,19.65851807,0.024146178,-1.617151608
,,,,,1,doi.org/10.1149/1.1344281,Acetonitrile,CC#N,CC#N,,,,,,0.95037,0.801976942,,,,,,,,41.0265491,,1,41.0265491,,,,,,,,,,,,,,,,,,,,,,,,,,,,,,,,,,,,,,,,,,,,,,,LiBOB,O=C1O[B-]2(OC1=O)OC(=O)C(=O)O2.[Li+],0.04963,0.198023058,1.272877375,193.9846269,,,,,,,,,,,,13.79834075,0.021267587,-1.672281776
,,,,,1,doi.org/10.1149/1.1344281,Acetonitrile,CC#N,CC#N,,,,,,0.95037,0.801976942,,,,,,,,41.0265491,,1,41.0265491,,,,,,,,,,,,,,,,,,,,,,,,,,,,,,,,,,,,,,,,,,,,,,,LiBOB,O=C1O[B-]2(OC1=O)OC(=O)C(=O)O2.[Li+],0.04963,0.198023058,1.272877375,193.9846269,,,,,,,,,,,,8.168128459,0.020386445,-1.690658499
,,,,,1,doi.org/10.1149/1.1344281,Acetonitrile,CC#N,CC#N,,,,,,0.95037,0.801976942,,,,,,,,41.0265491,,1,41.0265491,,,,,,,,,,,,,,,,,,,,,,,,,,,,,,,,,,,,,,,,,,,,,,,LiBOB,O=C1O[B-]2(OC1=O)OC(=O)C(=O)O2.[Li+],0.04963,0.198023058,1.272877375,193.9846269,,,,,,,,,,,,3.642343866,0.019132707,-1.718223583
,,,,,1,doi.org/10.1149/1.1344281,Acetonitrile,CC#N,CC#N,,,,,,0.95037,0.801976942,,,,,,,,41.0265491,,1,41.0265491,,,,,,,,,,,,,,,,,,,,,,,,,,,,,,,,,,,,,,,,,,,,,,,LiBOB,O=C1O[B-]2(OC1=O)OC(=O)C(=O)O2.[Li+],0.04963,0.198023058,1.272877375,193.9846269,,,,,,,,,,,,-4.42753304,0.01721213,-1.764165391
,,,,,1,doi.org/10.1149/1.1344281,Acetonitrile,CC#N,CC#N,,,,,,0.95037,0.801976942,,,,,,,,41.0265491,,1,41.0265491,,,,,,,,,,,,,,,,,,,,,,,,,,,,,,,,,,,,,,,,,,,,,,,LiBOB,O=C1O[B-]2(OC1=O)OC(=O)C(=O)O2.[Li+],0.04963,0.198023058,1.272877375,193.9846269,,,,,,,,,,,,-6.922417077,0.014532078,-1.837672282
,,,,,1,doi.org/10.1149/1.1344281,Acetonitrile,CC#N,CC#N,,,,,,0.95037,0.801976942,,,,,,,,41.0265491,,1,41.0265491,,,,,,,,,,,,,,,,,,,,,,,,,,,,,,,,,,,,,,,,,,,,,,,LiBOB,O=C1O[B-]2(OC1=O)OC(=O)C(=O)O2.[Li+],0.04963,0.198023058,1.272877375,193.9846269,,,,,,,,,,,,-11.2452381,0.013352859,-1.874425727
,,,,,1,doi.org/10.1149/1.1344281,Acetonitrile,CC#N,CC#N,,,,,,0.95037,0.801976942,,,,,,,,41.0265491,,1,41.0265491,,,,,,,,,,,,,,,,,,,,,,,,,,,,,,,,,,,,,,,,,,,,,,,LiBOB,O=C1O[B-]2(OC1=O)OC(=O)C(=O)O2.[Li+],0.04963,0.198023058,1.272877375,193.9846269,,,,,,,,,,,,-16.96490531,0.012269329,-1.911179173
,,,,,1,doi.org/10.1149/1.1344281,Acetonitrile,CC#N,CC#N,,,,,,0.95037,0.801976942,,,,,,,,41.0265491,,1,41.0265491,,,,,,,,,,,,,,,,,,,,,,,,,,,,,,,,,,,,,,,,,,,,,,,LiBOB,O=C1O[B-]2(OC1=O)OC(=O)C(=O)O2.[Li+],0.04963,0.198023058,1.272877375,193.9846269,,,,,,,,,,,,-22.68340799,0.011037711,-1.95712098
,,,,,1,doi.org/10.1149/1.1344281,Acetonitrile,CC#N,CC#N,,,,,,0.95037,0.801976942,,,,,,,,41.0265491,,1,41.0265491,,,,,,,,,,,,,,,,,,,,,,,,,,,,,,,,,,,,,,,,,,,,,,,LiBOB,O=C1O[B-]2(OC1=O)OC(=O)C(=O)O2.[Li+],0.04963,0.198023058,1.272877375,193.9846269,,,,,,,,,,,,-26.98373688,0.009721849,-2.012251149
,,,,,1,doi.org/10.1149/1.1344281,Acetonitrile,CC#N,CC#N,,,,,,0.95037,0.801976942,,,,,,,,41.0265491,,1,41.0265491,,,,,,,,,,,,,,,,,,,,,,,,,,,,,,,,,,,,,,,,,,,,,,,LiBOB,O=C1O[B-]2(OC1=O)OC(=O)C(=O)O2.[Li+],0.04963,0.198023058,1.272877375,193.9846269,,,,,,,,,,,,-32.04328063,0.007868016,-2.104134763
,,,,,1,doi.org/10.1149/1.1344281,Acetonitrile,CC#N,CC#N,,,,,,0.95037,0.801976942,,,,,,,,41.0265491,,1,41.0265491,,,,,,,,,,,,,,,,,,,,,,,,,,,,,,,,,,,,,,,,,,,,,,,LiBOB,O=C1O[B-]2(OC1=O)OC(=O)C(=O)O2.[Li+],0.04963,0.198023058,1.272877375,193.9846269,,,,,,,,,,,,-37.33078302,0.006503842,-2.186830015
,,,,,1,doi.org/10.1149/1.1344281,Acetonitrile,CC#N,CC#N,,,,,,0.95037,0.801976942,,,,,,,,41.0265491,,1,41.0265491,,,,,,,,,,,,,,,,,,,,,,,,,,,,,,,,,,,,,,,,,,,,,,,LiBOB,O=C1O[B-]2(OC1=O)OC(=O)C(=O)O2.[Li+],0.04963,0.198023058,1.272877375,193.9846269,,,,,,,,,,,,-42.80327841,0.005376192,-2.269525268
,,,,,1,doi.org/10.1149/1.1344281,Acetonitrile,CC#N,CC#N,,,,,,0.95037,0.801976942,,,,,,,,41.0265491,,1,41.0265491,,,,,,,,,,,,,,,,,,,,,,,,,,,,,,,,,,,,,,,,,,,,,,,LiBOB,O=C1O[B-]2(OC1=O)OC(=O)C(=O)O2.[Li+],0.04963,0.198023058,1.272877375,193.9846269,,,,,,,,,,,,-48.02754143,0.004170752,-2.379785605
,,,,,1,doi.org/10.1149/1.1344281,Acetonitrile,CC#N,CC#N,,,,,,0.95037,0.801976942,,,,,,,,41.0265491,,1,41.0265491,,,,,,,,,,,,,,,,,,,,,,,,,,,,,,,,,,,,,,,,,,,,,,,LiBOB,O=C1O[B-]2(OC1=O)OC(=O)C(=O)O2.[Li+],0.04963,0.198023058,1.272877375,193.9846269,,,,,,,,,,,,-54.1409263,0.003235594,-2.490045942
,,,,,1,doi.org/10.1149/1.1344281,Acetonitrile,CC#N,CC#N,,,,,,0.95037,0.801976942,,,,,,,,41.0265491,,1,41.0265491,,,,,,,,,,,,,,,,,,,,,,,,,,,,,,,,,,,,,,,,,,,,,,,LiBOB,O=C1O[B-]2(OC1=O)OC(=O)C(=O)O2.[Li+],0.04963,0.198023058,1.272877375,193.9846269,,,,,,,,,,,,70.7761917,0.023145772,-1.635528331
,,,,,1,doi.org/10.1149/1.1344281,DME,COC,COC,,,,,,0.90594,0.695680502,,,,,,,,46.04186481,,1,46.04186481,,,,,,,,,,,,,,,,,,,,,,,,,,,,,,,,,,,,,,,,,,,,,,,LiBOB,O=C1O[B-]2(OC1=O)OC(=O)C(=O)O2.[Li+],0.09406,0.304319498,2.255031608,193.9846269,,,,,,,,,,,,65.3627636,0.021267587,-1.672281776
,,,,,1,doi.org/10.1149/1.1344281,DME,COC,COC,,,,,,0.90594,0.695680502,,,,,,,,46.04186481,,1,46.04186481,,,,,,,,,,,,,,,,,,,,,,,,,,,,,,,,,,,,,,,,,,,,,,,LiBOB,O=C1O[B-]2(OC1=O)OC(=O)C(=O)O2.[Li+],0.09406,0.304319498,2.255031608,193.9846269,,,,,,,,,,,,60.11711036,0.021267587,-1.672281776
,,,,,1,doi.org/10.1149/1.1344281,DME,COC,COC,,,,,,0.90594,0.695680502,,,,,,,,46.04186481,,1,46.04186481,,,,,,,,,,,,,,,,,,,,,,,,,,,,,,,,,,,,,,,,,,,,,,,LiBOB,O=C1O[B-]2(OC1=O)OC(=O)C(=O)O2.[Li+],0.09406,0.304319498,2.255031608,193.9846269,,,,,,,,,,,,55.44941234,0.020386445,-1.690658499
,,,,,1,doi.org/10.1149/1.1344281,DME,COC,COC,,,,,,0.90594,0.695680502,,,,,,,,46.04186481,,1,46.04186481,,,,,,,,,,,,,,,,,,,,,,,,,,,,,,,,,,,,,,,,,,,,,,,LiBOB,O=C1O[B-]2(OC1=O)OC(=O)C(=O)O2.[Li+],0.09406,0.304319498,2.255031608,193.9846269,,,,,,,,,,,,50.09886791,0.01995966,-1.699846861
,,,,,1,doi.org/10.1149/1.1344281,DME,COC,COC,,,,,,0.90594,0.695680502,,,,,,,,46.04186481,,1,46.04186481,,,,,,,,,,,,,,,,,,,,,,,,,,,,,,,,,,,,,,,,,,,,,,,LiBOB,O=C1O[B-]2(OC1=O)OC(=O)C(=O)O2.[Li+],0.09406,0.304319498,2.255031608,193.9846269,,,,,,,,,,,,45.31226863,0.017956072,-1.745788668
,,,,,1,doi.org/10.1149/1.1344281,DME,COC,COC,,,,,,0.90594,0.695680502,,,,,,,,46.04186481,,1,46.04186481,,,,,,,,,,,,,,,,,,,,,,,,,,,,,,,,,,,,,,,,,,,,,,,LiBOB,O=C1O[B-]2(OC1=O)OC(=O)C(=O)O2.[Li+],0.09406,0.304319498,2.255031608,193.9846269,,,,,,,,,,,,41.04741525,0.018340015,-1.736600306
,,,,,1,doi.org/10.1149/1.1344281,DME,COC,COC,,,,,,0.90594,0.695680502,,,,,,,,46.04186481,,1,46.04186481,,,,,,,,,,,,,,,,,,,,,,,,,,,,,,,,,,,,,,,,,,,,,,,LiBOB,O=C1O[B-]2(OC1=O)OC(=O)C(=O)O2.[Li+],0.09406,0.304319498,2.255031608,193.9846269,,,,,,,,,,,,36.15211118,0.01721213,-1.764165391
,,,,,1,doi.org/10.1149/1.1344281,DME,COC,COC,,,,,,0.90594,0.695680502,,,,,,,,46.04186481,,1,46.04186481,,,,,,,,,,,,,,,,,,,,,,,,,,,,,,,,,,,,,,,,,,,,,,,LiBOB,O=C1O[B-]2(OC1=O)OC(=O)C(=O)O2.[Li+],0.09406,0.304319498,2.255031608,193.9846269,,,,,,,,,,,,29.62050808,0.016851798,-1.773353752
,,,,,1,doi.org/10.1149/1.1344281,DME,COC,COC,,,,,,0.90594,0.695680502,,,,,,,,46.04186481,,1,46.04186481,,,,,,,,,,,,,,,,,,,,,,,,,,,,,,,,,,,,,,,,,,,,,,,LiBOB,O=C1O[B-]2(OC1=O)OC(=O)C(=O)O2.[Li+],0.09406,0.304319498,2.255031608,193.9846269,,,,,,,,,,,,25.41723325,0.016153607,-1.791730475
,,,,,1,doi.org/10.1149/1.1344281,DME,COC,COC,,,,,,0.90594,0.695680502,,,,,,,,46.04186481,,1,46.04186481,,,,,,,,,,,,,,,,,,,,,,,,,,,,,,,,,,,,,,,,,,,,,,,LiBOB,O=C1O[B-]2(OC1=O)OC(=O)C(=O)O2.[Li+],0.09406,0.304319498,2.255031608,193.9846269,,,,,,,,,,,,20.32445766,0.015815436,-1.800918836
,,,,,1,doi.org/10.1149/1.1344281,DME,COC,COC,,,,,,0.90594,0.695680502,,,,,,,,46.04186481,,1,46.04186481,,,,,,,,,,,,,,,,,,,,,,,,,,,,,,,,,,,,,,,,,,,,,,,LiBOB,O=C1O[B-]2(OC1=O)OC(=O)C(=O)O2.[Li+],0.09406,0.304319498,2.255031608,193.9846269,,,,,,,,,,,,15.08024055,0.014227853,-1.846860643
,,,,,1,doi.org/10.1149/1.1344281,DME,COC,COC,,,,,,0.90594,0.695680502,,,,,,,,46.04186481,,1,46.04186481,,,,,,,,,,,,,,,,,,,,,,,,,,,,,,,,,,,,,,,,,,,,,,,LiBOB,O=C1O[B-]2(OC1=O)OC(=O)C(=O)O2.[Li+],0.09406,0.304319498,2.255031608,193.9846269,,,,,,,,,,,,9.709792598,0.012531677,-1.901990812
,,,,,1,doi.org/10.1149/1.1344281,DME,COC,COC,,,,,,0.90594,0.695680502,,,,,,,,46.04186481,,1,46.04186481,,,,,,,,,,,,,,,,,,,,,,,,,,,,,,,,,,,,,,,,,,,,,,,LiBOB,O=C1O[B-]2(OC1=O)OC(=O)C(=O)O2.[Li+],0.09406,0.304319498,2.255031608,193.9846269,,,,,,,,,,,,5.134671533,0.012531677,-1.901990812
,,,,,1,doi.org/10.1149/1.1344281,DME,COC,COC,,,,,,0.90594,0.695680502,,,,,,,,46.04186481,,1,46.04186481,,,,,,,,,,,,,,,,,,,,,,,,,,,,,,,,,,,,,,,,,,,,,,,LiBOB,O=C1O[B-]2(OC1=O)OC(=O)C(=O)O2.[Li+],0.09406,0.304319498,2.255031608,193.9846269,,,,,,,,,,,,0.125230105,0.011273724,-1.947932619
,,,,,1,doi.org/10.1149/1.1344281,DME,COC,COC,,,,,,0.90594,0.695680502,,,,,,,,46.04186481,,1,46.04186481,,,,,,,,,,,,,,,,,,,,,,,,,,,,,,,,,,,,,,,,,,,,,,,LiBOB,O=C1O[B-]2(OC1=O)OC(=O)C(=O)O2.[Li+],0.09406,0.304319498,2.255031608,193.9846269,,,,,,,,,,,,-4.985984334,0.010580405,-1.975497703
,,,,,1,doi.org/10.1149/1.1344281,DME,COC,COC,,,,,,0.90594,0.695680502,,,,,,,,46.04186481,,1,46.04186481,,,,,,,,,,,,,,,,,,,,,,,,,,,,,,,,,,,,,,,,,,,,,,,LiBOB,O=C1O[B-]2(OC1=O)OC(=O)C(=O)O2.[Li+],0.09406,0.304319498,2.255031608,193.9846269,,,,,,,,,,,,-10.1777473,0.00931906,-2.030627871
,,,,,1,doi.org/10.1149/1.1344281,DME,COC,COC,,,,,,0.90594,0.695680502,,,,,,,,46.04186481,,1,46.04186481,,,,,,,,,,,,,,,,,,,,,,,,,,,,,,,,,,,,,,,,,,,,,,,LiBOB,O=C1O[B-]2(OC1=O)OC(=O)C(=O)O2.[Li+],0.09406,0.304319498,2.255031608,193.9846269,,,,,,,,,,,,-14.39633657,0.008383596,-2.076569678
