Repository: zjurillpolymer/SPE_prediction

# SPE Prediction

Polymer electrolyte conductivity prediction using graph neural networks.

## Data

Data from [ChemPropPred](https://github.com/learningmatter-mit/Chem-prop-pred) — polymer electrolyte conductivity measurements including SMILES, conductivity (log S/cm), molecular weight, salt concentration, and temperature.

- `data/clean_train_data.csv` — cleaned training data
- `data/PolymerElectrolyteData.csv` — full raw dataset
- `data/PolyInfo_8salts.csv` / `data/polyinfo_5salts_4conc.csv` — PolyInfo polymer database with salt additives

File: data/PolymerElectrolyteData.csv (part 51 of 154)
Notes,Compound Notebook Name,Date Copied to Master Database,Data Recorded By,Seshadri Group,Oyaizu Group,DOI,Solvent 1 (S1),S1 SMILES,S1 SMILES 1,S1 SMILES 2,S1 SMILES 3,S1 Big SMILES,S1 End Group 1,S1 End Group 2,S1 Mol %,S1 Weight %,S1 SMILES 1 Mol %,S1 SMILES 2 Mol %,S1 SMILES 3 Mol %,S1 Molar Ratio,S1 Weight Ratio,S1 Mw,S1 Mn,S1 Mn or Mw,S1 Mw/Mn,S1 DOP,S1 Molar Mass (g/mol),S1 Type,S1 Block Mol Weight,Solvent 2 (S2),S2 SMILES,S2 SMILES 1,S2 SMILES 2,S2 Mol %,S2 Weight %,S2 SMILES 1 Mol %,S2 SMILES 2 Mol %,S2 Molar Ratio,S2 Weight Ratio,S2 Mw,S2 Mn,S2 Mn or Mw,S2 Mw/Mn,S2 DOP,S2 Molar Mass (g/mol),S2 Type,Solvent 3 (S3),S3 SMILES,S3 SMILES 1,S3 Mol %,S3 Weight %,S3 Molar Ratio,S3 Weight Ratio,S3 Mw,S3 Mn,S3 Mn or Mw,S3 Mw/Mn,S3 DOP,S3 Molar Mass (g/mol),S3 Type,Solvent 4 (S4),S4 SMILES,S4 Mol %,S4 Weight %,S4 Molar Ratio,S4 Weight Ratio,S4 Mw,S4 Mn,S4 Mn or Mw,S4 Mw/Mn,S4 DOP,S4 Molar Mass (g/mol),S4 Type,Salt 1,Salt1 SMILES,Salt1 Mol %,Salt1 Weight %,Salt1 Molality (mol salt/kg polymer),Salt1 Molar Mass (g/mol),Salt 2,Salt2 SMILES,Salt2 Mol %,Salt2 Weight %,Salt2 Molality (mol salt/kg polymer),Salt2 Molar Mass (g/mol),Inorganic Material 1 (IM1),IM1 Weight %,IM1 Particle Size (nm),Tg (oC),Heating Rate (K/min),Temperature (oC),Conductivity (S/cm),log Conductivity (S/cm)
,,,,,1,doi.org/10.1149/1.1344281,DME,COC,COC,,,,,,0.90594,0.695680502,,,,,,,,46.04186481,,1,46.04186481,,,,,,,,,,,,,,,,,,,,,,,,,,,,,,,,,,,,,,,,,,,,,,,LiBOB,O=C1O[B-]2(OC1=O)OC(=O)C(=O)O2.[Li+],0.09406,0.304319498,2.255031608,193.9846269,,,,,,,,,,,,-19.98066707,0.007542034,-2.122511485
,,,,,1,doi.org/10.1149/1.1344281,DME,COC,COC,,,,,,0.90594,0.695680502,,,,,,,,46.04186481,,1,46.04186481,,,,,,,,,,,,,,,,,,,,,,,,,,,,,,,,,,,,,,,,,,,,,,,LiBOB,O=C1O[B-]2(OC1=O)OC(=O)C(=O)O2.[Li+],0.09406,0.304319498,2.255031608,193.9846269,,,,,,,,,,,,-25.09085028,0.006503842,-2.186830015
,,,,,1,doi.org/10.1149/1.1344281,DME,COC,COC,,,,,,0.90594,0.695680502,,,,,,,,46.04186481,,1,46.04186481,,,,,,,,,,,,,,,,,,,,,,,,,,,,,,,,,,,,,,,,,,,,,,,LiBOB,O=C1O[B-]2(OC1=O)OC(=O)C(=O)O2.[Li+],0.09406,0.304319498,2.255031608,193.9846269,,,,,,,,,,,,-29.99881867,0.005608561,-2.251148545
,,,,,1,doi.org/10.1149/1.1344281,DME,COC,COC,,,,,,0.90594,0.695680502,,,,,,,,46.04186481,,1,46.04186481,,,,,,,,,,,,,,,,,,,,,,,,,,,,,,,,,,,,,,,,,,,,,,,LiBOB,O=C1O[B-]2(OC1=O)OC(=O)C(=O)O2.[Li+],0.09406,0.304319498,2.255031608,193.9846269,,,,,,,,,,,,-35.37537208,0.004636136,-2.333843798
,,,,,1,doi.org/10.1149/1.1344281,DME,COC,COC,,,,,,0.90594,0.695680502,,,,,,,,46.04186481,,1,46.04186481,,,,,,,,,,,,,,,,,,,,,,,,,,,,,,,,,,,,,,,,,,,,,,,LiBOB,O=C1O[B-]2(OC1=O)OC(=O)C(=O)O2.[Li+],0.09406,0.304319498,2.255031608,193.9846269,,,,,,,,,,,,-39.67748782,0.004083439,-2.388973966
,,,,,1,doi.org/10.1149/1.1344281,DME,COC,COC,,,,,,0.90594,0.695680502,,,,,,,,46.04186481,,1,46.04186481,,,,,,,,,,,,,,,,,,,,,,,,,,,,,,,,,,,,,,,,,,,,,,,LiBOB,O=C1O[B-]2(OC1=O)OC(=O)C(=O)O2.[Li+],0.09406,0.304319498,2.255031608,193.9846269,,,,,,,,,,,,-44.43638626,0.003235594,-2.490045942
,,,,,1,doi.org/10.1149/1.1344281,DME,COC,COC,,,,,,0.90594,0.695680502,,,,,,,,46.04186481,,1,46.04186481,,,,,,,,,,,,,,,,,,,,,,,,,,,,,,,,,,,,,,,,,,,,,,,LiBOB,O=C1O[B-]2(OC1=O)OC(=O)C(=O)O2.[Li+],0.09406,0.304319498,2.255031608,193.9846269,,,,,,,,,,,,-49.97431983,0.002510116,-2.600306279
,,,,,1,doi.org/10.1149/1.1344281,DME,COC,COC,,,,,,0.90594,0.695680502,,,,,,,,46.04186481,,1,46.04186481,,,,,,,,,,,,,,,,,,,,,,,,,,,,,,,,,,,,,,,,,,,,,,,LiBOB,O=C1O[B-]2(OC1=O)OC(=O)C(=O)O2.[Li+],0.09406,0.304319498,2.255031608,193.9846269,,,,,,,,,,,,-54.88183267,0.001906536,-2.719754977
,,,,,1,doi.org/10.1149/1.1344281,DME,COC,COC,,,,,,0.90594,0.695680502,,,,,,,,46.04186481,,1,46.04186481,,,,,,,,,,,,,,,,,,,,,,,,,,,,,,,,,,,,,,,,,,,,,,,LiBOB,O=C1O[B-]2(OC1=O)OC(=O)C(=O)O2.[Li+],0.09406,0.304319498,2.255031608,193.9846269,,,,,,,,,,,,-60.45822873,0.001359037,-2.86676876
,,,,,1,doi.org/10.1149/1.1344281,DME,COC,COC,,,,,,0.90594,0.695680502,,,,,,,,46.04186481,,1,46.04186481,,,,,,,,,,,,,,,,,,,,,,,,,,,,,,,,,,,,,,,,,,,,,,,LiBOB,O=C1O[B-]2(OC1=O)OC(=O)C(=O)O2.[Li+],0.09406,0.304319498,2.255031608,193.9846269,,,,,,,,,,,,-65.25558929,0.000928626,-3.032159265
,,,,,1,doi.org/10.1149/1.1344281,DME,COC,COC,,,,,,0.90594,0.695680502,,,,,,,,46.04186481,,1,46.04186481,,,,,,,,,,,,,,,,,,,,,,,,,,,,,,,,,,,,,,,,,,,,,,,LiBOB,O=C1O[B-]2(OC1=O)OC(=O)C(=O)O2.[Li+],0.09406,0.304319498,2.255031608,193.9846269,,,,,,,,,,,,-70.63898413,0.000621244,-3.206738132
,,,,,1,doi.org/10.1149/1.1344281,propylene carbonate,CC1COC(=O)O1,CC1COC(=O)O1,,,,,,0.82759,0.716292958,,,,,,,,102.0316941,,1,102.0316941,,,,,,,,,,,,,,,,,,,,,,,,,,,,,,,,,,,,,,,,,,,,,,,LiBOB,O=C1O[B-]2(OC1=O)OC(=O)C(=O)O2.[Li+],0.17241,0.283707042,2.041794926,193.9846269,,,,,,,,,,,,-54.88183267,1.85E-06,-5.733537519
,,,,,1,doi.org/10.1149/1.1344281,propylene carbonate,CC1COC(=O)O1,CC1COC(=O)O1,,,,,,0.82759,0.716292958,,,,,,,,102.0316941,,1,102.0316941,,,,,,,,,,,,,,,,,,,,,,,,,,,,,,,,,,,,,,,,,,,,,,,LiBOB,O=C1O[B-]2(OC1=O)OC(=O)C(=O)O2.[Li+],0.17241,0.283707042,2.041794926,193.9846269,,,,,,,,,,,,-49.97431983,5.79E-06,-5.237366003
,,,,,1,doi.org/10.1149/1.1344281,propylene carbonate,CC1COC(=O)O1,CC1COC(=O)O1,,,,,,0.82759,0.716292958,,,,,,,,102.0316941,,1,102.0316941,,,,,,,,,,,,,,,,,,,,,,,,,,,,,,,,,,,,,,,,,,,,,,,LiBOB,O=C1O[B-]2(OC1=O)OC(=O)C(=O)O2.[Li+],0.17241,0.283707042,2.041794926,193.9846269,,,,,,,,,,,,-44.23351528,1.60E-05,-4.796324655
,,,,,1,doi.org/10.1149/1.1344281,propylene carbonate,CC1COC(=O)O1,CC1COC(=O)O1,,,,,,0.82759,0.716292958,,,,,,,,102.0316941,,1,102.0316941,,,,,,,,,,,,,,,,,,,,,,,,,,,,,,,,,,,,,,,,,,,,,,,LiBOB,O=C1O[B-]2(OC1=O)OC(=O)C(=O)O2.[Li+],0.17241,0.283707042,2.041794926,193.9846269,,,,,,,,,,,,-39.67748782,3.50E-05,-4.456355283
,,,,,1,doi.org/10.1149/1.1344281,propylene carbonate,CC1COC(=O)O1,CC1COC(=O)O1,,,,,,0.82759,0.716292958,,,,,,,,102.0316941,,1,102.0316941,,,,,,,,,,,,,,,,,,,,,,,,,,,,,,,,,,,,,,,,,,,,,,,LiBOB,O=C1O[B-]2(OC1=O)OC(=O)C(=O)O2.[Li+],0.17241,0.283707042,2.041794926,193.9846269,,,,,,,,,,,,-34.93642431,6.88E-05,-4.162327718
,,,,,1,doi.org/10.1149/1.1344281,propylene carbonate,CC1COC(=O)O1,CC1COC(=O)O1,,,,,,0.82759,0.716292958,,,,,,,,102.0316941,,1,102.0316941,,,,,,,,,,,,,,,,,,,,,,,,,,,,,,,,,,,,,,,,,,,,,,,LiBOB,O=C1O[B-]2(OC1=O)OC(=O)C(=O)O2.[Li+],0.17241,0.283707042,2.041794926,193.9846269,,,,,,,,,,,,-30.2276917,0.000111945,-3.950995406
,,,,,1,doi.org/10.1149/1.1344281,propylene carbonate,CC1COC(=O)O1,CC1COC(=O)O1,,,,,,0.82759,0.716292958,,,,,,,,102.0316941,,1,102.0316941,,,,,,,,,,,,,,,,,,,,,,,,,,,,,,,,,,,,,,,,,,,,,,,LiBOB,O=C1O[B-]2(OC1=O)OC(=O)C(=O)O2.[Li+],0.17241,0.283707042,2.041794926,193.9846269,,,,,,,,,,,,-24.37349103,0.000194045,-3.712098009
,,,,,1,doi.org/10.1149/1.1344281,propylene carbonate,CC1COC(=O)O1,CC1COC(=O)O1,,,,,,0.82759,0.716292958,,,,,,,,102.0316941,,1,102.0316941,,,,,,,,,,,,,,,,,,,,,,,,,,,,,,,,,,,,,,,,,,,,,,,LiBOB,O=C1O[B-]2(OC1=O)OC(=O)C(=O)O2.[Li+],0.17241,0.283707042,2.041794926,193.9846269,,,,,,,,,,,,-19.98066707,0.000350894,-3.45482389
,,,,,1,doi.org/10.1149/1.1344281,propylene carbonate,CC1COC(=O)O1,CC1COC(=O)O1,,,,,,0.82759,0.716292958,,,,,,,,102.0316941,,1,102.0316941,,,,,,,,,,,,,,,,,,,,,,,,,,,,,,,,,,,,,,,,,,,,,,,LiBOB,O=C1O[B-]2(OC1=O)OC(=O)C(=O)O2.[Li+],0.17241,0.283707042,2.041794926,193.9846269,,,,,,,,,,,,-14.39633657,0.00050278,-3.298621746
,,,,,1,doi.org/10.1149/1.1344281,propylene carbonate,CC1COC(=O)O1,CC1COC(=O)O1,,,,,,0.82759,0.716292958,,,,,,,,102.0316941,,1,102.0316941,,,,,,,,,,,,,,,,,,,,,,,,,,,,,,,,,,,,,,,,,,,,,,,LiBOB,O=C1O[B-]2(OC1=O)OC(=O)C(=O)O2.[Li+],0.17241,0.283707042,2.041794926,193.9846269,,,,,,,,,,,,-10.1777473,0.000676107,-3.169984686
,,,,,1,doi.org/10.1149/1.1344281,propylene carbonate,CC1COC(=O)O1,CC1COC(=O)O1,,,,,,0.82759,0.716292958,,,,,,,,102.0316941,,1,102.0316941,,,,,,,,,,,,,,,,,,,,,,,,,,,,,,,,,,,,,,,,,,,,,,,LiBOB,O=C1O[B-]2(OC1=O)OC(=O)C(=O)O2.[Li+],0.17241,0.283707042,2.041794926,193.9846269,,,,,,,,,,,,-5.542119327,0.000890152,-3.050535988
,,,,,1,doi.org/10.1149/1.1344281,propylene carbonate,CC1COC(=O)O1,CC1COC(=O)O1,,,,,,0.82759,0.716292958,,,,,,,,102.0316941,,1,102.0316941,,,,,,,,,,,,,,,,,,,,,,,,,,,,,,,,,,,,,,,,,,,,,,,LiBOB,O=C1O[B-]2(OC1=O)OC(=O)C(=O)O2.[Li+],0.17241,0.283707042,2.041794926,193.9846269,,,,,,,,,,,,-0.452283996,0.001222614,-2.912710567
,,,,,1,doi.org/10.1149/1.1344281,propylene carbonate,CC1COC(=O)O1,CC1COC(=O)O1,,,,,,0.82759,0.716292958,,,,,,,,102.0316941,,1,102.0316941,,,,,,,,,,,,,,,,,,,,,,,,,,,,,,,,,,,,,,,,,,,,,,,LiBOB,O=C1O[B-]2(OC1=O)OC(=O)C(=O)O2.[Li+],0.17241,0.283707042,2.041794926,193.9846269,,,,,,,,,,,,5.435070165,0.001609675,-2.793261868
,,,,,1,doi.org/10.1149/1.1344281,propylene carbonate,CC1COC(=O)O1,CC1COC(=O)O1,,,,,,0.82759,0.716292958,,,,,,,,102.0316941,,1,102.0316941,,,,,,,,,,,,,,,,,,,,,,,,,,,,,,,,,,,,,,,,,,,,,,,LiBOB,O=C1O[B-]2(OC1=O)OC(=O)C(=O)O2.[Li+],0.17241,0.283707042,2.041794926,193.9846269,,,,,,,,,,,,9.709792598,0.00198894,-2.701378254
,,,,,1,doi.org/10.1149/1.1344281,propylene carbonate,CC1COC(=O)O1,CC1COC(=O)O1,,,,,,0.82759,0.716292958,,,,,,,,102.0316941,,1,102.0316941,,,,,,,,,,,,,,,,,,,,,,,,,,,,,,,,,,,,,,,,,,,,,,,LiBOB,O=C1O[B-]2(OC1=O)OC(=O)C(=O)O2.[Li+],0.17241,0.283707042,2.041794926,193.9846269,,,,,,,,,,,,15.08024055,0.002563788,-2.591117917
,,,,,1,doi.org/10.1149/1.1344281,propylene carbonate,CC1COC(=O)O1,CC1COC(=O)O1,,,,,,0.82759,0.716292958,,,,,,,,102.0316941,,1,102.0316941,,,,,,,,,,,,,,,,,,,,,,,,,,,,,,,,,,,,,,,,,,,,,,,LiBOB,O=C1O[B-]2(OC1=O)OC(=O)C(=O)O2.[Li+],0.17241,0.283707042,2.041794926,193.9846269,,,,,,,,,,,,19.32668032,0.002910799,-2.535987749
,,,,,1,doi.org/10.1149/1.1344281,propylene carbonate,CC1COC(=O)O1,CC1COC(=O)O1,,,,,,0.82759,0.716292958,,,,,,,,102.0316941,,1,102.0316941,,,,,,,,,,,,,,,,,,,,,,,,,,,,,,,,,,,,,,,,,,,,,,,LiBOB,O=C1O[B-]2(OC1=O)OC(=O)C(=O)O2.[Li+],0.17241,0.283707042,2.041794926,193.9846269,,,,,,,,,,,,24.72800764,0.003375443,-2.471669219
,,,,,1,doi.org/10.1149/1.1344281,propylene carbonate,CC1COC(=O)O1,CC1COC(=O)O1,,,,,,0.82759,0.716292958,,,,,,,,102.0316941,,1,102.0316941,,,,,,,,,,,,,,,,,,,,,,,,,,,,,,,,,,,,,,,,,,,,,,,LiBOB,O=C1O[B-]2(OC1=O)OC(=O)C(=O)O2.[Li+],0.17241,0.283707042,2.041794926,193.9846269,,,,,,,,,,,,28.20632803,0.003997953,-2.398162328
,,,,,1,doi.org/10.1149/1.1344281,propylene carbonate,CC1COC(=O)O1,CC1COC(=O)O1,,,,,,0.82759,0.716292958,,,,,,,,102.0316941,,1,102.0316941,,,,,,,,,,,,,,,,,,,,,,,,,,,,,,,,,,,,,,,,,,,,,,,LiBOB,O=C1O[B-]2(OC1=O)OC(=O)C(=O)O2.[Li+],0.17241,0.283707042,2.041794926,193.9846269,,,,,,,,,,,,35.78186004,0.004836519,-2.315467075
,,,,,1,doi.org/10.1149/1.1344281,propylene carbonate,CC1COC(=O)O1,CC1COC(=O)O1,,,,,,0.82759,0.716292958,,,,,,,,102.0316941,,1,102.0316941,,,,,,,,,,,,,,,,,,,,,,,,,,,,,,,,,,,,,,,,,,,,,,,LiBOB,O=C1O[B-]2(OC1=O)OC(=O)C(=O)O2.[Li+],0.17241,0.283707042,2.041794926,193.9846269,,,,,,,,,,,,41.04741525,0.005608561,-2.251148545
,,,,,1,doi.org/10.1149/1.1344281,propylene carbonate,CC1COC(=O)O1,CC1COC(=O)O1,,,,,,0.82759,0.716292958,,,,,,,,102.0316941,,1,102.0316941,,,,,,,,,,,,,,,,,,,,,,,,,,,,,,,,,,,,,,,,,,,,,,,LiBOB,O=C1O[B-]2(OC1=O)OC(=O)C(=O)O2.[Li+],0.17241,0.283707042,2.041794926,193.9846269,,,,,,,,,,,,44.91977626,0.005608561,-2.251148545
,,,,,1,doi.org/10.1149/1.1344281,propylene carbonate,CC1COC(=O)O1,CC1COC(=O)O1,,,,,,0.82759,0.716292958,,,,,,,,102.0316941,,1,102.0316941,,,,,,,,,,,,,,,,,,,,,,,,,,,,,,,,,,,,,,,,,,,,,,,LiBOB,O=C1O[B-]2(OC1=O)OC(=O)C(=O)O2.[Li+],0.17241,0.283707042,2.041794926,193.9846269,,,,,,,,,,,,49.69449577,0.006503842,-2.186830015
,,,,,1,doi.org/10.1149/1.1344281,propylene carbonate,CC1COC(=O)O1,CC1COC(=O)O1,,,,,,0.82759,0.716292958,,,,,,,,102.0316941,,1,102.0316941,,,,,,,,,,,,,,,,,,,,,,,,,,,,,,,,,,,,,,,,,,,,,,,LiBOB,O=C1O[B-]2(OC1=O)OC(=O)C(=O)O2.[Li+],0.17241,0.283707042,2.041794926,193.9846269,,,,,,,,,,,,54.61475186,0.007384144,-2.131699847
,,,,,1,doi.org/10.1149/1.1344281,propylene carbonate,CC1COC(=O)O1,CC1COC(=O)O1,,,,,,0.82759,0.716292958,,,,,,,,102.0316941,,1,102.0316941,,,,,,,,,,,,,,,,,,,,,,,,,,,,,,,,,,,,,,,,,,,,,,,LiBOB,O=C1O[B-]2(OC1=O)OC(=O)C(=O)O2.[Li+],0.17241,0.283707042,2.041794926,193.9846269,,,,,,,,,,,,60.11711036,0.008383596,-2.076569678
,,,,,1,doi.org/10.1149/1.1344281,propylene carbonate,CC1COC(=O)O1,CC1COC(=O)O1,,,,,,0.82759,0.716292958,,,,,,,,102.0316941,,1,102.0316941,,,,,,,,,,,,,,,,,,,,,,,,,,,,,,,,,,,,,,,,,,,,,,,LiBOB,O=C1O[B-]2(OC1=O)OC(=O)C(=O)O2.[Li+],0.17241,0.283707042,2.041794926,193.9846269,,,,,,,,,,,,64.91932688,0.00893296,-2.049004594
,,,,,1,doi.org/10.1149/1.1344281,propylene carbonate,CC1COC(=O)O1,CC1COC(=O)O1,,,,,,0.82759,0.716292958,,,,,,,,102.0316941,,1,102.0316941,,,,,,,,,,,,,,,,,,,,,,,,,,,,,,,,,,,,,,,,,,,,,,,LiBOB,O=C1O[B-]2(OC1=O)OC(=O)C(=O)O2.[Li+],0.17241,0.283707042,2.041794926,193.9846269,,,,,,,,,,,,70.7761917,0.009721849,-2.012251149
,,,,,1,doi.org/10.1149/1.1344281,propylene carbonate,CC1COC(=O)O1,CC1COC(=O)O1,,,,,,0.82759,0.716292958,,,,,,,,102.0316941,,1,102.0316941,,,,,,,,,,,,,,,,,,,,,,,,,,,,,,,,,,,,,,,,,,,,,,,LiBOB,O=C1O[B-]2(OC1=O)OC(=O)C(=O)O2.[Li+],0.17241,0.283707042,2.041794926,193.9846269,,,,,,,,,,,,76.83956812,0.010358907,-1.984686064
,,,,,1,doi.org/10.1149/1.1344281,propylene carbonate,CC1COC(=O)O1,CC1COC(=O)O1,,,,,,0.82759,0.716292958,,,,,,,,102.0316941,,1,102.0316941,,,,,,,,,,,,,,,,,,,,,,,,,,,,,,,,,,,,,,,,,,,,,,,LiBOB,O=C1O[B-]2(OC1=O)OC(=O)C(=O)O2.[Li+],0.17241,0.283707042,2.041794926,193.9846269,,,,,,,,,,,,80.67830626,0.011760996,-1.929555896
,,,,,1,doi.org/10.1149/1.1344281,propylene carbonate,CC1COC(=O)O1,CC1COC(=O)O1,,,,,,0.82759,0.716292958,,,,,,,,102.0316941,,1,102.0316941,,,,,,,,,,,,,,,,,,,,,,,,,,,,,,,,,,,,,,,,,,,,,,,LiBOB,O=C1O[B-]2(OC1=O)OC(=O)C(=O)O2.[Li+],0.17241,0.283707042,2.041794926,193.9846269,,,,,,,,,,,,84.10694814,0.012531677,-1.901990812
,,,,,1,doi.org/10.1149/1.1344281,propylene carbonate,CC1COC(=O)O1,CC1COC(=O)O1,,,,,,0.82759,0.716292958,,,,,,,,102.0316941,,1,102.0316941,,,,,,,,,,,,,,,,,,,,,,,,,,,,,,,,,,,,,,,,,,,,,,,LiBOB,O=C1O[B-]2(OC1=O)OC(=O)C(=O)O2.[Li+],0.17241,0.283707042,2.041794926,193.9846269,,,,,,,,,,,,90.14182458,0.013638375,-1.865237366
,,,,,1,doi.org/10.1149/1.1344281,propylene carbonate,CC1COC(=O)O1,CC1COC(=O)O1,,,,,,0.82759,0.716292958,,,,,,,,102.0316941,,1,102.0316941,,,,,,,,,,,,,,,,,,,,,,,,,,,,,,,,,,,,,,,,,,,,,,,LiBOB,O=C1O[B-]2(OC1=O)OC(=O)C(=O)O2.[Li+],0.17241,0.283707042,2.041794926,193.9846269,,,,,,,,,,,,96.38408966,0.014842808,-1.82848392
,,,,,1,doi.org/10.1149/1.1344281,propylene carbonate,CC1COC(=O)O1,CC1COC(=O)O1,,,,,,0.82759,0.716292958,,,,,,,,102.0316941,,1,102.0316941,,,,,,,,,,,,,,,,,,,,,,,,,,,,,,,,,,,,,,,,,,,,,,,LiBOB,O=C1O[B-]2(OC1=O)OC(=O)C(=O)O2.[Li+],0.17241,0.283707042,2.041794926,193.9846269,,,,,,,,,,,,99.04880186,0.015484344,-1.810107198
,,,,,1,doi.org/10.1149/1.1344281,propylene carbonate,CC1COC(=O)O1,CC1COC(=O)O1,,,,,,0.82759,0.630573103,,,,,,,,102.0316941,,1,102.0316941,,,,,,,,,,,,,,,,,,,,,,,,,,,,,,,,,,,,,,,,,,,,,,,LiTFSI,O=S(=O)([N-]S(=O)(=O)C(F)(F)F)C(F)(F)F.[Li+],0.17241,0.369426897,2.041794922,286.9332984,,,,,,,,,,,,102.8446206,0.017956072,-1.745788668
,,,,,1,doi.org/10.1149/1.1344281,propylene carbonate,CC1COC(=O)O1,CC1COC(=O)O1,,,,,,0.82759,0.630573103,,,,,,,,102.0316941,,1,102.0316941,,,,,,,,,,,,,,,,,,,,,,,,,,,,,,,,,,,,,,,,,,,,,,,LiTFSI,O=S(=O)([N-]S(=O)(=O)C(F)(F)F)C(F)(F)F.[Li+],0.17241,0.369426897,2.041794922,286.9332984,,,,,,,,,,,,95.32885777,0.01721213,-1.764165391
,,,,,1,doi.org/10.1149/1.1344281,propylene carbonate,CC1COC(=O)O1,CC1COC(=O)O1,,,,,,0.82759,0.630573103,,,,,,,,102.0316941,,1,102.0316941,,,,,,,,,,,,,,,,,,,,,,,,,,,,,,,,,,,,,,,,,,,,,,,LiTFSI,O=S(=O)([N-]S(=O)(=O)C(F)(F)F)C(F)(F)F.[Li+],0.17241,0.369426897,2.041794922,286.9332984,,,,,,,,,,,,91.16751547,0.016153607,-1.791730475
,,,,,1,doi.org/10.1149/1.1344281,propylene carbonate,CC1COC(=O)O1,CC1COC(=O)O1,,,,,,0.82759,0.630573103,,,,,,,,102.0316941,,1,102.0316941,,,,,,,,,,,,,,,,,,,,,,,,,,,,,,,,,,,,,,,,,,,,,,,LiTFSI,O=S(=O)([N-]S(=O)(=O)C(F)(F)F)C(F)(F)F.[Li+],0.17241,0.369426897,2.041794922,286.9332984,,,,,,,,,,,,86.59694403,0.016153607,-1.791730475
,,,,,1,doi.org/10.1149/1.1344281,propylene carbonate,CC1COC(=O)O1,CC1COC(=O)O1,,,,,,0.82759,0.630573103,,,,,,,,102.0316941,,1,102.0316941,,,,,,,,,,,,,,,,,,,,,,,,,,,,,,,,,,,,,,,,,,,,,,,LiTFSI,O=S(=O)([N-]S(=O)(=O)C(F)(F)F)C(F)(F)F.[Li+],0.17241,0.369426897,2.041794922,286.9332984,,,,,,,,,,,,82.13963253,0.015160183,-1.819295559
,,,,,1,doi.org/10.1149/1.1344281,propylene carbonate,CC1COC(=O)O1,CC1COC(=O)O1,,,,,,0.82759,0.630573103,,,,,,,,102.0316941,,1,102.0316941,,,,,,,,,,,,,,,,,,,,,,,,,,,,,,,,,,,,,,,,,,,,,,,LiTFSI,O=S(=O)([N-]S(=O)(=O)C(F)(F)F)C(F)(F)F.[Li+],0.17241,0.369426897,2.041794922,286.9332984,,,,,,,,,,,,75.42142857,0.013929996,-1.856049005
,,,,,1,doi.org/10.1149/1.1344281,propylene carbonate,CC1COC(=O)O1,CC1COC(=O)O1,,,,,,0.82759,0.630573103,,,,,,,,102.0316941,,1,102.0316941,,,,,,,,,,,,,,,,,,,,,,,,,,,,,,,,,,,,,,,,,,,,,,,LiTFSI,O=S(=O)([N-]S(=O)(=O)C(F)(F)F)C(F)(F)F.[Li+],0.17241,0.369426897,2.041794922,286.9332984,,,,,,,,,,,,68.95257979,0.013073321,-1.883614089
,,,,,1,doi.org/10.1149/1.1344281,propylene carbonate,CC1COC(=O)O1,CC1COC(=O)O1,,,,,,0.82759,0.630573103,,,,,,,,102.0316941,,1,102.0316941,,,,,,,,,,,,,,,,,,,,,,,,,,,,,,,,,,,,,,,,,,,,,,,LiTFSI,O=S(=O)([N-]S(=O)(=O)C(F)(F)F)C(F)(F)F.[Li+],0.17241,0.369426897,2.041794922,286.9332984,,,,,,,,,,,,65.3627636,0.012012474,-1.920367534
,,,,,1,doi.org/10.1149/1.1344281,propylene carbonate,CC1COC(=O)O1,CC1COC(=O)O1,,,,,,0.82759,0.630573103,,,,,,,,102.0316941,,1,102.0316941,,,,,,,,,,,,,,,,,,,,,,,,,,,,,,,,,,,,,,,,,,,,,,,LiTFSI,O=S(=O)([N-]S(=O)(=O)C(F)(F)F)C(F)(F)F.[Li+],0.17241,0.369426897,2.041794922,286.9332984,,,,,,,,,,,,60.54803063,0.011037711,-1.95712098
,,,,,1,doi.org/10.1149/1.1344281,propylene carbonate,CC1COC(=O)O1,CC1COC(=O)O1,,,,,,0.82759,0.630573103,,,,,,,,102.0316941,,1,102.0316941,,,,,,,,,,,,,,,,,,,,,,,,,,,,,,,,,,,,,,,,,,,,,,,LiTFSI,O=S(=O)([N-]S(=O)(=O)C(F)(F)F)C(F)(F)F.[Li+],0.17241,0.369426897,2.041794922,286.9332984,,,,,,,,,,,,55.86833873,0.010358907,-1.984686064
,,,,,1,doi.org/10.1149/1.1344281,propylene carbonate,CC1COC(=O)O1,CC1COC(=O)O1,,,,,,0.82759,0.630573103,,,,,,,,102.0316941,,1,102.0316941,,,,,,,,,,,,,,,,,,,,,,,,,,,,,,,,,,,,,,,,,,,,,,,LiTFSI,O=S(=O)([N-]S(=O)(=O)C(F)(F)F)C(F)(F)F.[Li+],0.17241,0.369426897,2.041794922,286.9332984,,,,,,,,,,,,48.88877904,0.009721849,-2.012251149
,,,,,1,doi.org/10.1149/1.1344281,propylene carbonate,CC1COC(=O)O1,CC1COC(=O)O1,,,,,,0.82759,0.630573103,,,,,,,,102.0316941,,1,102.0316941,,,,,,,,,,,,,,,,,,,,,,,,,,,,,,,,,,,,,,,,,,,,,,,LiTFSI,O=S(=O)([N-]S(=O)(=O)C(F)(F)F)C(F)(F)F.[Li+],0.17241,0.369426897,2.041794922,286.9332984,,,,,,,,,,,,44.91977626,0.008745951,-2.058192956
,,,,,1,doi.org/10.1149/1.1344281,propylene carbonate,CC1COC(=O)O1,CC1COC(=O)O1,,,,,,0.82759,0.630573103,,,,,,,,102.0316941,,1,102.0316941,,,,,,,,,,,,,,,,,,,,,,,,,,,,,,,,,,,,,,,,,,,,,,,LiTFSI,O=S(=O)([N-]S(=O)(=O)C(F)(F)F)C(F)(F)F.[Li+],0.17241,0.369426897,2.041794922,286.9332984,,,,,,,,,,,,40.28423019,0.007868016,-2.104134763
,,,,,1,doi.org/10.1149/1.1344281,propylene carbonate,CC1COC(=O)O1,CC1COC(=O)O1,,,,,,0.82759,0.630573103,,,,,,,,102.0316941,,1,102.0316941,,,,,,,,,,,,,,,,,,,,,,,,,,,,,,,,,,,,,,,,,,,,,,,LiTFSI,O=S(=O)([N-]S(=O)(=O)C(F)(F)F)C(F)(F)F.[Li+],0.17241,0.369426897,2.041794922,286.9332984,,,,,,,,,,,,35.04401066,0.007229559,-2.140888208
,,,,,1,doi.org/10.1149/1.1344281,propylene carbonate,CC1COC(=O)O1,CC1COC(=O)O1,,,,,,0.82759,0.630573103,,,,,,,,102.0316941,,1,102.0316941,,,,,,,,,,,,,,,,,,,,,,,,,,,,,,,,,,,,,,,,,,,,,,,LiTFSI,O=S(=O)([N-]S(=O)(=O)C(F)(F)F)C(F)(F)F.[Li+],0.17241,0.369426897,2.041794922,286.9332984,,,,,,,,,,,,28.91176285,0.00623438,-2.205206738
,,,,,1,doi.org/10.1149/1.1344281,propylene carbonate,CC1COC(=O)O1,CC1COC(=O)O1,,,,,,0.82759,0.630573103,,,,,,,,102.0316941,,1,102.0316941,,,,,,,,,,,,,,,,,,,,,,,,,,,,,,,,,,,,,,,,,,,,,,,LiTFSI,O=S(=O)([N-]S(=O)(=O)C(F)(F)F)C(F)(F)F.[Li+],0.17241,0.369426897,2.041794922,286.9332984,,,,,,,,,,,,25.07222222,0.005608561,-2.251148545
,,,,,1,doi.org/10.1149/1.1344281,propylene carbonate,CC1COC(=O)O1,CC1COC(=O)O1,,,,,,0.82759,0.630573103,,,,,,,,102.0316941,,1,102.0316941,,,,,,,,,,,,,,,,,,,,,,,,,,,,,,,,,,,,,,,,,,,,,,,LiTFSI,O=S(=O)([N-]S(=O)(=O)C(F)(F)F)C(F)(F)F.[Li+],0.17241,0.369426897,2.041794922,286.9332984,,,,,,,,,,,,19.99110965,0.005045563,-2.297090352
,,,,,1,doi.org/10.1149/1.1344281,propylene carbonate,CC1COC(=O)O1,CC1COC(=O)O1,,,,,,0.82759,0.630573103,,,,,,,,102.0316941,,1,102.0316941,,,,,,,,,,,,,,,,,,,,,,,,,,,,,,,,,,,,,,,,,,,,,,,LiTFSI,O=S(=O)([N-]S(=O)(=O)C(F)(F)F)C(F)(F)F.[Li+],0.17241,0.369426897,2.041794922,286.9332984,,,,,,,,,,,,14.75869304,0.00435102,-2.361408882
,,,,,1,doi.org/10.1149/1.1344281,propylene carbonate,CC1COC(=O)O1,CC1COC(=O)O1,,,,,,0.82759,0.630573103,,,,,,,,102.0316941,,1,102.0316941,,,,,,,,,,,,,,,,,,,,,,,,,,,,,,,,,,,,,,,,,,,,,,,LiTFSI,O=S(=O)([N-]S(=O)(=O)C(F)(F)F)C(F)(F)F.[Li+],0.17241,0.369426897,2.041794922,286.9332984,,,,,,,,,,,,9.709792598,0.003752084,-2.425727412
,,,,,1,doi.org/10.1149/1.1344281,propylene carbonate,CC1COC(=O)O1,CC1COC(=O)O1,,,,,,0.82759,0.630573103,,,,,,,,102.0316941,,1,102.0316941,,,,,,,,,,,,,,,,,,,,,,,,,,,,,,,,,,,,,,,,,,,,,,,LiTFSI,O=S(=O)([N-]S(=O)(=O)C(F)(F)F)C(F)(F)F.[Li+],0.17241,0.369426897,2.041794922,286.9332984,,,,,,,,,,,,4.535813607,0.003235594,-2.490045942
,,,,,1,doi.org/10.1149/1.1344281,propylene carbonate,CC1COC(=O)O1,CC1COC(=O)O1,,,,,,0.82759,0.630573103,,,,,,,,102.0316941,,1,102.0316941,,,,,,,,,,,,,,,,,,,,,,,,,,,,,,,,,,,,,,,,,,,,,,,LiTFSI,O=S(=O)([N-]S(=O)(=O)C(F)(F)F)C(F)(F)F.[Li+],0.17241,0.369426897,2.041794922,286.9332984,,,,,,,,,,,,0.125230105,0.0026746,-2.572741194
,,,,,1,doi.org/10.1149/1.1344281,propylene carbonate,CC1COC(=O)O1,CC1COC(=O)O1,,,,,,0.82759,0.630573103,,,,,,,,102.0316941,,1,102.0316941,,,,,,,,,,,,,,,,,,,,,,,,,,,,,,,,,,,,,,,,,,,,,,,LiTFSI,O=S(=O)([N-]S(=O)(=O)C(F)(F)F)C(F)(F)F.[Li+],0.17241,0.369426897,2.041794922,286.9332984,,,,,,,,,,,,-5.542119327,0.002210872,-2.655436447
,,,,,1,doi.org/10.1149/1.1344281,propylene carbonate,CC1COC(=O)O1,CC1COC(=O)O1,,,,,,0.82759,0.630573103,,,,,,,,102.0316941,,1,102.0316941,,,,,,,,,,,,,,,,,,,,,,,,,,,,,,,,,,,,,,,,,,,,,,,LiTFSI,O=S(=O)([N-]S(=O)(=O)C(F)(F)F)C(F)(F)F.[Li+],0.17241,0.369426897,2.041794922,286.9332984,,,,,,,,,,,,-10.1777473,0.001827546,-2.7381317
,,,,,1,doi.org/10.1149/1.1344281,propylene carbonate,CC1COC(=O)O1,CC1COC(=O)O1,,,,,,0.82759,0.630573103,,,,,,,,102.0316941,,1,102.0316941,,,,,,,,,,,,,,,,,,,,,,,,,,,,,,,,,,,,,,,,,,,,,,,LiTFSI,O=S(=O)([N-]S(=O)(=O)C(F)(F)F)C(F)(F)F.[Li+],0.17241,0.369426897,2.041794922,286.9332984,,,,,,,,,,,,-15.68702709,0.001388096,-2.857580398
,,,,,1,doi.org/10.1149/1.1344281,propylene carbonate,CC1COC(=O)O1,CC1COC(=O)O1,,,,,,0.82759,0.630573103,,,,,,,,102.0316941,,1,102.0316941,,,,,,,,,,,,,,,,,,,,,,,,,,,,,,,,,,,,,,,,,,,,,,,LiTFSI,O=S(=O)([N-]S(=O)(=O)C(F)(F)F)C(F)(F)F.[Li+],0.17241,0.369426897,2.041794922,286.9332984,,,,,,,,,,,,-20.72354601,0.00107686,-2.967840735
,,,,,1,doi.org/10.1149/1.1344281,propylene carbonate,CC1COC(=O)O1,CC1COC(=O)O1,,,,,,0.82759,0.630573103,,,,,,,,102.0316941,,1,102.0316941,,,,,,,,,,,,,,,,,,,,,,,,,,,,,,,,,,,,,,,,,,,,,,,LiTFSI,O=S(=O)([N-]S(=O)(=O)C(F)(F)F)C(F)(F)F.[Li+],0.17241,0.369426897,2.041794922,286.9332984,,,,,,,,,,,,-24.85219065,0.000784032,-3.105666156
,,,,,1,doi.org/10.1149/1.1344281,propylene carbonate,CC1COC(=O)O1,CC1COC(=O)O1,,,,,,0.82759,0.630573103,,,,,,,,102.0316941,,1,102.0316941,,,,,,,,,,,,,,,,,,,,,,,,,,,,,,,,,,,,,,,,,,,,,,,LiTFSI,O=S(=O)([N-]S(=O)(=O)C(F)(F)F)C(F)(F)F.[Li+],0.17241,0.369426897,2.041794922,286.9332984,,,,,,,,,,,,-29.76951396,0.000547182,-3.2618683
,,,,,1,doi.org/10.1149/1.1344281,propylene carbonate,CC1COC(=O)O1,CC1COC(=O)O1,,,,,,0.82759,0.630573103,,,,,,,,102.0316941,,1,102.0316941,,,,,,,,,,,,,,,,,,,,,,,,,,,,,,,,,,,,,,,,,,,,,,,LiTFSI,O=S(=O)([N-]S(=O)(=O)C(F)(F)F)C(F)(F)F.[Li+],0.17241,0.369426897,2.041794922,286.9332984,,,,,,,,,,,,-35.59423989,0.000373888,-3.427258806
,,,,,1,doi.org/10.1149/1.1344281,propylene carbonate,CC1COC(=O)O1,CC1COC(=O)O1,,,,,,0.82759,0.630573103,,,,,,,,102.0316941,,1,102.0316941,,,,,,,,,,,,,,,,,,,,,,,,,,,,,,,,,,,,,,,,,,,,,,,LiTFSI,O=S(=O)([N-]S(=O)(=O)C(F)(F)F)C(F)(F)F.[Li+],0.17241,0.369426897,2.041794922,286.9332984,,,,,,,,,,,,-39.67748782,0.000244892,-3.611026034
,,,,,1,doi.org/10.1149/1.1344281,propylene carbonate,CC1COC(=O)O1,CC1COC(=O)O1,,,,,,0.82759,0.630573103,,,,,,,,102.0316941,,1,102.0316941,,,,,,,,,,,,,,,,,,,,,,,,,,,,,,,,,,,,,,,,,,,,,,,LiTFSI,O=S(=O)([N-]S(=O)(=O)C(F)(F)F)C(F)(F)F.[Li+],0.17241,0.369426897,2.041794922,286.9332984,,,,,,,,,,,,-44.63889797,0.000141279,-3.84992343
,,,,,1,doi.org/10.1149/1.1344281,propylene carbonate,CC1COC(=O)O1,CC1COC(=O)O1,,,,,,0.82759,0.630573103,,,,,,,,102.0316941,,1,102.0316941,,,,,,,,,,,,,,,,,,,,,,,,,,,,,,,,,,,,,,,,,,,,,,,LiTFSI,O=S(=O)([N-]S(=O)(=O)C(F)(F)F)C(F)(F)F.[Li+],0.17241,0.369426897,2.041794922,286.9332984,,,,,,,,,,,,-49.39383087,7.65E-05,-4.116385911
,,,,,1,doi.org/10.1149/1.1344281,propylene carbonate,CC1COC(=O)O1,CC1COC(=O)O1,,,,,,0.82759,0.630573103,,,,,,,,102.0316941,,1,102.0316941,,,,,,,,,,,,,,,,,,,,,,,,,,,,,,,,,,,,,,,,,,,,,,,LiTFSI,O=S(=O)([N-]S(=O)(=O)C(F)(F)F)C(F)(F)F.[Li+],0.17241,0.369426897,2.041794922,286.9332984,,,,,,,,,,,,-55.25040917,3.81E-05,-4.419601838
,,,,,1,doi.org/10.1149/1.1344281,propylene carbonate,CC1COC(=O)O1,CC1COC(=O)O1,,,,,,0.82759,0.630573103,,,,,,,,102.0316941,,1,102.0316941,,,,,,,,,,,,,,,,,,,,,,,,,,,,,,,,,,,,,,,,,,,,,,,LiTFSI,O=S(=O)([N-]S(=O)(=O)C(F)(F)F)C(F)(F)F.[Li+],0.17241,0.369426897,2.041794922,286.9332984,,,,,,,,,,,,-59.5781622,1.78E-05,-4.750382848
,,,,,1,doi.org/10.1149/1.1344281,propylene carbonate,CC1COC(=O)O1,CC1COC(=O)O1,,,,,,0.82759,0.822126509,,,,,,,,102.0316941,,1,102.0316941,,,,,,,,,,,,,,,,,,,,,,,,,,,,,,,,,,,,,,,,,,,,,,,LiClO4,[Li+].[O-][Cl+3]([O-])([O-])[O-],0.17241,0.177873491,2.041794921,105.9645157,,,,,,,,,,,,-59.75475766,1.56E-05,-4.805513017
,,,,,1,doi.org/10.1149/1.1344281,propylene carbonate,CC1COC(=O)O1,CC1COC(=O)O1,,,,,,0.82759,0.822126509,,,,,,,,102.0316941,,1,102.0316941,,,,,,,,,,,,,,,,,,,,,,,,,,,,,,,,,,,,,,,,,,,,,,,LiClO4,[Li+].[O-][Cl+3]([O-])([O-])[O-],0.17241,0.177873491,2.041794921,105.9645157,,,,,,,,,,,,-54.51200717,3.65E-05,-4.43797856
,,,,,1,doi.org/10.1149/1.1344281,propylene carbonate,CC1COC(=O)O1,CC1COC(=O)O1,,,,,,0.82759,0.822126509,,,,,,,,102.0316941,,1,102.0316941,,,,,,,,,,,,,,,,,,,,,,,,,,,,,,,,,,,,,,,,,,,,,,,LiClO4,[Li+].[O-][Cl+3]([O-])([O-])[O-],0.17241,0.177873491,2.041794921,105.9645157,,,,,,,,,,,,-49.39383087,7.65E-05,-4.116385911
,,,,,1,doi.org/10.1149/1.1344281,propylene carbonate,CC1COC(=O)O1,CC1COC(=O)O1,,,,,,0.82759,0.822126509,,,,,,,,102.0316941,,1,102.0316941,,,,,,,,,,,,,,,,,,,,,,,,,,,,,,,,,,,,,,,,,,,,,,,LiClO4,[Li+].[O-][Cl+3]([O-])([O-])[O-],0.17241,0.177873491,2.041794921,105.9645157,,,,,,,,,,,,-44.84105138,0.000138321,-3.859111792
,,,,,1,doi.org/10.1149/1.1344281,propylene carbonate,CC1COC(=O)O1,CC1COC(=O)O1,,,,,,0.82759,0.822126509,,,,,,,,102.0316941,,1,102.0316941,,,,,,,,,,,,,,,,,,,,,,,,,,,,,,,,,,,,,,,,,,,,,,,LiClO4,[Li+].[O-][Cl+3]([O-])([O-])[O-],0.17241,0.177873491,2.041794921,105.9645157,,,,,,,,,,,,-39.88851074,0.00022502,-3.647779479
,,,,,1,doi.org/10.1149/1.1344281,propylene carbonate,CC1COC(=O)O1,CC1COC(=O)O1,,,,,,0.82759,0.822126509,,,,,,,,102.0316941,,1,102.0316941,,,,,,,,,,,,,,,,,,,,,,,,,,,,,,,,,,,,,,,,,,,,,,,LiClO4,[Li+].[O-][Cl+3]([O-])([O-])[O-],0.17241,0.177873491,2.041794921,105.9645157,,,,,,,,,,,,-35.15610059,0.000329315,-3.482388974
,,,,,1,doi.org/10.1149/1.1344281,propylene carbonate,CC1COC(=O)O1,CC1COC(=O)O1,,,,,,0.82759,0.822126509,,,,,,,,102.0316941,,1,102.0316941,,,,,,,,,,,,,,,,,,,,,,,,,,,,,,,,,,,,,,,,,,,,,,,LiClO4,[Li+].[O-][Cl+3]([O-])([O-])[O-],0.17241,0.177873491,2.041794921,105.9645157,,,,,,,,,,,,-30.68414758,0.00043357,-3.362940276
,,,,,1,doi.org/10.1149/1.1344281,propylene carbonate,CC1COC(=O)O1,CC1COC(=O)O1,,,,,,0.82759,0.822126509,,,,,,,,102.0316941,,1,102.0316941,,,,,,,,,,,,,,,,,,,,,,,,,,,,,,,,,,,,,,,,,,,,,,,LiClO4,[Li+].[O-][Cl+3]([O-])([O-])[O-],0.17241,0.177873491,2.041794921,105.9645157,,,,,,,,,,,,-25.80408434,0.000621244,-3.206738132
,,,,,1,doi.org/10.1149/1.1344281,propylene carbonate,CC1COC(=O)O1,CC1COC(=O)O1,,,,,,0.82759,0.822126509,,,,,,,,102.0316941,,1,102.0316941,,,,,,,,,,,,,,,,,,,,,,,,,,,,,,,,,,,,,,,,,,,,,,,LiClO4,[Li+].[O-][Cl+3]([O-])([O-])[O-],0.17241,0.177873491,2.041794921,105.9645157,,,,,,,,,,,,-21.46207802,0.000909185,-3.041347626
,,,,,1,doi.org/10.1149/1.1344281,propylene carbonate,CC1COC(=O)O1,CC1COC(=O)O1,,,,,,0.82759,0.822126509,,,,,,,,102.0316941,,1,102.0316941,,,,,,,,,,,,,,,,,,,,,,,,,,,,,,,,,,,,,,,,,,,,,,,LiClO4,[Li+].[O-][Cl+3]([O-])([O-])[O-],0.17241,0.177873491,2.041794921,105.9645157,,,,,,,,,,,,-15.94362159,0.001147425,-2.940275651
,,,,,1,doi.org/10.1149/1.1344281,propylene carbonate,CC1COC(=O)O1,CC1COC(=O)O1,,,,,,0.82759,0.822126509,,,,,,,,102.0316941,,1,102.0316941,,,,,,,,,,,,,,,,,,,,,,,,,,,,,,,,,,,,,,,,,,,,,,,LiClO4,[Li+].[O-][Cl+3]([O-])([O-])[O-],0.17241,0.177873491,2.041794921,105.9645157,,,,,,,,,,,,120.0294211,0.01721213,-1.764165391
,,,,,1,doi.org/10.1149/1.1344281,propylene carbonate,CC1COC(=O)O1,CC1COC(=O)O1,,,,,,0.82759,0.822126509,,,,,,,,102.0316941,,1,102.0316941,,,,,,,,,,,,,,,,,,,,,,,,,,,,,,,,,,,,,,,,,,,,,,,LiClO4,[Li+].[O-][Cl+3]([O-])([O-])[O-],0.17241,0.177873491,2.041794921,105.9645157,,,,,,,,,,,,114.1292335,0.015815436,-1.800918836
,,,,,1,doi.org/10.1149/1.1344281,propylene carbonate,CC1COC(=O)O1,CC1COC(=O)O1,,,,,,0.82759,0.822126509,,,,,,,,102.0316941,,1,102.0316941,,,,,,,,,,,,,,,,,,,,,,,,,,,,,,,,,,,,,,,,,,,,,,,LiClO4,[Li+].[O-][Cl+3]([O-])([O-])[O-],0.17241,0.177873491,2.041794921,105.9645157,,,,,,,,,,,,108.968451,0.014842808,-1.82848392
,,,,,1,doi.org/10.1149/1.1344281,propylene carbonate,CC1COC(=O)O1,CC1COC(=O)O1,,,,,,0.82759,0.822126509,,,,,,,,102.0316941,,1,102.0316941,,,,,,,,,,,,,,,,,,,,,,,,,,,,,,,,,,,,,,,,,,,,,,,LiClO4,[Li+].[O-][Cl+3]([O-])([O-])[O-],0.17241,0.177873491,2.041794921,105.9645157,,,,,,,,,,,,103.3932099,0.014227853,-1.846860643
,,,,,1,doi.org/10.1149/1.1344281,propylene carbonate,CC1COC(=O)O1,CC1COC(=O)O1,,,,,,0.82759,0.822126509,,,,,,,,102.0316941,,1,102.0316941,,,,,,,,,,,,,,,,,,,,,,,,,,,,,,,,,,,,,,,,,,,,,,,LiClO4,[Li+].[O-][Cl+3]([O-])([O-])[O-],0.17241,0.177873491,2.041794921,105.9645157,,,,,,,,,,,,96.91397529,0.012799634,-1.89280245
,,,,,1,doi.org/10.1149/1.1344281,propylene carbonate,CC1COC(=O)O1,CC1COC(=O)O1,,,,,,0.82759,0.822126509,,,,,,,,102.0316941,,1,102.0316941,,,,,,,,,,,,,,,,,,,,,,,,,,,,,,,,,,,,,,,,,,,,,,,LiClO4,[Li+].[O-][Cl+3]([O-])([O-])[O-],0.17241,0.177873491,2.041794921,105.9645157,,,,,,,,,,,,91.68253589,0.013073321,-1.883614089
,,,,,1,doi.org/10.1149/1.1344281,propylene carbonate,CC1COC(=O)O1,CC1COC(=O)O1,,,,,,0.82759,0.822126509,,,,,,,,102.0316941,,1,102.0316941,,,,,,,,,,,,,,,,,,,,,,,,,,,,,,,,,,,,,,,,,,,,,,,LiClO4,[Li+].[O-][Cl+3]([O-])([O-])[O-],0.17241,0.177873491,2.041794921,105.9645157,,,,,,,,,,,,84.60218597,0.012012474,-1.920367534
,,,,,1,doi.org/10.1149/1.1344281,propylene carbonate,CC1COC(=O)O1,CC1COC(=O)O1,,,,,,0.82759,0.822126509,,,,,,,,102.0316941,,1,102.0316941,,,,,,,,,,,,,,,,,,,,,,,,,,,,,,,,,,,,,,,,,,,,,,,LiClO4,[Li+].[O-][Cl+3]([O-])([O-])[O-],0.17241,0.177873491,2.041794921,105.9645157,,,,,,,,,,,,80.19386519,0.011760996,-1.929555896
,,,,,1,doi.org/10.1149/1.1344281,propylene carbonate,CC1COC(=O)O1,CC1COC(=O)O1,,,,,,0.82759,0.822126509,,,,,,,,102.0316941,,1,102.0316941,,,,,,,,,,,,,,,,,,,,,,,,,,,,,,,,,,,,,,,,,,,,,,,LiClO4,[Li+].[O-][Cl+3]([O-])([O-])[O-],0.17241,0.177873491,2.041794921,105.9645157,,,,,,,,,,,,76.83956812,0.011037711,-1.95712098
,,,,,1,doi.org/10.1149/1.1344281,propylene carbonate,CC1COC(=O)O1,CC1COC(=O)O1,,,,,,0.82759,0.822126509,,,,,,,,102.0316941,,1,102.0316941,,,,,,,,,,,,,,,,,,,,,,,,,,,,,,,,,,,,,,,,,,,,,,,LiClO4,[Li+].[O-][Cl+3]([O-])([O-])[O-],0.17241,0.177873491,2.041794921,105.9645157,,,,,,,,,,,,72.61934969,0.010358907,-1.984686064
,,,,,1,doi.org/10.1149/1.1344281,propylene carbonate,CC1COC(=O)O1,CC1COC(=O)O1,,,,,,0.82759,0.822126509,,,,,,,,102.0316941,,1,102.0316941,,,,,,,,,,,,,,,,,,,,,,,,,,,,,,,,,,,,,,,,,,,,,,,LiClO4,[Li+].[O-][Cl+3]([O-])([O-])[O-],0.17241,0.177873491,2.041794921,105.9645157,,,,,,,,,,,,65.80736512,0.009123968,-2.039816233
,,,,,1,doi.org/10.1149/1.1344281,propylene carbonate,CC1COC(=O)O1,CC1COC(=O)O1,,,,,,0.82759,0.822126509,,,,,,,,102.0316941,,1,102.0316941,,,,,,,,,,,,,,,,,,,,,,,,,,,,,,,,,,,,,,,,,,,,,,,LiClO4,[Li+].[O-][Cl+3]([O-])([O-])[O-],0.17241,0.177873491,2.041794921,105.9645157,,,,,,,,,,,,60.11711036,0.008383596,-2.076569678
,,,,,1,doi.org/10.1149/1.1344281,propylene carbonate,CC1COC(=O)O1,CC1COC(=O)O1,,,,,,0.82759,0.822126509,,,,,,,,102.0316941,,1,102.0316941,,,,,,,,,,,,,,,,,,,,,,,,,,,,,,,,,,,,,,,,,,,,,,,LiClO4,[Li+].[O-][Cl+3]([O-])([O-])[O-],0.17241,0.177873491,2.041794921,105.9645157,,,,,,,,,,,,57.13155149,0.008036253,-2.094946401
,,,,,1,doi.org/10.1149/1.1344281,propylene carbonate,CC1COC(=O)O1,CC1COC(=O)O1,,,,,,0.82759,0.822126509,,,,,,,,102.0316941,,1,102.0316941,,,,,,,,,,,,,,,,,,,,,,,,,,,,,,,,,,,,,,,,,,,,,,,LiClO4,[Li+].[O-][Cl+3]([O-])([O-])[O-],0.17241,0.177873491,2.041794921,105.9645157,,,,,,,,,,,,49.29113407,0.007542034,-2.122511485
,,,,,1,doi.org/10.1149/1.1344281,propylene carbonate,CC1COC(=O)O1,CC1COC(=O)O1,,,,,,0.82759,0.822126509,,,,,,,,102.0316941,,1,102.0316941,,,,,,,,,,,,,,,,,,,,,,,,,,,,,,,,,,,,,,,,,,,,,,,LiClO4,[Li+].[O-][Cl+3]([O-])([O-])[O-],0.17241,0.177873491,2.041794921,105.9645157,,,,,,,,,,,,45.70573085,0.00664291,-2.177641654
,,,,,1,doi.org/10.1149/1.1344281,propylene carbonate,CC1COC(=O)O1,CC1COC(=O)O1,,,,,,0.82759,0.822126509,,,,,,,,102.0316941,,1,102.0316941,,,,,,,,,,,,,,,,,,,,,,,,,,,,,,,,,,,,,,,,,,,,,,,LiClO4,[Li+].[O-][Cl+3]([O-])([O-])[O-],0.17241,0.177873491,2.041794921,105.9645157,,,,,,,,,,,,40.66535871,0.006103865,-2.2143951
,,,,,1,doi.org/10.1149/1.1344281,propylene carbonate,CC1COC(=O)O1,CC1COC(=O)O1,,,,,,0.82759,0.822126509,,,,,,,,102.0316941,,1,102.0316941,,,,,,,,,,,,,,,,,,,,,,,,,,,,,,,,,,,,,,,,,,,,,,,LiClO4,[Li+].[O-][Cl+3]([O-])([O-])[O-],0.17241,0.177873491,2.041794921,105.9645157,,,,,,,,,,,,35.78186004,0.005491147,-2.260336907
,,,,,1,doi.org/10.1149/1.1344281,propylene carbonate,CC1COC(=O)O1,CC1COC(=O)O1,,,,,,0.82759,0.822126509,,,,,,,,102.0316941,,1,102.0316941,,,,,,,,,,,,,,,,,,,,,,,,,,,,,,,,,,,,,,,,,,,,,,,LiClO4,[Li+].[O-][Cl+3]([O-])([O-])[O-],0.17241,0.177873491,2.041794921,105.9645157,,,,,,,,,,,,30.33258706,0.005045563,-2.297090352
,,,,,1,doi.org/10.1149/1.1344281,propylene carbonate,CC1COC(=O)O1,CC1COC(=O)O1,,,,,,0.82759,0.822126509,,,,,,,,102.0316941,,1,102.0316941,,,,,,,,,,,,,,,,,,,,,,,,,,,,,,,,,,,,,,,,,,,,,,,LiClO4,[Li+].[O-][Cl+3]([O-])([O-])[O-],0.17241,0.177873491,2.041794921,105.9645157,,,,,,,,,,,,24.72800764,0.004444056,-2.352220521
,,,,,1,doi.org/10.1149/1.1344281,propylene carbonate,CC1COC(=O)O1,CC1COC(=O)O1,,,,,,0.82759,0.822126509,,,,,,,,102.0316941,,1,102.0316941,,,,,,,,,,,,,,,,,,,,,,,,,,,,,,,,,,,,,,,,,,,,,,,LiClO4,[Li+].[O-][Cl+3]([O-])([O-])[O-],0.17241,0.177873491,2.041794921,105.9645157,,,,,,,,,,,,19.65851807,0.003914257,-2.407350689
,,,,,1,doi.org/10.1149/1.1344281,propylene carbonate,CC1COC(=O)O1,CC1COC(=O)O1,,,,,,0.82759,0.822126509,,,,,,,,102.0316941,,1,102.0316941,,,,,,,,,,,,,,,,,,,,,,,,,,,,,,,,,,,,,,,,,,,,,,,LiClO4,[Li+].[O-][Cl+3]([O-])([O-])[O-],0.17241,0.177873491,2.041794921,105.9645157,,,,,,,,,,,,14.75869304,0.003375443,-2.471669219
,,,,,1,doi.org/10.1149/1.1344281,propylene carbonate,CC1COC(=O)O1,CC1COC(=O)O1,,,,,,0.82759,0.822126509,,,,,,,,102.0316941,,1,102.0316941,,,,,,,,,,,,,,,,,,,,,,,,,,,,,,,,,,,,,,,,,,,,,,,LiClO4,[Li+].[O-][Cl+3]([O-])([O-])[O-],0.17241,0.177873491,2.041794921,105.9645157,,,,,,,,,,,,10.33119983,0.00303661,-2.517611026
,,,,,1,doi.org/10.1149/1.1344281,propylene carbonate,CC1COC(=O)O1,CC1COC(=O)O1,,,,,,0.82759,0.822126509,,,,,,,,102.0316941,,1,102.0316941,,,,,,,,,,,,,,,,,,,,,,,,,,,,,,,,,,,,,,,,,,,,,,,LiClO4,[Li+].[O-][Cl+3]([O-])([O-])[O-],0.17241,0.177873491,2.041794921,105.9645157,,,,,,,,,,,,6.643178217,0.002618608,-2.581929556
,,,,,1,doi.org/10.1149/1.1344281,propylene carbonate,CC1COC(=O)O1,CC1COC(=O)O1,,,,,,0.82759,0.822126509,,,,,,,,102.0316941,,1,102.0316941,,,,,,,,,,,,,,,,,,,,,,,,,,,,,,,,,,,,,,,,,,,,,,,LiClO4,[Li+].[O-][Cl+3]([O-])([O-])[O-],0.17241,0.177873491,2.041794921,105.9645157,,,,,,,,,,,,0.125230105,0.002119273,-2.67381317
,,,,,1,doi.org/10.1149/1.1344281,propylene carbonate,CC1COC(=O)O1,CC1COC(=O)O1,,,,,,0.82759,0.822126509,,,,,,,,102.0316941,,1,102.0316941,,,,,,,,,,,,,,,,,,,,,,,,,,,,,,,,,,,,,,,,,,,,,,,LiClO4,[Li+].[O-][Cl+3]([O-])([O-])[O-],0.17241,0.177873491,2.041794921,105.9645157,,,,,,,,,,,,-4.985984334,0.001789287,-2.747320061
,,,,,1,doi.org/10.1149/1.1344281,propylene carbonate,CC1COC(=O)O1,CC1COC(=O)O1,,,,,,0.82759,0.822126509,,,,,,,,102.0316941,,1,102.0316941,,,,,,,,,,,,,,,,,,,,,,,,,,,,,,,,,,,,,,,,,,,,,,,LiClO4,[Li+].[O-][Cl+3]([O-])([O-])[O-],0.17241,0.177873491,2.041794921,105.9645157,,,,,,,,,,,,-10.44543497,0.001448093,-2.839203675
,,,,,1,doi.org/10.1149/1.1344281,propylene carbonate,CC1COC(=O)O1,CC1COC(=O)O1,,,,,,0.82759,0.822126509,,,,,,,,102.0316941,,1,102.0316941,,,,,,,,,,,,,,,,,,,,,,,,,,,,,,,,,,,,,,,,,,,,,,,LiClO4,[Li+].[O-][Cl+3]([O-])([O-])[O-],0.17241,0.177873491,2.041794921,105.9645157,,,,,,,,,,,,-15.42992011,0.001147425,-2.940275651
,,,,,1,doi.org/10.1149/1.1344281,propylene carbonate,CC1COC(=O)O1,CC1COC(=O)O1,,,,,,0.82759,0.75846366,,,,,,,,102.0316941,,1,102.0316941,,,,,,,,,,,,,,,,,,,,,,,,,,,,,,,,,,,,,,,,,,,,,,,LiCF3SO3,O=S(=O)([O-])C(F)(F)F.[Li+],0.17241,0.24153634,2.041794923,155.9680291,,,,,,,,,,,,-59.40127421,9.42E-06,-5.026033691
,,,,,1,doi.org/10.1149/1.1344281,propylene carbonate,CC1COC(=O)O1,CC1COC(=O)O1,,,,,,0.82759,0.75846366,,,,,,,,102.0316941,,1,102.0316941,,,,,,,,,,,,,,,,,,,,,,,,,,,,,,,,,,,,,,,,,,,,,,,LiCF3SO3,O=S(=O)([O-])C(F)(F)F.[Li+],0.17241,0.24153634,2.041794923,155.9680291,,,,,,,,,,,,-54.51200717,1.97E-05,-4.704441041
,,,,,1,doi.org/10.1149/1.1344281,propylene carbonate,CC1COC(=O)O1,CC1COC(=O)O1,,,,,,0.82759,0.75846366,,,,,,,,102.0316941,,1,102.0316941,,,,,,,,,,,,,,,,,,,,,,,,,,,,,,,,,,,,,,,,,,,,,,,LiCF3SO3,O=S(=O)([O-])C(F)(F)F.[Li+],0.17241,0.24153634,2.041794923,155.9680291,,,,,,,,,,,,-49.39383087,3.50E-05,-4.456355283
,,,,,1,doi.org/10.1149/1.1344281,propylene carbonate,CC1COC(=O)O1,CC1COC(=O)O1,,,,,,0.82759,0.75846366,,,,,,,,102.0316941,,1,102.0316941,,,,,,,,,,,,,,,,,,,,,,,,,,,,,,,,,,,,,,,,,,,,,,,LiCF3SO3,O=S(=O)([O-])C(F)(F)F.[Li+],0.17241,0.24153634,2.041794923,155.9680291,,,,,,,,,,,,-44.84105138,5.69E-05,-4.245022971
,,,,,1,doi.org/10.1149/1.1344281,propylene carbonate,CC1COC(=O)O1,CC1COC(=O)O1,,,,,,0.82759,0.75846366,,,,,,,,102.0316941,,1,102.0316941,,,,,,,,,,,,,,,,,,,,,,,,,,,,,,,,,,,,,,,,,,,,,,,LiCF3SO3,O=S(=O)([O-])C(F)(F)F.[Li+],0.17241,0.24153634,2.041794923,155.9680291,,,,,,,,,,,,-39.67748782,8.68E-05,-4.061255743
,,,,,1,doi.org/10.1149/1.1344281,propylene carbonate,CC1COC(=O)O1,CC1COC(=O)O1,,,,,,0.82759,0.75846366,,,,,,,,102.0316941,,1,102.0316941,,,,,,,,,,,,,,,,,,,,,,,,,,,,,,,,,,,,,,,,,,,,,,,LiCF3SO3,O=S(=O)([O-])C(F)(F)F.[Li+],0.17241,0.24153634,2.041794923,155.9680291,,,,,,,,,,,,-34.2749555,0.00013259,-3.877488515
,,,,,1,doi.org/10.1149/1.1344281,propylene carbonate,CC1COC(=O)O1,CC1COC(=O)O1,,,,,,0.82759,0.75846366,,,,,,,,102.0316941,,1,102.0316941,,,,,,,,,,,,,,,,,,,,,,,,,,,,,,,,,,,,,,,,,,,,,,,LiCF3SO3,O=S(=O)([O-])C(F)(F)F.[Li+],0.17241,0.24153634,2.041794923,155.9680291,,,,,,,,,,,,-29.76951396,0.000182111,-3.739663093
,,,,,1,doi.org/10.1149/1.1344281,propylene carbonate,CC1COC(=O)O1,CC1COC(=O)O1,,,,,,0.82759,0.75846366,,,,,,,,102.0316941,,1,102.0316941,,,,,,,,,,,,,,,,,,,,,,,,,,,,,,,,,,,,,,,,,,,,,,,LiCF3SO3,O=S(=O)([O-])C(F)(F)F.[Li+],0.17241,0.24153634,2.041794923,155.9680291,,,,,,,,,,,,-25.09085028,0.000234745,-3.629402757
,,,,,1,doi.org/10.1149/1.1344281,propylene carbonate,CC1COC(=O)O1,CC1COC(=O)O1,,,,,,0.82759,0.75846366,,,,,,,,102.0316941,,1,102.0316941,,,,,,,,,,,,,,,,,,,,,,,,,,,,,,,,,,,,,,,,,,,,,,,LiCF3SO3,O=S(=O)([O-])C(F)(F)F.[Li+],0.17241,0.24153634,2.041794923,155.9680291,,,,,,,,,,,,-20.47640458,0.000336356,-3.473200613
,,,,,1,doi.org/10.1149/1.1344281,propylene carbonate,CC1COC(=O)O1,CC1COC(=O)O1,,,,,,0.82759,0.75846366,,,,,,,,102.0316941,,1,102.0316941,,,,,,,,,,,,,,,,,,,,,,,,,,,,,,,,,,,,,,,,,,,,,,,LiCF3SO3,O=S(=O)([O-])C(F)(F)F.[Li+],0.17241,0.24153634,2.041794923,155.9680291,,,,,,,,,,,,-15.17229912,0.000424494,-3.372128637
,,,,,1,doi.org/10.1149/1.1344281,propylene carbonate,CC1COC(=O)O1,CC1COC(=O)O1,,,,,,0.82759,0.75846366,,,,,,,,102.0316941,,1,102.0316941,,,,,,,,,,,,,,,,,,,,,,,,,,,,,,,,,,,,,,,,,,,,,,,LiCF3SO3,O=S(=O)([O-])C(F)(F)F.[Li+],0.17241,0.24153634,2.041794923,155.9680291,,,,,,,,,,,,-10.97917871,0.000513531,-3.289433384
,,,,,1,doi.org/10.1149/1.1344281,propylene carbonate,CC1COC(=O)O1,CC1COC(=O)O1,,,,,,0.82759,0.75846366,,,,,,,,102.0316941,,1,102.0316941,,,,,,,,,,,,,,,,,,,,,,,,,,,,,,,,,,,,,,,,,,,,,,,LiCF3SO3,O=S(=O)([O-])C(F)(F)F.[Li+],0.17241,0.24153634,2.041794923,155.9680291,,,,,,,,,,,,-4.42753304,0.000661953,-3.179173047
,,,,,1,doi.org/10.1149/1.1344281,propylene carbonate,CC1COC(=O)O1,CC1COC(=O)O1,,,,,,0.82759,0.75846366,,,,,,,,102.0316941,,1,102.0316941,,,,,,,,,,,,,,,,,,,,,,,,,,,,,,,,,,,,,,,,,,,,,,,LiCF3SO3,O=S(=O)([O-])C(F)(F)F.[Li+],0.17241,0.24153634,2.041794923,155.9680291,,,,,,,,,,,,-0.163832384,0.000735815,-3.13323124
