Repository: zjurillpolymer/SPE_prediction

# SPE Prediction

Polymer electrolyte conductivity prediction using graph neural networks.

## Data

Data from [ChemPropPred](https://github.com/learningmatter-mit/Chem-prop-pred) — polymer electrolyte conductivity measurements including SMILES, conductivity (log S/cm), molecular weight, salt concentration, and temperature.

- `data/clean_train_data.csv` — cleaned training data
- `data/PolymerElectrolyteData.csv` — full raw dataset
- `data/PolyInfo_8salts.csv` / `data/polyinfo_5salts_4conc.csv` — PolyInfo polymer database with salt additives

File: data/PolymerElectrolyteData.csv (part 52 of 154)
Notes,Compound Notebook Name,Date Copied to Master Database,Data Recorded By,Seshadri Group,Oyaizu Group,DOI,Solvent 1 (S1),S1 SMILES,S1 SMILES 1,S1 SMILES 2,S1 SMILES 3,S1 Big SMILES,S1 End Group 1,S1 End Group 2,S1 Mol %,S1 Weight %,S1 SMILES 1 Mol %,S1 SMILES 2 Mol %,S1 SMILES 3 Mol %,S1 Molar Ratio,S1 Weight Ratio,S1 Mw,S1 Mn,S1 Mn or Mw,S1 Mw/Mn,S1 DOP,S1 Molar Mass (g/mol),S1 Type,S1 Block Mol Weight,Solvent 2 (S2),S2 SMILES,S2 SMILES 1,S2 SMILES 2,S2 Mol %,S2 Weight %,S2 SMILES 1 Mol %,S2 SMILES 2 Mol %,S2 Molar Ratio,S2 Weight Ratio,S2 Mw,S2 Mn,S2 Mn or Mw,S2 Mw/Mn,S2 DOP,S2 Molar Mass (g/mol),S2 Type,Solvent 3 (S3),S3 SMILES,S3 SMILES 1,S3 Mol %,S3 Weight %,S3 Molar Ratio,S3 Weight Ratio,S3 Mw,S3 Mn,S3 Mn or Mw,S3 Mw/Mn,S3 DOP,S3 Molar Mass (g/mol),S3 Type,Solvent 4 (S4),S4 SMILES,S4 Mol %,S4 Weight %,S4 Molar Ratio,S4 Weight Ratio,S4 Mw,S4 Mn,S4 Mn or Mw,S4 Mw/Mn,S4 DOP,S4 Molar Mass (g/mol),S4 Type,Salt 1,Salt1 SMILES,Salt1 Mol %,Salt1 Weight %,Salt1 Molality (mol salt/kg polymer),Salt1 Molar Mass (g/mol),Salt 2,Salt2 SMILES,Salt2 Mol %,Salt2 Weight %,Salt2 Molality (mol salt/kg polymer),Salt2 Molar Mass (g/mol),Inorganic Material 1 (IM1),IM1 Weight %,IM1 Particle Size (nm),Tg (oC),Heating Rate (K/min),Temperature (oC),Conductivity (S/cm),log Conductivity (S/cm)
,,,,,1,doi.org/10.1149/1.1344281,propylene carbonate,CC1COC(=O)O1,CC1COC(=O)O1,,,,,,0.82759,0.75846366,,,,,,,,102.0316941,,1,102.0316941,,,,,,,,,,,,,,,,,,,,,,,,,,,,,,,,,,,,,,,,,,,,,,,LiCF3SO3,O=S(=O)([O-])C(F)(F)F.[Li+],0.17241,0.24153634,2.041794923,155.9680291,,,,,,,,,,,,4.535813607,0.000928626,-3.032159265
,,,,,1,doi.org/10.1149/1.1344281,propylene carbonate,CC1COC(=O)O1,CC1COC(=O)O1,,,,,,0.82759,0.75846366,,,,,,,,102.0316941,,1,102.0316941,,,,,,,,,,,,,,,,,,,,,,,,,,,,,,,,,,,,,,,,,,,,,,,LiCF3SO3,O=S(=O)([O-])C(F)(F)F.[Li+],0.17241,0.24153634,2.041794923,155.9680291,,,,,,,,,,,,9.091103727,0.001123404,-2.949464012
,,,,,1,doi.org/10.1149/1.1344281,propylene carbonate,CC1COC(=O)O1,CC1COC(=O)O1,,,,,,0.82759,0.75846366,,,,,,,,102.0316941,,1,102.0316941,,,,,,,,,,,,,,,,,,,,,,,,,,,,,,,,,,,,,,,,,,,,,,,LiCF3SO3,O=S(=O)([O-])C(F)(F)F.[Li+],0.17241,0.24153634,2.041794923,155.9680291,,,,,,,,,,,,14.75869304,0.001248757,-2.903522205
,,,,,1,doi.org/10.1149/1.1344281,propylene carbonate,CC1COC(=O)O1,CC1COC(=O)O1,,,,,,0.82759,0.75846366,,,,,,,,102.0316941,,1,102.0316941,,,,,,,,,,,,,,,,,,,,,,,,,,,,,,,,,,,,,,,,,,,,,,,LiCF3SO3,O=S(=O)([O-])C(F)(F)F.[Li+],0.17241,0.24153634,2.041794923,155.9680291,,,,,,,,,,,,19.65851807,0.001479056,-2.830015314
,,,,,1,doi.org/10.1149/1.1344281,propylene carbonate,CC1COC(=O)O1,CC1COC(=O)O1,,,,,,0.82759,0.75846366,,,,,,,,102.0316941,,1,102.0316941,,,,,,,,,,,,,,,,,,,,,,,,,,,,,,,,,,,,,,,,,,,,,,,LiCF3SO3,O=S(=O)([O-])C(F)(F)F.[Li+],0.17241,0.24153634,2.041794923,155.9680291,,,,,,,,,,,,25.07222222,0.001609675,-2.793261868
,,,,,1,doi.org/10.1149/1.1344281,propylene carbonate,CC1COC(=O)O1,CC1COC(=O)O1,,,,,,0.82759,0.75846366,,,,,,,,102.0316941,,1,102.0316941,,,,,,,,,,,,,,,,,,,,,,,,,,,,,,,,,,,,,,,,,,,,,,,LiCF3SO3,O=S(=O)([O-])C(F)(F)F.[Li+],0.17241,0.24153634,2.041794923,155.9680291,,,,,,,,,,,,29.26572021,0.001947302,-2.710566616
,,,,,1,doi.org/10.1149/1.1344281,propylene carbonate,CC1COC(=O)O1,CC1COC(=O)O1,,,,,,0.82759,0.75846366,,,,,,,,102.0316941,,1,102.0316941,,,,,,,,,,,,,,,,,,,,,,,,,,,,,,,,,,,,,,,,,,,,,,,LiCF3SO3,O=S(=O)([O-])C(F)(F)F.[Li+],0.17241,0.24153634,2.041794923,155.9680291,,,,,,,,,,,,34.67640609,0.002164588,-2.664624809
,,,,,1,doi.org/10.1149/1.1344281,propylene carbonate,CC1COC(=O)O1,CC1COC(=O)O1,,,,,,0.82759,0.75846366,,,,,,,,102.0316941,,1,102.0316941,,,,,,,,,,,,,,,,,,,,,,,,,,,,,,,,,,,,,,,,,,,,,,,LiCF3SO3,O=S(=O)([O-])C(F)(F)F.[Li+],0.17241,0.24153634,2.041794923,155.9680291,,,,,,,,,,,,40.28423019,0.002510116,-2.600306279
,,,,,1,doi.org/10.1149/1.1344281,propylene carbonate,CC1COC(=O)O1,CC1COC(=O)O1,,,,,,0.82759,0.75846366,,,,,,,,102.0316941,,1,102.0316941,,,,,,,,,,,,,,,,,,,,,,,,,,,,,,,,,,,,,,,,,,,,,,,LiCF3SO3,O=S(=O)([O-])C(F)(F)F.[Li+],0.17241,0.24153634,2.041794923,155.9680291,,,,,,,,,,,,45.70573085,0.002618608,-2.581929556
,,,,,1,doi.org/10.1149/1.1344281,propylene carbonate,CC1COC(=O)O1,CC1COC(=O)O1,,,,,,0.82759,0.75846366,,,,,,,,102.0316941,,1,102.0316941,,,,,,,,,,,,,,,,,,,,,,,,,,,,,,,,,,,,,,,,,,,,,,,LiCF3SO3,O=S(=O)([O-])C(F)(F)F.[Li+],0.17241,0.24153634,2.041794923,155.9680291,,,,,,,,,,,,48.08707392,0.002973039,-2.526799387
,,,,,1,doi.org/10.1149/1.1344281,propylene carbonate,CC1COC(=O)O1,CC1COC(=O)O1,,,,,,0.82759,0.75846366,,,,,,,,102.0316941,,1,102.0316941,,,,,,,,,,,,,,,,,,,,,,,,,,,,,,,,,,,,,,,,,,,,,,,LiCF3SO3,O=S(=O)([O-])C(F)(F)F.[Li+],0.17241,0.24153634,2.041794923,155.9680291,,,,,,,,,,,,55.86833873,0.00310154,-2.508422665
,,,,,1,doi.org/10.1149/1.1344281,propylene carbonate,CC1COC(=O)O1,CC1COC(=O)O1,,,,,,0.82759,0.75846366,,,,,,,,102.0316941,,1,102.0316941,,,,,,,,,,,,,,,,,,,,,,,,,,,,,,,,,,,,,,,,,,,,,,,LiCF3SO3,O=S(=O)([O-])C(F)(F)F.[Li+],0.17241,0.24153634,2.041794923,155.9680291,,,,,,,,,,,,62.28291342,0.003596631,-2.444104135
,,,,,1,doi.org/10.1149/1.1344281,propylene carbonate,CC1COC(=O)O1,CC1COC(=O)O1,,,,,,0.82759,0.75846366,,,,,,,,102.0316941,,1,102.0316941,,,,,,,,,,,,,,,,,,,,,,,,,,,,,,,,,,,,,,,,,,,,,,,LiCF3SO3,O=S(=O)([O-])C(F)(F)F.[Li+],0.17241,0.24153634,2.041794923,155.9680291,,,,,,,,,,,,65.80736512,0.003673535,-2.434915773
,,,,,1,doi.org/10.1149/1.1344281,propylene carbonate,CC1COC(=O)O1,CC1COC(=O)O1,,,,,,0.82759,0.75846366,,,,,,,,102.0316941,,1,102.0316941,,,,,,,,,,,,,,,,,,,,,,,,,,,,,,,,,,,,,,,,,,,,,,,LiCF3SO3,O=S(=O)([O-])C(F)(F)F.[Li+],0.17241,0.24153634,2.041794923,155.9680291,,,,,,,,,,,,70.31846847,0.004083439,-2.388973966
,,,,,1,doi.org/10.1149/1.1344281,propylene carbonate,CC1COC(=O)O1,CC1COC(=O)O1,,,,,,0.82759,0.75846366,,,,,,,,102.0316941,,1,102.0316941,,,,,,,,,,,,,,,,,,,,,,,,,,,,,,,,,,,,,,,,,,,,,,,LiCF3SO3,O=S(=O)([O-])C(F)(F)F.[Li+],0.17241,0.24153634,2.041794923,155.9680291,,,,,,,,,,,,76.83956812,0.004444056,-2.352220521
,,,,,1,doi.org/10.1149/1.1344281,propylene carbonate,CC1COC(=O)O1,CC1COC(=O)O1,,,,,,0.82759,0.75846366,,,,,,,,102.0316941,,1,102.0316941,,,,,,,,,,,,,,,,,,,,,,,,,,,,,,,,,,,,,,,,,,,,,,,LiCF3SO3,O=S(=O)([O-])C(F)(F)F.[Li+],0.17241,0.24153634,2.041794923,155.9680291,,,,,,,,,,,,80.19386519,0.00435102,-2.361408882
,,,,,1,doi.org/10.1149/1.1344281,propylene carbonate,CC1COC(=O)O1,CC1COC(=O)O1,,,,,,0.82759,0.75846366,,,,,,,,102.0316941,,1,102.0316941,,,,,,,,,,,,,,,,,,,,,,,,,,,,,,,,,,,,,,,,,,,,,,,LiCF3SO3,O=S(=O)([O-])C(F)(F)F.[Li+],0.17241,0.24153634,2.041794923,155.9680291,,,,,,,,,,,,85.09879872,0.004735268,-2.324655436
,,,,,1,doi.org/10.1149/1.1344281,propylene carbonate,CC1COC(=O)O1,CC1COC(=O)O1,,,,,,0.82759,0.75846366,,,,,,,,102.0316941,,1,102.0316941,,,,,,,,,,,,,,,,,,,,,,,,,,,,,,,,,,,,,,,,,,,,,,,LiCF3SO3,O=S(=O)([O-])C(F)(F)F.[Li+],0.17241,0.24153634,2.041794923,155.9680291,,,,,,,,,,,,93.75726159,0.005263642,-2.278713629
,,,,,1,doi.org/10.1149/1.1344281,propylene carbonate,CC1COC(=O)O1,CC1COC(=O)O1,,,,,,0.82759,0.75846366,,,,,,,,102.0316941,,1,102.0316941,,,,,,,,,,,,,,,,,,,,,,,,,,,,,,,,,,,,,,,,,,,,,,,LiCF3SO3,O=S(=O)([O-])C(F)(F)F.[Li+],0.17241,0.24153634,2.041794923,155.9680291,,,,,,,,,,,,96.91397529,0.005376192,-2.269525268
,,,,,1,doi.org/10.1149/1.1344281,propylene carbonate,CC1COC(=O)O1,CC1COC(=O)O1,,,,,,0.82759,0.75846366,,,,,,,,102.0316941,,1,102.0316941,,,,,,,,,,,,,,,,,,,,,,,,,,,,,,,,,,,,,,,,,,,,,,,LiCF3SO3,O=S(=O)([O-])C(F)(F)F.[Li+],0.17241,0.24153634,2.041794923,155.9680291,,,,,,,,,,,,100.1254784,0.005728485,-2.241960184
,,,,,1,doi.org/10.1149/1.1344281,propylene carbonate,CC1COC(=O)O1,CC1COC(=O)O1,,,,,,0.82759,0.75846366,,,,,,,,102.0316941,,1,102.0316941,,,,,,,,,,,,,,,,,,,,,,,,,,,,,,,,,,,,,,,,,,,,,,,LiCF3SO3,O=S(=O)([O-])C(F)(F)F.[Li+],0.17241,0.24153634,2.041794923,155.9680291,,,,,,,,,,,,101.7522237,0.005850974,-2.232771822
,,,,,1,doi.org/10.1149/1.1344281,propylene carbonate,CC1COC(=O)O1,CC1COC(=O)O1,,,,,,0.82759,0.75846366,,,,,,,,102.0316941,,1,102.0316941,,,,,,,,,,,,,,,,,,,,,,,,,,,,,,,,,,,,,,,,,,,,,,,LiCF3SO3,O=S(=O)([O-])C(F)(F)F.[Li+],0.17241,0.24153634,2.041794923,155.9680291,,,,,,,,,,,,108.968451,0.006367686,-2.196018377
,,,,,1,doi.org/10.5796/electrochemistry.83.824,Triglyme,COCCOCCOCCOC,COCCOCCOCCOC,,,,,,0.5,0.383010538,,,,,,,,178.1205091,,1,178.1205091,,,,,,,,,,,,,,,,,,,,,,,,,,,,,,,,,,,,,,,,,,,,,,,LiTFSI,O=S(=O)([N-]S(=O)(=O)C(F)(F)F)C(F)(F)F.[Li+],0.5,0.616989462,5.614176637,286.9332984,,,,,,,,,,,,50.18463187,0.002440021,-2.612606474
,,,,,1,doi.org/10.5796/electrochemistry.83.824,Triglyme,COCCOCCOCCOC,COCCOCCOCCOC,,,,,,0.5,0.383010538,,,,,,,,178.1205091,,1,178.1205091,,,,,,,,,,,,,,,,,,,,,,,,,,,,,,,,,,,,,,,,,,,,,,,LiTFSI,O=S(=O)([N-]S(=O)(=O)C(F)(F)F)C(F)(F)F.[Li+],0.5,0.616989462,5.614176637,286.9332984,,,,,,,,,,,,45.10153374,0.002088968,-2.680068143
,,,,,1,doi.org/10.5796/electrochemistry.83.824,Triglyme,COCCOCCOCCOC,COCCOCCOCCOC,,,,,,0.5,0.383010538,,,,,,,,178.1205091,,1,178.1205091,,,,,,,,,,,,,,,,,,,,,,,,,,,,,,,,,,,,,,,,,,,,,,,LiTFSI,O=S(=O)([N-]S(=O)(=O)C(F)(F)F)C(F)(F)F.[Li+],0.5,0.616989462,5.614176637,286.9332984,,,,,,,,,,,,39.93940023,0.001722328,-2.763884157
,,,,,1,doi.org/10.5796/electrochemistry.83.824,Triglyme,COCCOCCOCCOC,COCCOCCOCCOC,,,,,,0.5,0.383010538,,,,,,,,178.1205091,,1,178.1205091,,,,,,,,,,,,,,,,,,,,,,,,,,,,,,,,,,,,,,,,,,,,,,,LiTFSI,O=S(=O)([N-]S(=O)(=O)C(F)(F)F)C(F)(F)F.[Li+],0.5,0.616989462,5.614176637,286.9332984,,,,,,,,,,,,35.17095097,0.001420038,-2.84770017
,,,,,1,doi.org/10.5796/electrochemistry.83.824,Triglyme,COCCOCCOCCOC,COCCOCCOCCOC,,,,,,0.5,0.383010538,,,,,,,,178.1205091,,1,178.1205091,,,,,,,,,,,,,,,,,,,,,,,,,,,,,,,,,,,,,,,,,,,,,,,LiTFSI,O=S(=O)([N-]S(=O)(=O)C(F)(F)F)C(F)(F)F.[Li+],0.5,0.616989462,5.614176637,286.9332984,,,,,,,,,,,,29.88030303,0.001148965,-2.939693356
,,,,,1,doi.org/10.5796/electrochemistry.83.824,Triglyme,COCCOCCOCCOC,COCCOCCOCCOC,,,,,,0.5,0.383010538,,,,,,,,178.1205091,,1,178.1205091,,,,,,,,,,,,,,,,,,,,,,,,,,,,,,,,,,,,,,,,,,,,,,,LiTFSI,O=S(=O)([N-]S(=O)(=O)C(F)(F)F)C(F)(F)F.[Li+],0.5,0.616989462,5.614176637,286.9332984,,,,,,,,,,,,24.87513465,0.000951776,-3.021465077
,,,,,1,doi.org/10.5796/electrochemistry.83.824,Triglyme,COCCOCCOCCOC,COCCOCCOCCOC,,,,,,0.488,0.371730833,,,,,,,,178.1205091,,1,178.1205091,,,,,,,,,,,,,,,,,,,,,,,,,,,,,,,,,,,,,,,,,,,,,,,LiTFSI,O=S(=O)([N-]S(=O)(=O)C(F)(F)F)C(F)(F)F.[Li+],0.512,0.628269167,5.890283679,286.9332984,,,,,,,,,,,,49.99580494,0.002040377,-2.690289608
,,,,,1,doi.org/10.5796/electrochemistry.83.824,Triglyme,COCCOCCOCCOC,COCCOCCOCCOC,,,,,,0.488,0.371730833,,,,,,,,178.1205091,,1,178.1205091,,,,,,,,,,,,,,,,,,,,,,,,,,,,,,,,,,,,,,,,,,,,,,,LiTFSI,O=S(=O)([N-]S(=O)(=O)C(F)(F)F)C(F)(F)F.[Li+],0.512,0.628269167,5.890283679,286.9332984,,,,,,,,,,,,45.04053096,0.001738619,-2.759795571
,,,,,1,doi.org/10.5796/electrochemistry.83.824,Triglyme,COCCOCCOCCOC,COCCOCCOCCOC,,,,,,0.488,0.371730833,,,,,,,,178.1205091,,1,178.1205091,,,,,,,,,,,,,,,,,,,,,,,,,,,,,,,,,,,,,,,,,,,,,,,LiTFSI,O=S(=O)([N-]S(=O)(=O)C(F)(F)F)C(F)(F)F.[Li+],0.512,0.628269167,5.890283679,286.9332984,,,,,,,,,,,,39.99846255,0.001387006,-2.857921635
,,,,,1,doi.org/10.5796/electrochemistry.83.824,Triglyme,COCCOCCOCCOC,COCCOCCOCCOC,,,,,,0.488,0.371730833,,,,,,,,178.1205091,,1,178.1205091,,,,,,,,,,,,,,,,,,,,,,,,,,,,,,,,,,,,,,,,,,,,,,,LiTFSI,O=S(=O)([N-]S(=O)(=O)C(F)(F)F)C(F)(F)F.[Li+],0.512,0.628269167,5.890283679,286.9332984,,,,,,,,,,,,34.88488588,0.001154386,-2.937649063
,,,,,1,doi.org/10.5796/electrochemistry.83.824,Triglyme,COCCOCCOCCOC,COCCOCCOCCOC,,,,,,0.488,0.371730833,,,,,,,,178.1205091,,1,178.1205091,,,,,,,,,,,,,,,,,,,,,,,,,,,,,,,,,,,,,,,,,,,,,,,LiTFSI,O=S(=O)([N-]S(=O)(=O)C(F)(F)F)C(F)(F)F.[Li+],0.512,0.628269167,5.890283679,286.9332984,,,,,,,,,,,,29.88030303,0.000951776,-3.021465077
,,,,,1,doi.org/10.5796/electrochemistry.83.824,Triglyme,COCCOCCOCCOC,COCCOCCOCCOC,,,,,,0.488,0.371730833,,,,,,,,178.1205091,,1,178.1205091,,,,,,,,,,,,,,,,,,,,,,,,,,,,,,,,,,,,,,,,,,,,,,,LiTFSI,O=S(=O)([N-]S(=O)(=O)C(F)(F)F)C(F)(F)F.[Li+],0.512,0.628269167,5.890283679,286.9332984,,,,,,,,,,,,25.03573738,0.000762875,-3.117546848
,,,,,1,doi.org/10.5796/electrochemistry.83.824,Triglyme,COCCOCCOCCOC,COCCOCCOCCOC,,,,,,0.476,0.360576403,,,,,,,,178.1205091,,1,178.1205091,,,,,,,,,,,,,,,,,,,,,,,,,,,,,,,,,,,,,,,,,,,,,,,LiTFSI,O=S(=O)([N-]S(=O)(=O)C(F)(F)F)C(F)(F)F.[Li+],0.524,0.639423597,6.180312091,286.9332984,,,,,,,,,,,,50.12166504,0.001604913,-2.794548552
,,,,,1,doi.org/10.5796/electrochemistry.83.824,Triglyme,COCCOCCOCCOC,COCCOCCOCCOC,,,,,,0.476,0.360576403,,,,,,,,178.1205091,,1,178.1205091,,,,,,,,,,,,,,,,,,,,,,,,,,,,,,,,,,,,,,,,,,,,,,,LiTFSI,O=S(=O)([N-]S(=O)(=O)C(F)(F)F)C(F)(F)F.[Li+],0.524,0.639423597,6.180312091,286.9332984,,,,,,,,,,,,45.16255992,0.001335746,-2.87427598
,,,,,1,doi.org/10.5796/electrochemistry.83.824,Triglyme,COCCOCCOCCOC,COCCOCCOCCOC,,,,,,0.476,0.360576403,,,,,,,,178.1205091,,1,178.1205091,,,,,,,,,,,,,,,,,,,,,,,,,,,,,,,,,,,,,,,,,,,,,,,LiTFSI,O=S(=O)([N-]S(=O)(=O)C(F)(F)F)C(F)(F)F.[Li+],0.524,0.639423597,6.180312091,286.9332984,,,,,,,,,,,,39.99846255,0.001075689,-2.968313458
,,,,,1,doi.org/10.5796/electrochemistry.83.824,Triglyme,COCCOCCOCCOC,COCCOCCOCCOC,,,,,,0.476,0.360576403,,,,,,,,178.1205091,,1,178.1205091,,,,,,,,,,,,,,,,,,,,,,,,,,,,,,,,,,,,,,,,,,,,,,,LiTFSI,O=S(=O)([N-]S(=O)(=O)C(F)(F)F)C(F)(F)F.[Li+],0.524,0.639423597,6.180312091,286.9332984,,,,,,,,,,,,35.0564612,0.000942858,-3.025553663
,,,,,1,doi.org/10.5796/electrochemistry.83.824,Triglyme,COCCOCCOCCOC,COCCOCCOCCOC,,,,,,0.476,0.360576403,,,,,,,,178.1205091,,1,178.1205091,,,,,,,,,,,,,,,,,,,,,,,,,,,,,,,,,,,,,,,,,,,,,,,LiTFSI,O=S(=O)([N-]S(=O)(=O)C(F)(F)F)C(F)(F)F.[Li+],0.524,0.639423597,6.180312091,286.9332984,,,,,,,,,,,,29.93563082,0.000748645,-3.12572402
,,,,,1,doi.org/10.5796/electrochemistry.83.824,Triglyme,COCCOCCOCCOC,COCCOCCOCCOC,,,,,,0.476,0.360576403,,,,,,,,178.1205091,,1,178.1205091,,,,,,,,,,,,,,,,,,,,,,,,,,,,,,,,,,,,,,,,,,,,,,,LiTFSI,O=S(=O)([N-]S(=O)(=O)C(F)(F)F)C(F)(F)F.[Li+],0.524,0.639423597,6.180312091,286.9332984,,,,,,,,,,,,24.92864967,0.000586101,-3.232027257
,,,,,1,doi.org/10.5796/electrochemistry.83.824,Triglyme,COCCOCCOCCOC,COCCOCCOCCOC,,,,,,0.465,0.350459786,,,,,,,,178.1205091,,1,178.1205091,,,,,,,,,,,,,,,,,,,,,,,,,,,,,,,,,,,,,,,,,,,,,,,LiTFSI,O=S(=O)([N-]S(=O)(=O)C(F)(F)F)C(F)(F)F.[Li+],0.535,0.649540214,6.45932151,286.9332984,,,,,,,,,,,,49.99580494,0.001474532,-2.831345826
,,,,,1,doi.org/10.5796/electrochemistry.83.824,Triglyme,COCCOCCOCCOC,COCCOCCOCCOC,,,,,,0.465,0.350459786,,,,,,,,178.1205091,,1,178.1205091,,,,,,,,,,,,,,,,,,,,,,,,,,,,,,,,,,,,,,,,,,,,,,,LiTFSI,O=S(=O)([N-]S(=O)(=O)C(F)(F)F)C(F)(F)F.[Li+],0.535,0.649540214,6.45932151,286.9332984,,,,,,,,,,,,44.97955155,0.001227232,-2.911073254
,,,,,1,doi.org/10.5796/electrochemistry.83.824,Triglyme,COCCOCCOCCOC,COCCOCCOCCOC,,,,,,0.465,0.350459786,,,,,,,,178.1205091,,1,178.1205091,,,,,,,,,,,,,,,,,,,,,,,,,,,,,,,,,,,,,,,,,,,,,,,LiTFSI,O=S(=O)([N-]S(=O)(=O)C(F)(F)F)C(F)(F)F.[Li+],0.535,0.649540214,6.45932151,286.9332984,,,,,,,,,,,,39.88036017,0.000988301,-3.005110733
,,,,,1,doi.org/10.5796/electrochemistry.83.824,Triglyme,COCCOCCOCCOC,COCCOCCOCCOC,,,,,,0.465,0.350459786,,,,,,,,178.1205091,,1,178.1205091,,,,,,,,,,,,,,,,,,,,,,,,,,,,,,,,,,,,,,,,,,,,,,,LiTFSI,O=S(=O)([N-]S(=O)(=O)C(F)(F)F)C(F)(F)F.[Li+],0.535,0.649540214,6.45932151,286.9332984,,,,,,,,,,,,34.94205642,0.000781042,-3.107325383
,,,,,1,doi.org/10.5796/electrochemistry.83.824,Triglyme,COCCOCCOCCOC,COCCOCCOCCOC,,,,,,0.465,0.350459786,,,,,,,,178.1205091,,1,178.1205091,,,,,,,,,,,,,,,,,,,,,,,,,,,,,,,,,,,,,,,,,,,,,,,LiTFSI,O=S(=O)([N-]S(=O)(=O)C(F)(F)F)C(F)(F)F.[Li+],0.535,0.649540214,6.45932151,286.9332984,,,,,,,,,,,,29.99097882,0.000602891,-3.219761499
,,,,,1,doi.org/10.5796/electrochemistry.83.824,Triglyme,COCCOCCOCCOC,COCCOCCOCCOC,,,,,,0.465,0.350459786,,,,,,,,178.1205091,,1,178.1205091,,,,,,,,,,,,,,,,,,,,,,,,,,,,,,,,,,,,,,,,,,,,,,,LiTFSI,O=S(=O)([N-]S(=O)(=O)C(F)(F)F)C(F)(F)F.[Li+],0.535,0.649540214,6.45932151,286.9332984,,,,,,,,,,,,24.87513465,0.000469776,-3.328109029
,,,,,1,doi.org/10.5796/electrochemistry.83.824,Triglyme,COCCOCCOCCOC,COCCOCCOCCOC,,,,,,0.455,0.341351377,,,,,,,,178.1205091,,1,178.1205091,,,,,,,,,,,,,,,,,,,,,,,,,,,,,,,,,,,,,,,,,,,,,,,LiTFSI,O=S(=O)([N-]S(=O)(=O)C(F)(F)F)C(F)(F)F.[Li+],0.545,0.658648623,6.724673117,286.9332984,,,,,,,,,,,,50.05872274,0.001080764,-2.966269165
,,,,,1,doi.org/10.5796/electrochemistry.83.824,Triglyme,COCCOCCOCCOC,COCCOCCOCCOC,,,,,,0.455,0.341351377,,,,,,,,178.1205091,,1,178.1205091,,,,,,,,,,,,,,,,,,,,,,,,,,,,,,,,,,,,,,,,,,,,,,,LiTFSI,O=S(=O)([N-]S(=O)(=O)C(F)(F)F)C(F)(F)F.[Li+],0.545,0.658648623,6.724673117,286.9332984,,,,,,,,,,,,45.22360951,0.00089528,-3.048040886
,,,,,1,doi.org/10.5796/electrochemistry.83.824,Triglyme,COCCOCCOCCOC,COCCOCCOCCOC,,,,,,0.455,0.341351377,,,,,,,,178.1205091,,1,178.1205091,,,,,,,,,,,,,,,,,,,,,,,,,,,,,,,,,,,,,,,,,,,,,,,LiTFSI,O=S(=O)([N-]S(=O)(=O)C(F)(F)F)C(F)(F)F.[Li+],0.545,0.658648623,6.724673117,286.9332984,,,,,,,,,,,,40.05754717,0.000720977,-3.142078365
,,,,,1,doi.org/10.5796/electrochemistry.83.824,Triglyme,COCCOCCOCCOC,COCCOCCOCCOC,,,,,,0.455,0.341351377,,,,,,,,178.1205091,,1,178.1205091,,,,,,,,,,,,,,,,,,,,,,,,,,,,,,,,,,,,,,,,,,,,,,,LiTFSI,O=S(=O)([N-]S(=O)(=O)C(F)(F)F)C(F)(F)F.[Li+],0.545,0.658648623,6.724673117,286.9332984,,,,,,,,,,,,34.88488588,0.000567104,-3.246337308
,,,,,1,doi.org/10.5796/electrochemistry.83.824,Triglyme,COCCOCCOCCOC,COCCOCCOCCOC,,,,,,0.455,0.341351377,,,,,,,,178.1205091,,1,178.1205091,,,,,,,,,,,,,,,,,,,,,,,,,,,,,,,,,,,,,,,,,,,,,,,LiTFSI,O=S(=O)([N-]S(=O)(=O)C(F)(F)F)C(F)(F)F.[Li+],0.545,0.658648623,6.724673117,286.9332984,,,,,,,,,,,,29.88030303,0.00043775,-3.358773424
,,,,,1,doi.org/10.5796/electrochemistry.83.824,Triglyme,COCCOCCOCCOC,COCCOCCOCCOC,,,,,,0.455,0.341351377,,,,,,,,178.1205091,,1,178.1205091,,,,,,,,,,,,,,,,,,,,,,,,,,,,,,,,,,,,,,,,,,,,,,,LiTFSI,O=S(=O)([N-]S(=O)(=O)C(F)(F)F)C(F)(F)F.[Li+],0.545,0.658648623,6.724673117,286.9332984,,,,,,,,,,,,25.03573738,0.000330042,-3.481431005
,,,,,1,doi.org/10.5796/electrochemistry.83.824,Tetraglyme,COCCOCCOCCOCCOC,COCCOCCOCCOCCOC,,,,,,0.5,0.436368968,,,,,,,,222.1467238,,1,222.1467238,,,,,,,,,,,,,,,,,,,,,,,,,,,,,,,,,,,,,,,,,,,,,,,LiTFSI,O=S(=O)([N-]S(=O)(=O)C(F)(F)F)C(F)(F)F.[Li+],0.5,0.563631032,4.501529358,286.9332984,,,,,,,,,,,,50.15353771,0.003845918,-2.415
,,,,,1,doi.org/10.5796/electrochemistry.83.824,Tetraglyme,COCCOCCOCCOCCOC,COCCOCCOCCOCCOC,,,,,,0.5,0.436368968,,,,,,,,222.1467238,,1,222.1467238,,,,,,,,,,,,,,,,,,,,,,,,,,,,,,,,,,,,,,,,,,,,,,,LiTFSI,O=S(=O)([N-]S(=O)(=O)C(F)(F)F)C(F)(F)F.[Li+],0.5,0.563631032,4.501529358,286.9332984,,,,,,,,,,,,45.0498414,0.003263999,-2.48625
,,,,,1,doi.org/10.5796/electrochemistry.83.824,Tetraglyme,COCCOCCOCCOCCOC,COCCOCCOCCOCCOC,,,,,,0.5,0.436368968,,,,,,,,222.1467238,,1,222.1467238,,,,,,,,,,,,,,,,,,,,,,,,,,,,,,,,,,,,,,,,,,,,,,,LiTFSI,O=S(=O)([N-]S(=O)(=O)C(F)(F)F)C(F)(F)F.[Li+],0.5,0.563631032,4.501529358,286.9332984,,,,,,,,,,,,39.94436723,0.002710972,-2.566875
,,,,,1,doi.org/10.5796/electrochemistry.83.824,Tetraglyme,COCCOCCOCCOCCOC,COCCOCCOCCOCCOC,,,,,,0.5,0.436368968,,,,,,,,222.1467238,,1,222.1467238,,,,,,,,,,,,,,,,,,,,,,,,,,,,,,,,,,,,,,,,,,,,,,,LiTFSI,O=S(=O)([N-]S(=O)(=O)C(F)(F)F)C(F)(F)F.[Li+],0.5,0.563631032,4.501529358,286.9332984,,,,,,,,,,,,34.84491473,0.002156503,-2.66625
,,,,,1,doi.org/10.5796/electrochemistry.83.824,Tetraglyme,COCCOCCOCCOCCOC,COCCOCCOCCOCCOC,,,,,,0.5,0.436368968,,,,,,,,222.1467238,,1,222.1467238,,,,,,,,,,,,,,,,,,,,,,,,,,,,,,,,,,,,,,,,,,,,,,,LiTFSI,O=S(=O)([N-]S(=O)(=O)C(F)(F)F)C(F)(F)F.[Li+],0.5,0.563631032,4.501529358,286.9332984,,,,,,,,,,,,29.95899176,0.00172286,-2.76375
,,,,,1,doi.org/10.5796/electrochemistry.83.824,Tetraglyme,COCCOCCOCCOCCOC,COCCOCCOCCOCCOC,,,,,,0.5,0.436368968,,,,,,,,222.1467238,,1,222.1467238,,,,,,,,,,,,,,,,,,,,,,,,,,,,,,,,,,,,,,,,,,,,,,,LiTFSI,O=S(=O)([N-]S(=O)(=O)C(F)(F)F)C(F)(F)F.[Li+],0.5,0.563631032,4.501529358,286.9332984,,,,,,,,,,,,25.03164929,0.001376417,-2.86125
,,,,,1,doi.org/10.5796/electrochemistry.83.824,Tetraglyme,COCCOCCOCCOCCOC,COCCOCCOCCOCCOC,,,,,,0.488,0.424599263,,,,,,,,222.1467238,,1,222.1467238,,,,,,,,,,,,,,,,,,,,,,,,,,,,,,,,,,,,,,,,,,,,,,,LiTFSI,O=S(=O)([N-]S(=O)(=O)C(F)(F)F)C(F)(F)F.[Li+],0.512,0.575400737,4.722916061,286.9332984,,,,,,,,,,,,50.09656362,0.003263999,-2.48625
,,,,,1,doi.org/10.5796/electrochemistry.83.824,Tetraglyme,COCCOCCOCCOCCOC,COCCOCCOCCOCCOC,,,,,,0.488,0.424599263,,,,,,,,222.1467238,,1,222.1467238,,,,,,,,,,,,,,,,,,,,,,,,,,,,,,,,,,,,,,,,,,,,,,,LiTFSI,O=S(=O)([N-]S(=O)(=O)C(F)(F)F)C(F)(F)F.[Li+],0.512,0.575400737,4.722916061,286.9332984,,,,,,,,,,,,44.88432987,0.002758195,-2.559375
,,,,,1,doi.org/10.5796/electrochemistry.83.824,Tetraglyme,COCCOCCOCCOCCOC,COCCOCCOCCOCCOC,,,,,,0.488,0.424599263,,,,,,,,222.1467238,,1,222.1467238,,,,,,,,,,,,,,,,,,,,,,,,,,,,,,,,,,,,,,,,,,,,,,,LiTFSI,O=S(=O)([N-]S(=O)(=O)C(F)(F)F)C(F)(F)F.[Li+],0.512,0.575400737,4.722916061,286.9332984,,,,,,,,,,,,40.05128793,0.00222267,-2.653125
,,,,,1,doi.org/10.5796/electrochemistry.83.824,Tetraglyme,COCCOCCOCCOCCOC,COCCOCCOCCOCCOC,,,,,,0.488,0.424599263,,,,,,,,222.1467238,,1,222.1467238,,,,,,,,,,,,,,,,,,,,,,,,,,,,,,,,,,,,,,,,,,,,,,,LiTFSI,O=S(=O)([N-]S(=O)(=O)C(F)(F)F)C(F)(F)F.[Li+],0.512,0.575400737,4.722916061,286.9332984,,,,,,,,,,,,35.05191546,0.001783405,-2.74875
,,,,,1,doi.org/10.5796/electrochemistry.83.824,Tetraglyme,COCCOCCOCCOCCOC,COCCOCCOCCOCCOC,,,,,,0.488,0.424599263,,,,,,,,222.1467238,,1,222.1467238,,,,,,,,,,,,,,,,,,,,,,,,,,,,,,,,,,,,,,,,,,,,,,,LiTFSI,O=S(=O)([N-]S(=O)(=O)C(F)(F)F)C(F)(F)F.[Li+],0.512,0.575400737,4.722916061,286.9332984,,,,,,,,,,,,29.95899176,0.001418649,-2.848125
,,,,,1,doi.org/10.5796/electrochemistry.83.824,Tetraglyme,COCCOCCOCCOCCOC,COCCOCCOCCOCCOC,,,,,,0.488,0.424599263,,,,,,,,222.1467238,,1,222.1467238,,,,,,,,,,,,,,,,,,,,,,,,,,,,,,,,,,,,,,,,,,,,,,,LiTFSI,O=S(=O)([N-]S(=O)(=O)C(F)(F)F)C(F)(F)F.[Li+],0.512,0.575400737,4.722916061,286.9332984,,,,,,,,,,,,24.93473593,0.00105773,-2.975625
,,,,,1,doi.org/10.5796/electrochemistry.83.824,Tetraglyme,COCCOCCOCCOCCOC,COCCOCCOCCOCCOC,,,,,,0.476,0.412901019,,,,,,,,222.1467238,,1,222.1467238,,,,,,,,,,,,,,,,,,,,,,,,,,,,,,,,,,,,,,,,,,,,,,,LiTFSI,O=S(=O)([N-]S(=O)(=O)C(F)(F)F)C(F)(F)F.[Li+],0.524,0.587098981,4.955465092,286.9332984,,,,,,,,,,,,50.03960961,0.002942727,-2.53125
,,,,,1,doi.org/10.5796/electrochemistry.83.824,Tetraglyme,COCCOCCOCCOCCOC,COCCOCCOCCOCCOC,,,,,,0.476,0.412901019,,,,,,,,222.1467238,,1,222.1467238,,,,,,,,,,,,,,,,,,,,,,,,,,,,,,,,,,,,,,,,,,,,,,,LiTFSI,O=S(=O)([N-]S(=O)(=O)C(F)(F)F)C(F)(F)F.[Li+],0.524,0.587098981,4.955465092,286.9332984,,,,,,,,,,,,44.93948125,0.002444134,-2.611875
,,,,,1,doi.org/10.5796/electrochemistry.83.824,Tetraglyme,COCCOCCOCCOCCOC,COCCOCCOCCOCCOC,,,,,,0.476,0.412901019,,,,,,,,222.1467238,,1,222.1467238,,,,,,,,,,,,,,,,,,,,,,,,,,,,,,,,,,,,,,,,,,,,,,,LiTFSI,O=S(=O)([N-]S(=O)(=O)C(F)(F)F)C(F)(F)F.[Li+],0.524,0.587098981,4.955465092,286.9332984,,,,,,,,,,,,40.10477567,0.001978108,-2.70375
,,,,,1,doi.org/10.5796/electrochemistry.83.824,Tetraglyme,COCCOCCOCCOCCOC,COCCOCCOCCOCCOC,,,,,,0.476,0.412901019,,,,,,,,222.1467238,,1,222.1467238,,,,,,,,,,,,,,,,,,,,,,,,,,,,,,,,,,,,,,,,,,,,,,,LiTFSI,O=S(=O)([N-]S(=O)(=O)C(F)(F)F)C(F)(F)F.[Li+],0.524,0.587098981,4.955465092,286.9332984,,,,,,,,,,,,35.0001392,0.001546589,-2.810625
,,,,,1,doi.org/10.5796/electrochemistry.83.824,Tetraglyme,COCCOCCOCCOCCOC,COCCOCCOCCOCCOC,,,,,,0.476,0.412901019,,,,,,,,222.1467238,,1,222.1467238,,,,,,,,,,,,,,,,,,,,,,,,,,,,,,,,,,,,,,,,,,,,,,,LiTFSI,O=S(=O)([N-]S(=O)(=O)C(F)(F)F)C(F)(F)F.[Li+],0.524,0.587098981,4.955465092,286.9332984,,,,,,,,,,,,30.00908769,0.001183382,-2.926875
,,,,,1,doi.org/10.5796/electrochemistry.83.824,Tetraglyme,COCCOCCOCCOCCOC,COCCOCCOCCOCCOC,,,,,,0.476,0.412901019,,,,,,,,222.1467238,,1,222.1467238,,,,,,,,,,,,,,,,,,,,,,,,,,,,,,,,,,,,,,,,,,,,,,,LiTFSI,O=S(=O)([N-]S(=O)(=O)C(F)(F)F)C(F)(F)F.[Li+],0.524,0.587098981,4.955465092,286.9332984,,,,,,,,,,,,24.98318473,0.000886135,-3.0525
,,,,,1,doi.org/10.5796/electrochemistry.83.824,Tetraglyme,COCCOCCOCCOCCOC,COCCOCCOCCOCCOC,,,,,,0.465,0.402239849,,,,,,,,222.1467238,,1,222.1467238,,,,,,,,,,,,,,,,,,,,,,,,,,,,,,,,,,,,,,,,,,,,,,,LiTFSI,O=S(=O)([N-]S(=O)(=O)C(F)(F)F)C(F)(F)F.[Li+],0.535,0.597760151,5.179178941,286.9332984,,,,,,,,,,,,49.92576177,0.002330773,-2.6325
,,,,,1,doi.org/10.5796/electrochemistry.83.824,Tetraglyme,COCCOCCOCCOCCOC,COCCOCCOCCOCCOC,,,,,,0.465,0.402239849,,,,,,,,222.1467238,,1,222.1467238,,,,,,,,,,,,,,,,,,,,,,,,,,,,,,,,,,,,,,,,,,,,,,,LiTFSI,O=S(=O)([N-]S(=O)(=O)C(F)(F)F)C(F)(F)F.[Li+],0.535,0.597760151,5.179178941,286.9332984,,,,,,,,,,,,44.77408448,0.001854065,-2.731875
,,,,,1,doi.org/10.5796/electrochemistry.83.824,Tetraglyme,COCCOCCOCCOCCOC,COCCOCCOCCOCCOC,,,,,,0.465,0.402239849,,,,,,,,222.1467238,,1,222.1467238,,,,,,,,,,,,,,,,,,,,,,,,,,,,,,,,,,,,,,,,,,,,,,,LiTFSI,O=S(=O)([N-]S(=O)(=O)C(F)(F)F)C(F)(F)F.[Li+],0.535,0.597760151,5.179178941,286.9332984,,,,,,,,,,,,39.99781845,0.001500548,-2.82375
,,,,,1,doi.org/10.5796/electrochemistry.83.824,Tetraglyme,COCCOCCOCCOCCOC,COCCOCCOCCOCCOC,,,,,,0.465,0.402239849,,,,,,,,222.1467238,,1,222.1467238,,,,,,,,,,,,,,,,,,,,,,,,,,,,,,,,,,,,,,,,,,,,,,,LiTFSI,O=S(=O)([N-]S(=O)(=O)C(F)(F)F)C(F)(F)F.[Li+],0.535,0.597760151,5.179178941,286.9332984,,,,,,,,,,,,34.84491473,0.001158111,-2.93625
,,,,,1,doi.org/10.5796/electrochemistry.83.824,Tetraglyme,COCCOCCOCCOCCOC,COCCOCCOCCOCCOC,,,,,,0.465,0.402239849,,,,,,,,222.1467238,,1,222.1467238,,,,,,,,,,,,,,,,,,,,,,,,,,,,,,,,,,,,,,,,,,,,,,,LiTFSI,O=S(=O)([N-]S(=O)(=O)C(F)(F)F)C(F)(F)F.[Li+],0.535,0.597760151,5.179178941,286.9332984,,,,,,,,,,,,29.95899176,0.000921245,-3.035625
,,,,,1,doi.org/10.5796/electrochemistry.83.824,Tetraglyme,COCCOCCOCCOCCOC,COCCOCCOCCOCCOC,,,,,,0.465,0.402239849,,,,,,,,222.1467238,,1,222.1467238,,,,,,,,,,,,,,,,,,,,,,,,,,,,,,,,,,,,,,,,,,,,,,,LiTFSI,O=S(=O)([N-]S(=O)(=O)C(F)(F)F)C(F)(F)F.[Li+],0.535,0.597760151,5.179178941,286.9332984,,,,,,,,,,,,24.93473593,0.000655013,-3.18375
,,,,,1,doi.org/10.5796/electrochemistry.83.824,Tetraglyme,COCCOCCOCCOCCOC,COCCOCCOCCOCCOC,,,,,,0.455,0.392599093,,,,,,,,222.1467238,,1,222.1467238,,,,,,,,,,,,,,,,,,,,,,,,,,,,,,,,,,,,,,,,,,,,,,,LiTFSI,O=S(=O)([N-]S(=O)(=O)C(F)(F)F)C(F)(F)F.[Li+],0.545,0.607400907,5.39194177,286.9332984,,,,,,,,,,,,50.03960961,0.001944241,-2.71125
,,,,,1,doi.org/10.5796/electrochemistry.83.824,Tetraglyme,COCCOCCOCCOCCOC,COCCOCCOCCOCCOC,,,,,,0.455,0.392599093,,,,,,,,222.1467238,,1,222.1467238,,,,,,,,,,,,,,,,,,,,,,,,,,,,,,,,,,,,,,,,,,,,,,,LiTFSI,O=S(=O)([N-]S(=O)(=O)C(F)(F)F)C(F)(F)F.[Li+],0.545,0.607400907,5.39194177,286.9332984,,,,,,,,,,,,44.93948125,0.001546589,-2.810625
,,,,,1,doi.org/10.5796/electrochemistry.83.824,Tetraglyme,COCCOCCOCCOCCOC,COCCOCCOCCOCCOC,,,,,,0.455,0.392599093,,,,,,,,222.1467238,,1,222.1467238,,,,,,,,,,,,,,,,,,,,,,,,,,,,,,,,,,,,,,,,,,,,,,,LiTFSI,O=S(=O)([N-]S(=O)(=O)C(F)(F)F)C(F)(F)F.[Li+],0.545,0.607400907,5.39194177,286.9332984,,,,,,,,,,,,40.05128793,0.001219692,-2.91375
,,,,,1,doi.org/10.5796/electrochemistry.83.824,Tetraglyme,COCCOCCOCCOCCOC,COCCOCCOCCOCCOC,,,,,,0.455,0.392599093,,,,,,,,222.1467238,,1,222.1467238,,,,,,,,,,,,,,,,,,,,,,,,,,,,,,,,,,,,,,,,,,,,,,,LiTFSI,O=S(=O)([N-]S(=O)(=O)C(F)(F)F)C(F)(F)F.[Li+],0.545,0.607400907,5.39194177,286.9332984,,,,,,,,,,,,34.89663884,0.000937292,-3.028125
,,,,,1,doi.org/10.5796/electrochemistry.83.824,Tetraglyme,COCCOCCOCCOCCOC,COCCOCCOCCOCCOC,,,,,,0.455,0.392599093,,,,,,,,222.1467238,,1,222.1467238,,,,,,,,,,,,,,,,,,,,,,,,,,,,,,,,,,,,,,,,,,,,,,,LiTFSI,O=S(=O)([N-]S(=O)(=O)C(F)(F)F)C(F)(F)F.[Li+],0.545,0.607400907,5.39194177,286.9332984,,,,,,,,,,,,30.05920018,0.000723394,-3.140625
,,,,,1,doi.org/10.5796/electrochemistry.83.824,Tetraglyme,COCCOCCOCCOCCOC,COCCOCCOCCOCCOC,,,,,,0.455,0.392599093,,,,,,,,222.1467238,,1,222.1467238,,,,,,,,,,,,,,,,,,,,,,,,,,,,,,,,,,,,,,,,,,,,,,,LiTFSI,O=S(=O)([N-]S(=O)(=O)C(F)(F)F)C(F)(F)F.[Li+],0.545,0.607400907,5.39194177,286.9332984,,,,,,,,,,,,24.98318473,0.000521045,-3.283125
,,,,,1,doi.org/10.1038/srep35587,BMIMTDI,FC(F)(C1=NC(C#N)=C([N-]1)C#N)F.CCCCN2C=C[N+](C)=C2,FC(F)(C1=NC(C#N)=C([N-]1)C#N)F.CCCCN2C=C[N+](C)=C2,,,,,,0.976365264,0.985861988,,,,,,,,324.1310291,,1,324.1310291,,,,,,,,,,,,,,,,,,,,,,,,,,,,,,,,,,,,,,,,,,,,,,,LiTDI,N#Cc1nc(C(F)(F)F)[n-]c1C#N.[Li+],0.023634736,0.014138012,0.074682323,192.0235102,,,,,,,,,,,,20,0.002135843,-2.670430699
,,,,,1,doi.org/10.1038/srep35587,BMIMTDI,FC(F)(C1=NC(C#N)=C([N-]1)C#N)F.CCCCN2C=C[N+](C)=C2,FC(F)(C1=NC(C#N)=C([N-]1)C#N)F.CCCCN2C=C[N+](C)=C2,,,,,,0.964547896,0.978689342,,,,,,,,324.1310291,,1,324.1310291,,,,,,,,,,,,,,,,,,,,,,,,,,,,,,,,,,,,,,,,,,,,,,,LiTDI,N#Cc1nc(C(F)(F)F)[n-]c1C#N.[Li+],0.035452104,0.021310658,0.113395964,192.0235102,,,,,,,,,,,,20,0.001292962,-2.888414119
,,,,,1,doi.org/10.1038/srep35587,BMIMTDI,FC(F)(C1=NC(C#N)=C([N-]1)C#N)F.CCCCN2C=C[N+](C)=C2,FC(F)(C1=NC(C#N)=C([N-]1)C#N)F.CCCCN2C=C[N+](C)=C2,,,,,,0.951656222,0.970784252,,,,,,,,324.1310291,,1,324.1310291,,,,,,,,,,,,,,,,,,,,,,,,,,,,,,,,,,,,,,,,,,,,,,,LiTDI,N#Cc1nc(C(F)(F)F)[n-]c1C#N.[Li+],0.048343778,0.029215748,0.156725579,192.0235102,,,,,,,,,,,,20,0.001407529,-2.851542759
,,,,,1,doi.org/10.1038/srep35587,BMIMTDI,FC(F)(C1=NC(C#N)=C([N-]1)C#N)F.CCCCN2C=C[N+](C)=C2,FC(F)(C1=NC(C#N)=C([N-]1)C#N)F.CCCCN2C=C[N+](C)=C2,,,,,,0.925872874,0.954717093,,,,,,,,324.1310291,,1,324.1310291,,,,,,,,,,,,,,,,,,,,,,,,,,,,,,,,,,,,,,,,,,,,,,,LiTDI,N#Cc1nc(C(F)(F)F)[n-]c1C#N.[Li+],0.074127126,0.045282907,0.247004688,192.0235102,,,,,,,,,,,,20,0.001366612,-2.864354735
,,,,,1,doi.org/10.1038/srep35587,BMIMTDI,FC(F)(C1=NC(C#N)=C([N-]1)C#N)F.CCCCN2C=C[N+](C)=C2,FC(F)(C1=NC(C#N)=C([N-]1)C#N)F.CCCCN2C=C[N+](C)=C2,,,,,,0.875380483,0.922221718,,,,,,,,324.1310291,,1,324.1310291,,,,,,,,,,,,,,,,,,,,,,,,,,,,,,,,,,,,,,,,,,,,,,,LiTDI,N#Cc1nc(C(F)(F)F)[n-]c1C#N.[Li+],0.124619517,0.077778282,0.439206336,192.0235102,,,,,,,,,,,,20,0.000662848,-3.178586187
,,,,,1,doi.org/10.1038/srep35587,BMIMTDI,FC(F)(C1=NC(C#N)=C([N-]1)C#N)F.CCCCN2C=C[N+](C)=C2,FC(F)(C1=NC(C#N)=C([N-]1)C#N)F.CCCCN2C=C[N+](C)=C2,,,,,,0.850134288,0.905439851,,,,,,,,324.1310291,,1,324.1310291,,,,,,,,,,,,,,,,,,,,,,,,,,,,,,,,,,,,,,,,,,,,,,,LiTDI,N#Cc1nc(C(F)(F)F)[n-]c1C#N.[Li+],0.149865712,0.094560149,0.543868791,192.0235102,,,,,,,,,,,,20,0.000589198,-3.229738709
,,,,,1,doi.org/10.1038/srep35587,BMIMTDI,FC(F)(C1=NC(C#N)=C([N-]1)C#N)F.CCCCN2C=C[N+](C)=C2,FC(F)(C1=NC(C#N)=C([N-]1)C#N)F.CCCCN2C=C[N+](C)=C2,,,,,,0.865015696,0.921380116,,,,,,,,324.1310291,,1,324.1310291,,,Triglyme,COCCOCCOCCOC,,,0.114532137,0.067040235,,,,,,,178.1205091,,,178.1205091,,,,,,,,,,,,,,,,,,,,,,,,,,,,,LiTDI,N#Cc1nc(C(F)(F)F)[n-]c1C#N.[Li+],0.018350451,0.011579649,0.061009759,192.0235102,,,,,,,,,,,,20,0.003731588,-2.428106363
,,,,,1,doi.org/10.1038/srep35587,BMIMTDI,FC(F)(C1=NC(C#N)=C([N-]1)C#N)F.CCCCN2C=C[N+](C)=C2,FC(F)(C1=NC(C#N)=C([N-]1)C#N)F.CCCCN2C=C[N+](C)=C2,,,,,,0.792587565,0.875662296,,,,,,,,324.1310291,,1,324.1310291,,,Triglyme,COCCOCCOCCOC,,,0.175986308,0.106846819,,,,,,,178.1205091,,,178.1205091,,,,,,,,,,,,,,,,,,,,,,,,,,,,,LiTDI,N#Cc1nc(C(F)(F)F)[n-]c1C#N.[Li+],0.026723208,0.017490885,0.092708764,192.0235102,,,,,,,,,,,,20,0.003191489,-2.496006599
,,,,,1,doi.org/10.1038/srep35587,BMIMTDI,FC(F)(C1=NC(C#N)=C([N-]1)C#N)F.CCCCN2C=C[N+](C)=C2,FC(F)(C1=NC(C#N)=C([N-]1)C#N)F.CCCCN2C=C[N+](C)=C2,,,,,,0.746717647,0.845153558,,,,,,,,324.1310291,,1,324.1310291,,,Triglyme,COCCOCCOCCOC,,,0.214906239,0.133666184,,,,,,,178.1205091,,,178.1205091,,,,,,,,,,,,,,,,,,,,,,,,,,,,,LiTDI,N#Cc1nc(C(F)(F)F)[n-]c1C#N.[Li+],0.031587717,0.021180258,0.112687079,192.0235102,,,,,,,,,,,,20,0.003404255,-2.467977875
,,,,,1,doi.org/10.1038/srep35587,BMIMTDI,FC(F)(C1=NC(C#N)=C([N-]1)C#N)F.CCCCN2C=C[N+](C)=C2,FC(F)(C1=NC(C#N)=C([N-]1)C#N)F.CCCCN2C=C[N+](C)=C2,,,,,,0.647253657,0.774136146,,,,,,,,324.1310291,,1,324.1310291,,,Triglyme,COCCOCCOCCOC,,,0.299299927,0.196717395,,,,,,,178.1205091,,,178.1205091,,,,,,,,,,,,,,,,,,,,,,,,,,,,,LiTDI,N#Cc1nc(C(F)(F)F)[n-]c1C#N.[Li+],0.041134779,0.029146459,0.156342725,192.0235102,,,,,,,,,,,,20,0.003903437,-2.408552827
,,,,,1,doi.org/10.1038/srep35587,BMIMTDI,FC(F)(C1=NC(C#N)=C([N-]1)C#N)F.CCCCN2C=C[N+](C)=C2,FC(F)(C1=NC(C#N)=C([N-]1)C#N)F.CCCCN2C=C[N+](C)=C2,,,,,,0.575711044,0.718249268,,,,,,,,324.1310291,,1,324.1310291,,,Triglyme,COCCOCCOCCOC,,,0.36000275,0.246813988,,,,,,,178.1205091,,,178.1205091,,,,,,,,,,,,,,,,,,,,,,,,,,,,,LiTDI,N#Cc1nc(C(F)(F)F)[n-]c1C#N.[Li+],0.047269173,0.034936744,0.18852643,192.0235102,,,,,,,,,,,,20,0.00314239,-2.502739982
,,,,,1,doi.org/10.1038/srep35587,BMIMTDI,FC(F)(C1=NC(C#N)=C([N-]1)C#N)F.CCCCN2C=C[N+](C)=C2,FC(F)(C1=NC(C#N)=C([N-]1)C#N)F.CCCCN2C=C[N+](C)=C2,,,,,,0.514348275,0.666543763,,,,,,,,324.1310291,,1,324.1310291,,,Triglyme,COCCOCCOCCOC,,,0.412068131,0.29344974,,,,,,,178.1205091,,,178.1205091,,,,,,,,,,,,,,,,,,,,,,,,,,,,,LiTDI,N#Cc1nc(C(F)(F)F)[n-]c1C#N.[Li+],0.052110513,0.040006497,0.217024032,192.0235102,,,,,,,,,,,,20,0.003060556,-2.514199604
,,,,,1,doi.org/10.1038/srep35587,BMIMTDI,FC(F)(C1=NC(C#N)=C([N-]1)C#N)F.CCCCN2C=C[N+](C)=C2,FC(F)(C1=NC(C#N)=C([N-]1)C#N)F.CCCCN2C=C[N+](C)=C2,,,,,,0.462218415,0.619498684,,,,,,,,324.1310291,,1,324.1310291,,,Triglyme,COCCOCCOCCOC,,,0.456299527,0.336075213,,,,,,,178.1205091,,,178.1205091,,,,,,,,,,,,,,,,,,,,,,,,,,,,,LiTDI,N#Cc1nc(C(F)(F)F)[n-]c1C#N.[Li+],0.055951442,0.044426103,0.242113796,192.0235102,,,,,,,,,,,,20,0.003739771,-2.427155006
,,,,,1,doi.org/10.1038/srep35587,BMIMTDI,FC(F)(C1=NC(C#N)=C([N-]1)C#N)F.CCCCN2C=C[N+](C)=C2,FC(F)(C1=NC(C#N)=C([N-]1)C#N)F.CCCCN2C=C[N+](C)=C2,,,,,,0.375262936,0.533643562,,,,,,,,324.1310291,,1,324.1310291,,,Triglyme,COCCOCCOCCOC,,,0.530079933,0.414238333,,,,,,,178.1205091,,,178.1205091,,,,,,,,,,,,,,,,,,,,,,,,,,,,,LiTDI,N#Cc1nc(C(F)(F)F)[n-]c1C#N.[Li+],0.061864174,0.052118105,0.286338657,192.0235102,,,,,,,,,,,,20,0.003543372,-2.45058331
,,,,,1,doi.org/10.1038/srep35587,Triglyme,COCCOCCOCCOC,COCCOCCOCCOC,,,,,,0.627074959,0.533171849,,,,,,,,178.1205091,,,178.1205091,,,BMIMTDI,FC(F)(C1=NC(C#N)=C([N-]1)C#N)F.CCCCN2C=C[N+](C)=C2,,,0.26094737,0.403745186,,,,,,,324.1310291,,1,324.1310291,,,,,,,,,,,,,,,,,,,,,,,,,,,,,LiTDI,N#Cc1nc(C(F)(F)F)[n-]c1C#N.[Li+],0.068821458,0.063082965,0.350636044,192.0235102,,,,,,,,,,,,20,0.004320786,-2.364437283
,,,,,1,doi.org/10.1038/srep35587,Triglyme,COCCOCCOCCOC,COCCOCCOCCOC,,,,,,0.692025189,0.625522116,,,,,,,,178.1205091,,,178.1205091,,,BMIMTDI,FC(F)(C1=NC(C#N)=C([N-]1)C#N)F.CCCCN2C=C[N+](C)=C2,,,0.184398884,0.303309305,,,,,,,324.1310291,,1,324.1310291,,,,,,,,,,,,,,,,,,,,,,,,,,,,,LiTDI,N#Cc1nc(C(F)(F)F)[n-]c1C#N.[Li+],0.07303433,0.071168579,0.399022138,192.0235102,,,,,,,,,,,,20,0.004255319,-2.371067862
,,,,,1,doi.org/10.1038/srep35587,Triglyme,COCCOCCOCCOC,COCCOCCOCCOC,,,,,,0.737914011,0.698258359,,,,,,,,178.1205091,,,178.1205091,,,BMIMTDI,FC(F)(C1=NC(C#N)=C([N-]1)C#N)F.CCCCN2C=C[N+](C)=C2,,,0.130315629,0.224395205,,,,,,,324.1310291,,1,324.1310291,,,,,,,,,,,,,,,,,,,,,,,,,,,,,LiTDI,N#Cc1nc(C(F)(F)F)[n-]c1C#N.[Li+],0.075820989,0.077346436,0.436563315,192.0235102,,,,,,,,,,,,20,0.003731588,-2.428106363
,,,,,1,doi.org/10.1038/srep35587,BMIMTDI,FC(F)(C1=NC(C#N)=C([N-]1)C#N)F.CCCCN2C=C[N+](C)=C2,FC(F)(C1=NC(C#N)=C([N-]1)C#N)F.CCCCN2C=C[N+](C)=C2,,,,,,0.92936359,0.959528083,,,,,,,,324.1310291,,1,324.1310291,,,Triglyme,COCCOCCOCCOC,,,0.04709094,0.026717924,,,,,,,178.1205091,,,178.1205091,,,,,,,,,,,,,,,,,,,,,,,,,,,,,LiTDI,N#Cc1nc(C(F)(F)F)[n-]c1C#N.[Li+],0.022486557,0.013753993,0.0726255,192.0235102,,,,,,,,,,,,20,0.002528642,-2.597112726
,,,,,1,doi.org/10.1038/srep35587,BMIMTDI,FC(F)(C1=NC(C#N)=C([N-]1)C#N)F.CCCCN2C=C[N+](C)=C2,FC(F)(C1=NC(C#N)=C([N-]1)C#N)F.CCCCN2C=C[N+](C)=C2,,,,,,0.896482747,0.940173328,,,,,,,,324.1310291,,1,324.1310291,,,Triglyme,COCCOCCOCCOC,,,0.069011502,0.039772308,,,,,,,178.1205091,,,178.1205091,,,,,,,,,,,,,,,,,,,,,,,,,,,,,LiTDI,N#Cc1nc(C(F)(F)F)[n-]c1C#N.[Li+],0.032278185,0.020054364,0.106574304,192.0235102,,,,,,,,,,,,20,0.002405892,-2.618723875
,,,,,1,doi.org/10.1038/srep35587,BMIMTDI,FC(F)(C1=NC(C#N)=C([N-]1)C#N)F.CCCCN2C=C[N+](C)=C2,FC(F)(C1=NC(C#N)=C([N-]1)C#N)F.CCCCN2C=C[N+](C)=C2,,,,,,0.865080658,0.921324226,,,,,,,,324.1310291,,1,324.1310291,,,Triglyme,COCCOCCOCCOC,,,0.089946228,0.052641974,,,,,,,178.1205091,,,178.1205091,,,,,,,,,,,,,,,,,,,,,,,,,,,,,LiTDI,N#Cc1nc(C(F)(F)F)[n-]c1C#N.[Li+],0.041261773,0.0260338,0.139200012,192.0235102,,,,,,,,,,,,20,0.00198036,-2.70325584
,,,,,1,doi.org/10.1038/srep35587,BMIMTDI,FC(F)(C1=NC(C#N)=C([N-]1)C#N)F.CCCCN2C=C[N+](C)=C2,FC(F)(C1=NC(C#N)=C([N-]1)C#N)F.CCCCN2C=C[N+](C)=C2,,,,,,0.754680246,0.85160132,,,,,,,,324.1310291,,1,324.1310291,,,Triglyme,COCCOCCOCCOC,,,0.163546503,0.101416338,,,,,,,178.1205091,,,178.1205091,,,,,,,,,,,,,,,,,,,,,,,,,,,,,LiTDI,N#Cc1nc(C(F)(F)F)[n-]c1C#N.[Li+],0.070279315,0.046982342,0.25673159,192.0235102,,,,,,,,,,,,20,0.001939444,-2.71232286
,,,,,1,doi.org/10.1038/srep35587,BMIMTDI,FC(F)(C1=NC(C#N)=C([N-]1)C#N)F.CCCCN2C=C[N+](C)=C2,FC(F)(C1=NC(C#N)=C([N-]1)C#N)F.CCCCN2C=C[N+](C)=C2,,,,,,0.700730973,0.81514641,,,,,,,,324.1310291,,1,324.1310291,,,Triglyme,COCCOCCOCCOC,,,0.199512685,0.127540507,,,,,,,178.1205091,,,178.1205091,,,,,,,,,,,,,,,,,,,,,,,,,,,,,LiTDI,N#Cc1nc(C(F)(F)F)[n-]c1C#N.[Li+],0.083164058,0.057313083,0.316615292,192.0235102,,,,,,,,,,,,20,0.001988543,-2.701464932
,,,,,1,doi.org/10.1038/srep35587,BMIMTDI,FC(F)(C1=NC(C#N)=C([N-]1)C#N)F.CCCCN2C=C[N+](C)=C2,FC(F)(C1=NC(C#N)=C([N-]1)C#N)F.CCCCN2C=C[N+](C)=C2,,,,,,0.654084585,0.782097321,,,,,,,,324.1310291,,1,324.1310291,,,Triglyme,COCCOCCOCCOC,,,0.230610277,0.151530083,,,,,,,178.1205091,,,178.1205091,,,,,,,,,,,,,,,,,,,,,,,,,,,,,LiTDI,N#Cc1nc(C(F)(F)F)[n-]c1C#N.[Li+],0.093697526,0.066372596,0.370220795,192.0235102,,,,,,,,,,,,20,0.001743044,-2.758691602
,,,,,1,doi.org/10.1038/srep35587,BMIMTDI,FC(F)(C1=NC(C#N)=C([N-]1)C#N)F.CCCCN2C=C[N+](C)=C2,FC(F)(C1=NC(C#N)=C([N-]1)C#N)F.CCCCN2C=C[N+](C)=C2,,,,,,0.574176176,0.7216213,,,,,,,,324.1310291,,1,324.1310291,,,Triglyme,COCCOCCOCCOC,,,0.283882549,0.196063247,,,,,,,178.1205091,,,178.1205091,,,,,,,,,,,,,,,,,,,,,,,,,,,,,LiTDI,N#Cc1nc(C(F)(F)F)[n-]c1C#N.[Li+],0.110556277,0.082315454,0.467125478,192.0235102,,,,,,,,,,,,20,0.001792144,-2.746627091
,,,,,1,doi.org/10.1038/srep35587,BMIMTDI,FC(F)(C1=NC(C#N)=C([N-]1)C#N)F.CCCCN2C=C[N+](C)=C2,FC(F)(C1=NC(C#N)=C([N-]1)C#N)F.CCCCN2C=C[N+](C)=C2,,,,,,0.436556736,0.603094915,,,,,,,,324.1310291,,1,324.1310291,,,Triglyme,COCCOCCOCCOC,,,0.375628843,0.28516566,,,,,,,178.1205091,,,178.1205091,,,,,,,,,,,,,,,,,,,,,,,,,,,,,LiTDI,N#Cc1nc(C(F)(F)F)[n-]c1C#N.[Li+],0.136529866,0.111739425,0.655106097,192.0235102,,,,,,,,,,,,20,0.001227496,-2.910979947
,,,,,1,doi.org/10.1038/srep35587,BMIMTDI,FC(F)(C1=NC(C#N)=C([N-]1)C#N)F.CCCCN2C=C[N+](C)=C2,FC(F)(C1=NC(C#N)=C([N-]1)C#N)F.CCCCN2C=C[N+](C)=C2,,,,,,0.333167578,0.498289125,,,,,,,,324.1310291,,1,324.1310291,,,Triglyme,COCCOCCOCCOC,,,0.444554948,0.365373836,,,,,,,178.1205091,,,178.1205091,,,,,,,,,,,,,,,,,,,,,,,,,,,,,LiTDI,N#Cc1nc(C(F)(F)F)[n-]c1C#N.[Li+],0.153872633,0.13633704,0.822082043,192.0235102,,,,,,,,,,,,20,0.001489362,-2.826999818
,,,,,1,doi.org/10.1038/srep35587,Triglyme,COCCOCCOCCOC,COCCOCCOCCOC,,,,,,0.500849048,0.441922,,,,,,,,178.1205091,,,178.1205091,,,BMIMTDI,FC(F)(C1=NC(C#N)=C([N-]1)C#N)F.CCCCN2C=C[N+](C)=C2,,,0.248726428,0.399362592,,,,,,,324.1310291,,1,324.1310291,,,,,,,,,,,,,,,,,,,,,,,,,,,,,LiTDI,N#Cc1nc(C(F)(F)F)[n-]c1C#N.[Li+],0.166855237,0.158715408,0.982475548,192.0235102,,,,,,,,,,,,20,0.001546645,-2.810609402
,,,,,1,doi.org/10.1038/srep35587,BMIMTDI,FC(F)(C1=NC(C#N)=C([N-]1)C#N)F.CCCCN2C=C[N+](C)=C2,FC(F)(C1=NC(C#N)=C([N-]1)C#N)F.CCCCN2C=C[N+](C)=C2,,,,,,0.946332278,0.963713783,,,,,,,,324.1310291,,1,324.1310291,,,Tetraglyme,COCCOCCOCCOCCOC,,,0.043909955,0.030646911,,,,,,,222.1467238,,,222.1467238,,,,,,,,,,,,,,,,,,,,,,,,,,,,,LiTDI,N#Cc1nc(C(F)(F)F)[n-]c1C#N.[Li+],0.009347327,0.005639306,0.029534343,192.0235102,,,,,,,,,,,,20,0.002847791,-2.545491962
,,,,,1,doi.org/10.1038/srep35587,BMIMTDI,FC(F)(C1=NC(C#N)=C([N-]1)C#N)F.CCCCN2C=C[N+](C)=C2,FC(F)(C1=NC(C#N)=C([N-]1)C#N)F.CCCCN2C=C[N+](C)=C2,,,,,,0.818819582,0.873488983,,,,,,,,324.1310291,,1,324.1310291,,,Tetraglyme,COCCOCCOCCOCCOC,,,0.148238524,0.108380112,,,,,,,222.1467238,,,222.1467238,,,,,,,,,,,,,,,,,,,,,,,,,,,,,LiTDI,N#Cc1nc(C(F)(F)F)[n-]c1C#N.[Li+],0.028689069,0.018130904,0.096163766,192.0235102,,,,,,,,,,,,20,0.002716858,-2.565933122
,,,,,1,doi.org/10.1038/srep35587,BMIMTDI,FC(F)(C1=NC(C#N)=C([N-]1)C#N)F.CCCCN2C=C[N+](C)=C2,FC(F)(C1=NC(C#N)=C([N-]1)C#N)F.CCCCN2C=C[N+](C)=C2,,,,,,0.771751001,0.838442108,,,,,,,,324.1310291,,1,324.1310291,,,Tetraglyme,COCCOCCOCCOCCOC,,,0.186749181,0.139050927,,,,,,,222.1467238,,,222.1467238,,,,,,,,,,,,,,,,,,,,,,,,,,,,,LiTDI,N#Cc1nc(C(F)(F)F)[n-]c1C#N.[Li+],0.034969325,0.022506965,0.119908193,192.0235102,,,,,,,,,,,,20,0.002291326,-2.639913175
,,,,,1,doi.org/10.1038/srep35587,BMIMTDI,FC(F)(C1=NC(C#N)=C([N-]1)C#N)F.CCCCN2C=C[N+](C)=C2,FC(F)(C1=NC(C#N)=C([N-]1)C#N)F.CCCCN2C=C[N+](C)=C2,,,,,,0.697614877,0.780951556,,,,,,,,324.1310291,,1,324.1310291,,,Tetraglyme,COCCOCCOCCOCCOC,,,0.24740601,0.189818226,,,,,,,222.1467238,,,222.1467238,,,,,,,,,,,,,,,,,,,,,,,,,,,,,LiTDI,N#Cc1nc(C(F)(F)F)[n-]c1C#N.[Li+],0.044074754,0.029230218,0.156805539,192.0235102,,,,,,,,,,,,20,0.002553191,-2.592916612
