Repository: zjurillpolymer/SPE_prediction

# SPE Prediction

Polymer electrolyte conductivity prediction using graph neural networks.

## Data

Data from [ChemPropPred](https://github.com/learningmatter-mit/Chem-prop-pred) — polymer electrolyte conductivity measurements including SMILES, conductivity (log S/cm), molecular weight, salt concentration, and temperature.

- `data/clean_train_data.csv` — cleaned training data
- `data/PolymerElectrolyteData.csv` — full raw dataset
- `data/PolyInfo_8salts.csv` / `data/polyinfo_5salts_4conc.csv` — PolyInfo polymer database with salt additives

File: data/PolymerElectrolyteData.csv (part 53 of 154)
Notes,Compound Notebook Name,Date Copied to Master Database,Data Recorded By,Seshadri Group,Oyaizu Group,DOI,Solvent 1 (S1),S1 SMILES,S1 SMILES 1,S1 SMILES 2,S1 SMILES 3,S1 Big SMILES,S1 End Group 1,S1 End Group 2,S1 Mol %,S1 Weight %,S1 SMILES 1 Mol %,S1 SMILES 2 Mol %,S1 SMILES 3 Mol %,S1 Molar Ratio,S1 Weight Ratio,S1 Mw,S1 Mn,S1 Mn or Mw,S1 Mw/Mn,S1 DOP,S1 Molar Mass (g/mol),S1 Type,S1 Block Mol Weight,Solvent 2 (S2),S2 SMILES,S2 SMILES 1,S2 SMILES 2,S2 Mol %,S2 Weight %,S2 SMILES 1 Mol %,S2 SMILES 2 Mol %,S2 Molar Ratio,S2 Weight Ratio,S2 Mw,S2 Mn,S2 Mn or Mw,S2 Mw/Mn,S2 DOP,S2 Molar Mass (g/mol),S2 Type,Solvent 3 (S3),S3 SMILES,S3 SMILES 1,S3 Mol %,S3 Weight %,S3 Molar Ratio,S3 Weight Ratio,S3 Mw,S3 Mn,S3 Mn or Mw,S3 Mw/Mn,S3 DOP,S3 Molar Mass (g/mol),S3 Type,Solvent 4 (S4),S4 SMILES,S4 Mol %,S4 Weight %,S4 Molar Ratio,S4 Weight Ratio,S4 Mw,S4 Mn,S4 Mn or Mw,S4 Mw/Mn,S4 DOP,S4 Molar Mass (g/mol),S4 Type,Salt 1,Salt1 SMILES,Salt1 Mol %,Salt1 Weight %,Salt1 Molality (mol salt/kg polymer),Salt1 Molar Mass (g/mol),Salt 2,Salt2 SMILES,Salt2 Mol %,Salt2 Weight %,Salt2 Molality (mol salt/kg polymer),Salt2 Molar Mass (g/mol),Inorganic Material 1 (IM1),IM1 Weight %,IM1 Particle Size (nm),Tg (oC),Heating Rate (K/min),Temperature (oC),Conductivity (S/cm),log Conductivity (S/cm)
,,,,,1,doi.org/10.1038/srep35587,BMIMTDI,FC(F)(C1=NC(C#N)=C([N-]1)C#N)F.CCCCN2C=C[N+](C)=C2,FC(F)(C1=NC(C#N)=C([N-]1)C#N)F.CCCCN2C=C[N+](C)=C2,,,,,,0.620923913,0.71811641,,,,,,,,324.1310291,,1,324.1310291,,,Tetraglyme,COCCOCCOCCOCCOC,,,0.310153162,0.245839681,,,,,,,222.1467238,,,222.1467238,,,,,,,,,,,,,,,,,,,,,,,,,,,,,LiTDI,N#Cc1nc(C(F)(F)F)[n-]c1C#N.[Li+],0.052606769,0.03604391,0.19472434,192.0235102,,,,,,,,,,,,20,0.001628478,-2.788218129
,,,,,1,doi.org/10.1038/srep35587,BMIMTDI,FC(F)(C1=NC(C#N)=C([N-]1)C#N)F.CCCCN2C=C[N+](C)=C2,FC(F)(C1=NC(C#N)=C([N-]1)C#N)F.CCCCN2C=C[N+](C)=C2,,,,,,0.422967864,0.536244372,,,,,,,,324.1310291,,1,324.1310291,,,Tetraglyme,COCCOCCOCCOCCOC,,,0.472117202,0.410227249,,,,,,,222.1467238,,,222.1467238,,,,,,,,,,,,,,,,,,,,,,,,,,,,,LiTDI,N#Cc1nc(C(F)(F)F)[n-]c1C#N.[Li+],0.071268058,0.053528379,0.29452495,192.0235102,,,,,,,,,,,,20,0.00408347,-2.38897066
,,,,,1,doi.org/10.1038/srep35587,Tetraglyme,COCCOCCOCCOCCOC,COCCOCCOCCOCCOC,,,,,,0.575559524,0.533713574,,,,,,,,222.1467238,,,222.1467238,,,BMIMTDI,FC(F)(C1=NC(C#N)=C([N-]1)C#N)F.CCCCN2C=C[N+](C)=C2,,,0.296538359,0.401217234,,,,,,,324.1310291,,1,324.1310291,,,,,,,,,,,,,,,,,,,,,,,,,,,,,LiTDI,N#Cc1nc(C(F)(F)F)[n-]c1C#N.[Li+],0.081178854,0.065069192,0.362444521,192.0235102,,,,,,,,,,,,20,0.003707038,-2.430973004
,,,,,1,doi.org/10.1038/srep35587,Tetraglyme,COCCOCCOCCOCCOC,COCCOCCOCCOCCOC,,,,,,0.642651481,0.623431148,,,,,,,,222.1467238,,,222.1467238,,,BMIMTDI,FC(F)(C1=NC(C#N)=C([N-]1)C#N)F.CCCCN2C=C[N+](C)=C2,,,0.214537079,0.303665911,,,,,,,324.1310291,,1,324.1310291,,,,,,,,,,,,,,,,,,,,,,,,,,,,,LiTDI,N#Cc1nc(C(F)(F)F)[n-]c1C#N.[Li+],0.086939586,0.07290294,0.40951087,192.0235102,,,,,,,,,,,,20,0.003265139,-2.48609831
,,,,,1,doi.org/10.1038/srep35587,Tetraglyme,COCCOCCOCCOCCOC,COCCOCCOCCOCCOC,,,,,,0.692802728,0.696277466,,,,,,,,222.1467238,,,222.1467238,,,BMIMTDI,FC(F)(C1=NC(C#N)=C([N-]1)C#N)F.CCCCN2C=C[N+](C)=C2,,,0.15324111,0.224713278,,,,,,,324.1310291,,1,324.1310291,,,,,,,,,,,,,,,,,,,,,,,,,,,,,LiTDI,N#Cc1nc(C(F)(F)F)[n-]c1C#N.[Li+],0.090947492,0.079009255,0.446753842,192.0235102,,,,,,,,,,,,20,0.002651391,-2.576526196
,,,,,1,doi.org/10.1038/srep35587,BMIMTDI,FC(F)(C1=NC(C#N)=C([N-]1)C#N)F.CCCCN2C=C[N+](C)=C2,FC(F)(C1=NC(C#N)=C([N-]1)C#N)F.CCCCN2C=C[N+](C)=C2,,,,,,0.963830159,0.976197715,,,,,,,,324.1310291,,1,324.1310291,,,Tetraglyme,COCCOCCOCCOCCOC,,,0.024113227,0.016738322,,,,,,,222.1467238,,,222.1467238,,,,,,,,,,,,,,,,,,,,,,,,,,,,,LiTDI,N#Cc1nc(C(F)(F)F)[n-]c1C#N.[Li+],0.011772735,0.007063963,0.03704868,192.0235102,,,,,,,,,,,,20,0.002258592,-2.646162124
,,,,,1,doi.org/10.1038/srep35587,BMIMTDI,FC(F)(C1=NC(C#N)=C([N-]1)C#N)F.CCCCN2C=C[N+](C)=C2,FC(F)(C1=NC(C#N)=C([N-]1)C#N)F.CCCCN2C=C[N+](C)=C2,,,,,,0.932296119,0.955198971,,,,,,,,324.1310291,,1,324.1310291,,,Tetraglyme,COCCOCCOCCOCCOC,,,0.045135921,0.03169433,,,,,,,222.1467238,,,222.1467238,,,,,,,,,,,,,,,,,,,,,,,,,,,,,LiTDI,N#Cc1nc(C(F)(F)F)[n-]c1C#N.[Li+],0.021593326,0.013106698,0.069162182,192.0235102,,,,,,,,,,,,20,0.002373159,-2.624673208
,,,,,1,doi.org/10.1038/srep35587,BMIMTDI,FC(F)(C1=NC(C#N)=C([N-]1)C#N)F.CCCCN2C=C[N+](C)=C2,FC(F)(C1=NC(C#N)=C([N-]1)C#N)F.CCCCN2C=C[N+](C)=C2,,,,,,0.895087427,0.930071057,,,,,,,,324.1310291,,1,324.1310291,,,Tetraglyme,COCCOCCOCCOCCOC,,,0.069941715,0.04980882,,,,,,,222.1467238,,,222.1467238,,,,,,,,,,,,,,,,,,,,,,,,,,,,,LiTDI,N#Cc1nc(C(F)(F)F)[n-]c1C#N.[Li+],0.032684825,0.020120123,0.106930941,192.0235102,,,,,,,,,,,,20,0.00207856,-2.682237489
,,,,,1,doi.org/10.1038/srep35587,BMIMTDI,FC(F)(C1=NC(C#N)=C([N-]1)C#N)F.CCCCN2C=C[N+](C)=C2,FC(F)(C1=NC(C#N)=C([N-]1)C#N)F.CCCCN2C=C[N+](C)=C2,,,,,,0.862416653,0.907648288,,,,,,,,324.1310291,,1,324.1310291,,,Tetraglyme,COCCOCCOCCOCCOC,,,0.091722231,0.066159829,,,,,,,222.1467238,,,222.1467238,,,,,,,,,,,,,,,,,,,,,,,,,,,,,LiTDI,N#Cc1nc(C(F)(F)F)[n-]c1C#N.[Li+],0.042008044,0.026191883,0.140068,192.0235102,,,,,,,,,,,,20,0.002111293,-2.6754515
,,,,,1,doi.org/10.1038/srep35587,BMIMTDI,FC(F)(C1=NC(C#N)=C([N-]1)C#N)F.CCCCN2C=C[N+](C)=C2,FC(F)(C1=NC(C#N)=C([N-]1)C#N)F.CCCCN2C=C[N+](C)=C2,,,,,,0.80510983,0.867372283,,,,,,,,324.1310291,,1,324.1310291,,,Tetraglyme,COCCOCCOCCOCCOC,,,0.12992678,0.095933081,,,,,,,222.1467238,,,222.1467238,,,,,,,,,,,,,,,,,,,,,,,,,,,,,LiTDI,N#Cc1nc(C(F)(F)F)[n-]c1C#N.[Li+],0.057493451,0.036694636,0.198373749,192.0235102,,,,,,,,,,,,20,0.002348609,-2.629189309
,,,,,1,doi.org/10.1038/srep35587,BMIMTDI,FC(F)(C1=NC(C#N)=C([N-]1)C#N)F.CCCCN2C=C[N+](C)=C2,FC(F)(C1=NC(C#N)=C([N-]1)C#N)F.CCCCN2C=C[N+](C)=C2,,,,,,0.751306945,0.828285334,,,,,,,,324.1310291,,1,324.1310291,,,Tetraglyme,COCCOCCOCCOCCOC,,,0.16579537,0.125272075,,,,,,,222.1467238,,,222.1467238,,,,,,,,,,,,,,,,,,,,,,,,,,,,,LiTDI,N#Cc1nc(C(F)(F)F)[n-]c1C#N.[Li+],0.071108264,0.046442591,0.253638509,192.0235102,,,,,,,,,,,,20,0.002307692,-2.636822098
,,,,,1,doi.org/10.1038/srep35587,BMIMTDI,FC(F)(C1=NC(C#N)=C([N-]1)C#N)F.CCCCN2C=C[N+](C)=C2,FC(F)(C1=NC(C#N)=C([N-]1)C#N)F.CCCCN2C=C[N+](C)=C2,,,,,,0.701764453,0.791026202,,,,,,,,324.1310291,,1,324.1310291,,,Tetraglyme,COCCOCCOCCOCCOC,,,0.198823698,0.153598493,,,,,,,222.1467238,,,222.1467238,,,,,,,,,,,,,,,,,,,,,,,,,,,,,LiTDI,N#Cc1nc(C(F)(F)F)[n-]c1C#N.[Li+],0.082924494,0.055375305,0.305282867,192.0235102,,,,,,,,,,,,20,0.001947627,-2.710494249
,,,,,1,doi.org/10.1038/srep35587,BMIMTDI,FC(F)(C1=NC(C#N)=C([N-]1)C#N)F.CCCCN2C=C[N+](C)=C2,FC(F)(C1=NC(C#N)=C([N-]1)C#N)F.CCCCN2C=C[N+](C)=C2,,,,,,0.652179893,0.752348868,,,,,,,,324.1310291,,1,324.1310291,,,Tetraglyme,COCCOCCOCCOCCOC,,,0.231880072,0.183330447,,,,,,,222.1467238,,,222.1467238,,,,,,,,,,,,,,,,,,,,,,,,,,,,,LiTDI,N#Cc1nc(C(F)(F)F)[n-]c1C#N.[Li+],0.094116334,0.064320685,0.357988626,192.0235102,,,,,,,,,,,,20,0.002610475,-2.583280523
,,,,,1,doi.org/10.1038/srep35587,BMIMTDI,FC(F)(C1=NC(C#N)=C([N-]1)C#N)F.CCCCN2C=C[N+](C)=C2,FC(F)(C1=NC(C#N)=C([N-]1)C#N)F.CCCCN2C=C[N+](C)=C2,,,,,,0.573350416,0.68756537,,,,,,,,324.1310291,,1,324.1310291,,,Tetraglyme,COCCOCCOCCOCCOC,,,0.284433056,0.233772399,,,,,,,222.1467238,,,222.1467238,,,,,,,,,,,,,,,,,,,,,,,,,,,,,LiTDI,N#Cc1nc(C(F)(F)F)[n-]c1C#N.[Li+],0.110723192,0.07866223,0.444624075,192.0235102,,,,,,,,,,,,20,0.001890344,-2.723459226
,,,,,1,doi.org/10.1038/srep35587,BMIMTDI,FC(F)(C1=NC(C#N)=C([N-]1)C#N)F.CCCCN2C=C[N+](C)=C2,FC(F)(C1=NC(C#N)=C([N-]1)C#N)F.CCCCN2C=C[N+](C)=C2,,,,,,0.435928946,0.562774799,,,,,,,,324.1310291,,1,324.1310291,,,Tetraglyme,COCCOCCOCCOCCOC,,,0.376047369,0.332721444,,,,,,,222.1467238,,,222.1467238,,,,,,,,,,,,,,,,,,,,,,,,,,,,,LiTDI,N#Cc1nc(C(F)(F)F)[n-]c1C#N.[Li+],0.136640416,0.104503757,0.607734277,192.0235102,,,,,,,,,,,,20,0.001923077,-2.716003344
,,,,,1,doi.org/10.1038/srep35587,BMIMTDI,FC(F)(C1=NC(C#N)=C([N-]1)C#N)F.CCCCN2C=C[N+](C)=C2,FC(F)(C1=NC(C#N)=C([N-]1)C#N)F.CCCCN2C=C[N+](C)=C2,,,,,,0.333167578,0.457016094,,,,,,,,324.1310291,,1,324.1310291,,,Tetraglyme,COCCOCCOCCOCCOC,,,0.444554948,0.417939593,,,,,,,222.1467238,,,222.1467238,,,,,,,,,,,,,,,,,,,,,,,,,,,,,LiTDI,N#Cc1nc(C(F)(F)F)[n-]c1C#N.[Li+],0.153872633,0.125044313,0.74425795,192.0235102,,,,,,,,,,,,20,0.00195581,-2.708673305
,,,,,1,doi.org/10.1038/srep35587,BMIMTDI,FC(F)(C1=NC(C#N)=C([N-]1)C#N)F.CCCCN2C=C[N+](C)=C2,FC(F)(C1=NC(C#N)=C([N-]1)C#N)F.CCCCN2C=C[N+](C)=C2,,,,,,0.969994736,0.980217446,,,,,,,,324.1310291,,1,324.1310291,,,Tetraglyme,COCCOCCOCCOCCOC,,,0.020003509,0.013854107,,,,,,,222.1467238,,,222.1467238,,,,,,,,,,,,,,,,,,,,,,,,,,,,,LiTDI,N#Cc1nc(C(F)(F)F)[n-]c1C#N.[Li+],0.00990271,0.005928447,0.031057671,192.0235102,,,,,,,,,,,,20,0.002381342,-2.623178217
,,,,,1,doi.org/10.1038/srep35587,BMIMTDI,FC(F)(C1=NC(C#N)=C([N-]1)C#N)F.CCCCN2C=C[N+](C)=C2,FC(F)(C1=NC(C#N)=C([N-]1)C#N)F.CCCCN2C=C[N+](C)=C2,,,,,,0.935240706,0.956916953,,,,,,,,324.1310291,,1,324.1310291,,,Tetraglyme,COCCOCCOCCOCCOC,,,0.043172863,0.03027478,,,,,,,222.1467238,,,222.1467238,,,,,,,,,,,,,,,,,,,,,,,,,,,,,LiTDI,N#Cc1nc(C(F)(F)F)[n-]c1C#N.[Li+],0.021130304,0.012808267,0.067566972,192.0235102,,,,,,,,,,,,20,0.002045827,-2.689131197
,,,,,1,doi.org/10.1038/srep35587,BMIMTDI,FC(F)(C1=NC(C#N)=C([N-]1)C#N)F.CCCCN2C=C[N+](C)=C2,FC(F)(C1=NC(C#N)=C([N-]1)C#N)F.CCCCN2C=C[N+](C)=C2,,,,,,0.890918147,0.92654989,,,,,,,,324.1310291,,1,324.1310291,,,Tetraglyme,COCCOCCOCCOCCOC,,,0.072721235,0.051833622,,,,,,,222.1467238,,,222.1467238,,,,,,,,,,,,,,,,,,,,,,,,,,,,,LiTDI,N#Cc1nc(C(F)(F)F)[n-]c1C#N.[Li+],0.035084909,0.021616489,0.115059273,192.0235102,,,,,,,,,,,,20,0.002479542,-2.605628577
,,,,,1,doi.org/10.1038/srep35587,BMIMTDI,FC(F)(C1=NC(C#N)=C([N-]1)C#N)F.CCCCN2C=C[N+](C)=C2,FC(F)(C1=NC(C#N)=C([N-]1)C#N)F.CCCCN2C=C[N+](C)=C2,,,,,,0.865080658,0.90848551,,,,,,,,324.1310291,,1,324.1310291,,,Tetraglyme,COCCOCCOCCOCCOC,,,0.089946228,0.064738653,,,,,,,222.1467238,,,222.1467238,,,,,,,,,,,,,,,,,,,,,,,,,,,,,LiTDI,N#Cc1nc(C(F)(F)F)[n-]c1C#N.[Li+],0.04303758,0.026775836,0.14327676,192.0235102,,,,,,,,,,,,20,0.00195581,-2.708673305
,,,,,1,doi.org/10.1038/srep35587,BMIMTDI,FC(F)(C1=NC(C#N)=C([N-]1)C#N)F.CCCCN2C=C[N+](C)=C2,FC(F)(C1=NC(C#N)=C([N-]1)C#N)F.CCCCN2C=C[N+](C)=C2,,,,,,0.80510983,0.865435098,,,,,,,,324.1310291,,1,324.1310291,,,Tetraglyme,COCCOCCOCCOCCOC,,,0.12992678,0.095718824,,,,,,,222.1467238,,,222.1467238,,,,,,,,,,,,,,,,,,,,,,,,,,,,,LiTDI,N#Cc1nc(C(F)(F)F)[n-]c1C#N.[Li+],0.061000585,0.038846077,0.210474661,192.0235102,,,,,,,,,,,,20,0.00200491,-2.697905122
,,,,,1,doi.org/10.1038/srep35587,BMIMTDI,FC(F)(C1=NC(C#N)=C([N-]1)C#N)F.CCCCN2C=C[N+](C)=C2,FC(F)(C1=NC(C#N)=C([N-]1)C#N)F.CCCCN2C=C[N+](C)=C2,,,,,,0.752429362,0.826202376,,,,,,,,324.1310291,,1,324.1310291,,,Tetraglyme,COCCOCCOCCOCCOC,,,0.165047092,0.124207519,,,,,,,222.1467238,,,222.1467238,,,,,,,,,,,,,,,,,,,,,,,,,,,,,LiTDI,N#Cc1nc(C(F)(F)F)[n-]c1C#N.[Li+],0.076232565,0.049590105,0.271725048,192.0235102,,,,,,,,,,,,20,0.001047463,-2.979861236
,,,,,1,doi.org/10.1038/srep35587,BMIMTDI,FC(F)(C1=NC(C#N)=C([N-]1)C#N)F.CCCCN2C=C[N+](C)=C2,FC(F)(C1=NC(C#N)=C([N-]1)C#N)F.CCCCN2C=C[N+](C)=C2,,,,,,0.701764453,0.787085119,,,,,,,,324.1310291,,1,324.1310291,,,Tetraglyme,COCCOCCOCCOCCOC,,,0.198823698,0.152833229,,,,,,,222.1467238,,,222.1467238,,,,,,,,,,,,,,,,,,,,,,,,,,,,,LiTDI,N#Cc1nc(C(F)(F)F)[n-]c1C#N.[Li+],0.090422756,0.060081653,0.332887388,192.0235102,,,,,,,,,,,,20,0.001530278,-2.815229599
,,,,,1,doi.org/10.1038/srep35587,BMIMTDI,FC(F)(C1=NC(C#N)=C([N-]1)C#N)F.CCCCN2C=C[N+](C)=C2,FC(F)(C1=NC(C#N)=C([N-]1)C#N)F.CCCCN2C=C[N+](C)=C2,,,,,,0.652179893,0.747354621,,,,,,,,324.1310291,,1,324.1310291,,,Tetraglyme,COCCOCCOCCOCCOC,,,0.231880072,0.182113462,,,,,,,222.1467238,,,222.1467238,,,,,,,,,,,,,,,,,,,,,,,,,,,,,LiTDI,N#Cc1nc(C(F)(F)F)[n-]c1C#N.[Li+],0.103894503,0.070531917,0.395181679,192.0235102,,,,,,,,,,,,20,0.000949264,-3.022613217
,,,,,1,doi.org/10.1038/srep35587,BMIMTDI,FC(F)(C1=NC(C#N)=C([N-]1)C#N)F.CCCCN2C=C[N+](C)=C2,FC(F)(C1=NC(C#N)=C([N-]1)C#N)F.CCCCN2C=C[N+](C)=C2,,,,,,0.570060033,0.678027228,,,,,,,,324.1310291,,1,324.1310291,,,Tetraglyme,COCCOCCOCCOCCOC,,,0.286626645,0.233648181,,,,,,,222.1467238,,,222.1467238,,,,,,,,,,,,,,,,,,,,,,,,,,,,,LiTDI,N#Cc1nc(C(F)(F)F)[n-]c1C#N.[Li+],0.125349123,0.088324591,0.504529994,192.0235102,,,,,,,,,,,,20,0.000752864,-3.123283379
,,,,,1,doi.org/10.1038/srep35587,BMIMTDI,FC(F)(C1=NC(C#N)=C([N-]1)C#N)F.CCCCN2C=C[N+](C)=C2,FC(F)(C1=NC(C#N)=C([N-]1)C#N)F.CCCCN2C=C[N+](C)=C2,,,,,,0.437814844,0.555477047,,,,,,,,324.1310291,,1,324.1310291,,,Tetraglyme,COCCOCCOCCOCCOC,,,0.374790104,0.325899021,,,,,,,222.1467238,,,222.1467238,,,,,,,,,,,,,,,,,,,,,,,,,,,,,LiTDI,N#Cc1nc(C(F)(F)F)[n-]c1C#N.[Li+],0.157820307,0.118623932,0.700900964,192.0235102,,,,,,,,,,,,20,0.000597381,-3.223748346
,,,,,1,doi.org/10.1038/srep35587,BMIMTDI,FC(F)(C1=NC(C#N)=C([N-]1)C#N)F.CCCCN2C=C[N+](C)=C2,FC(F)(C1=NC(C#N)=C([N-]1)C#N)F.CCCCN2C=C[N+](C)=C2,,,,,,0.333167578,0.44685464,,,,,,,,324.1310291,,1,324.1310291,,,Tetraglyme,COCCOCCOCCOCCOC,,,0.444554948,0.408646979,,,,,,,222.1467238,,,222.1467238,,,,,,,,,,,,,,,,,,,,,,,,,,,,,LiTDI,N#Cc1nc(C(F)(F)F)[n-]c1C#N.[Li+],0.181855167,0.144498381,0.879605105,192.0235102,,,,,,,,,,,,20,0.000441899,-3.354677446
,,,,,1,doi.org/10.1038/srep35587,Tetraglyme,COCCOCCOCCOCCOC,COCCOCCOCCOCCOC,,,,,,0.500581239,0.482664217,,,,,,,,222.1467238,,,222.1467238,,,BMIMTDI,FC(F)(C1=NC(C#N)=C([N-]1)C#N)F.CCCCN2C=C[N+](C)=C2,,,0.249128141,0.350488697,,,,,,,324.1310291,,1,324.1310291,,,,,,,,,,,,,,,,,,,,,,,,,,,,,LiTDI,N#Cc1nc(C(F)(F)F)[n-]c1C#N.[Li+],0.200185953,0.166847086,1.042892404,192.0235102,,,,,,,,,,,,20,0.000425532,-3.371067862
,,,,,1,doi.org/10.1038/srep35587,BMIMTDI,FC(F)(C1=NC(C#N)=C([N-]1)C#N)F.CCCCN2C=C[N+](C)=C2,FC(F)(C1=NC(C#N)=C([N-]1)C#N)F.CCCCN2C=C[N+](C)=C2,,,,,,0.85,0.905349602,,,,,,,,324.1310291,,1,324.1310291,,,,,,,,,,,,,,,,,,,,,,,,,,,,,,,,,,,,,,,,,,,,,,,LiTDI,N#Cc1nc(C(F)(F)F)[n-]c1C#N.[Li+],0.15,0.094650398,0.544442131,192.0235102,,,,,,,,,,,,69.97275512,0.006204448,-2.207296849
,,,,,1,doi.org/10.1038/srep35587,BMIMTDI,FC(F)(C1=NC(C#N)=C([N-]1)C#N)F.CCCCN2C=C[N+](C)=C2,FC(F)(C1=NC(C#N)=C([N-]1)C#N)F.CCCCN2C=C[N+](C)=C2,,,,,,0.85,0.905349602,,,,,,,,324.1310291,,1,324.1310291,,,,,,,,,,,,,,,,,,,,,,,,,,,,,,,,,,,,,,,,,,,,,,,LiTDI,N#Cc1nc(C(F)(F)F)[n-]c1C#N.[Li+],0.15,0.094650398,0.544442131,192.0235102,,,,,,,,,,,,60.21070285,0.004300304,-2.366500829
,,,,,1,doi.org/10.1038/srep35587,BMIMTDI,FC(F)(C1=NC(C#N)=C([N-]1)C#N)F.CCCCN2C=C[N+](C)=C2,FC(F)(C1=NC(C#N)=C([N-]1)C#N)F.CCCCN2C=C[N+](C)=C2,,,,,,0.85,0.905349602,,,,,,,,324.1310291,,1,324.1310291,,,,,,,,,,,,,,,,,,,,,,,,,,,,,,,,,,,,,,,,,,,,,,,LiTDI,N#Cc1nc(C(F)(F)F)[n-]c1C#N.[Li+],0.15,0.094650398,0.544442131,192.0235102,,,,,,,,,,,,49.48191354,0.002935362,-2.532338308
,,,,,1,doi.org/10.1038/srep35587,BMIMTDI,FC(F)(C1=NC(C#N)=C([N-]1)C#N)F.CCCCN2C=C[N+](C)=C2,FC(F)(C1=NC(C#N)=C([N-]1)C#N)F.CCCCN2C=C[N+](C)=C2,,,,,,0.85,0.905349602,,,,,,,,324.1310291,,1,324.1310291,,,,,,,,,,,,,,,,,,,,,,,,,,,,,,,,,,,,,,,,,,,,,,,LiTDI,N#Cc1nc(C(F)(F)F)[n-]c1C#N.[Li+],0.15,0.094650398,0.544442131,192.0235102,,,,,,,,,,,,40.07326801,0.00191392,-2.718076285
,,,,,1,doi.org/10.1038/srep35587,BMIMTDI,FC(F)(C1=NC(C#N)=C([N-]1)C#N)F.CCCCN2C=C[N+](C)=C2,FC(F)(C1=NC(C#N)=C([N-]1)C#N)F.CCCCN2C=C[N+](C)=C2,,,,,,0.85,0.905349602,,,,,,,,324.1310291,,1,324.1310291,,,,,,,,,,,,,,,,,,,,,,,,,,,,,,,,,,,,,,,,,,,,,,,LiTDI,N#Cc1nc(C(F)(F)F)[n-]c1C#N.[Li+],0.15,0.094650398,0.544442131,192.0235102,,,,,,,,,,,,30.07267448,0.001138636,-2.943615257
,,,,,1,doi.org/10.1038/srep35587,BMIMTDI,FC(F)(C1=NC(C#N)=C([N-]1)C#N)F.CCCCN2C=C[N+](C)=C2,FC(F)(C1=NC(C#N)=C([N-]1)C#N)F.CCCCN2C=C[N+](C)=C2,,,,,,0.85,0.905349602,,,,,,,,324.1310291,,1,324.1310291,,,,,,,,,,,,,,,,,,,,,,,,,,,,,,,,,,,,,,,,,,,,,,,LiTDI,N#Cc1nc(C(F)(F)F)[n-]c1C#N.[Li+],0.15,0.094650398,0.544442131,192.0235102,,,,,,,,,,,,19.73702929,0.000608711,-3.215588723
,,,,,1,doi.org/10.1038/srep35587,BMIMTDI,FC(F)(C1=NC(C#N)=C([N-]1)C#N)F.CCCCN2C=C[N+](C)=C2,FC(F)(C1=NC(C#N)=C([N-]1)C#N)F.CCCCN2C=C[N+](C)=C2,,,,,,0.85,0.905349602,,,,,,,,324.1310291,,1,324.1310291,,,,,,,,,,,,,,,,,,,,,,,,,,,,,,,,,,,,,,,,,,,,,,,LiTDI,N#Cc1nc(C(F)(F)F)[n-]c1C#N.[Li+],0.15,0.094650398,0.544442131,192.0235102,,,,,,,,,,,,9.905042354,0.000320482,-3.494195688
,,,,,1,doi.org/10.1038/srep35587,BMIMTDI,FC(F)(C1=NC(C#N)=C([N-]1)C#N)F.CCCCN2C=C[N+](C)=C2,FC(F)(C1=NC(C#N)=C([N-]1)C#N)F.CCCCN2C=C[N+](C)=C2,,,,,,0.85,0.905349602,,,,,,,,324.1310291,,1,324.1310291,,,,,,,,,,,,,,,,,,,,,,,,,,,,,,,,,,,,,,,,,,,,,,,LiTDI,N#Cc1nc(C(F)(F)F)[n-]c1C#N.[Li+],0.15,0.094650398,0.544442131,192.0235102,,,,,,,,,,,,-0.034396758,0.000136247,-3.865671642
,,,,,1,doi.org/10.1038/srep35587,BMIMTDI,FC(F)(C1=NC(C#N)=C([N-]1)C#N)F.CCCCN2C=C[N+](C)=C2,FC(F)(C1=NC(C#N)=C([N-]1)C#N)F.CCCCN2C=C[N+](C)=C2,,,,,,0.85,0.905349602,,,,,,,,324.1310291,,1,324.1310291,,,,,,,,,,,,,,,,,,,,,,,,,,,,,,,,,,,,,,,,,,,,,,,LiTDI,N#Cc1nc(C(F)(F)F)[n-]c1C#N.[Li+],0.15,0.094650398,0.544442131,192.0235102,,,,,,,,,,,,-10.06884011,4.97E-05,-4.303482587
,,,,,1,doi.org/10.1038/srep35587,BMIMTDI,FC(F)(C1=NC(C#N)=C([N-]1)C#N)F.CCCCN2C=C[N+](C)=C2,FC(F)(C1=NC(C#N)=C([N-]1)C#N)F.CCCCN2C=C[N+](C)=C2,,,,,,0.461956522,0.609120374,,,,,,,,324.1310291,,1,324.1310291,,,Triglyme,COCCOCCOCCOC,,,0.456521739,0.330793377,,,,,,,178.1205091,,,178.1205091,,,,,,,,,,,,,,,,,,,,,,,,,,,,,LiTDI,N#Cc1nc(C(F)(F)F)[n-]c1C#N.[Li+],0.07692,0.060086249,0.33291448,192.0235102,,,,,,,,,,,,69.97275512,0.017264245,-1.762852405
,,,,,1,doi.org/10.1038/srep35587,BMIMTDI,FC(F)(C1=NC(C#N)=C([N-]1)C#N)F.CCCCN2C=C[N+](C)=C2,FC(F)(C1=NC(C#N)=C([N-]1)C#N)F.CCCCN2C=C[N+](C)=C2,,,,,,0.461956522,0.609120374,,,,,,,,324.1310291,,1,324.1310291,,,Triglyme,COCCOCCOCCOC,,,0.456521739,0.330793377,,,,,,,178.1205091,,,178.1205091,,,,,,,,,,,,,,,,,,,,,,,,,,,,,LiTDI,N#Cc1nc(C(F)(F)F)[n-]c1C#N.[Li+],0.07692,0.060086249,0.33291448,192.0235102,,,,,,,,,,,,60.08757541,0.013521087,-1.868988391
,,,,,1,doi.org/10.1038/srep35587,BMIMTDI,FC(F)(C1=NC(C#N)=C([N-]1)C#N)F.CCCCN2C=C[N+](C)=C2,FC(F)(C1=NC(C#N)=C([N-]1)C#N)F.CCCCN2C=C[N+](C)=C2,,,,,,0.461956522,0.609120374,,,,,,,,324.1310291,,1,324.1310291,,,Triglyme,COCCOCCOCCOC,,,0.456521739,0.330793377,,,,,,,178.1205091,,,178.1205091,,,,,,,,,,,,,,,,,,,,,,,,,,,,,LiTDI,N#Cc1nc(C(F)(F)F)[n-]c1C#N.[Li+],0.07692,0.060086249,0.33291448,192.0235102,,,,,,,,,,,,50.1756351,0.009961887,-2.001658375
,,,,,1,doi.org/10.1038/srep35587,BMIMTDI,FC(F)(C1=NC(C#N)=C([N-]1)C#N)F.CCCCN2C=C[N+](C)=C2,FC(F)(C1=NC(C#N)=C([N-]1)C#N)F.CCCCN2C=C[N+](C)=C2,,,,,,0.461956522,0.609120374,,,,,,,,324.1310291,,1,324.1310291,,,Triglyme,COCCOCCOCCOC,,,0.456521739,0.330793377,,,,,,,178.1205091,,,178.1205091,,,,,,,,,,,,,,,,,,,,,,,,,,,,,LiTDI,N#Cc1nc(C(F)(F)F)[n-]c1C#N.[Li+],0.07692,0.060086249,0.33291448,192.0235102,,,,,,,,,,,,39.74738353,0.007683731,-2.114427861
,,,,,1,doi.org/10.1038/srep35587,BMIMTDI,FC(F)(C1=NC(C#N)=C([N-]1)C#N)F.CCCCN2C=C[N+](C)=C2,FC(F)(C1=NC(C#N)=C([N-]1)C#N)F.CCCCN2C=C[N+](C)=C2,,,,,,0.461956522,0.609120374,,,,,,,,324.1310291,,1,324.1310291,,,Triglyme,COCCOCCOCCOC,,,0.456521739,0.330793377,,,,,,,178.1205091,,,178.1205091,,,,,,,,,,,,,,,,,,,,,,,,,,,,,LiTDI,N#Cc1nc(C(F)(F)F)[n-]c1C#N.[Li+],0.07692,0.060086249,0.33291448,192.0235102,,,,,,,,,,,,29.66558829,0.005165367,-2.286898839
,,,,,1,doi.org/10.1038/srep35587,BMIMTDI,FC(F)(C1=NC(C#N)=C([N-]1)C#N)F.CCCCN2C=C[N+](C)=C2,FC(F)(C1=NC(C#N)=C([N-]1)C#N)F.CCCCN2C=C[N+](C)=C2,,,,,,0.461956522,0.609120374,,,,,,,,324.1310291,,1,324.1310291,,,Triglyme,COCCOCCOCCOC,,,0.456521739,0.330793377,,,,,,,178.1205091,,,178.1205091,,,,,,,,,,,,,,,,,,,,,,,,,,,,,LiTDI,N#Cc1nc(C(F)(F)F)[n-]c1C#N.[Li+],0.07692,0.060086249,0.33291448,192.0235102,,,,,,,,,,,,19.45206839,0.003580117,-2.446102819
,,,,,1,doi.org/10.1038/srep35587,BMIMTDI,FC(F)(C1=NC(C#N)=C([N-]1)C#N)F.CCCCN2C=C[N+](C)=C2,FC(F)(C1=NC(C#N)=C([N-]1)C#N)F.CCCCN2C=C[N+](C)=C2,,,,,,0.461956522,0.609120374,,,,,,,,324.1310291,,1,324.1310291,,,Triglyme,COCCOCCOCCOC,,,0.456521739,0.330793377,,,,,,,178.1205091,,,178.1205091,,,,,,,,,,,,,,,,,,,,,,,,,,,,,LiTDI,N#Cc1nc(C(F)(F)F)[n-]c1C#N.[Li+],0.07692,0.060086249,0.33291448,192.0235102,,,,,,,,,,,,9.905042354,0.002558351,-2.592039801
,,,,,1,doi.org/10.1038/srep35587,BMIMTDI,FC(F)(C1=NC(C#N)=C([N-]1)C#N)F.CCCCN2C=C[N+](C)=C2,FC(F)(C1=NC(C#N)=C([N-]1)C#N)F.CCCCN2C=C[N+](C)=C2,,,,,,0.461956522,0.609120374,,,,,,,,324.1310291,,1,324.1310291,,,Triglyme,COCCOCCOCCOC,,,0.456521739,0.330793377,,,,,,,178.1205091,,,178.1205091,,,,,,,,,,,,,,,,,,,,,,,,,,,,,LiTDI,N#Cc1nc(C(F)(F)F)[n-]c1C#N.[Li+],0.07692,0.060086249,0.33291448,192.0235102,,,,,,,,,,,,-0.117047747,0.001476231,-2.830845771
,,,,,1,doi.org/10.1038/srep35587,BMIMTDI,FC(F)(C1=NC(C#N)=C([N-]1)C#N)F.CCCCN2C=C[N+](C)=C2,FC(F)(C1=NC(C#N)=C([N-]1)C#N)F.CCCCN2C=C[N+](C)=C2,,,,,,0.461956522,0.609120374,,,,,,,,324.1310291,,1,324.1310291,,,Triglyme,COCCOCCOCCOC,,,0.456521739,0.330793377,,,,,,,178.1205091,,,178.1205091,,,,,,,,,,,,,,,,,,,,,,,,,,,,,LiTDI,N#Cc1nc(C(F)(F)F)[n-]c1C#N.[Li+],0.07692,0.060086249,0.33291448,192.0235102,,,,,,,,,,,,-10.14553022,0.000742415,-3.129353234
,,,,,1,doi.org/10.1038/srep35587,BMIMTDI,FC(F)(C1=NC(C#N)=C([N-]1)C#N)F.CCCCN2C=C[N+](C)=C2,FC(F)(C1=NC(C#N)=C([N-]1)C#N)F.CCCCN2C=C[N+](C)=C2,,,,,,0.653846154,0.770120372,,,,,,,,324.1310291,,1,324.1310291,,,Triglyme,COCCOCCOCCOC,,,0.230769231,0.149366863,,,,,,,178.1205091,,,178.1205091,,,,,,,,,,,,,,,,,,,,,,,,,,,,,LiTDI,N#Cc1nc(C(F)(F)F)[n-]c1C#N.[Li+],0.115384615,0.080512765,0.45599978,192.0235102,,,,,,,,,,,,69.84231224,0.010917988,-1.96185738
,,,,,1,doi.org/10.1038/srep35587,BMIMTDI,FC(F)(C1=NC(C#N)=C([N-]1)C#N)F.CCCCN2C=C[N+](C)=C2,FC(F)(C1=NC(C#N)=C([N-]1)C#N)F.CCCCN2C=C[N+](C)=C2,,,,,,0.653846154,0.770120372,,,,,,,,324.1310291,,1,324.1310291,,,Triglyme,COCCOCCOCCOC,,,0.230769231,0.149366863,,,,,,,178.1205091,,,178.1205091,,,,,,,,,,,,,,,,,,,,,,,,,,,,,LiTDI,N#Cc1nc(C(F)(F)F)[n-]c1C#N.[Li+],0.115384615,0.080512765,0.45599978,192.0235102,,,,,,,,,,,,59.96453889,0.00816782,-2.087893864
,,,,,1,doi.org/10.1038/srep35587,BMIMTDI,FC(F)(C1=NC(C#N)=C([N-]1)C#N)F.CCCCN2C=C[N+](C)=C2,FC(F)(C1=NC(C#N)=C([N-]1)C#N)F.CCCCN2C=C[N+](C)=C2,,,,,,0.653846154,0.770120372,,,,,,,,324.1310291,,1,324.1310291,,,Triglyme,COCCOCCOCCOC,,,0.230769231,0.149366863,,,,,,,178.1205091,,,178.1205091,,,,,,,,,,,,,,,,,,,,,,,,,,,,,LiTDI,N#Cc1nc(C(F)(F)F)[n-]c1C#N.[Li+],0.115384615,0.080512765,0.45599978,192.0235102,,,,,,,,,,,,49.82840181,0.00592656,-2.227197347
,,,,,1,doi.org/10.1038/srep35587,BMIMTDI,FC(F)(C1=NC(C#N)=C([N-]1)C#N)F.CCCCN2C=C[N+](C)=C2,FC(F)(C1=NC(C#N)=C([N-]1)C#N)F.CCCCN2C=C[N+](C)=C2,,,,,,0.653846154,0.770120372,,,,,,,,324.1310291,,1,324.1310291,,,Triglyme,COCCOCCOCCOC,,,0.230769231,0.149366863,,,,,,,178.1205091,,,178.1205091,,,,,,,,,,,,,,,,,,,,,,,,,,,,,LiTDI,N#Cc1nc(C(F)(F)F)[n-]c1C#N.[Li+],0.115384615,0.080512765,0.45599978,192.0235102,,,,,,,,,,,,39.96456445,0.00423512,-2.373134328
,,,,,1,doi.org/10.1038/srep35587,BMIMTDI,FC(F)(C1=NC(C#N)=C([N-]1)C#N)F.CCCCN2C=C[N+](C)=C2,FC(F)(C1=NC(C#N)=C([N-]1)C#N)F.CCCCN2C=C[N+](C)=C2,,,,,,0.653846154,0.770120372,,,,,,,,324.1310291,,1,324.1310291,,,Triglyme,COCCOCCOCCOC,,,0.230769231,0.149366863,,,,,,,178.1205091,,,178.1205091,,,,,,,,,,,,,,,,,,,,,,,,,,,,,LiTDI,N#Cc1nc(C(F)(F)F)[n-]c1C#N.[Li+],0.115384615,0.080512765,0.45599978,192.0235102,,,,,,,,,,,,29.76725733,0.002890868,-2.538971808
,,,,,1,doi.org/10.1038/srep35587,BMIMTDI,FC(F)(C1=NC(C#N)=C([N-]1)C#N)F.CCCCN2C=C[N+](C)=C2,FC(F)(C1=NC(C#N)=C([N-]1)C#N)F.CCCCN2C=C[N+](C)=C2,,,,,,0.653846154,0.770120372,,,,,,,,324.1310291,,1,324.1310291,,,Triglyme,COCCOCCOCCOC,,,0.230769231,0.149366863,,,,,,,178.1205091,,,178.1205091,,,,,,,,,,,,,,,,,,,,,,,,,,,,,LiTDI,N#Cc1nc(C(F)(F)F)[n-]c1C#N.[Li+],0.115384615,0.080512765,0.45599978,192.0235102,,,,,,,,,,,,19.73702929,0.001746316,-2.75787728
,,,,,1,doi.org/10.1038/srep35587,BMIMTDI,FC(F)(C1=NC(C#N)=C([N-]1)C#N)F.CCCCN2C=C[N+](C)=C2,FC(F)(C1=NC(C#N)=C([N-]1)C#N)F.CCCCN2C=C[N+](C)=C2,,,,,,0.653846154,0.770120372,,,,,,,,324.1310291,,1,324.1310291,,,Triglyme,COCCOCCOCCOC,,,0.230769231,0.149366863,,,,,,,178.1205091,,,178.1205091,,,,,,,,,,,,,,,,,,,,,,,,,,,,,LiTDI,N#Cc1nc(C(F)(F)F)[n-]c1C#N.[Li+],0.115384615,0.080512765,0.45599978,192.0235102,,,,,,,,,,,,9.816267076,0.001038924,-2.983416252
,,,,,1,doi.org/10.1038/srep35587,BMIMTDI,FC(F)(C1=NC(C#N)=C([N-]1)C#N)F.CCCCN2C=C[N+](C)=C2,FC(F)(C1=NC(C#N)=C([N-]1)C#N)F.CCCCN2C=C[N+](C)=C2,,,,,,0.653846154,0.770120372,,,,,,,,324.1310291,,1,324.1310291,,,Triglyme,COCCOCCOCCOC,,,0.230769231,0.149366863,,,,,,,178.1205091,,,178.1205091,,,,,,,,,,,,,,,,,,,,,,,,,,,,,LiTDI,N#Cc1nc(C(F)(F)F)[n-]c1C#N.[Li+],0.115384615,0.080512765,0.45599978,192.0235102,,,,,,,,,,,,-0.117047747,0.00053053,-3.275290216
,,,,,1,doi.org/10.1038/srep35587,BMIMTDI,FC(F)(C1=NC(C#N)=C([N-]1)C#N)F.CCCCN2C=C[N+](C)=C2,FC(F)(C1=NC(C#N)=C([N-]1)C#N)F.CCCCN2C=C[N+](C)=C2,,,,,,0.653846154,0.770120372,,,,,,,,324.1310291,,1,324.1310291,,,Triglyme,COCCOCCOCCOC,,,0.230769231,0.149366863,,,,,,,178.1205091,,,178.1205091,,,,,,,,,,,,,,,,,,,,,,,,,,,,,LiTDI,N#Cc1nc(C(F)(F)F)[n-]c1C#N.[Li+],0.115384615,0.080512765,0.45599978,192.0235102,,,,,,,,,,,,-10.22217563,0.000247192,-3.606965174
,,,,,1,doi.org/10.1038/srep35587,BMIMTDI,FC(F)(C1=NC(C#N)=C([N-]1)C#N)F.CCCCN2C=C[N+](C)=C2,FC(F)(C1=NC(C#N)=C([N-]1)C#N)F.CCCCN2C=C[N+](C)=C2,,,,,,0.507462687,0.60650065,,,,,,,,324.1310291,,1,324.1310291,,,Tetraglyme,COCCOCCOCCOCCOC,,,0.402985075,0.330092322,,,,,,,222.1467238,,,222.1467238,,,,,,,,,,,,,,,,,,,,,,,,,,,,,LiTDI,N#Cc1nc(C(F)(F)F)[n-]c1C#N.[Li+],0.089552239,0.063407028,0.352559238,192.0235102,,,,,,,,,,,,70.12799276,0.011993539,-1.921052632
,,,,,1,doi.org/10.1038/srep35587,BMIMTDI,FC(F)(C1=NC(C#N)=C([N-]1)C#N)F.CCCCN2C=C[N+](C)=C2,FC(F)(C1=NC(C#N)=C([N-]1)C#N)F.CCCCN2C=C[N+](C)=C2,,,,,,0.507462687,0.60650065,,,,,,,,324.1310291,,1,324.1310291,,,Tetraglyme,COCCOCCOCCOCCOC,,,0.402985075,0.330092322,,,,,,,222.1467238,,,222.1467238,,,,,,,,,,,,,,,,,,,,,,,,,,,,,LiTDI,N#Cc1nc(C(F)(F)F)[n-]c1C#N.[Li+],0.089552239,0.063407028,0.352559238,192.0235102,,,,,,,,,,,,59.90074482,0.009555714,-2.019736842
,,,,,1,doi.org/10.1038/srep35587,BMIMTDI,FC(F)(C1=NC(C#N)=C([N-]1)C#N)F.CCCCN2C=C[N+](C)=C2,FC(F)(C1=NC(C#N)=C([N-]1)C#N)F.CCCCN2C=C[N+](C)=C2,,,,,,0.507462687,0.60650065,,,,,,,,324.1310291,,1,324.1310291,,,Tetraglyme,COCCOCCOCCOCCOC,,,0.402985075,0.330092322,,,,,,,222.1467238,,,222.1467238,,,,,,,,,,,,,,,,,,,,,,,,,,,,,LiTDI,N#Cc1nc(C(F)(F)F)[n-]c1C#N.[Li+],0.089552239,0.063407028,0.352559238,192.0235102,,,,,,,,,,,,49.92330827,0.006065893,-2.217105263
,,,,,1,doi.org/10.1038/srep35587,BMIMTDI,FC(F)(C1=NC(C#N)=C([N-]1)C#N)F.CCCCN2C=C[N+](C)=C2,FC(F)(C1=NC(C#N)=C([N-]1)C#N)F.CCCCN2C=C[N+](C)=C2,,,,,,0.507462687,0.60650065,,,,,,,,324.1310291,,1,324.1310291,,,Tetraglyme,COCCOCCOCCOCCOC,,,0.402985075,0.330092322,,,,,,,222.1467238,,,222.1467238,,,,,,,,,,,,,,,,,,,,,,,,,,,,,LiTDI,N#Cc1nc(C(F)(F)F)[n-]c1C#N.[Li+],0.089552239,0.063407028,0.352559238,192.0235102,,,,,,,,,,,,39.56321355,0.0049067,-2.309210526
,,,,,1,doi.org/10.1038/srep35587,BMIMTDI,FC(F)(C1=NC(C#N)=C([N-]1)C#N)F.CCCCN2C=C[N+](C)=C2,FC(F)(C1=NC(C#N)=C([N-]1)C#N)F.CCCCN2C=C[N+](C)=C2,,,,,,0.507462687,0.60650065,,,,,,,,324.1310291,,1,324.1310291,,,Tetraglyme,COCCOCCOCCOCCOC,,,0.402985075,0.330092322,,,,,,,222.1467238,,,222.1467238,,,,,,,,,,,,,,,,,,,,,,,,,,,,,LiTDI,N#Cc1nc(C(F)(F)F)[n-]c1C#N.[Li+],0.089552239,0.063407028,0.352559238,192.0235102,,,,,,,,,,,,29.94710129,0.003735669,-2.427631579
,,,,,1,doi.org/10.1038/srep35587,BMIMTDI,FC(F)(C1=NC(C#N)=C([N-]1)C#N)F.CCCCN2C=C[N+](C)=C2,FC(F)(C1=NC(C#N)=C([N-]1)C#N)F.CCCCN2C=C[N+](C)=C2,,,,,,0.507462687,0.60650065,,,,,,,,324.1310291,,1,324.1310291,,,Tetraglyme,COCCOCCOCCOCCOC,,,0.402985075,0.330092322,,,,,,,222.1467238,,,222.1467238,,,,,,,,,,,,,,,,,,,,,,,,,,,,,LiTDI,N#Cc1nc(C(F)(F)F)[n-]c1C#N.[Li+],0.089552239,0.063407028,0.352559238,192.0235102,,,,,,,,,,,,20.15204778,0.002371374,-2.625
,,,,,1,doi.org/10.1038/srep35587,BMIMTDI,FC(F)(C1=NC(C#N)=C([N-]1)C#N)F.CCCCN2C=C[N+](C)=C2,FC(F)(C1=NC(C#N)=C([N-]1)C#N)F.CCCCN2C=C[N+](C)=C2,,,,,,0.507462687,0.60650065,,,,,,,,324.1310291,,1,324.1310291,,,Tetraglyme,COCCOCCOCCOCCOC,,,0.402985075,0.330092322,,,,,,,222.1467238,,,222.1467238,,,,,,,,,,,,,,,,,,,,,,,,,,,,,LiTDI,N#Cc1nc(C(F)(F)F)[n-]c1C#N.[Li+],0.089552239,0.063407028,0.352559238,192.0235102,,,,,,,,,,,,10.00485997,0.001599364,-2.796052632
,,,,,1,doi.org/10.1038/srep35587,BMIMTDI,FC(F)(C1=NC(C#N)=C([N-]1)C#N)F.CCCCN2C=C[N+](C)=C2,FC(F)(C1=NC(C#N)=C([N-]1)C#N)F.CCCCN2C=C[N+](C)=C2,,,,,,0.507462687,0.60650065,,,,,,,,324.1310291,,1,324.1310291,,,Tetraglyme,COCCOCCOCCOCCOC,,,0.402985075,0.330092322,,,,,,,222.1467238,,,222.1467238,,,,,,,,,,,,,,,,,,,,,,,,,,,,,LiTDI,N#Cc1nc(C(F)(F)F)[n-]c1C#N.[Li+],0.089552239,0.063407028,0.352559238,192.0235102,,,,,,,,,,,,-0.034496971,0.00085943,-3.065789474
,,,,,1,doi.org/10.1038/srep35587,BMIMTDI,FC(F)(C1=NC(C#N)=C([N-]1)C#N)F.CCCCN2C=C[N+](C)=C2,FC(F)(C1=NC(C#N)=C([N-]1)C#N)F.CCCCN2C=C[N+](C)=C2,,,,,,0.507462687,0.60650065,,,,,,,,324.1310291,,1,324.1310291,,,Tetraglyme,COCCOCCOCCOCCOC,,,0.402985075,0.330092322,,,,,,,222.1467238,,,222.1467238,,,,,,,,,,,,,,,,,,,,,,,,,,,,,LiTDI,N#Cc1nc(C(F)(F)F)[n-]c1C#N.[Li+],0.089552239,0.063407028,0.352559238,192.0235102,,,,,,,,,,,,-9.916535848,0.000476027,-3.322368421
,,,,,1,doi.org/10.1038/srep35587,BMIMTDI,FC(F)(C1=NC(C#N)=C([N-]1)C#N)F.CCCCN2C=C[N+](C)=C2,FC(F)(C1=NC(C#N)=C([N-]1)C#N)F.CCCCN2C=C[N+](C)=C2,,,,,,0.653846154,0.742700502,,,,,,,,324.1310291,,1,324.1310291,,,Tetraglyme,COCCOCCOCCOCCOC,,,0.230769231,0.179653363,,,,,,,222.1467238,,,222.1467238,,,,,,,,,,,,,,,,,,,,,,,,,,,,,LiTDI,N#Cc1nc(C(F)(F)F)[n-]c1C#N.[Li+],0.115384615,0.077646136,0.438397302,192.0235102,,,,,,,,,,,,69.35840702,0.014826978,-1.828947368
,,,,,1,doi.org/10.1038/srep35587,BMIMTDI,FC(F)(C1=NC(C#N)=C([N-]1)C#N)F.CCCCN2C=C[N+](C)=C2,FC(F)(C1=NC(C#N)=C([N-]1)C#N)F.CCCCN2C=C[N+](C)=C2,,,,,,0.653846154,0.742700502,,,,,,,,324.1310291,,1,324.1310291,,,Tetraglyme,COCCOCCOCCOCCOC,,,0.230769231,0.179653363,,,,,,,222.1467238,,,222.1467238,,,,,,,,,,,,,,,,,,,,,,,,,,,,,LiTDI,N#Cc1nc(C(F)(F)F)[n-]c1C#N.[Li+],0.115384615,0.077646136,0.438397302,192.0235102,,,,,,,,,,,,59.90074482,0.011635619,-1.934210526
,,,,,1,doi.org/10.1038/srep35587,BMIMTDI,FC(F)(C1=NC(C#N)=C([N-]1)C#N)F.CCCCN2C=C[N+](C)=C2,FC(F)(C1=NC(C#N)=C([N-]1)C#N)F.CCCCN2C=C[N+](C)=C2,,,,,,0.653846154,0.742700502,,,,,,,,324.1310291,,1,324.1310291,,,Tetraglyme,COCCOCCOCCOCCOC,,,0.230769231,0.179653363,,,,,,,222.1467238,,,222.1467238,,,,,,,,,,,,,,,,,,,,,,,,,,,,,LiTDI,N#Cc1nc(C(F)(F)F)[n-]c1C#N.[Li+],0.115384615,0.077646136,0.438397302,192.0235102,,,,,,,,,,,,49.92330827,0.008725483,-2.059210526
,,,,,1,doi.org/10.1038/srep35587,BMIMTDI,FC(F)(C1=NC(C#N)=C([N-]1)C#N)F.CCCCN2C=C[N+](C)=C2,FC(F)(C1=NC(C#N)=C([N-]1)C#N)F.CCCCN2C=C[N+](C)=C2,,,,,,0.653846154,0.742700502,,,,,,,,324.1310291,,1,324.1310291,,,Tetraglyme,COCCOCCOCCOCCOC,,,0.230769231,0.179653363,,,,,,,222.1467238,,,222.1467238,,,,,,,,,,,,,,,,,,,,,,,,,,,,,LiTDI,N#Cc1nc(C(F)(F)F)[n-]c1C#N.[Li+],0.115384615,0.077646136,0.438397302,192.0235102,,,,,,,,,,,,39.88357997,0.006065893,-2.217105263
,,,,,1,doi.org/10.1038/srep35587,BMIMTDI,FC(F)(C1=NC(C#N)=C([N-]1)C#N)F.CCCCN2C=C[N+](C)=C2,FC(F)(C1=NC(C#N)=C([N-]1)C#N)F.CCCCN2C=C[N+](C)=C2,,,,,,0.653846154,0.742700502,,,,,,,,324.1310291,,1,324.1310291,,,Tetraglyme,COCCOCCOCCOCCOC,,,0.230769231,0.179653363,,,,,,,222.1467238,,,222.1467238,,,,,,,,,,,,,,,,,,,,,,,,,,,,,LiTDI,N#Cc1nc(C(F)(F)F)[n-]c1C#N.[Li+],0.115384615,0.077646136,0.438397302,192.0235102,,,,,,,,,,,,29.94710129,0.004091119,-2.388157895
,,,,,1,doi.org/10.1038/srep35587,BMIMTDI,FC(F)(C1=NC(C#N)=C([N-]1)C#N)F.CCCCN2C=C[N+](C)=C2,FC(F)(C1=NC(C#N)=C([N-]1)C#N)F.CCCCN2C=C[N+](C)=C2,,,,,,0.653846154,0.742700502,,,,,,,,324.1310291,,1,324.1310291,,,Tetraglyme,COCCOCCOCCOCCOC,,,0.230769231,0.179653363,,,,,,,222.1467238,,,222.1467238,,,,,,,,,,,,,,,,,,,,,,,,,,,,,LiTDI,N#Cc1nc(C(F)(F)F)[n-]c1C#N.[Li+],0.115384615,0.077646136,0.438397302,192.0235102,,,,,,,,,,,,20.05823115,0.00259701,-2.585526316
,,,,,1,doi.org/10.1038/srep35587,BMIMTDI,FC(F)(C1=NC(C#N)=C([N-]1)C#N)F.CCCCN2C=C[N+](C)=C2,FC(F)(C1=NC(C#N)=C([N-]1)C#N)F.CCCCN2C=C[N+](C)=C2,,,,,,0.653846154,0.742700502,,,,,,,,324.1310291,,1,324.1310291,,,Tetraglyme,COCCOCCOCCOCCOC,,,0.230769231,0.179653363,,,,,,,222.1467238,,,222.1467238,,,,,,,,,,,,,,,,,,,,,,,,,,,,,LiTDI,N#Cc1nc(C(F)(F)F)[n-]c1C#N.[Li+],0.115384615,0.077646136,0.438397302,192.0235102,,,,,,,,,,,,10.00485997,0.001551635,-2.809210526
,,,,,1,doi.org/10.1038/srep35587,BMIMTDI,FC(F)(C1=NC(C#N)=C([N-]1)C#N)F.CCCCN2C=C[N+](C)=C2,FC(F)(C1=NC(C#N)=C([N-]1)C#N)F.CCCCN2C=C[N+](C)=C2,,,,,,0.653846154,0.742700502,,,,,,,,324.1310291,,1,324.1310291,,,Tetraglyme,COCCOCCOCCOCCOC,,,0.230769231,0.179653363,,,,,,,222.1467238,,,222.1467238,,,,,,,,,,,,,,,,,,,,,,,,,,,,,LiTDI,N#Cc1nc(C(F)(F)F)[n-]c1C#N.[Li+],0.115384615,0.077646136,0.438397302,192.0235102,,,,,,,,,,,,-0.115845909,0.00073862,-3.131578947
,,,,,1,doi.org/10.1038/srep35587,BMIMTDI,FC(F)(C1=NC(C#N)=C([N-]1)C#N)F.CCCCN2C=C[N+](C)=C2,FC(F)(C1=NC(C#N)=C([N-]1)C#N)F.CCCCN2C=C[N+](C)=C2,,,,,,0.653846154,0.742700502,,,,,,,,324.1310291,,1,324.1310291,,,Tetraglyme,COCCOCCOCCOCCOC,,,0.230769231,0.179653363,,,,,,,222.1467238,,,222.1467238,,,,,,,,,,,,,,,,,,,,,,,,,,,,,LiTDI,N#Cc1nc(C(F)(F)F)[n-]c1C#N.[Li+],0.115384615,0.077646136,0.438397302,192.0235102,,,,,,,,,,,,-10.0676313,0.000306791,-3.513157895
,,,,,1,doi.org/10.1038/srep35587,BMIMTDI,FC(F)(C1=NC(C#N)=C([N-]1)C#N)F.CCCCN2C=C[N+](C)=C2,FC(F)(C1=NC(C#N)=C([N-]1)C#N)F.CCCCN2C=C[N+](C)=C2,,,,,,0.739130435,0.815998982,,,,,,,,324.1310291,,1,324.1310291,,,Tetraglyme,COCCOCCOCCOCCOC,,,0.130434783,0.098691842,,,,,,,222.1467238,,,222.1467238,,,,,,,,,,,,,,,,,,,,,,,,,,,,,LiTDI,N#Cc1nc(C(F)(F)F)[n-]c1C#N.[Li+],0.130434783,0.085309176,0.485698789,192.0235102,,,,,,,,,,,,69.8710802,0.0078476,-2.105263158
,,,,,1,doi.org/10.1038/srep35587,BMIMTDI,FC(F)(C1=NC(C#N)=C([N-]1)C#N)F.CCCCN2C=C[N+](C)=C2,FC(F)(C1=NC(C#N)=C([N-]1)C#N)F.CCCCN2C=C[N+](C)=C2,,,,,,0.739130435,0.815998982,,,,,,,,324.1310291,,1,324.1310291,,,Tetraglyme,COCCOCCOCCOCCOC,,,0.130434783,0.098691842,,,,,,,222.1467238,,,222.1467238,,,,,,,,,,,,,,,,,,,,,,,,,,,,,LiTDI,N#Cc1nc(C(F)(F)F)[n-]c1C#N.[Li+],0.130434783,0.085309176,0.485698789,192.0235102,,,,,,,,,,,,60.14293419,0.005709249,-2.243421053
,,,,,1,doi.org/10.1038/srep35587,BMIMTDI,FC(F)(C1=NC(C#N)=C([N-]1)C#N)F.CCCCN2C=C[N+](C)=C2,FC(F)(C1=NC(C#N)=C([N-]1)C#N)F.CCCCN2C=C[N+](C)=C2,,,,,,0.739130435,0.815998982,,,,,,,,324.1310291,,1,324.1310291,,,Tetraglyme,COCCOCCOCCOCCOC,,,0.130434783,0.098691842,,,,,,,222.1467238,,,222.1467238,,,,,,,,,,,,,,,,,,,,,,,,,,,,,LiTDI,N#Cc1nc(C(F)(F)F)[n-]c1C#N.[Li+],0.130434783,0.085309176,0.485698789,192.0235102,,,,,,,,,,,,49.80948326,0.004029611,-2.394736842
,,,,,1,doi.org/10.1038/srep35587,BMIMTDI,FC(F)(C1=NC(C#N)=C([N-]1)C#N)F.CCCCN2C=C[N+](C)=C2,FC(F)(C1=NC(C#N)=C([N-]1)C#N)F.CCCCN2C=C[N+](C)=C2,,,,,,0.739130435,0.815998982,,,,,,,,324.1310291,,1,324.1310291,,,Tetraglyme,COCCOCCOCCOCCOC,,,0.130434783,0.098691842,,,,,,,222.1467238,,,222.1467238,,,,,,,,,,,,,,,,,,,,,,,,,,,,,LiTDI,N#Cc1nc(C(F)(F)F)[n-]c1C#N.[Li+],0.130434783,0.085309176,0.485698789,192.0235102,,,,,,,,,,,,39.88357997,0.002676896,-2.572368421
,,,,,1,doi.org/10.1038/srep35587,BMIMTDI,FC(F)(C1=NC(C#N)=C([N-]1)C#N)F.CCCCN2C=C[N+](C)=C2,FC(F)(C1=NC(C#N)=C([N-]1)C#N)F.CCCCN2C=C[N+](C)=C2,,,,,,0.739130435,0.815998982,,,,,,,,324.1310291,,1,324.1310291,,,Tetraglyme,COCCOCCOCCOCCOC,,,0.130434783,0.098691842,,,,,,,222.1467238,,,222.1467238,,,,,,,,,,,,,,,,,,,,,,,,,,,,,LiTDI,N#Cc1nc(C(F)(F)F)[n-]c1C#N.[Li+],0.130434783,0.085309176,0.485698789,192.0235102,,,,,,,,,,,,30.14767288,0.001725211,-2.763157895
,,,,,1,doi.org/10.1038/srep35587,BMIMTDI,FC(F)(C1=NC(C#N)=C([N-]1)C#N)F.CCCCN2C=C[N+](C)=C2,FC(F)(C1=NC(C#N)=C([N-]1)C#N)F.CCCCN2C=C[N+](C)=C2,,,,,,0.739130435,0.815998982,,,,,,,,324.1310291,,1,324.1310291,,,Tetraglyme,COCCOCCOCCOCCOC,,,0.130434783,0.098691842,,,,,,,222.1467238,,,222.1467238,,,,,,,,,,,,,,,,,,,,,,,,,,,,,LiTDI,N#Cc1nc(C(F)(F)F)[n-]c1C#N.[Li+],0.130434783,0.085309176,0.485698789,192.0235102,,,,,,,,,,,,20.71621073,0.000927054,-3.032894737
,,,,,1,doi.org/10.1038/srep35587,BMIMTDI,FC(F)(C1=NC(C#N)=C([N-]1)C#N)F.CCCCN2C=C[N+](C)=C2,FC(F)(C1=NC(C#N)=C([N-]1)C#N)F.CCCCN2C=C[N+](C)=C2,,,,,,0.739130435,0.815998982,,,,,,,,324.1310291,,1,324.1310291,,,Tetraglyme,COCCOCCOCCOCCOC,,,0.130434783,0.098691842,,,,,,,222.1467238,,,222.1467238,,,,,,,,,,,,,,,,,,,,,,,,,,,,,LiTDI,N#Cc1nc(C(F)(F)F)[n-]c1C#N.[Li+],0.130434783,0.085309176,0.485698789,192.0235102,,,,,,,,,,,,9.742706512,0.000483293,-3.315789474
,,,,,1,doi.org/10.1038/srep35587,BMIMTDI,FC(F)(C1=NC(C#N)=C([N-]1)C#N)F.CCCCN2C=C[N+](C)=C2,FC(F)(C1=NC(C#N)=C([N-]1)C#N)F.CCCCN2C=C[N+](C)=C2,,,,,,0.739130435,0.815998982,,,,,,,,324.1310291,,1,324.1310291,,,Tetraglyme,COCCOCCOCCOCCOC,,,0.130434783,0.098691842,,,,,,,222.1467238,,,222.1467238,,,,,,,,,,,,,,,,,,,,,,,,,,,,,LiTDI,N#Cc1nc(C(F)(F)F)[n-]c1C#N.[Li+],0.130434783,0.085309176,0.485698789,192.0235102,,,,,,,,,,,,0.128346418,0.000226602,-3.644736842
,,,,,1,doi.org/10.1038/srep35587,BMIMTDI,FC(F)(C1=NC(C#N)=C([N-]1)C#N)F.CCCCN2C=C[N+](C)=C2,FC(F)(C1=NC(C#N)=C([N-]1)C#N)F.CCCCN2C=C[N+](C)=C2,,,,,,0.739130435,0.815998982,,,,,,,,324.1310291,,1,324.1310291,,,Tetraglyme,COCCOCCOCCOCCOC,,,0.130434783,0.098691842,,,,,,,222.1467238,,,222.1467238,,,,,,,,,,,,,,,,,,,,,,,,,,,,,LiTDI,N#Cc1nc(C(F)(F)F)[n-]c1C#N.[Li+],0.130434783,0.085309176,0.485698789,192.0235102,,,,,,,,,,,,-10.2185534,8.47E-05,-4.072368421
,,,,,1,doi.org/10.1016/j.jpowsour.2016.06.087,Pyr11O1FSI,C[N+]1(COC)CCCC1.O=S([N-]S(=O)(F)=O)(F)=O,C[N+]1(COC)CCCC1.O=S([N-]S(=O)(F)=O)(F)=O,,,,,,0.905,0.911455034,,,,,,,,310.0468701,,1,310.0468701,,,,,,,,,,,,,,,,,,,,,,,,,,,,,,,,,,,,,,,,,,,,,,,LiTFSI,O=S(=O)([N-]S(=O)(=O)C(F)(F)F)C(F)(F)F.[Li+],0.095,0.088544966,0.338569379,286.9332984,,,,,,,,,,,,99.61785714,0.012404157,-1.906432749
,,,,,1,doi.org/10.1016/j.jpowsour.2016.06.087,Pyr11O1FSI,C[N+]1(COC)CCCC1.O=S([N-]S(=O)(F)=O)(F)=O,C[N+]1(COC)CCCC1.O=S([N-]S(=O)(F)=O)(F)=O,,,,,,0.905,0.911455034,,,,,,,,310.0468701,,1,310.0468701,,,,,,,,,,,,,,,,,,,,,,,,,,,,,,,,,,,,,,,,,,,,,,,LiTFSI,O=S(=O)([N-]S(=O)(=O)C(F)(F)F)C(F)(F)F.[Li+],0.095,0.088544966,0.338569379,286.9332984,,,,,,,,,,,,89.10596529,0.010553386,-1.976608187
,,,,,1,doi.org/10.1016/j.jpowsour.2016.06.087,Pyr11O1FSI,C[N+]1(COC)CCCC1.O=S([N-]S(=O)(F)=O)(F)=O,C[N+]1(COC)CCCC1.O=S([N-]S(=O)(F)=O)(F)=O,,,,,,0.905,0.911455034,,,,,,,,310.0468701,,1,310.0468701,,,,,,,,,,,,,,,,,,,,,,,,,,,,,,,,,,,,,,,,,,,,,,,LiTFSI,O=S(=O)([N-]S(=O)(=O)C(F)(F)F)C(F)(F)F.[Li+],0.095,0.088544966,0.338569379,286.9332984,,,,,,,,,,,,80.28915344,0.00897876,-2.046783626
,,,,,1,doi.org/10.1016/j.jpowsour.2016.06.087,Pyr11O1FSI,C[N+]1(COC)CCCC1.O=S([N-]S(=O)(F)=O)(F)=O,C[N+]1(COC)CCCC1.O=S([N-]S(=O)(F)=O)(F)=O,,,,,,0.905,0.911455034,,,,,,,,310.0468701,,1,310.0468701,,,,,,,,,,,,,,,,,,,,,,,,,,,,,,,,,,,,,,,,,,,,,,,LiTFSI,O=S(=O)([N-]S(=O)(=O)C(F)(F)F)C(F)(F)F.[Li+],0.095,0.088544966,0.338569379,286.9332984,,,,,,,,,,,,70.47139918,0.007639078,-2.116959064
,,,,,1,doi.org/10.1016/j.jpowsour.2016.06.087,Pyr11O1FSI,C[N+]1(COC)CCCC1.O=S([N-]S(=O)(F)=O)(F)=O,C[N+]1(COC)CCCC1.O=S([N-]S(=O)(F)=O)(F)=O,,,,,,0.905,0.911455034,,,,,,,,310.0468701,,1,310.0468701,,,,,,,,,,,,,,,,,,,,,,,,,,,,,,,,,,,,,,,,,,,,,,,LiTFSI,O=S(=O)([N-]S(=O)(=O)C(F)(F)F)C(F)(F)F.[Li+],0.095,0.088544966,0.338569379,286.9332984,,,,,,,,,,,,60.18333333,0.006076111,-2.216374269
,,,,,1,doi.org/10.1016/j.jpowsour.2016.06.087,Pyr11O1FSI,C[N+]1(COC)CCCC1.O=S([N-]S(=O)(F)=O)(F)=O,C[N+]1(COC)CCCC1.O=S([N-]S(=O)(F)=O)(F)=O,,,,,,0.905,0.911455034,,,,,,,,310.0468701,,1,310.0468701,,,,,,,,,,,,,,,,,,,,,,,,,,,,,,,,,,,,,,,,,,,,,,,LiTFSI,O=S(=O)([N-]S(=O)(=O)C(F)(F)F)C(F)(F)F.[Li+],0.095,0.088544966,0.338569379,286.9332984,,,,,,,,,,,,49.86740812,0.005169521,-2.286549708
,,,,,1,doi.org/10.1016/j.jpowsour.2016.06.087,Pyr11O1FSI,C[N+]1(COC)CCCC1.O=S([N-]S(=O)(F)=O)(F)=O,C[N+]1(COC)CCCC1.O=S([N-]S(=O)(F)=O)(F)=O,,,,,,0.905,0.911455034,,,,,,,,310.0468701,,1,310.0468701,,,,,,,,,,,,,,,,,,,,,,,,,,,,,,,,,,,,,,,,,,,,,,,LiTFSI,O=S(=O)([N-]S(=O)(=O)C(F)(F)F)C(F)(F)F.[Li+],0.095,0.088544966,0.338569379,286.9332984,,,,,,,,,,,,39.87717901,0.004056833,-2.391812865
,,,,,1,doi.org/10.1016/j.jpowsour.2016.06.087,Pyr11O1FSI,C[N+]1(COC)CCCC1.O=S([N-]S(=O)(F)=O)(F)=O,C[N+]1(COC)CCCC1.O=S([N-]S(=O)(F)=O)(F)=O,,,,,,0.905,0.911455034,,,,,,,,310.0468701,,1,310.0468701,,,,,,,,,,,,,,,,,,,,,,,,,,,,,,,,,,,,,,,,,,,,,,,LiTFSI,O=S(=O)([N-]S(=O)(=O)C(F)(F)F)C(F)(F)F.[Li+],0.095,0.088544966,0.338569379,286.9332984,,,,,,,,,,,,30.21058129,0.003099046,-2.50877193
,,,,,1,doi.org/10.1016/j.jpowsour.2016.06.087,Pyr11O1FSI,C[N+]1(COC)CCCC1.O=S([N-]S(=O)(F)=O)(F)=O,C[N+]1(COC)CCCC1.O=S([N-]S(=O)(F)=O)(F)=O,,,,,,0.905,0.911455034,,,,,,,,310.0468701,,1,310.0468701,,,,,,,,,,,,,,,,,,,,,,,,,,,,,,,,,,,,,,,,,,,,,,,LiTFSI,O=S(=O)([N-]S(=O)(=O)C(F)(F)F)C(F)(F)F.[Li+],0.095,0.088544966,0.338569379,286.9332984,,,,,,,,,,,,25.33078642,0.002708623,-2.567251462
,,,,,1,doi.org/10.1016/j.jpowsour.2016.06.087,Pyr11O1FSI,C[N+]1(COC)CCCC1.O=S([N-]S(=O)(F)=O)(F)=O,C[N+]1(COC)CCCC1.O=S([N-]S(=O)(F)=O)(F)=O,,,,,,0.905,0.911455034,,,,,,,,310.0468701,,1,310.0468701,,,,,,,,,,,,,,,,,,,,,,,,,,,,,,,,,,,,,,,,,,,,,,,LiTFSI,O=S(=O)([N-]S(=O)(=O)C(F)(F)F)C(F)(F)F.[Li+],0.095,0.088544966,0.338569379,286.9332984,,,,,,,,,,,,20.08968393,0.002304481,-2.637426901
