Repository: zjurillpolymer/SPE_prediction

# SPE Prediction

Polymer electrolyte conductivity prediction using graph neural networks.

## Data

Data from [ChemPropPred](https://github.com/learningmatter-mit/Chem-prop-pred) — polymer electrolyte conductivity measurements including SMILES, conductivity (log S/cm), molecular weight, salt concentration, and temperature.

- `data/clean_train_data.csv` — cleaned training data
- `data/PolymerElectrolyteData.csv` — full raw dataset
- `data/PolyInfo_8salts.csv` / `data/polyinfo_5salts_4conc.csv` — PolyInfo polymer database with salt additives

File: data/PolymerElectrolyteData.csv (part 54 of 154)
Notes,Compound Notebook Name,Date Copied to Master Database,Data Recorded By,Seshadri Group,Oyaizu Group,DOI,Solvent 1 (S1),S1 SMILES,S1 SMILES 1,S1 SMILES 2,S1 SMILES 3,S1 Big SMILES,S1 End Group 1,S1 End Group 2,S1 Mol %,S1 Weight %,S1 SMILES 1 Mol %,S1 SMILES 2 Mol %,S1 SMILES 3 Mol %,S1 Molar Ratio,S1 Weight Ratio,S1 Mw,S1 Mn,S1 Mn or Mw,S1 Mw/Mn,S1 DOP,S1 Molar Mass (g/mol),S1 Type,S1 Block Mol Weight,Solvent 2 (S2),S2 SMILES,S2 SMILES 1,S2 SMILES 2,S2 Mol %,S2 Weight %,S2 SMILES 1 Mol %,S2 SMILES 2 Mol %,S2 Molar Ratio,S2 Weight Ratio,S2 Mw,S2 Mn,S2 Mn or Mw,S2 Mw/Mn,S2 DOP,S2 Molar Mass (g/mol),S2 Type,Solvent 3 (S3),S3 SMILES,S3 SMILES 1,S3 Mol %,S3 Weight %,S3 Molar Ratio,S3 Weight Ratio,S3 Mw,S3 Mn,S3 Mn or Mw,S3 Mw/Mn,S3 DOP,S3 Molar Mass (g/mol),S3 Type,Solvent 4 (S4),S4 SMILES,S4 Mol %,S4 Weight %,S4 Molar Ratio,S4 Weight Ratio,S4 Mw,S4 Mn,S4 Mn or Mw,S4 Mw/Mn,S4 DOP,S4 Molar Mass (g/mol),S4 Type,Salt 1,Salt1 SMILES,Salt1 Mol %,Salt1 Weight %,Salt1 Molality (mol salt/kg polymer),Salt1 Molar Mass (g/mol),Salt 2,Salt2 SMILES,Salt2 Mol %,Salt2 Weight %,Salt2 Molality (mol salt/kg polymer),Salt2 Molar Mass (g/mol),Inorganic Material 1 (IM1),IM1 Weight %,IM1 Particle Size (nm),Tg (oC),Heating Rate (K/min),Temperature (oC),Conductivity (S/cm),log Conductivity (S/cm)
,,,,,1,doi.org/10.1016/j.jpowsour.2016.06.087,Pyr11O1FSI,C[N+]1(COC)CCCC1.O=S([N-]S(=O)(F)=O)(F)=O,C[N+]1(COC)CCCC1.O=S([N-]S(=O)(F)=O)(F)=O,,,,,,0.905,0.911455034,,,,,,,,310.0468701,,1,310.0468701,,,,,,,,,,,,,,,,,,,,,,,,,,,,,,,,,,,,,,,,,,,,,,,LiTFSI,O=S(=O)([N-]S(=O)(=O)C(F)(F)F)C(F)(F)F.[Li+],0.095,0.088544966,0.338569379,286.9332984,,,,,,,,,,,,9.900847458,0.001690714,-2.771929825
,,,,,1,doi.org/10.1016/j.jpowsour.2016.06.087,Pyr11O1FSI,C[N+]1(COC)CCCC1.O=S([N-]S(=O)(F)=O)(F)=O,C[N+]1(COC)CCCC1.O=S([N-]S(=O)(F)=O)(F)=O,,,,,,0.905,0.911455034,,,,,,,,310.0468701,,1,310.0468701,,,,,,,,,,,,,,,,,,,,,,,,,,,,,,,,,,,,,,,,,,,,,,,LiTFSI,O=S(=O)([N-]S(=O)(=O)C(F)(F)F)C(F)(F)F.[Li+],0.095,0.088544966,0.338569379,286.9332984,,,,,,,,,,,,-0.274183007,0.001098843,-2.959064327
,,,,,1,doi.org/10.1016/j.jpowsour.2016.06.087,Pyr11O1FSI,C[N+]1(COC)CCCC1.O=S([N-]S(=O)(F)=O)(F)=O,C[N+]1(COC)CCCC1.O=S([N-]S(=O)(F)=O)(F)=O,,,,,,0.905,0.911455034,,,,,,,,310.0468701,,1,310.0468701,,,,,,,,,,,,,,,,,,,,,,,,,,,,,,,,,,,,,,,,,,,,,,,LiTFSI,O=S(=O)([N-]S(=O)(=O)C(F)(F)F)C(F)(F)F.[Li+],0.095,0.088544966,0.338569379,286.9332984,,,,,,,,,,,,-9.743059937,0.000714169,-3.14619883
,,,,,1,doi.org/10.1016/j.jpowsour.2016.06.087,Pyr11O1FSI,C[N+]1(COC)CCCC1.O=S([N-]S(=O)(F)=O)(F)=O,C[N+]1(COC)CCCC1.O=S([N-]S(=O)(F)=O)(F)=O,,,,,,0.905,0.911455034,,,,,,,,310.0468701,,1,310.0468701,,,,,,,,,,,,,,,,,,,,,,,,,,,,,,,,,,,,,,,,,,,,,,,LiTFSI,O=S(=O)([N-]S(=O)(=O)C(F)(F)F)C(F)(F)F.[Li+],0.095,0.088544966,0.338569379,286.9332984,,,,,,,,,,,,-19.54331815,0.000405683,-3.391812865
,,,,,1,doi.org/10.1016/j.jpowsour.2016.06.087,Pyr11O1FSI,C[N+]1(COC)CCCC1.O=S([N-]S(=O)(F)=O)(F)=O,C[N+]1(COC)CCCC1.O=S([N-]S(=O)(F)=O)(F)=O,,,,,,0.905,0.911455034,,,,,,,,310.0468701,,1,310.0468701,,,,,,,,,,,,,,,,,,,,,,,,,,,,,,,,,,,,,,,,,,,,,,,LiTFSI,O=S(=O)([N-]S(=O)(=O)C(F)(F)F)C(F)(F)F.[Li+],0.095,0.088544966,0.338569379,286.9332984,,,,,,,,,,,,-29.70976676,0.000201416,-3.695906433
,,,,,1,doi.org/10.1016/j.jpowsour.2016.06.087,Pyr11O1FSI,C[N+]1(COC)CCCC1.O=S([N-]S(=O)(F)=O)(F)=O,C[N+]1(COC)CCCC1.O=S([N-]S(=O)(F)=O)(F)=O,,,,,,0.905,0.911455034,,,,,,,,310.0468701,,1,310.0468701,,,,,,,,,,,,,,,,,,,,,,,,,,,,,,,,,,,,,,,,,,,,,,,LiTFSI,O=S(=O)([N-]S(=O)(=O)C(F)(F)F)C(F)(F)F.[Li+],0.095,0.088544966,0.338569379,286.9332984,,,,,,,,,,,,-39.74678546,8.74E-05,-4.058479532
,,,,,1,doi.org/10.1016/j.jpowsour.2016.06.087,Pry13FSI,C[N+]1(CCC)CCCC1.O=S([N-]S(=O)(F)=O)(F)=O,C[N+]1(CCC)CCCC1.O=S([N-]S(=O)(F)=O)(F)=O,,,,,,0.905,0.910936819,,,,,,,,308.0676055,,1,308.0676055,,,,,,,,,,,,,,,,,,,,,,,,,,,,,,,,,,,,,,,,,,,,,,,LiTFSI,O=S(=O)([N-]S(=O)(=O)C(F)(F)F)C(F)(F)F.[Li+],0.095,0.089063181,0.340744611,286.9332984,,,,,,,,,,,,99.61785714,0.009475632,-2.023391813
,,,,,1,doi.org/10.1016/j.jpowsour.2016.06.087,Pry13FSI,C[N+]1(CCC)CCCC1.O=S([N-]S(=O)(F)=O)(F)=O,C[N+]1(CCC)CCCC1.O=S([N-]S(=O)(F)=O)(F)=O,,,,,,0.905,0.910936819,,,,,,,,308.0676055,,1,308.0676055,,,,,,,,,,,,,,,,,,,,,,,,,,,,,,,,,,,,,,,,,,,,,,,LiTFSI,O=S(=O)([N-]S(=O)(=O)C(F)(F)F)C(F)(F)F.[Li+],0.095,0.089063181,0.340744611,286.9332984,,,,,,,,,,,,88.71348862,0.008171103,-2.087719298
,,,,,1,doi.org/10.1016/j.jpowsour.2016.06.087,Pry13FSI,C[N+]1(CCC)CCCC1.O=S([N-]S(=O)(F)=O)(F)=O,C[N+]1(CCC)CCCC1.O=S([N-]S(=O)(F)=O)(F)=O,,,,,,0.905,0.910936819,,,,,,,,308.0676055,,1,308.0676055,,,,,,,,,,,,,,,,,,,,,,,,,,,,,,,,,,,,,,,,,,,,,,,LiTFSI,O=S(=O)([N-]S(=O)(=O)C(F)(F)F)C(F)(F)F.[Li+],0.095,0.089063181,0.340744611,286.9332984,,,,,,,,,,,,78.42894737,0.006951928,-2.157894737
,,,,,1,doi.org/10.1016/j.jpowsour.2016.06.087,Pry13FSI,C[N+]1(CCC)CCCC1.O=S([N-]S(=O)(F)=O)(F)=O,C[N+]1(CCC)CCCC1.O=S([N-]S(=O)(F)=O)(F)=O,,,,,,0.905,0.910936819,,,,,,,,308.0676055,,1,308.0676055,,,,,,,,,,,,,,,,,,,,,,,,,,,,,,,,,,,,,,,,,,,,,,,LiTFSI,O=S(=O)([N-]S(=O)(=O)C(F)(F)F)C(F)(F)F.[Li+],0.095,0.089063181,0.340744611,286.9332984,,,,,,,,,,,,69.76581109,0.005914661,-2.228070175
,,,,,1,doi.org/10.1016/j.jpowsour.2016.06.087,Pry13FSI,C[N+]1(CCC)CCCC1.O=S([N-]S(=O)(F)=O)(F)=O,C[N+]1(CCC)CCCC1.O=S([N-]S(=O)(F)=O)(F)=O,,,,,,0.905,0.910936819,,,,,,,,308.0676055,,1,308.0676055,,,,,,,,,,,,,,,,,,,,,,,,,,,,,,,,,,,,,,,,,,,,,,,LiTFSI,O=S(=O)([N-]S(=O)(=O)C(F)(F)F)C(F)(F)F.[Li+],0.095,0.089063181,0.340744611,286.9332984,,,,,,,,,,,,58.52825223,0.004704512,-2.32748538
,,,,,1,doi.org/10.1016/j.jpowsour.2016.06.087,Pry13FSI,C[N+]1(CCC)CCCC1.O=S([N-]S(=O)(F)=O)(F)=O,C[N+]1(CCC)CCCC1.O=S([N-]S(=O)(F)=O)(F)=O,,,,,,0.905,0.910936819,,,,,,,,308.0676055,,1,308.0676055,,,,,,,,,,,,,,,,,,,,,,,,,,,,,,,,,,,,,,,,,,,,,,,LiTFSI,O=S(=O)([N-]S(=O)(=O)C(F)(F)F)C(F)(F)F.[Li+],0.095,0.089063181,0.340744611,286.9332984,,,,,,,,,,,,50.18010649,0.00379269,-2.421052632
,,,,,1,doi.org/10.1016/j.jpowsour.2016.06.087,Pry13FSI,C[N+]1(CCC)CCCC1.O=S([N-]S(=O)(F)=O)(F)=O,C[N+]1(CCC)CCCC1.O=S([N-]S(=O)(F)=O)(F)=O,,,,,,0.905,0.910936819,,,,,,,,308.0676055,,1,308.0676055,,,,,,,,,,,,,,,,,,,,,,,,,,,,,,,,,,,,,,,,,,,,,,,LiTFSI,O=S(=O)([N-]S(=O)(=O)C(F)(F)F)C(F)(F)F.[Li+],0.095,0.089063181,0.340744611,286.9332984,,,,,,,,,,,,39.5840824,0.002936542,-2.532163743
,,,,,1,doi.org/10.1016/j.jpowsour.2016.06.087,Pry13FSI,C[N+]1(CCC)CCCC1.O=S([N-]S(=O)(F)=O)(F)=O,C[N+]1(CCC)CCCC1.O=S([N-]S(=O)(F)=O)(F)=O,,,,,,0.905,0.910936819,,,,,,,,308.0676055,,1,308.0676055,,,,,,,,,,,,,,,,,,,,,,,,,,,,,,,,,,,,,,,,,,,,,,,LiTFSI,O=S(=O)([N-]S(=O)(=O)C(F)(F)F)C(F)(F)F.[Li+],0.095,0.089063181,0.340744611,286.9332984,,,,,,,,,,,,29.93529946,0.002154435,-2.666666667
,,,,,1,doi.org/10.1016/j.jpowsour.2016.06.087,Pry13FSI,C[N+]1(CCC)CCCC1.O=S([N-]S(=O)(F)=O)(F)=O,C[N+]1(CCC)CCCC1.O=S([N-]S(=O)(F)=O)(F)=O,,,,,,0.905,0.910936819,,,,,,,,308.0676055,,1,308.0676055,,,,,,,,,,,,,,,,,,,,,,,,,,,,,,,,,,,,,,,,,,,,,,,LiTFSI,O=S(=O)([N-]S(=O)(=O)C(F)(F)F)C(F)(F)F.[Li+],0.095,0.089063181,0.340744611,286.9332984,,,,,,,,,,,,24.00302491,0.001934415,-2.713450292
,,,,,1,doi.org/10.1016/j.jpowsour.2016.06.087,Pry13FSI,C[N+]1(CCC)CCCC1.O=S([N-]S(=O)(F)=O)(F)=O,C[N+]1(CCC)CCCC1.O=S([N-]S(=O)(F)=O)(F)=O,,,,,,0.905,0.910936819,,,,,,,,308.0676055,,1,308.0676055,,,,,,,,,,,,,,,,,,,,,,,,,,,,,,,,,,,,,,,,,,,,,,,LiTFSI,O=S(=O)([N-]S(=O)(=O)C(F)(F)F)C(F)(F)F.[Li+],0.095,0.089063181,0.340744611,286.9332984,,,,,,,,,,,,19.83245614,0.001668101,-2.777777778
,,,,,1,doi.org/10.1016/j.jpowsour.2016.06.087,Pry13FSI,C[N+]1(CCC)CCCC1.O=S([N-]S(=O)(F)=O)(F)=O,C[N+]1(CCC)CCCC1.O=S([N-]S(=O)(F)=O)(F)=O,,,,,,0.905,0.910936819,,,,,,,,308.0676055,,1,308.0676055,,,,,,,,,,,,,,,,,,,,,,,,,,,,,,,,,,,,,,,,,,,,,,,LiTFSI,O=S(=O)([N-]S(=O)(=O)C(F)(F)F)C(F)(F)F.[Li+],0.095,0.089063181,0.340744611,286.9332984,,,,,,,,,,,,9.661176969,0.001144141,-2.941520468
,,,,,1,doi.org/10.1016/j.jpowsour.2016.06.087,Pry13FSI,C[N+]1(CCC)CCCC1.O=S([N-]S(=O)(F)=O)(F)=O,C[N+]1(CCC)CCCC1.O=S([N-]S(=O)(F)=O)(F)=O,,,,,,0.905,0.910936819,,,,,,,,308.0676055,,1,308.0676055,,,,,,,,,,,,,,,,,,,,,,,,,,,,,,,,,,,,,,,,,,,,,,,LiTFSI,O=S(=O)([N-]S(=O)(=O)C(F)(F)F)C(F)(F)F.[Li+],0.095,0.089063181,0.340744611,286.9332984,,,,,,,,,,,,-0.274183007,0.000733664,-3.134502924
,,,,,1,doi.org/10.1016/j.jpowsour.2016.06.087,Pry13FSI,C[N+]1(CCC)CCCC1.O=S([N-]S(=O)(F)=O)(F)=O,C[N+]1(CCC)CCCC1.O=S([N-]S(=O)(F)=O)(F)=O,,,,,,0.905,0.910936819,,,,,,,,308.0676055,,1,308.0676055,,,,,,,,,,,,,,,,,,,,,,,,,,,,,,,,,,,,,,,,,,,,,,,LiTFSI,O=S(=O)([N-]S(=O)(=O)C(F)(F)F)C(F)(F)F.[Li+],0.095,0.089063181,0.340744611,286.9332984,,,,,,,,,,,,-9.5351618,0.000445782,-3.350877193
,,,,,1,doi.org/10.1016/j.jpowsour.2016.06.087,Pry13FSI,C[N+]1(CCC)CCCC1.O=S([N-]S(=O)(F)=O)(F)=O,C[N+]1(CCC)CCCC1.O=S([N-]S(=O)(F)=O)(F)=O,,,,,,0.905,0.910936819,,,,,,,,308.0676055,,1,308.0676055,,,,,,,,,,,,,,,,,,,,,,,,,,,,,,,,,,,,,,,,,,,,,,,LiTFSI,O=S(=O)([N-]S(=O)(=O)C(F)(F)F)C(F)(F)F.[Li+],0.095,0.089063181,0.340744611,286.9332984,,,,,,,,,,,,-19.73573596,0.000230448,-3.637426901
,,,,,1,doi.org/10.1016/j.jpowsour.2016.06.087,Pry13FSI,C[N+]1(CCC)CCCC1.O=S([N-]S(=O)(F)=O)(F)=O,C[N+]1(CCC)CCCC1.O=S([N-]S(=O)(F)=O)(F)=O,,,,,,0.905,0.910936819,,,,,,,,308.0676055,,1,308.0676055,,,,,,,,,,,,,,,,,,,,,,,,,,,,,,,,,,,,,,,,,,,,,,,LiTFSI,O=S(=O)([N-]S(=O)(=O)C(F)(F)F)C(F)(F)F.[Li+],0.095,0.089063181,0.340744611,286.9332984,,,,,,,,,,,,-29.70976676,0.000111374,-3.953216374
,,,,,1,doi.org/10.1016/j.jpowsour.2016.06.087,Pry13FSI,C[N+]1(CCC)CCCC1.O=S([N-]S(=O)(F)=O)(F)=O,C[N+]1(CCC)CCCC1.O=S([N-]S(=O)(F)=O)(F)=O,,,,,,0.905,0.910936819,,,,,,,,308.0676055,,1,308.0676055,,,,,,,,,,,,,,,,,,,,,,,,,,,,,,,,,,,,,,,,,,,,,,,LiTFSI,O=S(=O)([N-]S(=O)(=O)C(F)(F)F)C(F)(F)F.[Li+],0.095,0.089063181,0.340744611,286.9332984,,,,,,,,,,,,-40.07254013,4.46E-05,-4.350877193
,,,,,1,doi.org/10.1149/2.0311614jes ,20190325_7_il,C[N+]1(CCCC1)CCCC.O=S([N-]S(=O)(F)=O)(F)=O,C[N+]1(CCCC1)CCCC.O=S([N-]S(=O)(F)=O)(F)=O,,,,,,0.162106298,0.555555556,,,,,,,,322.0832556,,1,322.0832556,,,20190325_7_peo,[Cu]OCC[Au],,,0.759057161,0.355555556,,,,,1000000,,1000000,,,44.02238095,,,,,,,,,,,,,,,,,,,,,,,,,,,,,LiClO4,[Li+].[O-][Cl+3]([O-])([O-])[O-],0.078836541,0.088888889,0.920694773,105.9645157,,,,,,,SiO2,0.1,,,,110.3471618,0.022687926,-1.644205211
,,,,,1,doi.org/10.1149/2.0311614jes ,20190325_7_il,C[N+]1(CCCC1)CCCC.O=S([N-]S(=O)(F)=O)(F)=O,C[N+]1(CCCC1)CCCC.O=S([N-]S(=O)(F)=O)(F)=O,,,,,,0.162106298,0.555555556,,,,,,,,322.0832556,,1,322.0832556,,,20190325_7_peo,[Cu]OCC[Au],,,0.759057161,0.355555556,,,,,1000000,,1000000,,,44.02238095,,,,,,,,,,,,,,,,,,,,,,,,,,,,,LiClO4,[Li+].[O-][Cl+3]([O-])([O-])[O-],0.078836541,0.088888889,0.920694773,105.9645157,,,,,,,SiO2,0.1,,,,100.0396261,0.019550762,-1.70883632
,,,,,1,doi.org/10.1149/2.0311614jes ,20190325_7_il,C[N+]1(CCCC1)CCCC.O=S([N-]S(=O)(F)=O)(F)=O,C[N+]1(CCCC1)CCCC.O=S([N-]S(=O)(F)=O)(F)=O,,,,,,0.162106298,0.555555556,,,,,,,,322.0832556,,1,322.0832556,,,20190325_7_peo,[Cu]OCC[Au],,,0.759057161,0.355555556,,,,,1000000,,1000000,,,44.02238095,,,,,,,,,,,,,,,,,,,,,,,,,,,,,LiClO4,[Li+].[O-][Cl+3]([O-])([O-])[O-],0.078836541,0.088888889,0.920694773,105.9645157,,,,,,,SiO2,0.1,,,,90.2716741,0.016304915,-1.78768146
,,,,,1,doi.org/10.1149/2.0311614jes ,20190325_7_il,C[N+]1(CCCC1)CCCC.O=S([N-]S(=O)(F)=O)(F)=O,C[N+]1(CCCC1)CCCC.O=S([N-]S(=O)(F)=O)(F)=O,,,,,,0.162106298,0.555555556,,,,,,,,322.0832556,,1,322.0832556,,,20190325_7_peo,[Cu]OCC[Au],,,0.759057161,0.355555556,,,,,1000000,,1000000,,,44.02238095,,,,,,,,,,,,,,,,,,,,,,,,,,,,,LiClO4,[Li+].[O-][Cl+3]([O-])([O-])[O-],0.078836541,0.088888889,0.920694773,105.9645157,,,,,,,SiO2,0.1,,,,80.52722165,0.013349507,-1.874534773
,,,,,1,doi.org/10.1149/2.0311614jes ,20190325_7_il,C[N+]1(CCCC1)CCCC.O=S([N-]S(=O)(F)=O)(F)=O,C[N+]1(CCCC1)CCCC.O=S([N-]S(=O)(F)=O)(F)=O,,,,,,0.162106298,0.555555556,,,,,,,,322.0832556,,1,322.0832556,,,20190325_7_peo,[Cu]OCC[Au],,,0.759057161,0.355555556,,,,,1000000,,1000000,,,44.02238095,,,,,,,,,,,,,,,,,,,,,,,,,,,,,LiClO4,[Li+].[O-][Cl+3]([O-])([O-])[O-],0.078836541,0.088888889,0.920694773,105.9645157,,,,,,,SiO2,0.1,,,,69.20570387,0.010766146,-1.967939724
,,,,,1,doi.org/10.1149/2.0311614jes ,20190325_7_il,C[N+]1(CCCC1)CCCC.O=S([N-]S(=O)(F)=O)(F)=O,C[N+]1(CCCC1)CCCC.O=S([N-]S(=O)(F)=O)(F)=O,,,,,,0.162106298,0.555555556,,,,,,,,322.0832556,,1,322.0832556,,,20190325_7_peo,[Cu]OCC[Au],,,0.759057161,0.355555556,,,,,1000000,,1000000,,,44.02238095,,,,,,,,,,,,,,,,,,,,,,,,,,,,,LiClO4,[Li+].[O-][Cl+3]([O-])([O-])[O-],0.078836541,0.088888889,0.920694773,105.9645157,,,,,,,SiO2,0.1,,,,60.12317572,0.008212207,-2.085540107
,,,,,1,doi.org/10.1149/2.0311614jes ,20190325_7_il,C[N+]1(CCCC1)CCCC.O=S([N-]S(=O)(F)=O)(F)=O,C[N+]1(CCCC1)CCCC.O=S([N-]S(=O)(F)=O)(F)=O,,,,,,0.162106298,0.555555556,,,,,,,,322.0832556,,1,322.0832556,,,20190325_7_peo,[Cu]OCC[Au],,,0.759057161,0.355555556,,,,,1000000,,1000000,,,44.02238095,,,,,,,,,,,,,,,,,,,,,,,,,,,,,LiClO4,[Li+].[O-][Cl+3]([O-])([O-])[O-],0.078836541,0.088888889,0.920694773,105.9645157,,,,,,,SiO2,0.1,,,,49.52458792,0.005646112,-2.248250473
,,,,,1,doi.org/10.1149/2.0311614jes ,20190325_7_il,C[N+]1(CCCC1)CCCC.O=S([N-]S(=O)(F)=O)(F)=O,C[N+]1(CCCC1)CCCC.O=S([N-]S(=O)(F)=O)(F)=O,,,,,,0.162106298,0.555555556,,,,,,,,322.0832556,,1,322.0832556,,,20190325_7_peo,[Cu]OCC[Au],,,0.759057161,0.355555556,,,,,1000000,,1000000,,,44.02238095,,,,,,,,,,,,,,,,,,,,,,,,,,,,,LiClO4,[Li+].[O-][Cl+3]([O-])([O-])[O-],0.078836541,0.088888889,0.920694773,105.9645157,,,,,,,SiO2,0.1,,,,26.6659974,0.003439514,-2.463502959
,,,,,1,doi.org/10.1016/j.jpowsour.2015.12.006,propylene carbonate,CC1COC(=O)O1,CC1COC(=O)O1,,,,,,0.968320599,0.942,,,,,,,,102.0316941,,1,102.0316941,,,,,,,,,,,,,,,,,,,,,,,,,,,,,,,,,,,,,,,,,,,,,,,LiTDI,N#Cc1nc(C(F)(F)F)[n-]c1C#N.[Li+],0.031679401,0.058,0.320643682,192.0235102,,,,,,,,,,,,50.07137956,0.001605757,-2.794320138
,,,,,1,doi.org/10.1016/j.jpowsour.2015.12.006,propylene carbonate,CC1COC(=O)O1,CC1COC(=O)O1,,,,,,0.968320599,0.942,,,,,,,,102.0316941,,1,102.0316941,,,,,,,,,,,,,,,,,,,,,,,,,,,,,,,,,,,,,,,,,,,,,,,LiTDI,N#Cc1nc(C(F)(F)F)[n-]c1C#N.[Li+],0.031679401,0.058,0.320643682,192.0235102,,,,,,,,,,,,40.33511384,0.001296393,-2.887263339
,,,,,1,doi.org/10.1016/j.jpowsour.2015.12.006,propylene carbonate,CC1COC(=O)O1,CC1COC(=O)O1,,,,,,0.968320599,0.942,,,,,,,,102.0316941,,1,102.0316941,,,,,,,,,,,,,,,,,,,,,,,,,,,,,,,,,,,,,,,,,,,,,,,LiTDI,N#Cc1nc(C(F)(F)F)[n-]c1C#N.[Li+],0.031679401,0.058,0.320643682,192.0235102,,,,,,,,,,,,30.13702135,0.00099802,-3.000860585
,,,,,1,doi.org/10.1016/j.jpowsour.2015.12.006,propylene carbonate,CC1COC(=O)O1,CC1COC(=O)O1,,,,,,0.968320599,0.942,,,,,,,,102.0316941,,1,102.0316941,,,,,,,,,,,,,,,,,,,,,,,,,,,,,,,,,,,,,,,,,,,,,,,LiTDI,N#Cc1nc(C(F)(F)F)[n-]c1C#N.[Li+],0.031679401,0.058,0.320643682,192.0235102,,,,,,,,,,,,20.00427448,0.000815379,-3.088640275
,,,,,1,doi.org/10.1016/j.jpowsour.2015.12.006,propylene carbonate,CC1COC(=O)O1,CC1COC(=O)O1,,,,,,0.968320599,0.942,,,,,,,,102.0316941,,1,102.0316941,,,,,,,,,,,,,,,,,,,,,,,,,,,,,,,,,,,,,,,,,,,,,,,LiTDI,N#Cc1nc(C(F)(F)F)[n-]c1C#N.[Li+],0.031679401,0.058,0.320643682,192.0235102,,,,,,,,,,,,9.98824739,0.00060572,-3.217728055
,,,,,1,doi.org/10.1016/j.jpowsour.2015.12.006,propylene carbonate,CC1COC(=O)O1,CC1COC(=O)O1,,,,,,0.968320599,0.942,,,,,,,,102.0316941,,1,102.0316941,,,,,,,,,,,,,,,,,,,,,,,,,,,,,,,,,,,,,,,,,,,,,,,LiTDI,N#Cc1nc(C(F)(F)F)[n-]c1C#N.[Li+],0.031679401,0.058,0.320643682,192.0235102,,,,,,,,,,,,-0.117663209,0.000444652,-3.351979346
,,,,,1,doi.org/10.1016/j.jpowsour.2015.12.006,propylene carbonate,CC1COC(=O)O1,CC1COC(=O)O1,,,,,,0.968320599,0.942,,,,,,,,102.0316941,,1,102.0316941,,,,,,,,,,,,,,,,,,,,,,,,,,,,,,,,,,,,,,,,,,,,,,,LiTDI,N#Cc1nc(C(F)(F)F)[n-]c1C#N.[Li+],0.031679401,0.058,0.320643682,192.0235102,,,,,,,,,,,,-9.992105263,0.000322557,-3.491394148
,,,,,1,doi.org/10.1016/j.jpowsour.2015.12.006,propylene carbonate,CC1COC(=O)O1,CC1COC(=O)O1,,,,,,0.968320599,0.942,,,,,,,,102.0316941,,1,102.0316941,,,,,,,,,,,,,,,,,,,,,,,,,,,,,,,,,,,,,,,,,,,,,,,LiTDI,N#Cc1nc(C(F)(F)F)[n-]c1C#N.[Li+],0.031679401,0.058,0.320643682,192.0235102,,,,,,,,,,,,-19.895897,0.000215301,-3.666953528
,,,,,1,doi.org/10.1016/j.jpowsour.2015.12.006,propylene carbonate,CC1COC(=O)O1,CC1COC(=O)O1,,,,,,0.979442599,0.962,,,,,,,,102.0316941,,1,102.0316941,,,,,,,,,,,,,,,,,,,,,,,,,,,,,,,,,,,,,,,,,,,,,,,LiTDI,N#Cc1nc(C(F)(F)F)[n-]c1C#N.[Li+],0.020557401,0.038,0.205709392,192.0235102,,,,,,,,,,,,50.18815029,0.001022037,-2.990533563
,,,,,1,doi.org/10.1016/j.jpowsour.2015.12.006,propylene carbonate,CC1COC(=O)O1,CC1COC(=O)O1,,,,,,0.979442599,0.962,,,,,,,,102.0316941,,1,102.0316941,,,,,,,,,,,,,,,,,,,,,,,,,,,,,,,,,,,,,,,,,,,,,,,LiTDI,N#Cc1nc(C(F)(F)F)[n-]c1C#N.[Li+],0.020557401,0.038,0.205709392,192.0235102,,,,,,,,,,,,40.22535014,0.000844987,-3.073149742
,,,,,1,doi.org/10.1016/j.jpowsour.2015.12.006,propylene carbonate,CC1COC(=O)O1,CC1COC(=O)O1,,,,,,0.979442599,0.962,,,,,,,,102.0316941,,1,102.0316941,,,,,,,,,,,,,,,,,,,,,,,,,,,,,,,,,,,,,,,,,,,,,,,LiTDI,N#Cc1nc(C(F)(F)F)[n-]c1C#N.[Li+],0.020557401,0.038,0.205709392,192.0235102,,,,,,,,,,,,30.34270939,0.000627715,-3.202237522
,,,,,1,doi.org/10.1016/j.jpowsour.2015.12.006,propylene carbonate,CC1COC(=O)O1,CC1COC(=O)O1,,,,,,0.979442599,0.962,,,,,,,,102.0316941,,1,102.0316941,,,,,,,,,,,,,,,,,,,,,,,,,,,,,,,,,,,,,,,,,,,,,,,LiTDI,N#Cc1nc(C(F)(F)F)[n-]c1C#N.[Li+],0.020557401,0.038,0.205709392,192.0235102,,,,,,,,,,,,20.10032765,0.000494871,-3.305507745
,,,,,1,doi.org/10.1016/j.jpowsour.2015.12.006,propylene carbonate,CC1COC(=O)O1,CC1COC(=O)O1,,,,,,0.979442599,0.962,,,,,,,,102.0316941,,1,102.0316941,,,,,,,,,,,,,,,,,,,,,,,,,,,,,,,,,,,,,,,,,,,,,,,LiTDI,N#Cc1nc(C(F)(F)F)[n-]c1C#N.[Li+],0.020557401,0.038,0.205709392,192.0235102,,,,,,,,,,,,10.25721976,0.000409144,-3.388123924
,,,,,1,doi.org/10.1016/j.jpowsour.2015.12.006,propylene carbonate,CC1COC(=O)O1,CC1COC(=O)O1,,,,,,0.979442599,0.962,,,,,,,,102.0316941,,1,102.0316941,,,,,,,,,,,,,,,,,,,,,,,,,,,,,,,,,,,,,,,,,,,,,,,LiTDI,N#Cc1nc(C(F)(F)F)[n-]c1C#N.[Li+],0.020557401,0.038,0.205709392,192.0235102,,,,,,,,,,,,0.132442748,0.00030394,-3.517211704
,,,,,1,doi.org/10.1016/j.jpowsour.2015.12.006,propylene carbonate,CC1COC(=O)O1,CC1COC(=O)O1,,,,,,0.979442599,0.962,,,,,,,,102.0316941,,1,102.0316941,,,,,,,,,,,,,,,,,,,,,,,,,,,,,,,,,,,,,,,,,,,,,,,LiTDI,N#Cc1nc(C(F)(F)F)[n-]c1C#N.[Li+],0.020557401,0.038,0.205709392,192.0235102,,,,,,,,,,,,-9.837260959,0.000217876,-3.661790017
,,,,,1,doi.org/10.1016/j.jpowsour.2015.12.006,propylene carbonate,CC1COC(=O)O1,CC1COC(=O)O1,,,,,,0.979442599,0.962,,,,,,,,102.0316941,,1,102.0316941,,,,,,,,,,,,,,,,,,,,,,,,,,,,,,,,,,,,,,,,,,,,,,,LiTDI,N#Cc1nc(C(F)(F)F)[n-]c1C#N.[Li+],0.020557401,0.038,0.205709392,192.0235102,,,,,,,,,,,,-19.895897,0.000145429,-3.837349398
,,,,,1,doi.org/10.1016/j.jpowsour.2015.12.006,propylene carbonate,CC1COC(=O)O1,CC1COC(=O)O1,,,,,,0.989813647,0.981,,,,,,,,102.0316941,,1,102.0316941,,,,,,,,,,,,,,,,,,,,,,,,,,,,,,,,,,,,,,,,,,,,,,,LiTDI,N#Cc1nc(C(F)(F)F)[n-]c1C#N.[Li+],0.010186353,0.019,0.100862607,192.0235102,,,,,,,,,,,,50.18815029,0.000723977,-3.140275387
,,,,,1,doi.org/10.1016/j.jpowsour.2015.12.006,propylene carbonate,CC1COC(=O)O1,CC1COC(=O)O1,,,,,,0.989813647,0.981,,,,,,,,102.0316941,,1,102.0316941,,,,,,,,,,,,,,,,,,,,,,,,,,,,,,,,,,,,,,,,,,,,,,,LiTDI,N#Cc1nc(C(F)(F)F)[n-]c1C#N.[Li+],0.010186353,0.019,0.100862607,192.0235102,,,,,,,,,,,,40.44495445,0.00060572,-3.217728055
,,,,,1,doi.org/10.1016/j.jpowsour.2015.12.006,propylene carbonate,CC1COC(=O)O1,CC1COC(=O)O1,,,,,,0.989813647,0.981,,,,,,,,102.0316941,,1,102.0316941,,,,,,,,,,,,,,,,,,,,,,,,,,,,,,,,,,,,,,,,,,,,,,,LiTDI,N#Cc1nc(C(F)(F)F)[n-]c1C#N.[Li+],0.010186353,0.019,0.100862607,192.0235102,,,,,,,,,,,,29.93161192,0.000494871,-3.305507745
,,,,,1,doi.org/10.1016/j.jpowsour.2015.12.006,propylene carbonate,CC1COC(=O)O1,CC1COC(=O)O1,,,,,,0.989813647,0.981,,,,,,,,102.0316941,,1,102.0316941,,,,,,,,,,,,,,,,,,,,,,,,,,,,,,,,,,,,,,,,,,,,,,,LiTDI,N#Cc1nc(C(F)(F)F)[n-]c1C#N.[Li+],0.010186353,0.019,0.100862607,192.0235102,,,,,,,,,,,,19.81235679,0.000404308,-3.393287435
,,,,,1,doi.org/10.1016/j.jpowsour.2015.12.006,propylene carbonate,CC1COC(=O)O1,CC1COC(=O)O1,,,,,,0.989813647,0.981,,,,,,,,102.0316941,,1,102.0316941,,,,,,,,,,,,,,,,,,,,,,,,,,,,,,,,,,,,,,,,,,,,,,,LiTDI,N#Cc1nc(C(F)(F)F)[n-]c1C#N.[Li+],0.010186353,0.019,0.100862607,192.0235102,,,,,,,,,,,,10.16750554,0.000322557,-3.491394148
,,,,,1,doi.org/10.1016/j.jpowsour.2015.12.006,propylene carbonate,CC1COC(=O)O1,CC1COC(=O)O1,,,,,,0.989813647,0.981,,,,,,,,102.0316941,,1,102.0316941,,,,,,,,,,,,,,,,,,,,,,,,,,,,,,,,,,,,,,,,,,,,,,,LiTDI,N#Cc1nc(C(F)(F)F)[n-]c1C#N.[Li+],0.010186353,0.019,0.100862607,192.0235102,,,,,,,,,,,,0.049023199,0.000248318,-3.604991394
,,,,,1,doi.org/10.1016/j.jpowsour.2015.12.006,propylene carbonate,CC1COC(=O)O1,CC1COC(=O)O1,,,,,,0.989813647,0.981,,,,,,,,102.0316941,,1,102.0316941,,,,,,,,,,,,,,,,,,,,,,,,,,,,,,,,,,,,,,,,,,,,,,,LiTDI,N#Cc1nc(C(F)(F)F)[n-]c1C#N.[Li+],0.010186353,0.019,0.100862607,192.0235102,,,,,,,,,,,,-10.06945914,0.000178004,-3.749569707
,,,,,1,doi.org/10.1016/j.jpowsour.2015.12.006,propylene carbonate,CC1COC(=O)O1,CC1COC(=O)O1,,,,,,0.989813647,0.981,,,,,,,,102.0316941,,1,102.0316941,,,,,,,,,,,,,,,,,,,,,,,,,,,,,,,,,,,,,,,,,,,,,,,LiTDI,N#Cc1nc(C(F)(F)F)[n-]c1C#N.[Li+],0.010186353,0.019,0.100862607,192.0235102,,,,,,,,,,,,-19.82421455,0.000130671,-3.883820998
,,,,,1,doi.org/10.1016/j.jpowsour.2015.12.006,propylene carbonate,CC1COC(=O)O1,CC1COC(=O)O1,,,,,,0.994661481,0.99,,,,,,,,102.0316941,,1,102.0316941,,,,,,,,,,,,,,,,,,,,,,,,,,,,,,,,,,,,,,,,,,,,,,,LiTDI,N#Cc1nc(C(F)(F)F)[n-]c1C#N.[Li+],0.005338519,0.01,0.052602986,192.0235102,,,,,,,,,,,,49.83809094,0.000591487,-3.228055077
,,,,,1,doi.org/10.1016/j.jpowsour.2015.12.006,propylene carbonate,CC1COC(=O)O1,CC1COC(=O)O1,,,,,,0.994661481,0.99,,,,,,,,102.0316941,,1,102.0316941,,,,,,,,,,,,,,,,,,,,,,,,,,,,,,,,,,,,,,,,,,,,,,,LiTDI,N#Cc1nc(C(F)(F)F)[n-]c1C#N.[Li+],0.005338519,0.01,0.052602986,192.0235102,,,,,,,,,,,,39.89651976,0.00050079,-3.300344234
,,,,,1,doi.org/10.1016/j.jpowsour.2015.12.006,propylene carbonate,CC1COC(=O)O1,CC1COC(=O)O1,,,,,,0.994661481,0.99,,,,,,,,102.0316941,,1,102.0316941,,,,,,,,,,,,,,,,,,,,,,,,,,,,,,,,,,,,,,,,,,,,,,,LiTDI,N#Cc1nc(C(F)(F)F)[n-]c1C#N.[Li+],0.005338519,0.01,0.052602986,192.0235102,,,,,,,,,,,,30.03428184,0.00039953,-3.398450947
,,,,,1,doi.org/10.1016/j.jpowsour.2015.12.006,propylene carbonate,CC1COC(=O)O1,CC1COC(=O)O1,,,,,,0.994661481,0.99,,,,,,,,102.0316941,,1,102.0316941,,,,,,,,,,,,,,,,,,,,,,,,,,,,,,,,,,,,,,,,,,,,,,,LiTDI,N#Cc1nc(C(F)(F)F)[n-]c1C#N.[Li+],0.005338519,0.01,0.052602986,192.0235102,,,,,,,,,,,,20.10032765,0.000330318,-3.481067126
,,,,,1,doi.org/10.1016/j.jpowsour.2015.12.006,propylene carbonate,CC1COC(=O)O1,CC1COC(=O)O1,,,,,,0.994661481,0.99,,,,,,,,102.0316941,,1,102.0316941,,,,,,,,,,,,,,,,,,,,,,,,,,,,,,,,,,,,,,,,,,,,,,,LiTDI,N#Cc1nc(C(F)(F)F)[n-]c1C#N.[Li+],0.005338519,0.01,0.052602986,192.0235102,,,,,,,,,,,,9.898703352,0.000254294,-3.594664372
,,,,,1,doi.org/10.1016/j.jpowsour.2015.12.006,propylene carbonate,CC1COC(=O)O1,CC1COC(=O)O1,,,,,,0.994661481,0.99,,,,,,,,102.0316941,,1,102.0316941,,,,,,,,,,,,,,,,,,,,,,,,,,,,,,,,,,,,,,,,,,,,,,,LiTDI,N#Cc1nc(C(F)(F)F)[n-]c1C#N.[Li+],0.005338519,0.01,0.052602986,192.0235102,,,,,,,,,,,,-0.034345438,0.000202875,-3.692771084
,,,,,1,doi.org/10.1016/j.jpowsour.2015.12.006,propylene carbonate,CC1COC(=O)O1,CC1COC(=O)O1,,,,,,0.994661481,0.99,,,,,,,,102.0316941,,1,102.0316941,,,,,,,,,,,,,,,,,,,,,,,,,,,,,,,,,,,,,,,,,,,,,,,LiTDI,N#Cc1nc(C(F)(F)F)[n-]c1C#N.[Li+],0.005338519,0.01,0.052602986,192.0235102,,,,,,,,,,,,-9.682234324,0.000154336,-3.811531842
,,,,,1,doi.org/10.1016/j.jpowsour.2015.12.006,propylene carbonate,CC1COC(=O)O1,CC1COC(=O)O1,,,,,,0.994661481,0.99,,,,,,,,102.0316941,,1,102.0316941,,,,,,,,,,,,,,,,,,,,,,,,,,,,,,,,,,,,,,,,,,,,,,,LiTDI,N#Cc1nc(C(F)(F)F)[n-]c1C#N.[Li+],0.005338519,0.01,0.052602986,192.0235102,,,,,,,,,,,,-19.895897,0.000109327,-3.961273666
,,,,,1,doi.org/10.1016/j.jpowsour.2015.12.006,propylene carbonate,CC1COC(=O)O1,CC1COC(=O)O1,,,,,,0.997870608,0.996,,,,,,,,102.0316941,,1,102.0316941,,,,,,,,,,,,,,,,,,,,,,,,,,,,,,,,,,,,,,,,,,,,,,,LiTDI,N#Cc1nc(C(F)(F)F)[n-]c1C#N.[Li+],0.002129392,0.004,0.02091444,192.0235102,,,,,,,,,,,,50.07137956,0.000322557,-3.491394148
,,,,,1,doi.org/10.1016/j.jpowsour.2015.12.006,propylene carbonate,CC1COC(=O)O1,CC1COC(=O)O1,,,,,,0.997870608,0.996,,,,,,,,102.0316941,,1,102.0316941,,,,,,,,,,,,,,,,,,,,,,,,,,,,,,,,,,,,,,,,,,,,,,,LiTDI,N#Cc1nc(C(F)(F)F)[n-]c1C#N.[Li+],0.002129392,0.004,0.02091444,192.0235102,,,,,,,,,,,,40.33511384,0.000273097,-3.563683305
,,,,,1,doi.org/10.1016/j.jpowsour.2015.12.006,propylene carbonate,CC1COC(=O)O1,CC1COC(=O)O1,,,,,,0.997870608,0.996,,,,,,,,102.0316941,,1,102.0316941,,,,,,,,,,,,,,,,,,,,,,,,,,,,,,,,,,,,,,,,,,,,,,,LiTDI,N#Cc1nc(C(F)(F)F)[n-]c1C#N.[Li+],0.002129392,0.004,0.02091444,192.0235102,,,,,,,,,,,,30.34270939,0.000220482,-3.656626506
,,,,,1,doi.org/10.1016/j.jpowsour.2015.12.006,propylene carbonate,CC1COC(=O)O1,CC1COC(=O)O1,,,,,,0.997870608,0.996,,,,,,,,102.0316941,,1,102.0316941,,,,,,,,,,,,,,,,,,,,,,,,,,,,,,,,,,,,,,,,,,,,,,,LiTDI,N#Cc1nc(C(F)(F)F)[n-]c1C#N.[Li+],0.002129392,0.004,0.02091444,192.0235102,,,,,,,,,,,,20.10032765,0.000191166,-3.71858864
,,,,,1,doi.org/10.1016/j.jpowsour.2015.12.006,propylene carbonate,CC1COC(=O)O1,CC1COC(=O)O1,,,,,,0.997870608,0.996,,,,,,,,102.0316941,,1,102.0316941,,,,,,,,,,,,,,,,,,,,,,,,,,,,,,,,,,,,,,,,,,,,,,,LiTDI,N#Cc1nc(C(F)(F)F)[n-]c1C#N.[Li+],0.002129392,0.004,0.02091444,192.0235102,,,,,,,,,,,,9.898703352,0.000152512,-3.816695353
,,,,,1,doi.org/10.1016/j.jpowsour.2015.12.006,propylene carbonate,CC1COC(=O)O1,CC1COC(=O)O1,,,,,,0.997870608,0.996,,,,,,,,102.0316941,,1,102.0316941,,,,,,,,,,,,,,,,,,,,,,,,,,,,,,,,,,,,,,,,,,,,,,,LiTDI,N#Cc1nc(C(F)(F)F)[n-]c1C#N.[Li+],0.002129392,0.004,0.02091444,192.0235102,,,,,,,,,,,,-0.117663209,0.000120236,-3.919965577
,,,,,1,doi.org/10.1016/j.jpowsour.2015.12.006,propylene carbonate,CC1COC(=O)O1,CC1COC(=O)O1,,,,,,0.997870608,0.996,,,,,,,,102.0316941,,1,102.0316941,,,,,,,,,,,,,,,,,,,,,,,,,,,,,,,,,,,,,,,,,,,,,,,LiTDI,N#Cc1nc(C(F)(F)F)[n-]c1C#N.[Li+],0.002129392,0.004,0.02091444,192.0235102,,,,,,,,,,,,-9.992105263,9.48E-05,-4.0232358
,,,,,1,doi.org/10.1016/j.jpowsour.2015.12.006,propylene carbonate,CC1COC(=O)O1,CC1COC(=O)O1,,,,,,0.997870608,0.996,,,,,,,,102.0316941,,1,102.0316941,,,,,,,,,,,,,,,,,,,,,,,,,,,,,,,,,,,,,,,,,,,,,,,LiTDI,N#Cc1nc(C(F)(F)F)[n-]c1C#N.[Li+],0.002129392,0.004,0.02091444,192.0235102,,,,,,,,,,,,-20.03914027,7.38E-05,-4.131669535
,,,,,1,doi.org/10.1016/j.jpowsour.2015.12.006,propylene carbonate,CC1COC(=O)O1,CC1COC(=O)O1,,,,,,0.998936303,0.998,,,,,,,,102.0316941,,1,102.0316941,,,,,,,,,,,,,,,,,,,,,,,,,,,,,,,,,,,,,,,,,,,,,,,LiTDI,N#Cc1nc(C(F)(F)F)[n-]c1C#N.[Li+],0.001063697,0.002,0.010436264,192.0235102,,,,,,,,,,,,49.95469314,0.000273097,-3.563683305
,,,,,1,doi.org/10.1016/j.jpowsour.2015.12.006,propylene carbonate,CC1COC(=O)O1,CC1COC(=O)O1,,,,,,0.998936303,0.998,,,,,,,,102.0316941,,1,102.0316941,,,,,,,,,,,,,,,,,,,,,,,,,,,,,,,,,,,,,,,,,,,,,,,LiTDI,N#Cc1nc(C(F)(F)F)[n-]c1C#N.[Li+],0.001063697,0.002,0.010436264,192.0235102,,,,,,,,,,,,40.00605318,0.000228488,-3.641135972
,,,,,1,doi.org/10.1016/j.jpowsour.2015.12.006,propylene carbonate,CC1COC(=O)O1,CC1COC(=O)O1,,,,,,0.998936303,0.998,,,,,,,,102.0316941,,1,102.0316941,,,,,,,,,,,,,,,,,,,,,,,,,,,,,,,,,,,,,,,,,,,,,,,LiTDI,N#Cc1nc(C(F)(F)F)[n-]c1C#N.[Li+],0.001063697,0.002,0.010436264,192.0235102,,,,,,,,,,,,30.03428184,0.000191166,-3.71858864
,,,,,1,doi.org/10.1016/j.jpowsour.2015.12.006,propylene carbonate,CC1COC(=O)O1,CC1COC(=O)O1,,,,,,0.998936303,0.998,,,,,,,,102.0316941,,1,102.0316941,,,,,,,,,,,,,,,,,,,,,,,,,,,,,,,,,,,,,,,,,,,,,,,LiTDI,N#Cc1nc(C(F)(F)F)[n-]c1C#N.[Li+],0.001063697,0.002,0.010436264,192.0235102,,,,,,,,,,,,19.90828422,0.000161854,-3.790877797
,,,,,1,doi.org/10.1016/j.jpowsour.2015.12.006,propylene carbonate,CC1COC(=O)O1,CC1COC(=O)O1,,,,,,0.998936303,0.998,,,,,,,,102.0316941,,1,102.0316941,,,,,,,,,,,,,,,,,,,,,,,,,,,,,,,,,,,,,,,,,,,,,,,LiTDI,N#Cc1nc(C(F)(F)F)[n-]c1C#N.[Li+],0.001063697,0.002,0.010436264,192.0235102,,,,,,,,,,,,10.25721976,0.000132234,-3.878657487
,,,,,1,doi.org/10.1016/j.jpowsour.2015.12.006,propylene carbonate,CC1COC(=O)O1,CC1COC(=O)O1,,,,,,0.998936303,0.998,,,,,,,,102.0316941,,1,102.0316941,,,,,,,,,,,,,,,,,,,,,,,,,,,,,,,,,,,,,,,,,,,,,,,LiTDI,N#Cc1nc(C(F)(F)F)[n-]c1C#N.[Li+],0.001063697,0.002,0.010436264,192.0235102,,,,,,,,,,,,0.049023199,0.000106758,-3.971600688
,,,,,1,doi.org/10.1016/j.jpowsour.2015.12.006,propylene carbonate,CC1COC(=O)O1,CC1COC(=O)O1,,,,,,0.998936303,0.998,,,,,,,,102.0316941,,1,102.0316941,,,,,,,,,,,,,,,,,,,,,,,,,,,,,,,,,,,,,,,,,,,,,,,LiTDI,N#Cc1nc(C(F)(F)F)[n-]c1C#N.[Li+],0.001063697,0.002,0.010436264,192.0235102,,,,,,,,,,,,-9.914705882,8.42E-05,-4.074870912
,,,,,1,doi.org/10.1016/j.jpowsour.2015.12.006,propylene carbonate,CC1COC(=O)O1,CC1COC(=O)O1,,,,,,0.998936303,0.998,,,,,,,,102.0316941,,1,102.0316941,,,,,,,,,,,,,,,,,,,,,,,,,,,,,,,,,,,,,,,,,,,,,,,LiTDI,N#Cc1nc(C(F)(F)F)[n-]c1C#N.[Li+],0.001063697,0.002,0.010436264,192.0235102,,,,,,,,,,,,-19.9675389,5.89E-05,-4.229776248
,,,,,1,doi.org/10.1016/j.jpowsour.2015.12.006,propylene carbonate,CC1COC(=O)O1,CC1COC(=O)O1,,,,,,0.999489674,0.99904,,,,,,,,102.0316941,,1,102.0316941,,,,,,,,,,,,,,,,,,,,,,,,,,,,,,,,,,,,,,,,,,,,,,,LiTDI,N#Cc1nc(C(F)(F)F)[n-]c1C#N.[Li+],0.000510326,0.00096,0.005004192,192.0235102,,,,,,,,,,,,49.95469314,0.000182288,-3.739242685
,,,,,1,doi.org/10.1016/j.jpowsour.2015.12.006,propylene carbonate,CC1COC(=O)O1,CC1COC(=O)O1,,,,,,0.999489674,0.99904,,,,,,,,102.0316941,,1,102.0316941,,,,,,,,,,,,,,,,,,,,,,,,,,,,,,,,,,,,,,,,,,,,,,,LiTDI,N#Cc1nc(C(F)(F)F)[n-]c1C#N.[Li+],0.000510326,0.00096,0.005004192,192.0235102,,,,,,,,,,,,39.89651976,0.00015071,-3.821858864
,,,,,1,doi.org/10.1016/j.jpowsour.2015.12.006,propylene carbonate,CC1COC(=O)O1,CC1COC(=O)O1,,,,,,0.999489674,0.99904,,,,,,,,102.0316941,,1,102.0316941,,,,,,,,,,,,,,,,,,,,,,,,,,,,,,,,,,,,,,,,,,,,,,,LiTDI,N#Cc1nc(C(F)(F)F)[n-]c1C#N.[Li+],0.000510326,0.00096,0.005004192,192.0235102,,,,,,,,,,,,29.82901151,0.0001276,-3.894148021
,,,,,1,doi.org/10.1016/j.jpowsour.2015.12.006,propylene carbonate,CC1COC(=O)O1,CC1COC(=O)O1,,,,,,0.999489674,0.99904,,,,,,,,102.0316941,,1,102.0316941,,,,,,,,,,,,,,,,,,,,,,,,,,,,,,,,,,,,,,,,,,,,,,,LiTDI,N#Cc1nc(C(F)(F)F)[n-]c1C#N.[Li+],0.000510326,0.00096,0.005004192,192.0235102,,,,,,,,,,,,19.62069022,9.82E-05,-4.007745267
,,,,,1,doi.org/10.1016/j.jpowsour.2015.12.006,propylene carbonate,CC1COC(=O)O1,CC1COC(=O)O1,,,,,,0.999489674,0.99904,,,,,,,,102.0316941,,1,102.0316941,,,,,,,,,,,,,,,,,,,,,,,,,,,,,,,,,,,,,,,,,,,,,,,LiTDI,N#Cc1nc(C(F)(F)F)[n-]c1C#N.[Li+],0.000510326,0.00096,0.005004192,192.0235102,,,,,,,,,,,,10.0778481,7.74E-05,-4.111015491
,,,,,1,doi.org/10.1016/j.jpowsour.2015.12.006,propylene carbonate,CC1COC(=O)O1,CC1COC(=O)O1,,,,,,0.999489674,0.99904,,,,,,,,102.0316941,,1,102.0316941,,,,,,,,,,,,,,,,,,,,,,,,,,,,,,,,,,,,,,,,,,,,,,,LiTDI,N#Cc1nc(C(F)(F)F)[n-]c1C#N.[Li+],0.000510326,0.00096,0.005004192,192.0235102,,,,,,,,,,,,0.132442748,6.33E-05,-4.198795181
,,,,,1,doi.org/10.1016/j.jpowsour.2015.12.006,propylene carbonate,CC1COC(=O)O1,CC1COC(=O)O1,,,,,,0.999489674,0.99904,,,,,,,,102.0316941,,1,102.0316941,,,,,,,,,,,,,,,,,,,,,,,,,,,,,,,,,,,,,,,,,,,,,,,LiTDI,N#Cc1nc(C(F)(F)F)[n-]c1C#N.[Li+],0.000510326,0.00096,0.005004192,192.0235102,,,,,,,,,,,,-9.914705882,4.93E-05,-4.307228916
,,,,,1,doi.org/10.1016/j.jpowsour.2015.12.006,propylene carbonate,CC1COC(=O)O1,CC1COC(=O)O1,,,,,,0.999489674,0.99904,,,,,,,,102.0316941,,1,102.0316941,,,,,,,,,,,,,,,,,,,,,,,,,,,,,,,,,,,,,,,,,,,,,,,LiTDI,N#Cc1nc(C(F)(F)F)[n-]c1C#N.[Li+],0.000510326,0.00096,0.005004192,192.0235102,,,,,,,,,,,,-20.25370161,3.79E-05,-4.420826162
,,,,,1,doi.org/10.1016/j.jpowsour.2015.12.006,propylene carbonate,CC1COC(=O)O1,CC1COC(=O)O1,,,,,,0.999795893,0.99961594,,,,,,,,102.0316941,,1,102.0316941,,,,,,,,,,,,,,,,,,,,,,,,,,,,,,,,,,,,,,,,,,,,,,,LiTDI,N#Cc1nc(C(F)(F)F)[n-]c1C#N.[Li+],0.000204107,0.00038406,0.002000836,192.0235102,,,,,,,,,,,,50.30500542,9.59E-05,-4.018072289
,,,,,1,doi.org/10.1016/j.jpowsour.2015.12.006,propylene carbonate,CC1COC(=O)O1,CC1COC(=O)O1,,,,,,0.999795893,0.99961594,,,,,,,,102.0316941,,1,102.0316941,,,,,,,,,,,,,,,,,,,,,,,,,,,,,,,,,,,,,,,,,,,,,,,LiTDI,N#Cc1nc(C(F)(F)F)[n-]c1C#N.[Li+],0.000204107,0.00038406,0.002000836,192.0235102,,,,,,,,,,,,40.11566328,7.56E-05,-4.121342513
,,,,,1,doi.org/10.1016/j.jpowsour.2015.12.006,propylene carbonate,CC1COC(=O)O1,CC1COC(=O)O1,,,,,,0.999795893,0.99961594,,,,,,,,102.0316941,,1,102.0316941,,,,,,,,,,,,,,,,,,,,,,,,,,,,,,,,,,,,,,,,,,,,,,,LiTDI,N#Cc1nc(C(F)(F)F)[n-]c1C#N.[Li+],0.000204107,0.00038406,0.002000836,192.0235102,,,,,,,,,,,,29.93161192,6.03E-05,-4.219449225
,,,,,1,doi.org/10.1016/j.jpowsour.2015.12.006,propylene carbonate,CC1COC(=O)O1,CC1COC(=O)O1,,,,,,0.999795893,0.99961594,,,,,,,,102.0316941,,1,102.0316941,,,,,,,,,,,,,,,,,,,,,,,,,,,,,,,,,,,,,,,,,,,,,,,LiTDI,N#Cc1nc(C(F)(F)F)[n-]c1C#N.[Li+],0.000204107,0.00038406,0.002000836,192.0235102,,,,,,,,,,,,19.90828422,4.54E-05,-4.343373494
,,,,,1,doi.org/10.1016/j.jpowsour.2015.12.006,propylene carbonate,CC1COC(=O)O1,CC1COC(=O)O1,,,,,,0.999795893,0.99961594,,,,,,,,102.0316941,,1,102.0316941,,,,,,,,,,,,,,,,,,,,,,,,,,,,,,,,,,,,,,,,,,,,,,,LiTDI,N#Cc1nc(C(F)(F)F)[n-]c1C#N.[Li+],0.000204107,0.00038406,0.002000836,192.0235102,,,,,,,,,,,,9.98824739,3.53E-05,-4.451807229
,,,,,1,doi.org/10.1016/j.jpowsour.2015.12.006,propylene carbonate,CC1COC(=O)O1,CC1COC(=O)O1,,,,,,0.999795893,0.99961594,,,,,,,,102.0316941,,1,102.0316941,,,,,,,,,,,,,,,,,,,,,,,,,,,,,,,,,,,,,,,,,,,,,,,LiTDI,N#Cc1nc(C(F)(F)F)[n-]c1C#N.[Li+],0.000204107,0.00038406,0.002000836,192.0235102,,,,,,,,,,,,-0.117663209,2.50E-05,-4.601549053
,,,,,1,doi.org/10.1016/j.jpowsour.2015.12.006,propylene carbonate,CC1COC(=O)O1,CC1COC(=O)O1,,,,,,0.999795893,0.99961594,,,,,,,,102.0316941,,1,102.0316941,,,,,,,,,,,,,,,,,,,,,,,,,,,,,,,,,,,,,,,,,,,,,,,LiTDI,N#Cc1nc(C(F)(F)F)[n-]c1C#N.[Li+],0.000204107,0.00038406,0.002000836,192.0235102,,,,,,,,,,,,-10.06945914,2.04E-05,-4.689328744
,,,,,1,doi.org/10.1016/j.jpowsour.2015.12.006,propylene carbonate,CC1COC(=O)O1,CC1COC(=O)O1,,,,,,0.999795893,0.99961594,,,,,,,,102.0316941,,1,102.0316941,,,,,,,,,,,,,,,,,,,,,,,,,,,,,,,,,,,,,,,,,,,,,,,LiTDI,N#Cc1nc(C(F)(F)F)[n-]c1C#N.[Li+],0.000204107,0.00038406,0.002000836,192.0235102,,,,,,,,,,,,-19.9675389,1.48E-05,-4.828743546
,,,,,1,doi.org/10.1016/j.jpowsour.2015.12.006,propylene carbonate,CC1COC(=O)O1,CC1COC(=O)O1,,,,,,0.999897956,0.99980797,,,,,,,,102.0316941,,1,102.0316941,,,,,,,,,,,,,,,,,,,,,,,,,,,,,,,,,,,,,,,,,,,,,,,LiTDI,N#Cc1nc(C(F)(F)F)[n-]c1C#N.[Li+],0.000102044,0.00019203,0.001000226,192.0235102,,,,,,,,,,,,49.95469314,5.42E-05,-4.265920826
,,,,,1,doi.org/10.1016/j.jpowsour.2015.12.006,propylene carbonate,CC1COC(=O)O1,CC1COC(=O)O1,,,,,,0.999897956,0.99980797,,,,,,,,102.0316941,,1,102.0316941,,,,,,,,,,,,,,,,,,,,,,,,,,,,,,,,,,,,,,,,,,,,,,,LiTDI,N#Cc1nc(C(F)(F)F)[n-]c1C#N.[Li+],0.000102044,0.00019203,0.001000226,192.0235102,,,,,,,,,,,,40.00605318,3.84E-05,-4.415662651
,,,,,1,doi.org/10.1016/j.jpowsour.2015.12.006,propylene carbonate,CC1COC(=O)O1,CC1COC(=O)O1,,,,,,0.999897956,0.99980797,,,,,,,,102.0316941,,1,102.0316941,,,,,,,,,,,,,,,,,,,,,,,,,,,,,,,,,,,,,,,,,,,,,,,LiTDI,N#Cc1nc(C(F)(F)F)[n-]c1C#N.[Li+],0.000102044,0.00019203,0.001000226,192.0235102,,,,,,,,,,,,30.03428184,3.14E-05,-4.503442341
,,,,,1,doi.org/10.1016/j.jpowsour.2015.12.006,propylene carbonate,CC1COC(=O)O1,CC1COC(=O)O1,,,,,,0.999897956,0.99980797,,,,,,,,102.0316941,,1,102.0316941,,,,,,,,,,,,,,,,,,,,,,,,,,,,,,,,,,,,,,,,,,,,,,,LiTDI,N#Cc1nc(C(F)(F)F)[n-]c1C#N.[Li+],0.000102044,0.00019203,0.001000226,192.0235102,,,,,,,,,,,,20.10032765,2.44E-05,-4.611876076
,,,,,1,doi.org/10.1016/j.jpowsour.2015.12.006,propylene carbonate,CC1COC(=O)O1,CC1COC(=O)O1,,,,,,0.999897956,0.99980797,,,,,,,,102.0316941,,1,102.0316941,,,,,,,,,,,,,,,,,,,,,,,,,,,,,,,,,,,,,,,,,,,,,,,LiTDI,N#Cc1nc(C(F)(F)F)[n-]c1C#N.[Li+],0.000102044,0.00019203,0.001000226,192.0235102,,,,,,,,,,,,9.98824739,1.86E-05,-4.730636833
,,,,,1,doi.org/10.1016/j.jpowsour.2015.12.006,propylene carbonate,CC1COC(=O)O1,CC1COC(=O)O1,,,,,,0.999897956,0.99980797,,,,,,,,102.0316941,,1,102.0316941,,,,,,,,,,,,,,,,,,,,,,,,,,,,,,,,,,,,,,,,,,,,,,,LiTDI,N#Cc1nc(C(F)(F)F)[n-]c1C#N.[Li+],0.000102044,0.00019203,0.001000226,192.0235102,,,,,,,,,,,,-0.117663209,1.47E-05,-4.833907057
,,,,,1,doi.org/10.1016/j.jpowsour.2015.12.006,propylene carbonate,CC1COC(=O)O1,CC1COC(=O)O1,,,,,,0.999897956,0.99980797,,,,,,,,102.0316941,,1,102.0316941,,,,,,,,,,,,,,,,,,,,,,,,,,,,,,,,,,,,,,,,,,,,,,,LiTDI,N#Cc1nc(C(F)(F)F)[n-]c1C#N.[Li+],0.000102044,0.00019203,0.001000226,192.0235102,,,,,,,,,,,,-10.06945914,1.14E-05,-4.942340792
,,,,,1,doi.org/10.1016/j.jpowsour.2015.12.006,propylene carbonate,CC1COC(=O)O1,CC1COC(=O)O1,,,,,,0.999897956,0.99980797,,,,,,,,102.0316941,,1,102.0316941,,,,,,,,,,,,,,,,,,,,,,,,,,,,,,,,,,,,,,,,,,,,,,,LiTDI,N#Cc1nc(C(F)(F)F)[n-]c1C#N.[Li+],0.000102044,0.00019203,0.001000226,192.0235102,,,,,,,,,,,,-20.18222159,8.48E-06,-5.071428571
,,,,,1,doi.org/10.1016/j.jpowsour.2015.12.006,DMC,COC(OC)=O,COC(OC)=O,,,,,,0.617029489,0.577052667,,,,,,,,90.03169405,,1,90.03169405,,,ethylene carbonate,O=C1OCCO1,,,0.315580022,0.288526333,,,,,,,88.01604399,,,88.01604399,,,,,,,,,,,,,,,,,,,,,,,,,,,,,LiTDI,N#Cc1nc(C(F)(F)F)[n-]c1C#N.[Li+],0.067390489,0.134421,0.808734567,192.0235102,,,,,,,,,,,,50.11820604,0.002355419,-2.62793177
,,,,,1,doi.org/10.1016/j.jpowsour.2015.12.006,DMC,COC(OC)=O,COC(OC)=O,,,,,,0.617029489,0.577052667,,,,,,,,90.03169405,,1,90.03169405,,,ethylene carbonate,O=C1OCCO1,,,0.315580022,0.288526333,,,,,,,88.01604399,,,88.01604399,,,,,,,,,,,,,,,,,,,,,,,,,,,,,LiTDI,N#Cc1nc(C(F)(F)F)[n-]c1C#N.[Li+],0.067390489,0.134421,0.808734567,192.0235102,,,,,,,,,,,,40.10301205,0.001983542,-2.702558635
,,,,,1,doi.org/10.1016/j.jpowsour.2015.12.006,DMC,COC(OC)=O,COC(OC)=O,,,,,,0.617029489,0.577052667,,,,,,,,90.03169405,,1,90.03169405,,,ethylene carbonate,O=C1OCCO1,,,0.315580022,0.288526333,,,,,,,88.01604399,,,88.01604399,,,,,,,,,,,,,,,,,,,,,,,,,,,,,LiTDI,N#Cc1nc(C(F)(F)F)[n-]c1C#N.[Li+],0.067390489,0.134421,0.808734567,192.0235102,,,,,,,,,,,,30.56297455,0.001590349,-2.798507463
,,,,,1,doi.org/10.1016/j.jpowsour.2015.12.006,DMC,COC(OC)=O,COC(OC)=O,,,,,,0.617029489,0.577052667,,,,,,,,90.03169405,,1,90.03169405,,,ethylene carbonate,O=C1OCCO1,,,0.315580022,0.288526333,,,,,,,88.01604399,,,88.01604399,,,,,,,,,,,,,,,,,,,,,,,,,,,,,LiTDI,N#Cc1nc(C(F)(F)F)[n-]c1C#N.[Li+],0.067390489,0.134421,0.808734567,192.0235102,,,,,,,,,,,,20.16184529,0.001306787,-2.883795309
,,,,,1,doi.org/10.1016/j.jpowsour.2015.12.006,DMC,COC(OC)=O,COC(OC)=O,,,,,,0.617029489,0.577052667,,,,,,,,90.03169405,,1,90.03169405,,,ethylene carbonate,O=C1OCCO1,,,0.315580022,0.288526333,,,,,,,88.01604399,,,88.01604399,,,,,,,,,,,,,,,,,,,,,,,,,,,,,LiTDI,N#Cc1nc(C(F)(F)F)[n-]c1C#N.[Li+],0.067390489,0.134421,0.808734567,192.0235102,,,,,,,,,,,,9.898211509,0.000985379,-3.006396588
,,,,,1,doi.org/10.1016/j.jpowsour.2015.12.006,DMC,COC(OC)=O,COC(OC)=O,,,,,,0.617029489,0.577052667,,,,,,,,90.03169405,,1,90.03169405,,,ethylene carbonate,O=C1OCCO1,,,0.315580022,0.288526333,,,,,,,88.01604399,,,88.01604399,,,,,,,,,,,,,,,,,,,,,,,,,,,,,LiTDI,N#Cc1nc(C(F)(F)F)[n-]c1C#N.[Li+],0.067390489,0.134421,0.808734567,192.0235102,,,,,,,,,,,,-0.081732933,0.000770892,-3.113006397
,,,,,1,doi.org/10.1016/j.jpowsour.2015.12.006,DMC,COC(OC)=O,COC(OC)=O,,,,,,0.617029489,0.577052667,,,,,,,,90.03169405,,1,90.03169405,,,ethylene carbonate,O=C1OCCO1,,,0.315580022,0.288526333,,,,,,,88.01604399,,,88.01604399,,,,,,,,,,,,,,,,,,,,,,,,,,,,,LiTDI,N#Cc1nc(C(F)(F)F)[n-]c1C#N.[Li+],0.067390489,0.134421,0.808734567,192.0235102,,,,,,,,,,,,-9.858860759,0.000567194,-3.246268657
,,,,,1,doi.org/10.1016/j.jpowsour.2015.12.006,DMC,COC(OC)=O,COC(OC)=O,,,,,,0.630457926,0.602656667,,,,,,,,90.03169405,,1,90.03169405,,,ethylene carbonate,O=C1OCCO1,,,0.322448002,0.301328333,,,,,,,88.01604399,,,88.01604399,,,,,,,,,,,,,,,,,,,,,,,,,,,,,LiTDI,N#Cc1nc(C(F)(F)F)[n-]c1C#N.[Li+],0.047094072,0.096015,0.553125216,192.0235102,,,,,,,,,,,,50.11820604,0.002057941,-2.686567164
,,,,,1,doi.org/10.1016/j.jpowsour.2015.12.006,DMC,COC(OC)=O,COC(OC)=O,,,,,,0.630457926,0.602656667,,,,,,,,90.03169405,,1,90.03169405,,,ethylene carbonate,O=C1OCCO1,,,0.322448002,0.301328333,,,,,,,88.01604399,,,88.01604399,,,,,,,,,,,,,,,,,,,,,,,,,,,,,LiTDI,N#Cc1nc(C(F)(F)F)[n-]c1C#N.[Li+],0.047094072,0.096015,0.553125216,192.0235102,,,,,,,,,,,,39.83366294,0.001670377,-2.777185501
,,,,,1,doi.org/10.1016/j.jpowsour.2015.12.006,DMC,COC(OC)=O,COC(OC)=O,,,,,,0.630457926,0.602656667,,,,,,,,90.03169405,,1,90.03169405,,,ethylene carbonate,O=C1OCCO1,,,0.322448002,0.301328333,,,,,,,88.01604399,,,88.01604399,,,,,,,,,,,,,,,,,,,,,,,,,,,,,LiTDI,N#Cc1nc(C(F)(F)F)[n-]c1C#N.[Li+],0.047094072,0.096015,0.553125216,192.0235102,,,,,,,,,,,,29.93076603,0.001339262,-2.873134328
,,,,,1,doi.org/10.1016/j.jpowsour.2015.12.006,DMC,COC(OC)=O,COC(OC)=O,,,,,,0.630457926,0.602656667,,,,,,,,90.03169405,,1,90.03169405,,,ethylene carbonate,O=C1OCCO1,,,0.322448002,0.301328333,,,,,,,88.01604399,,,88.01604399,,,,,,,,,,,,,,,,,,,,,,,,,,,,,LiTDI,N#Cc1nc(C(F)(F)F)[n-]c1C#N.[Li+],0.047094072,0.096015,0.553125216,192.0235102,,,,,,,,,,,,19.80774648,0.001127817,-2.947761194
