Repository: zjurillpolymer/SPE_prediction

# SPE Prediction

Polymer electrolyte conductivity prediction using graph neural networks.

## Data

Data from [ChemPropPred](https://github.com/learningmatter-mit/Chem-prop-pred) — polymer electrolyte conductivity measurements including SMILES, conductivity (log S/cm), molecular weight, salt concentration, and temperature.

- `data/clean_train_data.csv` — cleaned training data
- `data/PolymerElectrolyteData.csv` — full raw dataset
- `data/PolyInfo_8salts.csv` / `data/polyinfo_5salts_4conc.csv` — PolyInfo polymer database with salt additives

File: data/PolymerElectrolyteData.csv (part 55 of 154)
Notes,Compound Notebook Name,Date Copied to Master Database,Data Recorded By,Seshadri Group,Oyaizu Group,DOI,Solvent 1 (S1),S1 SMILES,S1 SMILES 1,S1 SMILES 2,S1 SMILES 3,S1 Big SMILES,S1 End Group 1,S1 End Group 2,S1 Mol %,S1 Weight %,S1 SMILES 1 Mol %,S1 SMILES 2 Mol %,S1 SMILES 3 Mol %,S1 Molar Ratio,S1 Weight Ratio,S1 Mw,S1 Mn,S1 Mn or Mw,S1 Mw/Mn,S1 DOP,S1 Molar Mass (g/mol),S1 Type,S1 Block Mol Weight,Solvent 2 (S2),S2 SMILES,S2 SMILES 1,S2 SMILES 2,S2 Mol %,S2 Weight %,S2 SMILES 1 Mol %,S2 SMILES 2 Mol %,S2 Molar Ratio,S2 Weight Ratio,S2 Mw,S2 Mn,S2 Mn or Mw,S2 Mw/Mn,S2 DOP,S2 Molar Mass (g/mol),S2 Type,Solvent 3 (S3),S3 SMILES,S3 SMILES 1,S3 Mol %,S3 Weight %,S3 Molar Ratio,S3 Weight Ratio,S3 Mw,S3 Mn,S3 Mn or Mw,S3 Mw/Mn,S3 DOP,S3 Molar Mass (g/mol),S3 Type,Solvent 4 (S4),S4 SMILES,S4 Mol %,S4 Weight %,S4 Molar Ratio,S4 Weight Ratio,S4 Mw,S4 Mn,S4 Mn or Mw,S4 Mw/Mn,S4 DOP,S4 Molar Mass (g/mol),S4 Type,Salt 1,Salt1 SMILES,Salt1 Mol %,Salt1 Weight %,Salt1 Molality (mol salt/kg polymer),Salt1 Molar Mass (g/mol),Salt 2,Salt2 SMILES,Salt2 Mol %,Salt2 Weight %,Salt2 Molality (mol salt/kg polymer),Salt2 Molar Mass (g/mol),Inorganic Material 1 (IM1),IM1 Weight %,IM1 Particle Size (nm),Tg (oC),Heating Rate (K/min),Temperature (oC),Conductivity (S/cm),log Conductivity (S/cm)
,,,,,1,doi.org/10.1016/j.jpowsour.2015.12.006,DMC,COC(OC)=O,COC(OC)=O,,,,,,0.630457926,0.602656667,,,,,,,,90.03169405,,1,90.03169405,,,ethylene carbonate,O=C1OCCO1,,,0.322448002,0.301328333,,,,,,,88.01604399,,,88.01604399,,,,,,,,,,,,,,,,,,,,,,,,,,,,,LiTDI,N#Cc1nc(C(F)(F)F)[n-]c1C#N.[Li+],0.047094072,0.096015,0.553125216,192.0235102,,,,,,,,,,,,10.22874659,0.000893222,-3.049040512
,,,,,1,doi.org/10.1016/j.jpowsour.2015.12.006,DMC,COC(OC)=O,COC(OC)=O,,,,,,0.630457926,0.602656667,,,,,,,,90.03169405,,1,90.03169405,,,ethylene carbonate,O=C1OCCO1,,,0.322448002,0.301328333,,,,,,,88.01604399,,,88.01604399,,,,,,,,,,,,,,,,,,,,,,,,,,,,,LiTDI,N#Cc1nc(C(F)(F)F)[n-]c1C#N.[Li+],0.047094072,0.096015,0.553125216,192.0235102,,,,,,,,,,,,-0.081732933,0.00068185,-3.166311301
,,,,,1,doi.org/10.1016/j.jpowsour.2015.12.006,DMC,COC(OC)=O,COC(OC)=O,,,,,,0.630457926,0.602656667,,,,,,,,90.03169405,,1,90.03169405,,,ethylene carbonate,O=C1OCCO1,,,0.322448002,0.301328333,,,,,,,88.01604399,,,88.01604399,,,,,,,,,,,,,,,,,,,,,,,,,,,,,LiTDI,N#Cc1nc(C(F)(F)F)[n-]c1C#N.[Li+],0.047094072,0.096015,0.553125216,192.0235102,,,,,,,,,,,,-10.14421965,0.000520497,-3.28358209
,,,,,1,doi.org/10.1016/j.jpowsour.2015.12.006,DMC,COC(OC)=O,COC(OC)=O,,,,,,0.649544802,0.641062667,,,,,,,,90.03169405,,1,90.03169405,,,ethylene carbonate,O=C1OCCO1,,,0.332209994,0.320531333,,,,,,,88.01604399,,,88.01604399,,,,,,,,,,,,,,,,,,,,,,,,,,,,,LiTDI,N#Cc1nc(C(F)(F)F)[n-]c1C#N.[Li+],0.018245204,0.038406,0.207995016,192.0235102,,,,,,,,,,,,50.54942197,0.002215214,-2.654584222
,,,,,1,doi.org/10.1016/j.jpowsour.2015.12.006,DMC,COC(OC)=O,COC(OC)=O,,,,,,0.649544802,0.641062667,,,,,,,,90.03169405,,1,90.03169405,,,ethylene carbonate,O=C1OCCO1,,,0.332209994,0.320531333,,,,,,,88.01604399,,,88.01604399,,,,,,,,,,,,,,,,,,,,,,,,,,,,,LiTDI,N#Cc1nc(C(F)(F)F)[n-]c1C#N.[Li+],0.018245204,0.038406,0.207995016,192.0235102,,,,,,,,,,,,40.10301205,0.001842716,-2.734541578
,,,,,1,doi.org/10.1016/j.jpowsour.2015.12.006,DMC,COC(OC)=O,COC(OC)=O,,,,,,0.649544802,0.641062667,,,,,,,,90.03169405,,1,90.03169405,,,ethylene carbonate,O=C1OCCO1,,,0.332209994,0.320531333,,,,,,,88.01604399,,,88.01604399,,,,,,,,,,,,,,,,,,,,,,,,,,,,,LiTDI,N#Cc1nc(C(F)(F)F)[n-]c1C#N.[Li+],0.018245204,0.038406,0.207995016,192.0235102,,,,,,,,,,,,29.93076603,0.001609989,-2.793176972
,,,,,1,doi.org/10.1016/j.jpowsour.2015.12.006,DMC,COC(OC)=O,COC(OC)=O,,,,,,0.649544802,0.641062667,,,,,,,,90.03169405,,1,90.03169405,,,ethylene carbonate,O=C1OCCO1,,,0.332209994,0.320531333,,,,,,,88.01604399,,,88.01604399,,,,,,,,,,,,,,,,,,,,,,,,,,,,,LiTDI,N#Cc1nc(C(F)(F)F)[n-]c1C#N.[Li+],0.018245204,0.038406,0.207995016,192.0235102,,,,,,,,,,,,19.80774648,0.001355802,-2.867803838
,,,,,1,doi.org/10.1016/j.jpowsour.2015.12.006,DMC,COC(OC)=O,COC(OC)=O,,,,,,0.649544802,0.641062667,,,,,,,,90.03169405,,1,90.03169405,,,ethylene carbonate,O=C1OCCO1,,,0.332209994,0.320531333,,,,,,,88.01604399,,,88.01604399,,,,,,,,,,,,,,,,,,,,,,,,,,,,,LiTDI,N#Cc1nc(C(F)(F)F)[n-]c1C#N.[Li+],0.018245204,0.038406,0.207995016,192.0235102,,,,,,,,,,,,10.22874659,0.001155846,-2.937100213
,,,,,1,doi.org/10.1016/j.jpowsour.2015.12.006,DMC,COC(OC)=O,COC(OC)=O,,,,,,0.649544802,0.641062667,,,,,,,,90.03169405,,1,90.03169405,,,ethylene carbonate,O=C1OCCO1,,,0.332209994,0.320531333,,,,,,,88.01604399,,,88.01604399,,,,,,,,,,,,,,,,,,,,,,,,,,,,,LiTDI,N#Cc1nc(C(F)(F)F)[n-]c1C#N.[Li+],0.018245204,0.038406,0.207995016,192.0235102,,,,,,,,,,,,-0.184120735,0.000904253,-3.043710021
,,,,,1,doi.org/10.1016/j.jpowsour.2015.12.006,DMC,COC(OC)=O,COC(OC)=O,,,,,,0.649544802,0.641062667,,,,,,,,90.03169405,,1,90.03169405,,,ethylene carbonate,O=C1OCCO1,,,0.332209994,0.320531333,,,,,,,88.01604399,,,88.01604399,,,,,,,,,,,,,,,,,,,,,,,,,,,,,LiTDI,N#Cc1nc(C(F)(F)F)[n-]c1C#N.[Li+],0.018245204,0.038406,0.207995016,192.0235102,,,,,,,,,,,,-10.23920188,0.000698795,-3.15565032
,,,,,1,doi.org/10.1016/j.jpowsour.2015.12.006,DMC,COC(OC)=O,COC(OC)=O,,,,,,0.655643078,0.653864667,,,,,,,,90.03169405,,1,90.03169405,,,ethylene carbonate,O=C1OCCO1,,,0.33532896,0.326932333,,,,,,,88.01604399,,,88.01604399,,,,,,,,,,,,,,,,,,,,,,,,,,,,,LiTDI,N#Cc1nc(C(F)(F)F)[n-]c1C#N.[Li+],0.009027962,0.019203,0.101961343,192.0235102,,,,,,,,,,,,50.26181697,0.001155846,-2.937100213
,,,,,1,doi.org/10.1016/j.jpowsour.2015.12.006,DMC,COC(OC)=O,COC(OC)=O,,,,,,0.655643078,0.653864667,,,,,,,,90.03169405,,1,90.03169405,,,ethylene carbonate,O=C1OCCO1,,,0.33532896,0.326932333,,,,,,,88.01604399,,,88.01604399,,,,,,,,,,,,,,,,,,,,,,,,,,,,,LiTDI,N#Cc1nc(C(F)(F)F)[n-]c1C#N.[Li+],0.009027962,0.019203,0.101961343,192.0235102,,,,,,,,,,,,40.10301205,0.001009867,-2.995735608
,,,,,1,doi.org/10.1016/j.jpowsour.2015.12.006,DMC,COC(OC)=O,COC(OC)=O,,,,,,0.655643078,0.653864667,,,,,,,,90.03169405,,1,90.03169405,,,ethylene carbonate,O=C1OCCO1,,,0.33532896,0.326932333,,,,,,,88.01604399,,,88.01604399,,,,,,,,,,,,,,,,,,,,,,,,,,,,,LiTDI,N#Cc1nc(C(F)(F)F)[n-]c1C#N.[Li+],0.009027962,0.019203,0.101961343,192.0235102,,,,,,,,,,,,30.05699708,0.000871562,-3.059701493
,,,,,1,doi.org/10.1016/j.jpowsour.2015.12.006,DMC,COC(OC)=O,COC(OC)=O,,,,,,0.655643078,0.653864667,,,,,,,,90.03169405,,1,90.03169405,,,ethylene carbonate,O=C1OCCO1,,,0.33532896,0.326932333,,,,,,,88.01604399,,,88.01604399,,,,,,,,,,,,,,,,,,,,,,,,,,,,,LiTDI,N#Cc1nc(C(F)(F)F)[n-]c1C#N.[Li+],0.009027962,0.019203,0.101961343,192.0235102,,,,,,,,,,,,19.68990346,0.000770892,-3.113006397
,,,,,1,doi.org/10.1016/j.jpowsour.2015.12.006,DMC,COC(OC)=O,COC(OC)=O,,,,,,0.655643078,0.653864667,,,,,,,,90.03169405,,1,90.03169405,,,ethylene carbonate,O=C1OCCO1,,,0.33532896,0.326932333,,,,,,,88.01604399,,,88.01604399,,,,,,,,,,,,,,,,,,,,,,,,,,,,,LiTDI,N#Cc1nc(C(F)(F)F)[n-]c1C#N.[Li+],0.009027962,0.019203,0.101961343,192.0235102,,,,,,,,,,,,10.00830416,0.000649182,-3.187633262
,,,,,1,doi.org/10.1016/j.jpowsour.2015.12.006,DMC,COC(OC)=O,COC(OC)=O,,,,,,0.655643078,0.653864667,,,,,,,,90.03169405,,1,90.03169405,,,ethylene carbonate,O=C1OCCO1,,,0.33532896,0.326932333,,,,,,,88.01604399,,,88.01604399,,,,,,,,,,,,,,,,,,,,,,,,,,,,,LiTDI,N#Cc1nc(C(F)(F)F)[n-]c1C#N.[Li+],0.009027962,0.019203,0.101961343,192.0235102,,,,,,,,,,,,-0.286431784,0.000526925,-3.278251599
,,,,,1,doi.org/10.1016/j.jpowsour.2015.12.006,DMC,COC(OC)=O,COC(OC)=O,,,,,,0.655643078,0.653864667,,,,,,,,90.03169405,,1,90.03169405,,,ethylene carbonate,O=C1OCCO1,,,0.33532896,0.326932333,,,,,,,88.01604399,,,88.01604399,,,,,,,,,,,,,,,,,,,,,,,,,,,,,LiTDI,N#Cc1nc(C(F)(F)F)[n-]c1C#N.[Li+],0.009027962,0.019203,0.101961343,192.0235102,,,,,,,,,,,,-10.04916877,0.00037829,-3.42217484
,,,,,1,doi.org/10.1016/j.jpowsour.2015.12.006,DMC,COC(OC)=O,COC(OC)=O,,,,,,0.658645012,0.660265667,,,,,,,,90.03169405,,1,90.03169405,,,ethylene carbonate,O=C1OCCO1,,,0.336864301,0.330132833,,,,,,,88.01604399,,,88.01604399,,,,,,,,,,,,,,,,,,,,,,,,,,,,,LiTDI,N#Cc1nc(C(F)(F)F)[n-]c1C#N.[Li+],0.004490687,0.0096015,0.050486435,192.0235102,,,,,,,,,,,,50.11820604,0.001073784,-2.969083156
,,,,,1,doi.org/10.1016/j.jpowsour.2015.12.006,DMC,COC(OC)=O,COC(OC)=O,,,,,,0.658645012,0.660265667,,,,,,,,90.03169405,,1,90.03169405,,,ethylene carbonate,O=C1OCCO1,,,0.336864301,0.330132833,,,,,,,88.01604399,,,88.01604399,,,,,,,,,,,,,,,,,,,,,,,,,,,,,LiTDI,N#Cc1nc(C(F)(F)F)[n-]c1C#N.[Li+],0.004490687,0.0096015,0.050486435,192.0235102,,,,,,,,,,,,39.96827957,0.000926725,-3.033049041
,,,,,1,doi.org/10.1016/j.jpowsour.2015.12.006,DMC,COC(OC)=O,COC(OC)=O,,,,,,0.658645012,0.660265667,,,,,,,,90.03169405,,1,90.03169405,,,ethylene carbonate,O=C1OCCO1,,,0.336864301,0.330132833,,,,,,,88.01604399,,,88.01604399,,,,,,,,,,,,,,,,,,,,,,,,,,,,,LiTDI,N#Cc1nc(C(F)(F)F)[n-]c1C#N.[Li+],0.004490687,0.0096015,0.050486435,192.0235102,,,,,,,,,,,,30.30977491,0.000819683,-3.086353945
,,,,,1,doi.org/10.1016/j.jpowsour.2015.12.006,DMC,COC(OC)=O,COC(OC)=O,,,,,,0.658645012,0.660265667,,,,,,,,90.03169405,,1,90.03169405,,,ethylene carbonate,O=C1OCCO1,,,0.336864301,0.330132833,,,,,,,88.01604399,,,88.01604399,,,,,,,,,,,,,,,,,,,,,,,,,,,,,LiTDI,N#Cc1nc(C(F)(F)F)[n-]c1C#N.[Li+],0.004490687,0.0096015,0.050486435,192.0235102,,,,,,,,,,,,20.28006852,0.000698795,-3.15565032
,,,,,1,doi.org/10.1016/j.jpowsour.2015.12.006,DMC,COC(OC)=O,COC(OC)=O,,,,,,0.658645012,0.660265667,,,,,,,,90.03169405,,1,90.03169405,,,ethylene carbonate,O=C1OCCO1,,,0.336864301,0.330132833,,,,,,,88.01604399,,,88.01604399,,,,,,,,,,,,,,,,,,,,,,,,,,,,,LiTDI,N#Cc1nc(C(F)(F)F)[n-]c1C#N.[Li+],0.004490687,0.0096015,0.050486435,192.0235102,,,,,,,,,,,,10.22874659,0.000588468,-3.230277186
,,,,,1,doi.org/10.1016/j.jpowsour.2015.12.006,DMC,COC(OC)=O,COC(OC)=O,,,,,,0.658645012,0.660265667,,,,,,,,90.03169405,,1,90.03169405,,,ethylene carbonate,O=C1OCCO1,,,0.336864301,0.330132833,,,,,,,88.01604399,,,88.01604399,,,,,,,,,,,,,,,,,,,,,,,,,,,,,LiTDI,N#Cc1nc(C(F)(F)F)[n-]c1C#N.[Li+],0.004490687,0.0096015,0.050486435,192.0235102,,,,,,,,,,,,0.431360391,0.000471817,-3.326226013
,,,,,1,doi.org/10.1016/j.jpowsour.2015.12.006,DMC,COC(OC)=O,COC(OC)=O,,,,,,0.658645012,0.660265667,,,,,,,,90.03169405,,1,90.03169405,,,ethylene carbonate,O=C1OCCO1,,,0.336864301,0.330132833,,,,,,,88.01604399,,,88.01604399,,,,,,,,,,,,,,,,,,,,,,,,,,,,,LiTDI,N#Cc1nc(C(F)(F)F)[n-]c1C#N.[Li+],0.004490687,0.0096015,0.050486435,192.0235102,,,,,,,,,,,,-9.954049168,0.000402233,-3.395522388
,,,,,1,doi.org/10.1016/j.jpowsour.2015.12.006,DMC,COC(OC)=O,COC(OC)=O,,,,,,0.660431347,0.664106267,,,,,,,,90.03169405,,1,90.03169405,,,ethylene carbonate,O=C1OCCO1,,,0.337777923,0.332053133,,,,,,,88.01604399,,,88.01604399,,,,,,,,,,,,,,,,,,,,,,,,,,,,,LiTDI,N#Cc1nc(C(F)(F)F)[n-]c1C#N.[Li+],0.00179073,0.0038406,0.020077787,192.0235102,,,,,,,,,,,,50.11820604,0.000520497,-3.28358209
,,,,,1,doi.org/10.1016/j.jpowsour.2015.12.006,DMC,COC(OC)=O,COC(OC)=O,,,,,,0.660431347,0.664106267,,,,,,,,90.03169405,,1,90.03169405,,,ethylene carbonate,O=C1OCCO1,,,0.337777923,0.332053133,,,,,,,88.01604399,,,88.01604399,,,,,,,,,,,,,,,,,,,,,,,,,,,,,LiTDI,N#Cc1nc(C(F)(F)F)[n-]c1C#N.[Li+],0.00179073,0.0038406,0.020077787,192.0235102,,,,,,,,,,,,40.10301205,0.000449213,-3.347547974
,,,,,1,doi.org/10.1016/j.jpowsour.2015.12.006,DMC,COC(OC)=O,COC(OC)=O,,,,,,0.660431347,0.664106267,,,,,,,,90.03169405,,1,90.03169405,,,ethylene carbonate,O=C1OCCO1,,,0.337777923,0.332053133,,,,,,,88.01604399,,,88.01604399,,,,,,,,,,,,,,,,,,,,,,,,,,,,,LiTDI,N#Cc1nc(C(F)(F)F)[n-]c1C#N.[Li+],0.00179073,0.0038406,0.020077787,192.0235102,,,,,,,,,,,,30.05699708,0.000387691,-3.411513859
,,,,,1,doi.org/10.1016/j.jpowsour.2015.12.006,DMC,COC(OC)=O,COC(OC)=O,,,,,,0.660431347,0.664106267,,,,,,,,90.03169405,,1,90.03169405,,,ethylene carbonate,O=C1OCCO1,,,0.337777923,0.332053133,,,,,,,88.01604399,,,88.01604399,,,,,,,,,,,,,,,,,,,,,,,,,,,,,LiTDI,N#Cc1nc(C(F)(F)F)[n-]c1C#N.[Li+],0.00179073,0.0038406,0.020077787,192.0235102,,,,,,,,,,,,20.04371728,0.000351433,-3.454157783
,,,,,1,doi.org/10.1016/j.jpowsour.2015.12.006,DMC,COC(OC)=O,COC(OC)=O,,,,,,0.660431347,0.664106267,,,,,,,,90.03169405,,1,90.03169405,,,ethylene carbonate,O=C1OCCO1,,,0.337777923,0.332053133,,,,,,,88.01604399,,,88.01604399,,,,,,,,,,,,,,,,,,,,,,,,,,,,,LiTDI,N#Cc1nc(C(F)(F)F)[n-]c1C#N.[Li+],0.00179073,0.0038406,0.020077787,192.0235102,,,,,,,,,,,,10.11848249,0.000285249,-3.544776119
,,,,,1,doi.org/10.1016/j.jpowsour.2015.12.006,DMC,COC(OC)=O,COC(OC)=O,,,,,,0.660431347,0.664106267,,,,,,,,90.03169405,,1,90.03169405,,,ethylene carbonate,O=C1OCCO1,,,0.337777923,0.332053133,,,,,,,88.01604399,,,88.01604399,,,,,,,,,,,,,,,,,,,,,,,,,,,,,LiTDI,N#Cc1nc(C(F)(F)F)[n-]c1C#N.[Li+],0.00179073,0.0038406,0.020077787,192.0235102,,,,,,,,,,,,0.328587528,0.00024318,-3.614072495
,,,,,1,doi.org/10.1016/j.jpowsour.2015.12.006,DMC,COC(OC)=O,COC(OC)=O,,,,,,0.660431347,0.664106267,,,,,,,,90.03169405,,1,90.03169405,,,ethylene carbonate,O=C1OCCO1,,,0.337777923,0.332053133,,,,,,,88.01604399,,,88.01604399,,,,,,,,,,,,,,,,,,,,,,,,,,,,,LiTDI,N#Cc1nc(C(F)(F)F)[n-]c1C#N.[Li+],0.00179073,0.0038406,0.020077787,192.0235102,,,,,,,,,,,,-10.04916877,0.000194975,-3.710021322
,,,,,1,doi.org/10.1016/j.jpowsour.2015.12.006,DMC,COC(OC)=O,COC(OC)=O,,,,,,0.661024344,0.665386467,,,,,,,,90.03169405,,1,90.03169405,,,ethylene carbonate,O=C1OCCO1,,,0.338081211,0.332693233,,,,,,,88.01604399,,,88.01604399,,,,,,,,,,,,,,,,,,,,,,,,,,,,,LiTDI,N#Cc1nc(C(F)(F)F)[n-]c1C#N.[Li+],0.000894445,0.0019203,0.010019579,192.0235102,,,,,,,,,,,,50.11820604,0.000285249,-3.544776119
,,,,,1,doi.org/10.1016/j.jpowsour.2015.12.006,DMC,COC(OC)=O,COC(OC)=O,,,,,,0.661024344,0.665386467,,,,,,,,90.03169405,,1,90.03169405,,,ethylene carbonate,O=C1OCCO1,,,0.338081211,0.332693233,,,,,,,88.01604399,,,88.01604399,,,,,,,,,,,,,,,,,,,,,,,,,,,,,LiTDI,N#Cc1nc(C(F)(F)F)[n-]c1C#N.[Li+],0.000894445,0.0019203,0.010019579,192.0235102,,,,,,,,,,,,39.96827957,0.000252301,-3.598081023
,,,,,1,doi.org/10.1016/j.jpowsour.2015.12.006,DMC,COC(OC)=O,COC(OC)=O,,,,,,0.661024344,0.665386467,,,,,,,,90.03169405,,1,90.03169405,,,ethylene carbonate,O=C1OCCO1,,,0.338081211,0.332693233,,,,,,,88.01604399,,,88.01604399,,,,,,,,,,,,,,,,,,,,,,,,,,,,,LiTDI,N#Cc1nc(C(F)(F)F)[n-]c1C#N.[Li+],0.000894445,0.0019203,0.010019579,192.0235102,,,,,,,,,,,,29.80464003,0.000217747,-3.662046908
,,,,,1,doi.org/10.1016/j.jpowsour.2015.12.006,DMC,COC(OC)=O,COC(OC)=O,,,,,,0.661024344,0.665386467,,,,,,,,90.03169405,,1,90.03169405,,,ethylene carbonate,O=C1OCCO1,,,0.338081211,0.332693233,,,,,,,88.01604399,,,88.01604399,,,,,,,,,,,,,,,,,,,,,,,,,,,,,LiTDI,N#Cc1nc(C(F)(F)F)[n-]c1C#N.[Li+],0.000894445,0.0019203,0.010019579,192.0235102,,,,,,,,,,,,19.68990346,0.000190247,-3.720682303
,,,,,1,doi.org/10.1016/j.jpowsour.2015.12.006,DMC,COC(OC)=O,COC(OC)=O,,,,,,0.661024344,0.665386467,,,,,,,,90.03169405,,1,90.03169405,,,ethylene carbonate,O=C1OCCO1,,,0.338081211,0.332693233,,,,,,,88.01604399,,,88.01604399,,,,,,,,,,,,,,,,,,,,,,,,,,,,,LiTDI,N#Cc1nc(C(F)(F)F)[n-]c1C#N.[Li+],0.000894445,0.0019203,0.010019579,192.0235102,,,,,,,,,,,,10.11848249,0.00016622,-3.779317697
,,,,,1,doi.org/10.1016/j.jpowsour.2015.12.006,DMC,COC(OC)=O,COC(OC)=O,,,,,,0.661024344,0.665386467,,,,,,,,90.03169405,,1,90.03169405,,,ethylene carbonate,O=C1OCCO1,,,0.338081211,0.332693233,,,,,,,88.01604399,,,88.01604399,,,,,,,,,,,,,,,,,,,,,,,,,,,,,LiTDI,N#Cc1nc(C(F)(F)F)[n-]c1C#N.[Li+],0.000894445,0.0019203,0.010019579,192.0235102,,,,,,,,,,,,0.225891851,0.000136582,-3.864605544
,,,,,1,doi.org/10.1016/j.jpowsour.2015.12.006,DMC,COC(OC)=O,COC(OC)=O,,,,,,0.661024344,0.665386467,,,,,,,,90.03169405,,1,90.03169405,,,ethylene carbonate,O=C1OCCO1,,,0.338081211,0.332693233,,,,,,,88.01604399,,,88.01604399,,,,,,,,,,,,,,,,,,,,,,,,,,,,,LiTDI,N#Cc1nc(C(F)(F)F)[n-]c1C#N.[Li+],0.000894445,0.0019203,0.010019579,192.0235102,,,,,,,,,,,,-10.23920188,0.000109508,-3.960554371
,,,,,1,doi.org/10.1016/j.jpowsour.2015.12.006,DMC,COC(OC)=O,COC(OC)=O,,,,,,0.661320386,0.666026567,,,,,,,,90.03169405,,1,90.03169405,,,ethylene carbonate,O=C1OCCO1,,,0.338232622,0.333013283,,,,,,,88.01604399,,,88.01604399,,,,,,,,,,,,,,,,,,,,,,,,,,,,,LiTDI,N#Cc1nc(C(F)(F)F)[n-]c1C#N.[Li+],0.000446993,0.00096015,0.005004975,192.0235102,,,,,,,,,,,,50.26181697,0.000181132,-3.742004264
,,,,,1,doi.org/10.1016/j.jpowsour.2015.12.006,DMC,COC(OC)=O,COC(OC)=O,,,,,,0.661320386,0.666026567,,,,,,,,90.03169405,,1,90.03169405,,,ethylene carbonate,O=C1OCCO1,,,0.338232622,0.333013283,,,,,,,88.01604399,,,88.01604399,,,,,,,,,,,,,,,,,,,,,,,,,,,,,LiTDI,N#Cc1nc(C(F)(F)F)[n-]c1C#N.[Li+],0.000446993,0.00096015,0.005004975,192.0235102,,,,,,,,,,,,40.37282515,0.00016021,-3.795309168
,,,,,1,doi.org/10.1016/j.jpowsour.2015.12.006,DMC,COC(OC)=O,COC(OC)=O,,,,,,0.661320386,0.666026567,,,,,,,,90.03169405,,1,90.03169405,,,ethylene carbonate,O=C1OCCO1,,,0.338232622,0.333013283,,,,,,,88.01604399,,,88.01604399,,,,,,,,,,,,,,,,,,,,,,,,,,,,,LiTDI,N#Cc1nc(C(F)(F)F)[n-]c1C#N.[Li+],0.000446993,0.00096015,0.005004975,192.0235102,,,,,,,,,,,,30.05699708,0.000138269,-3.859275053
,,,,,1,doi.org/10.1016/j.jpowsour.2015.12.006,DMC,COC(OC)=O,COC(OC)=O,,,,,,0.661320386,0.666026567,,,,,,,,90.03169405,,1,90.03169405,,,ethylene carbonate,O=C1OCCO1,,,0.338232622,0.333013283,,,,,,,88.01604399,,,88.01604399,,,,,,,,,,,,,,,,,,,,,,,,,,,,,LiTDI,N#Cc1nc(C(F)(F)F)[n-]c1C#N.[Li+],0.000446993,0.00096015,0.005004975,192.0235102,,,,,,,,,,,,19.68990346,0.000125337,-3.901918977
,,,,,1,doi.org/10.1016/j.jpowsour.2015.12.006,DMC,COC(OC)=O,COC(OC)=O,,,,,,0.661320386,0.666026567,,,,,,,,90.03169405,,1,90.03169405,,,ethylene carbonate,O=C1OCCO1,,,0.338232622,0.333013283,,,,,,,88.01604399,,,88.01604399,,,,,,,,,,,,,,,,,,,,,,,,,,,,,LiTDI,N#Cc1nc(C(F)(F)F)[n-]c1C#N.[Li+],0.000446993,0.00096015,0.005004975,192.0235102,,,,,,,,,,,,10.11848249,0.000106852,-3.971215352
,,,,,1,doi.org/10.1016/j.jpowsour.2015.12.006,DMC,COC(OC)=O,COC(OC)=O,,,,,,0.661320386,0.666026567,,,,,,,,90.03169405,,1,90.03169405,,,ethylene carbonate,O=C1OCCO1,,,0.338232622,0.333013283,,,,,,,88.01604399,,,88.01604399,,,,,,,,,,,,,,,,,,,,,,,,,,,,,LiTDI,N#Cc1nc(C(F)(F)F)[n-]c1C#N.[Li+],0.000446993,0.00096015,0.005004975,192.0235102,,,,,,,,,,,,0.020731707,9.00E-05,-4.045842217
,,,,,1,doi.org/10.1016/j.jpowsour.2015.12.006,DMC,COC(OC)=O,COC(OC)=O,,,,,,0.661320386,0.666026567,,,,,,,,90.03169405,,1,90.03169405,,,ethylene carbonate,O=C1OCCO1,,,0.338232622,0.333013283,,,,,,,88.01604399,,,88.01604399,,,,,,,,,,,,,,,,,,,,,,,,,,,,,LiTDI,N#Cc1nc(C(F)(F)F)[n-]c1C#N.[Li+],0.000446993,0.00096015,0.005004975,192.0235102,,,,,,,,,,,,-10.04916877,7.67E-05,-4.115138593
,,,,,1,doi.org/10.1016/j.jpowsour.2015.12.006,DMC,COC(OC)=O,COC(OC)=O,,,,,,0.661497865,0.666410627,,,,,,,,90.03169405,,1,90.03169405,,,ethylene carbonate,O=C1OCCO1,,,0.338323393,0.333205313,,,,,,,88.01604399,,,88.01604399,,,,,,,,,,,,,,,,,,,,,,,,,,,,,LiTDI,N#Cc1nc(C(F)(F)F)[n-]c1C#N.[Li+],0.000178742,0.00038406,0.002000836,192.0235102,,,,,,,,,,,,50.26181697,8.46E-05,-4.07249467
,,,,,1,doi.org/10.1016/j.jpowsour.2015.12.006,DMC,COC(OC)=O,COC(OC)=O,,,,,,0.661497865,0.666410627,,,,,,,,90.03169405,,1,90.03169405,,,ethylene carbonate,O=C1OCCO1,,,0.338323393,0.333205313,,,,,,,88.01604399,,,88.01604399,,,,,,,,,,,,,,,,,,,,,,,,,,,,,LiTDI,N#Cc1nc(C(F)(F)F)[n-]c1C#N.[Li+],0.000178742,0.00038406,0.002000836,192.0235102,,,,,,,,,,,,40.10301205,7.86E-05,-4.104477612
,,,,,1,doi.org/10.1016/j.jpowsour.2015.12.006,DMC,COC(OC)=O,COC(OC)=O,,,,,,0.661497865,0.666410627,,,,,,,,90.03169405,,1,90.03169405,,,ethylene carbonate,O=C1OCCO1,,,0.338323393,0.333205313,,,,,,,88.01604399,,,88.01604399,,,,,,,,,,,,,,,,,,,,,,,,,,,,,LiTDI,N#Cc1nc(C(F)(F)F)[n-]c1C#N.[Li+],0.000178742,0.00038406,0.002000836,192.0235102,,,,,,,,,,,,29.93076603,7.30E-05,-4.136460554
,,,,,1,doi.org/10.1016/j.jpowsour.2015.12.006,DMC,COC(OC)=O,COC(OC)=O,,,,,,0.661497865,0.666410627,,,,,,,,90.03169405,,1,90.03169405,,,ethylene carbonate,O=C1OCCO1,,,0.338323393,0.333205313,,,,,,,88.01604399,,,88.01604399,,,,,,,,,,,,,,,,,,,,,,,,,,,,,LiTDI,N#Cc1nc(C(F)(F)F)[n-]c1C#N.[Li+],0.000178742,0.00038406,0.002000836,192.0235102,,,,,,,,,,,,20.04371728,6.46E-05,-4.189765458
,,,,,1,doi.org/10.1016/j.jpowsour.2015.12.006,DMC,COC(OC)=O,COC(OC)=O,,,,,,0.661497865,0.666410627,,,,,,,,90.03169405,,1,90.03169405,,,ethylene carbonate,O=C1OCCO1,,,0.338323393,0.333205313,,,,,,,88.01604399,,,88.01604399,,,,,,,,,,,,,,,,,,,,,,,,,,,,,LiTDI,N#Cc1nc(C(F)(F)F)[n-]c1C#N.[Li+],0.000178742,0.00038406,0.002000836,192.0235102,,,,,,,,,,,,9.788204431,5.78E-05,-4.237739872
,,,,,1,doi.org/10.1016/j.jpowsour.2015.12.006,DMC,COC(OC)=O,COC(OC)=O,,,,,,0.661497865,0.666410627,,,,,,,,90.03169405,,1,90.03169405,,,ethylene carbonate,O=C1OCCO1,,,0.338323393,0.333205313,,,,,,,88.01604399,,,88.01604399,,,,,,,,,,,,,,,,,,,,,,,,,,,,,LiTDI,N#Cc1nc(C(F)(F)F)[n-]c1C#N.[Li+],0.000178742,0.00038406,0.002000836,192.0235102,,,,,,,,,,,,0.123273273,4.87E-05,-4.312366738
,,,,,1,doi.org/10.1016/j.jpowsour.2015.12.006,DMC,COC(OC)=O,COC(OC)=O,,,,,,0.661497865,0.666410627,,,,,,,,90.03169405,,1,90.03169405,,,ethylene carbonate,O=C1OCCO1,,,0.338323393,0.333205313,,,,,,,88.01604399,,,88.01604399,,,,,,,,,,,,,,,,,,,,,,,,,,,,,LiTDI,N#Cc1nc(C(F)(F)F)[n-]c1C#N.[Li+],0.000178742,0.00038406,0.002000836,192.0235102,,,,,,,,,,,,-10.04916877,4.26E-05,-4.371002132
,,,,,1,doi.org/10.1016/j.jpowsour.2015.12.006,DMC,COC(OC)=O,COC(OC)=O,,,,,,0.661557,0.666538647,,,,,,,,90.03169405,,1,90.03169405,,,ethylene carbonate,O=C1OCCO1,,,0.338353638,0.333269323,,,,,,,88.01604399,,,88.01604399,,,,,,,,,,,,,,,,,,,,,,,,,,,,,LiTDI,N#Cc1nc(C(F)(F)F)[n-]c1C#N.[Li+],8.94E-05,0.00019203,0.001000226,192.0235102,,,,,,,,,,,,49.97472259,3.50E-05,-4.456289979
,,,,,1,doi.org/10.1016/j.jpowsour.2015.12.006,DMC,COC(OC)=O,COC(OC)=O,,,,,,0.661557,0.666538647,,,,,,,,90.03169405,,1,90.03169405,,,ethylene carbonate,O=C1OCCO1,,,0.338353638,0.333269323,,,,,,,88.01604399,,,88.01604399,,,,,,,,,,,,,,,,,,,,,,,,,,,,,LiTDI,N#Cc1nc(C(F)(F)F)[n-]c1C#N.[Li+],8.94E-05,0.00019203,0.001000226,192.0235102,,,,,,,,,,,,39.96827957,3.21E-05,-4.493603412
,,,,,1,doi.org/10.1016/j.jpowsour.2015.12.006,DMC,COC(OC)=O,COC(OC)=O,,,,,,0.661557,0.666538647,,,,,,,,90.03169405,,1,90.03169405,,,ethylene carbonate,O=C1OCCO1,,,0.338353638,0.333269323,,,,,,,88.01604399,,,88.01604399,,,,,,,,,,,,,,,,,,,,,,,,,,,,,LiTDI,N#Cc1nc(C(F)(F)F)[n-]c1C#N.[Li+],8.94E-05,0.00019203,0.001000226,192.0235102,,,,,,,,,,,,30.56297455,2.98E-05,-4.525586354
,,,,,1,doi.org/10.1016/j.jpowsour.2015.12.006,DMC,COC(OC)=O,COC(OC)=O,,,,,,0.661557,0.666538647,,,,,,,,90.03169405,,1,90.03169405,,,ethylene carbonate,O=C1OCCO1,,,0.338353638,0.333269323,,,,,,,88.01604399,,,88.01604399,,,,,,,,,,,,,,,,,,,,,,,,,,,,,LiTDI,N#Cc1nc(C(F)(F)F)[n-]c1C#N.[Li+],8.94E-05,0.00019203,0.001000226,192.0235102,,,,,,,,,,,,20.16184529,2.74E-05,-4.562899787
,,,,,1,doi.org/10.1016/j.jpowsour.2015.12.006,DMC,COC(OC)=O,COC(OC)=O,,,,,,0.661557,0.666538647,,,,,,,,90.03169405,,1,90.03169405,,,ethylene carbonate,O=C1OCCO1,,,0.338353638,0.333269323,,,,,,,88.01604399,,,88.01604399,,,,,,,,,,,,,,,,,,,,,,,,,,,,,LiTDI,N#Cc1nc(C(F)(F)F)[n-]c1C#N.[Li+],8.94E-05,0.00019203,0.001000226,192.0235102,,,,,,,,,,,,9.898211509,2.39E-05,-4.621535181
,,,,,1,doi.org/10.1016/j.jpowsour.2015.12.006,DMC,COC(OC)=O,COC(OC)=O,,,,,,0.661557,0.666538647,,,,,,,,90.03169405,,1,90.03169405,,,ethylene carbonate,O=C1OCCO1,,,0.338353638,0.333269323,,,,,,,88.01604399,,,88.01604399,,,,,,,,,,,,,,,,,,,,,,,,,,,,,LiTDI,N#Cc1nc(C(F)(F)F)[n-]c1C#N.[Li+],8.94E-05,0.00019203,0.001000226,192.0235102,,,,,,,,,,,,-0.081732933,2.11E-05,-4.674840085
,,,,,1,doi.org/10.1016/j.jpowsour.2015.12.006,DMC,COC(OC)=O,COC(OC)=O,,,,,,0.661557,0.666538647,,,,,,,,90.03169405,,1,90.03169405,,,ethylene carbonate,O=C1OCCO1,,,0.338353638,0.333269323,,,,,,,88.01604399,,,88.01604399,,,,,,,,,,,,,,,,,,,,,,,,,,,,,LiTDI,N#Cc1nc(C(F)(F)F)[n-]c1C#N.[Li+],8.94E-05,0.00019203,0.001000226,192.0235102,,,,,,,,,,,,-10.04916877,2.17E-05,-4.664179104
,,,,,1,doi.org/10.1016/j.jpowsour.2017.06.006,g-Butyrolactone,O=C1CCCO1,O=C1CCCO1,,,,,,0.939060827,0.66,,,,,,,,86.03677943,,1,86.03677943,,,20190325_12,[Cu]S(CCC1C(=O)O[B-](OC1=O)(OC2(=O))OC(=O)C2C)CC(=O)OCC(COC(=O)CSCCC1C(=O)O[B-](OC1=O)(OC2(=O))OC(=O)C2C)(COC(=O)CSCCC1C(=O)O[B-](OC1=O)(OC2(=O))OC(=O)C2C)COC(=O)CSCCC1C(=O)O[B-](OC1=O)(OC2(=O))OC(=O)C2C[Au],[Cu]S(CCC1C(=O)O[B-](OC1=O)(OC2(=O))OC(=O)C2C)CC(=O)OCC(COC(=O)CSCCC1C(=O)O[B-](OC1=O)(OC2(=O))OC(=O)C2C)(COC(=O)CSCCC1C(=O)O[B-](OC1=O)(OC2(=O))OC(=O)C2C)COC(=O)CSCCC1C(=O)O[B-](OC1=O)(OC2(=O))OC(=O)C2C[Au],,0.060939173,0.34,0.2,0.8,4-Jan,,,,,,,682.9930713,crosslinked,,,,,,,,,,,,,,,,,,,,,,,,,,,,,,,,,,,,,,,,,,,,,25,0.000351,-3.454692884
,,,,,1,doi.org/10.1016/j.jpowsour.2017.06.006,propylene carbonate,CC1COC(=O)O1,CC1COC(=O)O1,,,,,,0.928541316,0.66,,,,,,,,102.0316941,,1,102.0316941,,,20190325_12,[Cu]S(CCC1C(=O)O[B-](OC1=O)(OC2(=O))OC(=O)C2C)CC(=O)OCC(COC(=O)CSCCC1C(=O)O[B-](OC1=O)(OC2(=O))OC(=O)C2C)(COC(=O)CSCCC1C(=O)O[B-](OC1=O)(OC2(=O))OC(=O)C2C)COC(=O)CSCCC1C(=O)O[B-](OC1=O)(OC2(=O))OC(=O)C2C[Au],[Cu]S(CCC1C(=O)O[B-](OC1=O)(OC2(=O))OC(=O)C2C)CC(=O)OCC(COC(=O)CSCCC1C(=O)O[B-](OC1=O)(OC2(=O))OC(=O)C2C)(COC(=O)CSCCC1C(=O)O[B-](OC1=O)(OC2(=O))OC(=O)C2C)COC(=O)CSCCC1C(=O)O[B-](OC1=O)(OC2(=O))OC(=O)C2C[Au],,0.071458684,0.34,0.2,0.8,4-Jan,,,,,,,682.9930713,crosslinked,,,,,,,,,,,,,,,,,,,,,,,,,,,,,,,,,,,,,,,,,,,,,25,0.0001,-4
,,,,,1,doi.org/10.1016/j.jpowsour.2017.06.006,ethylene carbonate,O=C1OCCO1,O=C1OCCO1,,,,,,0.733313457,0.5,,,,,,,,88.01604399,,1,88.01604399,,,20190325_12,[Cu]S(CCC1C(=O)O[B-](OC1=O)(OC2(=O))OC(=O)C2C)CC(=O)OCC(COC(=O)CSCCC1C(=O)O[B-](OC1=O)(OC2(=O))OC(=O)C2C)(COC(=O)CSCCC1C(=O)O[B-](OC1=O)(OC2(=O))OC(=O)C2C)COC(=O)CSCCC1C(=O)O[B-](OC1=O)(OC2(=O))OC(=O)C2C[Au],[Cu]S(CCC1C(=O)O[B-](OC1=O)(OC2(=O))OC(=O)C2C)CC(=O)OCC(COC(=O)CSCCC1C(=O)O[B-](OC1=O)(OC2(=O))OC(=O)C2C)(COC(=O)CSCCC1C(=O)O[B-](OC1=O)(OC2(=O))OC(=O)C2C)COC(=O)CSCCC1C(=O)O[B-](OC1=O)(OC2(=O))OC(=O)C2C[Au],,0.064260502,0.34,0.2,0.8,4-Jan,,,,,,,682.9930713,crosslinked,,CC1COC(=O)O1,,0.202426041,0.16,,,,,,102.0316941,,102.0316941,,,,,,,,,,,,,,,,,,,,,,,,,,,,,,,,25,9.70E-05,-4.013228266
,,,,,1,doi.org/10.1016/j.jpowsour.2017.06.006,g-Butyrolactone,O=C1CCCO1,O=C1CCCO1,,,,,,0.715467991,0.483,,,,,,,,86.03677943,,,86.03677943,,,20190325_12,[Cu]S(CCC1C(=O)O[B-](OC1=O)(OC2(=O))OC(=O)C2C)CC(=O)OCC(COC(=O)CSCCC1C(=O)O[B-](OC1=O)(OC2(=O))OC(=O)C2C)(COC(=O)CSCCC1C(=O)O[B-](OC1=O)(OC2(=O))OC(=O)C2C)COC(=O)CSCCC1C(=O)O[B-](OC1=O)(OC2(=O))OC(=O)C2C[Au],[Cu]S(CCC1C(=O)O[B-](OC1=O)(OC2(=O))OC(=O)C2C)CC(=O)OCC(COC(=O)CSCCC1C(=O)O[B-](OC1=O)(OC2(=O))OC(=O)C2C)(COC(=O)CSCCC1C(=O)O[B-](OC1=O)(OC2(=O))OC(=O)C2C)COC(=O)CSCCC1C(=O)O[B-](OC1=O)(OC2(=O))OC(=O)C2C[Au],,0.063443896,0.34,0.2,0.8,4-Jan,,,,,,,682.9930713,crosslinked,,CC1COC(=O)O1,,0.221088113,0.177,,,,,,102.0316941,1,102.0316941,,,,,,,,,,,,,,,,,,,,,,,,,,,,,,,,25,0.000215,-3.66756154
,,,,,1,doi.org/10.1016/j.jpowsour.2017.06.006,ethylene carbonate,O=C1OCCO1,O=C1OCCO1,,,,,,0.495146534,0.352,,,,,,,,88.01604399,,1,88.01604399,,,20190325_12,[Cu]S(CCC1C(=O)O[B-](OC1=O)(OC2(=O))OC(=O)C2C)CC(=O)OCC(COC(=O)CSCCC1C(=O)O[B-](OC1=O)(OC2(=O))OC(=O)C2C)(COC(=O)CSCCC1C(=O)O[B-](OC1=O)(OC2(=O))OC(=O)C2C)COC(=O)CSCCC1C(=O)O[B-](OC1=O)(OC2(=O))OC(=O)C2C[Au],[Cu]S(CCC1C(=O)O[B-](OC1=O)(OC2(=O))OC(=O)C2C)CC(=O)OCC(COC(=O)CSCCC1C(=O)O[B-](OC1=O)(OC2(=O))OC(=O)C2C)(COC(=O)CSCCC1C(=O)O[B-](OC1=O)(OC2(=O))OC(=O)C2C)COC(=O)CSCCC1C(=O)O[B-](OC1=O)(OC2(=O))OC(=O)C2C[Au],,0.061633317,0.34,0.2,0.8,4-Jan,,,,,,,682.9930713,crosslinked,,O=C1CCCO1,,0.443220149,0.308,,,,,,86.03677943,,86.03677943,,,,,,,,,,,,,,,,,,,,,,,,,,,,,,,,25,0.000247,-3.607303047
,,,,,1,doi.org/10.1016/j.jpowsour.2017.06.006,g-Butyrolactone,O=C1CCCO1,O=C1CCCO1,,,,,,0.939060827,0.66,,,,,,,,86.03677943,,1,86.03677943,,,20190325_12,[Cu]S(CCC1C(=O)O[B-](OC1=O)(OC2(=O))OC(=O)C2C)CC(=O)OCC(COC(=O)CSCCC1C(=O)O[B-](OC1=O)(OC2(=O))OC(=O)C2C)(COC(=O)CSCCC1C(=O)O[B-](OC1=O)(OC2(=O))OC(=O)C2C)COC(=O)CSCCC1C(=O)O[B-](OC1=O)(OC2(=O))OC(=O)C2C[Au],[Cu]S(CCC1C(=O)O[B-](OC1=O)(OC2(=O))OC(=O)C2C)CC(=O)OCC(COC(=O)CSCCC1C(=O)O[B-](OC1=O)(OC2(=O))OC(=O)C2C)(COC(=O)CSCCC1C(=O)O[B-](OC1=O)(OC2(=O))OC(=O)C2C)COC(=O)CSCCC1C(=O)O[B-](OC1=O)(OC2(=O))OC(=O)C2C[Au],,0.060939173,0.34,0.2,0.8,4-Jan,,,,,,,682.9930713,crosslinked,,,,,,,,,,,,,,,,,,,,,,,,,,,,,,,,,,,,,,,,,,,,,79.75343279,0.001324957,-2.877798165
,,,,,1,doi.org/10.1016/j.jpowsour.2017.06.006,g-Butyrolactone,O=C1CCCO1,O=C1CCCO1,,,,,,0.939060827,0.66,,,,,,,,86.03677943,,1,86.03677943,,,20190325_12,[Cu]S(CCC1C(=O)O[B-](OC1=O)(OC2(=O))OC(=O)C2C)CC(=O)OCC(COC(=O)CSCCC1C(=O)O[B-](OC1=O)(OC2(=O))OC(=O)C2C)(COC(=O)CSCCC1C(=O)O[B-](OC1=O)(OC2(=O))OC(=O)C2C)COC(=O)CSCCC1C(=O)O[B-](OC1=O)(OC2(=O))OC(=O)C2C[Au],[Cu]S(CCC1C(=O)O[B-](OC1=O)(OC2(=O))OC(=O)C2C)CC(=O)OCC(COC(=O)CSCCC1C(=O)O[B-](OC1=O)(OC2(=O))OC(=O)C2C)(COC(=O)CSCCC1C(=O)O[B-](OC1=O)(OC2(=O))OC(=O)C2C)COC(=O)CSCCC1C(=O)O[B-](OC1=O)(OC2(=O))OC(=O)C2C[Au],,0.060939173,0.34,0.2,0.8,4-Jan,,,,,,,682.9930713,crosslinked,,,,,,,,,,,,,,,,,,,,,,,,,,,,,,,,,,,,,,,,,,,,,70.17084894,0.001115166,-2.95266055
,,,,,1,doi.org/10.1016/j.jpowsour.2017.06.006,g-Butyrolactone,O=C1CCCO1,O=C1CCCO1,,,,,,0.939060827,0.66,,,,,,,,86.03677943,,1,86.03677943,,,20190325_12,[Cu]S(CCC1C(=O)O[B-](OC1=O)(OC2(=O))OC(=O)C2C)CC(=O)OCC(COC(=O)CSCCC1C(=O)O[B-](OC1=O)(OC2(=O))OC(=O)C2C)(COC(=O)CSCCC1C(=O)O[B-](OC1=O)(OC2(=O))OC(=O)C2C)COC(=O)CSCCC1C(=O)O[B-](OC1=O)(OC2(=O))OC(=O)C2C[Au],[Cu]S(CCC1C(=O)O[B-](OC1=O)(OC2(=O))OC(=O)C2C)CC(=O)OCC(COC(=O)CSCCC1C(=O)O[B-](OC1=O)(OC2(=O))OC(=O)C2C)(COC(=O)CSCCC1C(=O)O[B-](OC1=O)(OC2(=O))OC(=O)C2C)COC(=O)CSCCC1C(=O)O[B-](OC1=O)(OC2(=O))OC(=O)C2C[Au],,0.060939173,0.34,0.2,0.8,4-Jan,,,,,,,682.9930713,crosslinked,,,,,,,,,,,,,,,,,,,,,,,,,,,,,,,,,,,,,,,,,,,,,59.88057826,0.000901286,-3.045137615
,,,,,1,doi.org/10.1016/j.jpowsour.2017.06.006,g-Butyrolactone,O=C1CCCO1,O=C1CCCO1,,,,,,0.939060827,0.66,,,,,,,,86.03677943,,1,86.03677943,,,20190325_12,[Cu]S(CCC1C(=O)O[B-](OC1=O)(OC2(=O))OC(=O)C2C)CC(=O)OCC(COC(=O)CSCCC1C(=O)O[B-](OC1=O)(OC2(=O))OC(=O)C2C)(COC(=O)CSCCC1C(=O)O[B-](OC1=O)(OC2(=O))OC(=O)C2C)COC(=O)CSCCC1C(=O)O[B-](OC1=O)(OC2(=O))OC(=O)C2C[Au],[Cu]S(CCC1C(=O)O[B-](OC1=O)(OC2(=O))OC(=O)C2C)CC(=O)OCC(COC(=O)CSCCC1C(=O)O[B-](OC1=O)(OC2(=O))OC(=O)C2C)(COC(=O)CSCCC1C(=O)O[B-](OC1=O)(OC2(=O))OC(=O)C2C)COC(=O)CSCCC1C(=O)O[B-](OC1=O)(OC2(=O))OC(=O)C2C[Au],,0.060939173,0.34,0.2,0.8,4-Jan,,,,,,,682.9930713,crosslinked,,,,,,,,,,,,,,,,,,,,,,,,,,,,,,,,,,,,,,,,,,,,,49.99923619,0.000732128,-3.135412844
,,,,,1,doi.org/10.1016/j.jpowsour.2017.06.006,g-Butyrolactone,O=C1CCCO1,O=C1CCCO1,,,,,,0.939060827,0.66,,,,,,,,86.03677943,,1,86.03677943,,,20190325_12,[Cu]S(CCC1C(=O)O[B-](OC1=O)(OC2(=O))OC(=O)C2C)CC(=O)OCC(COC(=O)CSCCC1C(=O)O[B-](OC1=O)(OC2(=O))OC(=O)C2C)(COC(=O)CSCCC1C(=O)O[B-](OC1=O)(OC2(=O))OC(=O)C2C)COC(=O)CSCCC1C(=O)O[B-](OC1=O)(OC2(=O))OC(=O)C2C[Au],[Cu]S(CCC1C(=O)O[B-](OC1=O)(OC2(=O))OC(=O)C2C)CC(=O)OCC(COC(=O)CSCCC1C(=O)O[B-](OC1=O)(OC2(=O))OC(=O)C2C)(COC(=O)CSCCC1C(=O)O[B-](OC1=O)(OC2(=O))OC(=O)C2C)COC(=O)CSCCC1C(=O)O[B-](OC1=O)(OC2(=O))OC(=O)C2C[Au],,0.060939173,0.34,0.2,0.8,4-Jan,,,,,,,682.9930713,crosslinked,,,,,,,,,,,,,,,,,,,,,,,,,,,,,,,,,,,,,,,,,,,,,40.15105383,0.000591712,-3.227889908
,,,,,1,doi.org/10.1016/j.jpowsour.2017.06.006,g-Butyrolactone,O=C1CCCO1,O=C1CCCO1,,,,,,0.959702045,0.75,,,,,,,,86.03677943,,1,86.03677943,,,20190325_12,[Cu]S(CCC1C(=O)O[B-](OC1=O)(OC2(=O))OC(=O)C2C)CC(=O)OCC(COC(=O)CSCCC1C(=O)O[B-](OC1=O)(OC2(=O))OC(=O)C2C)(COC(=O)CSCCC1C(=O)O[B-](OC1=O)(OC2(=O))OC(=O)C2C)COC(=O)CSCCC1C(=O)O[B-](OC1=O)(OC2(=O))OC(=O)C2C[Au],[Cu]S(CCC1C(=O)O[B-](OC1=O)(OC2(=O))OC(=O)C2C)CC(=O)OCC(COC(=O)CSCCC1C(=O)O[B-](OC1=O)(OC2(=O))OC(=O)C2C)(COC(=O)CSCCC1C(=O)O[B-](OC1=O)(OC2(=O))OC(=O)C2C)COC(=O)CSCCC1C(=O)O[B-](OC1=O)(OC2(=O))OC(=O)C2C[Au],,0.040297955,0.25,0.2,0.8,4-Jan,,,,,,,682.9930713,crosslinked,,,,,,,,,,,,,,,,,,,,,,,,,,,,,,,,,,,,,,,,,,,,,89.64683377,0.001977638,-2.703853211
,,,,,1,doi.org/10.1016/j.jpowsour.2017.06.006,g-Butyrolactone,O=C1CCCO1,O=C1CCCO1,,,,,,0.959702045,0.75,,,,,,,,86.03677943,,1,86.03677943,,,20190325_12,[Cu]S(CCC1C(=O)O[B-](OC1=O)(OC2(=O))OC(=O)C2C)CC(=O)OCC(COC(=O)CSCCC1C(=O)O[B-](OC1=O)(OC2(=O))OC(=O)C2C)(COC(=O)CSCCC1C(=O)O[B-](OC1=O)(OC2(=O))OC(=O)C2C)COC(=O)CSCCC1C(=O)O[B-](OC1=O)(OC2(=O))OC(=O)C2C[Au],[Cu]S(CCC1C(=O)O[B-](OC1=O)(OC2(=O))OC(=O)C2C)CC(=O)OCC(COC(=O)CSCCC1C(=O)O[B-](OC1=O)(OC2(=O))OC(=O)C2C)(COC(=O)CSCCC1C(=O)O[B-](OC1=O)(OC2(=O))OC(=O)C2C)COC(=O)CSCCC1C(=O)O[B-](OC1=O)(OC2(=O))OC(=O)C2C[Au],,0.040297955,0.25,0.2,0.8,4-Jan,,,,,,,682.9930713,crosslinked,,,,,,,,,,,,,,,,,,,,,,,,,,,,,,,,,,,,,,,,,,,,,79.86668806,0.001742212,-2.758899083
,,,,,1,doi.org/10.1016/j.jpowsour.2017.06.006,g-Butyrolactone,O=C1CCCO1,O=C1CCCO1,,,,,,0.959702045,0.75,,,,,,,,86.03677943,,1,86.03677943,,,20190325_12,[Cu]S(CCC1C(=O)O[B-](OC1=O)(OC2(=O))OC(=O)C2C)CC(=O)OCC(COC(=O)CSCCC1C(=O)O[B-](OC1=O)(OC2(=O))OC(=O)C2C)(COC(=O)CSCCC1C(=O)O[B-](OC1=O)(OC2(=O))OC(=O)C2C)COC(=O)CSCCC1C(=O)O[B-](OC1=O)(OC2(=O))OC(=O)C2C[Au],[Cu]S(CCC1C(=O)O[B-](OC1=O)(OC2(=O))OC(=O)C2C)CC(=O)OCC(COC(=O)CSCCC1C(=O)O[B-](OC1=O)(OC2(=O))OC(=O)C2C)(COC(=O)CSCCC1C(=O)O[B-](OC1=O)(OC2(=O))OC(=O)C2C)COC(=O)CSCCC1C(=O)O[B-](OC1=O)(OC2(=O))OC(=O)C2C[Au],,0.040297955,0.25,0.2,0.8,4-Jan,,,,,,,682.9930713,crosslinked,,,,,,,,,,,,,,,,,,,,,,,,,,,,,,,,,,,,,,,,,,,,,69.84968818,0.00145156,-2.838165138
,,,,,1,doi.org/10.1016/j.jpowsour.2017.06.006,g-Butyrolactone,O=C1CCCO1,O=C1CCCO1,,,,,,0.959702045,0.75,,,,,,,,86.03677943,,1,86.03677943,,,20190325_12,[Cu]S(CCC1C(=O)O[B-](OC1=O)(OC2(=O))OC(=O)C2C)CC(=O)OCC(COC(=O)CSCCC1C(=O)O[B-](OC1=O)(OC2(=O))OC(=O)C2C)(COC(=O)CSCCC1C(=O)O[B-](OC1=O)(OC2(=O))OC(=O)C2C)COC(=O)CSCCC1C(=O)O[B-](OC1=O)(OC2(=O))OC(=O)C2C[Au],[Cu]S(CCC1C(=O)O[B-](OC1=O)(OC2(=O))OC(=O)C2C)CC(=O)OCC(COC(=O)CSCCC1C(=O)O[B-](OC1=O)(OC2(=O))OC(=O)C2C)(COC(=O)CSCCC1C(=O)O[B-](OC1=O)(OC2(=O))OC(=O)C2C)COC(=O)CSCCC1C(=O)O[B-](OC1=O)(OC2(=O))OC(=O)C2C[Au],,0.040297955,0.25,0.2,0.8,4-Jan,,,,,,,682.9930713,crosslinked,,,,,,,,,,,,,,,,,,,,,,,,,,,,,,,,,,,,,,,,,,,,,59.6790469,0.001259457,-2.899816514
,,,,,1,doi.org/10.1016/j.jpowsour.2017.06.006,g-Butyrolactone,O=C1CCCO1,O=C1CCCO1,,,,,,0.959702045,0.75,,,,,,,,86.03677943,,1,86.03677943,,,20190325_12,[Cu]S(CCC1C(=O)O[B-](OC1=O)(OC2(=O))OC(=O)C2C)CC(=O)OCC(COC(=O)CSCCC1C(=O)O[B-](OC1=O)(OC2(=O))OC(=O)C2C)(COC(=O)CSCCC1C(=O)O[B-](OC1=O)(OC2(=O))OC(=O)C2C)COC(=O)CSCCC1C(=O)O[B-](OC1=O)(OC2(=O))OC(=O)C2C[Au],[Cu]S(CCC1C(=O)O[B-](OC1=O)(OC2(=O))OC(=O)C2C)CC(=O)OCC(COC(=O)CSCCC1C(=O)O[B-](OC1=O)(OC2(=O))OC(=O)C2C)(COC(=O)CSCCC1C(=O)O[B-](OC1=O)(OC2(=O))OC(=O)C2C)COC(=O)CSCCC1C(=O)O[B-](OC1=O)(OC2(=O))OC(=O)C2C[Au],,0.040297955,0.25,0.2,0.8,4-Jan,,,,,,,682.9930713,crosslinked,,,,,,,,,,,,,,,,,,,,,,,,,,,,,,,,,,,,,,,,,,,,,49.90433186,0.001049343,-2.979082569
,,,,,1,doi.org/10.1016/j.jpowsour.2017.06.006,g-Butyrolactone,O=C1CCCO1,O=C1CCCO1,,,,,,0.959702045,0.75,,,,,,,,86.03677943,,1,86.03677943,,,20190325_12,[Cu]S(CCC1C(=O)O[B-](OC1=O)(OC2(=O))OC(=O)C2C)CC(=O)OCC(COC(=O)CSCCC1C(=O)O[B-](OC1=O)(OC2(=O))OC(=O)C2C)(COC(=O)CSCCC1C(=O)O[B-](OC1=O)(OC2(=O))OC(=O)C2C)COC(=O)CSCCC1C(=O)O[B-](OC1=O)(OC2(=O))OC(=O)C2C[Au],[Cu]S(CCC1C(=O)O[B-](OC1=O)(OC2(=O))OC(=O)C2C)CC(=O)OCC(COC(=O)CSCCC1C(=O)O[B-](OC1=O)(OC2(=O))OC(=O)C2C)(COC(=O)CSCCC1C(=O)O[B-](OC1=O)(OC2(=O))OC(=O)C2C)COC(=O)CSCCC1C(=O)O[B-](OC1=O)(OC2(=O))OC(=O)C2C[Au],,0.040297955,0.25,0.2,0.8,4-Jan,,,,,,,682.9930713,crosslinked,,,,,,,,,,,,,,,,,,,,,,,,,,,,,,,,,,,,,,,,,,,,,39.79452347,0.000892193,-3.049541284
,,,,,1,doi.org/10.1016/j.jpowsour.2017.06.006,g-Butyrolactone,O=C1CCCO1,O=C1CCCO1,,,,,,0.959702045,0.75,,,,,,,,86.03677943,,1,86.03677943,,,20190325_12,[Cu]S(CCC1C(=O)O[B-](OC1=O)(OC2(=O))OC(=O)C2C)CC(=O)OCC(COC(=O)CSCCC1C(=O)O[B-](OC1=O)(OC2(=O))OC(=O)C2C)(COC(=O)CSCCC1C(=O)O[B-](OC1=O)(OC2(=O))OC(=O)C2C)COC(=O)CSCCC1C(=O)O[B-](OC1=O)(OC2(=O))OC(=O)C2C[Au],[Cu]S(CCC1C(=O)O[B-](OC1=O)(OC2(=O))OC(=O)C2C)CC(=O)OCC(COC(=O)CSCCC1C(=O)O[B-](OC1=O)(OC2(=O))OC(=O)C2C)(COC(=O)CSCCC1C(=O)O[B-](OC1=O)(OC2(=O))OC(=O)C2C)COC(=O)CSCCC1C(=O)O[B-](OC1=O)(OC2(=O))OC(=O)C2C[Au],,0.040297955,0.25,0.2,0.8,4-Jan,,,,,,,682.9930713,crosslinked,,,,,,,,,,,,,,,,,,,,,,,,,,,,,,,,,,,,,,,,,,,,,24.8722162,0.000644973,-3.190458716
,,,,,1,doi.org/10.1016/j.jpowsour.2017.06.006,g-Butyrolactone,O=C1CCCO1,O=C1CCCO1,,,,,,0.969468949,0.8,,,,,,,,86.03677943,,1,86.03677943,,,20190325_12,[Cu]S(CCC1C(=O)O[B-](OC1=O)(OC2(=O))OC(=O)C2C)CC(=O)OCC(COC(=O)CSCCC1C(=O)O[B-](OC1=O)(OC2(=O))OC(=O)C2C)(COC(=O)CSCCC1C(=O)O[B-](OC1=O)(OC2(=O))OC(=O)C2C)COC(=O)CSCCC1C(=O)O[B-](OC1=O)(OC2(=O))OC(=O)C2C[Au],[Cu]S(CCC1C(=O)O[B-](OC1=O)(OC2(=O))OC(=O)C2C)CC(=O)OCC(COC(=O)CSCCC1C(=O)O[B-](OC1=O)(OC2(=O))OC(=O)C2C)(COC(=O)CSCCC1C(=O)O[B-](OC1=O)(OC2(=O))OC(=O)C2C)COC(=O)CSCCC1C(=O)O[B-](OC1=O)(OC2(=O))OC(=O)C2C[Au],,0.030531051,0.2,0.2,0.8,4-Jan,,,,,,,682.9930713,crosslinked,,,,,,,,,,,,,,,,,,,,,,,,,,,,,,,,,,,,,,,,,,,,,90.24610175,0.002267756,-2.64440367
,,,,,1,doi.org/10.1016/j.jpowsour.2017.06.006,g-Butyrolactone,O=C1CCCO1,O=C1CCCO1,,,,,,0.969468949,0.8,,,,,,,,86.03677943,,1,86.03677943,,,20190325_12,[Cu]S(CCC1C(=O)O[B-](OC1=O)(OC2(=O))OC(=O)C2C)CC(=O)OCC(COC(=O)CSCCC1C(=O)O[B-](OC1=O)(OC2(=O))OC(=O)C2C)(COC(=O)CSCCC1C(=O)O[B-](OC1=O)(OC2(=O))OC(=O)C2C)COC(=O)CSCCC1C(=O)O[B-](OC1=O)(OC2(=O))OC(=O)C2C[Au],[Cu]S(CCC1C(=O)O[B-](OC1=O)(OC2(=O))OC(=O)C2C)CC(=O)OCC(COC(=O)CSCCC1C(=O)O[B-](OC1=O)(OC2(=O))OC(=O)C2C)(COC(=O)CSCCC1C(=O)O[B-](OC1=O)(OC2(=O))OC(=O)C2C)COC(=O)CSCCC1C(=O)O[B-](OC1=O)(OC2(=O))OC(=O)C2C[Au],,0.030531051,0.2,0.2,0.8,4-Jan,,,,,,,682.9930713,crosslinked,,,,,,,,,,,,,,,,,,,,,,,,,,,,,,,,,,,,,,,,,,,,,79.75343279,0.00198769,-2.701651376
,,,,,1,doi.org/10.1016/j.jpowsour.2017.06.006,g-Butyrolactone,O=C1CCCO1,O=C1CCCO1,,,,,,0.969468949,0.8,,,,,,,,86.03677943,,1,86.03677943,,,20190325_12,[Cu]S(CCC1C(=O)O[B-](OC1=O)(OC2(=O))OC(=O)C2C)CC(=O)OCC(COC(=O)CSCCC1C(=O)O[B-](OC1=O)(OC2(=O))OC(=O)C2C)(COC(=O)CSCCC1C(=O)O[B-](OC1=O)(OC2(=O))OC(=O)C2C)COC(=O)CSCCC1C(=O)O[B-](OC1=O)(OC2(=O))OC(=O)C2C[Au],[Cu]S(CCC1C(=O)O[B-](OC1=O)(OC2(=O))OC(=O)C2C)CC(=O)OCC(COC(=O)CSCCC1C(=O)O[B-](OC1=O)(OC2(=O))OC(=O)C2C)(COC(=O)CSCCC1C(=O)O[B-](OC1=O)(OC2(=O))OC(=O)C2C)COC(=O)CSCCC1C(=O)O[B-](OC1=O)(OC2(=O))OC(=O)C2C[Au],,0.030531051,0.2,0.2,0.8,4-Jan,,,,,,,682.9930713,crosslinked,,,,,,,,,,,,,,,,,,,,,,,,,,,,,,,,,,,,,,,,,,,,,69.52912773,0.001759967,-2.754495413
,,,,,1,doi.org/10.1016/j.jpowsour.2017.06.006,g-Butyrolactone,O=C1CCCO1,O=C1CCCO1,,,,,,0.969468949,0.8,,,,,,,,86.03677943,,1,86.03677943,,,20190325_12,[Cu]S(CCC1C(=O)O[B-](OC1=O)(OC2(=O))OC(=O)C2C)CC(=O)OCC(COC(=O)CSCCC1C(=O)O[B-](OC1=O)(OC2(=O))OC(=O)C2C)(COC(=O)CSCCC1C(=O)O[B-](OC1=O)(OC2(=O))OC(=O)C2C)COC(=O)CSCCC1C(=O)O[B-](OC1=O)(OC2(=O))OC(=O)C2C[Au],[Cu]S(CCC1C(=O)O[B-](OC1=O)(OC2(=O))OC(=O)C2C)CC(=O)OCC(COC(=O)CSCCC1C(=O)O[B-](OC1=O)(OC2(=O))OC(=O)C2C)(COC(=O)CSCCC1C(=O)O[B-](OC1=O)(OC2(=O))OC(=O)C2C)COC(=O)CSCCC1C(=O)O[B-](OC1=O)(OC2(=O))OC(=O)C2C[Au],,0.030531051,0.2,0.2,0.8,4-Jan,,,,,,,682.9930713,crosslinked,,,,,,,,,,,,,,,,,,,,,,,,,,,,,,,,,,,,,,,,,,,,,60.08235383,0.001519327,-2.818348624
,,,,,1,doi.org/10.1016/j.jpowsour.2017.06.006,g-Butyrolactone,O=C1CCCO1,O=C1CCCO1,,,,,,0.969468949,0.8,,,,,,,,86.03677943,,1,86.03677943,,,20190325_12,[Cu]S(CCC1C(=O)O[B-](OC1=O)(OC2(=O))OC(=O)C2C)CC(=O)OCC(COC(=O)CSCCC1C(=O)O[B-](OC1=O)(OC2(=O))OC(=O)C2C)(COC(=O)CSCCC1C(=O)O[B-](OC1=O)(OC2(=O))OC(=O)C2C)COC(=O)CSCCC1C(=O)O[B-](OC1=O)(OC2(=O))OC(=O)C2C[Au],[Cu]S(CCC1C(=O)O[B-](OC1=O)(OC2(=O))OC(=O)C2C)CC(=O)OCC(COC(=O)CSCCC1C(=O)O[B-](OC1=O)(OC2(=O))OC(=O)C2C)(COC(=O)CSCCC1C(=O)O[B-](OC1=O)(OC2(=O))OC(=O)C2C)COC(=O)CSCCC1C(=O)O[B-](OC1=O)(OC2(=O))OC(=O)C2C[Au],,0.030531051,0.2,0.2,0.8,4-Jan,,,,,,,682.9930713,crosslinked,,,,,,,,,,,,,,,,,,,,,,,,,,,,,,,,,,,,,,,,,,,,,49.99923619,0.001265859,-2.897614679
,,,,,1,doi.org/10.1016/j.jpowsour.2017.06.006,g-Butyrolactone,O=C1CCCO1,O=C1CCCO1,,,,,,0.969468949,0.8,,,,,,,,86.03677943,,1,86.03677943,,,20190325_12,[Cu]S(CCC1C(=O)O[B-](OC1=O)(OC2(=O))OC(=O)C2C)CC(=O)OCC(COC(=O)CSCCC1C(=O)O[B-](OC1=O)(OC2(=O))OC(=O)C2C)(COC(=O)CSCCC1C(=O)O[B-](OC1=O)(OC2(=O))OC(=O)C2C)COC(=O)CSCCC1C(=O)O[B-](OC1=O)(OC2(=O))OC(=O)C2C[Au],[Cu]S(CCC1C(=O)O[B-](OC1=O)(OC2(=O))OC(=O)C2C)CC(=O)OCC(COC(=O)CSCCC1C(=O)O[B-](OC1=O)(OC2(=O))OC(=O)C2C)(COC(=O)CSCCC1C(=O)O[B-](OC1=O)(OC2(=O))OC(=O)C2C)COC(=O)CSCCC1C(=O)O[B-](OC1=O)(OC2(=O))OC(=O)C2C[Au],,0.030531051,0.2,0.2,0.8,4-Jan,,,,,,,682.9930713,crosslinked,,,,,,,,,,,,,,,,,,,,,,,,,,,,,,,,,,,,,,,,,,,,,39.97268716,0.001092778,-2.96146789
,,,,,1,doi.org/10.1016/j.jpowsour.2017.06.006,g-Butyrolactone,O=C1CCCO1,O=C1CCCO1,,,,,,0.969468949,0.8,,,,,,,,86.03677943,,1,86.03677943,,,20190325_12,[Cu]S(CCC1C(=O)O[B-](OC1=O)(OC2(=O))OC(=O)C2C)CC(=O)OCC(COC(=O)CSCCC1C(=O)O[B-](OC1=O)(OC2(=O))OC(=O)C2C)(COC(=O)CSCCC1C(=O)O[B-](OC1=O)(OC2(=O))OC(=O)C2C)COC(=O)CSCCC1C(=O)O[B-](OC1=O)(OC2(=O))OC(=O)C2C[Au],[Cu]S(CCC1C(=O)O[B-](OC1=O)(OC2(=O))OC(=O)C2C)CC(=O)OCC(COC(=O)CSCCC1C(=O)O[B-](OC1=O)(OC2(=O))OC(=O)C2C)(COC(=O)CSCCC1C(=O)O[B-](OC1=O)(OC2(=O))OC(=O)C2C)COC(=O)CSCCC1C(=O)O[B-](OC1=O)(OC2(=O))OC(=O)C2C[Au],,0.030531051,0.2,0.2,0.8,4-Jan,,,,,,,682.9930713,crosslinked,,,,,,,,,,,,,,,,,,,,,,,,,,,,,,,,,,,,,,,,,,,,,24.79149512,0.000814377,-3.089174312
