Repository: zjurillpolymer/SPE_prediction

# SPE Prediction

Polymer electrolyte conductivity prediction using graph neural networks.

## Data

Data from [ChemPropPred](https://github.com/learningmatter-mit/Chem-prop-pred) — polymer electrolyte conductivity measurements including SMILES, conductivity (log S/cm), molecular weight, salt concentration, and temperature.

- `data/clean_train_data.csv` — cleaned training data
- `data/PolymerElectrolyteData.csv` — full raw dataset
- `data/PolyInfo_8salts.csv` / `data/polyinfo_5salts_4conc.csv` — PolyInfo polymer database with salt additives

File: data/PolymerElectrolyteData.csv (part 56 of 154)
Notes,Compound Notebook Name,Date Copied to Master Database,Data Recorded By,Seshadri Group,Oyaizu Group,DOI,Solvent 1 (S1),S1 SMILES,S1 SMILES 1,S1 SMILES 2,S1 SMILES 3,S1 Big SMILES,S1 End Group 1,S1 End Group 2,S1 Mol %,S1 Weight %,S1 SMILES 1 Mol %,S1 SMILES 2 Mol %,S1 SMILES 3 Mol %,S1 Molar Ratio,S1 Weight Ratio,S1 Mw,S1 Mn,S1 Mn or Mw,S1 Mw/Mn,S1 DOP,S1 Molar Mass (g/mol),S1 Type,S1 Block Mol Weight,Solvent 2 (S2),S2 SMILES,S2 SMILES 1,S2 SMILES 2,S2 Mol %,S2 Weight %,S2 SMILES 1 Mol %,S2 SMILES 2 Mol %,S2 Molar Ratio,S2 Weight Ratio,S2 Mw,S2 Mn,S2 Mn or Mw,S2 Mw/Mn,S2 DOP,S2 Molar Mass (g/mol),S2 Type,Solvent 3 (S3),S3 SMILES,S3 SMILES 1,S3 Mol %,S3 Weight %,S3 Molar Ratio,S3 Weight Ratio,S3 Mw,S3 Mn,S3 Mn or Mw,S3 Mw/Mn,S3 DOP,S3 Molar Mass (g/mol),S3 Type,Solvent 4 (S4),S4 SMILES,S4 Mol %,S4 Weight %,S4 Molar Ratio,S4 Weight Ratio,S4 Mw,S4 Mn,S4 Mn or Mw,S4 Mw/Mn,S4 DOP,S4 Molar Mass (g/mol),S4 Type,Salt 1,Salt1 SMILES,Salt1 Mol %,Salt1 Weight %,Salt1 Molality (mol salt/kg polymer),Salt1 Molar Mass (g/mol),Salt 2,Salt2 SMILES,Salt2 Mol %,Salt2 Weight %,Salt2 Molality (mol salt/kg polymer),Salt2 Molar Mass (g/mol),Inorganic Material 1 (IM1),IM1 Weight %,IM1 Particle Size (nm),Tg (oC),Heating Rate (K/min),Temperature (oC),Conductivity (S/cm),log Conductivity (S/cm)
,,,,,1,doi.org/10.1016/j.jpowsour.2017.06.006,g-Butyrolactone,O=C1CCCO1,O=C1CCCO1,,,,,,0.978253391,0.85,,,,,,,,86.03677943,,1,86.03677943,,,20190325_12,[Cu]S(CCC1C(=O)O[B-](OC1=O)(OC2(=O))OC(=O)C2C)CC(=O)OCC(COC(=O)CSCCC1C(=O)O[B-](OC1=O)(OC2(=O))OC(=O)C2C)(COC(=O)CSCCC1C(=O)O[B-](OC1=O)(OC2(=O))OC(=O)C2C)COC(=O)CSCCC1C(=O)O[B-](OC1=O)(OC2(=O))OC(=O)C2C[Au],[Cu]S(CCC1C(=O)O[B-](OC1=O)(OC2(=O))OC(=O)C2C)CC(=O)OCC(COC(=O)CSCCC1C(=O)O[B-](OC1=O)(OC2(=O))OC(=O)C2C)(COC(=O)CSCCC1C(=O)O[B-](OC1=O)(OC2(=O))OC(=O)C2C)COC(=O)CSCCC1C(=O)O[B-](OC1=O)(OC2(=O))OC(=O)C2C[Au],,0.021746609,0.15,0.2,0.8,4-Jan,,,,,,,682.9930713,crosslinked,,,,,,,,,,,,,,,,,,,,,,,,,,,,,,,,,,,,,,,,,,,,,89.64683377,0.003384864,-2.470458716
,,,,,1,doi.org/10.1016/j.jpowsour.2017.06.006,g-Butyrolactone,O=C1CCCO1,O=C1CCCO1,,,,,,0.978253391,0.85,,,,,,,,86.03677943,,1,86.03677943,,,20190325_12,[Cu]S(CCC1C(=O)O[B-](OC1=O)(OC2(=O))OC(=O)C2C)CC(=O)OCC(COC(=O)CSCCC1C(=O)O[B-](OC1=O)(OC2(=O))OC(=O)C2C)(COC(=O)CSCCC1C(=O)O[B-](OC1=O)(OC2(=O))OC(=O)C2C)COC(=O)CSCCC1C(=O)O[B-](OC1=O)(OC2(=O))OC(=O)C2C[Au],[Cu]S(CCC1C(=O)O[B-](OC1=O)(OC2(=O))OC(=O)C2C)CC(=O)OCC(COC(=O)CSCCC1C(=O)O[B-](OC1=O)(OC2(=O))OC(=O)C2C)(COC(=O)CSCCC1C(=O)O[B-](OC1=O)(OC2(=O))OC(=O)C2C)COC(=O)CSCCC1C(=O)O[B-](OC1=O)(OC2(=O))OC(=O)C2C[Au],,0.021746609,0.15,0.2,0.8,4-Jan,,,,,,,682.9930713,crosslinked,,,,,,,,,,,,,,,,,,,,,,,,,,,,,,,,,,,,,,,,,,,,,79.64025016,0.003027617,-2.518899083
,,,,,1,doi.org/10.1016/j.jpowsour.2017.06.006,g-Butyrolactone,O=C1CCCO1,O=C1CCCO1,,,,,,0.978253391,0.85,,,,,,,,86.03677943,,1,86.03677943,,,20190325_12,[Cu]S(CCC1C(=O)O[B-](OC1=O)(OC2(=O))OC(=O)C2C)CC(=O)OCC(COC(=O)CSCCC1C(=O)O[B-](OC1=O)(OC2(=O))OC(=O)C2C)(COC(=O)CSCCC1C(=O)O[B-](OC1=O)(OC2(=O))OC(=O)C2C)COC(=O)CSCCC1C(=O)O[B-](OC1=O)(OC2(=O))OC(=O)C2C[Au],[Cu]S(CCC1C(=O)O[B-](OC1=O)(OC2(=O))OC(=O)C2C)CC(=O)OCC(COC(=O)CSCCC1C(=O)O[B-](OC1=O)(OC2(=O))OC(=O)C2C)(COC(=O)CSCCC1C(=O)O[B-](OC1=O)(OC2(=O))OC(=O)C2C)COC(=O)CSCCC1C(=O)O[B-](OC1=O)(OC2(=O))OC(=O)C2C[Au],,0.021746609,0.15,0.2,0.8,4-Jan,,,,,,,682.9930713,crosslinked,,,,,,,,,,,,,,,,,,,,,,,,,,,,,,,,,,,,,,,,,,,,,69.95667498,0.002749578,-2.560733945
,,,,,1,doi.org/10.1016/j.jpowsour.2017.06.006,g-Butyrolactone,O=C1CCCO1,O=C1CCCO1,,,,,,0.978253391,0.85,,,,,,,,86.03677943,,1,86.03677943,,,20190325_12,[Cu]S(CCC1C(=O)O[B-](OC1=O)(OC2(=O))OC(=O)C2C)CC(=O)OCC(COC(=O)CSCCC1C(=O)O[B-](OC1=O)(OC2(=O))OC(=O)C2C)(COC(=O)CSCCC1C(=O)O[B-](OC1=O)(OC2(=O))OC(=O)C2C)COC(=O)CSCCC1C(=O)O[B-](OC1=O)(OC2(=O))OC(=O)C2C[Au],[Cu]S(CCC1C(=O)O[B-](OC1=O)(OC2(=O))OC(=O)C2C)CC(=O)OCC(COC(=O)CSCCC1C(=O)O[B-](OC1=O)(OC2(=O))OC(=O)C2C)(COC(=O)CSCCC1C(=O)O[B-](OC1=O)(OC2(=O))OC(=O)C2C)COC(=O)CSCCC1C(=O)O[B-](OC1=O)(OC2(=O))OC(=O)C2C[Au],,0.021746609,0.15,0.2,0.8,4-Jan,,,,,,,682.9930713,crosslinked,,,,,,,,,,,,,,,,,,,,,,,,,,,,,,,,,,,,,,,,,,,,,59.57837266,0.002434569,-2.613577982
,,,,,1,doi.org/10.1016/j.jpowsour.2017.06.006,g-Butyrolactone,O=C1CCCO1,O=C1CCCO1,,,,,,0.978253391,0.85,,,,,,,,86.03677943,,1,86.03677943,,,20190325_12,[Cu]S(CCC1C(=O)O[B-](OC1=O)(OC2(=O))OC(=O)C2C)CC(=O)OCC(COC(=O)CSCCC1C(=O)O[B-](OC1=O)(OC2(=O))OC(=O)C2C)(COC(=O)CSCCC1C(=O)O[B-](OC1=O)(OC2(=O))OC(=O)C2C)COC(=O)CSCCC1C(=O)O[B-](OC1=O)(OC2(=O))OC(=O)C2C[Au],[Cu]S(CCC1C(=O)O[B-](OC1=O)(OC2(=O))OC(=O)C2C)CC(=O)OCC(COC(=O)CSCCC1C(=O)O[B-](OC1=O)(OC2(=O))OC(=O)C2C)(COC(=O)CSCCC1C(=O)O[B-](OC1=O)(OC2(=O))OC(=O)C2C)COC(=O)CSCCC1C(=O)O[B-](OC1=O)(OC2(=O))OC(=O)C2C[Au],,0.021746609,0.15,0.2,0.8,4-Jan,,,,,,,682.9930713,crosslinked,,,,,,,,,,,,,,,,,,,,,,,,,,,,,,,,,,,,,,,,,,,,,50.37941176,0.002091062,-2.679633028
,,,,,1,doi.org/10.1016/j.jpowsour.2017.06.006,g-Butyrolactone,O=C1CCCO1,O=C1CCCO1,,,,,,0.978253391,0.85,,,,,,,,86.03677943,,1,86.03677943,,,20190325_12,[Cu]S(CCC1C(=O)O[B-](OC1=O)(OC2(=O))OC(=O)C2C)CC(=O)OCC(COC(=O)CSCCC1C(=O)O[B-](OC1=O)(OC2(=O))OC(=O)C2C)(COC(=O)CSCCC1C(=O)O[B-](OC1=O)(OC2(=O))OC(=O)C2C)COC(=O)CSCCC1C(=O)O[B-](OC1=O)(OC2(=O))OC(=O)C2C[Au],[Cu]S(CCC1C(=O)O[B-](OC1=O)(OC2(=O))OC(=O)C2C)CC(=O)OCC(COC(=O)CSCCC1C(=O)O[B-](OC1=O)(OC2(=O))OC(=O)C2C)(COC(=O)CSCCC1C(=O)O[B-](OC1=O)(OC2(=O))OC(=O)C2C)COC(=O)CSCCC1C(=O)O[B-](OC1=O)(OC2(=O))OC(=O)C2C[Au],,0.021746609,0.15,0.2,0.8,4-Jan,,,,,,,682.9930713,crosslinked,,,,,,,,,,,,,,,,,,,,,,,,,,,,,,,,,,,,,,,,,,,,,40.15105383,0.001832818,-2.736880734
,,,,,1,doi.org/10.1016/j.jpowsour.2017.06.006,g-Butyrolactone,O=C1CCCO1,O=C1CCCO1,,,,,,0.978253391,0.85,,,,,,,,86.03677943,,1,86.03677943,,,20190325_12,[Cu]S(CCC1C(=O)O[B-](OC1=O)(OC2(=O))OC(=O)C2C)CC(=O)OCC(COC(=O)CSCCC1C(=O)O[B-](OC1=O)(OC2(=O))OC(=O)C2C)(COC(=O)CSCCC1C(=O)O[B-](OC1=O)(OC2(=O))OC(=O)C2C)COC(=O)CSCCC1C(=O)O[B-](OC1=O)(OC2(=O))OC(=O)C2C[Au],[Cu]S(CCC1C(=O)O[B-](OC1=O)(OC2(=O))OC(=O)C2C)CC(=O)OCC(COC(=O)CSCCC1C(=O)O[B-](OC1=O)(OC2(=O))OC(=O)C2C)(COC(=O)CSCCC1C(=O)O[B-](OC1=O)(OC2(=O))OC(=O)C2C)COC(=O)CSCCC1C(=O)O[B-](OC1=O)(OC2(=O))OC(=O)C2C[Au],,0.021746609,0.15,0.2,0.8,4-Jan,,,,,,,682.9930713,crosslinked,,,,,,,,,,,,,,,,,,,,,,,,,,,,,,,,,,,,,,,,,,,,,24.8722162,0.00145156,-2.838165138
,,,,,1,doi.org/10.1016/j.jpowsour.2017.06.006,g-Butyrolactone,O=C1CCCO1,O=C1CCCO1,,,,,,0.986196513,0.9,,,,,,,,86.03677943,,1,86.03677943,,,20190325_12,[Cu]S(CCC1C(=O)O[B-](OC1=O)(OC2(=O))OC(=O)C2C)CC(=O)OCC(COC(=O)CSCCC1C(=O)O[B-](OC1=O)(OC2(=O))OC(=O)C2C)(COC(=O)CSCCC1C(=O)O[B-](OC1=O)(OC2(=O))OC(=O)C2C)COC(=O)CSCCC1C(=O)O[B-](OC1=O)(OC2(=O))OC(=O)C2C[Au],[Cu]S(CCC1C(=O)O[B-](OC1=O)(OC2(=O))OC(=O)C2C)CC(=O)OCC(COC(=O)CSCCC1C(=O)O[B-](OC1=O)(OC2(=O))OC(=O)C2C)(COC(=O)CSCCC1C(=O)O[B-](OC1=O)(OC2(=O))OC(=O)C2C)COC(=O)CSCCC1C(=O)O[B-](OC1=O)(OC2(=O))OC(=O)C2C[Au],,0.013803487,0.1,0.2,0.8,4-Jan,,,,,,,682.9930713,crosslinked,,,,,,,,,,,,,,,,,,,,,,,,,,,,,,,,,,,,,,,,,,,,,89.64683377,0.002210992,-2.655412844
,,,,,1,doi.org/10.1016/j.jpowsour.2017.06.006,g-Butyrolactone,O=C1CCCO1,O=C1CCCO1,,,,,,0.986196513,0.9,,,,,,,,86.03677943,,1,86.03677943,,,20190325_12,[Cu]S(CCC1C(=O)O[B-](OC1=O)(OC2(=O))OC(=O)C2C)CC(=O)OCC(COC(=O)CSCCC1C(=O)O[B-](OC1=O)(OC2(=O))OC(=O)C2C)(COC(=O)CSCCC1C(=O)O[B-](OC1=O)(OC2(=O))OC(=O)C2C)COC(=O)CSCCC1C(=O)O[B-](OC1=O)(OC2(=O))OC(=O)C2C[Au],[Cu]S(CCC1C(=O)O[B-](OC1=O)(OC2(=O))OC(=O)C2C)CC(=O)OCC(COC(=O)CSCCC1C(=O)O[B-](OC1=O)(OC2(=O))OC(=O)C2C)(COC(=O)CSCCC1C(=O)O[B-](OC1=O)(OC2(=O))OC(=O)C2C)COC(=O)CSCCC1C(=O)O[B-](OC1=O)(OC2(=O))OC(=O)C2C[Au],,0.013803487,0.1,0.2,0.8,4-Jan,,,,,,,682.9930713,crosslinked,,,,,,,,,,,,,,,,,,,,,,,,,,,,,,,,,,,,,,,,,,,,,79.41410256,0.002038721,-2.690642202
,,,,,1,doi.org/10.1016/j.jpowsour.2017.06.006,g-Butyrolactone,O=C1CCCO1,O=C1CCCO1,,,,,,0.986196513,0.9,,,,,,,,86.03677943,,1,86.03677943,,,20190325_12,[Cu]S(CCC1C(=O)O[B-](OC1=O)(OC2(=O))OC(=O)C2C)CC(=O)OCC(COC(=O)CSCCC1C(=O)O[B-](OC1=O)(OC2(=O))OC(=O)C2C)(COC(=O)CSCCC1C(=O)O[B-](OC1=O)(OC2(=O))OC(=O)C2C)COC(=O)CSCCC1C(=O)O[B-](OC1=O)(OC2(=O))OC(=O)C2C[Au],[Cu]S(CCC1C(=O)O[B-](OC1=O)(OC2(=O))OC(=O)C2C)CC(=O)OCC(COC(=O)CSCCC1C(=O)O[B-](OC1=O)(OC2(=O))OC(=O)C2C)(COC(=O)CSCCC1C(=O)O[B-](OC1=O)(OC2(=O))OC(=O)C2C)COC(=O)CSCCC1C(=O)O[B-](OC1=O)(OC2(=O))OC(=O)C2C[Au],,0.013803487,0.1,0.2,0.8,4-Jan,,,,,,,682.9930713,crosslinked,,,,,,,,,,,,,,,,,,,,,,,,,,,,,,,,,,,,,,,,,,,,,69.52912773,0.001870366,-2.728073394
,,,,,1,doi.org/10.1016/j.jpowsour.2017.06.006,g-Butyrolactone,O=C1CCCO1,O=C1CCCO1,,,,,,0.986196513,0.9,,,,,,,,86.03677943,,1,86.03677943,,,20190325_12,[Cu]S(CCC1C(=O)O[B-](OC1=O)(OC2(=O))OC(=O)C2C)CC(=O)OCC(COC(=O)CSCCC1C(=O)O[B-](OC1=O)(OC2(=O))OC(=O)C2C)(COC(=O)CSCCC1C(=O)O[B-](OC1=O)(OC2(=O))OC(=O)C2C)COC(=O)CSCCC1C(=O)O[B-](OC1=O)(OC2(=O))OC(=O)C2C[Au],[Cu]S(CCC1C(=O)O[B-](OC1=O)(OC2(=O))OC(=O)C2C)CC(=O)OCC(COC(=O)CSCCC1C(=O)O[B-](OC1=O)(OC2(=O))OC(=O)C2C)(COC(=O)CSCCC1C(=O)O[B-](OC1=O)(OC2(=O))OC(=O)C2C)COC(=O)CSCCC1C(=O)O[B-](OC1=O)(OC2(=O))OC(=O)C2C[Au],,0.013803487,0.1,0.2,0.8,4-Jan,,,,,,,682.9930713,crosslinked,,,,,,,,,,,,,,,,,,,,,,,,,,,,,,,,,,,,,,,,,,,,,60.08235383,0.001664502,-2.778715596
,,,,,1,doi.org/10.1016/j.jpowsour.2017.06.006,g-Butyrolactone,O=C1CCCO1,O=C1CCCO1,,,,,,0.986196513,0.9,,,,,,,,86.03677943,,1,86.03677943,,,20190325_12,[Cu]S(CCC1C(=O)O[B-](OC1=O)(OC2(=O))OC(=O)C2C)CC(=O)OCC(COC(=O)CSCCC1C(=O)O[B-](OC1=O)(OC2(=O))OC(=O)C2C)(COC(=O)CSCCC1C(=O)O[B-](OC1=O)(OC2(=O))OC(=O)C2C)COC(=O)CSCCC1C(=O)O[B-](OC1=O)(OC2(=O))OC(=O)C2C[Au],[Cu]S(CCC1C(=O)O[B-](OC1=O)(OC2(=O))OC(=O)C2C)CC(=O)OCC(COC(=O)CSCCC1C(=O)O[B-](OC1=O)(OC2(=O))OC(=O)C2C)(COC(=O)CSCCC1C(=O)O[B-](OC1=O)(OC2(=O))OC(=O)C2C)COC(=O)CSCCC1C(=O)O[B-](OC1=O)(OC2(=O))OC(=O)C2C[Au],,0.013803487,0.1,0.2,0.8,4-Jan,,,,,,,682.9930713,crosslinked,,,,,,,,,,,,,,,,,,,,,,,,,,,,,,,,,,,,,,,,,,,,,49.99923619,0.001481297,-2.829357798
,,,,,1,doi.org/10.1016/j.jpowsour.2017.06.006,g-Butyrolactone,O=C1CCCO1,O=C1CCCO1,,,,,,0.986196513,0.9,,,,,,,,86.03677943,,1,86.03677943,,,20190325_12,[Cu]S(CCC1C(=O)O[B-](OC1=O)(OC2(=O))OC(=O)C2C)CC(=O)OCC(COC(=O)CSCCC1C(=O)O[B-](OC1=O)(OC2(=O))OC(=O)C2C)(COC(=O)CSCCC1C(=O)O[B-](OC1=O)(OC2(=O))OC(=O)C2C)COC(=O)CSCCC1C(=O)O[B-](OC1=O)(OC2(=O))OC(=O)C2C[Au],[Cu]S(CCC1C(=O)O[B-](OC1=O)(OC2(=O))OC(=O)C2C)CC(=O)OCC(COC(=O)CSCCC1C(=O)O[B-](OC1=O)(OC2(=O))OC(=O)C2C)(COC(=O)CSCCC1C(=O)O[B-](OC1=O)(OC2(=O))OC(=O)C2C)COC(=O)CSCCC1C(=O)O[B-](OC1=O)(OC2(=O))OC(=O)C2C[Au],,0.013803487,0.1,0.2,0.8,4-Jan,,,,,,,682.9930713,crosslinked,,,,,,,,,,,,,,,,,,,,,,,,,,,,,,,,,,,,,,,,,,,,,40.0618451,0.001331692,-2.87559633
,,,,,1,doi.org/10.1016/j.jpowsour.2017.06.006,g-Butyrolactone,O=C1CCCO1,O=C1CCCO1,,,,,,0.986196513,0.9,,,,,,,,86.03677943,,1,86.03677943,,,20190325_12,[Cu]S(CCC1C(=O)O[B-](OC1=O)(OC2(=O))OC(=O)C2C)CC(=O)OCC(COC(=O)CSCCC1C(=O)O[B-](OC1=O)(OC2(=O))OC(=O)C2C)(COC(=O)CSCCC1C(=O)O[B-](OC1=O)(OC2(=O))OC(=O)C2C)COC(=O)CSCCC1C(=O)O[B-](OC1=O)(OC2(=O))OC(=O)C2C[Au],[Cu]S(CCC1C(=O)O[B-](OC1=O)(OC2(=O))OC(=O)C2C)CC(=O)OCC(COC(=O)CSCCC1C(=O)O[B-](OC1=O)(OC2(=O))OC(=O)C2C)(COC(=O)CSCCC1C(=O)O[B-](OC1=O)(OC2(=O))OC(=O)C2C)COC(=O)CSCCC1C(=O)O[B-](OC1=O)(OC2(=O))OC(=O)C2C[Au],,0.013803487,0.1,0.2,0.8,4-Jan,,,,,,,682.9930713,crosslinked,,,,,,,,,,,,,,,,,,,,,,,,,,,,,,,,,,,,,,,,,,,,,24.79149512,0.001132257,-2.946055046
,,,,,1,doi.org/10.1016/j.jpowsour.2017.05.097,20190325_13_PEGBC,OCCOC(NCCCOCCOCCOCCCNC(CCO)=O)=O,OCCOC(NCCCOCCOCCOCCCNC(CCO)=O)=O,,,,,,0.749205774,0.8,,,,,,,,384.2,,1,384.2,,,,,,,,,,,,,,,,,,,,,,,,,,,,,,,,,,,,,,,,,,,,,,,LiTFSI,O=S(=O)([N-]S(=O)(=O)C(F)(F)F)C(F)(F)F.[Li+],0.250794226,0.2,0.871282634,286.9332984,,,,,,,,,,,,115.6933142,0.001024977,-2.989285714
,,,,,1,doi.org/10.1016/j.jpowsour.2017.05.097,20190325_13_PEGBC,OCCOC(NCCCOCCOCCOCCCNC(CCO)=O)=O,OCCOC(NCCCOCCOCCOCCCNC(CCO)=O)=O,,,,,,0.749205774,0.8,,,,,,,,384.2,,1,384.2,,,,,,,,,,,,,,,,,,,,,,,,,,,,,,,,,,,,,,,,,,,,,,,LiTFSI,O=S(=O)([N-]S(=O)(=O)C(F)(F)F)C(F)(F)F.[Li+],0.250794226,0.2,0.871282634,286.9332984,,,,,,,,,,,,107.5728916,0.000791069,-3.101785714
,,,,,1,doi.org/10.1016/j.jpowsour.2017.05.097,20190325_13_PEGBC,OCCOC(NCCCOCCOCCOCCCNC(CCO)=O)=O,OCCOC(NCCCOCCOCCOCCCNC(CCO)=O)=O,,,,,,0.749205774,0.8,,,,,,,,384.2,,1,384.2,,,,,,,,,,,,,,,,,,,,,,,,,,,,,,,,,,,,,,,,,,,,,,,LiTFSI,O=S(=O)([N-]S(=O)(=O)C(F)(F)F)C(F)(F)F.[Li+],0.250794226,0.2,0.871282634,286.9332984,,,,,,,,,,,,97.45203284,0.000501187,-3.3
,,,,,1,doi.org/10.1016/j.jpowsour.2017.05.097,20190325_13_PEGBC,OCCOC(NCCCOCCOCCOCCCNC(CCO)=O)=O,OCCOC(NCCCOCCOCCOCCCNC(CCO)=O)=O,,,,,,0.749205774,0.8,,,,,,,,384.2,,1,384.2,,,,,,,,,,,,,,,,,,,,,,,,,,,,,,,,,,,,,,,,,,,,,,,LiTFSI,O=S(=O)([N-]S(=O)(=O)C(F)(F)F)C(F)(F)F.[Li+],0.250794226,0.2,0.871282634,286.9332984,,,,,,,,,,,,83.50914221,0.000305995,-3.514285714
,,,,,1,doi.org/10.1016/j.jpowsour.2017.05.097,20190325_13_PEGBC,OCCOC(NCCCOCCOCCOCCCNC(CCO)=O)=O,OCCOC(NCCCOCCOCCOCCCNC(CCO)=O)=O,,,,,,0.749205774,0.8,,,,,,,,384.2,,1,384.2,,,,,,,,,,,,,,,,,,,,,,,,,,,,,,,,,,,,,,,,,,,,,,,LiTFSI,O=S(=O)([N-]S(=O)(=O)C(F)(F)F)C(F)(F)F.[Li+],0.250794226,0.2,0.871282634,286.9332984,,,,,,,,,,,,67.12279253,0.000121319,-3.916071429
,,,,,1,doi.org/10.1016/j.jpowsour.2017.05.097,20190325_13_PEGBC,OCCOC(NCCCOCCOCCOCCCNC(CCO)=O)=O,OCCOC(NCCCOCCOCCOCCCNC(CCO)=O)=O,,,,,,0.749205774,0.8,,,,,,,,384.2,,1,384.2,,,,,,,,,,,,,,,,,,,,,,,,,,,,,,,,,,,,,,,,,,,,,,,LiTFSI,O=S(=O)([N-]S(=O)(=O)C(F)(F)F)C(F)(F)F.[Li+],0.250794226,0.2,0.871282634,286.9332984,,,,,,,,,,,,48.64226069,4.20E-05,-4.376785714
,,,,,1,doi.org/10.1016/j.jpowsour.2017.05.097,20190325_13_PEGBC,OCCOC(NCCCOCCOCCOCCCNC(CCO)=O)=O,OCCOC(NCCCOCCOCCOCCCNC(CCO)=O)=O,,,,,,0.749205774,0.8,,,,,,,,384.2,,1,384.2,,,,,,,,,,,,,,,,,,,,,,,,,,,,,,,,,,,,,,,,,,,,,,,LiTFSI,O=S(=O)([N-]S(=O)(=O)C(F)(F)F)C(F)(F)F.[Li+],0.250794226,0.2,0.871282634,286.9332984,,,,,,,,,,,,37.12711106,1.60E-05,-4.794642857
,,,,,1,doi.org/10.1016/j.jpowsour.2017.05.097,20190325_13_PEGBC,OCCOC(NCCCOCCOCCOCCCNC(CCO)=O)=O,OCCOC(NCCCOCCOCCOCCCNC(CCO)=O)=O,,,,,,0.749205774,0.8,,,,,,,,384.2,,1,384.2,,,,,,,,,,,,,,,,,,,,,,,,,,,,,,,,,,,,,,,,,,,,,,,LiTFSI,O=S(=O)([N-]S(=O)(=O)C(F)(F)F)C(F)(F)F.[Li+],0.250794226,0.2,0.871282634,286.9332984,,,,,,,,,,,,26.0294656,6.85E-06,-5.164285714
,,,,,1,doi.org/10.1016/j.jpowsour.2017.05.097,20190325_13_PEGBC,OCCOC(NCCCOCCOCCOCCCNC(CCO)=O)=O,OCCOC(NCCCOCCOCCOCCCNC(CCO)=O)=O,,,,,,0.635383906,0.7,,,,,,,,384.2,,1,384.2,,,,,,,,,,,,,,,,,,,,,,,,,,,,,,,,,,,,,,,,,,,,,,,LiTFSI,O=S(=O)([N-]S(=O)(=O)C(F)(F)F)C(F)(F)F.[Li+],0.364616094,0.3,1.493627372,286.9332984,,,,,,,,,,,,116.3323336,0.000917276,-3.0375
,,,,,1,doi.org/10.1016/j.jpowsour.2017.05.097,20190325_13_PEGBC,OCCOC(NCCCOCCOCCOCCCNC(CCO)=O)=O,OCCOC(NCCCOCCOCCOCCCNC(CCO)=O)=O,,,,,,0.635383906,0.7,,,,,,,,384.2,,1,384.2,,,,,,,,,,,,,,,,,,,,,,,,,,,,,,,,,,,,,,,,,,,,,,,LiTFSI,O=S(=O)([N-]S(=O)(=O)C(F)(F)F)C(F)(F)F.[Li+],0.364616094,0.3,1.493627372,286.9332984,,,,,,,,,,,,110.4485972,0.000791069,-3.101785714
,,,,,1,doi.org/10.1016/j.jpowsour.2017.05.097,20190325_13_PEGBC,OCCOC(NCCCOCCOCCOCCCNC(CCO)=O)=O,OCCOC(NCCCOCCOCCOCCCNC(CCO)=O)=O,,,,,,0.635383906,0.7,,,,,,,,384.2,,1,384.2,,,,,,,,,,,,,,,,,,,,,,,,,,,,,,,,,,,,,,,,,,,,,,,LiTFSI,O=S(=O)([N-]S(=O)(=O)C(F)(F)F)C(F)(F)F.[Li+],0.364616094,0.3,1.493627372,286.9332984,,,,,,,,,,,,98.03245889,0.000477058,-3.321428571
,,,,,1,doi.org/10.1016/j.jpowsour.2017.05.097,20190325_13_PEGBC,OCCOC(NCCCOCCOCCOCCCNC(CCO)=O)=O,OCCOC(NCCCOCCOCCOCCCNC(CCO)=O)=O,,,,,,0.635383906,0.7,,,,,,,,384.2,,1,384.2,,,,,,,,,,,,,,,,,,,,,,,,,,,,,,,,,,,,,,,,,,,,,,,LiTFSI,O=S(=O)([N-]S(=O)(=O)C(F)(F)F)C(F)(F)F.[Li+],0.364616094,0.3,1.493627372,286.9332984,,,,,,,,,,,,85.85025246,0.000302244,-3.519642857
,,,,,1,doi.org/10.1016/j.jpowsour.2017.05.097,20190325_13_PEGBC,OCCOC(NCCCOCCOCCOCCCNC(CCO)=O)=O,OCCOC(NCCCOCCOCCOCCCNC(CCO)=O)=O,,,,,,0.635383906,0.7,,,,,,,,384.2,,1,384.2,,,,,,,,,,,,,,,,,,,,,,,,,,,,,,,,,,,,,,,,,,,,,,,LiTFSI,O=S(=O)([N-]S(=O)(=O)C(F)(F)F)C(F)(F)F.[Li+],0.364616094,0.3,1.493627372,286.9332984,,,,,,,,,,,,73.25682095,0.00014242,-3.846428571
,,,,,1,doi.org/10.1016/j.jpowsour.2017.05.097,20190325_13_PEGBC,OCCOC(NCCCOCCOCCOCCCNC(CCO)=O)=O,OCCOC(NCCCOCCOCCOCCCNC(CCO)=O)=O,,,,,,0.635383906,0.7,,,,,,,,384.2,,1,384.2,,,,,,,,,,,,,,,,,,,,,,,,,,,,,,,,,,,,,,,,,,,,,,,LiTFSI,O=S(=O)([N-]S(=O)(=O)C(F)(F)F)C(F)(F)F.[Li+],0.364616094,0.3,1.493627372,286.9332984,,,,,,,,,,,,53.82171764,4.93E-05,-4.307142857
,,,,,1,doi.org/10.1016/j.jpowsour.2017.05.097,20190325_13_PEGBC,OCCOC(NCCCOCCOCCOCCCNC(CCO)=O)=O,OCCOC(NCCCOCCOCCOCCCNC(CCO)=O)=O,,,,,,0.635383906,0.7,,,,,,,,384.2,,1,384.2,,,,,,,,,,,,,,,,,,,,,,,,,,,,,,,,,,,,,,,,,,,,,,,LiTFSI,O=S(=O)([N-]S(=O)(=O)C(F)(F)F)C(F)(F)F.[Li+],0.364616094,0.3,1.493627372,286.9332984,,,,,,,,,,,,36.99176663,1.15E-05,-4.939285714
,,,,,1,doi.org/10.1016/j.jpowsour.2017.05.097,20190325_13_PEGBC,OCCOC(NCCCOCCOCCOCCCNC(CCO)=O)=O,OCCOC(NCCCOCCOCCOCCCNC(CCO)=O)=O,,,,,,0.635383906,0.7,,,,,,,,384.2,,1,384.2,,,,,,,,,,,,,,,,,,,,,,,,,,,,,,,,,,,,,,,,,,,,,,,LiTFSI,O=S(=O)([N-]S(=O)(=O)C(F)(F)F)C(F)(F)F.[Li+],0.364616094,0.3,1.493627372,286.9332984,,,,,,,,,,,,26.28145925,5.22E-06,-5.282142857
,,,,,1,doi.org/10.1016/j.jpowsour.2017.05.097,20190325_13_PEGBC,OCCOC(NCCCOCCOCCOCCCNC(CCO)=O)=O,OCCOC(NCCCOCCOCCOCCCNC(CCO)=O)=O,,,,,,0.635383906,0.7,,,,,,,,384.2,,1,384.2,,,,,,,,,,,,,,,,,,,,,,,,,,,,,,,,,,,,,,,,,,,,,,,LiTFSI,O=S(=O)([N-]S(=O)(=O)C(F)(F)F)C(F)(F)F.[Li+],0.364616094,0.3,1.493627372,286.9332984,,,,,,,,,,,,21.56502591,4.18E-06,-5.378571429
,,,,,1,doi.org/10.1016/j.jpowsour.2017.05.097,20190325_13_PEGBC,OCCOC(NCCCOCCOCCOCCCNC(CCO)=O)=O,OCCOC(NCCCOCCOCCOCCCNC(CCO)=O)=O,,,,,,0.528357446,0.6,,,,,,,,384.2,,1,384.2,,,,,,,,,,,,,,,,,,,,,,,,,,,,,,,,,,,,,,,,,,,,,,,LiTFSI,O=S(=O)([N-]S(=O)(=O)C(F)(F)F)C(F)(F)F.[Li+],0.471642554,0.4,2.323420357,286.9332984,,,,,,,,,,,,110.2417498,0.000641421,-3.192857143
,,,,,1,doi.org/10.1016/j.jpowsour.2017.05.097,20190325_13_PEGBC,OCCOC(NCCCOCCOCCOCCCNC(CCO)=O)=O,OCCOC(NCCCOCCOCCOCCCNC(CCO)=O)=O,,,,,,0.528357446,0.6,,,,,,,,384.2,,1,384.2,,,,,,,,,,,,,,,,,,,,,,,,,,,,,,,,,,,,,,,,,,,,,,,LiTFSI,O=S(=O)([N-]S(=O)(=O)C(F)(F)F)C(F)(F)F.[Li+],0.471642554,0.4,2.323420357,286.9332984,,,,,,,,,,,,98.22633847,0.000421697,-3.375
,,,,,1,doi.org/10.1016/j.jpowsour.2017.05.097,20190325_13_PEGBC,OCCOC(NCCCOCCOCCOCCCNC(CCO)=O)=O,OCCOC(NCCCOCCOCCOCCCNC(CCO)=O)=O,,,,,,0.528357446,0.6,,,,,,,,384.2,,1,384.2,,,,,,,,,,,,,,,,,,,,,,,,,,,,,,,,,,,,,,,,,,,,,,,LiTFSI,O=S(=O)([N-]S(=O)(=O)C(F)(F)F)C(F)(F)F.[Li+],0.471642554,0.4,2.323420357,286.9332984,,,,,,,,,,,,86.3948799,0.000236164,-3.626785714
,,,,,1,doi.org/10.1016/j.jpowsour.2017.05.097,20190325_13_PEGBC,OCCOC(NCCCOCCOCCOCCCNC(CCO)=O)=O,OCCOC(NCCCOCCOCCOCCCNC(CCO)=O)=O,,,,,,0.528357446,0.6,,,,,,,,384.2,,1,384.2,,,,,,,,,,,,,,,,,,,,,,,,,,,,,,,,,,,,,,,,,,,,,,,LiTFSI,O=S(=O)([N-]S(=O)(=O)C(F)(F)F)C(F)(F)F.[Li+],0.471642554,0.4,2.323420357,286.9332984,,,,,,,,,,,,73.08813002,0.000116911,-3.932142857
,,,,,1,doi.org/10.1016/j.jpowsour.2017.05.097,20190325_13_PEGBC,OCCOC(NCCCOCCOCCOCCCNC(CCO)=O)=O,OCCOC(NCCCOCCOCCOCCCNC(CCO)=O)=O,,,,,,0.528357446,0.6,,,,,,,,384.2,,1,384.2,,,,,,,,,,,,,,,,,,,,,,,,,,,,,,,,,,,,,,,,,,,,,,,LiTFSI,O=S(=O)([N-]S(=O)(=O)C(F)(F)F)C(F)(F)F.[Li+],0.471642554,0.4,2.323420357,286.9332984,,,,,,,,,,,,53.82171764,3.12E-05,-4.505357143
,,,,,1,doi.org/10.1016/j.jpowsour.2017.05.097,20190325_13_PEGBC,OCCOC(NCCCOCCOCCOCCCNC(CCO)=O)=O,OCCOC(NCCCOCCOCCOCCCNC(CCO)=O)=O,,,,,,0.528357446,0.6,,,,,,,,384.2,,1,384.2,,,,,,,,,,,,,,,,,,,,,,,,,,,,,,,,,,,,,,,,,,,,,,,LiTFSI,O=S(=O)([N-]S(=O)(=O)C(F)(F)F)C(F)(F)F.[Li+],0.471642554,0.4,2.323420357,286.9332984,,,,,,,,,,,,36.99176663,8.99E-06,-5.046428571
,,,,,1,doi.org/10.1016/j.jpowsour.2017.05.097,20190325_13_PEGBC,OCCOC(NCCCOCCOCCOCCCNC(CCO)=O)=O,OCCOC(NCCCOCCOCCOCCCNC(CCO)=O)=O,,,,,,0.528357446,0.6,,,,,,,,384.2,,1,384.2,,,,,,,,,,,,,,,,,,,,,,,,,,,,,,,,,,,,,,,,,,,,,,,LiTFSI,O=S(=O)([N-]S(=O)(=O)C(F)(F)F)C(F)(F)F.[Li+],0.471642554,0.4,2.323420357,286.9332984,,,,,,,,,,,,26.0294656,3.52E-06,-5.453571429
,,,,,1,doi.org/10.1016/j.jpowsour.2017.05.097,20190325_13_PEGBC,OCCOC(NCCCOCCOCCOCCCNC(CCO)=O)=O,OCCOC(NCCCOCCOCCOCCCNC(CCO)=O)=O,,,,,,0.528357446,0.6,,,,,,,,384.2,,1,384.2,,,,,,,,,,,,,,,,,,,,,,,,,,,,,,,,,,,,,,,,,,,,,,,LiTFSI,O=S(=O)([N-]S(=O)(=O)C(F)(F)F)C(F)(F)F.[Li+],0.471642554,0.4,2.323420357,286.9332984,,,,,,,,,,,,22.1771028,2.62E-06,-5.582142857
,,,,,1,doi.org/10.1016/j.jpowsour.2017.05.097,20190325_13_PEGBC,OCCOC(NCCCOCCOCCOCCCNC(CCO)=O)=O,OCCOC(NCCCOCCOCCOCCCNC(CCO)=O)=O,,,,,,0.332393687,0.4,,,,,,,,384.2,,1,384.2,,,,,,,,,,,,,,,,,,,,,,,,,,,,,,,,,,,,,,,,,,,,,,,LiTFSI,O=S(=O)([N-]S(=O)(=O)C(F)(F)F)C(F)(F)F.[Li+],0.667606313,0.6,5.227695804,286.9332984,,,,,,,,,,,,115.6933142,0.000641421,-3.192857143
,,,,,1,doi.org/10.1016/j.jpowsour.2017.05.097,20190325_13_PEGBC,OCCOC(NCCCOCCOCCOCCCNC(CCO)=O)=O,OCCOC(NCCCOCCOCCOCCCNC(CCO)=O)=O,,,,,,0.332393687,0.4,,,,,,,,384.2,,1,384.2,,,,,,,,,,,,,,,,,,,,,,,,,,,,,,,,,,,,,,,,,,,,,,,LiTFSI,O=S(=O)([N-]S(=O)(=O)C(F)(F)F)C(F)(F)F.[Li+],0.667606313,0.6,5.227695804,286.9332984,,,,,,,,,,,,107.5728916,0.00042693,-3.369642857
,,,,,1,doi.org/10.1016/j.jpowsour.2017.05.097,20190325_13_PEGBC,OCCOC(NCCCOCCOCCOCCCNC(CCO)=O)=O,OCCOC(NCCCOCCOCCOCCCNC(CCO)=O)=O,,,,,,0.332393687,0.4,,,,,,,,384.2,,1,384.2,,,,,,,,,,,,,,,,,,,,,,,,,,,,,,,,,,,,,,,,,,,,,,,LiTFSI,O=S(=O)([N-]S(=O)(=O)C(F)(F)F)C(F)(F)F.[Li+],0.667606313,0.6,5.227695804,286.9332984,,,,,,,,,,,,97.06608956,0.000277241,-3.557142857
,,,,,1,doi.org/10.1016/j.jpowsour.2017.05.097,20190325_13_PEGBC,OCCOC(NCCCOCCOCCOCCCNC(CCO)=O)=O,OCCOC(NCCCOCCOCCOCCCNC(CCO)=O)=O,,,,,,0.332393687,0.4,,,,,,,,384.2,,1,384.2,,,,,,,,,,,,,,,,,,,,,,,,,,,,,,,,,,,,,,,,,,,,,,,LiTFSI,O=S(=O)([N-]S(=O)(=O)C(F)(F)F)C(F)(F)F.[Li+],0.667606313,0.6,5.227695804,286.9332984,,,,,,,,,,,,83.86732363,0.00013226,-3.878571429
,,,,,1,doi.org/10.1016/j.jpowsour.2017.05.097,20190325_13_PEGBC,OCCOC(NCCCOCCOCCOCCCNC(CCO)=O)=O,OCCOC(NCCCOCCOCCOCCCNC(CCO)=O)=O,,,,,,0.332393687,0.4,,,,,,,,384.2,,1,384.2,,,,,,,,,,,,,,,,,,,,,,,,,,,,,,,,,,,,,,,,,,,,,,,LiTFSI,O=S(=O)([N-]S(=O)(=O)C(F)(F)F)C(F)(F)F.[Li+],0.667606313,0.6,5.227695804,286.9332984,,,,,,,,,,,,66.79740617,5.44E-05,-4.264285714
,,,,,1,doi.org/10.1016/j.jpowsour.2017.05.097,20190325_13_PEGBC,OCCOC(NCCCOCCOCCOCCCNC(CCO)=O)=O,OCCOC(NCCCOCCOCCOCCCNC(CCO)=O)=O,,,,,,0.332393687,0.4,,,,,,,,384.2,,1,384.2,,,,,,,,,,,,,,,,,,,,,,,,,,,,,,,,,,,,,,,,,,,,,,,LiTFSI,O=S(=O)([N-]S(=O)(=O)C(F)(F)F)C(F)(F)F.[Li+],0.667606313,0.6,5.227695804,286.9332984,,,,,,,,,,,,48.78796695,1.27E-05,-4.896428571
,,,,,1,doi.org/10.1016/j.jpowsour.2017.05.097,20190325_13_PEGBC,OCCOC(NCCCOCCOCCOCCCNC(CCO)=O)=O,OCCOC(NCCCOCCOCCOCCCNC(CCO)=O)=O,,,,,,0.332393687,0.4,,,,,,,,384.2,,1,384.2,,,,,,,,,,,,,,,,,,,,,,,,,,,,,,,,,,,,,,,,,,,,,,,LiTFSI,O=S(=O)([N-]S(=O)(=O)C(F)(F)F)C(F)(F)F.[Li+],0.667606313,0.6,5.227695804,286.9332984,,,,,,,,,,,,36.99176663,6.06E-06,-5.217857143
,,,,,1,doi.org/10.1016/j.jpowsour.2017.05.097,20190325_13_PEGBC,OCCOC(NCCCOCCOCCOCCCNC(CCO)=O)=O,OCCOC(NCCCOCCOCCOCCCNC(CCO)=O)=O,,,,,,0.332393687,0.4,,,,,,,,384.2,,1,384.2,,,,,,,,,,,,,,,,,,,,,,,,,,,,,,,,,,,,,,,,,,,,,,,LiTFSI,O=S(=O)([N-]S(=O)(=O)C(F)(F)F)C(F)(F)F.[Li+],0.667606313,0.6,5.227695804,286.9332984,,,,,,,,,,,,25.90362776,2.05E-06,-5.689285714
,,,,,1,doi.org/10.1016/j.jpowsour.2017.05.097,20190325_13_PEGBC,OCCOC(NCCCOCCOCCOCCCNC(CCO)=O)=O,OCCOC(NCCCOCCOCCOCCCNC(CCO)=O)=O,,,,,,0.07662316,0.1,,,,,,,,384.2,,1,384.2,,,,,,,,,,,,,,,,,,,,,,,,,,,,,,,,,,,,,,,,,,,,,,,LiTFSI,O=S(=O)([N-]S(=O)(=O)C(F)(F)F)C(F)(F)F.[Li+],0.92337684,0.9,31.36617482,286.9332984,,,,,,,,,,,,118.6934831,0.000690694,-3.160714286
,,,,,1,doi.org/10.1016/j.jpowsour.2017.05.097,20190325_13_PEGBC,OCCOC(NCCCOCCOCCOCCCNC(CCO)=O)=O,OCCOC(NCCCOCCOCCOCCCNC(CCO)=O)=O,,,,,,0.07662316,0.1,,,,,,,,384.2,,1,384.2,,,,,,,,,,,,,,,,,,,,,,,,,,,,,,,,,,,,,,,,,,,,,,,LiTFSI,O=S(=O)([N-]S(=O)(=O)C(F)(F)F)C(F)(F)F.[Li+],0.92337684,0.9,31.36617482,286.9332984,,,,,,,,,,,,108.5949664,0.00042693,-3.369642857
,,,,,1,doi.org/10.1016/j.jpowsour.2017.05.097,20190325_13_PEGBC,OCCOC(NCCCOCCOCCOCCCNC(CCO)=O)=O,OCCOC(NCCCOCCOCCOCCCNC(CCO)=O)=O,,,,,,0.07662316,0.1,,,,,,,,384.2,,1,384.2,,,,,,,,,,,,,,,,,,,,,,,,,,,,,,,,,,,,,,,,,,,,,,,LiTFSI,O=S(=O)([N-]S(=O)(=O)C(F)(F)F)C(F)(F)F.[Li+],0.92337684,0.9,31.36617482,286.9332984,,,,,,,,,,,,99.00388642,0.000284166,-3.546428571
,,,,,1,doi.org/10.1016/j.jpowsour.2017.05.097,20190325_13_PEGBC,OCCOC(NCCCOCCOCCOCCCNC(CCO)=O)=O,OCCOC(NCCCOCCOCCOCCCNC(CCO)=O)=O,,,,,,0.07662316,0.1,,,,,,,,384.2,,1,384.2,,,,,,,,,,,,,,,,,,,,,,,,,,,,,,,,,,,,,,,,,,,,,,,LiTFSI,O=S(=O)([N-]S(=O)(=O)C(F)(F)F)C(F)(F)F.[Li+],0.92337684,0.9,31.36617482,286.9332984,,,,,,,,,,,,83.68814304,0.000111283,-3.953571429
,,,,,1,doi.org/10.1016/j.jpowsour.2017.05.097,20190325_13_PEGBC,OCCOC(NCCCOCCOCCOCCCNC(CCO)=O)=O,OCCOC(NCCCOCCOCCOCCCNC(CCO)=O)=O,,,,,,0.07662316,0.1,,,,,,,,384.2,,1,384.2,,,,,,,,,,,,,,,,,,,,,,,,,,,,,,,,,,,,,,,,,,,,,,,LiTFSI,O=S(=O)([N-]S(=O)(=O)C(F)(F)F)C(F)(F)F.[Li+],0.92337684,0.9,31.36617482,286.9332984,,,,,,,,,,,,70.91000484,6.16E-05,-4.210714286
,,,,,1,doi.org/10.1016/j.jpowsour.2017.05.097,20190325_13_PEGBC,OCCOC(NCCCOCCOCCOCCCNC(CCO)=O)=O,OCCOC(NCCCOCCOCCOCCCNC(CCO)=O)=O,,,,,,0.07662316,0.1,,,,,,,,384.2,,1,384.2,,,,,,,,,,,,,,,,,,,,,,,,,,,,,,,,,,,,,,,,,,,,,,,LiTFSI,O=S(=O)([N-]S(=O)(=O)C(F)(F)F)C(F)(F)F.[Li+],0.92337684,0.9,31.36617482,286.9332984,,,,,,,,,,,,60.10521444,2.08E-05,-4.682142857
,,,,,1,doi.org/10.1016/j.jpowsour.2017.05.097,20190325_13_PEGBC,OCCOC(NCCCOCCOCCOCCCNC(CCO)=O)=O,OCCOC(NCCCOCCOCCOCCCNC(CCO)=O)=O,,,,,,0.07662316,0.1,,,,,,,,384.2,,1,384.2,,,,,,,,,,,,,,,,,,,,,,,,,,,,,,,,,,,,,,,,,,,,,,,LiTFSI,O=S(=O)([N-]S(=O)(=O)C(F)(F)F)C(F)(F)F.[Li+],0.92337684,0.9,31.36617482,286.9332984,,,,,,,,,,,,49.07977566,1.05E-05,-4.976785714
,,,,,1,doi.org/10.1016/j.jpowsour.2017.05.097,20190325_13_PEGBC,OCCOC(NCCCOCCOCCOCCCNC(CCO)=O)=O,OCCOC(NCCCOCCOCCOCCCNC(CCO)=O)=O,,,,,,0.07662316,0.1,,,,,,,,384.2,,1,384.2,,,,,,,,,,,,,,,,,,,,,,,,,,,,,,,,,,,,,,,,,,,,,,,LiTFSI,O=S(=O)([N-]S(=O)(=O)C(F)(F)F)C(F)(F)F.[Li+],0.92337684,0.9,31.36617482,286.9332984,,,,,,,,,,,,23.78046565,1.33E-06,-5.876785714
,,,,,1,doi.org/10.1016/j.jpowsour.2017.05.097,SN,N#CCCC#N,N#CCCC#N,,,,,,0.738482623,0.4,,,,,,,,80.03744813,,1,80.03744813,,,20190325_13_PEGBCDMA,[Cu]CC(C)([Ca])C(=O)OCCOC(=O)NCCCOCCOCCOCCCNC(=O)OCCOC(=O)C(C)([Ca])C[Au],,,0.05552433,0.2,,,,,,,528,,,532.2555425,crosslinked,,,,,,,,,,,,,,,,,,,,,,,,,,,,LiTFSI,O=S(=O)([N-]S(=O)(=O)C(F)(F)F)C(F)(F)F.[Li+],0.205993048,0.4,2.323420357,286.9332984,,,,,,,,,,,,109.166232,0.003575689,-2.446640316
,,,,,1,doi.org/10.1016/j.jpowsour.2017.05.097,SN,N#CCCC#N,N#CCCC#N,,,,,,0.738482623,0.4,,,,,,,,80.03744813,,1,80.03744813,,,20190325_13_PEGBCDMA,[Cu]CC(C)([Ca])C(=O)OCCOC(=O)NCCCOCCOCCOCCCNC(=O)OCCOC(=O)C(C)([Ca])C[Au],,,0.05552433,0.2,,,,,,,528,,,532.2555425,crosslinked,,,,,,,,,,,,,,,,,,,,,,,,,,,,LiTFSI,O=S(=O)([N-]S(=O)(=O)C(F)(F)F)C(F)(F)F.[Li+],0.205993048,0.4,2.323420357,286.9332984,,,,,,,,,,,,95.1111997,0.002900351,-2.537549407
,,,,,1,doi.org/10.1016/j.jpowsour.2017.05.097,SN,N#CCCC#N,N#CCCC#N,,,,,,0.738482623,0.4,,,,,,,,80.03744813,,1,80.03744813,,,20190325_13_PEGBCDMA,[Cu]CC(C)([Ca])C(=O)OCCOC(=O)NCCCOCCOCCOCCCNC(=O)OCCOC(=O)C(C)([Ca])C[Au],,,0.05552433,0.2,,,,,,,528,,,532.2555425,crosslinked,,,,,,,,,,,,,,,,,,,,,,,,,,,,LiTFSI,O=S(=O)([N-]S(=O)(=O)C(F)(F)F)C(F)(F)F.[Li+],0.205993048,0.4,2.323420357,286.9332984,,,,,,,,,,,,77.41017347,0.001840018,-2.735177866
,,,,,1,doi.org/10.1016/j.jpowsour.2017.05.097,SN,N#CCCC#N,N#CCCC#N,,,,,,0.738482623,0.4,,,,,,,,80.03744813,,1,80.03744813,,,20190325_13_PEGBCDMA,[Cu]CC(C)([Ca])C(=O)OCCOC(=O)NCCCOCCOCCOCCCNC(=O)OCCOC(=O)C(C)([Ca])C[Au],,,0.05552433,0.2,,,,,,,528,,,532.2555425,crosslinked,,,,,,,,,,,,,,,,,,,,,,,,,,,,LiTFSI,O=S(=O)([N-]S(=O)(=O)C(F)(F)F)C(F)(F)F.[Li+],0.205993048,0.4,2.323420357,286.9332984,,,,,,,,,,,,57.73862357,0.001244118,-2.90513834
,,,,,1,doi.org/10.1016/j.jpowsour.2017.05.097,SN,N#CCCC#N,N#CCCC#N,,,,,,0.738482623,0.4,,,,,,,,80.03744813,,1,80.03744813,,,20190325_13_PEGBCDMA,[Cu]CC(C)([Ca])C(=O)OCCOC(=O)NCCCOCCOCCOCCCNC(=O)OCCOC(=O)C(C)([Ca])C[Au],,,0.05552433,0.2,,,,,,,528,,,532.2555425,crosslinked,,,,,,,,,,,,,,,,,,,,,,,,,,,,LiTFSI,O=S(=O)([N-]S(=O)(=O)C(F)(F)F)C(F)(F)F.[Li+],0.205993048,0.4,2.323420357,286.9332984,,,,,,,,,,,,38.16318534,0.00072721,-3.138339921
,,,,,1,doi.org/10.1016/j.jpowsour.2017.05.097,SN,N#CCCC#N,N#CCCC#N,,,,,,0.738482623,0.4,,,,,,,,80.03744813,,1,80.03744813,,,20190325_13_PEGBCDMA,[Cu]CC(C)([Ca])C(=O)OCCOC(=O)NCCCOCCOCCOCCCNC(=O)OCCOC(=O)C(C)([Ca])C[Au],,,0.05552433,0.2,,,,,,,528,,,532.2555425,crosslinked,,,,,,,,,,,,,,,,,,,,,,,,,,,,LiTFSI,O=S(=O)([N-]S(=O)(=O)C(F)(F)F)C(F)(F)F.[Li+],0.205993048,0.4,2.323420357,286.9332984,,,,,,,,,,,,23.92518759,0.00053367,-3.272727273
,,,,,1,doi.org/10.1016/j.jpowsour.2017.05.097,SN,N#CCCC#N,N#CCCC#N,,,,,,0.750742766,0.425,,,,,,,,80.03744813,,1,80.03744813,,,20190325_13_PEGBCDMA,[Cu]CC(C)([Ca])C(=O)OCCOC(=O)NCCCOCCOCCOCCCNC(=O)OCCOC(=O)C(C)([Ca])C[Au],,,0.03984433,0.15,,,,,,,528,,,532.2555425,crosslinked,,,,,,,,,,,,,,,,,,,,,,,,,,,,LiTFSI,O=S(=O)([N-]S(=O)(=O)C(F)(F)F)C(F)(F)F.[Li+],0.209412904,0.425,2.575966048,286.9332984,,,,,,,,,,,,115.9654643,0.00775047,-2.110671937
,,,,,1,doi.org/10.1016/j.jpowsour.2017.05.097,SN,N#CCCC#N,N#CCCC#N,,,,,,0.750742766,0.425,,,,,,,,80.03744813,,1,80.03744813,,,20190325_13_PEGBCDMA,[Cu]CC(C)([Ca])C(=O)OCCOC(=O)NCCCOCCOCCOCCCNC(=O)OCCOC(=O)C(C)([Ca])C[Au],,,0.03984433,0.15,,,,,,,528,,,532.2555425,crosslinked,,,,,,,,,,,,,,,,,,,,,,,,,,,,LiTFSI,O=S(=O)([N-]S(=O)(=O)C(F)(F)F)C(F)(F)F.[Li+],0.209412904,0.425,2.575966048,286.9332984,,,,,,,,,,,,103.4515271,0.004828302,-2.316205534
,,,,,1,doi.org/10.1016/j.jpowsour.2017.05.097,SN,N#CCCC#N,N#CCCC#N,,,,,,0.750742766,0.425,,,,,,,,80.03744813,,1,80.03744813,,,20190325_13_PEGBCDMA,[Cu]CC(C)([Ca])C(=O)OCCOC(=O)NCCCOCCOCCOCCCNC(=O)OCCOC(=O)C(C)([Ca])C[Au],,,0.03984433,0.15,,,,,,,528,,,532.2555425,crosslinked,,,,,,,,,,,,,,,,,,,,,,,,,,,,LiTFSI,O=S(=O)([N-]S(=O)(=O)C(F)(F)F)C(F)(F)F.[Li+],0.209412904,0.425,2.575966048,286.9332984,,,,,,,,,,,,82.96576822,0.003416621,-2.466403162
,,,,,1,doi.org/10.1016/j.jpowsour.2017.05.097,SN,N#CCCC#N,N#CCCC#N,,,,,,0.750742766,0.425,,,,,,,,80.03744813,,1,80.03744813,,,20190325_13_PEGBCDMA,[Cu]CC(C)([Ca])C(=O)OCCOC(=O)NCCCOCCOCCOCCCNC(=O)OCCOC(=O)C(C)([Ca])C[Au],,,0.03984433,0.15,,,,,,,528,,,532.2555425,crosslinked,,,,,,,,,,,,,,,,,,,,,,,,,,,,LiTFSI,O=S(=O)([N-]S(=O)(=O)C(F)(F)F)C(F)(F)F.[Li+],0.209412904,0.425,2.575966048,286.9332984,,,,,,,,,,,,70.74033325,0.002624051,-2.581027668
,,,,,1,doi.org/10.1016/j.jpowsour.2017.05.097,SN,N#CCCC#N,N#CCCC#N,,,,,,0.750742766,0.425,,,,,,,,80.03744813,,1,80.03744813,,,20190325_13_PEGBCDMA,[Cu]CC(C)([Ca])C(=O)OCCOC(=O)NCCCOCCOCCOCCCNC(=O)OCCOC(=O)C(C)([Ca])C[Au],,,0.03984433,0.15,,,,,,,528,,,532.2555425,crosslinked,,,,,,,,,,,,,,,,,,,,,,,,,,,,LiTFSI,O=S(=O)([N-]S(=O)(=O)C(F)(F)F)C(F)(F)F.[Li+],0.209412904,0.425,2.575966048,286.9332984,,,,,,,,,,,,58.13415301,0.001890949,-2.723320158
,,,,,1,doi.org/10.1016/j.jpowsour.2017.05.097,SN,N#CCCC#N,N#CCCC#N,,,,,,0.750742766,0.425,,,,,,,,80.03744813,,1,80.03744813,,,20190325_13_PEGBCDMA,[Cu]CC(C)([Ca])C(=O)OCCOC(=O)NCCCOCCOCCOCCCNC(=O)OCCOC(=O)C(C)([Ca])C[Au],,,0.03984433,0.15,,,,,,,528,,,532.2555425,crosslinked,,,,,,,,,,,,,,,,,,,,,,,,,,,,LiTFSI,O=S(=O)([N-]S(=O)(=O)C(F)(F)F)C(F)(F)F.[Li+],0.209412904,0.425,2.575966048,286.9332984,,,,,,,,,,,,42.65660915,0.00141318,-2.849802372
,,,,,1,doi.org/10.1016/j.jpowsour.2017.05.097,SN,N#CCCC#N,N#CCCC#N,,,,,,0.750742766,0.425,,,,,,,,80.03744813,,1,80.03744813,,,20190325_13_PEGBCDMA,[Cu]CC(C)([Ca])C(=O)OCCOC(=O)NCCCOCCOCCOCCCNC(=O)OCCOC(=O)C(C)([Ca])C[Au],,,0.03984433,0.15,,,,,,,528,,,532.2555425,crosslinked,,,,,,,,,,,,,,,,,,,,,,,,,,,,LiTFSI,O=S(=O)([N-]S(=O)(=O)C(F)(F)F)C(F)(F)F.[Li+],0.209412904,0.425,2.575966048,286.9332984,,,,,,,,,,,,22.34147035,0.000634412,-3.197628458
,,,,,1,doi.org/10.1016/j.jpowsour.2017.05.097,SN,N#CCCC#N,N#CCCC#N,,,,,,0.761987538,0.45,,,,,,,,80.03744813,,1,80.03744813,,,20190325_13_PEGBCDMA,[Cu]CC(C)([Ca])C(=O)OCCOC(=O)NCCCOCCOCCOCCCNC(=O)OCCOC(=O)C(C)([Ca])C[Au],,,0.025462931,0.1,,,,,,,528,,,532.2555425,crosslinked,,,,,,,,,,,,,,,,,,,,,,,,,,,,LiTFSI,O=S(=O)([N-]S(=O)(=O)C(F)(F)F)C(F)(F)F.[Li+],0.212549531,0.45,2.851470438,286.9332984,,,,,,,,,,,,116.1476589,0.011358892,-1.944664032
,,,,,1,doi.org/10.1016/j.jpowsour.2017.05.097,SN,N#CCCC#N,N#CCCC#N,,,,,,0.761987538,0.45,,,,,,,,80.03744813,,1,80.03744813,,,20190325_13_PEGBCDMA,[Cu]CC(C)([Ca])C(=O)OCCOC(=O)NCCCOCCOCCOCCCNC(=O)OCCOC(=O)C(C)([Ca])C[Au],,,0.025462931,0.1,,,,,,,528,,,532.2555425,crosslinked,,,,,,,,,,,,,,,,,,,,,,,,,,,,LiTFSI,O=S(=O)([N-]S(=O)(=O)C(F)(F)F)C(F)(F)F.[Li+],0.212549531,0.45,2.851470438,286.9332984,,,,,,,,,,,,100.0704694,0.008111308,-2.090909091
,,,,,1,doi.org/10.1016/j.jpowsour.2017.05.097,SN,N#CCCC#N,N#CCCC#N,,,,,,0.761987538,0.45,,,,,,,,80.03744813,,1,80.03744813,,,20190325_13_PEGBCDMA,[Cu]CC(C)([Ca])C(=O)OCCOC(=O)NCCCOCCOCCOCCCNC(=O)OCCOC(=O)C(C)([Ca])C[Au],,,0.025462931,0.1,,,,,,,528,,,532.2555425,crosslinked,,,,,,,,,,,,,,,,,,,,,,,,,,,,LiTFSI,O=S(=O)([N-]S(=O)(=O)C(F)(F)F)C(F)(F)F.[Li+],0.212549531,0.45,2.851470438,286.9332984,,,,,,,,,,,,82.35668866,0.006117321,-2.213438735
,,,,,1,doi.org/10.1016/j.jpowsour.2017.05.097,SN,N#CCCC#N,N#CCCC#N,,,,,,0.761987538,0.45,,,,,,,,80.03744813,,1,80.03744813,,,20190325_13_PEGBCDMA,[Cu]CC(C)([Ca])C(=O)OCCOC(=O)NCCCOCCOCCOCCCNC(=O)OCCOC(=O)C(C)([Ca])C[Au],,,0.025462931,0.1,,,,,,,528,,,532.2555425,crosslinked,,,,,,,,,,,,,,,,,,,,,,,,,,,,LiTFSI,O=S(=O)([N-]S(=O)(=O)C(F)(F)F)C(F)(F)F.[Li+],0.212549531,0.45,2.851470438,286.9332984,,,,,,,,,,,,65.28112171,0.00409872,-2.387351779
,,,,,1,doi.org/10.1016/j.jpowsour.2017.05.097,SN,N#CCCC#N,N#CCCC#N,,,,,,0.761987538,0.45,,,,,,,,80.03744813,,1,80.03744813,,,20190325_13_PEGBCDMA,[Cu]CC(C)([Ca])C(=O)OCCOC(=O)NCCCOCCOCCOCCCNC(=O)OCCOC(=O)C(C)([Ca])C[Au],,,0.025462931,0.1,,,,,,,528,,,532.2555425,crosslinked,,,,,,,,,,,,,,,,,,,,,,,,,,,,LiTFSI,O=S(=O)([N-]S(=O)(=O)C(F)(F)F)C(F)(F)F.[Li+],0.212549531,0.45,2.851470438,286.9332984,,,,,,,,,,,,49.26981054,0.002746219,-2.561264822
,,,,,1,doi.org/10.1016/j.jpowsour.2017.05.097,SN,N#CCCC#N,N#CCCC#N,,,,,,0.761987538,0.45,,,,,,,,80.03744813,,1,80.03744813,,,20190325_13_PEGBCDMA,[Cu]CC(C)([Ca])C(=O)OCCOC(=O)NCCCOCCOCCOCCCNC(=O)OCCOC(=O)C(C)([Ca])C[Au],,,0.025462931,0.1,,,,,,,528,,,532.2555425,crosslinked,,,,,,,,,,,,,,,,,,,,,,,,,,,,LiTFSI,O=S(=O)([N-]S(=O)(=O)C(F)(F)F)C(F)(F)F.[Li+],0.212549531,0.45,2.851470438,286.9332984,,,,,,,,,,,,33.90919595,0.001590673,-2.798418972
,,,,,1,doi.org/10.1016/j.jpowsour.2017.05.097,SN,N#CCCC#N,N#CCCC#N,,,,,,0.761987538,0.45,,,,,,,,80.03744813,,1,80.03744813,,,20190325_13_PEGBCDMA,[Cu]CC(C)([Ca])C(=O)OCCOC(=O)NCCCOCCOCCOCCCNC(=O)OCCOC(=O)C(C)([Ca])C[Au],,,0.025462931,0.1,,,,,,,528,,,532.2555425,crosslinked,,,,,,,,,,,,,,,,,,,,,,,,,,,,LiTFSI,O=S(=O)([N-]S(=O)(=O)C(F)(F)F)C(F)(F)F.[Li+],0.212549531,0.45,2.851470438,286.9332984,,,,,,,,,,,,21.81731032,0.000938279,-3.027667984
,,,,,1,doi.org/10.1149/1.1403730 ,EMC,CCOC(OC)=O,CCOC(OC)=O,,,,,,0.433859945,0.458862994,,,,,,,,104.0473441,,1,104.0473441,,,ethylene carbonate,O=C1OCCO1,,,0.512883481,0.458862994,,,,,,,88.01604399,,,88.01604399,,,,,,,,,,,,,,,,,,,,,,,,,,,,,LiPF6,F[P-](F)(F)(F)(F)F.[Li+],0.053256575,0.082274012,0.589878647,151.9801855,,,,,,,,,,,,-30,0.001833573,-2.736701729
,,,,,1,doi.org/10.1149/1.1403730 ,EMC,CCOC(OC)=O,CCOC(OC)=O,,,,,,0.433802195,0.458768643,,,,,,,,104.0473441,,1,104.0473441,,,ethylene carbonate,O=C1OCCO1,,,0.512815212,0.458768643,,,,,,,88.01604399,,,88.01604399,,,,,,,,,,,,,,,,,,,,,,,,,,,,,LiPF6,F[P-](F)(F)(F)(F)F.[Li+],0.053382594,0.082462714,0.591353174,151.9801855,,,,,,,,,,,,-20,0.002783868,-2.555351297
,,,,,1,doi.org/10.1149/1.1403730,EMC,CCOC(OC)=O,CCOC(OC)=O,,,,,,0.433802195,0.458768643,,,,,,,,104.0473441,,1,104.0473441,,,ethylene carbonate,O=C1OCCO1,,,0.512815212,0.458768643,,,,,,,88.01604399,,,88.01604399,,,,,,,,,,,,,,,,,,,,,,,,,,,,,LiPF6,F[P-](F)(F)(F)(F)F.[Li+],0.053382594,0.082462714,0.591353174,151.9801855,,,,,,,,,,,,-10,0.003896451,-2.409330759
,,,,,1,doi.org/10.1149/1.1403730,EMC,CCOC(OC)=O,CCOC(OC)=O,,,,,,0.433859945,0.458862994,,,,,,,,104.0473441,,1,104.0473441,,,ethylene carbonate,O=C1OCCO1,,,0.512883481,0.458862994,,,,,,,88.01604399,,,88.01604399,,,,,,,,,,,,,,,,,,,,,,,,,,,,,LiPF6,F[P-](F)(F)(F)(F)F.[Li+],0.053256575,0.082274012,0.589878647,151.9801855,,,,,,,,,,,,0,0.005101785,-2.29227783
,,,,,1,doi.org/10.1149/1.1403730,EMC,CCOC(OC)=O,CCOC(OC)=O,,,,,,0.433859945,0.458862994,,,,,,,,104.0473441,,1,104.0473441,,,ethylene carbonate,O=C1OCCO1,,,0.512883481,0.458862994,,,,,,,88.01604399,,,88.01604399,,,,,,,,,,,,,,,,,,,,,,,,,,,,,LiPF6,F[P-](F)(F)(F)(F)F.[Li+],0.053256575,0.082274012,0.589878647,151.9801855,,,,,,,,,,,,10,0.006353441,-2.19699101
,,,,,1,doi.org/10.1149/1.1403730,EMC,CCOC(OC)=O,CCOC(OC)=O,,,,,,0.433859945,0.458862994,,,,,,,,104.0473441,,1,104.0473441,,,ethylene carbonate,O=C1OCCO1,,,0.512883481,0.458862994,,,,,,,88.01604399,,,88.01604399,,,,,,,,,,,,,,,,,,,,,,,,,,,,,LiPF6,F[P-](F)(F)(F)(F)F.[Li+],0.053256575,0.082274012,0.589878647,151.9801855,,,,,,,,,,,,20,0.007767348,-2.10972723
,,,,,1,doi.org/10.1149/1.1403730,EMC,CCOC(OC)=O,CCOC(OC)=O,,,,,,0.434033146,0.459146047,,,,,,,,104.0473441,,1,104.0473441,,,ethylene carbonate,O=C1OCCO1,,,0.513088228,0.459146047,,,,,,,88.01604399,,,88.01604399,,,,,,,,,,,,,,,,,,,,,,,,,,,,,LiPF6,F[P-](F)(F)(F)(F)F.[Li+],0.052878626,0.081707907,0.585458709,151.9801855,,,,,,,,,,,,30,0.008880039,-2.051585133
,,,,,1,doi.org/10.1149/1.1403730,EMC,CCOC(OC)=O,CCOC(OC)=O,,,,,,0.433802195,0.458768643,,,,,,,,104.0473441,,1,104.0473441,,,ethylene carbonate,O=C1OCCO1,,,0.512815212,0.458768643,,,,,,,88.01604399,,,88.01604399,,,,,,,,,,,,,,,,,,,,,,,,,,,,,LiPF6,F[P-](F)(F)(F)(F)F.[Li+],0.053382594,0.082462714,0.591353174,151.9801855,,,,,,,,,,,,40,0.01052559,-1.97775354
,,,,,1,doi.org/10.1149/1.1403730,EMC,CCOC(OC)=O,CCOC(OC)=O,,,,,,0.433686669,0.458579941,,,,,,,,104.0473441,,1,104.0473441,,,ethylene carbonate,O=C1OCCO1,,,0.512678644,0.458579941,,,,,,,88.01604399,,,88.01604399,,,,,,,,,,,,,,,,,,,,,,,,,,,,,LiPF6,F[P-](F)(F)(F)(F)F.[Li+],0.053634688,0.082840118,0.594304049,151.9801855,,,,,,,,,,,,50,0.011684459,-1.932391403
,,,,,1,doi.org/10.1149/1.1403730,EMC,CCOC(OC)=O,CCOC(OC)=O,,,,,,0.433744436,0.458674292,,,,,,,,104.0473441,,1,104.0473441,,,ethylene carbonate,O=C1OCCO1,,,0.512746933,0.458674292,,,,,,,88.01604399,,,88.01604399,,,,,,,,,,,,,,,,,,,,,,,,,,,,,LiPF6,F[P-](F)(F)(F)(F)F.[Li+],0.053508632,0.082651416,0.592828308,151.9801855,,,,,,,,,,,,60,0.012959329,-1.887417481
,,,,,1,doi.org/10.1149/1.1403730,EMC,CCOC(OC)=O,CCOC(OC)=O,,,,,,0.42686957,0.447540882,,,,,,,,104.0473441,,1,104.0473441,,,ethylene carbonate,O=C1OCCO1,,,0.504619874,0.447540882,,,,,,,88.01604399,,,88.01604399,,,,,,,,,,,,,,,,,,,,,,,,,,,,,LiPF6,F[P-](F)(F)(F)(F)F.[Li+],0.068510556,0.104918236,0.771260875,151.9801855,,,,,,,,,,,,-30,0.001782897,-2.748873836
,,,,,1,doi.org/10.1149/1.1403730,EMC,CCOC(OC)=O,CCOC(OC)=O,,,,,,0.426693238,0.447257829,,,,,,,,104.0473441,,1,104.0473441,,,ethylene carbonate,O=C1OCCO1,,,0.504411425,0.447257829,,,,,,,88.01604399,,,88.01604399,,,,,,,,,,,,,,,,,,,,,,,,,,,,,LiPF6,F[P-](F)(F)(F)(F)F.[Li+],0.068895338,0.105484342,0.775913094,151.9801855,,,,,,,,,,,,-20,0.002825835,-2.548853198
,,,,,1,doi.org/10.1149/1.1403730,EMC,CCOC(OC)=O,CCOC(OC)=O,,,,,,0.426693238,0.447257829,,,,,,,,104.0473441,,1,104.0473441,,,ethylene carbonate,O=C1OCCO1,,,0.504411425,0.447257829,,,,,,,88.01604399,,,88.01604399,,,,,,,,,,,,,,,,,,,,,,,,,,,,,LiPF6,F[P-](F)(F)(F)(F)F.[Li+],0.068895338,0.105484342,0.775913094,151.9801855,,,,,,,,,,,,-10,0.004031133,-2.39457287
,,,,,1,doi.org/10.1149/1.1403730,EMC,CCOC(OC)=O,CCOC(OC)=O,,,,,,0.426752024,0.44735218,,,,,,,,104.0473441,,1,104.0473441,,,ethylene carbonate,O=C1OCCO1,,,0.504480918,0.44735218,,,,,,,88.01604399,,,88.01604399,,,,,,,,,,,,,,,,,,,,,,,,,,,,,LiPF6,F[P-](F)(F)(F)(F)F.[Li+],0.068767058,0.10529564,0.7743617,151.9801855,,,,,,,,,,,,0,0.00537554,-2.269577912
,,,,,1,doi.org/10.1149/1.1403730,EMC,CCOC(OC)=O,CCOC(OC)=O,,,,,,0.426752024,0.44735218,,,,,,,,104.0473441,,1,104.0473441,,,ethylene carbonate,O=C1OCCO1,,,0.504480918,0.44735218,,,,,,,88.01604399,,,88.01604399,,,,,,,,,,,,,,,,,,,,,,,,,,,,,LiPF6,F[P-](F)(F)(F)(F)F.[Li+],0.068767058,0.10529564,0.7743617,151.9801855,,,,,,,,,,,,10,0.006835805,-2.165210349
,,,,,1,doi.org/10.1149/1.1403730,EMC,CCOC(OC)=O,CCOC(OC)=O,,,,,,0.426634443,0.447163478,,,,,,,,104.0473441,,1,104.0473441,,,ethylene carbonate,O=C1OCCO1,,,0.504341921,0.447163478,,,,,,,88.01604399,,,88.01604399,,,,,,,,,,,,,,,,,,,,,,,,,,,,,LiPF6,F[P-](F)(F)(F)(F)F.[Li+],0.069023636,0.105673043,0.777465134,151.9801855,,,,,,,,,,,,20,0.008527786,-2.069163718
,,,,,1,doi.org/10.1149/1.1403730,EMC,CCOC(OC)=O,CCOC(OC)=O,,,,,,0.426987082,0.447729584,,,,,,,,104.0473441,,1,104.0473441,,,ethylene carbonate,O=C1OCCO1,,,0.50475879,0.447729584,,,,,,,88.01604399,,,88.01604399,,,,,,,,,,,,,,,,,,,,,,,,,,,,,LiPF6,F[P-](F)(F)(F)(F)F.[Li+],0.068254129,0.104540832,0.768162664,151.9801855,,,,,,,,,,,,30,0.010173697,-1.992521197
,,,,,1,doi.org/10.1149/1.1403730,EMC,CCOC(OC)=O,CCOC(OC)=O,,,,,,0.42686957,0.447540882,,,,,,,,104.0473441,,1,104.0473441,,,ethylene carbonate,O=C1OCCO1,,,0.504619874,0.447540882,,,,,,,88.01604399,,,88.01604399,,,,,,,,,,,,,,,,,,,,,,,,,,,,,LiPF6,F[P-](F)(F)(F)(F)F.[Li+],0.068510556,0.104918236,0.771260875,151.9801855,,,,,,,,,,,,40,0.011912036,-1.924014014
