Repository: zjurillpolymer/SPE_prediction

# SPE Prediction

Polymer electrolyte conductivity prediction using graph neural networks.

## Data

Data from [ChemPropPred](https://github.com/learningmatter-mit/Chem-prop-pred) — polymer electrolyte conductivity measurements including SMILES, conductivity (log S/cm), molecular weight, salt concentration, and temperature.

- `data/clean_train_data.csv` — cleaned training data
- `data/PolymerElectrolyteData.csv` — full raw dataset
- `data/PolyInfo_8salts.csv` / `data/polyinfo_5salts_4conc.csv` — PolyInfo polymer database with salt additives

File: data/PolymerElectrolyteData.csv (part 57 of 154)
Notes,Compound Notebook Name,Date Copied to Master Database,Data Recorded By,Seshadri Group,Oyaizu Group,DOI,Solvent 1 (S1),S1 SMILES,S1 SMILES 1,S1 SMILES 2,S1 SMILES 3,S1 Big SMILES,S1 End Group 1,S1 End Group 2,S1 Mol %,S1 Weight %,S1 SMILES 1 Mol %,S1 SMILES 2 Mol %,S1 SMILES 3 Mol %,S1 Molar Ratio,S1 Weight Ratio,S1 Mw,S1 Mn,S1 Mn or Mw,S1 Mw/Mn,S1 DOP,S1 Molar Mass (g/mol),S1 Type,S1 Block Mol Weight,Solvent 2 (S2),S2 SMILES,S2 SMILES 1,S2 SMILES 2,S2 Mol %,S2 Weight %,S2 SMILES 1 Mol %,S2 SMILES 2 Mol %,S2 Molar Ratio,S2 Weight Ratio,S2 Mw,S2 Mn,S2 Mn or Mw,S2 Mw/Mn,S2 DOP,S2 Molar Mass (g/mol),S2 Type,Solvent 3 (S3),S3 SMILES,S3 SMILES 1,S3 Mol %,S3 Weight %,S3 Molar Ratio,S3 Weight Ratio,S3 Mw,S3 Mn,S3 Mn or Mw,S3 Mw/Mn,S3 DOP,S3 Molar Mass (g/mol),S3 Type,Solvent 4 (S4),S4 SMILES,S4 Mol %,S4 Weight %,S4 Molar Ratio,S4 Weight Ratio,S4 Mw,S4 Mn,S4 Mn or Mw,S4 Mw/Mn,S4 DOP,S4 Molar Mass (g/mol),S4 Type,Salt 1,Salt1 SMILES,Salt1 Mol %,Salt1 Weight %,Salt1 Molality (mol salt/kg polymer),Salt1 Molar Mass (g/mol),Salt 2,Salt2 SMILES,Salt2 Mol %,Salt2 Weight %,Salt2 Molality (mol salt/kg polymer),Salt2 Molar Mass (g/mol),Inorganic Material 1 (IM1),IM1 Weight %,IM1 Particle Size (nm),Tg (oC),Heating Rate (K/min),Temperature (oC),Conductivity (S/cm),log Conductivity (S/cm)
,,,,,1,doi.org/10.1149/1.1403730,EMC,CCOC(OC)=O,CCOC(OC)=O,,,,,,0.426693238,0.447257829,,,,,,,,104.0473441,,1,104.0473441,,,ethylene carbonate,O=C1OCCO1,,,0.504411425,0.447257829,,,,,,,88.01604399,,,88.01604399,,,,,,,,,,,,,,,,,,,,,,,,,,,,,LiPF6,F[P-](F)(F)(F)(F)F.[Li+],0.068895338,0.105484342,0.775913094,151.9801855,,,,,,,,,,,,50,0.013603981,-1.866333993
,,,,,1,doi.org/10.1149/1.1403730,EMC,CCOC(OC)=O,CCOC(OC)=O,,,,,,0.42692833,0.447635233,,,,,,,,104.0473441,,1,104.0473441,,,ethylene carbonate,O=C1OCCO1,,,0.504689337,0.447635233,,,,,,,88.01604399,,,88.01604399,,,,,,,,,,,,,,,,,,,,,,,,,,,,,LiPF6,F[P-](F)(F)(F)(F)F.[Li+],0.068382333,0.104729534,0.769711443,151.9801855,,,,,,,,,,,,60,0.015388893,-1.812792623
,,,,,1,doi.org/10.1149/1.1403730,EMC,CCOC(OC)=O,CCOC(OC)=O,,,,,,0.417536342,0.432727786,,,,,,,,104.0473441,,1,104.0473441,,,ethylene carbonate,O=C1OCCO1,,,0.493586686,0.432727786,,,,,,,88.01604399,,,88.01604399,,,,,,,,,,,,,,,,,,,,,,,,,,,,,LiPF6,F[P-](F)(F)(F)(F)F.[Li+],0.088876971,0.134544429,1.022901868,151.9801855,,,,,,,,,,,,-30,0.001475921,-2.830936772
,,,,,1,doi.org/10.1149/1.1403730,EMC,CCOC(OC)=O,CCOC(OC)=O,,,,,,0.417355888,0.432444733,,,,,,,,104.0473441,,1,104.0473441,,,ethylene carbonate,O=C1OCCO1,,,0.493373364,0.432444733,,,,,,,88.01604399,,,88.01604399,,,,,,,,,,,,,,,,,,,,,,,,,,,,,LiPF6,F[P-](F)(F)(F)(F)F.[Li+],0.089270748,0.135110534,1.027878146,151.9801855,,,,,,,,,,,,-20,0.002611575,-2.583097496
,,,,,1,doi.org/10.1149/1.1403730,EMC,CCOC(OC)=O,CCOC(OC)=O,,,,,,0.417416048,0.432539084,,,,,,,,104.0473441,,1,104.0473441,,,ethylene carbonate,O=C1OCCO1,,,0.493444482,0.432539084,,,,,,,88.01604399,,,88.01604399,,,,,,,,,,,,,,,,,,,,,,,,,,,,,LiPF6,F[P-](F)(F)(F)(F)F.[Li+],0.08913947,0.134921832,1.02621866,151.9801855,,,,,,,,,,,,-10,0.003770551,-2.423595135
,,,,,1,doi.org/10.1149/1.1403730,EMC,CCOC(OC)=O,CCOC(OC)=O,,,,,,0.417716716,0.433010839,,,,,,,,104.0473441,,1,104.0473441,,,ethylene carbonate,O=C1OCCO1,,,0.493799914,0.433010839,,,,,,,88.01604399,,,88.01604399,,,,,,,,,,,,,,,,,,,,,,,,,,,,,LiPF6,F[P-](F)(F)(F)(F)F.[Li+],0.08848337,0.133978323,1.017932087,151.9801855,,,,,,,,,,,,0,0.005207817,-2.283344248
,,,,,1,doi.org/10.1149/1.1403730,EMC,CCOC(OC)=O,CCOC(OC)=O,,,,,,0.417536342,0.432727786,,,,,,,,104.0473441,,1,104.0473441,,,ethylene carbonate,O=C1OCCO1,,,0.493586686,0.432727786,,,,,,,88.01604399,,,88.01604399,,,,,,,,,,,,,,,,,,,,,,,,,,,,,LiPF6,F[P-](F)(F)(F)(F)F.[Li+],0.088876971,0.134544429,1.022901868,151.9801855,,,,,,,,,,,,10,0.006830226,-2.165564924
,,,,,1,doi.org/10.1149/1.1403730,EMC,CCOC(OC)=O,CCOC(OC)=O,,,,,,0.417536342,0.432727786,,,,,,,,104.0473441,,1,104.0473441,,,ethylene carbonate,O=C1OCCO1,,,0.493586686,0.432727786,,,,,,,88.01604399,,,88.01604399,,,,,,,,,,,,,,,,,,,,,,,,,,,,,LiPF6,F[P-](F)(F)(F)(F)F.[Li+],0.088876971,0.134544429,1.022901868,151.9801855,,,,,,,,,,,,20,0.008591815,-2.065915061
,,,,,1,doi.org/10.1149/1.1403730,EMC,CCOC(OC)=O,CCOC(OC)=O,,,,,,0.417716716,0.433010839,,,,,,,,104.0473441,,1,104.0473441,,,ethylene carbonate,O=C1OCCO1,,,0.493799914,0.433010839,,,,,,,88.01604399,,,88.01604399,,,,,,,,,,,,,,,,,,,,,,,,,,,,,LiPF6,F[P-](F)(F)(F)(F)F.[Li+],0.08848337,0.133978323,1.017932087,151.9801855,,,,,,,,,,,,30,0.010446228,-1.981040498
,,,,,1,doi.org/10.1149/1.1403730,EMC,CCOC(OC)=O,CCOC(OC)=O,,,,,,0.417355888,0.432444733,,,,,,,,104.0473441,,1,104.0473441,,,ethylene carbonate,O=C1OCCO1,,,0.493373364,0.432444733,,,,,,,88.01604399,,,88.01604399,,,,,,,,,,,,,,,,,,,,,,,,,,,,,LiPF6,F[P-](F)(F)(F)(F)F.[Li+],0.089270748,0.135110534,1.027878146,151.9801855,,,,,,,,,,,,40,0.012555284,-1.901173472
,,,,,1,doi.org/10.1149/1.1403730,EMC,CCOC(OC)=O,CCOC(OC)=O,,,,,,0.4174762,0.432633435,,,,,,,,104.0473441,,1,104.0473441,,,ethylene carbonate,O=C1OCCO1,,,0.493515589,0.432633435,,,,,,,88.01604399,,,88.01604399,,,,,,,,,,,,,,,,,,,,,,,,,,,,,LiPF6,F[P-](F)(F)(F)(F)F.[Li+],0.089008211,0.13473313,1.024559898,151.9801855,,,,,,,,,,,,50,0.014386481,-1.842045411
,,,,,1,doi.org/10.1149/1.1403730,EMC,CCOC(OC)=O,CCOC(OC)=O,,,,,,0.4174762,0.432633435,,,,,,,,104.0473441,,1,104.0473441,,,ethylene carbonate,O=C1OCCO1,,,0.493515589,0.432633435,,,,,,,88.01604399,,,88.01604399,,,,,,,,,,,,,,,,,,,,,,,,,,,,,LiPF6,F[P-](F)(F)(F)(F)F.[Li+],0.089008211,0.13473313,1.024559898,151.9801855,,,,,,,,,,,,60,0.016263965,-1.788773572
,,,,,1,doi.org/10.1149/1.1403730,EMC,CCOC(OC)=O,CCOC(OC)=O,,,,,,0.40810678,0.418103391,,,,,,,,104.0473441,,1,104.0473441,,,ethylene carbonate,O=C1OCCO1,,,0.482439617,0.418103391,,,,,,,88.01604399,,,88.01604399,,,,,,,,,,,,,,,,,,,,,,,,,,,,,LiPF6,F[P-](F)(F)(F)(F)F.[Li+],0.109453603,0.163793217,1.288828872,151.9801855,,,,,,,,,,,,-30,0.001261733,-2.89903241
,,,,,1,doi.org/10.1149/1.1403730,EMC,CCOC(OC)=O,CCOC(OC)=O,,,,,,0.407983678,0.417914689,,,,,,,,104.0473441,,1,104.0473441,,,ethylene carbonate,O=C1OCCO1,,,0.482294093,0.417914689,,,,,,,88.01604399,,,88.01604399,,,,,,,,,,,,,,,,,,,,,,,,,,,,,LiPF6,F[P-](F)(F)(F)(F)F.[Li+],0.109722229,0.164170621,1.292381815,151.9801855,,,,,,,,,,,,-20,0.002211993,-2.655216347
,,,,,1,doi.org/10.1149/1.1403730,EMC,CCOC(OC)=O,CCOC(OC)=O,,,,,,0.408229845,0.418292093,,,,,,,,104.0473441,,1,104.0473441,,,ethylene carbonate,O=C1OCCO1,,,0.482585098,0.418292093,,,,,,,88.01604399,,,88.01604399,,,,,,,,,,,,,,,,,,,,,,,,,,,,,LiPF6,F[P-](F)(F)(F)(F)F.[Li+],0.109185057,0.163415814,1.285279144,151.9801855,,,,,,,,,,,,-10,0.003371077,-2.472231343
,,,,,1,doi.org/10.1149/1.1403730,EMC,CCOC(OC)=O,CCOC(OC)=O,,,,,,0.407983678,0.417914689,,,,,,,,104.0473441,,1,104.0473441,,,ethylene carbonate,O=C1OCCO1,,,0.482294093,0.417914689,,,,,,,88.01604399,,,88.01604399,,,,,,,,,,,,,,,,,,,,,,,,,,,,,LiPF6,F[P-](F)(F)(F)(F)F.[Li+],0.109722229,0.164170621,1.292381815,151.9801855,,,,,,,,,,,,0,0.004923913,-2.307689625
,,,,,1,doi.org/10.1149/1.1403730,EMC,CCOC(OC)=O,CCOC(OC)=O,,,,,,0.408045233,0.41800904,,,,,,,,104.0473441,,1,104.0473441,,,ethylene carbonate,O=C1OCCO1,,,0.482366861,0.41800904,,,,,,,88.01604399,,,88.01604399,,,,,,,,,,,,,,,,,,,,,,,,,,,,,LiPF6,F[P-](F)(F)(F)(F)F.[Li+],0.109587906,0.163981919,1.290604942,151.9801855,,,,,,,,,,,,10,0.006523287,-2.185533528
,,,,,1,doi.org/10.1149/1.1403730,EMC,CCOC(OC)=O,CCOC(OC)=O,,,,,,0.40810678,0.418103391,,,,,,,,104.0473441,,1,104.0473441,,,ethylene carbonate,O=C1OCCO1,,,0.482439617,0.418103391,,,,,,,88.01604399,,,88.01604399,,,,,,,,,,,,,,,,,,,,,,,,,,,,,LiPF6,F[P-](F)(F)(F)(F)F.[Li+],0.109453603,0.163793217,1.288828872,151.9801855,,,,,,,,,,,,20,0.008284912,-2.081712091
,,,,,1,doi.org/10.1149/1.1403730,EMC,CCOC(OC)=O,CCOC(OC)=O,,,,,,0.40810678,0.418103391,,,,,,,,104.0473441,,1,104.0473441,,,ethylene carbonate,O=C1OCCO1,,,0.482439617,0.418103391,,,,,,,88.01604399,,,88.01604399,,,,,,,,,,,,,,,,,,,,,,,,,,,,,LiPF6,F[P-](F)(F)(F)(F)F.[Li+],0.109453603,0.163793217,1.288828872,151.9801855,,,,,,,,,,,,30,0.010255111,-1.989059641
,,,,,1,doi.org/10.1149/1.1403730,EMC,CCOC(OC)=O,CCOC(OC)=O,,,,,,0.407983678,0.417914689,,,,,,,,104.0473441,,1,104.0473441,,,ethylene carbonate,O=C1OCCO1,,,0.482294093,0.417914689,,,,,,,88.01604399,,,88.01604399,,,,,,,,,,,,,,,,,,,,,,,,,,,,,LiPF6,F[P-](F)(F)(F)(F)F.[Li+],0.109722229,0.164170621,1.292381815,151.9801855,,,,,,,,,,,,40,0.012294774,-1.910279451
,,,,,1,doi.org/10.1149/1.1403730,EMC,CCOC(OC)=O,CCOC(OC)=O,,,,,,0.408229845,0.418292093,,,,,,,,104.0473441,,1,104.0473441,,,ethylene carbonate,O=C1OCCO1,,,0.482585098,0.418292093,,,,,,,88.01604399,,,88.01604399,,,,,,,,,,,,,,,,,,,,,,,,,,,,,LiPF6,F[P-](F)(F)(F)(F)F.[Li+],0.109185057,0.163415814,1.285279144,151.9801855,,,,,,,,,,,,50,0.014381011,-1.842210592
,,,,,1,doi.org/10.1149/1.1403730,EMC,CCOC(OC)=O,CCOC(OC)=O,,,,,,0.408168317,0.418197742,,,,,,,,104.0473441,,1,104.0473441,,,ethylene carbonate,O=C1OCCO1,,,0.482512363,0.418197742,,,,,,,88.01604399,,,88.01604399,,,,,,,,,,,,,,,,,,,,,,,,,,,,,LiPF6,F[P-](F)(F)(F)(F)F.[Li+],0.10931932,0.163604516,1.287053612,151.9801855,,,,,,,,,,,,60,0.016536604,-1.781553679
,,,,,1,doi.org/10.1149/1.1403730,EMC,CCOC(OC)=O,CCOC(OC)=O,,,,,,0.401406083,0.407913491,,,,,,,,104.0473441,,1,104.0473441,,,ethylene carbonate,O=C1OCCO1,,,0.474518451,0.407913491,,,,,,,88.01604399,,,88.01604399,,,,,,,,,,,,,,,,,,,,,,,,,,,,,LiPF6,F[P-](F)(F)(F)(F)F.[Li+],0.124075466,0.184173019,1.485391631,151.9801855,,,,,,,,,,,,-30,0.001072416,-2.969636805
,,,,,1,doi.org/10.1149/1.1403730,EMC,CCOC(OC)=O,CCOC(OC)=O,,,,,,0.401468627,0.408007842,,,,,,,,104.0473441,,1,104.0473441,,,ethylene carbonate,O=C1OCCO1,,,0.474592387,0.408007842,,,,,,,88.01604399,,,88.01604399,,,,,,,,,,,,,,,,,,,,,,,,,,,,,LiPF6,F[P-](F)(F)(F)(F)F.[Li+],0.123938985,0.183984317,1.483526571,151.9801855,,,,,,,,,,,,-20,0.001906889,-2.719674619
,,,,,1,doi.org/10.1149/1.1403730,EMC,CCOC(OC)=O,CCOC(OC)=O,,,,,,0.401280966,0.407724789,,,,,,,,104.0473441,,1,104.0473441,,,ethylene carbonate,O=C1OCCO1,,,0.474370545,0.407724789,,,,,,,88.01604399,,,88.01604399,,,,,,,,,,,,,,,,,,,,,,,,,,,,,LiPF6,F[P-](F)(F)(F)(F)F.[Li+],0.12434849,0.184550422,1.489124332,151.9801855,,,,,,,,,,,,-10,0.003042542,-2.516763351
,,,,,1,doi.org/10.1149/1.1403730,EMC,CCOC(OC)=O,CCOC(OC)=O,,,,,,0.401406083,0.407913491,,,,,,,,104.0473441,,1,104.0473441,,,ethylene carbonate,O=C1OCCO1,,,0.474518451,0.407913491,,,,,,,88.01604399,,,88.01604399,,,,,,,,,,,,,,,,,,,,,,,,,,,,,LiPF6,F[P-](F)(F)(F)(F)F.[Li+],0.124075466,0.184173019,1.485391631,151.9801855,,,,,,,,,,,,0,0.004502879,-2.346509689
,,,,,1,doi.org/10.1149/1.1403730,EMC,CCOC(OC)=O,CCOC(OC)=O,,,,,,0.401093219,0.407441736,,,,,,,,104.0473441,,1,104.0473441,,,ethylene carbonate,O=C1OCCO1,,,0.474148601,0.407441736,,,,,,,88.01604399,,,88.01604399,,,,,,,,,,,,,,,,,,,,,,,,,,,,,LiPF6,F[P-](F)(F)(F)(F)F.[Li+],0.12475818,0.185116528,1.494729881,151.9801855,,,,,,,,,,,,10,0.006102037,-2.214525153
,,,,,1,doi.org/10.1149/1.1403730,EMC,CCOC(OC)=O,CCOC(OC)=O,,,,,,0.40115581,0.407536087,,,,,,,,104.0473441,,1,104.0473441,,,ethylene carbonate,O=C1OCCO1,,,0.474222594,0.407536087,,,,,,,88.01604399,,,88.01604399,,,,,,,,,,,,,,,,,,,,,,,,,,,,,LiPF6,F[P-](F)(F)(F)(F)F.[Li+],0.124621596,0.184927826,1.4928605,151.9801855,,,,,,,,,,,,20,0.00791002,-2.10182241
,,,,,1,doi.org/10.1149/1.1403730,EMC,CCOC(OC)=O,CCOC(OC)=O,,,,,,0.401406083,0.407913491,,,,,,,,104.0473441,,1,104.0473441,,,ethylene carbonate,O=C1OCCO1,,,0.474518451,0.407913491,,,,,,,88.01604399,,,88.01604399,,,,,,,,,,,,,,,,,,,,,,,,,,,,,LiPF6,F[P-](F)(F)(F)(F)F.[Li+],0.124075466,0.184173019,1.485391631,151.9801855,,,,,,,,,,,,30,0.009857184,-2.006247137
,,,,,1,doi.org/10.1149/1.1403730,EMC,CCOC(OC)=O,CCOC(OC)=O,,,,,,0.401406083,0.407913491,,,,,,,,104.0473441,,1,104.0473441,,,ethylene carbonate,O=C1OCCO1,,,0.474518451,0.407913491,,,,,,,88.01604399,,,88.01604399,,,,,,,,,,,,,,,,,,,,,,,,,,,,,LiPF6,F[P-](F)(F)(F)(F)F.[Li+],0.124075466,0.184173019,1.485391631,151.9801855,,,,,,,,,,,,40,0.011966456,-1.922034469
,,,,,1,doi.org/10.1149/1.1403730,EMC,CCOC(OC)=O,CCOC(OC)=O,,,,,,0.401343529,0.40781914,,,,,,,,104.0473441,,1,104.0473441,,,ethylene carbonate,O=C1OCCO1,,,0.474444503,0.40781914,,,,,,,88.01604399,,,88.01604399,,,,,,,,,,,,,,,,,,,,,,,,,,,,,LiPF6,F[P-](F)(F)(F)(F)F.[Li+],0.124211968,0.18436172,1.487257545,151.9801855,,,,,,,,,,,,50,0.014075691,-1.851530274
,,,,,1,doi.org/10.1149/1.1403730,EMC,CCOC(OC)=O,CCOC(OC)=O,,,,,,0.401280966,0.407724789,,,,,,,,104.0473441,,1,104.0473441,,,ethylene carbonate,O=C1OCCO1,,,0.474370545,0.407724789,,,,,,,88.01604399,,,88.01604399,,,,,,,,,,,,,,,,,,,,,,,,,,,,,LiPF6,F[P-](F)(F)(F)(F)F.[Li+],0.12434849,0.184550422,1.489124332,151.9801855,,,,,,,,,,,,60,0.016161748,-1.791511675
,,,,,1,doi.org/10.1149/1.1403730,EMC,CCOC(OC)=O,CCOC(OC)=O,,,,,,0.392491774,0.394610009,,,,,,,,104.0473441,,1,104.0473441,,,ethylene carbonate,O=C1OCCO1,,,0.463980484,0.394610009,,,,,,,88.01604399,,,88.01604399,,,,,,,,,,,,,,,,,,,,,,,,,,,,,LiPF6,F[P-](F)(F)(F)(F)F.[Li+],0.143527742,0.210779981,1.757293481,151.9801855,,,,,,,,,,,,-30,0.000812374,-3.09024397
,,,,,1,doi.org/10.1149/1.1403730,EMC,CCOC(OC)=O,CCOC(OC)=O,,,,,,0.392555671,0.39470436,,,,,,,,104.0473441,,1,104.0473441,,,ethylene carbonate,O=C1OCCO1,,,0.464056019,0.39470436,,,,,,,88.01604399,,,88.01604399,,,,,,,,,,,,,,,,,,,,,,,,,,,,,LiPF6,F[P-](F)(F)(F)(F)F.[Li+],0.143388309,0.21059128,1.755300573,151.9801855,,,,,,,,,,,,-20,0.001484595,-2.828391875
,,,,,1,doi.org/10.1149/1.1403730,EMC,CCOC(OC)=O,CCOC(OC)=O,,,,,,0.392491774,0.394610009,,,,,,,,104.0473441,,1,104.0473441,,,ethylene carbonate,O=C1OCCO1,,,0.463980484,0.394610009,,,,,,,88.01604399,,,88.01604399,,,,,,,,,,,,,,,,,,,,,,,,,,,,,LiPF6,F[P-](F)(F)(F)(F)F.[Li+],0.143527742,0.210779981,1.757293481,151.9801855,,,,,,,,,,,,-10,0.0026435,-2.577820709
,,,,,1,doi.org/10.1149/1.1403730,EMC,CCOC(OC)=O,CCOC(OC)=O,,,,,,0.392491774,0.394610009,,,,,,,,104.0473441,,1,104.0473441,,,ethylene carbonate,O=C1OCCO1,,,0.463980484,0.394610009,,,,,,,88.01604399,,,88.01604399,,,,,,,,,,,,,,,,,,,,,,,,,,,,,LiPF6,F[P-](F)(F)(F)(F)F.[Li+],0.143527742,0.210779981,1.757293481,151.9801855,,,,,,,,,,,,0,0.003895155,-2.409475202
,,,,,1,doi.org/10.1149/1.1403730,EMC,CCOC(OC)=O,CCOC(OC)=O,,,,,,0.39236395,0.394421307,,,,,,,,104.0473441,,1,104.0473441,,,ethylene carbonate,O=C1OCCO1,,,0.463829378,0.394421307,,,,,,,88.01604399,,,88.01604399,,,,,,,,,,,,,,,,,,,,,,,,,,,,,LiPF6,F[P-](F)(F)(F)(F)F.[Li+],0.143806671,0.211157385,1.761282178,151.9801855,,,,,,,,,,,,10,0.005448064,-2.263757828
,,,,,1,doi.org/10.1149/1.1403730,EMC,CCOC(OC)=O,CCOC(OC)=O,,,,,,0.392427867,0.394515658,,,,,,,,104.0473441,,1,104.0473441,,,ethylene carbonate,O=C1OCCO1,,,0.463904937,0.394515658,,,,,,,88.01604399,,,88.01604399,,,,,,,,,,,,,,,,,,,,,,,,,,,,,LiPF6,F[P-](F)(F)(F)(F)F.[Li+],0.143667196,0.210968683,1.759287353,151.9801855,,,,,,,,,,,,20,0.007279225,-2.137914829
,,,,,1,doi.org/10.1149/1.1403730,EMC,CCOC(OC)=O,CCOC(OC)=O,,,,,,0.392491774,0.394610009,,,,,,,,104.0473441,,1,104.0473441,,,ethylene carbonate,O=C1OCCO1,,,0.463980484,0.394610009,,,,,,,88.01604399,,,88.01604399,,,,,,,,,,,,,,,,,,,,,,,,,,,,,LiPF6,F[P-](F)(F)(F)(F)F.[Li+],0.143527742,0.210779981,1.757293481,151.9801855,,,,,,,,,,,,30,0.009365354,-2.028475795
,,,,,1,doi.org/10.1149/1.1403730,EMC,CCOC(OC)=O,CCOC(OC)=O,,,,,,0.392619559,0.394798711,,,,,,,,104.0473441,,1,104.0473441,,,ethylene carbonate,O=C1OCCO1,,,0.464131543,0.394798711,,,,,,,88.01604399,,,88.01604399,,,,,,,,,,,,,,,,,,,,,,,,,,,,,LiPF6,F[P-](F)(F)(F)(F)F.[Li+],0.143248898,0.210402578,1.753308607,151.9801855,,,,,,,,,,,,40,0.011266088,-1.948226846
,,,,,1,doi.org/10.1149/1.1403730,EMC,CCOC(OC)=O,CCOC(OC)=O,,,,,,0.392491774,0.394610009,,,,,,,,104.0473441,,1,104.0473441,,,ethylene carbonate,O=C1OCCO1,,,0.463980484,0.394610009,,,,,,,88.01604399,,,88.01604399,,,,,,,,,,,,,,,,,,,,,,,,,,,,,LiPF6,F[P-](F)(F)(F)(F)F.[Li+],0.143527742,0.210779981,1.757293481,151.9801855,,,,,,,,,,,,50,0.013560718,-1.867717302
,,,,,1,doi.org/10.1149/1.1403730,EMC,CCOC(OC)=O,CCOC(OC)=O,,,,,,0.392555671,0.39470436,,,,,,,,104.0473441,,1,104.0473441,,,ethylene carbonate,O=C1OCCO1,,,0.464056019,0.39470436,,,,,,,88.01604399,,,88.01604399,,,,,,,,,,,,,,,,,,,,,,,,,,,,,LiPF6,F[P-](F)(F)(F)(F)F.[Li+],0.143388309,0.21059128,1.755300573,151.9801855,,,,,,,,,,,,60,0.015670026,-1.804930285
,,,,,1,doi.org/10.1149/1.1403730,EMC,CCOC(OC)=O,CCOC(OC)=O,,,,,,0.38240298,0.379891264,,,,,,,,104.0473441,,1,104.0473441,,,ethylene carbonate,O=C1OCCO1,,,0.452054111,0.379891264,,,,,,,88.01604399,,,88.01604399,,,,,,,,,,,,,,,,,,,,,,,,,,,,,LiPF6,F[P-](F)(F)(F)(F)F.[Li+],0.165542909,0.240217472,2.08031126,151.9801855,,,,,,,,,,,,-30,0.000482256,-3.316722383
,,,,,1,doi.org/10.1149/1.1403730,EMC,CCOC(OC)=O,CCOC(OC)=O,,,,,,0.38240298,0.379891264,,,,,,,,104.0473441,,1,104.0473441,,,ethylene carbonate,O=C1OCCO1,,,0.452054111,0.379891264,,,,,,,88.01604399,,,88.01604399,,,,,,,,,,,,,,,,,,,,,,,,,,,,,LiPF6,F[P-](F)(F)(F)(F)F.[Li+],0.165542909,0.240217472,2.08031126,151.9801855,,,,,,,,,,,,-20,0.001131263,-2.946436572
,,,,,1,doi.org/10.1149/1.1403730,EMC,CCOC(OC)=O,CCOC(OC)=O,,,,,,0.38240298,0.379891264,,,,,,,,104.0473441,,1,104.0473441,,,ethylene carbonate,O=C1OCCO1,,,0.452054111,0.379891264,,,,,,,88.01604399,,,88.01604399,,,,,,,,,,,,,,,,,,,,,,,,,,,,,LiPF6,F[P-](F)(F)(F)(F)F.[Li+],0.165542909,0.240217472,2.08031126,151.9801855,,,,,,,,,,,,-10,0.002081594,-2.68160403
,,,,,1,doi.org/10.1149/1.1403730,EMC,CCOC(OC)=O,CCOC(OC)=O,,,,,,0.38240298,0.379891264,,,,,,,,104.0473441,,1,104.0473441,,,ethylene carbonate,O=C1OCCO1,,,0.452054111,0.379891264,,,,,,,88.01604399,,,88.01604399,,,,,,,,,,,,,,,,,,,,,,,,,,,,,LiPF6,F[P-](F)(F)(F)(F)F.[Li+],0.165542909,0.240217472,2.08031126,151.9801855,,,,,,,,,,,,0,0.003310071,-2.48016275
,,,,,1,doi.org/10.1149/1.1403730,EMC,CCOC(OC)=O,CCOC(OC)=O,,,,,,0.38240298,0.379891264,,,,,,,,104.0473441,,1,104.0473441,,,ethylene carbonate,O=C1OCCO1,,,0.452054111,0.379891264,,,,,,,88.01604399,,,88.01604399,,,,,,,,,,,,,,,,,,,,,,,,,,,,,LiPF6,F[P-](F)(F)(F)(F)F.[Li+],0.165542909,0.240217472,2.08031126,151.9801855,,,,,,,,,,,,10,0.004723978,-2.325692149
,,,,,1,doi.org/10.1149/1.1403730,EMC,CCOC(OC)=O,CCOC(OC)=O,,,,,,0.382533861,0.380079966,,,,,,,,104.0473441,,1,104.0473441,,,ethylene carbonate,O=C1OCCO1,,,0.452208831,0.380079966,,,,,,,88.01604399,,,88.01604399,,,,,,,,,,,,,,,,,,,,,,,,,,,,,LiPF6,F[P-](F)(F)(F)(F)F.[Li+],0.165257308,0.239840068,2.076011687,151.9801855,,,,,,,,,,,,20,0.006416103,-2.192728687
,,,,,1,doi.org/10.1149/1.1403730,EMC,CCOC(OC)=O,CCOC(OC)=O,,,,,,0.38240298,0.379891264,,,,,,,,104.0473441,,1,104.0473441,,,ethylene carbonate,O=C1OCCO1,,,0.452054111,0.379891264,,,,,,,88.01604399,,,88.01604399,,,,,,,,,,,,,,,,,,,,,,,,,,,,,LiPF6,F[P-](F)(F)(F)(F)F.[Li+],0.165542909,0.240217472,2.08031126,151.9801855,,,,,,,,,,,,30,0.008455766,-2.072847049
,,,,,1,doi.org/10.1149/1.1403730,EMC,CCOC(OC)=O,CCOC(OC)=O,,,,,,0.382533861,0.380079966,,,,,,,,104.0473441,,1,104.0473441,,,ethylene carbonate,O=C1OCCO1,,,0.452208831,0.380079966,,,,,,,88.01604399,,,88.01604399,,,,,,,,,,,,,,,,,,,,,,,,,,,,,LiPF6,F[P-](F)(F)(F)(F)F.[Li+],0.165257308,0.239840068,2.076011687,151.9801855,,,,,,,,,,,,40,0.010565109,-1.976126001
,,,,,1,doi.org/10.1149/1.1403730,EMC,CCOC(OC)=O,CCOC(OC)=O,,,,,,0.382795503,0.38045737,,,,,,,,104.0473441,,1,104.0473441,,,ethylene carbonate,O=C1OCCO1,,,0.452518127,0.38045737,,,,,,,88.01604399,,,88.01604399,,,,,,,,,,,,,,,,,,,,,,,,,,,,,LiPF6,F[P-](F)(F)(F)(F)F.[Li+],0.16468637,0.239085261,2.067425349,151.9801855,,,,,,,,,,,,50,0.012744061,-1.894692147
,,,,,1,doi.org/10.1149/1.1403730,EMC,CCOC(OC)=O,CCOC(OC)=O,,,,,,0.382664702,0.380268668,,,,,,,,104.0473441,,1,104.0473441,,,ethylene carbonate,O=C1OCCO1,,,0.452363503,0.380268668,,,,,,,88.01604399,,,88.01604399,,,,,,,,,,,,,,,,,,,,,,,,,,,,,LiPF6,F[P-](F)(F)(F)(F)F.[Li+],0.164971795,0.239462665,2.071716394,151.9801855,,,,,,,,,,,,60,0.015085049,-1.821453276
,,,,,1,doi.org/10.1149/1.1403730,EMC,CCOC(OC)=O,CCOC(OC)=O,,,,,,0.370321188,0.362719394,,,,,,,,104.0473441,,1,104.0473441,,,ethylene carbonate,O=C1OCCO1,,,0.437771733,0.362719394,,,,,,,88.01604399,,,88.01604399,,,,,,,,,,,,,,,,,,,,,,,,,,,,,LiPF6,F[P-](F)(F)(F)(F)F.[Li+],0.191907079,0.274561211,2.490298678,151.9801855,,,,,,,,,,,,-30,0.000220739,-3.656121806
,,,,,1,doi.org/10.1149/1.1403730,EMC,CCOC(OC)=O,CCOC(OC)=O,,,,,,0.370253853,0.362625043,,,,,,,,104.0473441,,1,104.0473441,,,ethylene carbonate,O=C1OCCO1,,,0.437692134,0.362625043,,,,,,,88.01604399,,,88.01604399,,,,,,,,,,,,,,,,,,,,,,,,,,,,,LiPF6,F[P-](F)(F)(F)(F)F.[Li+],0.192054013,0.274749913,2.492658618,151.9801855,,,,,,,,,,,,-20,0.000776994,-3.109582361
,,,,,1,doi.org/10.1149/1.1403730,EMC,CCOC(OC)=O,CCOC(OC)=O,,,,,,0.370388513,0.362813745,,,,,,,,104.0473441,,1,104.0473441,,,ethylene carbonate,O=C1OCCO1,,,0.43785132,0.362813745,,,,,,,88.01604399,,,88.01604399,,,,,,,,,,,,,,,,,,,,,,,,,,,,,LiPF6,F[P-](F)(F)(F)(F)F.[Li+],0.191760168,0.274372509,2.487939965,151.9801855,,,,,,,,,,,,-10,0.001402894,-2.852975219
,,,,,1,doi.org/10.1149/1.1403730,EMC,CCOC(OC)=O,CCOC(OC)=O,,,,,,0.370119152,0.362436342,,,,,,,,104.0473441,,1,104.0473441,,,ethylene carbonate,O=C1OCCO1,,,0.437532898,0.362436342,,,,,,,88.01604399,,,88.01604399,,,,,,,,,,,,,,,,,,,,,,,,,,,,,LiPF6,F[P-](F)(F)(F)(F)F.[Li+],0.19234795,0.275127317,2.497382184,151.9801855,,,,,,,,,,,,0,0.002492154,-2.603425167
,,,,,1,doi.org/10.1149/1.1403730,EMC,CCOC(OC)=O,CCOC(OC)=O,,,,,,0.37052313,0.363002447,,,,,,,,104.0473441,,1,104.0473441,,,ethylene carbonate,O=C1OCCO1,,,0.438010456,0.363002447,,,,,,,88.01604399,,,88.01604399,,,,,,,,,,,,,,,,,,,,,,,,,,,,,LiPF6,F[P-](F)(F)(F)(F)F.[Li+],0.191466414,0.273995106,2.483226231,151.9801855,,,,,,,,,,,,10,0.003790383,-2.42131691
,,,,,1,doi.org/10.1149/1.1403730,EMC,CCOC(OC)=O,CCOC(OC)=O,,,,,,0.370051786,0.362341991,,,,,,,,104.0473441,,1,104.0473441,,,ethylene carbonate,O=C1OCCO1,,,0.437453261,0.362341991,,,,,,,88.01604399,,,88.01604399,,,,,,,,,,,,,,,,,,,,,,,,,,,,,LiPF6,F[P-](F)(F)(F)(F)F.[Li+],0.192494953,0.275316019,2.499745812,151.9801855,,,,,,,,,,,,20,0.005459005,-2.262886493
,,,,,1,doi.org/10.1149/1.1403730,EMC,CCOC(OC)=O,CCOC(OC)=O,,,,,,0.37052313,0.363002447,,,,,,,,104.0473441,,1,104.0473441,,,ethylene carbonate,O=C1OCCO1,,,0.438010456,0.363002447,,,,,,,88.01604399,,,88.01604399,,,,,,,,,,,,,,,,,,,,,,,,,,,,,LiPF6,F[P-](F)(F)(F)(F)F.[Li+],0.191466414,0.273995106,2.483226231,151.9801855,,,,,,,,,,,,30,0.007383098,-2.131761356
,,,,,1,doi.org/10.1149/1.1403730,EMC,CCOC(OC)=O,CCOC(OC)=O,,,,,,0.370657704,0.363191149,,,,,,,,104.0473441,,1,104.0473441,,,ethylene carbonate,O=C1OCCO1,,,0.438169542,0.363191149,,,,,,,88.01604399,,,88.01604399,,,,,,,,,,,,,,,,,,,,,,,,,,,,,LiPF6,F[P-](F)(F)(F)(F)F.[Li+],0.191172753,0.273617702,2.478517382,151.9801855,,,,,,,,,,,,40,0.009469263,-2.023683826
,,,,,1,doi.org/10.1149/1.1403730,EMC,CCOC(OC)=O,CCOC(OC)=O,,,,,,0.370388513,0.362813745,,,,,,,,104.0473441,,1,104.0473441,,,ethylene carbonate,O=C1OCCO1,,,0.43785132,0.362813745,,,,,,,88.01604399,,,88.01604399,,,,,,,,,,,,,,,,,,,,,,,,,,,,,LiPF6,F[P-](F)(F)(F)(F)F.[Li+],0.191760168,0.274372509,2.487939965,151.9801855,,,,,,,,,,,,50,0.011508854,-1.938967919
,,,,,1,doi.org/10.1149/1.1403730,EMC,CCOC(OC)=O,CCOC(OC)=O,,,,,,0.370253853,0.362625043,,,,,,,,104.0473441,,1,104.0473441,,,ethylene carbonate,O=C1OCCO1,,,0.437692134,0.362625043,,,,,,,88.01604399,,,88.01604399,,,,,,,,,,,,,,,,,,,,,,,,,,,,,LiPF6,F[P-](F)(F)(F)(F)F.[Li+],0.192054013,0.274749913,2.492658618,151.9801855,,,,,,,,,,,,60,0.013849842,-1.858555192
,,,,,1,doi.org/10.1149/1.1403730,EMC,CCOC(OC)=O,CCOC(OC)=O,,,,,,0.535380445,0.560809418,,,,,,,,104.0473441,,1,104.0473441,,,ethylene carbonate,O=C1OCCO1,,,0.421929994,0.373872945,,,,,,,88.01604399,,,88.01604399,,,,,,,,,,,,,,,,,,,,,,,,,,,,,LiPF6,F[P-](F)(F)(F)(F)F.[Li+],0.042689562,0.065317636,0.459811088,151.9801855,,,,,,,,,,,,-30,0.001856607,-2.731280054
,,,,,1,doi.org/10.1149/1.1403730,EMC,CCOC(OC)=O,CCOC(OC)=O,,,,,,0.535268778,0.560630467,,,,,,,,104.0473441,,1,104.0473441,,,ethylene carbonate,O=C1OCCO1,,,0.42184199,0.373753645,,,,,,,88.01604399,,,88.01604399,,,,,,,,,,,,,,,,,,,,,,,,,,,,,LiPF6,F[P-](F)(F)(F)(F)F.[Li+],0.042889231,0.065615889,0.462058115,151.9801855,,,,,,,,,,,,-20,0.0027086,-2.567255063
,,,,,1,doi.org/10.1149/1.1403730,EMC,CCOC(OC)=O,CCOC(OC)=O,,,,,,0.535374988,0.560800672,,,,,,,,104.0473441,,1,104.0473441,,,ethylene carbonate,O=C1OCCO1,,,0.421925693,0.373867115,,,,,,,88.01604399,,,88.01604399,,,,,,,,,,,,,,,,,,,,,,,,,,,,,LiPF6,F[P-](F)(F)(F)(F)F.[Li+],0.042699319,0.065332213,0.459920877,151.9801855,,,,,,,,,,,,-10,0.003702757,-2.4314748
,,,,,1,doi.org/10.1149/1.1403730,EMC,CCOC(OC)=O,CCOC(OC)=O,,,,,,0.535622163,0.561196922,,,,,,,,104.0473441,,1,104.0473441,,,ethylene carbonate,O=C1OCCO1,,,0.422120491,0.374131281,,,,,,,88.01604399,,,88.01604399,,,,,,,,,,,,,,,,,,,,,,,,,,,,,LiPF6,F[P-](F)(F)(F)(F)F.[Li+],0.042257346,0.064671797,0.454950271,151.9801855,,,,,,,,,,,,0,0.004673343,-2.33037238
,,,,,1,doi.org/10.1149/1.1403730,EMC,CCOC(OC)=O,CCOC(OC)=O,,,,,,0.535452217,0.560924458,,,,,,,,104.0473441,,1,104.0473441,,,ethylene carbonate,O=C1OCCO1,,,0.421986557,0.373949639,,,,,,,88.01604399,,,88.01604399,,,,,,,,,,,,,,,,,,,,,,,,,,,,,LiPF6,F[P-](F)(F)(F)(F)F.[Li+],0.042561226,0.065125903,0.458367335,151.9801855,,,,,,,,,,,,10,0.005880325,-2.23059865
,,,,,1,doi.org/10.1149/1.1403730,EMC,CCOC(OC)=O,CCOC(OC)=O,,,,,,0.535490827,0.560986351,,,,,,,,104.0473441,,1,104.0473441,,,ethylene carbonate,O=C1OCCO1,,,0.422016986,0.373990901,,,,,,,88.01604399,,,88.01604399,,,,,,,,,,,,,,,,,,,,,,,,,,,,,LiPF6,F[P-](F)(F)(F)(F)F.[Li+],0.042492187,0.065022748,0.457590822,151.9801855,,,,,,,,,,,,20,0.006969109,-2.156822715
,,,,,1,doi.org/10.1149/1.1403730,EMC,CCOC(OC)=O,CCOC(OC)=O,,,,,,0.535391778,0.560827582,,,,,,,,104.0473441,,1,104.0473441,,,ethylene carbonate,O=C1OCCO1,,,0.421938925,0.373885055,,,,,,,88.01604399,,,88.01604399,,,,,,,,,,,,,,,,,,,,,,,,,,,,,LiPF6,F[P-](F)(F)(F)(F)F.[Li+],0.042669297,0.065287363,0.459583092,151.9801855,,,,,,,,,,,,30,0.008176141,-2.08745161
,,,,,1,doi.org/10.1149/1.1403730,EMC,CCOC(OC)=O,CCOC(OC)=O,,,,,,0.535722426,0.561357709,,,,,,,,104.0473441,,1,104.0473441,,,ethylene carbonate,O=C1OCCO1,,,0.422199507,0.374238473,,,,,,,88.01604399,,,88.01604399,,,,,,,,,,,,,,,,,,,,,,,,,,,,,LiPF6,F[P-](F)(F)(F)(F)F.[Li+],0.042078067,0.064403818,0.452935335,151.9801855,,,,,,,,,,,,40,0.009501815,-2.02219345
,,,,,1,doi.org/10.1149/1.1403730,EMC,CCOC(OC)=O,CCOC(OC)=O,,,,,,0.535764371,0.561424984,,,,,,,,104.0473441,,1,104.0473441,,,ethylene carbonate,O=C1OCCO1,,,0.422232564,0.374283323,,,,,,,88.01604399,,,88.01604399,,,,,,,,,,,,,,,,,,,,,,,,,,,,,LiPF6,F[P-](F)(F)(F)(F)F.[Li+],0.042003065,0.064291693,0.452092609,151.9801855,,,,,,,,,,,,50,0.010685276,-1.971214271
,,,,,1,doi.org/10.1149/1.1403730,EMC,CCOC(OC)=O,CCOC(OC)=O,,,,,,0.535879702,0.56160999,,,,,,,,104.0473441,,1,104.0473441,,,ethylene carbonate,O=C1OCCO1,,,0.422323455,0.37440666,,,,,,,88.01604399,,,88.01604399,,,,,,,,,,,,,,,,,,,,,,,,,,,,,LiPF6,F[P-](F)(F)(F)(F)F.[Li+],0.041796843,0.06398335,0.449776158,151.9801855,,,,,,,,,,,,60,0.011939794,-1.923003182
,,,,,1,doi.org/10.1149/1.1403730,EMC,CCOC(OC)=O,CCOC(OC)=O,,,,,,0.525208353,0.544668809,,,,,,,,104.0473441,,1,104.0473441,,,ethylene carbonate,O=C1OCCO1,,,0.413913432,0.363112539,,,,,,,88.01604399,,,88.01604399,,,,,,,,,,,,,,,,,,,,,,,,,,,,,LiPF6,F[P-](F)(F)(F)(F)F.[Li+],0.060878216,0.092218652,0.668421706,151.9801855,,,,,,,,,,,,-30,0.001920627,-2.716556989
,,,,,1,doi.org/10.1149/1.1403730,EMC,CCOC(OC)=O,CCOC(OC)=O,,,,,,0.525389041,0.544952709,,,,,,,,104.0473441,,1,104.0473441,,,ethylene carbonate,O=C1OCCO1,,,0.414055831,0.363301806,,,,,,,88.01604399,,,88.01604399,,,,,,,,,,,,,,,,,,,,,,,,,,,,,LiPF6,F[P-](F)(F)(F)(F)F.[Li+],0.060555127,0.091745485,0.664645648,151.9801855,,,,,,,,,,,,-20,0.002914833,-2.535386377
,,,,,1,doi.org/10.1149/1.1403730,EMC,CCOC(OC)=O,CCOC(OC)=O,,,,,,0.52550333,0.545132333,,,,,,,,104.0473441,,1,104.0473441,,,ethylene carbonate,O=C1OCCO1,,,0.414145902,0.363421556,,,,,,,88.01604399,,,88.01604399,,,,,,,,,,,,,,,,,,,,,,,,,,,,,LiPF6,F[P-](F)(F)(F)(F)F.[Li+],0.060350768,0.091446111,0.662258557,151.9801855,,,,,,,,,,,,-10,0.004074674,-2.389907165
,,,,,1,doi.org/10.1149/1.1403730,EMC,CCOC(OC)=O,CCOC(OC)=O,,,,,,0.525765627,0.545544729,,,,,,,,104.0473441,,1,104.0473441,,,ethylene carbonate,O=C1OCCO1,,,0.414352616,0.363696486,,,,,,,88.01604399,,,88.01604399,,,,,,,,,,,,,,,,,,,,,,,,,,,,,LiPF6,F[P-](F)(F)(F)(F)F.[Li+],0.059881756,0.090758785,0.656784038,151.9801855,,,,,,,,,,,,0,0.00532929,-2.273330643
,,,,,1,doi.org/10.1149/1.1403730,EMC,CCOC(OC)=O,CCOC(OC)=O,,,,,,0.525597482,0.545280338,,,,,,,,104.0473441,,1,104.0473441,,,ethylene carbonate,O=C1OCCO1,,,0.414220102,0.363520226,,,,,,,88.01604399,,,88.01604399,,,,,,,,,,,,,,,,,,,,,,,,,,,,,LiPF6,F[P-](F)(F)(F)(F)F.[Li+],0.060182416,0.091199436,0.66029285,151.9801855,,,,,,,,,,,,10,0.006678288,-2.175334853
,,,,,1,doi.org/10.1149/1.1403730,EMC,CCOC(OC)=O,CCOC(OC)=O,,,,,,0.525645407,0.545355686,,,,,,,,104.0473441,,1,104.0473441,,,ethylene carbonate,O=C1OCCO1,,,0.414257871,0.363570457,,,,,,,88.01604399,,,88.01604399,,,,,,,,,,,,,,,,,,,,,,,,,,,,,LiPF6,F[P-](F)(F)(F)(F)F.[Li+],0.060096722,0.091073856,0.659292536,151.9801855,,,,,,,,,,,,20,0.008003764,-2.096705702
,,,,,1,doi.org/10.1149/1.1403730,EMC,CCOC(OC)=O,CCOC(OC)=O,,,,,,0.525482358,0.545099369,,,,,,,,104.0473441,,1,104.0473441,,,ethylene carbonate,O=C1OCCO1,,,0.414129373,0.363399579,,,,,,,88.01604399,,,88.01604399,,,,,,,,,,,,,,,,,,,,,,,,,,,,,LiPF6,F[P-](F)(F)(F)(F)F.[Li+],0.060388269,0.091501052,0.662696517,151.9801855,,,,,,,,,,,,30,0.009494778,-2.022515196
,,,,,1,doi.org/10.1149/1.1403730,EMC,CCOC(OC)=O,CCOC(OC)=O,,,,,,0.525605184,0.545292448,,,,,,,,104.0473441,,1,104.0473441,,,ethylene carbonate,O=C1OCCO1,,,0.414226172,0.363528299,,,,,,,88.01604399,,,88.01604399,,,,,,,,,,,,,,,,,,,,,,,,,,,,,LiPF6,F[P-](F)(F)(F)(F)F.[Li+],0.060168643,0.091179254,0.66013207,151.9801855,,,,,,,,,,,,40,0.010891311,-1.962919839
,,,,,1,doi.org/10.1149/1.1403730,EMC,CCOC(OC)=O,CCOC(OC)=O,,,,,,0.525948257,0.545831993,,,,,,,,104.0473441,,1,104.0473441,,,ethylene carbonate,O=C1OCCO1,,,0.414496546,0.363887995,,,,,,,88.01604399,,,88.01604399,,,,,,,,,,,,,,,,,,,,,,,,,,,,,LiPF6,F[P-](F)(F)(F)(F)F.[Li+],0.059555197,0.090280012,0.652975522,151.9801855,,,,,,,,,,,,50,0.012382669,-1.907185742
,,,,,1,doi.org/10.1149/1.1403730,EMC,CCOC(OC)=O,CCOC(OC)=O,,,,,,0.525784449,0.54557433,,,,,,,,104.0473441,,1,104.0473441,,,ethylene carbonate,O=C1OCCO1,,,0.41436745,0.36371622,,,,,,,88.01604399,,,88.01604399,,,,,,,,,,,,,,,,,,,,,,,,,,,,,LiPF6,F[P-](F)(F)(F)(F)F.[Li+],0.059848101,0.09070945,0.656391405,151.9801855,,,,,,,,,,,,60,0.013850013,-1.858549822
,,,,,1,doi.org/10.1149/1.1403730,EMC,CCOC(OC)=O,CCOC(OC)=O,,,,,,0.516521653,0.531137795,,,,,,,,104.0473441,,1,104.0473441,,,ethylene carbonate,O=C1OCCO1,,,0.407067498,0.354091864,,,,,,,88.01604399,,,88.01604399,,,,,,,,,,,,,,,,,,,,,,,,,,,,,LiPF6,F[P-](F)(F)(F)(F)F.[Li+],0.076410849,0.114770341,0.853074078,151.9801855,,,,,,,,,,,,-30,0.001891102,-2.723285069
,,,,,1,doi.org/10.1149/1.1403730,EMC,CCOC(OC)=O,CCOC(OC)=O,,,,,,0.516559982,0.531196997,,,,,,,,104.0473441,,1,104.0473441,,,ethylene carbonate,O=C1OCCO1,,,0.407097704,0.354131332,,,,,,,88.01604399,,,88.01604399,,,,,,,,,,,,,,,,,,,,,,,,,,,,,LiPF6,F[P-](F)(F)(F)(F)F.[Li+],0.076342314,0.114671671,0.852245682,151.9801855,,,,,,,,,,,,-20,0.002932548,-2.532754924
,,,,,1,doi.org/10.1149/1.1403730,EMC,CCOC(OC)=O,CCOC(OC)=O,,,,,,0.516603534,0.531264272,,,,,,,,104.0473441,,1,104.0473441,,,ethylene carbonate,O=C1OCCO1,,,0.407132028,0.354176182,,,,,,,88.01604399,,,88.01604399,,,,,,,,,,,,,,,,,,,,,,,,,,,,,LiPF6,F[P-](F)(F)(F)(F)F.[Li+],0.076264438,0.114559546,0.851304548,151.9801855,,,,,,,,,,,,-10,0.004116009,-2.385523715
,,,,,1,doi.org/10.1149/1.1403730,EMC,CCOC(OC)=O,CCOC(OC)=O,,,,,,0.516872169,0.531679359,,,,,,,,104.0473441,,1,104.0473441,,,ethylene carbonate,O=C1OCCO1,,,0.407343737,0.354452906,,,,,,,88.01604399,,,88.01604399,,,,,,,,,,,,,,,,,,,,,,,,,,,,,LiPF6,F[P-](F)(F)(F)(F)F.[Li+],0.075784094,0.113867735,0.845503017,151.9801855,,,,,,,,,,,,0,0.005417964,-2.266163924
,,,,,1,doi.org/10.1149/1.1403730,EMC,CCOC(OC)=O,CCOC(OC)=O,,,,,,0.516853452,0.531650431,,,,,,,,104.0473441,,1,104.0473441,,,ethylene carbonate,O=C1OCCO1,,,0.407328986,0.35443362,,,,,,,88.01604399,,,88.01604399,,,,,,,,,,,,,,,,,,,,,,,,,,,,,LiPF6,F[P-](F)(F)(F)(F)F.[Li+],0.075817562,0.113915949,0.845907046,151.9801855,,,,,,,,,,,,10,0.006909075,-2.160580077
,,,,,1,doi.org/10.1149/1.1403730,EMC,CCOC(OC)=O,CCOC(OC)=O,,,,,,0.516540382,0.531166724,,,,,,,,104.0473441,,1,104.0473441,,,ethylene carbonate,O=C1OCCO1,,,0.407082258,0.354111149,,,,,,,88.01604399,,,88.01604399,,,,,,,,,,,,,,,,,,,,,,,,,,,,,LiPF6,F[P-](F)(F)(F)(F)F.[Li+],0.07637736,0.114722127,0.852669269,151.9801855,,,,,,,,,,,,20,0.00839999,-2.075721223
,,,,,1,doi.org/10.1149/1.1403730,EMC,CCOC(OC)=O,CCOC(OC)=O,,,,,,0.516601357,0.531260909,,,,,,,,104.0473441,,1,104.0473441,,,ethylene carbonate,O=C1OCCO1,,,0.407130312,0.354173939,,,,,,,88.01604399,,,88.01604399,,,,,,,,,,,,,,,,,,,,,,,,,,,,,LiPF6,F[P-](F)(F)(F)(F)F.[Li+],0.076268332,0.114565152,0.851351597,151.9801855,,,,,,,,,,,,30,0.010056836,-1.997538647
,,,,,1,doi.org/10.1149/1.1403730,EMC,CCOC(OC)=O,CCOC(OC)=O,,,,,,0.517033631,0.531928949,,,,,,,,104.0473441,,1,104.0473441,,,ethylene carbonate,O=C1OCCO1,,,0.407470984,0.354619299,,,,,,,88.01604399,,,88.01604399,,,,,,,,,,,,,,,,,,,,,,,,,,,,,LiPF6,F[P-](F)(F)(F)(F)F.[Li+],0.075495385,0.113451752,0.842018941,151.9801855,,,,,,,,,,,,40,0.011808604,-1.927801438
,,,,,1,doi.org/10.1149/1.1403730,EMC,CCOC(OC)=O,CCOC(OC)=O,,,,,,0.517236366,0.53224245,,,,,,,,104.0473441,,1,104.0473441,,,ethylene carbonate,O=C1OCCO1,,,0.407630758,0.3548283,,,,,,,88.01604399,,,88.01604399,,,,,,,,,,,,,,,,,,,,,,,,,,,,,LiPF6,F[P-](F)(F)(F)(F)F.[Li+],0.075132876,0.11292925,0.837647341,151.9801855,,,,,,,,,,,,50,0.013323533,-1.875380609
,,,,,1,doi.org/10.1149/1.1403730,EMC,CCOC(OC)=O,CCOC(OC)=O,,,,,,0.517227231,0.532228322,,,,,,,,104.0473441,,1,104.0473441,,,ethylene carbonate,O=C1OCCO1,,,0.40762356,0.354818882,,,,,,,88.01604399,,,88.01604399,,,,,,,,,,,,,,,,,,,,,,,,,,,,,LiPF6,F[P-](F)(F)(F)(F)F.[Li+],0.075149209,0.112952796,0.837844232,151.9801855,,,,,,,,,,,,60,0.015075006,-1.821742511
,,,,,1,doi.org/10.1149/1.1403730,EMC,CCOC(OC)=O,CCOC(OC)=O,,,,,,0.508649456,0.519071358,,,,,,,,104.0473441,,1,104.0473441,,,ethylene carbonate,O=C1OCCO1,,,0.400863468,0.346047572,,,,,,,88.01604399,,,88.01604399,,,,,,,,,,,,,,,,,,,,,,,,,,,,,LiPF6,F[P-](F)(F)(F)(F)F.[Li+],0.090487075,0.13488107,1.025860286,151.9801855,,,,,,,,,,,,-30,0.001625524,-2.789006513
,,,,,1,doi.org/10.1149/1.1403730,EMC,CCOC(OC)=O,CCOC(OC)=O,,,,,,0.508762221,0.519242909,,,,,,,,104.0473441,,1,104.0473441,,,ethylene carbonate,O=C1OCCO1,,,0.400952338,0.346161939,,,,,,,88.01604399,,,88.01604399,,,,,,,,,,,,,,,,,,,,,,,,,,,,,LiPF6,F[P-](F)(F)(F)(F)F.[Li+],0.090285441,0.134595152,1.023347477,151.9801855,,,,,,,,,,,,-20,0.00264335,-2.577845312
,,,,,1,doi.org/10.1149/1.1403730,EMC,CCOC(OC)=O,CCOC(OC)=O,,,,,,0.508433587,0.518743056,,,,,,,,104.0473441,,1,104.0473441,,,ethylene carbonate,O=C1OCCO1,,,0.400693343,0.345828704,,,,,,,88.01604399,,,88.01604399,,,,,,,,,,,,,,,,,,,,,,,,,,,,,LiPF6,F[P-](F)(F)(F)(F)F.[Li+],0.09087307,0.13542824,1.030673758,151.9801855,,,,,,,,,,,,-10,0.003850234,-2.414512835
,,,,,1,doi.org/10.1149/1.1403730,EMC,CCOC(OC)=O,CCOC(OC)=O,,,,,,0.508712696,0.519167561,,,,,,,,104.0473441,,1,104.0473441,,,ethylene carbonate,O=C1OCCO1,,,0.400913307,0.346111707,,,,,,,88.01604399,,,88.01604399,,,,,,,,,,,,,,,,,,,,,,,,,,,,,LiPF6,F[P-](F)(F)(F)(F)F.[Li+],0.090373997,0.134720732,1.02445094,151.9801855,,,,,,,,,,,,0,0.005317874,-2.274261981
,,,,,1,doi.org/10.1149/1.1403730,EMC,CCOC(OC)=O,CCOC(OC)=O,,,,,,0.5088449,0.519368713,,,,,,,,104.0473441,,1,104.0473441,,,ethylene carbonate,O=C1OCCO1,,,0.401017496,0.346245809,,,,,,,88.01604399,,,88.01604399,,,,,,,,,,,,,,,,,,,,,,,,,,,,,LiPF6,F[P-](F)(F)(F)(F)F.[Li+],0.090137604,0.134385478,1.021505799,151.9801855,,,,,,,,,,,,10,0.006856422,-2.163902441
,,,,,1,doi.org/10.1149/1.1403730,EMC,CCOC(OC)=O,CCOC(OC)=O,,,,,,0.509056178,0.519690287,,,,,,,,104.0473441,,1,104.0473441,,,ethylene carbonate,O=C1OCCO1,,,0.401184004,0.346460192,,,,,,,88.01604399,,,88.01604399,,,,,,,,,,,,,,,,,,,,,,,,,,,,,LiPF6,F[P-](F)(F)(F)(F)F.[Li+],0.089759818,0.133849521,1.016802256,151.9801855,,,,,,,,,,,,20,0.008513366,-2.069898684
,,,,,1,doi.org/10.1149/1.1403730,EMC,CCOC(OC)=O,CCOC(OC)=O,,,,,,0.508526493,0.518884333,,,,,,,,104.0473441,,1,104.0473441,,,ethylene carbonate,O=C1OCCO1,,,0.400766562,0.345922889,,,,,,,88.01604399,,,88.01604399,,,,,,,,,,,,,,,,,,,,,,,,,,,,,LiPF6,F[P-](F)(F)(F)(F)F.[Li+],0.090706946,0.135192778,1.028601644,151.9801855,,,,,,,,,,,,30,0.010335503,-1.985668399
,,,,,1,doi.org/10.1149/1.1403730,EMC,CCOC(OC)=O,CCOC(OC)=O,,,,,,0.509040269,0.519666068,,,,,,,,104.0473441,,1,104.0473441,,,ethylene carbonate,O=C1OCCO1,,,0.401171466,0.346444046,,,,,,,88.01604399,,,88.01604399,,,,,,,,,,,,,,,,,,,,,,,,,,,,,LiPF6,F[P-](F)(F)(F)(F)F.[Li+],0.089788265,0.133889886,1.017156295,151.9801855,,,,,,,,,,,,40,0.01208732,-1.917669972
,,,,,1,doi.org/10.1149/1.1403730,EMC,CCOC(OC)=O,CCOC(OC)=O,,,,,,0.509030105,0.519650595,,,,,,,,104.0473441,,1,104.0473441,,,ethylene carbonate,O=C1OCCO1,,,0.401163455,0.34643373,,,,,,,88.01604399,,,88.01604399,,,,,,,,,,,,,,,,,,,,,,,,,,,,,LiPF6,F[P-](F)(F)(F)(F)F.[Li+],0.08980644,0.133915675,1.017382507,151.9801855,,,,,,,,,,,,50,0.013815124,-1.859645207
,,,,,1,doi.org/10.1149/1.1403730,EMC,CCOC(OC)=O,CCOC(OC)=O,,,,,,0.509173715,0.519869239,,,,,,,,104.0473441,,1,104.0473441,,,ethylene carbonate,O=C1OCCO1,,,0.401276633,0.346579493,,,,,,,88.01604399,,,88.01604399,,,,,,,,,,,,,,,,,,,,,,,,,,,,,LiPF6,F[P-](F)(F)(F)(F)F.[Li+],0.089549652,0.133551269,1.014187326,151.9801855,,,,,,,,,,,,60,0.015661373,-1.805170176
,,,,,1,doi.org/10.1149/1.1403730,EMC,CCOC(OC)=O,CCOC(OC)=O,,,,,,0.497230096,0.501890005,,,,,,,,104.0473441,,1,104.0473441,,,ethylene carbonate,O=C1OCCO1,,,0.391863942,0.334593336,,,,,,,88.01604399,,,88.01604399,,,,,,,,,,,,,,,,,,,,,,,,,,,,,LiPF6,F[P-](F)(F)(F)(F)F.[Li+],0.110905962,0.163516659,1.286227345,151.9801855,,,,,,,,,,,,-30,0.001381402,-2.859680014
,,,,,1,doi.org/10.1149/1.1403730,EMC,CCOC(OC)=O,CCOC(OC)=O,,,,,,0.497268068,0.501946516,,,,,,,,104.0473441,,1,104.0473441,,,ethylene carbonate,O=C1OCCO1,,,0.391893867,0.33463101,,,,,,,88.01604399,,,88.01604399,,,,,,,,,,,,,,,,,,,,,,,,,,,,,LiPF6,F[P-](F)(F)(F)(F)F.[Li+],0.110838065,0.163422474,1.285341758,151.9801855,,,,,,,,,,,,-20,0.002375509,-2.62424332
,,,,,1,doi.org/10.1149/1.1403730,EMC,CCOC(OC)=O,CCOC(OC)=O,,,,,,0.497466921,0.502242526,,,,,,,,104.0473441,,1,104.0473441,,,ethylene carbonate,O=C1OCCO1,,,0.392050582,0.33482835,,,,,,,88.01604399,,,88.01604399,,,,,,,,,,,,,,,,,,,,,,,,,,,,,LiPF6,F[P-](F)(F)(F)(F)F.[Li+],0.110482496,0.162929124,1.280706225,151.9801855,,,,,,,,,,,,-10,0.003582738,-2.445784985
,,,,,1,doi.org/10.1149/1.1403730,EMC,CCOC(OC)=O,CCOC(OC)=O,,,,,,0.497521141,0.502323255,,,,,,,,104.0473441,,1,104.0473441,,,ethylene carbonate,O=C1OCCO1,,,0.392093313,0.33488217,,,,,,,88.01604399,,,88.01604399,,,,,,,,,,,,,,,,,,,,,,,,,,,,,LiPF6,F[P-](F)(F)(F)(F)F.[Li+],0.110385546,0.162794574,1.279442936,151.9801855,,,,,,,,,,,,0,0.005002891,-2.30077896
,,,,,1,doi.org/10.1149/1.1403730,EMC,CCOC(OC)=O,CCOC(OC)=O,,,,,,0.497427157,0.502183324,,,,,,,,104.0473441,,1,104.0473441,,,ethylene carbonate,O=C1OCCO1,,,0.392019244,0.334788882,,,,,,,88.01604399,,,88.01604399,,,,,,,,,,,,,,,,,,,,,,,,,,,,,LiPF6,F[P-](F)(F)(F)(F)F.[Li+],0.110553599,0.163027794,1.281632894,151.9801855,,,,,,,,,,,,10,0.006541292,-2.184336466
,,,,,1,doi.org/10.1149/1.1403730,EMC,CCOC(OC)=O,CCOC(OC)=O,,,,,,0.497643115,0.502504898,,,,,,,,104.0473441,,1,104.0473441,,,ethylene carbonate,O=C1OCCO1,,,0.39218944,0.335003265,,,,,,,88.01604399,,,88.01604399,,,,,,,,,,,,,,,,,,,,,,,,,,,,,LiPF6,F[P-](F)(F)(F)(F)F.[Li+],0.110167445,0.162491837,1.276602027,151.9801855,,,,,,,,,,,,20,0.008198236,-2.08627959
,,,,,1,doi.org/10.1149/1.1403730,EMC,CCOC(OC)=O,CCOC(OC)=O,,,,,,0.497717189,0.502615229,,,,,,,,104.0473441,,1,104.0473441,,,ethylene carbonate,O=C1OCCO1,,,0.392247817,0.335076819,,,,,,,88.01604399,,,88.01604399,,,,,,,,,,,,,,,,,,,,,,,,,,,,,LiPF6,F[P-](F)(F)(F)(F)F.[Li+],0.110034994,0.162307952,1.274877436,151.9801855,,,,,,,,,,,,30,0.010139112,-1.994000078
,,,,,1,doi.org/10.1149/1.1403730,EMC,CCOC(OC)=O,CCOC(OC)=O,,,,,,0.498021054,0.503067989,,,,,,,,104.0473441,,1,104.0473441,,,ethylene carbonate,O=C1OCCO1,,,0.392487291,0.33537866,,,,,,,88.01604399,,,88.01604399,,,,,,,,,,,,,,,,,,,,,,,,,,,,,LiPF6,F[P-](F)(F)(F)(F)F.[Li+],0.109491655,0.161553351,1.267808231,151.9801855,,,,,,,,,,,,40,0.012103805,-1.91707808
,,,,,1,doi.org/10.1149/1.1403730,EMC,CCOC(OC)=O,CCOC(OC)=O,,,,,,0.498085146,0.50316352,,,,,,,,104.0473441,,1,104.0473441,,,ethylene carbonate,O=C1OCCO1,,,0.392537801,0.335442347,,,,,,,88.01604399,,,88.01604399,,,,,,,,,,,,,,,,,,,,,,,,,,,,,LiPF6,F[P-](F)(F)(F)(F)F.[Li+],0.109377053,0.161394134,1.26631829,151.9801855,,,,,,,,,,,,50,0.01378432,-1.860614661
,,,,,1,doi.org/10.1149/1.1403730,EMC,CCOC(OC)=O,CCOC(OC)=O,,,,,,0.497931222,0.502934112,,,,,,,,104.0473441,,1,104.0473441,,,ethylene carbonate,O=C1OCCO1,,,0.392416495,0.335289408,,,,,,,88.01604399,,,88.01604399,,,,,,,,,,,,,,,,,,,,,,,,,,,,,LiPF6,F[P-](F)(F)(F)(F)F.[Li+],0.109652282,0.16177648,1.269897209,151.9801855,,,,,,,,,,,,60,0.015748718,-1.802754807
