Repository: zjurillpolymer/SPE_prediction

# SPE Prediction

Polymer electrolyte conductivity prediction using graph neural networks.

## Data

Data from [ChemPropPred](https://github.com/learningmatter-mit/Chem-prop-pred) — polymer electrolyte conductivity measurements including SMILES, conductivity (log S/cm), molecular weight, salt concentration, and temperature.

- `data/clean_train_data.csv` — cleaned training data
- `data/PolymerElectrolyteData.csv` — full raw dataset
- `data/PolyInfo_8salts.csv` / `data/polyinfo_5salts_4conc.csv` — PolyInfo polymer database with salt additives

File: data/PolymerElectrolyteData.csv (part 58 of 154)
Notes,Compound Notebook Name,Date Copied to Master Database,Data Recorded By,Seshadri Group,Oyaizu Group,DOI,Solvent 1 (S1),S1 SMILES,S1 SMILES 1,S1 SMILES 2,S1 SMILES 3,S1 Big SMILES,S1 End Group 1,S1 End Group 2,S1 Mol %,S1 Weight %,S1 SMILES 1 Mol %,S1 SMILES 2 Mol %,S1 SMILES 3 Mol %,S1 Molar Ratio,S1 Weight Ratio,S1 Mw,S1 Mn,S1 Mn or Mw,S1 Mw/Mn,S1 DOP,S1 Molar Mass (g/mol),S1 Type,S1 Block Mol Weight,Solvent 2 (S2),S2 SMILES,S2 SMILES 1,S2 SMILES 2,S2 Mol %,S2 Weight %,S2 SMILES 1 Mol %,S2 SMILES 2 Mol %,S2 Molar Ratio,S2 Weight Ratio,S2 Mw,S2 Mn,S2 Mn or Mw,S2 Mw/Mn,S2 DOP,S2 Molar Mass (g/mol),S2 Type,Solvent 3 (S3),S3 SMILES,S3 SMILES 1,S3 Mol %,S3 Weight %,S3 Molar Ratio,S3 Weight Ratio,S3 Mw,S3 Mn,S3 Mn or Mw,S3 Mw/Mn,S3 DOP,S3 Molar Mass (g/mol),S3 Type,Solvent 4 (S4),S4 SMILES,S4 Mol %,S4 Weight %,S4 Molar Ratio,S4 Weight Ratio,S4 Mw,S4 Mn,S4 Mn or Mw,S4 Mw/Mn,S4 DOP,S4 Molar Mass (g/mol),S4 Type,Salt 1,Salt1 SMILES,Salt1 Mol %,Salt1 Weight %,Salt1 Molality (mol salt/kg polymer),Salt1 Molar Mass (g/mol),Salt 2,Salt2 SMILES,Salt2 Mol %,Salt2 Weight %,Salt2 Molality (mol salt/kg polymer),Salt2 Molar Mass (g/mol),Inorganic Material 1 (IM1),IM1 Weight %,IM1 Particle Size (nm),Tg (oC),Heating Rate (K/min),Temperature (oC),Conductivity (S/cm),log Conductivity (S/cm)
,,,,,1,doi.org/10.1149/1.1403730,EMC,CCOC(OC)=O,CCOC(OC)=O,,,,,,0.489134507,0.489934571,,,,,,,,104.0473441,,1,104.0473441,,,ethylene carbonate,O=C1OCCO1,,,0.385483859,0.326623047,,,,,,,88.01604399,,,88.01604399,,,,,,,,,,,,,,,,,,,,,,,,,,,,,LiPF6,F[P-](F)(F)(F)(F)F.[Li+],0.125381634,0.183442382,1.478175078,151.9801855,,,,,,,,,,,,-30,0.001068535,-2.971211271
,,,,,1,doi.org/10.1149/1.1403730,EMC,CCOC(OC)=O,CCOC(OC)=O,,,,,,0.489556223,0.490552828,,,,,,,,104.0473441,,1,104.0473441,,,ethylene carbonate,O=C1OCCO1,,,0.38581621,0.327035219,,,,,,,88.01604399,,,88.01604399,,,,,,,,,,,,,,,,,,,,,,,,,,,,,LiPF6,F[P-](F)(F)(F)(F)F.[Li+],0.124627567,0.182411954,1.468019391,151.9801855,,,,,,,,,,,,-20,0.001944542,-2.711182632
,,,,,1,doi.org/10.1149/1.1403730,EMC,CCOC(OC)=O,CCOC(OC)=O,,,,,,0.489142311,0.489946008,,,,,,,,104.0473441,,1,104.0473441,,,ethylene carbonate,O=C1OCCO1,,,0.385490009,0.326630672,,,,,,,88.01604399,,,88.01604399,,,,,,,,,,,,,,,,,,,,,,,,,,,,,LiPF6,F[P-](F)(F)(F)(F)F.[Li+],0.12536768,0.183423321,1.477986984,151.9801855,,,,,,,,,,,,-10,0.003269723,-2.485488994
,,,,,1,doi.org/10.1149/1.1403730,EMC,CCOC(OC)=O,CCOC(OC)=O,,,,,,0.489508516,0.490482862,,,,,,,,104.0473441,,1,104.0473441,,,ethylene carbonate,O=C1OCCO1,,,0.385778613,0.326988575,,,,,,,88.01604399,,,88.01604399,,,,,,,,,,,,,,,,,,,,,,,,,,,,,LiPF6,F[P-](F)(F)(F)(F)F.[Li+],0.124712872,0.182528564,1.469167391,151.9801855,,,,,,,,,,,,0,0.004713743,-2.32663413
,,,,,1,doi.org/10.1149/1.1403730,EMC,CCOC(OC)=O,CCOC(OC)=O,,,,,,0.488955899,0.489672871,,,,,,,,104.0473441,,1,104.0473441,,,ethylene carbonate,O=C1OCCO1,,,0.385343099,0.326448581,,,,,,,88.01604399,,,88.01604399,,,,,,,,,,,,,,,,,,,,,,,,,,,,,LiPF6,F[P-](F)(F)(F)(F)F.[Li+],0.125701002,0.183878548,1.482481566,151.9801855,,,,,,,,,,,,10,0.006464871,-2.189440111
,,,,,1,doi.org/10.1149/1.1403730,EMC,CCOC(OC)=O,CCOC(OC)=O,,,,,,0.489096862,0.489879405,,,,,,,,104.0473441,,1,104.0473441,,,ethylene carbonate,O=C1OCCO1,,,0.385454191,0.32658627,,,,,,,88.01604399,,,88.01604399,,,,,,,,,,,,,,,,,,,,,,,,,,,,,LiPF6,F[P-](F)(F)(F)(F)F.[Li+],0.125448947,0.183534324,1.479082486,151.9801855,,,,,,,,,,,,20,0.008098097,-2.091617033
,,,,,1,doi.org/10.1149/1.1403730,EMC,CCOC(OC)=O,CCOC(OC)=O,,,,,,0.489407583,0.490334857,,,,,,,,104.0473441,,1,104.0473441,,,ethylene carbonate,O=C1OCCO1,,,0.385699068,0.326889905,,,,,,,88.01604399,,,88.01604399,,,,,,,,,,,,,,,,,,,,,,,,,,,,,LiPF6,F[P-](F)(F)(F)(F)F.[Li+],0.12489335,0.182775238,1.471596921,151.9801855,,,,,,,,,,,,30,0.010110128,-1.995243333
,,,,,1,doi.org/10.1149/1.1403730,EMC,CCOC(OC)=O,CCOC(OC)=O,,,,,,0.489389688,0.49030862,,,,,,,,104.0473441,,1,104.0473441,,,ethylene carbonate,O=C1OCCO1,,,0.385684965,0.326872413,,,,,,,88.01604399,,,88.01604399,,,,,,,,,,,,,,,,,,,,,,,,,,,,,LiPF6,F[P-](F)(F)(F)(F)F.[Li+],0.124925347,0.182818967,1.472027768,151.9801855,,,,,,,,,,,,40,0.011648578,-1.933727069
,,,,,1,doi.org/10.1149/1.1403730,EMC,CCOC(OC)=O,CCOC(OC)=O,,,,,,0.489863464,0.49100357,,,,,,,,104.0473441,,1,104.0473441,,,ethylene carbonate,O=C1OCCO1,,,0.386058345,0.327335713,,,,,,,88.01604399,,,88.01604399,,,,,,,,,,,,,,,,,,,,,,,,,,,,,LiPF6,F[P-](F)(F)(F)(F)F.[Li+],0.124078191,0.181660717,1.460631473,151.9801855,,,,,,,,,,,,50,0.013873731,-1.857806719
,,,,,1,doi.org/10.1149/1.1403730,EMC,CCOC(OC)=O,CCOC(OC)=O,,,,,,0.48893156,0.489637216,,,,,,,,104.0473441,,1,104.0473441,,,ethylene carbonate,O=C1OCCO1,,,0.385323917,0.32642481,,,,,,,88.01604399,,,88.01604399,,,,,,,,,,,,,,,,,,,,,,,,,,,,,LiPF6,F[P-](F)(F)(F)(F)F.[Li+],0.125744523,0.183937974,1.483068665,151.9801855,,,,,,,,,,,,60,0.015837637,-1.800309615
,,,,,1,doi.org/10.1149/1.1403730,EMC,CCOC(OC)=O,CCOC(OC)=O,,,,,,0.480999141,0.478103596,,,,,,,,104.0473441,,1,104.0473441,,,ethylene carbonate,O=C1OCCO1,,,0.379072428,0.31873573,,,,,,,88.01604399,,,88.01604399,,,,,,,,,,,,,,,,,,,,,,,,,,,,,LiPF6,F[P-](F)(F)(F)(F)F.[Li+],0.139928431,0.203160674,1.677574883,151.9801855,,,,,,,,,,,,-30,0.000945071,-3.024535486
,,,,,1,doi.org/10.1149/1.1403730,EMC,CCOC(OC)=O,CCOC(OC)=O,,,,,,0.481509816,0.478840929,,,,,,,,104.0473441,,1,104.0473441,,,ethylene carbonate,O=C1OCCO1,,,0.379474887,0.319227286,,,,,,,88.01604399,,,88.01604399,,,,,,,,,,,,,,,,,,,,,,,,,,,,,LiPF6,F[P-](F)(F)(F)(F)F.[Li+],0.139015297,0.201931784,1.664859916,151.9801855,,,,,,,,,,,,-20,0.001915804,-2.717648812
,,,,,1,doi.org/10.1149/1.1403730,EMC,CCOC(OC)=O,CCOC(OC)=O,,,,,,0.481629493,0.479013826,,,,,,,,104.0473441,,1,104.0473441,,,ethylene carbonate,O=C1OCCO1,,,0.379569203,0.319342551,,,,,,,88.01604399,,,88.01604399,,,,,,,,,,,,,,,,,,,,,,,,,,,,,LiPF6,F[P-](F)(F)(F)(F)F.[Li+],0.138801304,0.201643623,1.661884063,151.9801855,,,,,,,,,,,,-10,0.002957299,-2.529104698
,,,,,1,doi.org/10.1149/1.1403730,EMC,CCOC(OC)=O,CCOC(OC)=O,,,,,,0.481209341,0.478407006,,,,,,,,104.0473441,,1,104.0473441,,,ethylene carbonate,O=C1OCCO1,,,0.379238085,0.318938004,,,,,,,88.01604399,,,88.01604399,,,,,,,,,,,,,,,,,,,,,,,,,,,,,LiPF6,F[P-](F)(F)(F)(F)F.[Li+],0.139552574,0.20265499,1.672337972,151.9801855,,,,,,,,,,,,0,0.004282481,-2.368304596
,,,,,1,doi.org/10.1149/1.1403730,EMC,CCOC(OC)=O,CCOC(OC)=O,,,,,,0.481345857,0.478604121,,,,,,,,104.0473441,,1,104.0473441,,,ethylene carbonate,O=C1OCCO1,,,0.379345672,0.319069414,,,,,,,88.01604399,,,88.01604399,,,,,,,,,,,,,,,,,,,,,,,,,,,,,LiPF6,F[P-](F)(F)(F)(F)F.[Li+],0.139308471,0.202326464,1.668939284,151.9801855,,,,,,,,,,,,10,0.005750022,-2.240330529
,,,,,1,doi.org/10.1149/1.1403730,EMC,CCOC(OC)=O,CCOC(OC)=O,,,,,,0.481890639,0.479391239,,,,,,,,104.0473441,,1,104.0473441,,,ethylene carbonate,O=C1OCCO1,,,0.379775011,0.319594159,,,,,,,88.01604399,,,88.01604399,,,,,,,,,,,,,,,,,,,,,,,,,,,,,LiPF6,F[P-](F)(F)(F)(F)F.[Li+],0.13833435,0.201014602,1.655395589,151.9801855,,,,,,,,,,,,20,0.007596516,-2.11938554
,,,,,1,doi.org/10.1149/1.1403730,EMC,CCOC(OC)=O,CCOC(OC)=O,,,,,,0.482208403,0.479850727,,,,,,,,104.0473441,,1,104.0473441,,,ethylene carbonate,O=C1OCCO1,,,0.380025439,0.319900484,,,,,,,88.01604399,,,88.01604399,,,,,,,,,,,,,,,,,,,,,,,,,,,,,LiPF6,F[P-](F)(F)(F)(F)F.[Li+],0.137766157,0.200248789,1.647509857,151.9801855,,,,,,,,,,,,30,0.009679555,-2.014144601
,,,,,1,doi.org/10.1149/1.1403730,EMC,CCOC(OC)=O,CCOC(OC)=O,,,,,,0.482128399,0.479735014,,,,,,,,104.0473441,,1,104.0473441,,,ethylene carbonate,O=C1OCCO1,,,0.379962388,0.319823342,,,,,,,88.01604399,,,88.01604399,,,,,,,,,,,,,,,,,,,,,,,,,,,,,LiPF6,F[P-](F)(F)(F)(F)F.[Li+],0.137909213,0.200441644,1.649494301,151.9801855,,,,,,,,,,,,40,0.011644002,-1.933897724
,,,,,1,doi.org/10.1149/1.1403730,EMC,CCOC(OC)=O,CCOC(OC)=O,,,,,,0.482522724,0.480305505,,,,,,,,104.0473441,,1,104.0473441,,,ethylene carbonate,O=C1OCCO1,,,0.380273154,0.32020367,,,,,,,88.01604399,,,88.01604399,,,,,,,,,,,,,,,,,,,,,,,,,,,,,LiPF6,F[P-](F)(F)(F)(F)F.[Li+],0.137204122,0.199490825,1.639719805,151.9801855,,,,,,,,,,,,50,0.013679752,-1.863921776
,,,,,1,doi.org/10.1149/1.1403730,EMC,CCOC(OC)=O,CCOC(OC)=O,,,,,,0.482439047,0.48018441,,,,,,,,104.0473441,,1,104.0473441,,,ethylene carbonate,O=C1OCCO1,,,0.380207208,0.32012294,,,,,,,88.01604399,,,88.01604399,,,,,,,,,,,,,,,,,,,,,,,,,,,,,LiPF6,F[P-](F)(F)(F)(F)F.[Li+],0.137353744,0.199692649,1.64179263,151.9801855,,,,,,,,,,,,60,0.015549522,-1.808282955
,,,,,1,doi.org/10.1149/1.1403730,EMC,CCOC(OC)=O,CCOC(OC)=O,,,,,,0.466040905,0.456815779,,,,,,,,104.0473441,,1,104.0473441,,,ethylene carbonate,O=C1OCCO1,,,0.367283935,0.304543853,,,,,,,88.01604399,,,88.01604399,,,,,,,,,,,,,,,,,,,,,,,,,,,,,LiPF6,F[P-](F)(F)(F)(F)F.[Li+],0.16667516,0.238640369,2.062372437,151.9801855,,,,,,,,,,,,-30,0.000462485,-3.334902559
,,,,,1,doi.org/10.1149/1.1403730,EMC,CCOC(OC)=O,CCOC(OC)=O,,,,,,0.466324134,0.457213374,,,,,,,,104.0473441,,1,104.0473441,,,ethylene carbonate,O=C1OCCO1,,,0.367507145,0.304808916,,,,,,,88.01604399,,,88.01604399,,,,,,,,,,,,,,,,,,,,,,,,,,,,,LiPF6,F[P-](F)(F)(F)(F)F.[Li+],0.166168721,0.23797771,2.054857149,151.9801855,,,,,,,,,,,,-20,0.00145674,-2.836618044
,,,,,1,doi.org/10.1149/1.1403730,EMC,CCOC(OC)=O,CCOC(OC)=O,,,,,,0.46660434,0.457606932,,,,,,,,104.0473441,,1,104.0473441,,,ethylene carbonate,O=C1OCCO1,,,0.367727975,0.305071288,,,,,,,88.01604399,,,88.01604399,,,,,,,,,,,,,,,,,,,,,,,,,,,,,LiPF6,F[P-](F)(F)(F)(F)F.[Li+],0.165667685,0.237321779,2.047431026,151.9801855,,,,,,,,,,,,-10,0.002379987,-2.623425422
,,,,,1,doi.org/10.1149/1.1403730,EMC,CCOC(OC)=O,CCOC(OC)=O,,,,,,0.466169359,0.456996076,,,,,,,,104.0473441,,1,104.0473441,,,ethylene carbonate,O=C1OCCO1,,,0.367385168,0.30466405,,,,,,,88.01604399,,,88.01604399,,,,,,,,,,,,,,,,,,,,,,,,,,,,,LiPF6,F[P-](F)(F)(F)(F)F.[Li+],0.166445473,0.238339874,2.05896287,151.9801855,,,,,,,,,,,,0,0.00363416,-2.439595903
,,,,,1,doi.org/10.1149/1.1403730,EMC,CCOC(OC)=O,CCOC(OC)=O,,,,,,0.465980023,0.45673034,,,,,,,,104.0473441,,1,104.0473441,,,ethylene carbonate,O=C1OCCO1,,,0.367235954,0.304486893,,,,,,,88.01604399,,,88.01604399,,,,,,,,,,,,,,,,,,,,,,,,,,,,,LiPF6,F[P-](F)(F)(F)(F)F.[Li+],0.166784023,0.238782767,2.063989096,151.9801855,,,,,,,,,,,,10,0.004959489,-2.30456305
,,,,,1,doi.org/10.1149/1.1403730,EMC,CCOC(OC)=O,CCOC(OC)=O,,,,,,0.466550226,0.457530912,,,,,,,,104.0473441,,1,104.0473441,,,ethylene carbonate,O=C1OCCO1,,,0.367685328,0.305020608,,,,,,,88.01604399,,,88.01604399,,,,,,,,,,,,,,,,,,,,,,,,,,,,,LiPF6,F[P-](F)(F)(F)(F)F.[Li+],0.165764446,0.23744848,2.048864476,151.9801855,,,,,,,,,,,,20,0.007042676,-2.152262294
,,,,,1,doi.org/10.1149/1.1403730,EMC,CCOC(OC)=O,CCOC(OC)=O,,,,,,0.466537296,0.457512747,,,,,,,,104.0473441,,1,104.0473441,,,ethylene carbonate,O=C1OCCO1,,,0.367675137,0.305008498,,,,,,,88.01604399,,,88.01604399,,,,,,,,,,,,,,,,,,,,,,,,,,,,,LiPF6,F[P-](F)(F)(F)(F)F.[Li+],0.165787567,0.237478754,2.049207055,151.9801855,,,,,,,,,,,,30,0.008723141,-2.059327085
,,,,,1,doi.org/10.1149/1.1403730,EMC,CCOC(OC)=O,CCOC(OC)=O,,,,,,0.466778618,0.457851813,,,,,,,,104.0473441,,1,104.0473441,,,ethylene carbonate,O=C1OCCO1,,,0.367865321,0.305234542,,,,,,,88.01604399,,,88.01604399,,,,,,,,,,,,,,,,,,,,,,,,,,,,,LiPF6,F[P-](F)(F)(F)(F)F.[Li+],0.165356061,0.236913645,2.042816779,151.9801855,,,,,,,,,,,,40,0.010687785,-1.971112281
,,,,,1,doi.org/10.1149/1.1403730,EMC,CCOC(OC)=O,CCOC(OC)=O,,,,,,0.466461142,0.45740578,,,,,,,,104.0473441,,1,104.0473441,,,ethylene carbonate,O=C1OCCO1,,,0.367615121,0.304937187,,,,,,,88.01604399,,,88.01604399,,,,,,,,,,,,,,,,,,,,,,,,,,,,,LiPF6,F[P-](F)(F)(F)(F)F.[Li+],0.165923738,0.237657033,2.051225008,151.9801855,,,,,,,,,,,,50,0.012841438,-1.891386329
,,,,,1,doi.org/10.1149/1.1403730,EMC,CCOC(OC)=O,CCOC(OC)=O,,,,,,0.467117436,0.45832812,,,,,,,,104.0473441,,1,104.0473441,,,ethylene carbonate,O=C1OCCO1,,,0.368132342,0.30555208,,,,,,,88.01604399,,,88.01604399,,,,,,,,,,,,,,,,,,,,,,,,,,,,,LiPF6,F[P-](F)(F)(F)(F)F.[Li+],0.164750223,0.2361198,2.033855917,151.9801855,,,,,,,,,,,,60,0.01506669,-1.821982158
,,,,,1,doi.org/10.1149/1.1403730,EMC,CCOC(OC)=O,CCOC(OC)=O,,,,,,0.633505831,0.6520717,,,,,,,,104.0473441,,1,104.0473441,,,ethylene carbonate,O=C1OCCO1,,,0.320954143,0.2794593,,,,,,,88.01604399,,,88.01604399,,,,,,,,,,,,,,,,,,,,,,,,,,,,,LiPF6,F[P-](F)(F)(F)(F)F.[Li+],0.045540026,0.068468999,0.483626061,151.9801855,,,,,,,,,,,,-40,0.001254302,-2.901597849
,,,,,1,doi.org/10.1149/1.1403730,EMC,CCOC(OC)=O,CCOC(OC)=O,,,,,,0.634029269,0.652882085,,,,,,,,104.0473441,,1,104.0473441,,,ethylene carbonate,O=C1OCCO1,,,0.321219333,0.279806608,,,,,,,88.01604399,,,88.01604399,,,,,,,,,,,,,,,,,,,,,,,,,,,,,LiPF6,F[P-](F)(F)(F)(F)F.[Li+],0.044751398,0.067311307,0.474858637,151.9801855,,,,,,,,,,,,-30,0.001957935,-2.708201732
,,,,,1,doi.org/10.1149/1.1403730,EMC,CCOC(OC)=O,CCOC(OC)=O,,,,,,0.63364719,0.652290485,,,,,,,,104.0473441,,1,104.0473441,,,ethylene carbonate,O=C1OCCO1,,,0.32102576,0.279553065,,,,,,,88.01604399,,,88.01604399,,,,,,,,,,,,,,,,,,,,,,,,,,,,,LiPF6,F[P-](F)(F)(F)(F)F.[Li+],0.045327051,0.06815645,0.481256921,151.9801855,,,,,,,,,,,,-20,0.002722753,-2.5649917
,,,,,1,doi.org/10.1149/1.1403730,EMC,CCOC(OC)=O,CCOC(OC)=O,,,,,,0.634301086,0.653303178,,,,,,,,104.0473441,,1,104.0473441,,,ethylene carbonate,O=C1OCCO1,,,0.321357044,0.279987076,,,,,,,88.01604399,,,88.01604399,,,,,,,,,,,,,,,,,,,,,,,,,,,,,LiPF6,F[P-](F)(F)(F)(F)F.[Li+],0.044341869,0.066709745,0.470311479,151.9801855,,,,,,,,,,,,-10,0.00357935,-2.446195844
,,,,,1,doi.org/10.1149/1.1403730,EMC,CCOC(OC)=O,CCOC(OC)=O,,,,,,0.633532075,0.652112315,,,,,,,,104.0473441,,1,104.0473441,,,ethylene carbonate,O=C1OCCO1,,,0.320967439,0.279476707,,,,,,,88.01604399,,,88.01604399,,,,,,,,,,,,,,,,,,,,,,,,,,,,,LiPF6,F[P-](F)(F)(F)(F)F.[Li+],0.045500486,0.068410978,0.483186138,151.9801855,,,,,,,,,,,,0,0.004497132,-2.347064371
,,,,,1,doi.org/10.1149/1.1403730,EMC,CCOC(OC)=O,CCOC(OC)=O,,,,,,0.634317901,0.653329233,,,,,,,,104.0473441,,1,104.0473441,,,ethylene carbonate,O=C1OCCO1,,,0.321365563,0.279998243,,,,,,,88.01604399,,,88.01604399,,,,,,,,,,,,,,,,,,,,,,,,,,,,,LiPF6,F[P-](F)(F)(F)(F)F.[Li+],0.044316536,0.066672524,0.470030321,151.9801855,,,,,,,,,,,,10,0.005659656,-2.247209978
,,,,,1,doi.org/10.1149/1.1403730,EMC,CCOC(OC)=O,CCOC(OC)=O,,,,,,0.633806583,0.65253724,,,,,,,,104.0473441,,1,104.0473441,,,ethylene carbonate,O=C1OCCO1,,,0.321106513,0.279658817,,,,,,,88.01604399,,,88.01604399,,,,,,,,,,,,,,,,,,,,,,,,,,,,,LiPF6,F[P-](F)(F)(F)(F)F.[Li+],0.045086904,0.067803942,0.478586795,151.9801855,,,,,,,,,,,,20,0.006424474,-2.192162411
,,,,,1,doi.org/10.1149/1.1403730,EMC,CCOC(OC)=O,CCOC(OC)=O,,,,,,0.633814254,0.652549118,,,,,,,,104.0473441,,1,104.0473441,,,ethylene carbonate,O=C1OCCO1,,,0.3211104,0.279663908,,,,,,,88.01604399,,,88.01604399,,,,,,,,,,,,,,,,,,,,,,,,,,,,,LiPF6,F[P-](F)(F)(F)(F)F.[Li+],0.045075346,0.067786974,0.478458319,151.9801855,,,,,,,,,,,,30,0.007372849,-2.132364664
,,,,,1,doi.org/10.1149/1.1403730,EMC,CCOC(OC)=O,CCOC(OC)=O,,,,,,0.63369422,0.652363286,,,,,,,,104.0473441,,1,104.0473441,,,ethylene carbonate,O=C1OCCO1,,,0.321049586,0.279584265,,,,,,,88.01604399,,,88.01604399,,,,,,,,,,,,,,,,,,,,,,,,,,,,,LiPF6,F[P-](F)(F)(F)(F)F.[Li+],0.045256194,0.068052449,0.480468939,151.9801855,,,,,,,,,,,,40,0.008535373,-2.068777503
,,,,,1,doi.org/10.1149/1.1403730,EMC,CCOC(OC)=O,CCOC(OC)=O,,,,,,0.634089628,0.652975576,,,,,,,,104.0473441,,1,104.0473441,,,ethylene carbonate,O=C1OCCO1,,,0.321249913,0.279846675,,,,,,,88.01604399,,,88.01604399,,,,,,,,,,,,,,,,,,,,,,,,,,,,,LiPF6,F[P-](F)(F)(F)(F)F.[Li+],0.044660459,0.067177749,0.473848576,151.9801855,,,,,,,,,,,,50,0.009422562,-2.02583099
,,,,,1,doi.org/10.1149/1.1403730,EMC,CCOC(OC)=O,CCOC(OC)=O,,,,,,0.634227393,0.653188996,,,,,,,,104.0473441,,1,104.0473441,,,ethylene carbonate,O=C1OCCO1,,,0.321319709,0.279938141,,,,,,,88.01604399,,,88.01604399,,,,,,,,,,,,,,,,,,,,,,,,,,,,,LiPF6,F[P-](F)(F)(F)(F)F.[Li+],0.044452898,0.066872862,0.471543888,151.9801855,,,,,,,,,,,,60,0.010462715,-1.9803556
,,,,,1,doi.org/10.1149/1.1403730,EMC,CCOC(OC)=O,CCOC(OC)=O,,,,,,0.621873658,0.634235197,,,,,,,,104.0473441,,1,104.0473441,,,ethylene carbonate,O=C1OCCO1,,,0.315060915,0.271815084,,,,,,,88.01604399,,,88.01604399,,,,,,,,,,,,,,,,,,,,,,,,,,,,,LiPF6,F[P-](F)(F)(F)(F)F.[Li+],0.063065426,0.093949719,0.682269906,151.9801855,,,,,,,,,,,,-40,0.001131931,-2.946179982
,,,,,1,doi.org/10.1149/1.1403730,EMC,CCOC(OC)=O,CCOC(OC)=O,,,,,,0.622672095,0.635449049,,,,,,,,104.0473441,,1,104.0473441,,,ethylene carbonate,O=C1OCCO1,,,0.315465428,0.272335307,,,,,,,88.01604399,,,88.01604399,,,,,,,,,,,,,,,,,,,,,,,,,,,,,LiPF6,F[P-](F)(F)(F)(F)F.[Li+],0.061862476,0.092215644,0.668397688,151.9801855,,,,,,,,,,,,-30,0.002049713,-2.688306904
,,,,,1,doi.org/10.1149/1.1403730,EMC,CCOC(OC)=O,CCOC(OC)=O,,,,,,0.622283588,0.634858216,,,,,,,,104.0473441,,1,104.0473441,,,ethylene carbonate,O=C1OCCO1,,,0.315268598,0.272082092,,,,,,,88.01604399,,,88.01604399,,,,,,,,,,,,,,,,,,,,,,,,,,,,,LiPF6,F[P-](F)(F)(F)(F)F.[Li+],0.062447814,0.093059692,0.67514326,151.9801855,,,,,,,,,,,,-20,0.002875717,-2.541253853
,,,,,1,doi.org/10.1149/1.1403730,EMC,CCOC(OC)=O,CCOC(OC)=O,,,,,,0.622160838,0.634671617,,,,,,,,104.0473441,,1,104.0473441,,,ethylene carbonate,O=C1OCCO1,,,0.31520641,0.272002121,,,,,,,88.01604399,,,88.01604399,,,,,,,,,,,,,,,,,,,,,,,,,,,,,LiPF6,F[P-](F)(F)(F)(F)F.[Li+],0.062632752,0.093326262,0.677276278,151.9801855,,,,,,,,,,,,-10,0.003977055,-2.400438354
,,,,,1,doi.org/10.1149/1.1403730,EMC,CCOC(OC)=O,CCOC(OC)=O,,,,,,0.621773531,0.634083082,,,,,,,,104.0473441,,1,104.0473441,,,ethylene carbonate,O=C1OCCO1,,,0.315010187,0.271749892,,,,,,,88.01604399,,,88.01604399,,,,,,,,,,,,,,,,,,,,,,,,,,,,,LiPF6,F[P-](F)(F)(F)(F)F.[Li+],0.063216281,0.094167026,0.68401206,151.9801855,,,,,,,,,,,,0,0.004986616,-2.302194102
,,,,,1,doi.org/10.1149/1.1403730,EMC,CCOC(OC)=O,CCOC(OC)=O,,,,,,0.622310806,0.634899597,,,,,,,,104.0473441,,1,104.0473441,,,ethylene carbonate,O=C1OCCO1,,,0.315282388,0.272099827,,,,,,,88.01604399,,,88.01604399,,,,,,,,,,,,,,,,,,,,,,,,,,,,,LiPF6,F[P-](F)(F)(F)(F)F.[Li+],0.062406806,0.093000576,0.6746704,151.9801855,,,,,,,,,,,,10,0.006179732,-2.209030337
,,,,,1,doi.org/10.1149/1.1403730,EMC,CCOC(OC)=O,CCOC(OC)=O,,,,,,0.62205647,0.634512988,,,,,,,,104.0473441,,1,104.0473441,,,ethylene carbonate,O=C1OCCO1,,,0.315153533,0.271934138,,,,,,,88.01604399,,,88.01604399,,,,,,,,,,,,,,,,,,,,,,,,,,,,,LiPF6,F[P-](F)(F)(F)(F)F.[Li+],0.062789996,0.093552874,0.67909055,151.9801855,,,,,,,,,,,,20,0.007311663,-2.135983805
,,,,,1,doi.org/10.1149/1.1403730,EMC,CCOC(OC)=O,CCOC(OC)=O,,,,,,0.621802537,0.634127145,,,,,,,,104.0473441,,1,104.0473441,,,ethylene carbonate,O=C1OCCO1,,,0.315024883,0.271768777,,,,,,,88.01604399,,,88.01604399,,,,,,,,,,,,,,,,,,,,,,,,,,,,,LiPF6,F[P-](F)(F)(F)(F)F.[Li+],0.06317258,0.094104078,0.683507319,151.9801855,,,,,,,,,,,,30,0.00850478,-2.07033691
,,,,,1,doi.org/10.1149/1.1403730,EMC,CCOC(OC)=O,CCOC(OC)=O,,,,,,0.622339787,0.63494366,,,,,,,,104.0473441,,1,104.0473441,,,ethylene carbonate,O=C1OCCO1,,,0.315297071,0.272118712,,,,,,,88.01604399,,,88.01604399,,,,,,,,,,,,,,,,,,,,,,,,,,,,,LiPF6,F[P-](F)(F)(F)(F)F.[Li+],0.062363142,0.092937628,0.674166957,151.9801855,,,,,,,,,,,,40,0.009697897,-2.013322444
,,,,,1,doi.org/10.1149/1.1403730,EMC,CCOC(OC)=O,CCOC(OC)=O,,,,,,0.621824227,0.634160097,,,,,,,,104.0473441,,1,104.0473441,,,ethylene carbonate,O=C1OCCO1,,,0.315035872,0.271782899,,,,,,,88.01604399,,,88.01604399,,,,,,,,,,,,,,,,,,,,,,,,,,,,,LiPF6,F[P-](F)(F)(F)(F)F.[Li+],0.063139901,0.094057004,0.683129907,151.9801855,,,,,,,,,,,,50,0.011135755,-1.953280323
,,,,,1,doi.org/10.1149/1.1403730,EMC,CCOC(OC)=O,CCOC(OC)=O,,,,,,0.622492232,0.635175473,,,,,,,,104.0473441,,1,104.0473441,,,ethylene carbonate,O=C1OCCO1,,,0.315374304,0.27221806,,,,,,,88.01604399,,,88.01604399,,,,,,,,,,,,,,,,,,,,,,,,,,,,,LiPF6,F[P-](F)(F)(F)(F)F.[Li+],0.062133464,0.092606468,0.671519566,151.9801855,,,,,,,,,,,,60,0.012206501,-1.913408811
,,,,,1,doi.org/10.1149/1.1403730,EMC,CCOC(OC)=O,CCOC(OC)=O,,,,,,0.611637105,0.618806857,,,,,,,,104.0473441,,1,104.0473441,,,ethylene carbonate,O=C1OCCO1,,,0.309874753,0.265202939,,,,,,,88.01604399,,,88.01604399,,,,,,,,,,,,,,,,,,,,,,,,,,,,,LiPF6,F[P-](F)(F)(F)(F)F.[Li+],0.078488142,0.115990205,0.863330867,151.9801855,,,,,,,,,,,,-40,0.001284895,-2.891132416
,,,,,1,doi.org/10.1149/1.1403730,EMC,CCOC(OC)=O,CCOC(OC)=O,,,,,,0.611778296,0.619017978,,,,,,,,104.0473441,,1,104.0473441,,,ethylene carbonate,O=C1OCCO1,,,0.309946284,0.265293419,,,,,,,88.01604399,,,88.01604399,,,,,,,,,,,,,,,,,,,,,,,,,,,,,LiPF6,F[P-](F)(F)(F)(F)F.[Li+],0.07827542,0.115688603,0.860792321,151.9801855,,,,,,,,,,,,-30,0.002141491,-2.669283666
,,,,,1,doi.org/10.1149/1.1403730,EMC,CCOC(OC)=O,CCOC(OC)=O,,,,,,0.611784957,0.61902794,,,,,,,,104.0473441,,1,104.0473441,,,ethylene carbonate,O=C1OCCO1,,,0.309949659,0.265297689,,,,,,,88.01604399,,,88.01604399,,,,,,,,,,,,,,,,,,,,,,,,,,,,,LiPF6,F[P-](F)(F)(F)(F)F.[Li+],0.078265384,0.115674371,0.860672575,151.9801855,,,,,,,,,,,,-20,0.002936902,-2.532110473
,,,,,1,doi.org/10.1149/1.1403730,EMC,CCOC(OC)=O,CCOC(OC)=O,,,,,,0.61206212,0.61944252,,,,,,,,104.0473441,,1,104.0473441,,,ethylene carbonate,O=C1OCCO1,,,0.310090079,0.265475366,,,,,,,88.01604399,,,88.01604399,,,,,,,,,,,,,,,,,,,,,,,,,,,,,LiPF6,F[P-](F)(F)(F)(F)F.[Li+],0.077847801,0.115082114,0.855692819,151.9801855,,,,,,,,,,,,-10,0.004038241,-2.393807775
,,,,,1,doi.org/10.1149/1.1403730,EMC,CCOC(OC)=O,CCOC(OC)=O,,,,,,0.612607642,0.620259035,,,,,,,,104.0473441,,1,104.0473441,,,ethylene carbonate,O=C1OCCO1,,,0.310366457,0.265825301,,,,,,,88.01604399,,,88.01604399,,,,,,,,,,,,,,,,,,,,,,,,,,,,,LiPF6,F[P-](F)(F)(F)(F)F.[Li+],0.077025901,0.113915664,0.845904658,151.9801855,,,,,,,,,,,,0,0.005231358,-2.281385596
,,,,,1,doi.org/10.1149/1.1403730,EMC,CCOC(OC)=O,CCOC(OC)=O,,,,,,0.612216019,0.619672799,,,,,,,,104.0473441,,1,104.0473441,,,ethylene carbonate,O=C1OCCO1,,,0.310168049,0.265574057,,,,,,,88.01604399,,,88.01604399,,,,,,,,,,,,,,,,,,,,,,,,,,,,,LiPF6,F[P-](F)(F)(F)(F)F.[Li+],0.077615932,0.114753144,0.852929685,151.9801855,,,,,,,,,,,,10,0.006424474,-2.192162411
,,,,,1,doi.org/10.1149/1.1403730,EMC,CCOC(OC)=O,CCOC(OC)=O,,,,,,0.611691945,0.618888853,,,,,,,,104.0473441,,1,104.0473441,,,ethylene carbonate,O=C1OCCO1,,,0.309902536,0.26523808,,,,,,,88.01604399,,,88.01604399,,,,,,,,,,,,,,,,,,,,,,,,,,,,,LiPF6,F[P-](F)(F)(F)(F)F.[Li+],0.078405519,0.115873067,0.862344726,151.9801855,,,,,,,,,,,,20,0.00783174,-2.106141741
,,,,,1,doi.org/10.1149/1.1403730,EMC,CCOC(OC)=O,CCOC(OC)=O,,,,,,0.611971453,0.619306881,,,,,,,,104.0473441,,1,104.0473441,,,ethylene carbonate,O=C1OCCO1,,,0.310044144,0.265417235,,,,,,,88.01604399,,,88.01604399,,,,,,,,,,,,,,,,,,,,,,,,,,,,,LiPF6,F[P-](F)(F)(F)(F)F.[Li+],0.077984403,0.115275884,0.857321323,151.9801855,,,,,,,,,,,,30,0.009208413,-2.035815211
,,,,,1,doi.org/10.1149/1.1403730,EMC,CCOC(OC)=O,CCOC(OC)=O,,,,,,0.611312325,0.618321392,,,,,,,,104.0473441,,1,104.0473441,,,ethylene carbonate,O=C1OCCO1,,,0.309710209,0.264994882,,,,,,,88.01604399,,,88.01604399,,,,,,,,,,,,,,,,,,,,,,,,,,,,,LiPF6,F[P-](F)(F)(F)(F)F.[Li+],0.078977466,0.116683725,0.869174712,151.9801855,,,,,,,,,,,,40,0.010523901,-1.977823264
,,,,,1,doi.org/10.1149/1.1403730,EMC,CCOC(OC)=O,CCOC(OC)=O,,,,,,0.6119922,0.619337917,,,,,,,,104.0473441,,1,104.0473441,,,ethylene carbonate,O=C1OCCO1,,,0.310054655,0.265430536,,,,,,,88.01604399,,,88.01604399,,,,,,,,,,,,,,,,,,,,,,,,,,,,,LiPF6,F[P-](F)(F)(F)(F)F.[Li+],0.077953145,0.115231547,0.856948638,151.9801855,,,,,,,,,,,,50,0.011686424,-1.932318343
,,,,,1,doi.org/10.1149/1.1403730,EMC,CCOC(OC)=O,CCOC(OC)=O,,,,,,0.611197959,0.618150503,,,,,,,,104.0473441,,1,104.0473441,,,ethylene carbonate,O=C1OCCO1,,,0.309652268,0.264921644,,,,,,,88.01604399,,,88.01604399,,,,,,,,,,,,,,,,,,,,,,,,,,,,,LiPF6,F[P-](F)(F)(F)(F)F.[Li+],0.079149773,0.116927853,0.871234005,151.9801855,,,,,,,,,,,,60,0.012879541,-1.89009961
,,,,,1,doi.org/10.1149/1.1403730,EMC,CCOC(OC)=O,CCOC(OC)=O,,,,,,0.600686465,0.602573113,,,,,,,,104.0473441,,1,104.0473441,,,ethylene carbonate,O=C1OCCO1,,,0.304326811,0.25824562,,,,,,,88.01604399,,,88.01604399,,,,,,,,,,,,,,,,,,,,,,,,,,,,,LiPF6,F[P-](F)(F)(F)(F)F.[Li+],0.094986724,0.139181267,1.063854184,151.9801855,,,,,,,,,,,,-40,0.001131931,-2.946179982
,,,,,1,doi.org/10.1149/1.1403730,EMC,CCOC(OC)=O,CCOC(OC)=O,,,,,,0.600557157,0.602383066,,,,,,,,104.0473441,,1,104.0473441,,,ethylene carbonate,O=C1OCCO1,,,0.304261299,0.258164171,,,,,,,88.01604399,,,88.01604399,,,,,,,,,,,,,,,,,,,,,,,,,,,,,LiPF6,F[P-](F)(F)(F)(F)F.[Li+],0.095181544,0.139452763,1.066265699,151.9801855,,,,,,,,,,,,-30,0.001957935,-2.708201732
,,,,,1,doi.org/10.1149/1.1403730,EMC,CCOC(OC)=O,CCOC(OC)=O,,,,,,0.600427301,0.602192252,,,,,,,,104.0473441,,1,104.0473441,,,ethylene carbonate,O=C1OCCO1,,,0.30419551,0.258082394,,,,,,,88.01604399,,,88.01604399,,,,,,,,,,,,,,,,,,,,,,,,,,,,,LiPF6,F[P-](F)(F)(F)(F)F.[Li+],0.095377189,0.139725355,1.068688481,151.9801855,,,,,,,,,,,,-20,0.002722753,-2.5649917
,,,,,1,doi.org/10.1149/1.1403730,EMC,CCOC(OC)=O,CCOC(OC)=O,,,,,,0.600573322,0.602406822,,,,,,,,104.0473441,,1,104.0473441,,,ethylene carbonate,O=C1OCCO1,,,0.304269489,0.258174352,,,,,,,88.01604399,,,88.01604399,,,,,,,,,,,,,,,,,,,,,,,,,,,,,LiPF6,F[P-](F)(F)(F)(F)F.[Li+],0.095157189,0.139418826,1.065964177,151.9801855,,,,,,,,,,,,-10,0.003854685,-2.414011161
,,,,,1,doi.org/10.1149/1.1403730,EMC,CCOC(OC)=O,CCOC(OC)=O,,,,,,0.600995031,0.603026775,,,,,,,,104.0473441,,1,104.0473441,,,ethylene carbonate,O=C1OCCO1,,,0.304483141,0.258440047,,,,,,,88.01604399,,,88.01604399,,,,,,,,,,,,,,,,,,,,,,,,,,,,,LiPF6,F[P-](F)(F)(F)(F)F.[Li+],0.094521828,0.138533178,1.058103792,151.9801855,,,,,,,,,,,,0,0.005353728,-2.271343658
,,,,,1,doi.org/10.1149/1.1403730,EMC,CCOC(OC)=O,CCOC(OC)=O,,,,,,0.599778675,0.601239715,,,,,,,,104.0473441,,1,104.0473441,,,ethylene carbonate,O=C1OCCO1,,,0.303866896,0.257674164,,,,,,,88.01604399,,,88.01604399,,,,,,,,,,,,,,,,,,,,,,,,,,,,,LiPF6,F[P-](F)(F)(F)(F)F.[Li+],0.096354429,0.141086122,1.080805898,151.9801855,,,,,,,,,,,,10,0.006669216,-2.175925213
,,,,,1,doi.org/10.1149/1.1403730,EMC,CCOC(OC)=O,CCOC(OC)=O,,,,,,0.600882203,0.602860867,,,,,,,,104.0473441,,1,104.0473441,,,ethylene carbonate,O=C1OCCO1,,,0.304425978,0.258368943,,,,,,,88.01604399,,,88.01604399,,,,,,,,,,,,,,,,,,,,,,,,,,,,,LiPF6,F[P-](F)(F)(F)(F)F.[Li+],0.094691819,0.13877019,1.060205759,151.9801855,,,,,,,,,,,,20,0.008107075,-2.091135832
,,,,,1,doi.org/10.1149/1.1403730,EMC,CCOC(OC)=O,CCOC(OC)=O,,,,,,0.600213425,0.60187806,,,,,,,,104.0473441,,1,104.0473441,,,ethylene carbonate,O=C1OCCO1,,,0.304087154,0.25794774,,,,,,,88.01604399,,,88.01604399,,,,,,,,,,,,,,,,,,,,,,,,,,,,,LiPF6,F[P-](F)(F)(F)(F)F.[Li+],0.09569942,0.1401742,1.072681137,151.9801855,,,,,,,,,,,,30,0.009636711,-2.016071152
,,,,,1,doi.org/10.1149/1.1403730,EMC,CCOC(OC)=O,CCOC(OC)=O,,,,,,0.600499272,0.602298004,,,,,,,,104.0473441,,1,104.0473441,,,ethylene carbonate,O=C1OCCO1,,,0.304231973,0.258127716,,,,,,,88.01604399,,,88.01604399,,,,,,,,,,,,,,,,,,,,,,,,,,,,,LiPF6,F[P-](F)(F)(F)(F)F.[Li+],0.095268754,0.13957428,1.067345546,151.9801855,,,,,,,,,,,,40,0.011166348,-1.952088842
,,,,,1,doi.org/10.1149/1.1403730,EMC,CCOC(OC)=O,CCOC(OC)=O,,,,,,0.6010573,0.603118351,,,,,,,,104.0473441,,1,104.0473441,,,ethylene carbonate,O=C1OCCO1,,,0.304514688,0.258479293,,,,,,,88.01604399,,,88.01604399,,,,,,,,,,,,,,,,,,,,,,,,,,,,,LiPF6,F[P-](F)(F)(F)(F)F.[Li+],0.094428012,0.138402356,1.056944079,151.9801855,,,,,,,,,,,,50,0.012665392,-1.897381365
,,,,,1,doi.org/10.1149/1.1403730,EMC,CCOC(OC)=O,CCOC(OC)=O,,,,,,0.60107215,0.603140191,,,,,,,,104.0473441,,1,104.0473441,,,ethylene carbonate,O=C1OCCO1,,,0.304522211,0.258488653,,,,,,,88.01604399,,,88.01604399,,,,,,,,,,,,,,,,,,,,,,,,,,,,,LiPF6,F[P-](F)(F)(F)(F)F.[Li+],0.094405639,0.138371156,1.056667548,151.9801855,,,,,,,,,,,,60,0.014409178,-1.841360799
,,,,,1,doi.org/10.1149/1.1403730,EMC,CCOC(OC)=O,CCOC(OC)=O,,,,,,0.586207744,0.581527257,,,,,,,,104.0473441,,1,104.0473441,,,ethylene carbonate,O=C1OCCO1,,,0.296991432,0.249225967,,,,,,,88.01604399,,,88.01604399,,,,,,,,,,,,,,,,,,,,,,,,,,,,,LiPF6,F[P-](F)(F)(F)(F)F.[Li+],0.116800824,0.169246775,1.340483263,151.9801855,,,,,,,,,,,,-40,0.000764818,-3.116441698
,,,,,1,doi.org/10.1149/1.1403730,EMC,CCOC(OC)=O,CCOC(OC)=O,,,,,,0.586353267,0.581736463,,,,,,,,104.0473441,,1,104.0473441,,,ethylene carbonate,O=C1OCCO1,,,0.297065159,0.249315627,,,,,,,88.01604399,,,88.01604399,,,,,,,,,,,,,,,,,,,,,,,,,,,,,LiPF6,F[P-](F)(F)(F)(F)F.[Li+],0.116581574,0.16894791,1.337634949,151.9801855,,,,,,,,,,,,-30,0.001468451,-2.833140469
,,,,,1,doi.org/10.1149/1.1403730,EMC,CCOC(OC)=O,CCOC(OC)=O,,,,,,0.586362061,0.581749107,,,,,,,,104.0473441,,1,104.0473441,,,ethylene carbonate,O=C1OCCO1,,,0.297069614,0.249321046,,,,,,,88.01604399,,,88.01604399,,,,,,,,,,,,,,,,,,,,,,,,,,,,,LiPF6,F[P-](F)(F)(F)(F)F.[Li+],0.116568324,0.168929847,1.337462867,151.9801855,,,,,,,,,,,,-20,0.002478011,-2.605896687
,,,,,1,doi.org/10.1149/1.1403730,EMC,CCOC(OC)=O,CCOC(OC)=O,,,,,,0.586093382,0.581362882,,,,,,,,104.0473441,,1,104.0473441,,,ethylene carbonate,O=C1OCCO1,,,0.296933492,0.249155521,,,,,,,88.01604399,,,88.01604399,,,,,,,,,,,,,,,,,,,,,,,,,,,,,LiPF6,F[P-](F)(F)(F)(F)F.[Li+],0.116973126,0.169481598,1.342722666,151.9801855,,,,,,,,,,,,-10,0.003640535,-2.438834745
,,,,,1,doi.org/10.1149/1.1403730,EMC,CCOC(OC)=O,CCOC(OC)=O,,,,,,0.586243728,0.581578984,,,,,,,,104.0473441,,1,104.0473441,,,ethylene carbonate,O=C1OCCO1,,,0.297009663,0.249248136,,,,,,,88.01604399,,,88.01604399,,,,,,,,,,,,,,,,,,,,,,,,,,,,,LiPF6,F[P-](F)(F)(F)(F)F.[Li+],0.116746609,0.16917288,1.339778821,151.9801855,,,,,,,,,,,,0,0.004894837,-2.310261724
,,,,,1,doi.org/10.1149/1.1403730,EMC,CCOC(OC)=O,CCOC(OC)=O,,,,,,0.586535259,0.581998162,,,,,,,,104.0473441,,1,104.0473441,,,ethylene carbonate,O=C1OCCO1,,,0.297157361,0.249427784,,,,,,,88.01604399,,,88.01604399,,,,,,,,,,,,,,,,,,,,,,,,,,,,,LiPF6,F[P-](F)(F)(F)(F)F.[Li+],0.11630738,0.168574055,1.334074831,151.9801855,,,,,,,,,,,,10,0.006363289,-2.196318371
,,,,,1,doi.org/10.1149/1.1403730,EMC,CCOC(OC)=O,CCOC(OC)=O,,,,,,0.585990998,0.581215748,,,,,,,,104.0473441,,1,104.0473441,,,ethylene carbonate,O=C1OCCO1,,,0.296881622,0.249092463,,,,,,,88.01604399,,,88.01604399,,,,,,,,,,,,,,,,,,,,,,,,,,,,,LiPF6,F[P-](F)(F)(F)(F)F.[Li+],0.11712738,0.169691789,1.34472824,151.9801855,,,,,,,,,,,,20,0.007892925,-2.102762
,,,,,1,doi.org/10.1149/1.1403730,EMC,CCOC(OC)=O,CCOC(OC)=O,,,,,,0.586702284,0.582238403,,,,,,,,104.0473441,,1,104.0473441,,,ethylene carbonate,O=C1OCCO1,,,0.297241981,0.249530744,,,,,,,88.01604399,,,88.01604399,,,,,,,,,,,,,,,,,,,,,,,,,,,,,LiPF6,F[P-](F)(F)(F)(F)F.[Li+],0.116055735,0.168230852,1.330809421,151.9801855,,,,,,,,,,,,30,0.009544933,-2.020227112
,,,,,1,doi.org/10.1149/1.1403730,EMC,CCOC(OC)=O,CCOC(OC)=O,,,,,,0.586856484,0.582460253,,,,,,,,104.0473441,,1,104.0473441,,,ethylene carbonate,O=C1OCCO1,,,0.297320104,0.249625823,,,,,,,88.01604399,,,88.01604399,,,,,,,,,,,,,,,,,,,,,,,,,,,,,LiPF6,F[P-](F)(F)(F)(F)F.[Li+],0.115823411,0.167913924,1.327796397,151.9801855,,,,,,,,,,,,40,0.011258126,-1.948533888
,,,,,1,doi.org/10.1149/1.1403730,EMC,CCOC(OC)=O,CCOC(OC)=O,,,,,,0.586731582,0.582280551,,,,,,,,104.0473441,,1,104.0473441,,,ethylene carbonate,O=C1OCCO1,,,0.297256825,0.249548808,,,,,,,88.01604399,,,88.01604399,,,,,,,,,,,,,,,,,,,,,,,,,,,,,LiPF6,F[P-](F)(F)(F)(F)F.[Li+],0.116011593,0.168170641,1.33023682,151.9801855,,,,,,,,,,,,50,0.012910134,-1.889069255
,,,,,1,doi.org/10.1149/1.1403730,EMC,CCOC(OC)=O,CCOC(OC)=O,,,,,,0.586886308,0.582503167,,,,,,,,104.0473441,,1,104.0473441,,,ethylene carbonate,O=C1OCCO1,,,0.297335214,0.249644215,,,,,,,88.01604399,,,88.01604399,,,,,,,,,,,,,,,,,,,,,,,,,,,,,LiPF6,F[P-](F)(F)(F)(F)F.[Li+],0.115778478,0.167852618,1.327213828,151.9801855,,,,,,,,,,,,60,0.014684512,-1.833140469
,,,,,1,doi.org/10.1149/1.1403730,EMC,CCOC(OC)=O,CCOC(OC)=O,,,,,,0.575099959,0.565695066,,,,,,,,104.0473441,,1,104.0473441,,,ethylene carbonate,O=C1OCCO1,,,0.291363876,0.242440743,,,,,,,88.01604399,,,88.01604399,,,,,,,,,,,,,,,,,,,,,,,,,,,,,LiPF6,F[P-](F)(F)(F)(F)F.[Li+],0.133536165,0.191864191,1.562149541,151.9801855,,,,,,,,,,,,-40,0.00067304,-3.171959025
,,,,,1,doi.org/10.1149/1.1403730,EMC,CCOC(OC)=O,CCOC(OC)=O,,,,,,0.575105381,0.565702729,,,,,,,,104.0473441,,1,104.0473441,,,ethylene carbonate,O=C1OCCO1,,,0.291366623,0.242444027,,,,,,,88.01604399,,,88.01604399,,,,,,,,,,,,,,,,,,,,,,,,,,,,,LiPF6,F[P-](F)(F)(F)(F)F.[Li+],0.133527996,0.191853244,1.562039251,151.9801855,,,,,,,,,,,,-30,0.001284895,-2.891132416
,,,,,1,doi.org/10.1149/1.1403730,EMC,CCOC(OC)=O,CCOC(OC)=O,,,,,,0.575114056,0.565714991,,,,,,,,104.0473441,,1,104.0473441,,,ethylene carbonate,O=C1OCCO1,,,0.291371018,0.242449282,,,,,,,88.01604399,,,88.01604399,,,,,,,,,,,,,,,,,,,,,,,,,,,,,LiPF6,F[P-](F)(F)(F)(F)F.[Li+],0.133514926,0.191835728,1.561862787,151.9801855,,,,,,,,,,,,-20,0.002263862,-2.645149986
,,,,,1,doi.org/10.1149/1.1403730,EMC,CCOC(OC)=O,CCOC(OC)=O,,,,,,0.574414234,0.564726437,,,,,,,,104.0473441,,1,104.0473441,,,ethylene carbonate,O=C1OCCO1,,,0.291016466,0.242025616,,,,,,,88.01604399,,,88.01604399,,,,,,,,,,,,,,,,,,,,,,,,,,,,,LiPF6,F[P-](F)(F)(F)(F)F.[Li+],0.1345693,0.193247948,1.576114782,151.9801855,,,,,,,,,,,,-10,0.003334608,-2.476955208
,,,,,1,doi.org/10.1149/1.1403730,EMC,CCOC(OC)=O,CCOC(OC)=O,,,,,,0.575277241,0.565945653,,,,,,,,104.0473441,,1,104.0473441,,,ethylene carbonate,O=C1OCCO1,,,0.291453693,0.242548137,,,,,,,88.01604399,,,88.01604399,,,,,,,,,,,,,,,,,,,,,,,,,,,,,LiPF6,F[P-](F)(F)(F)(F)F.[Li+],0.133269066,0.19150621,1.558544485,151.9801855,,,,,,,,,,,,0,0.004680688,-2.329690275
,,,,,1,doi.org/10.1149/1.1403730,EMC,CCOC(OC)=O,CCOC(OC)=O,,,,,,0.57458112,0.56496208,,,,,,,,104.0473441,,1,104.0473441,,,ethylene carbonate,O=C1OCCO1,,,0.291101015,0.242126606,,,,,,,88.01604399,,,88.01604399,,,,,,,,,,,,,,,,,,,,,,,,,,,,,LiPF6,F[P-](F)(F)(F)(F)F.[Li+],0.134317865,0.192911314,1.572712975,151.9801855,,,,,,,,,,,,10,0.00614914,-2.211185649
,,,,,1,doi.org/10.1149/1.1403730,EMC,CCOC(OC)=O,CCOC(OC)=O,,,,,,0.574879509,0.565383557,,,,,,,,104.0473441,,1,104.0473441,,,ethylene carbonate,O=C1OCCO1,,,0.291252189,0.242307239,,,,,,,88.01604399,,,88.01604399,,,,,,,,,,,,,,,,,,,,,,,,,,,,,LiPF6,F[P-](F)(F)(F)(F)F.[Li+],0.133868302,0.192309205,1.56663552,151.9801855,,,,,,,,,,,,20,0.007801147,-2.107841526
,,,,,1,doi.org/10.1149/1.1403730,EMC,CCOC(OC)=O,CCOC(OC)=O,,,,,,0.57489334,0.565403098,,,,,,,,104.0473441,,1,104.0473441,,,ethylene carbonate,O=C1OCCO1,,,0.291259196,0.242315613,,,,,,,88.01604399,,,88.01604399,,,,,,,,,,,,,,,,,,,,,,,,,,,,,LiPF6,F[P-](F)(F)(F)(F)F.[Li+],0.133847464,0.192281289,1.566353966,151.9801855,,,,,,,,,,,,30,0.009361377,-2.02866028
,,,,,1,doi.org/10.1149/1.1403730,EMC,CCOC(OC)=O,CCOC(OC)=O,,,,,,0.575333344,0.566024967,,,,,,,,104.0473441,,1,104.0473441,,,ethylene carbonate,O=C1OCCO1,,,0.291482116,0.242582129,,,,,,,88.01604399,,,88.01604399,,,,,,,,,,,,,,,,,,,,,,,,,,,,,LiPF6,F[P-](F)(F)(F)(F)F.[Li+],0.13318454,0.191392904,1.5574041,151.9801855,,,,,,,,,,,,40,0.011013384,-1.958079205
,,,,,1,doi.org/10.1149/1.1403730,EMC,CCOC(OC)=O,CCOC(OC)=O,,,,,,0.575350688,0.56604949,,,,,,,,104.0473441,,1,104.0473441,,,ethylene carbonate,O=C1OCCO1,,,0.291490903,0.242592638,,,,,,,88.01604399,,,88.01604399,,,,,,,,,,,,,,,,,,,,,,,,,,,,,LiPF6,F[P-](F)(F)(F)(F)F.[Li+],0.133158408,0.191357872,1.557051579,151.9801855,,,,,,,,,,,,50,0.012971319,-1.88701585
,,,,,1,doi.org/10.1149/1.1403730,EMC,CCOC(OC)=O,CCOC(OC)=O,,,,,,0.574512742,0.564865524,,,,,,,,104.0473441,,1,104.0473441,,,ethylene carbonate,O=C1OCCO1,,,0.291066373,0.242085224,,,,,,,88.01604399,,,88.01604399,,,,,,,,,,,,,,,,,,,,,,,,,,,,,LiPF6,F[P-](F)(F)(F)(F)F.[Li+],0.134420884,0.193049252,1.574106544,151.9801855,,,,,,,,,,,,60,0.014439771,-1.840439708
,,,,,1,doi.org/10.1149/1.1403730,EMC,CCOC(OC)=O,CCOC(OC)=O,,,,,,0.563655078,0.549659417,,,,,,,,104.0473441,,1,104.0473441,,,ethylene carbonate,O=C1OCCO1,,,0.285565536,0.235568322,,,,,,,88.01604399,,,88.01604399,,,,,,,,,,,,,,,,,,,,,,,,,,,,,LiPF6,F[P-](F)(F)(F)(F)F.[Li+],0.150779386,0.214772262,1.799681235,151.9801855,,,,,,,,,,,,-40,0.00033652,-3.472989021
,,,,,1,doi.org/10.1149/1.1403730,EMC,CCOC(OC)=O,CCOC(OC)=O,,,,,,0.563804845,0.549867473,,,,,,,,104.0473441,,1,104.0473441,,,ethylene carbonate,O=C1OCCO1,,,0.285641413,0.235657488,,,,,,,88.01604399,,,88.01604399,,,,,,,,,,,,,,,,,,,,,,,,,,,,,LiPF6,F[P-](F)(F)(F)(F)F.[Li+],0.150553743,0.214475039,1.796510647,151.9801855,,,,,,,,,,,,-30,0.000948375,-3.023020012
,,,,,1,doi.org/10.1149/1.1403730,EMC,CCOC(OC)=O,CCOC(OC)=O,,,,,,0.562802447,0.548475834,,,,,,,,104.0473441,,1,104.0473441,,,ethylene carbonate,O=C1OCCO1,,,0.285133567,0.235061072,,,,,,,88.01604399,,,88.01604399,,,,,,,,,,,,,,,,,,,,,,,,,,,,,LiPF6,F[P-](F)(F)(F)(F)F.[Li+],0.152063986,0.216463094,1.817763732,151.9801855,,,,,,,,,,,,-20,0.001835564,-2.736230456
,,,,,1,doi.org/10.1149/1.1403730,EMC,CCOC(OC)=O,CCOC(OC)=O,,,,,,0.564110892,0.550292781,,,,,,,,104.0473441,,1,104.0473441,,,ethylene carbonate,O=C1OCCO1,,,0.285796466,0.235839763,,,,,,,88.01604399,,,88.01604399,,,,,,,,,,,,,,,,,,,,,,,,,,,,,LiPF6,F[P-](F)(F)(F)(F)F.[Li+],0.150092642,0.213867455,1.790036783,151.9801855,,,,,,,,,,,,-10,0.00290631,-2.536658101
,,,,,1,doi.org/10.1149/1.1403730,EMC,CCOC(OC)=O,CCOC(OC)=O,,,,,,0.562535862,0.548106084,,,,,,,,104.0473441,,1,104.0473441,,,ethylene carbonate,O=C1OCCO1,,,0.284998506,0.234902608,,,,,,,88.01604399,,,88.01604399,,,,,,,,,,,,,,,,,,,,,,,,,,,,,LiPF6,F[P-](F)(F)(F)(F)F.[Li+],0.152465632,0.216991308,1.823428693,151.9801855,,,,,,,,,,,,0,0.004313576,-2.365162594
,,,,,1,doi.org/10.1149/1.1403730,EMC,CCOC(OC)=O,CCOC(OC)=O,,,,,,0.56341505,0.549326067,,,,,,,,104.0473441,,1,104.0473441,,,ethylene carbonate,O=C1OCCO1,,,0.28544393,0.235425457,,,,,,,88.01604399,,,88.01604399,,,,,,,,,,,,,,,,,,,,,,,,,,,,,LiPF6,F[P-](F)(F)(F)(F)F.[Li+],0.15114102,0.215248475,1.804766183,151.9801855,,,,,,,,,,,,10,0.005720841,-2.2425401
,,,,,1,doi.org/10.1149/1.1403730,EMC,CCOC(OC)=O,CCOC(OC)=O,,,,,,0.563574802,0.549547917,,,,,,,,104.0473441,,1,104.0473441,,,ethylene carbonate,O=C1OCCO1,,,0.285524866,0.235520536,,,,,,,88.01604399,,,88.01604399,,,,,,,,,,,,,,,,,,,,,,,,,,,,,LiPF6,F[P-](F)(F)(F)(F)F.[Li+],0.150900332,0.214931547,1.801381375,151.9801855,,,,,,,,,,,,20,0.007434034,-2.128775433
,,,,,1,doi.org/10.1149/1.1403730,EMC,CCOC(OC)=O,CCOC(OC)=O,,,,,,0.563589424,0.549568225,,,,,,,,104.0473441,,1,104.0473441,,,ethylene carbonate,O=C1OCCO1,,,0.285532274,0.235529239,,,,,,,88.01604399,,,88.01604399,,,,,,,,,,,,,,,,,,,,,,,,,,,,,LiPF6,F[P-](F)(F)(F)(F)F.[Li+],0.150878303,0.214902536,1.801071673,151.9801855,,,,,,,,,,,,30,0.009055449,-2.043089995
,,,,,1,doi.org/10.1149/1.1403730,EMC,CCOC(OC)=O,CCOC(OC)=O,,,,,,0.563606252,0.549591597,,,,,,,,104.0473441,,1,104.0473441,,,ethylene carbonate,O=C1OCCO1,,,0.285540799,0.235539256,,,,,,,88.01604399,,,88.01604399,,,,,,,,,,,,,,,,,,,,,,,,,,,,,LiPF6,F[P-](F)(F)(F)(F)F.[Li+],0.150852949,0.214869146,1.800715251,151.9801855,,,,,,,,,,,,40,0.010921606,-1.96171349
,,,,,1,doi.org/10.1149/1.1403730,EMC,CCOC(OC)=O,CCOC(OC)=O,,,,,,0.564198269,0.550414243,,,,,,,,104.0473441,,1,104.0473441,,,ethylene carbonate,O=C1OCCO1,,,0.285840734,0.235891818,,,,,,,88.01604399,,,88.01604399,,,,,,,,,,,,,,,,,,,,,,,,,,,,,LiPF6,F[P-](F)(F)(F)(F)F.[Li+],0.149960997,0.213693939,1.78818979,151.9801855,,,,,,,,,,,,50,0.012604207,-1.89948449
,,,,,1,doi.org/10.1149/1.1403730,EMC,CCOC(OC)=O,CCOC(OC)=O,,,,,,0.564215082,0.550437616,,,,,,,,104.0473441,,1,104.0473441,,,ethylene carbonate,O=C1OCCO1,,,0.285849252,0.235901835,,,,,,,88.01604399,,,88.01604399,,,,,,,,,,,,,,,,,,,,,,,,,,,,,LiPF6,F[P-](F)(F)(F)(F)F.[Li+],0.149935666,0.213660549,1.787834463,151.9801855,,,,,,,,,,,,60,0.014470363,-1.839520565
,,,,,1,doi.org/10.1149/1.1403730,EMC,CCOC(OC)=O,CCOC(OC)=O,,,,,,0.548478215,0.528816253,,,,,,,,104.0473441,,1,104.0473441,,,ethylene carbonate,O=C1OCCO1,,,0.277876456,0.226635537,,,,,,,88.01604399,,,88.01604399,,,,,,,,,,,,,,,,,,,,,,,,,,,,,LiPF6,F[P-](F)(F)(F)(F)F.[Li+],0.173645329,0.24454821,2.129956645,151.9801855,,,,,,,,,,,,-40,0.000152964,-3.815411702
,,,,,1,doi.org/10.1149/1.1403730,EMC,CCOC(OC)=O,CCOC(OC)=O,,,,,,0.547892708,0.528021578,,,,,,,,104.0473441,,1,104.0473441,,,ethylene carbonate,O=C1OCCO1,,,0.27757982,0.226294962,,,,,,,88.01604399,,,88.01604399,,,,,,,,,,,,,,,,,,,,,,,,,,,,,LiPF6,F[P-](F)(F)(F)(F)F.[Li+],0.174527472,0.24568346,2.143064878,151.9801855,,,,,,,,,,,,-30,0.000703633,-3.15265387
,,,,,1,doi.org/10.1149/1.1403730,EMC,CCOC(OC)=O,CCOC(OC)=O,,,,,,0.549080974,0.529635067,,,,,,,,104.0473441,,1,104.0473441,,,ethylene carbonate,O=C1OCCO1,,,0.278181833,0.226986457,,,,,,,88.01604399,,,88.01604399,,,,,,,,,,,,,,,,,,,,,,,,,,,,,LiPF6,F[P-](F)(F)(F)(F)F.[Li+],0.172737193,0.243378476,2.116491386,151.9801855,,,,,,,,,,,,-20,0.001529637,-2.815411702
,,,,,1,doi.org/10.1149/1.1403730,EMC,CCOC(OC)=O,CCOC(OC)=O,,,,,,0.547909936,0.528044951,,,,,,,,104.0473441,,1,104.0473441,,,ethylene carbonate,O=C1OCCO1,,,0.277588548,0.226304979,,,,,,,88.01604399,,,88.01604399,,,,,,,,,,,,,,,,,,,,,,,,,,,,,LiPF6,F[P-](F)(F)(F)(F)F.[Li+],0.174501516,0.24565007,2.142678775,151.9801855,,,,,,,,,,,,-10,0.00256979,-2.59010242
,,,,,1,doi.org/10.1149/1.1403730,EMC,CCOC(OC)=O,CCOC(OC)=O,,,,,,0.54836392,0.528661073,,,,,,,,104.0473441,,1,104.0473441,,,ethylene carbonate,O=C1OCCO1,,,0.277818551,0.226569031,,,,,,,88.01604399,,,88.01604399,,,,,,,,,,,,,,,,,,,,,,,,,,,,,LiPF6,F[P-](F)(F)(F)(F)F.[Li+],0.173817529,0.244769896,2.132513259,151.9801855,,,,,,,,,,,,0,0.003762906,-2.424476595
