Repository: zjurillpolymer/SPE_prediction

# SPE Prediction

Polymer electrolyte conductivity prediction using graph neural networks.

## Data

Data from [ChemPropPred](https://github.com/learningmatter-mit/Chem-prop-pred) — polymer electrolyte conductivity measurements including SMILES, conductivity (log S/cm), molecular weight, salt concentration, and temperature.

- `data/clean_train_data.csv` — cleaned training data
- `data/PolymerElectrolyteData.csv` — full raw dataset
- `data/PolyInfo_8salts.csv` / `data/polyinfo_5salts_4conc.csv` — PolyInfo polymer database with salt additives

File: data/PolymerElectrolyteData.csv (part 59 of 154)
Notes,Compound Notebook Name,Date Copied to Master Database,Data Recorded By,Seshadri Group,Oyaizu Group,DOI,Solvent 1 (S1),S1 SMILES,S1 SMILES 1,S1 SMILES 2,S1 SMILES 3,S1 Big SMILES,S1 End Group 1,S1 End Group 2,S1 Mol %,S1 Weight %,S1 SMILES 1 Mol %,S1 SMILES 2 Mol %,S1 SMILES 3 Mol %,S1 Molar Ratio,S1 Weight Ratio,S1 Mw,S1 Mn,S1 Mn or Mw,S1 Mw/Mn,S1 DOP,S1 Molar Mass (g/mol),S1 Type,S1 Block Mol Weight,Solvent 2 (S2),S2 SMILES,S2 SMILES 1,S2 SMILES 2,S2 Mol %,S2 Weight %,S2 SMILES 1 Mol %,S2 SMILES 2 Mol %,S2 Molar Ratio,S2 Weight Ratio,S2 Mw,S2 Mn,S2 Mn or Mw,S2 Mw/Mn,S2 DOP,S2 Molar Mass (g/mol),S2 Type,Solvent 3 (S3),S3 SMILES,S3 SMILES 1,S3 Mol %,S3 Weight %,S3 Molar Ratio,S3 Weight Ratio,S3 Mw,S3 Mn,S3 Mn or Mw,S3 Mw/Mn,S3 DOP,S3 Molar Mass (g/mol),S3 Type,Solvent 4 (S4),S4 SMILES,S4 Mol %,S4 Weight %,S4 Molar Ratio,S4 Weight Ratio,S4 Mw,S4 Mn,S4 Mn or Mw,S4 Mw/Mn,S4 DOP,S4 Molar Mass (g/mol),S4 Type,Salt 1,Salt1 SMILES,Salt1 Mol %,Salt1 Weight %,Salt1 Molality (mol salt/kg polymer),Salt1 Molar Mass (g/mol),Salt 2,Salt2 SMILES,Salt2 Mol %,Salt2 Weight %,Salt2 Molality (mol salt/kg polymer),Salt2 Molar Mass (g/mol),Inorganic Material 1 (IM1),IM1 Weight %,IM1 Particle Size (nm),Tg (oC),Heating Rate (K/min),Temperature (oC),Conductivity (S/cm),log Conductivity (S/cm)
,,,,,1,doi.org/10.1149/1.1403730,EMC,CCOC(OC)=O,CCOC(OC)=O,,,,,,0.548229846,0.528479072,,,,,,,,104.0473441,,1,104.0473441,,,ethylene carbonate,O=C1OCCO1,,,0.277750625,0.226491031,,,,,,,88.01604399,,,88.01604399,,,,,,,,,,,,,,,,,,,,,,,,,,,,,LiPF6,F[P-](F)(F)(F)(F)F.[Li+],0.174019529,0.245029898,2.13551367,151.9801855,,,,,,,,,,,,10,0.005231358,-2.281385596
,,,,,1,doi.org/10.1149/1.1403730,EMC,CCOC(OC)=O,CCOC(OC)=O,,,,,,0.548393272,0.528700922,,,,,,,,104.0473441,,1,104.0473441,,,ethylene carbonate,O=C1OCCO1,,,0.277833421,0.226586109,,,,,,,88.01604399,,,88.01604399,,,,,,,,,,,,,,,,,,,,,,,,,,,,,LiPF6,F[P-](F)(F)(F)(F)F.[Li+],0.173773307,0.244712969,2.1318566,151.9801855,,,,,,,,,,,,20,0.006944551,-2.158355849
,,,,,1,doi.org/10.1149/1.1403730,EMC,CCOC(OC)=O,CCOC(OC)=O,,,,,,0.548556093,0.528922005,,,,,,,,104.0473441,,1,104.0473441,,,ethylene carbonate,O=C1OCCO1,,,0.277915912,0.226680859,,,,,,,88.01604399,,,88.01604399,,,,,,,,,,,,,,,,,,,,,,,,,,,,,LiPF6,F[P-](F)(F)(F)(F)F.[Li+],0.173527995,0.244397135,2.128215218,151.9801855,,,,,,,,,,,,30,0.008596558,-2.065675386
,,,,,1,doi.org/10.1149/1.1403730,EMC,CCOC(OC)=O,CCOC(OC)=O,,,,,,0.548868927,0.52934693,,,,,,,,104.0473441,,1,104.0473441,,,ethylene carbonate,O=C1OCCO1,,,0.278074404,0.22686297,,,,,,,88.01604399,,,88.01604399,,,,,,,,,,,,,,,,,,,,,,,,,,,,,LiPF6,F[P-](F)(F)(F)(F)F.[Li+],0.173056669,0.2437901,2.121224998,151.9801855,,,,,,,,,,,,40,0.010523901,-1.977823264
,,,,,1,doi.org/10.1149/1.1403730,EMC,CCOC(OC)=O,CCOC(OC)=O,,,,,,0.548293923,0.528566049,,,,,,,,104.0473441,,1,104.0473441,,,ethylene carbonate,O=C1OCCO1,,,0.277783088,0.226528307,,,,,,,88.01604399,,,88.01604399,,,,,,,,,,,,,,,,,,,,,,,,,,,,,LiPF6,F[P-](F)(F)(F)(F)F.[Li+],0.173922989,0.244905644,2.134079527,151.9801855,,,,,,,,,,,,50,0.012175908,-1.914498634
,,,,,1,doi.org/10.1149/1.1403730,EMC,CCOC(OC)=O,CCOC(OC)=O,,,,,,0.548311705,0.528590188,,,,,,,,104.0473441,,1,104.0473441,,,ethylene carbonate,O=C1OCCO1,,,0.277792097,0.226538652,,,,,,,88.01604399,,,88.01604399,,,,,,,,,,,,,,,,,,,,,,,,,,,,,LiPF6,F[P-](F)(F)(F)(F)F.[Li+],0.173896198,0.24487116,2.133681595,151.9801855,,,,,,,,,,,,60,0.01410325,-1.850680781
,,,,,1,doi.org/10.1149/1.1403730,EMC,CCOC(OC)=O,CCOC(OC)=O,,,,,,0.533680641,0.558089661,,,,,,,,104.0473441,,1,104.0473441,,,ethylene carbonate,O=C1OCCO1,,,0.420590389,0.372059774,,,,,,,88.01604399,,,88.01604399,,,,,,,,,,,,,,,,,,,,,,,,,,,,,LiPF6,F[P-](F)(F)(F)(F)F.[Li+],0.04572897,0.069850565,0.49411749,151.9801855,,,,,,,,,,,,-40,0.000795162,-3.099544619
,,,,,1,doi.org/10.1149/1.1403730,EMC,CCOC(OC)=O,CCOC(OC)=O,,,,,,0.533783146,0.558253414,,,,,,,,104.0473441,,1,104.0473441,,,ethylene carbonate,O=C1OCCO1,,,0.420671172,0.372168943,,,,,,,88.01604399,,,88.01604399,,,,,,,,,,,,,,,,,,,,,,,,,,,,,LiPF6,F[P-](F)(F)(F)(F)F.[Li+],0.045545682,0.069577643,0.492042487,151.9801855,,,,,,,,,,,,-30,0.001485632,-2.8280888
,,,,,1,doi.org/10.1149/1.1403730,EMC,CCOC(OC)=O,CCOC(OC)=O,,,,,,0.534213316,0.55894098,,,,,,,,104.0473441,,1,104.0473441,,,ethylene carbonate,O=C1OCCO1,,,0.421010187,0.37262732,,,,,,,88.01604399,,,88.01604399,,,,,,,,,,,,,,,,,,,,,,,,,,,,,LiPF6,F[P-](F)(F)(F)(F)F.[Li+],0.044776497,0.068431699,0.483343241,151.9801855,,,,,,,,,,,,-20,0.00217594,-2.66235313
,,,,,1,doi.org/10.1149/1.1403730,EMC,CCOC(OC)=O,CCOC(OC)=O,,,,,,0.533550318,0.557881517,,,,,,,,104.0473441,,1,104.0473441,,,ethylene carbonate,O=C1OCCO1,,,0.420487683,0.371921011,,,,,,,88.01604399,,,88.01604399,,,,,,,,,,,,,,,,,,,,,,,,,,,,,LiPF6,F[P-](F)(F)(F)(F)F.[Li+],0.045961999,0.070197472,0.496756753,151.9801855,,,,,,,,,,,,-10,0.002929564,-2.533197039
,,,,,1,doi.org/10.1149/1.1403730,EMC,CCOC(OC)=O,CCOC(OC)=O,,,,,,0.533433864,0.557695568,,,,,,,,104.0473441,,1,104.0473441,,,ethylene carbonate,O=C1OCCO1,,,0.420395906,0.371797046,,,,,,,88.01604399,,,88.01604399,,,,,,,,,,,,,,,,,,,,,,,,,,,,,LiPF6,F[P-](F)(F)(F)(F)F.[Li+],0.046170229,0.070507386,0.49911624,151.9801855,,,,,,,,,,,,0,0.00365153,-2.437525152
,,,,,1,doi.org/10.1149/1.1403730,EMC,CCOC(OC)=O,CCOC(OC)=O,,,,,,0.533536728,0.557859815,,,,,,,,104.0473441,,1,104.0473441,,,ethylene carbonate,O=C1OCCO1,,,0.420476972,0.371906543,,,,,,,88.01604399,,,88.01604399,,,,,,,,,,,,,,,,,,,,,,,,,,,,,LiPF6,F[P-](F)(F)(F)(F)F.[Li+],0.045986299,0.070233642,0.497032047,151.9801855,,,,,,,,,,,,10,0.004310613,-2.365461007
,,,,,1,doi.org/10.1149/1.1403730,EMC,CCOC(OC)=O,CCOC(OC)=O,,,,,,0.533637101,0.558020115,,,,,,,,104.0473441,,1,104.0473441,,,ethylene carbonate,O=C1OCCO1,,,0.420556075,0.37201341,,,,,,,88.01604399,,,88.01604399,,,,,,,,,,,,,,,,,,,,,,,,,,,,,LiPF6,F[P-](F)(F)(F)(F)F.[Li+],0.045806824,0.069966474,0.494999105,151.9801855,,,,,,,,,,,,20,0.005220795,-2.282263345
,,,,,1,doi.org/10.1149/1.1403730,EMC,CCOC(OC)=O,CCOC(OC)=O,,,,,,0.533738688,0.558182389,,,,,,,,104.0473441,,1,104.0473441,,,ethylene carbonate,O=C1OCCO1,,,0.420636136,0.372121593,,,,,,,88.01604399,,,88.01604399,,,,,,,,,,,,,,,,,,,,,,,,,,,,,LiPF6,F[P-](F)(F)(F)(F)F.[Li+],0.045625176,0.069696019,0.49294234,151.9801855,,,,,,,,,,,,30,0.006005428,-2.221456045
,,,,,1,doi.org/10.1149/1.1403730,EMC,CCOC(OC)=O,CCOC(OC)=O,,,,,,0.533950135,0.558520253,,,,,,,,104.0473441,,1,104.0473441,,,ethylene carbonate,O=C1OCCO1,,,0.420802776,0.372346835,,,,,,,88.01604399,,,88.01604399,,,,,,,,,,,,,,,,,,,,,,,,,,,,,LiPF6,F[P-](F)(F)(F)(F)F.[Li+],0.04524709,0.069132912,0.488663841,151.9801855,,,,,,,,,,,,40,0.006727232,-2.172163627
,,,,,1,doi.org/10.1149/1.1403730,EMC,CCOC(OC)=O,CCOC(OC)=O,,,,,,0.53350584,0.557810492,,,,,,,,104.0473441,,1,104.0473441,,,ethylene carbonate,O=C1OCCO1,,,0.42045263,0.371873661,,,,,,,88.01604399,,,88.01604399,,,,,,,,,,,,,,,,,,,,,,,,,,,,,LiPF6,F[P-](F)(F)(F)(F)F.[Li+],0.04604153,0.070315847,0.497657798,151.9801855,,,,,,,,,,,,50,0.00744936,-2.127881047
,,,,,1,doi.org/10.1149/1.1403730,EMC,CCOC(OC)=O,CCOC(OC)=O,,,,,,0.533607763,0.557973258,,,,,,,,104.0473441,,1,104.0473441,,,ethylene carbonate,O=C1OCCO1,,,0.420532955,0.371982172,,,,,,,88.01604399,,,88.01604399,,,,,,,,,,,,,,,,,,,,,,,,,,,,,LiPF6,F[P-](F)(F)(F)(F)F.[Li+],0.045859282,0.07004457,0.495593234,151.9801855,,,,,,,,,,,,60,0.008202605,-2.086048199
,,,,,1,doi.org/10.1149/1.1403730,EMC,CCOC(OC)=O,CCOC(OC)=O,,,,,,0.524412748,0.543419941,,,,,,,,104.0473441,,1,104.0473441,,,ethylene carbonate,O=C1OCCO1,,,0.41328642,0.36227996,,,,,,,88.01604399,,,88.01604399,,,,,,,,,,,,,,,,,,,,,,,,,,,,,LiPF6,F[P-](F)(F)(F)(F)F.[Li+],0.062300832,0.094300099,0.68507932,151.9801855,,,,,,,,,,,,-40,0.000988032,-3.005228913
,,,,,1,doi.org/10.1149/1.1403730,EMC,CCOC(OC)=O,CCOC(OC)=O,,,,,,0.524293866,0.543233499,,,,,,,,104.0473441,,1,104.0473441,,,ethylene carbonate,O=C1OCCO1,,,0.413192731,0.362155666,,,,,,,88.01604399,,,88.01604399,,,,,,,,,,,,,,,,,,,,,,,,,,,,,LiPF6,F[P-](F)(F)(F)(F)F.[Li+],0.062513403,0.094610835,0.68757268,151.9801855,,,,,,,,,,,,-30,0.001741386,-2.759105044
,,,,,1,doi.org/10.1149/1.1403730,EMC,CCOC(OC)=O,CCOC(OC)=O,,,,,,0.523840417,0.542522751,,,,,,,,104.0473441,,1,104.0473441,,,ethylene carbonate,O=C1OCCO1,,,0.41283537,0.361681834,,,,,,,88.01604399,,,88.01604399,,,,,,,,,,,,,,,,,,,,,,,,,,,,,LiPF6,F[P-](F)(F)(F)(F)F.[Li+],0.063324213,0.095795415,0.697093524,151.9801855,,,,,,,,,,,,-20,0.002526289,-2.597516986
,,,,,1,doi.org/10.1149/1.1403730,EMC,CCOC(OC)=O,CCOC(OC)=O,,,,,,0.524499847,0.543556566,,,,,,,,104.0473441,,1,104.0473441,,,ethylene carbonate,O=C1OCCO1,,,0.413355063,0.362371044,,,,,,,88.01604399,,,88.01604399,,,,,,,,,,,,,,,,,,,,,,,,,,,,,LiPF6,F[P-](F)(F)(F)(F)F.[Li+],0.062145091,0.09407239,0.683253259,151.9801855,,,,,,,,,,,,-10,0.003404813,-2.467906681
,,,,,1,doi.org/10.1149/1.1403730,EMC,CCOC(OC)=O,CCOC(OC)=O,,,,,,0.524379413,0.543367658,,,,,,,,104.0473441,,1,104.0473441,,,ethylene carbonate,O=C1OCCO1,,,0.41326015,0.362245105,,,,,,,88.01604399,,,88.01604399,,,,,,,,,,,,,,,,,,,,,,,,,,,,,LiPF6,F[P-](F)(F)(F)(F)F.[Li+],0.062360437,0.094387237,0.685778347,151.9801855,,,,,,,,,,,,0,0.004315104,-2.365008708
,,,,,1,doi.org/10.1149/1.1403730,EMC,CCOC(OC)=O,CCOC(OC)=O,,,,,,0.523701249,0.542304742,,,,,,,,104.0473441,,1,104.0473441,,,ethylene carbonate,O=C1OCCO1,,,0.412725693,0.361536495,,,,,,,88.01604399,,,88.01604399,,,,,,,,,,,,,,,,,,,,,,,,,,,,,LiPF6,F[P-](F)(F)(F)(F)F.[Li+],0.063573058,0.096158763,0.700018868,151.9801855,,,,,,,,,,,,10,0.005288441,-2.27667237
,,,,,1,doi.org/10.1149/1.1403730,EMC,CCOC(OC)=O,CCOC(OC)=O,,,,,,0.524473436,0.543515135,,,,,,,,104.0473441,,1,104.0473441,,,ethylene carbonate,O=C1OCCO1,,,0.413334248,0.362343423,,,,,,,88.01604399,,,88.01604399,,,,,,,,,,,,,,,,,,,,,,,,,,,,,LiPF6,F[P-](F)(F)(F)(F)F.[Li+],0.062192316,0.094141442,0.683806909,151.9801855,,,,,,,,,,,,20,0.006041361,-2.218865204
,,,,,1,doi.org/10.1149/1.1403730,EMC,CCOC(OC)=O,CCOC(OC)=O,,,,,,0.524462431,0.543497871,,,,,,,,104.0473441,,1,104.0473441,,,ethylene carbonate,O=C1OCCO1,,,0.413325575,0.362331914,,,,,,,88.01604399,,,88.01604399,,,,,,,,,,,,,,,,,,,,,,,,,,,,,LiPF6,F[P-](F)(F)(F)(F)F.[Li+],0.062211994,0.094170214,0.684037624,151.9801855,,,,,,,,,,,,30,0.007139923,-2.146306493
,,,,,1,doi.org/10.1149/1.1403730,EMC,CCOC(OC)=O,CCOC(OC)=O,,,,,,0.523563303,0.542088706,,,,,,,,104.0473441,,1,104.0473441,,,ethylene carbonate,O=C1OCCO1,,,0.412616978,0.361392471,,,,,,,88.01604399,,,88.01604399,,,,,,,,,,,,,,,,,,,,,,,,,,,,,LiPF6,F[P-](F)(F)(F)(F)F.[Li+],0.063819719,0.096518823,0.702920061,151.9801855,,,,,,,,,,,,40,0.007925042,-2.100998406
,,,,,1,doi.org/10.1149/1.1403730,EMC,CCOC(OC)=O,CCOC(OC)=O,,,,,,0.524445451,0.543471237,,,,,,,,104.0473441,,1,104.0473441,,,ethylene carbonate,O=C1OCCO1,,,0.413312193,0.362314158,,,,,,,88.01604399,,,88.01604399,,,,,,,,,,,,,,,,,,,,,,,,,,,,,LiPF6,F[P-](F)(F)(F)(F)F.[Li+],0.062242356,0.094214605,0.684393613,151.9801855,,,,,,,,,,,,50,0.008834846,-2.053801009
,,,,,1,doi.org/10.1149/1.1403730,EMC,CCOC(OC)=O,CCOC(OC)=O,,,,,,0.524101648,0.542932134,,,,,,,,104.0473441,,1,104.0473441,,,ethylene carbonate,O=C1OCCO1,,,0.413041245,0.361954756,,,,,,,88.01604399,,,88.01604399,,,,,,,,,,,,,,,,,,,,,,,,,,,,,LiPF6,F[P-](F)(F)(F)(F)F.[Li+],0.062857108,0.09511311,0.691606579,151.9801855,,,,,,,,,,,,60,0.00980802,-2.008418651
,,,,,1,doi.org/10.1149/1.1403730,EMC,CCOC(OC)=O,CCOC(OC)=O,,,,,,0.515315783,0.529277486,,,,,,,,104.0473441,,1,104.0473441,,,ethylene carbonate,O=C1OCCO1,,,0.406117159,0.352851657,,,,,,,88.01604399,,,88.01604399,,,,,,,,,,,,,,,,,,,,,,,,,,,,,LiPF6,F[P-](F)(F)(F)(F)F.[Li+],0.078567059,0.117870857,0.879199233,151.9801855,,,,,,,,,,,,-40,0.000961028,-3.017263903
,,,,,1,doi.org/10.1149/1.1403730,EMC,CCOC(OC)=O,CCOC(OC)=O,,,,,,0.515874361,0.53013867,,,,,,,,104.0473441,,1,104.0473441,,,ethylene carbonate,O=C1OCCO1,,,0.406557371,0.35342578,,,,,,,88.01604399,,,88.01604399,,,,,,,,,,,,,,,,,,,,,,,,,,,,,LiPF6,F[P-](F)(F)(F)(F)F.[Li+],0.077568267,0.116435551,0.867082456,151.9801855,,,,,,,,,,,,-30,0.001714057,-2.76597477
,,,,,1,doi.org/10.1149/1.1403730,EMC,CCOC(OC)=O,CCOC(OC)=O,,,,,,0.515865408,0.530124859,,,,,,,,104.0473441,,1,104.0473441,,,ethylene carbonate,O=C1OCCO1,,,0.406550315,0.353416573,,,,,,,88.01604399,,,88.01604399,,,,,,,,,,,,,,,,,,,,,,,,,,,,,LiPF6,F[P-](F)(F)(F)(F)F.[Li+],0.077584276,0.116458568,0.867276454,151.9801855,,,,,,,,,,,,-20,0.002592906,-2.586213209
,,,,,1,doi.org/10.1149/1.1403730,EMC,CCOC(OC)=O,CCOC(OC)=O,,,,,,0.515402841,0.529411645,,,,,,,,104.0473441,,1,104.0473441,,,ethylene carbonate,O=C1OCCO1,,,0.406185769,0.352941097,,,,,,,88.01604399,,,88.01604399,,,,,,,,,,,,,,,,,,,,,,,,,,,,,LiPF6,F[P-](F)(F)(F)(F)F.[Li+],0.078411391,0.117647258,0.87730903,151.9801855,,,,,,,,,,,,-10,0.003534747,-2.451641697
,,,,,1,doi.org/10.1149/1.1403730,EMC,CCOC(OC)=O,CCOC(OC)=O,,,,,,0.516408699,0.530963354,,,,,,,,104.0473441,,1,104.0473441,,,ethylene carbonate,O=C1OCCO1,,,0.406978479,0.35397557,,,,,,,88.01604399,,,88.01604399,,,,,,,,,,,,,,,,,,,,,,,,,,,,,LiPF6,F[P-](F)(F)(F)(F)F.[Li+],0.076612822,0.115061076,0.855516052,151.9801855,,,,,,,,,,,,0,0.004789759,-2.319686375
,,,,,1,doi.org/10.1149/1.1403730,EMC,CCOC(OC)=O,CCOC(OC)=O,,,,,,0.515945979,0.530249154,,,,,,,,104.0473441,,1,104.0473441,,,ethylene carbonate,O=C1OCCO1,,,0.406613813,0.353499436,,,,,,,88.01604399,,,88.01604399,,,,,,,,,,,,,,,,,,,,,,,,,,,,,LiPF6,F[P-](F)(F)(F)(F)F.[Li+],0.077440208,0.116251411,0.865530805,151.9801855,,,,,,,,,,,,10,0.005794374,-2.236993463
,,,,,1,doi.org/10.1149/1.1403730,EMC,CCOC(OC)=O,CCOC(OC)=O,,,,,,0.51593479,0.530231891,,,,,,,,104.0473441,,1,104.0473441,,,ethylene carbonate,O=C1OCCO1,,,0.406604994,0.353487927,,,,,,,88.01604399,,,88.01604399,,,,,,,,,,,,,,,,,,,,,,,,,,,,,LiPF6,F[P-](F)(F)(F)(F)F.[Li+],0.077460216,0.116280182,0.8657732,151.9801855,,,,,,,,,,,,20,0.006892936,-2.161595772
,,,,,1,doi.org/10.1149/1.1403730,EMC,CCOC(OC)=O,CCOC(OC)=O,,,,,,0.515698791,0.529867885,,,,,,,,104.0473441,,1,104.0473441,,,ethylene carbonate,O=C1OCCO1,,,0.406419005,0.353245257,,,,,,,88.01604399,,,88.01604399,,,,,,,,,,,,,,,,,,,,,,,,,,,,,LiPF6,F[P-](F)(F)(F)(F)F.[Li+],0.077882203,0.116886858,0.870888121,151.9801855,,,,,,,,,,,,30,0.007834668,-2.105979396
,,,,,1,doi.org/10.1149/1.1403730,EMC,CCOC(OC)=O,CCOC(OC)=O,,,,,,0.515574033,0.529675524,,,,,,,,104.0473441,,1,104.0473441,,,ethylene carbonate,O=C1OCCO1,,,0.406320684,0.353117016,,,,,,,88.01604399,,,88.01604399,,,,,,,,,,,,,,,,,,,,,,,,,,,,,LiPF6,F[P-](F)(F)(F)(F)F.[Li+],0.078105283,0.117207459,0.873593966,151.9801855,,,,,,,,,,,,40,0.008964671,-2.047465633
,,,,,1,doi.org/10.1149/1.1403730,EMC,CCOC(OC)=O,CCOC(OC)=O,,,,,,0.515563475,0.529659248,,,,,,,,104.0473441,,1,104.0473441,,,ethylene carbonate,O=C1OCCO1,,,0.406312363,0.353106165,,,,,,,88.01604399,,,88.01604399,,,,,,,,,,,,,,,,,,,,,,,,,,,,,LiPF6,F[P-](F)(F)(F)(F)F.[Li+],0.078124162,0.117234587,0.873823014,151.9801855,,,,,,,,,,,,50,0.010000458,-1.999980117
,,,,,1,doi.org/10.1149/1.1403730,EMC,CCOC(OC)=O,CCOC(OC)=O,,,,,,0.514873545,0.528596332,,,,,,,,104.0473441,,1,104.0473441,,,ethylene carbonate,O=C1OCCO1,,,0.405768634,0.352397554,,,,,,,88.01604399,,,88.01604399,,,,,,,,,,,,,,,,,,,,,,,,,,,,,LiPF6,F[P-](F)(F)(F)(F)F.[Li+],0.079357821,0.119006114,0.888810976,151.9801855,,,,,,,,,,,,60,0.010973794,-1.95964319
,,,,,1,doi.org/10.1149/1.1403730,EMC,CCOC(OC)=O,CCOC(OC)=O,,,,,,0.507436426,0.517228309,,,,,,,,104.0473441,,1,104.0473441,,,ethylene carbonate,O=C1OCCO1,,,0.399907487,0.344818873,,,,,,,88.01604399,,,88.01604399,,,,,,,,,,,,,,,,,,,,,,,,,,,,,LiPF6,F[P-](F)(F)(F)(F)F.[Li+],0.092656087,0.137952818,1.052961688,151.9801855,,,,,,,,,,,,-40,0.001058925,-2.975134976
,,,,,1,doi.org/10.1149/1.1403730,EMC,CCOC(OC)=O,CCOC(OC)=O,,,,,,0.50719749,0.516865784,,,,,,,,104.0473441,,1,104.0473441,,,ethylene carbonate,O=C1OCCO1,,,0.399719183,0.344577189,,,,,,,88.01604399,,,88.01604399,,,,,,,,,,,,,,,,,,,,,,,,,,,,,LiPF6,F[P-](F)(F)(F)(F)F.[Li+],0.093083327,0.138557027,1.058315248,151.9801855,,,,,,,,,,,,-30,0.001906495,-2.719764431
,,,,,1,doi.org/10.1149/1.1403730,EMC,CCOC(OC)=O,CCOC(OC)=O,,,,,,0.50741855,0.517201182,,,,,,,,104.0473441,,1,104.0473441,,,ethylene carbonate,O=C1OCCO1,,,0.399893399,0.344800788,,,,,,,88.01604399,,,88.01604399,,,,,,,,,,,,,,,,,,,,,,,,,,,,,LiPF6,F[P-](F)(F)(F)(F)F.[Li+],0.092688051,0.137998031,1.053362035,151.9801855,,,,,,,,,,,,-20,0.002785236,-2.55513807
,,,,,1,doi.org/10.1149/1.1403730,EMC,CCOC(OC)=O,CCOC(OC)=O,,,,,,0.507523521,0.517360496,,,,,,,,104.0473441,,1,104.0473441,,,ethylene carbonate,O=C1OCCO1,,,0.399976126,0.344906997,,,,,,,88.01604399,,,88.01604399,,,,,,,,,,,,,,,,,,,,,,,,,,,,,LiPF6,F[P-](F)(F)(F)(F)F.[Li+],0.092500353,0.137732507,1.051011501,151.9801855,,,,,,,,,,,,-10,0.003758193,-2.425020912
,,,,,1,doi.org/10.1149/1.1403730,EMC,CCOC(OC)=O,CCOC(OC)=O,,,,,,0.506362464,0.515600149,,,,,,,,104.0473441,,1,104.0473441,,,ethylene carbonate,O=C1OCCO1,,,0.399061104,0.343733433,,,,,,,88.01604399,,,88.01604399,,,,,,,,,,,,,,,,,,,,,,,,,,,,,LiPF6,F[P-](F)(F)(F)(F)F.[Li+],0.094576433,0.140666418,1.077064407,151.9801855,,,,,,,,,,,,0,0.004668971,-2.330778829
,,,,,1,doi.org/10.1149/1.1403730,EMC,CCOC(OC)=O,CCOC(OC)=O,,,,,,0.50726967,0.516975281,,,,,,,,104.0473441,,1,104.0473441,,,ethylene carbonate,O=C1OCCO1,,,0.399776067,0.344650187,,,,,,,88.01604399,,,88.01604399,,,,,,,,,,,,,,,,,,,,,,,,,,,,,LiPF6,F[P-](F)(F)(F)(F)F.[Li+],0.092954263,0.138374531,1.056697461,151.9801855,,,,,,,,,,,,10,0.006049587,-2.218274288
,,,,,1,doi.org/10.1149/1.1403730,EMC,CCOC(OC)=O,CCOC(OC)=O,,,,,,0.507488425,0.517307227,,,,,,,,104.0473441,,1,104.0473441,,,ethylene carbonate,O=C1OCCO1,,,0.399948467,0.344871484,,,,,,,88.01604399,,,88.01604399,,,,,,,,,,,,,,,,,,,,,,,,,,,,,LiPF6,F[P-](F)(F)(F)(F)F.[Li+],0.092563109,0.137821289,1.051797277,151.9801855,,,,,,,,,,,,20,0.00714804,-2.14581302
,,,,,1,doi.org/10.1149/1.1403730,EMC,CCOC(OC)=O,CCOC(OC)=O,,,,,,0.506669165,0.516064774,,,,,,,,104.0473441,,1,104.0473441,,,ethylene carbonate,O=C1OCCO1,,,0.399302813,0.344043183,,,,,,,88.01604399,,,88.01604399,,,,,,,,,,,,,,,,,,,,,,,,,,,,,LiPF6,F[P-](F)(F)(F)(F)F.[Li+],0.094028022,0.139892043,1.070170751,151.9801855,,,,,,,,,,,,30,0.008435305,-2.073899195
,,,,,1,doi.org/10.1149/1.1403730,EMC,CCOC(OC)=O,CCOC(OC)=O,,,,,,0.507345741,0.517090698,,,,,,,,104.0473441,,1,104.0473441,,,ethylene carbonate,O=C1OCCO1,,,0.399836018,0.344727132,,,,,,,88.01604399,,,88.01604399,,,,,,,,,,,,,,,,,,,,,,,,,,,,,LiPF6,F[P-](F)(F)(F)(F)F.[Li+],0.092818241,0.138182171,1.054992973,151.9801855,,,,,,,,,,,,40,0.009816029,-2.008064151
,,,,,1,doi.org/10.1149/1.1403730,EMC,CCOC(OC)=O,CCOC(OC)=O,,,,,,0.506989347,0.516550115,,,,,,,,104.0473441,,1,104.0473441,,,ethylene carbonate,O=C1OCCO1,,,0.399555147,0.344366743,,,,,,,88.01604399,,,88.01604399,,,,,,,,,,,,,,,,,,,,,,,,,,,,,LiPF6,F[P-](F)(F)(F)(F)F.[Li+],0.093455506,0.139083142,1.06298298,151.9801855,,,,,,,,,,,,50,0.010883366,-1.963236774
,,,,,1,doi.org/10.1149/1.1403730,EMC,CCOC(OC)=O,CCOC(OC)=O,,,,,,0.507439026,0.517232255,,,,,,,,104.0473441,,1,104.0473441,,,ethylene carbonate,O=C1OCCO1,,,0.399909536,0.344821503,,,,,,,88.01604399,,,88.01604399,,,,,,,,,,,,,,,,,,,,,,,,,,,,,LiPF6,F[P-](F)(F)(F)(F)F.[Li+],0.092651438,0.137946241,1.052903454,151.9801855,,,,,,,,,,,,60,0.011918936,-1.923762516
,,,,,1,doi.org/10.1149/1.1403730,EMC,CCOC(OC)=O,CCOC(OC)=O,,,,,,0.495684184,0.499592782,,,,,,,,104.0473441,,1,104.0473441,,,ethylene carbonate,O=C1OCCO1,,,0.390645618,0.333061855,,,,,,,88.01604399,,,88.01604399,,,,,,,,,,,,,,,,,,,,,,,,,,,,,LiPF6,F[P-](F)(F)(F)(F)F.[Li+],0.113670199,0.167345363,1.322396855,151.9801855,,,,,,,,,,,,-40,0.001095778,-2.960277507
,,,,,1,doi.org/10.1149/1.1403730,EMC,CCOC(OC)=O,CCOC(OC)=O,,,,,,0.495325058,0.499060091,,,,,,,,104.0473441,,1,104.0473441,,,ethylene carbonate,O=C1OCCO1,,,0.390362594,0.332706727,,,,,,,88.01604399,,,88.01604399,,,,,,,,,,,,,,,,,,,,,,,,,,,,,LiPF6,F[P-](F)(F)(F)(F)F.[Li+],0.114312348,0.168233182,1.330831581,151.9801855,,,,,,,,,,,,-30,0.001660915,-2.779652686
,,,,,1,doi.org/10.1149/1.1403730,EMC,CCOC(OC)=O,CCOC(OC)=O,,,,,,0.495316077,0.499046774,,,,,,,,104.0473441,,1,104.0473441,,,ethylene carbonate,O=C1OCCO1,,,0.390355515,0.332697849,,,,,,,88.01604399,,,88.01604399,,,,,,,,,,,,,,,,,,,,,,,,,,,,,LiPF6,F[P-](F)(F)(F)(F)F.[Li+],0.114328407,0.168255377,1.331042675,151.9801855,,,,,,,,,,,,-20,0.002508376,-2.600607295
,,,,,1,doi.org/10.1149/1.1403730,EMC,CCOC(OC)=O,CCOC(OC)=O,,,,,,0.495303437,0.499028031,,,,,,,,104.0473441,,1,104.0473441,,,ethylene carbonate,O=C1OCCO1,,,0.390345553,0.332685354,,,,,,,88.01604399,,,88.01604399,,,,,,,,,,,,,,,,,,,,,,,,,,,,,LiPF6,F[P-](F)(F)(F)(F)F.[Li+],0.11435101,0.168286615,1.331339796,151.9801855,,,,,,,,,,,,-10,0.0037011,-2.43166914
,,,,,1,doi.org/10.1149/1.1403730,EMC,CCOC(OC)=O,CCOC(OC)=O,,,,,,0.495525933,0.499358003,,,,,,,,104.0473441,,1,104.0473441,,,ethylene carbonate,O=C1OCCO1,,,0.390520901,0.332905336,,,,,,,88.01604399,,,88.01604399,,,,,,,,,,,,,,,,,,,,,,,,,,,,,LiPF6,F[P-](F)(F)(F)(F)F.[Li+],0.113953166,0.167736661,1.326112164,151.9801855,,,,,,,,,,,,0,0.004925104,-2.307584635
,,,,,1,doi.org/10.1149/1.1403730,EMC,CCOC(OC)=O,CCOC(OC)=O,,,,,,0.495748667,0.499688469,,,,,,,,104.0473441,,1,104.0473441,,,ethylene carbonate,O=C1OCCO1,,,0.390696437,0.333125646,,,,,,,88.01604399,,,88.01604399,,,,,,,,,,,,,,,,,,,,,,,,,,,,,LiPF6,F[P-](F)(F)(F)(F)F.[Li+],0.113554896,0.167185885,1.320883639,151.9801855,,,,,,,,,,,,10,0.006117719,-2.213410457
,,,,,1,doi.org/10.1149/1.1403730,EMC,CCOC(OC)=O,CCOC(OC)=O,,,,,,0.495498334,0.499317065,,,,,,,,104.0473441,,1,104.0473441,,,ethylene carbonate,O=C1OCCO1,,,0.390499151,0.332878043,,,,,,,88.01604399,,,88.01604399,,,,,,,,,,,,,,,,,,,,,,,,,,,,,LiPF6,F[P-](F)(F)(F)(F)F.[Li+],0.114002516,0.167804892,1.326760364,151.9801855,,,,,,,,,,,,20,0.007530264,-2.123189812
,,,,,1,doi.org/10.1149/1.1403730,EMC,CCOC(OC)=O,CCOC(OC)=O,,,,,,0.494661694,0.498077079,,,,,,,,104.0473441,,1,104.0473441,,,ethylene carbonate,O=C1OCCO1,,,0.3898398,0.332051386,,,,,,,88.01604399,,,88.01604399,,,,,,,,,,,,,,,,,,,,,,,,,,,,,LiPF6,F[P-](F)(F)(F)(F)F.[Li+],0.115498506,0.169871536,1.346444132,151.9801855,,,,,,,,,,,,30,0.008660592,-2.062452442
,,,,,1,doi.org/10.1149/1.1403730,EMC,CCOC(OC)=O,CCOC(OC)=O,,,,,,0.494999971,0.498578203,,,,,,,,104.0473441,,1,104.0473441,,,ethylene carbonate,O=C1OCCO1,,,0.390106394,0.332385469,,,,,,,88.01604399,,,88.01604399,,,,,,,,,,,,,,,,,,,,,,,,,,,,,LiPF6,F[P-](F)(F)(F)(F)F.[Li+],0.114893634,0.169036329,1.338477407,151.9801855,,,,,,,,,,,,40,0.010104253,-1.99549579
,,,,,1,doi.org/10.1149/1.1403730,EMC,CCOC(OC)=O,CCOC(OC)=O,,,,,,0.494867483,0.498381896,,,,,,,,104.0473441,,1,104.0473441,,,ethylene carbonate,O=C1OCCO1,,,0.390001981,0.332254597,,,,,,,88.01604399,,,88.01604399,,,,,,,,,,,,,,,,,,,,,,,,,,,,,LiPF6,F[P-](F)(F)(F)(F)F.[Li+],0.115130536,0.169363506,1.341596317,151.9801855,,,,,,,,,,,,50,0.011485356,-1.939855545
,,,,,1,doi.org/10.1149/1.1403730,EMC,CCOC(OC)=O,CCOC(OC)=O,,,,,,0.494736627,0.498188056,,,,,,,,104.0473441,,1,104.0473441,,,ethylene carbonate,O=C1OCCO1,,,0.389898854,0.332125371,,,,,,,88.01604399,,,88.01604399,,,,,,,,,,,,,,,,,,,,,,,,,,,,,LiPF6,F[P-](F)(F)(F)(F)F.[Li+],0.115364519,0.169686574,1.344678468,151.9801855,,,,,,,,,,,,60,0.012709521,-1.895870804
,,,,,1,doi.org/10.1149/1.1403730,EMC,CCOC(OC)=O,CCOC(OC)=O,,,,,,0.47749266,0.473059834,,,,,,,,104.0473441,,1,104.0473441,,,ethylene carbonate,O=C1OCCO1,,,0.376308992,0.315373223,,,,,,,88.01604399,,,88.01604399,,,,,,,,,,,,,,,,,,,,,,,,,,,,,LiPF6,F[P-](F)(F)(F)(F)F.[Li+],0.146198348,0.211566944,1.765615035,151.9801855,,,,,,,,,,,,-40,0.000664579,-3.177453479
,,,,,1,doi.org/10.1149/1.1403730,EMC,CCOC(OC)=O,CCOC(OC)=O,,,,,,0.477486468,0.473050956,,,,,,,,104.0473441,,1,104.0473441,,,ethylene carbonate,O=C1OCCO1,,,0.376304111,0.315367304,,,,,,,88.01604399,,,88.01604399,,,,,,,,,,,,,,,,,,,,,,,,,,,,,LiPF6,F[P-](F)(F)(F)(F)F.[Li+],0.146209421,0.211581741,1.765771661,151.9801855,,,,,,,,,,,,-30,0.001229553,-2.910252618
,,,,,1,doi.org/10.1149/1.1403730,EMC,CCOC(OC)=O,CCOC(OC)=O,,,,,,0.47723251,0.47268695,,,,,,,,104.0473441,,1,104.0473441,,,ethylene carbonate,O=C1OCCO1,,,0.376103969,0.315124633,,,,,,,88.01604399,,,88.01604399,,,,,,,,,,,,,,,,,,,,,,,,,,,,,LiPF6,F[P-](F)(F)(F)(F)F.[Li+],0.146663522,0.212188417,1.772198402,151.9801855,,,,,,,,,,,,-20,0.002171286,-2.663283015
,,,,,1,doi.org/10.1149/1.1403730,EMC,CCOC(OC)=O,CCOC(OC)=O,,,,,,0.47758554,0.473193007,,,,,,,,104.0473441,,1,104.0473441,,,ethylene carbonate,O=C1OCCO1,,,0.37638219,0.315462004,,,,,,,88.01604399,,,88.01604399,,,,,,,,,,,,,,,,,,,,,,,,,,,,,LiPF6,F[P-](F)(F)(F)(F)F.[Li+],0.14603227,0.211344989,1.763266343,151.9801855,,,,,,,,,,,,-10,0.003301072,-2.481344947
,,,,,1,doi.org/10.1149/1.1403730,EMC,CCOC(OC)=O,CCOC(OC)=O,,,,,,0.477208415,0.472652424,,,,,,,,104.0473441,,1,104.0473441,,,ethylene carbonate,O=C1OCCO1,,,0.37608498,0.315101616,,,,,,,88.01604399,,,88.01604399,,,,,,,,,,,,,,,,,,,,,,,,,,,,,LiPF6,F[P-](F)(F)(F)(F)F.[Li+],0.146706605,0.21224596,1.772808491,151.9801855,,,,,,,,,,,,0,0.004368409,-2.359676723
,,,,,1,doi.org/10.1149/1.1403730,EMC,CCOC(OC)=O,CCOC(OC)=O,,,,,,0.47767978,0.473328152,,,,,,,,104.0473441,,1,104.0473441,,,ethylene carbonate,O=C1OCCO1,,,0.376456459,0.315552102,,,,,,,88.01604399,,,88.01604399,,,,,,,,,,,,,,,,,,,,,,,,,,,,,LiPF6,F[P-](F)(F)(F)(F)F.[Li+],0.145863761,0.211119746,1.760884209,151.9801855,,,,,,,,,,,,10,0.005812016,-2.235673191
,,,,,1,doi.org/10.1149/1.1403730,EMC,CCOC(OC)=O,CCOC(OC)=O,,,,,,0.477053152,0.472429976,,,,,,,,104.0473441,,1,104.0473441,,,ethylene carbonate,O=C1OCCO1,,,0.375962618,0.314953317,,,,,,,88.01604399,,,88.01604399,,,,,,,,,,,,,,,,,,,,,,,,,,,,,LiPF6,F[P-](F)(F)(F)(F)F.[Li+],0.146984229,0.212616707,1.776741399,151.9801855,,,,,,,,,,,,20,0.007413048,-2.130003201
,,,,,1,doi.org/10.1149/1.1403730,EMC,CCOC(OC)=O,CCOC(OC)=O,,,,,,0.477523622,0.473104225,,,,,,,,104.0473441,,1,104.0473441,,,ethylene carbonate,O=C1OCCO1,,,0.376333392,0.315402817,,,,,,,88.01604399,,,88.01604399,,,,,,,,,,,,,,,,,,,,,,,,,,,,,LiPF6,F[P-](F)(F)(F)(F)F.[Li+],0.146142986,0.211492959,1.764831991,151.9801855,,,,,,,,,,,,30,0.008950817,-2.0481373
,,,,,1,doi.org/10.1149/1.1403730,EMC,CCOC(OC)=O,CCOC(OC)=O,,,,,,0.477022508,0.472386078,,,,,,,,104.0473441,,1,104.0473441,,,ethylene carbonate,O=C1OCCO1,,,0.375938467,0.314924052,,,,,,,88.01604399,,,88.01604399,,,,,,,,,,,,,,,,,,,,,,,,,,,,,LiPF6,F[P-](F)(F)(F)(F)F.[Li+],0.147039025,0.21268987,1.777517954,151.9801855,,,,,,,,,,,,40,0.010206533,-1.991121764
,,,,,1,doi.org/10.1149/1.1403730,EMC,CCOC(OC)=O,CCOC(OC)=O,,,,,,0.477247654,0.472708652,,,,,,,,104.0473441,,1,104.0473441,,,ethylene carbonate,O=C1OCCO1,,,0.376115904,0.315139102,,,,,,,88.01604399,,,88.01604399,,,,,,,,,,,,,,,,,,,,,,,,,,,,,LiPF6,F[P-](F)(F)(F)(F)F.[Li+],0.146636442,0.212152246,1.771814952,151.9801855,,,,,,,,,,,,50,0.011901348,-1.924403842
,,,,,1,doi.org/10.1149/1.1403730,EMC,CCOC(OC)=O,CCOC(OC)=O,,,,,,0.477475458,0.473035172,,,,,,,,104.0473441,,1,104.0473441,,,ethylene carbonate,O=C1OCCO1,,,0.376295435,0.315356781,,,,,,,88.01604399,,,88.01604399,,,,,,,,,,,,,,,,,,,,,,,,,,,,,LiPF6,F[P-](F)(F)(F)(F)F.[Li+],0.146229107,0.211608046,1.766050115,151.9801855,,,,,,,,,,,,60,0.013345064,-1.874679352
,,,,,1,doi.org/10.1149/1.1403730,EMC,CCOC(OC)=O,CCOC(OC)=O,,,,,,0.465051681,0.455428746,,,,,,,,104.0473441,,1,104.0473441,,,ethylene carbonate,O=C1OCCO1,,,0.366504334,0.303619164,,,,,,,88.01604399,,,88.01604399,,,,,,,,,,,,,,,,,,,,,,,,,,,,,LiPF6,F[P-](F)(F)(F)(F)F.[Li+],0.168443985,0.240952091,2.088692662,151.9801855,,,,,,,,,,,,-40,0.000418945,-3.377843166
,,,,,1,doi.org/10.1149/1.1403730,EMC,CCOC(OC)=O,CCOC(OC)=O,,,,,,0.465044287,0.455418388,,,,,,,,104.0473441,,1,104.0473441,,,ethylene carbonate,O=C1OCCO1,,,0.366498506,0.303612258,,,,,,,88.01604399,,,88.01604399,,,,,,,,,,,,,,,,,,,,,,,,,,,,,LiPF6,F[P-](F)(F)(F)(F)F.[Li+],0.168457206,0.240969354,2.088889814,151.9801855,,,,,,,,,,,,-30,0.001078082,-2.967348306
,,,,,1,doi.org/10.1149/1.1403730,EMC,CCOC(OC)=O,CCOC(OC)=O,,,,,,0.464287099,0.454358431,,,,,,,,104.0473441,,1,104.0473441,,,ethylene carbonate,O=C1OCCO1,,,0.365901771,0.302905621,,,,,,,88.01604399,,,88.01604399,,,,,,,,,,,,,,,,,,,,,,,,,,,,,LiPF6,F[P-](F)(F)(F)(F)F.[Li+],0.16981113,0.242735948,2.1091127,151.9801855,,,,,,,,,,,,-20,0.001863093,-2.729765406
,,,,,1,doi.org/10.1149/1.1403730,EMC,CCOC(OC)=O,CCOC(OC)=O,,,,,,0.465023513,0.455389287,,,,,,,,104.0473441,,1,104.0473441,,,ethylene carbonate,O=C1OCCO1,,,0.366482134,0.303592858,,,,,,,88.01604399,,,88.01604399,,,,,,,,,,,,,,,,,,,,,,,,,,,,,LiPF6,F[P-](F)(F)(F)(F)F.[Li+],0.168494353,0.241017855,2.089443767,151.9801855,,,,,,,,,,,,-10,0.002929943,-2.533140885
,,,,,1,doi.org/10.1149/1.1403730,EMC,CCOC(OC)=O,CCOC(OC)=O,,,,,,0.46451271,0.4546741,,,,,,,,104.0473441,,1,104.0473441,,,ethylene carbonate,O=C1OCCO1,,,0.366079574,0.303116067,,,,,,,88.01604399,,,88.01604399,,,,,,,,,,,,,,,,,,,,,,,,,,,,,LiPF6,F[P-](F)(F)(F)(F)F.[Li+],0.169407716,0.242209834,2.10308021,151.9801855,,,,,,,,,,,,0,0.003997333,-2.398229655
,,,,,1,doi.org/10.1149/1.1403730,EMC,CCOC(OC)=O,CCOC(OC)=O,,,,,,0.464744921,0.45499914,,,,,,,,104.0473441,,1,104.0473441,,,ethylene carbonate,O=C1OCCO1,,,0.366262578,0.30333276,,,,,,,88.01604399,,,88.01604399,,,,,,,,,,,,,,,,,,,,,,,,,,,,,LiPF6,F[P-](F)(F)(F)(F)F.[Li+],0.168992501,0.2416681,2.096877367,151.9801855,,,,,,,,,,,,10,0.005535211,-2.256865814
,,,,,1,doi.org/10.1149/1.1403730,EMC,CCOC(OC)=O,CCOC(OC)=O,,,,,,0.465103788,0.455501744,,,,,,,,104.0473441,,1,104.0473441,,,ethylene carbonate,O=C1OCCO1,,,0.366545399,0.303667829,,,,,,,88.01604399,,,88.01604399,,,,,,,,,,,,,,,,,,,,,,,,,,,,,LiPF6,F[P-](F)(F)(F)(F)F.[Li+],0.168350813,0.240830427,2.087303455,151.9801855,,,,,,,,,,,,20,0.00688471,-2.162114347
,,,,,1,doi.org/10.1149/1.1403730,EMC,CCOC(OC)=O,CCOC(OC)=O,,,,,,0.464712157,0.454953269,,,,,,,,104.0473441,,1,104.0473441,,,ethylene carbonate,O=C1OCCO1,,,0.366236757,0.30330218,,,,,,,88.01604399,,,88.01604399,,,,,,,,,,,,,,,,,,,,,,,,,,,,,LiPF6,F[P-](F)(F)(F)(F)F.[Li+],0.169051086,0.241744551,2.097752192,151.9801855,,,,,,,,,,,,30,0.008454246,-2.07292512
,,,,,1,doi.org/10.1149/1.1403730,EMC,CCOC(OC)=O,CCOC(OC)=O,,,,,,0.465316038,0.455799163,,,,,,,,104.0473441,,1,104.0473441,,,ethylene carbonate,O=C1OCCO1,,,0.366712672,0.303866109,,,,,,,88.01604399,,,88.01604399,,,,,,,,,,,,,,,,,,,,,,,,,,,,,LiPF6,F[P-](F)(F)(F)(F)F.[Li+],0.16797129,0.240334728,2.081647968,151.9801855,,,,,,,,,,,,40,0.010180286,-1.992240004
,,,,,1,doi.org/10.1149/1.1403730,EMC,CCOC(OC)=O,CCOC(OC)=O,,,,,,0.465050977,0.455427759,,,,,,,,104.0473441,,1,104.0473441,,,ethylene carbonate,O=C1OCCO1,,,0.366503779,0.303618506,,,,,,,88.01604399,,,88.01604399,,,,,,,,,,,,,,,,,,,,,,,,,,,,,LiPF6,F[P-](F)(F)(F)(F)F.[Li+],0.168445244,0.240953735,2.088711437,151.9801855,,,,,,,,,,,,50,0.011592831,-1.9358105
,,,,,1,doi.org/10.1149/1.1403730,EMC,CCOC(OC)=O,CCOC(OC)=O,,,,,,0.464535971,0.454706653,,,,,,,,104.0473441,,1,104.0473441,,,ethylene carbonate,O=C1OCCO1,,,0.366097906,0.303137769,,,,,,,88.01604399,,,88.01604399,,,,,,,,,,,,,,,,,,,,,,,,,,,,,LiPF6,F[P-](F)(F)(F)(F)F.[Li+],0.169366123,0.242155578,2.10245858,151.9801855,,,,,,,,,,,,60,0.013036871,-1.884826629
,,,,,1,doi.org/10.1149/1.1403730,EMC,CCOC(OC)=O,CCOC(OC)=O,,,,,,0.463509233,0.453271074,,,,,,,,104.0473441,,1,104.0473441,,,ethylene carbonate,O=C1OCCO1,,,0.36528874,0.302180716,,,,,,,88.01604399,,,88.01604399,,,,,,,,,,,,,,,,,,,,,,,,,,,,,LiPF6,F[P-](F)(F)(F)(F)F.[Li+],0.171202027,0.24454821,2.129956645,151.9801855,,,,,,,,,,,,-40,0.000152964,-3.815411702
,,,,,1,doi.org/10.1149/1.1403730,EMC,CCOC(OC)=O,CCOC(OC)=O,,,,,,0.463021387,0.452589924,,,,,,,,104.0473441,,1,104.0473441,,,ethylene carbonate,O=C1OCCO1,,,0.364904271,0.301726616,,,,,,,88.01604399,,,88.01604399,,,,,,,,,,,,,,,,,,,,,,,,,,,,,LiPF6,F[P-](F)(F)(F)(F)F.[Li+],0.172074342,0.24568346,2.143064878,151.9801855,,,,,,,,,,,,-30,0.000703633,-3.15265387
,,,,,1,doi.org/10.1149/1.1403730,EMC,CCOC(OC)=O,CCOC(OC)=O,,,,,,0.464011439,0.453972914,,,,,,,,104.0473441,,1,104.0473441,,,ethylene carbonate,O=C1OCCO1,,,0.365684525,0.30264861,,,,,,,88.01604399,,,88.01604399,,,,,,,,,,,,,,,,,,,,,,,,,,,,,LiPF6,F[P-](F)(F)(F)(F)F.[Li+],0.170304036,0.243378476,2.116491386,151.9801855,,,,,,,,,,,,-20,0.001529637,-2.815411702
,,,,,1,doi.org/10.1149/1.1403730,EMC,CCOC(OC)=O,CCOC(OC)=O,,,,,,0.463035741,0.452609958,,,,,,,,104.0473441,,1,104.0473441,,,ethylene carbonate,O=C1OCCO1,,,0.364915584,0.301739972,,,,,,,88.01604399,,,88.01604399,,,,,,,,,,,,,,,,,,,,,,,,,,,,,LiPF6,F[P-](F)(F)(F)(F)F.[Li+],0.172048675,0.24565007,2.142678775,151.9801855,,,,,,,,,,,,-10,0.00256979,-2.59010242
,,,,,1,doi.org/10.1149/1.1403730,EMC,CCOC(OC)=O,CCOC(OC)=O,,,,,,0.463414004,0.453138062,,,,,,,,104.0473441,,1,104.0473441,,,ethylene carbonate,O=C1OCCO1,,,0.36521369,0.302092042,,,,,,,88.01604399,,,88.01604399,,,,,,,,,,,,,,,,,,,,,,,,,,,,,LiPF6,F[P-](F)(F)(F)(F)F.[Li+],0.171372306,0.244769896,2.132513259,151.9801855,,,,,,,,,,,,0,0.003762906,-2.424476595
,,,,,1,doi.org/10.1149/1.1403730,EMC,CCOC(OC)=O,CCOC(OC)=O,,,,,,0.463302293,0.452982061,,,,,,,,104.0473441,,1,104.0473441,,,ethylene carbonate,O=C1OCCO1,,,0.365125652,0.301988041,,,,,,,88.01604399,,,88.01604399,,,,,,,,,,,,,,,,,,,,,,,,,,,,,LiPF6,F[P-](F)(F)(F)(F)F.[Li+],0.171572055,0.245029898,2.13551367,151.9801855,,,,,,,,,,,,10,0.005231358,-2.281385596
,,,,,1,doi.org/10.1149/1.1403730,EMC,CCOC(OC)=O,CCOC(OC)=O,,,,,,0.463438459,0.453172219,,,,,,,,104.0473441,,1,104.0473441,,,ethylene carbonate,O=C1OCCO1,,,0.365232963,0.302114812,,,,,,,88.01604399,,,88.01604399,,,,,,,,,,,,,,,,,,,,,,,,,,,,,LiPF6,F[P-](F)(F)(F)(F)F.[Li+],0.171328577,0.244712969,2.1318566,151.9801855,,,,,,,,,,,,20,0.006944551,-2.158355849
,,,,,1,doi.org/10.1149/1.1403730,EMC,CCOC(OC)=O,CCOC(OC)=O,,,,,,0.463574121,0.453361719,,,,,,,,104.0473441,,1,104.0473441,,,ethylene carbonate,O=C1OCCO1,,,0.365339877,0.302241146,,,,,,,88.01604399,,,88.01604399,,,,,,,,,,,,,,,,,,,,,,,,,,,,,LiPF6,F[P-](F)(F)(F)(F)F.[Li+],0.171086002,0.244397135,2.128215218,151.9801855,,,,,,,,,,,,30,0.008596558,-2.065675386
,,,,,1,doi.org/10.1149/1.1403730,EMC,CCOC(OC)=O,CCOC(OC)=O,,,,,,0.463834768,0.45372594,,,,,,,,104.0473441,,1,104.0473441,,,ethylene carbonate,O=C1OCCO1,,,0.365545292,0.30248396,,,,,,,88.01604399,,,88.01604399,,,,,,,,,,,,,,,,,,,,,,,,,,,,,LiPF6,F[P-](F)(F)(F)(F)F.[Li+],0.17061994,0.2437901,2.121224998,151.9801855,,,,,,,,,,,,40,0.010523901,-1.977823264
,,,,,1,doi.org/10.1149/1.1403730,EMC,CCOC(OC)=O,CCOC(OC)=O,,,,,,0.463355682,0.453056614,,,,,,,,104.0473441,,1,104.0473441,,,ethylene carbonate,O=C1OCCO1,,,0.365167727,0.302037742,,,,,,,88.01604399,,,88.01604399,,,,,,,,,,,,,,,,,,,,,,,,,,,,,LiPF6,F[P-](F)(F)(F)(F)F.[Li+],0.171476591,0.244905644,2.134079527,151.9801855,,,,,,,,,,,,50,0.012175908,-1.914498634
,,,,,1,doi.org/10.1149/1.1403730,EMC,CCOC(OC)=O,CCOC(OC)=O,,,,,,0.463370498,0.453077304,,,,,,,,104.0473441,,1,104.0473441,,,ethylene carbonate,O=C1OCCO1,,,0.365179404,0.302051536,,,,,,,88.01604399,,,88.01604399,,,,,,,,,,,,,,,,,,,,,,,,,,,,,LiPF6,F[P-](F)(F)(F)(F)F.[Li+],0.171450098,0.24487116,2.133681595,151.9801855,,,,,,,,,,,,60,0.01410325,-1.850680781
,,,,,1,doi.org/10.1021/cm010699n,20190326_1_P_LiOEGnB__23,[Cu][B-]1(OC(=O)C(=O)O1)OCCOCCOCCOCCOCCOCCOCCOCCOCCOCCOCCOCCOCCOCCOCCOCCOCCOCCOCCOCCOCCOCC[Au],[Cu][B-]1(OC(=O)C(=O)O1)OCCOCCOCCOCCOCCOCCOCCOCCOCCOCCOCCOCCOCCOCCOCCOCCOCCOCCOCCOCCOCCOCC[Au],,,,,,0.982318271,0.978511771,0.041666667,0.958333333,,23-Jan,,,,1159.002974,,,159.0029742,block_block,,,,,,,,,,,,,,,,,,,,,,,,,,,,,,,,,,,,,,,,,,,,,,LiBOB,O=C1O[B-]2(OC1=O)OC(=O)C(=O)O2.[Li+],0.017681729,0.021488229,0.113205429,193.9846269,,,,,,,,,,,,3.383996683,4.99E-07,-6.301548916
,,,,,1,doi.org/10.1021/cm010699n,20190326_1_P_LiOEGnB__23,[Cu][B-]1(OC(=O)C(=O)O1)OCCOCCOCCOCCOCCOCCOCCOCCOCCOCCOCCOCCOCCOCCOCCOCCOCCOCCOCCOCCOCCOCC[Au],[Cu][B-]1(OC(=O)C(=O)O1)OCCOCCOCCOCCOCCOCCOCCOCCOCCOCCOCCOCCOCCOCCOCCOCCOCCOCCOCCOCCOCCOCC[Au],,,,,,0.982318271,0.978511771,0.041666667,0.958333333,,23-Jan,,,,1159.002974,,,159.0029742,block_block,,,,,,,,,,,,,,,,,,,,,,,,,,,,,,,,,,,,,,,,,,,,,,LiBOB,O=C1O[B-]2(OC1=O)OC(=O)C(=O)O2.[Li+],0.017681729,0.021488229,0.113205429,193.9846269,,,,,,,,,,,,8.047301855,1.94E-06,-5.713023519
,,,,,1,doi.org/10.1021/cm010699n,20190326_1_P_LiOEGnB__23,[Cu][B-]1(OC(=O)C(=O)O1)OCCOCCOCCOCCOCCOCCOCCOCCOCCOCCOCCOCCOCCOCCOCCOCCOCCOCCOCCOCCOCCOCC[Au],[Cu][B-]1(OC(=O)C(=O)O1)OCCOCCOCCOCCOCCOCCOCCOCCOCCOCCOCCOCCOCCOCCOCCOCCOCCOCCOCCOCCOCCOCC[Au],,,,,,0.982318271,0.978511771,0.041666667,0.958333333,,23-Jan,,,,1159.002974,,,159.0029742,block_block,,,,,,,,,,,,,,,,,,,,,,,,,,,,,,,,,,,,,,,,,,,,,,LiBOB,O=C1O[B-]2(OC1=O)OC(=O)C(=O)O2.[Li+],0.017681729,0.021488229,0.113205429,193.9846269,,,,,,,,,,,,14.05289356,4.17E-06,-5.379846454
,,,,,1,doi.org/10.1021/cm010699n,20190326_1_P_LiOEGnB__23,[Cu][B-]1(OC(=O)C(=O)O1)OCCOCCOCCOCCOCCOCCOCCOCCOCCOCCOCCOCCOCCOCCOCCOCCOCCOCCOCCOCCOCCOCC[Au],[Cu][B-]1(OC(=O)C(=O)O1)OCCOCCOCCOCCOCCOCCOCCOCCOCCOCCOCCOCCOCCOCCOCCOCCOCCOCCOCCOCCOCCOCC[Au],,,,,,0.982318271,0.978511771,0.041666667,0.958333333,,23-Jan,,,,1159.002974,,,159.0029742,block_block,,,,,,,,,,,,,,,,,,,,,,,,,,,,,,,,,,,,,,,,,,,,,,LiBOB,O=C1O[B-]2(OC1=O)OC(=O)C(=O)O2.[Li+],0.017681729,0.021488229,0.113205429,193.9846269,,,,,,,,,,,,17.8622164,4.90E-06,-5.309966534
,,,,,1,doi.org/10.1021/cm010699n,20190326_1_P_LiOEGnB__23,[Cu][B-]1(OC(=O)C(=O)O1)OCCOCCOCCOCCOCCOCCOCCOCCOCCOCCOCCOCCOCCOCCOCCOCCOCCOCCOCCOCCOCCOCC[Au],[Cu][B-]1(OC(=O)C(=O)O1)OCCOCCOCCOCCOCCOCCOCCOCCOCCOCCOCCOCCOCCOCCOCCOCCOCCOCCOCCOCCOCCOCC[Au],,,,,,0.982318271,0.978511771,0.041666667,0.958333333,,23-Jan,,,,1159.002974,,,159.0029742,block_block,,,,,,,,,,,,,,,,,,,,,,,,,,,,,,,,,,,,,,,,,,,,,,LiBOB,O=C1O[B-]2(OC1=O)OC(=O)C(=O)O2.[Li+],0.017681729,0.021488229,0.113205429,193.9846269,,,,,,,,,,,,24.93723632,8.37E-06,-5.077373852
,,,,,1,doi.org/10.1021/cm010699n,20190326_1_P_LiOEGnB__23,[Cu][B-]1(OC(=O)C(=O)O1)OCCOCCOCCOCCOCCOCCOCCOCCOCCOCCOCCOCCOCCOCCOCCOCCOCCOCCOCCOCCOCCOCC[Au],[Cu][B-]1(OC(=O)C(=O)O1)OCCOCCOCCOCCOCCOCCOCCOCCOCCOCCOCCOCCOCCOCCOCCOCCOCCOCCOCCOCCOCCOCC[Au],,,,,,0.982318271,0.978511771,0.041666667,0.958333333,,23-Jan,,,,1159.002974,,,159.0029742,block_block,,,,,,,,,,,,,,,,,,,,,,,,,,,,,,,,,,,,,,,,,,,,,,LiBOB,O=C1O[B-]2(OC1=O)OC(=O)C(=O)O2.[Li+],0.017681729,0.021488229,0.113205429,193.9846269,,,,,,,,,,,,29.48157895,1.17E-05,-4.930071342
,,,,,1,doi.org/10.1021/cm010699n,20190326_1_P_LiOEGnB__23,[Cu][B-]1(OC(=O)C(=O)O1)OCCOCCOCCOCCOCCOCCOCCOCCOCCOCCOCCOCCOCCOCCOCCOCCOCCOCCOCCOCCOCCOCC[Au],[Cu][B-]1(OC(=O)C(=O)O1)OCCOCCOCCOCCOCCOCCOCCOCCOCCOCCOCCOCCOCCOCCOCCOCCOCCOCCOCCOCCOCCOCC[Au],,,,,,0.982318271,0.978511771,0.041666667,0.958333333,,23-Jan,,,,1159.002974,,,159.0029742,block_block,,,,,,,,,,,,,,,,,,,,,,,,,,,,,,,,,,,,,,,,,,,,,,LiBOB,O=C1O[B-]2(OC1=O)OC(=O)C(=O)O2.[Li+],0.017681729,0.021488229,0.113205429,193.9846269,,,,,,,,,,,,34.84778352,1.68E-05,-4.774994082
,,,,,1,doi.org/10.1021/cm010699n,20190326_1_P_LiOEGnB__23,[Cu][B-]1(OC(=O)C(=O)O1)OCCOCCOCCOCCOCCOCCOCCOCCOCCOCCOCCOCCOCCOCCOCCOCCOCCOCCOCCOCCOCCOCC[Au],[Cu][B-]1(OC(=O)C(=O)O1)OCCOCCOCCOCCOCCOCCOCCOCCOCCOCCOCCOCCOCCOCCOCCOCCOCCOCCOCCOCCOCCOCC[Au],,,,,,0.982318271,0.978511771,0.041666667,0.958333333,,23-Jan,,,,1159.002974,,,159.0029742,block_block,,,,,,,,,,,,,,,,,,,,,,,,,,,,,,,,,,,,,,,,,,,,,,LiBOB,O=C1O[B-]2(OC1=O)OC(=O)C(=O)O2.[Li+],0.017681729,0.021488229,0.113205429,193.9846269,,,,,,,,,,,,40.64375235,2.19E-05,-4.658604908
,,,,,1,doi.org/10.1021/cm010699n,20190326_1_P_LiOEGnB__23,[Cu][B-]1(OC(=O)C(=O)O1)OCCOCCOCCOCCOCCOCCOCCOCCOCCOCCOCCOCCOCCOCCOCCOCCOCCOCCOCCOCCOCCOCC[Au],[Cu][B-]1(OC(=O)C(=O)O1)OCCOCCOCCOCCOCCOCCOCCOCCOCCOCCOCCOCCOCCOCCOCCOCCOCCOCCOCCOCCOCCOCC[Au],,,,,,0.982318271,0.978511771,0.041666667,0.958333333,,23-Jan,,,,1159.002974,,,159.0029742,block_block,,,,,,,,,,,,,,,,,,,,,,,,,,,,,,,,,,,,,,,,,,,,,,LiBOB,O=C1O[B-]2(OC1=O)OC(=O)C(=O)O2.[Li+],0.017681729,0.021488229,0.113205429,193.9846269,,,,,,,,,,,,44.7112276,2.82E-05,-4.550048505
,,,,,1,doi.org/10.1021/cm010699n,20190326_1_P_LiOEGnB__23,[Cu][B-]1(OC(=O)C(=O)O1)OCCOCCOCCOCCOCCOCCOCCOCCOCCOCCOCCOCCOCCOCCOCCOCCOCCOCCOCCOCCOCCOCC[Au],[Cu][B-]1(OC(=O)C(=O)O1)OCCOCCOCCOCCOCCOCCOCCOCCOCCOCCOCCOCCOCCOCCOCCOCCOCCOCCOCCOCCOCCOCC[Au],,,,,,0.982318271,0.978511771,0.041666667,0.958333333,,23-Jan,,,,1159.002974,,,159.0029742,block_block,,,,,,,,,,,,,,,,,,,,,,,,,,,,,,,,,,,,,,,,,,,,,,LiBOB,O=C1O[B-]2(OC1=O)OC(=O)C(=O)O2.[Li+],0.017681729,0.021488229,0.113205429,193.9846269,,,,,,,,,,,,49.88370787,3.43E-05,-4.4646655
,,,,,1,doi.org/10.1021/cm010699n,20190326_1_P_LiOEGnB__23,[Cu][B-]1(OC(=O)C(=O)O1)OCCOCCOCCOCCOCCOCCOCCOCCOCCOCCOCCOCCOCCOCCOCCOCCOCCOCCOCCOCCOCCOCC[Au],[Cu][B-]1(OC(=O)C(=O)O1)OCCOCCOCCOCCOCCOCCOCCOCCOCCOCCOCCOCCOCCOCCOCCOCCOCCOCCOCCOCCOCCOCC[Au],,,,,,0.982318271,0.978511771,0.041666667,0.958333333,,23-Jan,,,,1159.002974,,,159.0029742,block_block,,,,,,,,,,,,,,,,,,,,,,,,,,,,,,,,,,,,,,,,,,,,,,LiBOB,O=C1O[B-]2(OC1=O)OC(=O)C(=O)O2.[Li+],0.017681729,0.021488229,0.113205429,193.9846269,,,,,,,,,,,,55.74546351,4.56E-05,-4.340559596
,,,,,1,doi.org/10.1021/cm010699n,20190326_1_P_LiOEGnB__23,[Cu][B-]1(OC(=O)C(=O)O1)OCCOCCOCCOCCOCCOCCOCCOCCOCCOCCOCCOCCOCCOCCOCCOCCOCCOCCOCCOCCOCCOCC[Au],[Cu][B-]1(OC(=O)C(=O)O1)OCCOCCOCCOCCOCCOCCOCCOCCOCCOCCOCCOCCOCCOCCOCCOCCOCCOCCOCCOCCOCCOCC[Au],,,,,,0.982318271,0.978511771,0.041666667,0.958333333,,23-Jan,,,,1159.002974,,,159.0029742,block_block,,,,,,,,,,,,,,,,,,,,,,,,,,,,,,,,,,,,,,,,,,,,,,LiBOB,O=C1O[B-]2(OC1=O)OC(=O)C(=O)O2.[Li+],0.017681729,0.021488229,0.113205429,193.9846269,,,,,,,,,,,,60.48345338,5.36E-05,-4.27069128
