Repository: zjurillpolymer/SPE_prediction

# SPE Prediction

Polymer electrolyte conductivity prediction using graph neural networks.

## Data

Data from [ChemPropPred](https://github.com/learningmatter-mit/Chem-prop-pred) — polymer electrolyte conductivity measurements including SMILES, conductivity (log S/cm), molecular weight, salt concentration, and temperature.

- `data/clean_train_data.csv` — cleaned training data
- `data/PolymerElectrolyteData.csv` — full raw dataset
- `data/PolyInfo_8salts.csv` / `data/polyinfo_5salts_4conc.csv` — PolyInfo polymer database with salt additives

File: data/PolymerElectrolyteData.csv (part 60 of 154)
Notes,Compound Notebook Name,Date Copied to Master Database,Data Recorded By,Seshadri Group,Oyaizu Group,DOI,Solvent 1 (S1),S1 SMILES,S1 SMILES 1,S1 SMILES 2,S1 SMILES 3,S1 Big SMILES,S1 End Group 1,S1 End Group 2,S1 Mol %,S1 Weight %,S1 SMILES 1 Mol %,S1 SMILES 2 Mol %,S1 SMILES 3 Mol %,S1 Molar Ratio,S1 Weight Ratio,S1 Mw,S1 Mn,S1 Mn or Mw,S1 Mw/Mn,S1 DOP,S1 Molar Mass (g/mol),S1 Type,S1 Block Mol Weight,Solvent 2 (S2),S2 SMILES,S2 SMILES 1,S2 SMILES 2,S2 Mol %,S2 Weight %,S2 SMILES 1 Mol %,S2 SMILES 2 Mol %,S2 Molar Ratio,S2 Weight Ratio,S2 Mw,S2 Mn,S2 Mn or Mw,S2 Mw/Mn,S2 DOP,S2 Molar Mass (g/mol),S2 Type,Solvent 3 (S3),S3 SMILES,S3 SMILES 1,S3 Mol %,S3 Weight %,S3 Molar Ratio,S3 Weight Ratio,S3 Mw,S3 Mn,S3 Mn or Mw,S3 Mw/Mn,S3 DOP,S3 Molar Mass (g/mol),S3 Type,Solvent 4 (S4),S4 SMILES,S4 Mol %,S4 Weight %,S4 Molar Ratio,S4 Weight Ratio,S4 Mw,S4 Mn,S4 Mn or Mw,S4 Mw/Mn,S4 DOP,S4 Molar Mass (g/mol),S4 Type,Salt 1,Salt1 SMILES,Salt1 Mol %,Salt1 Weight %,Salt1 Molality (mol salt/kg polymer),Salt1 Molar Mass (g/mol),Salt 2,Salt2 SMILES,Salt2 Mol %,Salt2 Weight %,Salt2 Molality (mol salt/kg polymer),Salt2 Molar Mass (g/mol),Inorganic Material 1 (IM1),IM1 Weight %,IM1 Particle Size (nm),Tg (oC),Heating Rate (K/min),Temperature (oC),Conductivity (S/cm),log Conductivity (S/cm)
,,,,,1,doi.org/10.1021/cm010699n,20190326_1_P_LiOEGnB__23,[Cu][B-]1(OC(=O)C(=O)O1)OCCOCCOCCOCCOCCOCCOCCOCCOCCOCCOCCOCCOCCOCCOCCOCCOCCOCCOCCOCCOCCOCC[Au],[Cu][B-]1(OC(=O)C(=O)O1)OCCOCCOCCOCCOCCOCCOCCOCCOCCOCCOCCOCCOCCOCCOCCOCCOCCOCCOCCOCCOCCOCC[Au],,,,,,0.982318271,0.978511771,0.041666667,0.958333333,,23-Jan,,,,1159.002974,,,159.0029742,block_block,,,,,,,,,,,,,,,,,,,,,,,,,,,,,,,,,,,,,,,,,,,,,,LiBOB,O=C1O[B-]2(OC1=O)OC(=O)C(=O)O2.[Li+],0.017681729,0.021488229,0.113205429,193.9846269,,,,,,,,,,,,64.81108634,6.30E-05,-4.200846171
,,,,,1,doi.org/10.1021/cm010699n,20190326_1_P_LiOEGnB__23,[Cu][B-]1(OC(=O)C(=O)O1)OCCOCCOCCOCCOCCOCCOCCOCCOCCOCCOCCOCCOCCOCCOCCOCCOCCOCCOCCOCCOCCOCC[Au],[Cu][B-]1(OC(=O)C(=O)O1)OCCOCCOCCOCCOCCOCCOCCOCCOCCOCCOCCOCCOCCOCCOCCOCCOCCOCCOCCOCCOCCOCC[Au],,,,,,0.982318271,0.978511771,0.041666667,0.958333333,,23-Jan,,,,1159.002974,,,159.0029742,block_block,,,,,,,,,,,,,,,,,,,,,,,,,,,,,,,,,,,,,,,,,,,,,,LiBOB,O=C1O[B-]2(OC1=O)OC(=O)C(=O)O2.[Li+],0.017681729,0.021488229,0.113205429,193.9846269,,,,,,,,,,,,70.94822534,7.67E-05,-4.115451562
,,,,,1,doi.org/10.1021/cm010699n,20190326_1_P_LiOEGnB__23,[Cu][B-]1(OC(=O)C(=O)O1)OCCOCCOCCOCCOCCOCCOCCOCCOCCOCCOCCOCCOCCOCCOCCOCCOCCOCCOCCOCCOCCOCC[Au],[Cu][B-]1(OC(=O)C(=O)O1)OCCOCCOCCOCCOCCOCCOCCOCCOCCOCCOCCOCCOCCOCCOCCOCCOCCOCCOCCOCCOCCOCC[Au],,,,,,0.982318271,0.978511771,0.041666667,0.958333333,,23-Jan,,,,1159.002974,,,159.0029742,block_block,,,,,,,,,,,,,,,,,,,,,,,,,,,,,,,,,,,,,,,,,,,,,,LiBOB,O=C1O[B-]2(OC1=O)OC(=O)C(=O)O2.[Li+],0.017681729,0.021488229,0.113205429,193.9846269,,,,,,,,,,,,74.97108559,9.50E-05,-4.022409848
,,,,,1,doi.org/10.1021/cm010699n,20190326_1_P_LiOEGnB__23,[Cu][B-]1(OC(=O)C(=O)O1)OCCOCCOCCOCCOCCOCCOCCOCCOCCOCCOCCOCCOCCOCCOCCOCCOCCOCCOCCOCCOCCOCC[Au],[Cu][B-]1(OC(=O)C(=O)O1)OCCOCCOCCOCCOCCOCCOCCOCCOCCOCCOCCOCCOCCOCCOCCOCCOCCOCCOCCOCCOCCOCC[Au],,,,,,0.982318271,0.978511771,0.041666667,0.958333333,,23-Jan,,,,1159.002974,,,159.0029742,block_block,,,,,,,,,,,,,,,,,,,,,,,,,,,,,,,,,,,,,,,,,,,,,,LiBOB,O=C1O[B-]2(OC1=O)OC(=O)C(=O)O2.[Li+],0.017681729,0.021488229,0.113205429,193.9846269,,,,,,,,,,,,80.28365833,0.000107641,-3.968021407
,,,,,1,doi.org/10.1021/cm010699n,20190326_1_P_LiOEGnB__23,[Cu][B-]1(OC(=O)C(=O)O1)OCCOCCOCCOCCOCCOCCOCCOCCOCCOCCOCCOCCOCCOCCOCCOCCOCCOCCOCCOCCOCCOCC[Au],[Cu][B-]1(OC(=O)C(=O)O1)OCCOCCOCCOCCOCCOCCOCCOCCOCCOCCOCCOCCOCCOCCOCCOCCOCCOCCOCCOCCOCCOCC[Au],,,,,,0.982318271,0.978511771,0.041666667,0.958333333,,23-Jan,,,,1159.002974,,,159.0029742,block_block,,,,,,,,,,,,,,,,,,,,,,,,,,,,,,,,,,,,,,,,,,,,,,LiBOB,O=C1O[B-]2(OC1=O)OC(=O)C(=O)O2.[Li+],0.017681729,0.021488229,0.113205429,193.9846269,,,,,,,,,,,,85.76089109,0.000124196,-3.905893029
,,,,,1,doi.org/10.1021/cm010699n,20190326_1_P_LiOEGnB__23,[Cu][B-]1(OC(=O)C(=O)O1)OCCOCCOCCOCCOCCOCCOCCOCCOCCOCCOCCOCCOCCOCCOCCOCCOCCOCCOCCOCCOCCOCC[Au],[Cu][B-]1(OC(=O)C(=O)O1)OCCOCCOCCOCCOCCOCCOCCOCCOCCOCCOCCOCCOCCOCCOCCOCCOCCOCCOCCOCCOCCOCC[Au],,,,,,0.982318271,0.978511771,0.041666667,0.958333333,,23-Jan,,,,1159.002974,,,159.0029742,block_block,,,,,,,,,,,,,,,,,,,,,,,,,,,,,,,,,,,,,,,,,,,,,,LiBOB,O=C1O[B-]2(OC1=O)OC(=O)C(=O)O2.[Li+],0.017681729,0.021488229,0.113205429,193.9846269,,,,,,,,,,,,90.45662887,0.000133426,-3.874759215
,,,,,1,doi.org/10.1021/cm010699n,20190326_1_P_LiOEGnB__23,[Cu][B-]1(OC(=O)C(=O)O1)OCCOCCOCCOCCOCCOCCOCCOCCOCCOCCOCCOCCOCCOCCOCCOCCOCCOCCOCCOCCOCCOCC[Au],[Cu][B-]1(OC(=O)C(=O)O1)OCCOCCOCCOCCOCCOCCOCCOCCOCCOCCOCCOCCOCCOCCOCCOCCOCCOCCOCCOCCOCCOCC[Au],,,,,,0.982318271,0.978511771,0.041666667,0.958333333,,23-Jan,,,,1159.002974,,,159.0029742,block_block,,,,,,,,,,,,,,,,,,,,,,,,,,,,,,,,,,,,,,,,,,,,,,LiBOB,O=C1O[B-]2(OC1=O)OC(=O)C(=O)O2.[Li+],0.017681729,0.021488229,0.113205429,193.9846269,,,,,,,,,,,,94.62679753,0.000145912,-3.835908671
,,,,,1,doi.org/10.1021/cm010699n,20190326_1_P_LiOEGnB__23,[Cu][B-]1(OC(=O)C(=O)O1)OCCOCCOCCOCCOCCOCCOCCOCCOCCOCCOCCOCCOCCOCCOCCOCCOCCOCCOCCOCCOCCOCC[Au],[Cu][B-]1(OC(=O)C(=O)O1)OCCOCCOCCOCCOCCOCCOCCOCCOCCOCCOCCOCCOCCOCCOCCOCCOCCOCCOCCOCCOCCOCC[Au],,,,,,0.982318271,0.978511771,0.041666667,0.958333333,,23-Jan,,,,1159.002974,,,159.0029742,block_block,,,,,,,,,,,,,,,,,,,,,,,,,,,,,,,,,,,,,,,,,,,,,,LiBOB,O=C1O[B-]2(OC1=O)OC(=O)C(=O)O2.[Li+],0.017681729,0.021488229,0.113205429,193.9846269,,,,,,,,,,,,98.89373048,0.000159567,-3.797058127
,,,,,1,doi.org/10.1021/cm010699n,20190326_1_P_LiOEGnB__23,[Cu][B-]1(OC(=O)C(=O)O1)OCCOCCOCCOCCOCCOCCOCCOCCOCCOCCOCCOCCOCCOCCOCCOCCOCCOCCOCCOCCOCCOCC[Au],[Cu][B-]1(OC(=O)C(=O)O1)OCCOCCOCCOCCOCCOCCOCCOCCOCCOCCOCCOCCOCCOCCOCCOCCOCCOCCOCCOCCOCCOCC[Au],,,,,,0.982318271,0.978511771,0.041666667,0.958333333,,23-Jan,,,,1159.002974,,,159.0029742,block_block,,,,,,,,,,,,,,,,,,,,,,,,,,,,,,,,,,,,,,,,,,,,,,LiBOB,O=C1O[B-]2(OC1=O)OC(=O)C(=O)O2.[Li+],0.017681729,0.021488229,0.113205429,193.9846269,,,,,,,,,,,,104.9679138,0.00017766,-3.750409625
,,,,,1,doi.org/10.1021/cm010699n,20190326_1_P_LiOEGnB__23,[Cu][B-]1(OC(=O)C(=O)O1)OCCOCCOCCOCCOCCOCCOCCOCCOCCOCCOCCOCCOCCOCCOCCOCCOCCOCCOCCOCCOCCOCC[Au],[Cu][B-]1(OC(=O)C(=O)O1)OCCOCCOCCOCCOCCOCCOCCOCCOCCOCCOCCOCCOCCOCCOCCOCCOCCOCCOCCOCCOCCOCC[Au],,,,,,0.982318271,0.978511771,0.041666667,0.958333333,,23-Jan,,,,1159.002974,,,159.0029742,block_block,,,,,,,,,,,,,,,,,,,,,,,,,,,,,,,,,,,,,,,,,,,,,,LiBOB,O=C1O[B-]2(OC1=O)OC(=O)C(=O)O2.[Li+],0.017681729,0.021488229,0.113205429,193.9846269,,,,,,,,,,,,109.4796466,0.000197779,-3.703819143
,,,,,1,doi.org/10.1021/cm010699n,20190326_1_P_LiOEGnB__23,[Cu][B-]1(OC(=O)C(=O)O1)OCCOCCOCCOCCOCCOCCOCCOCCOCCOCCOCCOCCOCCOCCOCCOCCOCCOCCOCCOCCOCCOCC[Au],[Cu][B-]1(OC(=O)C(=O)O1)OCCOCCOCCOCCOCCOCCOCCOCCOCCOCCOCCOCCOCCOCCOCCOCCOCCOCCOCCOCCOCCOCC[Au],,,,,,0.982318271,0.978511771,0.041666667,0.958333333,,23-Jan,,,,1159.002974,,,159.0029742,block_block,,,,,,,,,,,,,,,,,,,,,,,,,,,,,,,,,,,,,,,,,,,,,,LiBOB,O=C1O[B-]2(OC1=O)OC(=O)C(=O)O2.[Li+],0.017681729,0.021488229,0.113205429,193.9846269,,,,,,,,,,,,113.7409513,0.0002014,-3.695939956
,,,,,1,doi.org/10.1021/cm010699n,20190326_1_P_LiOEGnB__23,[Cu][B-]1(OC(=O)C(=O)O1)OCCOCCOCCOCCOCCOCCOCCOCCOCCOCCOCCOCCOCCOCCOCCOCCOCCOCCOCCOCCOCCOCC[Au],[Cu][B-]1(OC(=O)C(=O)O1)OCCOCCOCCOCCOCCOCCOCCOCCOCCOCCOCCOCCOCCOCCOCCOCCOCCOCCOCCOCCOCCOCC[Au],,,,,,0.982318271,0.978511771,0.041666667,0.958333333,,23-Jan,,,,1159.002974,,,159.0029742,block_block,,,,,,,,,,,,,,,,,,,,,,,,,,,,,,,,,,,,,,,,,,,,,,LiBOB,O=C1O[B-]2(OC1=O)OC(=O)C(=O)O2.[Li+],0.017681729,0.021488229,0.113205429,193.9846269,,,,,,,,,,,,119.2029412,0.000228252,-3.641586328
,,,,,1,doi.org/10.1021/cm010699n,20190326_1_P_LiOEGnB__14,[Cu][B-]1(OC(=O)C(=O)O1)OCCOCCOCCOCCOCCOCCOCCOCCOCCOCCOCCOCCOCC[Au],[Cu][B-]1(OC(=O)C(=O)O1)OCCOCCOCCOCCOCCOCCOCCOCCOCCOCCOCCOCCOCC[Au],,,,,,0.973709834,0.968110283,0.066666667,0.933333333,,14-Jan,,,,759.0029742,,,159.0029742,block_block,,,,,,,,,,,,,,,,,,,,,,,,,,,,,,,,,,,,,,,,,,,,,,LiBOB,O=C1O[B-]2(OC1=O)OC(=O)C(=O)O2.[Li+],0.026290166,0.031889717,0.169808145,193.9846269,,,,,,,,,,,,119.2029412,0.000491169,-3.30876899
,,,,,1,doi.org/10.1021/cm010699n,20190326_1_P_LiOEGnB__14,[Cu][B-]1(OC(=O)C(=O)O1)OCCOCCOCCOCCOCCOCCOCCOCCOCCOCCOCCOCCOCC[Au],[Cu][B-]1(OC(=O)C(=O)O1)OCCOCCOCCOCCOCCOCCOCCOCCOCCOCCOCCOCCOCC[Au],,,,,,0.973709834,0.968110283,0.066666667,0.933333333,,14-Jan,,,,759.0029742,,,159.0029742,block_block,,,,,,,,,,,,,,,,,,,,,,,,,,,,,,,,,,,,,,,,,,,,,,LiBOB,O=C1O[B-]2(OC1=O)OC(=O)C(=O)O2.[Li+],0.026290166,0.031889717,0.169808145,193.9846269,,,,,,,,,,,,114.8211494,0.000433423,-3.363087806
,,,,,1,doi.org/10.1021/cm010699n,20190326_1_P_LiOEGnB__14,[Cu][B-]1(OC(=O)C(=O)O1)OCCOCCOCCOCCOCCOCCOCCOCCOCCOCCOCCOCCOCC[Au],[Cu][B-]1(OC(=O)C(=O)O1)OCCOCCOCCOCCOCCOCCOCCOCCOCCOCCOCCOCCOCC[Au],,,,,,0.973709834,0.968110283,0.066666667,0.933333333,,14-Jan,,,,759.0029742,,,159.0029742,block_block,,,,,,,,,,,,,,,,,,,,,,,,,,,,,,,,,,,,,,,,,,,,,,LiBOB,O=C1O[B-]2(OC1=O)OC(=O)C(=O)O2.[Li+],0.026290166,0.031889717,0.169808145,193.9846269,,,,,,,,,,,,108.4289474,0.000382405,-3.417476246
,,,,,1,doi.org/10.1021/cm010699n,20190326_1_P_LiOEGnB__14,[Cu][B-]1(OC(=O)C(=O)O1)OCCOCCOCCOCCOCCOCCOCCOCCOCCOCCOCCOCCOCC[Au],[Cu][B-]1(OC(=O)C(=O)O1)OCCOCCOCCOCCOCCOCCOCCOCCOCCOCCOCCOCCOCC[Au],,,,,,0.973709834,0.968110283,0.066666667,0.933333333,,14-Jan,,,,759.0029742,,,159.0029742,block_block,,,,,,,,,,,,,,,,,,,,,,,,,,,,,,,,,,,,,,,,,,,,,,LiBOB,O=C1O[B-]2(OC1=O)OC(=O)C(=O)O2.[Li+],0.026290166,0.031889717,0.169808145,193.9846269,,,,,,,,,,,,103.2608352,0.000331459,-3.479569813
,,,,,1,doi.org/10.1021/cm010699n,20190326_1_P_LiOEGnB__14,[Cu][B-]1(OC(=O)C(=O)O1)OCCOCCOCCOCCOCCOCCOCCOCCOCCOCCOCCOCCOCC[Au],[Cu][B-]1(OC(=O)C(=O)O1)OCCOCCOCCOCCOCCOCCOCCOCCOCCOCCOCCOCCOCC[Au],,,,,,0.973709834,0.968110283,0.066666667,0.933333333,,14-Jan,,,,759.0029742,,,159.0029742,block_block,,,,,,,,,,,,,,,,,,,,,,,,,,,,,,,,,,,,,,,,,,,,,,LiBOB,O=C1O[B-]2(OC1=O)OC(=O)C(=O)O2.[Li+],0.026290166,0.031889717,0.169808145,193.9846269,,,,,,,,,,,,99.89250559,0.00030857,-3.510645606
,,,,,1,doi.org/10.1021/cm010699n,20190326_1_P_LiOEGnB__14,[Cu][B-]1(OC(=O)C(=O)O1)OCCOCCOCCOCCOCCOCCOCCOCCOCCOCCOCCOCCOCC[Au],[Cu][B-]1(OC(=O)C(=O)O1)OCCOCCOCCOCCOCCOCCOCCOCCOCCOCCOCCOCCOCC[Au],,,,,,0.973709834,0.968110283,0.066666667,0.933333333,,14-Jan,,,,759.0029742,,,159.0029742,block_block,,,,,,,,,,,,,,,,,,,,,,,,,,,,,,,,,,,,,,,,,,,,,,LiBOB,O=C1O[B-]2(OC1=O)OC(=O)C(=O)O2.[Li+],0.026290166,0.031889717,0.169808145,193.9846269,,,,,,,,,,,,93.65598328,0.000267433,-3.572785589
,,,,,1,doi.org/10.1021/cm010699n,20190326_1_P_LiOEGnB__14,[Cu][B-]1(OC(=O)C(=O)O1)OCCOCCOCCOCCOCCOCCOCCOCCOCCOCCOCCOCCOCC[Au],[Cu][B-]1(OC(=O)C(=O)O1)OCCOCCOCCOCCOCCOCCOCCOCCOCCOCCOCCOCCOCC[Au],,,,,,0.973709834,0.968110283,0.066666667,0.933333333,,14-Jan,,,,759.0029742,,,159.0029742,block_block,,,,,,,,,,,,,,,,,,,,,,,,,,,,,,,,,,,,,,,,,,,,,,LiBOB,O=C1O[B-]2(OC1=O)OC(=O)C(=O)O2.[Li+],0.026290166,0.031889717,0.169808145,193.9846269,,,,,,,,,,,,90.13976035,0.000240241,-3.619352862
,,,,,1,doi.org/10.1021/cm010699n,20190326_1_P_LiOEGnB__14,[Cu][B-]1(OC(=O)C(=O)O1)OCCOCCOCCOCCOCCOCCOCCOCCOCCOCCOCCOCCOCC[Au],[Cu][B-]1(OC(=O)C(=O)O1)OCCOCCOCCOCCOCCOCCOCCOCCOCCOCCOCCOCCOCC[Au],,,,,,0.973709834,0.968110283,0.066666667,0.933333333,,14-Jan,,,,759.0029742,,,159.0029742,block_block,,,,,,,,,,,,,,,,,,,,,,,,,,,,,,,,,,,,,,,,,,,,,,LiBOB,O=C1O[B-]2(OC1=O)OC(=O)C(=O)O2.[Li+],0.026290166,0.031889717,0.169808145,193.9846269,,,,,,,,,,,,84.22248178,0.000197373,-3.704712659
,,,,,1,doi.org/10.1021/cm010699n,20190326_1_P_LiOEGnB__14,[Cu][B-]1(OC(=O)C(=O)O1)OCCOCCOCCOCCOCCOCCOCCOCCOCCOCCOCCOCCOCC[Au],[Cu][B-]1(OC(=O)C(=O)O1)OCCOCCOCCOCCOCCOCCOCCOCCOCCOCCOCCOCCOCC[Au],,,,,,0.973709834,0.968110283,0.066666667,0.933333333,,14-Jan,,,,759.0029742,,,159.0029742,block_block,,,,,,,,,,,,,,,,,,,,,,,,,,,,,,,,,,,,,,,,,,,,,,LiBOB,O=C1O[B-]2(OC1=O)OC(=O)C(=O)O2.[Li+],0.026290166,0.031889717,0.169808145,193.9846269,,,,,,,,,,,,79.68537876,0.000171078,-3.766806225
,,,,,1,doi.org/10.1021/cm010699n,20190326_1_P_LiOEGnB__14,[Cu][B-]1(OC(=O)C(=O)O1)OCCOCCOCCOCCOCCOCCOCCOCCOCCOCCOCCOCCOCC[Au],[Cu][B-]1(OC(=O)C(=O)O1)OCCOCCOCCOCCOCCOCCOCCOCCOCCOCCOCCOCCOCC[Au],,,,,,0.973709834,0.968110283,0.066666667,0.933333333,,14-Jan,,,,759.0029742,,,159.0029742,block_block,,,,,,,,,,,,,,,,,,,,,,,,,,,,,,,,,,,,,,,,,,,,,,LiBOB,O=C1O[B-]2(OC1=O)OC(=O)C(=O)O2.[Li+],0.026290166,0.031889717,0.169808145,193.9846269,,,,,,,,,,,,74.68062161,0.000143086,-3.844402876
,,,,,1,doi.org/10.1021/cm010699n,20190326_1_P_LiOEGnB__14,[Cu][B-]1(OC(=O)C(=O)O1)OCCOCCOCCOCCOCCOCCOCCOCCOCCOCCOCCOCCOCC[Au],[Cu][B-]1(OC(=O)C(=O)O1)OCCOCCOCCOCCOCCOCCOCCOCCOCCOCCOCCOCCOCC[Au],,,,,,0.973709834,0.968110283,0.066666667,0.933333333,,14-Jan,,,,759.0029742,,,159.0029742,block_block,,,,,,,,,,,,,,,,,,,,,,,,,,,,,,,,,,,,,,,,,,,,,,LiBOB,O=C1O[B-]2(OC1=O)OC(=O)C(=O)O2.[Li+],0.026290166,0.031889717,0.169808145,193.9846269,,,,,,,,,,,,69.53392931,0.000121823,-3.914271193
,,,,,1,doi.org/10.1021/cm010699n,20190326_1_P_LiOEGnB__14,[Cu][B-]1(OC(=O)C(=O)O1)OCCOCCOCCOCCOCCOCCOCCOCCOCCOCCOCCOCCOCC[Au],[Cu][B-]1(OC(=O)C(=O)O1)OCCOCCOCCOCCOCCOCCOCCOCCOCCOCCOCCOCCOCC[Au],,,,,,0.973709834,0.968110283,0.066666667,0.933333333,,14-Jan,,,,759.0029742,,,159.0029742,block_block,,,,,,,,,,,,,,,,,,,,,,,,,,,,,,,,,,,,,,,,,,,,,,LiBOB,O=C1O[B-]2(OC1=O)OC(=O)C(=O)O2.[Li+],0.026290166,0.031889717,0.169808145,193.9846269,,,,,,,,,,,,64.26400243,0.000100085,-3.999630989
,,,,,1,doi.org/10.1021/cm010699n,20190326_1_P_LiOEGnB__14,[Cu][B-]1(OC(=O)C(=O)O1)OCCOCCOCCOCCOCCOCCOCCOCCOCCOCCOCCOCCOCC[Au],[Cu][B-]1(OC(=O)C(=O)O1)OCCOCCOCCOCCOCCOCCOCCOCCOCCOCCOCCOCCOCC[Au],,,,,,0.973709834,0.968110283,0.066666667,0.933333333,,14-Jan,,,,759.0029742,,,159.0029742,block_block,,,,,,,,,,,,,,,,,,,,,,,,,,,,,,,,,,,,,,,,,,,,,,LiBOB,O=C1O[B-]2(OC1=O)OC(=O)C(=O)O2.[Li+],0.026290166,0.031889717,0.169808145,193.9846269,,,,,,,,,,,,59.95027966,8.52E-05,-4.069476098
,,,,,1,doi.org/10.1021/cm010699n,20190326_1_P_LiOEGnB__14,[Cu][B-]1(OC(=O)C(=O)O1)OCCOCCOCCOCCOCCOCCOCCOCCOCCOCCOCCOCCOCC[Au],[Cu][B-]1(OC(=O)C(=O)O1)OCCOCCOCCOCCOCCOCCOCCOCCOCCOCCOCCOCCOCC[Au],,,,,,0.973709834,0.968110283,0.066666667,0.933333333,,14-Jan,,,,759.0029742,,,159.0029742,block_block,,,,,,,,,,,,,,,,,,,,,,,,,,,,,,,,,,,,,,,,,,,,,,LiBOB,O=C1O[B-]2(OC1=O)OC(=O)C(=O)O2.[Li+],0.026290166,0.031889717,0.169808145,193.9846269,,,,,,,,,,,,55.2273139,6.64E-05,-4.178044105
,,,,,1,doi.org/10.1021/cm010699n,20190326_1_P_LiOEGnB__14,[Cu][B-]1(OC(=O)C(=O)O1)OCCOCCOCCOCCOCCOCCOCCOCCOCCOCCOCCOCCOCC[Au],[Cu][B-]1(OC(=O)C(=O)O1)OCCOCCOCCOCCOCCOCCOCCOCCOCCOCCOCCOCCOCC[Au],,,,,,0.973709834,0.968110283,0.066666667,0.933333333,,14-Jan,,,,759.0029742,,,159.0029742,block_block,,,,,,,,,,,,,,,,,,,,,,,,,,,,,,,,,,,,,,,,,,,,,,LiBOB,O=C1O[B-]2(OC1=O)OC(=O)C(=O)O2.[Li+],0.026290166,0.031889717,0.169808145,193.9846269,,,,,,,,,,,,50.38511835,5.08E-05,-4.294363654
,,,,,1,doi.org/10.1021/cm010699n,20190326_1_P_LiOEGnB__14,[Cu][B-]1(OC(=O)C(=O)O1)OCCOCCOCCOCCOCCOCCOCCOCCOCCOCCOCCOCCOCC[Au],[Cu][B-]1(OC(=O)C(=O)O1)OCCOCCOCCOCCOCCOCCOCCOCCOCCOCCOCCOCCOCC[Au],,,,,,0.973709834,0.968110283,0.066666667,0.933333333,,14-Jan,,,,759.0029742,,,159.0029742,block_block,,,,,,,,,,,,,,,,,,,,,,,,,,,,,,,,,,,,,,,,,,,,,,LiBOB,O=C1O[B-]2(OC1=O)OC(=O)C(=O)O2.[Li+],0.026290166,0.031889717,0.169808145,193.9846269,,,,,,,,,,,,44.46904762,3.75E-05,-4.4262211
,,,,,1,doi.org/10.1021/cm010699n,20190326_1_P_LiOEGnB__14,[Cu][B-]1(OC(=O)C(=O)O1)OCCOCCOCCOCCOCCOCCOCCOCCOCCOCCOCCOCCOCC[Au],[Cu][B-]1(OC(=O)C(=O)O1)OCCOCCOCCOCCOCCOCCOCCOCCOCCOCCOCCOCCOCC[Au],,,,,,0.973709834,0.968110283,0.066666667,0.933333333,,14-Jan,,,,759.0029742,,,159.0029742,block_block,,,,,,,,,,,,,,,,,,,,,,,,,,,,,,,,,,,,,,,,,,,,,,LiBOB,O=C1O[B-]2(OC1=O)OC(=O)C(=O)O2.[Li+],0.026290166,0.031889717,0.169808145,193.9846269,,,,,,,,,,,,40.64375235,2.97E-05,-4.527025961
,,,,,1,doi.org/10.1021/cm010699n,20190326_1_P_LiOEGnB__14,[Cu][B-]1(OC(=O)C(=O)O1)OCCOCCOCCOCCOCCOCCOCCOCCOCCOCCOCCOCCOCC[Au],[Cu][B-]1(OC(=O)C(=O)O1)OCCOCCOCCOCCOCCOCCOCCOCCOCCOCCOCCOCCOCC[Au],,,,,,0.973709834,0.968110283,0.066666667,0.933333333,,14-Jan,,,,759.0029742,,,159.0029742,block_block,,,,,,,,,,,,,,,,,,,,,,,,,,,,,,,,,,,,,,,,,,,,,,LiBOB,O=C1O[B-]2(OC1=O)OC(=O)C(=O)O2.[Li+],0.026290166,0.031889717,0.169808145,193.9846269,,,,,,,,,,,,35.30357011,2.15E-05,-4.666611741
,,,,,1,doi.org/10.1021/cm010699n,20190326_1_P_LiOEGnB__14,[Cu][B-]1(OC(=O)C(=O)O1)OCCOCCOCCOCCOCCOCCOCCOCCOCCOCCOCCOCCOCC[Au],[Cu][B-]1(OC(=O)C(=O)O1)OCCOCCOCCOCCOCCOCCOCCOCCOCCOCCOCCOCCOCC[Au],,,,,,0.973709834,0.968110283,0.066666667,0.933333333,,14-Jan,,,,759.0029742,,,159.0029742,block_block,,,,,,,,,,,,,,,,,,,,,,,,,,,,,,,,,,,,,,,,,,,,,,LiBOB,O=C1O[B-]2(OC1=O)OC(=O)C(=O)O2.[Li+],0.026290166,0.031889717,0.169808145,193.9846269,,,,,,,,,,,,29.04282349,1.33E-05,-4.875914984
,,,,,1,doi.org/10.1021/cm010699n,20190326_1_P_LiOEGnB__14,[Cu][B-]1(OC(=O)C(=O)O1)OCCOCCOCCOCCOCCOCCOCCOCCOCCOCCOCCOCCOCC[Au],[Cu][B-]1(OC(=O)C(=O)O1)OCCOCCOCCOCCOCCOCCOCCOCCOCCOCCOCCOCCOCC[Au],,,,,,0.973709834,0.968110283,0.066666667,0.933333333,,14-Jan,,,,759.0029742,,,159.0029742,block_block,,,,,,,,,,,,,,,,,,,,,,,,,,,,,,,,,,,,,,,,,,,,,,LiBOB,O=C1O[B-]2(OC1=O)OC(=O)C(=O)O2.[Li+],0.026290166,0.031889717,0.169808145,193.9846269,,,,,,,,,,,,24.51154945,9.31E-06,-5.030957432
,,,,,1,doi.org/10.1021/cm010699n,20190326_1_P_LiOEGnB__14,[Cu][B-]1(OC(=O)C(=O)O1)OCCOCCOCCOCCOCCOCCOCCOCCOCCOCCOCCOCCOCC[Au],[Cu][B-]1(OC(=O)C(=O)O1)OCCOCCOCCOCCOCCOCCOCCOCCOCCOCCOCCOCCOCC[Au],,,,,,0.973709834,0.968110283,0.066666667,0.933333333,,14-Jan,,,,759.0029742,,,159.0029742,block_block,,,,,,,,,,,,,,,,,,,,,,,,,,,,,,,,,,,,,,,,,,,,,,LiBOB,O=C1O[B-]2(OC1=O)OC(=O)C(=O)O2.[Li+],0.026290166,0.031889717,0.169808145,193.9846269,,,,,,,,,,,,19.90799649,6.18E-06,-5.209231298
,,,,,1,doi.org/10.1021/cm010699n,20190326_1_P_LiOEGnB__14,[Cu][B-]1(OC(=O)C(=O)O1)OCCOCCOCCOCCOCCOCCOCCOCCOCCOCCOCCOCCOCC[Au],[Cu][B-]1(OC(=O)C(=O)O1)OCCOCCOCCOCCOCCOCCOCCOCCOCCOCCOCCOCCOCC[Au],,,,,,0.973709834,0.968110283,0.066666667,0.933333333,,14-Jan,,,,759.0029742,,,159.0029742,block_block,,,,,,,,,,,,,,,,,,,,,,,,,,,,,,,,,,,,,,,,,,,,,,LiBOB,O=C1O[B-]2(OC1=O)OC(=O)C(=O)O2.[Li+],0.026290166,0.031889717,0.169808145,193.9846269,,,,,,,,,,,,13.26360357,3.43E-06,-5.46503219
,,,,,1,doi.org/10.1021/cm010699n,20190326_1_P_LiOEGnB__14,[Cu][B-]1(OC(=O)C(=O)O1)OCCOCCOCCOCCOCCOCCOCCOCCOCCOCCOCCOCCOCC[Au],[Cu][B-]1(OC(=O)C(=O)O1)OCCOCCOCCOCCOCCOCCOCCOCCOCCOCCOCCOCCOCC[Au],,,,,,0.973709834,0.968110283,0.066666667,0.933333333,,14-Jan,,,,759.0029742,,,159.0029742,block_block,,,,,,,,,,,,,,,,,,,,,,,,,,,,,,,,,,,,,,,,,,,,,,LiBOB,O=C1O[B-]2(OC1=O)OC(=O)C(=O)O2.[Li+],0.026290166,0.031889717,0.169808145,193.9846269,,,,,,,,,,,,7.857751938,1.56E-06,-5.80591438
,,,,,1,doi.org/10.1021/cm010699n,20190326_1_P_LiOEGnB__14,[Cu][B-]1(OC(=O)C(=O)O1)OCCOCCOCCOCCOCCOCCOCCOCCOCCOCCOCCOCCOCC[Au],[Cu][B-]1(OC(=O)C(=O)O1)OCCOCCOCCOCCOCCOCCOCCOCCOCCOCCOCCOCCOCC[Au],,,,,,0.973709834,0.968110283,0.066666667,0.933333333,,14-Jan,,,,759.0029742,,,159.0029742,block_block,,,,,,,,,,,,,,,,,,,,,,,,,,,,,,,,,,,,,,,,,,,,,,LiBOB,O=C1O[B-]2(OC1=O)OC(=O)C(=O)O2.[Li+],0.026290166,0.031889717,0.169808145,193.9846269,,,,,,,,,,,,1.56169687,6.76E-07,-6.17008601
,,,,,1,doi.org/10.1021/cm010699n,20190326_1_P_LiOEGnB__9,[Cu][B-]1(OC(=O)C(=O)O1)OCCOCCOCCOCCOCCOCCOCCOCCOCC[Au],[Cu][B-]1(OC(=O)C(=O)O1)OCCOCCOCCOCCOCCOCCOCCOCCOCC[Au],,,,,,0.986193294,0.983206742,0.1,0.9,,9-Jan,,,,559.0029742,,,159.0029742,block_block,,,,,,,,,,,,,,,,,,,,,,,,,,,,,,,,,,,,,,,,,,,,,,LiBOB,O=C1O[B-]2(OC1=O)OC(=O)C(=O)O2.[Li+],0.013806706,0.016793258,0.08804867,193.9846269,,,,,,,,,,,,119.2029412,0.000320238,-3.494527504
,,,,,1,doi.org/10.1021/cm010699n,20190326_1_P_LiOEGnB__9,[Cu][B-]1(OC(=O)C(=O)O1)OCCOCCOCCOCCOCCOCCOCCOCCOCC[Au],[Cu][B-]1(OC(=O)C(=O)O1)OCCOCCOCCOCCOCCOCCOCCOCCOCC[Au],,,,,,0.986193294,0.983206742,0.1,0.9,,9-Jan,,,,559.0029742,,,159.0029742,block_block,,,,,,,,,,,,,,,,,,,,,,,,,,,,,,,,,,,,,,,,,,,,,,LiBOB,O=C1O[B-]2(OC1=O)OC(=O)C(=O)O2.[Li+],0.013806706,0.016793258,0.08804867,193.9846269,,,,,,,,,,,,114.1003484,0.000292826,-3.533389652
,,,,,1,doi.org/10.1021/cm010699n,20190326_1_P_LiOEGnB__9,[Cu][B-]1(OC(=O)C(=O)O1)OCCOCCOCCOCCOCCOCCOCCOCCOCC[Au],[Cu][B-]1(OC(=O)C(=O)O1)OCCOCCOCCOCCOCCOCCOCCOCCOCC[Au],,,,,,0.986193294,0.983206742,0.1,0.9,,9-Jan,,,,559.0029742,,,159.0029742,block_block,,,,,,,,,,,,,,,,,,,,,,,,,,,,,,,,,,,,,,,,,,,,,,LiBOB,O=C1O[B-]2(OC1=O)OC(=O)C(=O)O2.[Li+],0.013806706,0.016793258,0.08804867,193.9846269,,,,,,,,,,,,109.1287712,0.000258386,-3.587731676
,,,,,1,doi.org/10.1021/cm010699n,20190326_1_P_LiOEGnB__9,[Cu][B-]1(OC(=O)C(=O)O1)OCCOCCOCCOCCOCCOCCOCCOCCOCC[Au],[Cu][B-]1(OC(=O)C(=O)O1)OCCOCCOCCOCCOCCOCCOCCOCCOCC[Au],,,,,,0.986193294,0.983206742,0.1,0.9,,9-Jan,,,,559.0029742,,,159.0029742,block_block,,,,,,,,,,,,,,,,,,,,,,,,,,,,,,,,,,,,,,,,,,,,,,LiBOB,O=C1O[B-]2(OC1=O)OC(=O)C(=O)O2.[Li+],0.013806706,0.016793258,0.08804867,193.9846269,,,,,,,,,,,,104.6252605,0.000212314,-3.673021848
,,,,,1,doi.org/10.1021/cm010699n,20190326_1_P_LiOEGnB__9,[Cu][B-]1(OC(=O)C(=O)O1)OCCOCCOCCOCCOCCOCCOCCOCCOCC[Au],[Cu][B-]1(OC(=O)C(=O)O1)OCCOCCOCCOCCOCCOCCOCCOCCOCC[Au],,,,,,0.986193294,0.983206742,0.1,0.9,,9-Jan,,,,559.0029742,,,159.0029742,block_block,,,,,,,,,,,,,,,,,,,,,,,,,,,,,,,,,,,,,,,,,,,,,,LiBOB,O=C1O[B-]2(OC1=O)OC(=O)C(=O)O2.[Li+],0.013806706,0.016793258,0.08804867,193.9846269,,,,,,,,,,,,99.89250559,0.000187342,-3.727363872
,,,,,1,doi.org/10.1021/cm010699n,20190326_1_P_LiOEGnB__9,[Cu][B-]1(OC(=O)C(=O)O1)OCCOCCOCCOCCOCCOCCOCCOCCOCC[Au],[Cu][B-]1(OC(=O)C(=O)O1)OCCOCCOCCOCCOCCOCCOCCOCCOCC[Au],,,,,,0.986193294,0.983206742,0.1,0.9,,9-Jan,,,,559.0029742,,,159.0029742,block_block,,,,,,,,,,,,,,,,,,,,,,,,,,,,,,,,,,,,,,,,,,,,,,LiBOB,O=C1O[B-]2(OC1=O)OC(=O)C(=O)O2.[Li+],0.013806706,0.016793258,0.08804867,193.9846269,,,,,,,,,,,,94.3026223,0.000162375,-3.789480647
,,,,,1,doi.org/10.1021/cm010699n,20190326_1_P_LiOEGnB__9,[Cu][B-]1(OC(=O)C(=O)O1)OCCOCCOCCOCCOCCOCCOCCOCCOCC[Au],[Cu][B-]1(OC(=O)C(=O)O1)OCCOCCOCCOCCOCCOCCOCCOCCOCC[Au],,,,,,0.986193294,0.983206742,0.1,0.9,,9-Jan,,,,559.0029742,,,159.0029742,block_block,,,,,,,,,,,,,,,,,,,,,,,,,,,,,,,,,,,,,,,,,,,,,,LiBOB,O=C1O[B-]2(OC1=O)OC(=O)C(=O)O2.[Li+],0.013806706,0.016793258,0.08804867,193.9846269,,,,,,,,,,,,90.13976035,0.000135822,-3.867030881
,,,,,1,doi.org/10.1021/cm010699n,20190326_1_P_LiOEGnB__9,[Cu][B-]1(OC(=O)C(=O)O1)OCCOCCOCCOCCOCCOCCOCCOCCOCC[Au],[Cu][B-]1(OC(=O)C(=O)O1)OCCOCCOCCOCCOCCOCCOCCOCCOCC[Au],,,,,,0.986193294,0.983206742,0.1,0.9,,9-Jan,,,,559.0029742,,,159.0029742,block_block,,,,,,,,,,,,,,,,,,,,,,,,,,,,,,,,,,,,,,,,,,,,,,LiBOB,O=C1O[B-]2(OC1=O)OC(=O)C(=O)O2.[Li+],0.013806706,0.016793258,0.08804867,193.9846269,,,,,,,,,,,,85.1439407,0.000113602,-3.944615927
,,,,,1,doi.org/10.1021/cm010699n,20190326_1_P_LiOEGnB__9,[Cu][B-]1(OC(=O)C(=O)O1)OCCOCCOCCOCCOCCOCCOCCOCCOCC[Au],[Cu][B-]1(OC(=O)C(=O)O1)OCCOCCOCCOCCOCCOCCOCCOCCOCC[Au],,,,,,0.986193294,0.983206742,0.1,0.9,,9-Jan,,,,559.0029742,,,159.0029742,block_block,,,,,,,,,,,,,,,,,,,,,,,,,,,,,,,,,,,,,,,,,,,,,,LiBOB,O=C1O[B-]2(OC1=O)OC(=O)C(=O)O2.[Li+],0.013806706,0.016793258,0.08804867,193.9846269,,,,,,,,,,,,80.28365833,0.000100235,-3.99898116
,,,,,1,doi.org/10.1021/cm010699n,20190326_1_P_LiOEGnB__9,[Cu][B-]1(OC(=O)C(=O)O1)OCCOCCOCCOCCOCCOCCOCCOCCOCC[Au],[Cu][B-]1(OC(=O)C(=O)O1)OCCOCCOCCOCCOCCOCCOCCOCCOCC[Au],,,,,,0.986193294,0.983206742,0.1,0.9,,9-Jan,,,,559.0029742,,,159.0029742,block_block,,,,,,,,,,,,,,,,,,,,,,,,,,,,,,,,,,,,,,,,,,,,,,LiBOB,O=C1O[B-]2(OC1=O)OC(=O)C(=O)O2.[Li+],0.013806706,0.016793258,0.08804867,193.9846269,,,,,,,,,,,,74.97108559,7.81E-05,-4.107549167
,,,,,1,doi.org/10.1021/cm010699n,20190326_1_P_LiOEGnB__9,[Cu][B-]1(OC(=O)C(=O)O1)OCCOCCOCCOCCOCCOCCOCCOCCOCC[Au],[Cu][B-]1(OC(=O)C(=O)O1)OCCOCCOCCOCCOCCOCCOCCOCCOCC[Au],,,,,,0.986193294,0.983206742,0.1,0.9,,9-Jan,,,,559.0029742,,,159.0029742,block_block,,,,,,,,,,,,,,,,,,,,,,,,,,,,,,,,,,,,,,,,,,,,,,LiBOB,O=C1O[B-]2(OC1=O)OC(=O)C(=O)O2.[Li+],0.013806706,0.016793258,0.08804867,193.9846269,,,,,,,,,,,,69.25246407,6.53E-05,-4.185180629
,,,,,1,doi.org/10.1021/cm010699n,20190326_1_P_LiOEGnB__9,[Cu][B-]1(OC(=O)C(=O)O1)OCCOCCOCCOCCOCCOCCOCCOCCOCC[Au],[Cu][B-]1(OC(=O)C(=O)O1)OCCOCCOCCOCCOCCOCCOCCOCCOCC[Au],,,,,,0.986193294,0.983206742,0.1,0.9,,9-Jan,,,,559.0029742,,,159.0029742,block_block,,,,,,,,,,,,,,,,,,,,,,,,,,,,,,,,,,,,,,,,,,,,,,LiBOB,O=C1O[B-]2(OC1=O)OC(=O)C(=O)O2.[Li+],0.013806706,0.016793258,0.08804867,193.9846269,,,,,,,,,,,,65.08529412,5.00E-05,-4.301453762
,,,,,1,doi.org/10.1021/cm010699n,20190326_1_P_LiOEGnB__9,[Cu][B-]1(OC(=O)C(=O)O1)OCCOCCOCCOCCOCCOCCOCCOCCOCC[Au],[Cu][B-]1(OC(=O)C(=O)O1)OCCOCCOCCOCCOCCOCCOCCOCCOCC[Au],,,,,,0.986193294,0.983206742,0.1,0.9,,9-Jan,,,,559.0029742,,,159.0029742,block_block,,,,,,,,,,,,,,,,,,,,,,,,,,,,,,,,,,,,,,,,,,,,,,LiBOB,O=C1O[B-]2(OC1=O)OC(=O)C(=O)O2.[Li+],0.013806706,0.016793258,0.08804867,193.9846269,,,,,,,,,,,,58.62477119,3.89E-05,-4.410091394
,,,,,1,doi.org/10.1021/cm010699n,20190326_1_P_LiOEGnB__9,[Cu][B-]1(OC(=O)C(=O)O1)OCCOCCOCCOCCOCCOCCOCCOCCOCC[Au],[Cu][B-]1(OC(=O)C(=O)O1)OCCOCCOCCOCCOCCOCCOCCOCCOCC[Au],,,,,,0.986193294,0.983206742,0.1,0.9,,9-Jan,,,,559.0029742,,,159.0029742,block_block,,,,,,,,,,,,,,,,,,,,,,,,,,,,,,,,,,,,,,,,,,,,,,LiBOB,O=C1O[B-]2(OC1=O)OC(=O)C(=O)O2.[Li+],0.013806706,0.016793258,0.08804867,193.9846269,,,,,,,,,,,,53.93905453,2.82E-05,-4.549619153
,,,,,1,doi.org/10.1021/cm010699n,20190326_1_P_LiOEGnB__9,[Cu][B-]1(OC(=O)C(=O)O1)OCCOCCOCCOCCOCCOCCOCCOCCOCC[Au],[Cu][B-]1(OC(=O)C(=O)O1)OCCOCCOCCOCCOCCOCCOCCOCCOCC[Au],,,,,,0.986193294,0.983206742,0.1,0.9,,9-Jan,,,,559.0029742,,,159.0029742,block_block,,,,,,,,,,,,,,,,,,,,,,,,,,,,,,,,,,,,,,,,,,,,,,LiBOB,O=C1O[B-]2(OC1=O)OC(=O)C(=O)O2.[Li+],0.013806706,0.016793258,0.08804867,193.9846269,,,,,,,,,,,,49.38384913,2.16E-05,-4.665927098
,,,,,1,doi.org/10.1021/cm010699n,20190326_1_P_LiOEGnB__9,[Cu][B-]1(OC(=O)C(=O)O1)OCCOCCOCCOCCOCCOCCOCCOCCOCC[Au],[Cu][B-]1(OC(=O)C(=O)O1)OCCOCCOCCOCCOCCOCCOCCOCCOCC[Au],,,,,,0.986193294,0.983206742,0.1,0.9,,9-Jan,,,,559.0029742,,,159.0029742,block_block,,,,,,,,,,,,,,,,,,,,,,,,,,,,,,,,,,,,,,,,,,,,,,LiBOB,O=C1O[B-]2(OC1=O)OC(=O)C(=O)O2.[Li+],0.013806706,0.016793258,0.08804867,193.9846269,,,,,,,,,,,,44.7112276,1.65E-05,-4.782246648
,,,,,1,doi.org/10.1021/cm010699n,20190326_1_P_LiOEGnB__9,[Cu][B-]1(OC(=O)C(=O)O1)OCCOCCOCCOCCOCCOCCOCCOCCOCC[Au],[Cu][B-]1(OC(=O)C(=O)O1)OCCOCCOCCOCCOCCOCCOCCOCCOCC[Au],,,,,,0.986193294,0.983206742,0.1,0.9,,9-Jan,,,,559.0029742,,,159.0029742,block_block,,,,,,,,,,,,,,,,,,,,,,,,,,,,,,,,,,,,,,,,,,,,,,LiBOB,O=C1O[B-]2(OC1=O)OC(=O)C(=O)O2.[Li+],0.013806706,0.016793258,0.08804867,193.9846269,,,,,,,,,,,,40.17205938,1.26E-05,-4.898566197
,,,,,1,doi.org/10.1021/cm010699n,20190326_1_P_LiOEGnB__9,[Cu][B-]1(OC(=O)C(=O)O1)OCCOCCOCCOCCOCCOCCOCCOCCOCC[Au],[Cu][B-]1(OC(=O)C(=O)O1)OCCOCCOCCOCCOCCOCCOCCOCCOCC[Au],,,,,,0.986193294,0.983206742,0.1,0.9,,9-Jan,,,,559.0029742,,,159.0029742,block_block,,,,,,,,,,,,,,,,,,,,,,,,,,,,,,,,,,,,,,,,,,,,,,LiBOB,O=C1O[B-]2(OC1=O)OC(=O)C(=O)O2.[Li+],0.013806706,0.016793258,0.08804867,193.9846269,,,,,,,,,,,,34.39334194,7.53E-06,-5.123314504
,,,,,1,doi.org/10.1021/cm010699n,20190326_1_P_LiOEGnB__9,[Cu][B-]1(OC(=O)C(=O)O1)OCCOCCOCCOCCOCCOCCOCCOCCOCC[Au],[Cu][B-]1(OC(=O)C(=O)O1)OCCOCCOCCOCCOCCOCCOCCOCCOCC[Au],,,,,,0.986193294,0.983206742,0.1,0.9,,9-Jan,,,,559.0029742,,,159.0029742,block_block,,,,,,,,,,,,,,,,,,,,,,,,,,,,,,,,,,,,,,,,,,,,,,LiBOB,O=C1O[B-]2(OC1=O)OC(=O)C(=O)O2.[Li+],0.013806706,0.016793258,0.08804867,193.9846269,,,,,,,,,,,,29.48157895,5.08E-06,-5.293848432
,,,,,1,doi.org/10.1021/cm010699n,20190326_1_P_LiOEGnB__9,[Cu][B-]1(OC(=O)C(=O)O1)OCCOCCOCCOCCOCCOCCOCCOCCOCC[Au],[Cu][B-]1(OC(=O)C(=O)O1)OCCOCCOCCOCCOCCOCCOCCOCCOCC[Au],,,,,,0.986193294,0.983206742,0.1,0.9,,9-Jan,,,,559.0029742,,,159.0029742,block_block,,,,,,,,,,,,,,,,,,,,,,,,,,,,,,,,,,,,,,,,,,,,,,LiBOB,O=C1O[B-]2(OC1=O)OC(=O)C(=O)O2.[Li+],0.013806706,0.016793258,0.08804867,193.9846269,,,,,,,,,,,,25.15053667,3.31E-06,-5.479839028
,,,,,1,doi.org/10.1021/cm010699n,20190326_1_P_LiOEGnB__9,[Cu][B-]1(OC(=O)C(=O)O1)OCCOCCOCCOCCOCCOCCOCCOCCOCC[Au],[Cu][B-]1(OC(=O)C(=O)O1)OCCOCCOCCOCCOCCOCCOCCOCCOCC[Au],,,,,,0.986193294,0.983206742,0.1,0.9,,9-Jan,,,,559.0029742,,,159.0029742,block_block,,,,,,,,,,,,,,,,,,,,,,,,,,,,,,,,,,,,,,,,,,,,,,LiBOB,O=C1O[B-]2(OC1=O)OC(=O)C(=O)O2.[Li+],0.013806706,0.016793258,0.08804867,193.9846269,,,,,,,,,,,,19.08624255,1.90E-06,-5.720113627
,,,,,1,doi.org/10.1021/cm010699n,20190326_1_P_LiOEGnB__9,[Cu][B-]1(OC(=O)C(=O)O1)OCCOCCOCCOCCOCCOCCOCCOCCOCC[Au],[Cu][B-]1(OC(=O)C(=O)O1)OCCOCCOCCOCCOCCOCCOCCOCCOCC[Au],,,,,,0.986193294,0.983206742,0.1,0.9,,9-Jan,,,,559.0029742,,,159.0029742,block_block,,,,,,,,,,,,,,,,,,,,,,,,,,,,,,,,,,,,,,,,,,,,,,LiBOB,O=C1O[B-]2(OC1=O)OC(=O)C(=O)O2.[Li+],0.013806706,0.016793258,0.08804867,193.9846269,,,,,,,,,,,,13.85516351,1.10E-06,-5.960353415
,,,,,1,doi.org/10.1021/cm010699n,20190326_1_P_LiOEGnB__9,[Cu][B-]1(OC(=O)C(=O)O1)OCCOCCOCCOCCOCCOCCOCCOCCOCC[Au],[Cu][B-]1(OC(=O)C(=O)O1)OCCOCCOCCOCCOCCOCCOCCOCCOCC[Au],,,,,,0.986193294,0.983206742,0.1,0.9,,9-Jan,,,,559.0029742,,,159.0029742,block_block,,,,,,,,,,,,,,,,,,,,,,,,,,,,,,,,,,,,,,,,,,,,,,LiBOB,O=C1O[B-]2(OC1=O)OC(=O)C(=O)O2.[Li+],0.013806706,0.016793258,0.08804867,193.9846269,,,,,,,,,,,,9.381345307,6.19E-07,-6.208298328
,,,,,1,doi.org/10.1021/cm010699n,20190326_1_P_LiOEGnB__5,[Cu][B-]1(OC(=O)C(=O)O1)OCCOCCOCCOCC[Au],[Cu][B-]1(OC(=O)C(=O)O1)OCCOCCOCCOCC[Au],,,,,,0.993374194,0.991928242,0.166666667,0.833333333,,5-Jan,,,,359.0029742,,,159.0029742,block_block,,,,,,,,,,,,,,,,,,,,,,,,,,,,,,,,,,,,,,,,,,,,,,LiBOB,O=C1O[B-]2(OC1=O)OC(=O)C(=O)O2.[Li+],0.006625806,0.008071758,0.041948899,193.9846269,,,,,,,,,,,,120.3138981,9.53E-05,-4.020808481
,,,,,1,doi.org/10.1021/cm010699n,20190326_1_P_LiOEGnB__5,[Cu][B-]1(OC(=O)C(=O)O1)OCCOCCOCCOCC[Au],[Cu][B-]1(OC(=O)C(=O)O1)OCCOCCOCCOCC[Au],,,,,,0.993374194,0.991928242,0.166666667,0.833333333,,5-Jan,,,,359.0029742,,,159.0029742,block_block,,,,,,,,,,,,,,,,,,,,,,,,,,,,,,,,,,,,,,,,,,,,,,LiBOB,O=C1O[B-]2(OC1=O)OC(=O)C(=O)O2.[Li+],0.006625806,0.008071758,0.041948899,193.9846269,,,,,,,,,,,,114.1003484,7.97E-05,-4.098405132
,,,,,1,doi.org/10.1021/cm010699n,20190326_1_P_LiOEGnB__5,[Cu][B-]1(OC(=O)C(=O)O1)OCCOCCOCCOCC[Au],[Cu][B-]1(OC(=O)C(=O)O1)OCCOCCOCCOCC[Au],,,,,,0.993374194,0.991928242,0.166666667,0.833333333,,5-Jan,,,,359.0029742,,,159.0029742,block_block,,,,,,,,,,,,,,,,,,,,,,,,,,,,,,,,,,,,,,,,,,,,,,LiBOB,O=C1O[B-]2(OC1=O)OC(=O)C(=O)O2.[Li+],0.006625806,0.008071758,0.041948899,193.9846269,,,,,,,,,,,,110.1833333,6.32E-05,-4.199151972
,,,,,1,doi.org/10.1021/cm010699n,20190326_1_P_LiOEGnB__5,[Cu][B-]1(OC(=O)C(=O)O1)OCCOCCOCCOCC[Au],[Cu][B-]1(OC(=O)C(=O)O1)OCCOCCOCCOCC[Au],,,,,,0.993374194,0.991928242,0.166666667,0.833333333,,5-Jan,,,,359.0029742,,,159.0029742,block_block,,,,,,,,,,,,,,,,,,,,,,,,,,,,,,,,,,,,,,,,,,,,,,LiBOB,O=C1O[B-]2(OC1=O)OC(=O)C(=O)O2.[Li+],0.006625806,0.008071758,0.041948899,193.9846269,,,,,,,,,,,,104.9679138,5.29E-05,-4.276725414
,,,,,1,doi.org/10.1021/cm010699n,20190326_1_P_LiOEGnB__5,[Cu][B-]1(OC(=O)C(=O)O1)OCCOCCOCCOCC[Au],[Cu][B-]1(OC(=O)C(=O)O1)OCCOCCOCCOCC[Au],,,,,,0.993374194,0.991928242,0.166666667,0.833333333,,5-Jan,,,,359.0029742,,,159.0029742,block_block,,,,,,,,,,,,,,,,,,,,,,,,,,,,,,,,,,,,,,,,,,,,,,LiBOB,O=C1O[B-]2(OC1=O)OC(=O)C(=O)O2.[Li+],0.006625806,0.008071758,0.041948899,193.9846269,,,,,,,,,,,,99.89250559,4.05E-05,-4.392998547
,,,,,1,doi.org/10.1021/cm010699n,20190326_1_P_LiOEGnB__5,[Cu][B-]1(OC(=O)C(=O)O1)OCCOCCOCCOCC[Au],[Cu][B-]1(OC(=O)C(=O)O1)OCCOCCOCCOCC[Au],,,,,,0.993374194,0.991928242,0.166666667,0.833333333,,5-Jan,,,,359.0029742,,,159.0029742,block_block,,,,,,,,,,,,,,,,,,,,,,,,,,,,,,,,,,,,,,,,,,,,,,LiBOB,O=C1O[B-]2(OC1=O)OC(=O)C(=O)O2.[Li+],0.006625806,0.008071758,0.041948899,193.9846269,,,,,,,,,,,,94.95154525,3.44E-05,-4.462832051
,,,,,1,doi.org/10.1021/cm010699n,20190326_1_P_LiOEGnB__5,[Cu][B-]1(OC(=O)C(=O)O1)OCCOCCOCCOCC[Au],[Cu][B-]1(OC(=O)C(=O)O1)OCCOCCOCCOCC[Au],,,,,,0.993374194,0.991928242,0.166666667,0.833333333,,5-Jan,,,,359.0029742,,,159.0029742,block_block,,,,,,,,,,,,,,,,,,,,,,,,,,,,,,,,,,,,,,,,,,,,,,LiBOB,O=C1O[B-]2(OC1=O)OC(=O)C(=O)O2.[Li+],0.006625806,0.008071758,0.041948899,193.9846269,,,,,,,,,,,,89.50767725,2.59E-05,-4.586868331
,,,,,1,doi.org/10.1021/cm010699n,20190326_1_P_LiOEGnB__5,[Cu][B-]1(OC(=O)C(=O)O1)OCCOCCOCCOCC[Au],[Cu][B-]1(OC(=O)C(=O)O1)OCCOCCOCCOCC[Au],,,,,,0.993374194,0.991928242,0.166666667,0.833333333,,5-Jan,,,,359.0029742,,,159.0029742,block_block,,,,,,,,,,,,,,,,,,,,,,,,,,,,,,,,,,,,,,,,,,,,,,LiBOB,O=C1O[B-]2(OC1=O)OC(=O)C(=O)O2.[Li+],0.006625806,0.008071758,0.041948899,193.9846269,,,,,,,,,,,,84.52910768,1.91E-05,-4.718632944
,,,,,1,doi.org/10.1021/cm010699n,20190326_1_P_LiOEGnB__5,[Cu][B-]1(OC(=O)C(=O)O1)OCCOCCOCCOCC[Au],[Cu][B-]1(OC(=O)C(=O)O1)OCCOCCOCCOCC[Au],,,,,,0.993374194,0.991928242,0.166666667,0.833333333,,5-Jan,,,,359.0029742,,,159.0029742,block_block,,,,,,,,,,,,,,,,,,,,,,,,,,,,,,,,,,,,,,,,,,,,,,LiBOB,O=C1O[B-]2(OC1=O)OC(=O)C(=O)O2.[Li+],0.006625806,0.008071758,0.041948899,193.9846269,,,,,,,,,,,,79.68537876,1.41E-05,-4.850397557
,,,,,1,doi.org/10.1021/cm010699n,20190326_1_P_LiOEGnB__5,[Cu][B-]1(OC(=O)C(=O)O1)OCCOCCOCCOCC[Au],[Cu][B-]1(OC(=O)C(=O)O1)OCCOCCOCCOCC[Au],,,,,,0.993374194,0.991928242,0.166666667,0.833333333,,5-Jan,,,,359.0029742,,,159.0029742,block_block,,,,,,,,,,,,,,,,,,,,,,,,,,,,,,,,,,,,,,,,,,,,,,LiBOB,O=C1O[B-]2(OC1=O)OC(=O)C(=O)O2.[Li+],0.006625806,0.008071758,0.041948899,193.9846269,,,,,,,,,,,,74.68062161,1.08E-05,-4.966693898
,,,,,1,doi.org/10.1021/cm010699n,20190326_1_P_LiOEGnB__5,[Cu][B-]1(OC(=O)C(=O)O1)OCCOCCOCCOCC[Au],[Cu][B-]1(OC(=O)C(=O)O1)OCCOCCOCCOCC[Au],,,,,,0.993374194,0.991928242,0.166666667,0.833333333,,5-Jan,,,,359.0029742,,,159.0029742,block_block,,,,,,,,,,,,,,,,,,,,,,,,,,,,,,,,,,,,,,,,,,,,,,LiBOB,O=C1O[B-]2(OC1=O)OC(=O)C(=O)O2.[Li+],0.006625806,0.008071758,0.041948899,193.9846269,,,,,,,,,,,,69.25246407,7.56E-06,-5.121713137
,,,,,1,doi.org/10.1021/cm010699n,20190326_1_P_LiOEGnB__5,[Cu][B-]1(OC(=O)C(=O)O1)OCCOCCOCCOCC[Au],[Cu][B-]1(OC(=O)C(=O)O1)OCCOCCOCCOCC[Au],,,,,,0.993374194,0.991928242,0.166666667,0.833333333,,5-Jan,,,,359.0029742,,,159.0029742,block_block,,,,,,,,,,,,,,,,,,,,,,,,,,,,,,,,,,,,,,,,,,,,,,LiBOB,O=C1O[B-]2(OC1=O)OC(=O)C(=O)O2.[Li+],0.006625806,0.008071758,0.041948899,193.9846269,,,,,,,,,,,,65.08529412,5.19E-06,-5.284425899
,,,,,1,doi.org/10.1021/cm010699n,20190326_1_P_LiOEGnB__5,[Cu][B-]1(OC(=O)C(=O)O1)OCCOCCOCCOCC[Au],[Cu][B-]1(OC(=O)C(=O)O1)OCCOCCOCCOCC[Au],,,,,,0.993374194,0.991928242,0.166666667,0.833333333,,5-Jan,,,,359.0029742,,,159.0029742,block_block,,,,,,,,,,,,,,,,,,,,,,,,,,,,,,,,,,,,,,,,,,,,,,LiBOB,O=C1O[B-]2(OC1=O)OC(=O)C(=O)O2.[Li+],0.006625806,0.008071758,0.041948899,193.9846269,,,,,,,,,,,,59.41880734,3.64E-06,-5.439468346
,,,,,1,doi.org/10.1021/cm010699n,20190326_1_P_LiOEGnB__5,[Cu][B-]1(OC(=O)C(=O)O1)OCCOCCOCCOCC[Au],[Cu][B-]1(OC(=O)C(=O)O1)OCCOCCOCCOCC[Au],,,,,,0.993374194,0.991928242,0.166666667,0.833333333,,5-Jan,,,,359.0029742,,,159.0029742,block_block,,,,,,,,,,,,,,,,,,,,,,,,,,,,,,,,,,,,,,,,,,,,,,LiBOB,O=C1O[B-]2(OC1=O)OC(=O)C(=O)O2.[Li+],0.006625806,0.008071758,0.041948899,193.9846269,,,,,,,,,,,,53.93905453,2.41E-06,-5.617730608
,,,,,1,doi.org/10.1021/cm010699n,20190326_1_P_LiOEGnB__5,[Cu][B-]1(OC(=O)C(=O)O1)OCCOCCOCCOCC[Au],[Cu][B-]1(OC(=O)C(=O)O1)OCCOCCOCCOCC[Au],,,,,,0.993374194,0.991928242,0.166666667,0.833333333,,5-Jan,,,,359.0029742,,,159.0029742,block_block,,,,,,,,,,,,,,,,,,,,,,,,,,,,,,,,,,,,,,,,,,,,,,LiBOB,O=C1O[B-]2(OC1=O)OC(=O)C(=O)O2.[Li+],0.006625806,0.008071758,0.041948899,193.9846269,,,,,,,,,,,,49.13449942,1.49E-06,-5.826929415
,,,,,1,doi.org/10.1021/cm010699n,20190326_1_P_LiOEGnB__5,[Cu][B-]1(OC(=O)C(=O)O1)OCCOCCOCCOCC[Au],[Cu][B-]1(OC(=O)C(=O)O1)OCCOCCOCCOCC[Au],,,,,,0.993374194,0.991928242,0.166666667,0.833333333,,5-Jan,,,,359.0029742,,,159.0029742,block_block,,,,,,,,,,,,,,,,,,,,,,,,,,,,,,,,,,,,,,,,,,,,,,LiBOB,O=C1O[B-]2(OC1=O)OC(=O)C(=O)O2.[Li+],0.006625806,0.008071758,0.041948899,193.9846269,,,,,,,,,,,,44.7112276,8.42E-07,-6.074816307
,,,,,1,doi.org/10.1021/cm010699n,20190326_1_P_LiOEGnB__5,[Cu][B-]1(OC(=O)C(=O)O1)OCCOCCOCCOCC[Au],[Cu][B-]1(OC(=O)C(=O)O1)OCCOCCOCCOCC[Au],,,,,,0.993374194,0.991928242,0.166666667,0.833333333,,5-Jan,,,,359.0029742,,,159.0029742,block_block,,,,,,,,,,,,,,,,,,,,,,,,,,,,,,,,,,,,,,,,,,,,,,LiBOB,O=C1O[B-]2(OC1=O)OC(=O)C(=O)O2.[Li+],0.006625806,0.008071758,0.041948899,193.9846269,,,,,,,,,,,,39.93674427,5.20E-07,-6.284026717
,,,,,1,doi.org/10.1021/cm010699n,20190326_1_P_LiOEGnB__3,[Cu][B-]1(OC(=O)C(=O)O1)OCCOCCOCC[Au],[Cu][B-]1(OC(=O)C(=O)O1)OCCOCCOCC[Au],,,,,,0.998751561,0.998477314,0.25,0.75,,3-Jan,,,,291.0029742,,,159.0029742,block_block,,,,,,,,,,,,,,,,,,,,,,,,,,,,,,,,,,,,,,,,,,,,,,LiBOB,O=C1O[B-]2(OC1=O)OC(=O)C(=O)O2.[Li+],0.001248439,0.001522686,0.00786149,193.9846269,,,,,,,,,,,,119.2029412,3.51E-05,-4.454279826
,,,,,1,doi.org/10.1021/cm010699n,20190326_1_P_LiOEGnB__3,[Cu][B-]1(OC(=O)C(=O)O1)OCCOCCOCC[Au],[Cu][B-]1(OC(=O)C(=O)O1)OCCOCCOCC[Au],,,,,,0.998751561,0.998477314,0.25,0.75,,3-Jan,,,,291.0029742,,,159.0029742,block_block,,,,,,,,,,,,,,,,,,,,,,,,,,,,,,,,,,,,,,,,,,,,,,LiBOB,O=C1O[B-]2(OC1=O)OC(=O)C(=O)O2.[Li+],0.001248439,0.001522686,0.00786149,193.9846269,,,,,,,,,,,,114.8211494,2.59E-05,-4.585998023
,,,,,1,doi.org/10.1021/cm010699n,20190326_1_P_LiOEGnB__3,[Cu][B-]1(OC(=O)C(=O)O1)OCCOCCOCC[Au],[Cu][B-]1(OC(=O)C(=O)O1)OCCOCCOCC[Au],,,,,,0.998751561,0.998477314,0.25,0.75,,3-Jan,,,,291.0029742,,,159.0029742,block_block,,,,,,,,,,,,,,,,,,,,,,,,,,,,,,,,,,,,,,,,,,,,,,LiBOB,O=C1O[B-]2(OC1=O)OC(=O)C(=O)O2.[Li+],0.001248439,0.001522686,0.00786149,193.9846269,,,,,,,,,,,,109.8311667,2.02E-05,-4.694519613
,,,,,1,doi.org/10.1021/cm010699n,20190326_1_P_LiOEGnB__3,[Cu][B-]1(OC(=O)C(=O)O1)OCCOCCOCC[Au],[Cu][B-]1(OC(=O)C(=O)O1)OCCOCCOCC[Au],,,,,,0.998751561,0.998477314,0.25,0.75,,3-Jan,,,,291.0029742,,,159.0029742,block_block,,,,,,,,,,,,,,,,,,,,,,,,,,,,,,,,,,,,,,,,,,,,,,LiBOB,O=C1O[B-]2(OC1=O)OC(=O)C(=O)O2.[Li+],0.001248439,0.001522686,0.00786149,193.9846269,,,,,,,,,,,,104.6252605,1.57E-05,-4.803052808
,,,,,1,doi.org/10.1021/cm010699n,20190326_1_P_LiOEGnB__3,[Cu][B-]1(OC(=O)C(=O)O1)OCCOCCOCC[Au],[Cu][B-]1(OC(=O)C(=O)O1)OCCOCCOCC[Au],,,,,,0.998751561,0.998477314,0.25,0.75,,3-Jan,,,,291.0029742,,,159.0029742,block_block,,,,,,,,,,,,,,,,,,,,,,,,,,,,,,,,,,,,,,,,,,,,,,LiBOB,O=C1O[B-]2(OC1=O)OC(=O)C(=O)O2.[Li+],0.001248439,0.001522686,0.00786149,193.9846269,,,,,,,,,,,,98.89373048,1.16E-05,-4.934829025
,,,,,1,doi.org/10.1021/cm010699n,20190326_1_P_LiOEGnB__3,[Cu][B-]1(OC(=O)C(=O)O1)OCCOCCOCC[Au],[Cu][B-]1(OC(=O)C(=O)O1)OCCOCCOCC[Au],,,,,,0.998751561,0.998477314,0.25,0.75,,3-Jan,,,,291.0029742,,,159.0029742,block_block,,,,,,,,,,,,,,,,,,,,,,,,,,,,,,,,,,,,,,,,,,,,,,LiBOB,O=C1O[B-]2(OC1=O)OC(=O)C(=O)O2.[Li+],0.001248439,0.001522686,0.00786149,193.9846269,,,,,,,,,,,,94.3026223,8.58E-06,-5.06657043
,,,,,1,doi.org/10.1021/cm010699n,20190326_1_P_LiOEGnB__3,[Cu][B-]1(OC(=O)C(=O)O1)OCCOCCOCC[Au],[Cu][B-]1(OC(=O)C(=O)O1)OCCOCCOCC[Au],,,,,,0.998751561,0.998477314,0.25,0.75,,3-Jan,,,,291.0029742,,,159.0029742,block_block,,,,,,,,,,,,,,,,,,,,,,,,,,,,,,,,,,,,,,,,,,,,,,LiBOB,O=C1O[B-]2(OC1=O)OC(=O)C(=O)O2.[Li+],0.001248439,0.001522686,0.00786149,193.9846269,,,,,,,,,,,,90.13976035,6.45E-06,-5.190560293
,,,,,1,doi.org/10.1021/cm010699n,20190326_1_P_LiOEGnB__3,[Cu][B-]1(OC(=O)C(=O)O1)OCCOCCOCC[Au],[Cu][B-]1(OC(=O)C(=O)O1)OCCOCCOCC[Au],,,,,,0.998751561,0.998477314,0.25,0.75,,3-Jan,,,,291.0029742,,,159.0029742,block_block,,,,,,,,,,,,,,,,,,,,,,,,,,,,,,,,,,,,,,,,,,,,,,LiBOB,O=C1O[B-]2(OC1=O)OC(=O)C(=O)O2.[Li+],0.001248439,0.001522686,0.00786149,193.9846269,,,,,,,,,,,,85.1439407,4.43E-06,-5.353284658
,,,,,1,doi.org/10.1021/cm010699n,20190326_1_P_LiOEGnB__3,[Cu][B-]1(OC(=O)C(=O)O1)OCCOCCOCC[Au],[Cu][B-]1(OC(=O)C(=O)O1)OCCOCCOCC[Au],,,,,,0.998751561,0.998477314,0.25,0.75,,3-Jan,,,,291.0029742,,,159.0029742,block_block,,,,,,,,,,,,,,,,,,,,,,,,,,,,,,,,,,,,,,,,,,,,,,LiBOB,O=C1O[B-]2(OC1=O)OC(=O)C(=O)O2.[Li+],0.001248439,0.001522686,0.00786149,193.9846269,,,,,,,,,,,,79.98426514,3.10E-06,-5.508280689
,,,,,1,doi.org/10.1021/cm010699n,20190326_1_P_LiOEGnB__3,[Cu][B-]1(OC(=O)C(=O)O1)OCCOCCOCC[Au],[Cu][B-]1(OC(=O)C(=O)O1)OCCOCCOCC[Au],,,,,,0.998751561,0.998477314,0.25,0.75,,3-Jan,,,,291.0029742,,,159.0029742,block_block,,,,,,,,,,,,,,,,,,,,,,,,,,,,,,,,,,,,,,,,,,,,,,LiBOB,O=C1O[B-]2(OC1=O)OC(=O)C(=O)O2.[Li+],0.001248439,0.001522686,0.00786149,193.9846269,,,,,,,,,,,,75.2620351,2.02E-06,-5.694224869
,,,,,1,doi.org/10.1021/cm010699n,20190326_1_P_LiOEGnB__3,[Cu][B-]1(OC(=O)C(=O)O1)OCCOCCOCC[Au],[Cu][B-]1(OC(=O)C(=O)O1)OCCOCCOCC[Au],,,,,,0.998751561,0.998477314,0.25,0.75,,3-Jan,,,,291.0029742,,,159.0029742,block_block,,,,,,,,,,,,,,,,,,,,,,,,,,,,,,,,,,,,,,,,,,,,,,LiBOB,O=C1O[B-]2(OC1=O)OC(=O)C(=O)O2.[Li+],0.001248439,0.001522686,0.00786149,193.9846269,,,,,,,,,,,,70.09825031,1.23E-06,-5.911152009
,,,,,1,doi.org/10.1021/cm010699n,20190326_1_P_LiOEGnB__3,[Cu][B-]1(OC(=O)C(=O)O1)OCCOCCOCC[Au],[Cu][B-]1(OC(=O)C(=O)O1)OCCOCCOCC[Au],,,,,,0.998751561,0.998477314,0.25,0.75,,3-Jan,,,,291.0029742,,,159.0029742,block_block,,,,,,,,,,,,,,,,,,,,,,,,,,,,,,,,,,,,,,,,,,,,,,LiBOB,O=C1O[B-]2(OC1=O)OC(=O)C(=O)O2.[Li+],0.001248439,0.001522686,0.00786149,193.9846269,,,,,,,,,,,,63.71868687,6.69E-07,-6.174576798
