Repository: zjurillpolymer/SPE_prediction

# SPE Prediction

Polymer electrolyte conductivity prediction using graph neural networks.

## Data

Data from [ChemPropPred](https://github.com/learningmatter-mit/Chem-prop-pred) — polymer electrolyte conductivity measurements including SMILES, conductivity (log S/cm), molecular weight, salt concentration, and temperature.

- `data/clean_train_data.csv` — cleaned training data
- `data/PolymerElectrolyteData.csv` — full raw dataset
- `data/PolyInfo_8salts.csv` / `data/polyinfo_5salts_4conc.csv` — PolyInfo polymer database with salt additives

File: data/PolymerElectrolyteData.csv (part 61 of 154)
Notes,Compound Notebook Name,Date Copied to Master Database,Data Recorded By,Seshadri Group,Oyaizu Group,DOI,Solvent 1 (S1),S1 SMILES,S1 SMILES 1,S1 SMILES 2,S1 SMILES 3,S1 Big SMILES,S1 End Group 1,S1 End Group 2,S1 Mol %,S1 Weight %,S1 SMILES 1 Mol %,S1 SMILES 2 Mol %,S1 SMILES 3 Mol %,S1 Molar Ratio,S1 Weight Ratio,S1 Mw,S1 Mn,S1 Mn or Mw,S1 Mw/Mn,S1 DOP,S1 Molar Mass (g/mol),S1 Type,S1 Block Mol Weight,Solvent 2 (S2),S2 SMILES,S2 SMILES 1,S2 SMILES 2,S2 Mol %,S2 Weight %,S2 SMILES 1 Mol %,S2 SMILES 2 Mol %,S2 Molar Ratio,S2 Weight Ratio,S2 Mw,S2 Mn,S2 Mn or Mw,S2 Mw/Mn,S2 DOP,S2 Molar Mass (g/mol),S2 Type,Solvent 3 (S3),S3 SMILES,S3 SMILES 1,S3 Mol %,S3 Weight %,S3 Molar Ratio,S3 Weight Ratio,S3 Mw,S3 Mn,S3 Mn or Mw,S3 Mw/Mn,S3 DOP,S3 Molar Mass (g/mol),S3 Type,Solvent 4 (S4),S4 SMILES,S4 Mol %,S4 Weight %,S4 Molar Ratio,S4 Weight Ratio,S4 Mw,S4 Mn,S4 Mn or Mw,S4 Mw/Mn,S4 DOP,S4 Molar Mass (g/mol),S4 Type,Salt 1,Salt1 SMILES,Salt1 Mol %,Salt1 Weight %,Salt1 Molality (mol salt/kg polymer),Salt1 Molar Mass (g/mol),Salt 2,Salt2 SMILES,Salt2 Mol %,Salt2 Weight %,Salt2 Molality (mol salt/kg polymer),Salt2 Molar Mass (g/mol),Inorganic Material 1 (IM1),IM1 Weight %,IM1 Particle Size (nm),Tg (oC),Heating Rate (K/min),Temperature (oC),Conductivity (S/cm),log Conductivity (S/cm)
,,,,,1,doi.org/10.1021/cm010699n,20190326_1_P_LiOEGnB__3,[Cu][B-]1(OC(=O)C(=O)O1)OCCOCCOCC[Au],[Cu][B-]1(OC(=O)C(=O)O1)OCCOCCOCC[Au],,,,,,0.998751561,0.998477314,0.25,0.75,,3-Jan,,,,291.0029742,,,159.0029742,block_block,,,,,,,,,,,,,,,,,,,,,,,,,,,,,,,,,,,,,,,,,,,,,,LiBOB,O=C1O[B-]2(OC1=O)OC(=O)C(=O)O2.[Li+],0.001248439,0.001522686,0.00786149,193.9846269,,,,,,,,,,,,58.36093439,4.28E-07,-6.368307332
,,,,,1,doi.org/10.1021/cm010699n,20190326_1_P_LiOPGnB_7,[Cu][B-]1(OC(=O)C(=O)O1)OCC(C)OCC(C)OCC(C)OCC(C)OCC(C)OCC(C)OCC(C)[Au],[Cu][B-]1(OC(=O)C(=O)O1)OCC(C)OCC(C)OCC(C)OCC(C)OCC(C)OCC(C)OCC(C)[Au],,,,,,0.953516091,0.943863433,0.125,0.875,,7-Jan,,,,551.0029742,,,159.0029742,block_block,,,,,,,,,,,,,,,,,,,,,,,,,,,,,,,,,,,,,,,,,,,,,,LiBOB,O=C1O[B-]2(OC1=O)OC(=O)C(=O)O2.[Li+],0.046483909,0.056136567,0.306598041,193.9846269,,,,,,,,,,,,120.5306018,0.000124149,-3.906057649
,,,,,1,doi.org/10.1021/cm010699n,20190326_1_P_LiOPGnB_7,[Cu][B-]1(OC(=O)C(=O)O1)OCC(C)OCC(C)OCC(C)OCC(C)OCC(C)OCC(C)OCC(C)[Au],[Cu][B-]1(OC(=O)C(=O)O1)OCC(C)OCC(C)OCC(C)OCC(C)OCC(C)OCC(C)OCC(C)[Au],,,,,,0.953516091,0.943863433,0.125,0.875,,7-Jan,,,,551.0029742,,,159.0029742,block_block,,,,,,,,,,,,,,,,,,,,,,,,,,,,,,,,,,,,,,,,,,,,,,LiBOB,O=C1O[B-]2(OC1=O)OC(=O)C(=O)O2.[Li+],0.046483909,0.056136567,0.306598041,193.9846269,,,,,,,,,,,,114.6867032,0.000114113,-3.942664561
,,,,,1,doi.org/10.1021/cm010699n,20190326_1_P_LiOPGnB_7,[Cu][B-]1(OC(=O)C(=O)O1)OCC(C)OCC(C)OCC(C)OCC(C)OCC(C)OCC(C)OCC(C)[Au],[Cu][B-]1(OC(=O)C(=O)O1)OCC(C)OCC(C)OCC(C)OCC(C)OCC(C)OCC(C)OCC(C)[Au],,,,,,0.953516091,0.943863433,0.125,0.875,,7-Jan,,,,551.0029742,,,159.0029742,block_block,,,,,,,,,,,,,,,,,,,,,,,,,,,,,,,,,,,,,,,,,,,,,,LiBOB,O=C1O[B-]2(OC1=O)OC(=O)C(=O)O2.[Li+],0.046483909,0.056136567,0.306598041,193.9846269,,,,,,,,,,,,108.657313,9.77E-05,-4.009889992
,,,,,1,doi.org/10.1021/cm010699n,20190326_1_P_LiOPGnB_7,[Cu][B-]1(OC(=O)C(=O)O1)OCC(C)OCC(C)OCC(C)OCC(C)OCC(C)OCC(C)OCC(C)[Au],[Cu][B-]1(OC(=O)C(=O)O1)OCC(C)OCC(C)OCC(C)OCC(C)OCC(C)OCC(C)OCC(C)[Au],,,,,,0.953516091,0.943863433,0.125,0.875,,7-Jan,,,,551.0029742,,,159.0029742,block_block,,,,,,,,,,,,,,,,,,,,,,,,,,,,,,,,,,,,,,,,,,,,,,LiBOB,O=C1O[B-]2(OC1=O)OC(=O)C(=O)O2.[Li+],0.046483909,0.056136567,0.306598041,193.9846269,,,,,,,,,,,,103.8247721,8.14E-05,-4.089393915
,,,,,1,doi.org/10.1021/cm010699n,20190326_1_P_LiOPGnB_7,[Cu][B-]1(OC(=O)C(=O)O1)OCC(C)OCC(C)OCC(C)OCC(C)OCC(C)OCC(C)OCC(C)[Au],[Cu][B-]1(OC(=O)C(=O)O1)OCC(C)OCC(C)OCC(C)OCC(C)OCC(C)OCC(C)OCC(C)[Au],,,,,,0.953516091,0.943863433,0.125,0.875,,7-Jan,,,,551.0029742,,,159.0029742,block_block,,,,,,,,,,,,,,,,,,,,,,,,,,,,,,,,,,,,,,,,,,,,,,LiBOB,O=C1O[B-]2(OC1=O)OC(=O)C(=O)O2.[Li+],0.046483909,0.056136567,0.306598041,193.9846269,,,,,,,,,,,,100.7766274,6.87E-05,-4.162818019
,,,,,1,doi.org/10.1021/cm010699n,20190326_1_P_LiOPGnB_7,[Cu][B-]1(OC(=O)C(=O)O1)OCC(C)OCC(C)OCC(C)OCC(C)OCC(C)OCC(C)OCC(C)[Au],[Cu][B-]1(OC(=O)C(=O)O1)OCC(C)OCC(C)OCC(C)OCC(C)OCC(C)OCC(C)OCC(C)[Au],,,,,,0.953516091,0.943863433,0.125,0.875,,7-Jan,,,,551.0029742,,,159.0029742,block_block,,,,,,,,,,,,,,,,,,,,,,,,,,,,,,,,,,,,,,,,,,,,,,LiBOB,O=C1O[B-]2(OC1=O)OC(=O)C(=O)O2.[Li+],0.046483909,0.056136567,0.306598041,193.9846269,,,,,,,,,,,,94.84072102,5.64E-05,-4.248410904
,,,,,1,doi.org/10.1021/cm010699n,20190326_1_P_LiOPGnB_7,[Cu][B-]1(OC(=O)C(=O)O1)OCC(C)OCC(C)OCC(C)OCC(C)OCC(C)OCC(C)OCC(C)[Au],[Cu][B-]1(OC(=O)C(=O)O1)OCC(C)OCC(C)OCC(C)OCC(C)OCC(C)OCC(C)OCC(C)[Au],,,,,,0.953516091,0.943863433,0.125,0.875,,7-Jan,,,,551.0029742,,,159.0029742,block_block,,,,,,,,,,,,,,,,,,,,,,,,,,,,,,,,,,,,,,,,,,,,,,LiBOB,O=C1O[B-]2(OC1=O)OC(=O)C(=O)O2.[Li+],0.046483909,0.056136567,0.306598041,193.9846269,,,,,,,,,,,,89.40107053,4.51E-05,-4.346263997
,,,,,1,doi.org/10.1021/cm010699n,20190326_1_P_LiOPGnB_7,[Cu][B-]1(OC(=O)C(=O)O1)OCC(C)OCC(C)OCC(C)OCC(C)OCC(C)OCC(C)OCC(C)[Au],[Cu][B-]1(OC(=O)C(=O)O1)OCC(C)OCC(C)OCC(C)OCC(C)OCC(C)OCC(C)OCC(C)[Au],,,,,,0.953516091,0.943863433,0.125,0.875,,7-Jan,,,,551.0029742,,,159.0029742,block_block,,,,,,,,,,,,,,,,,,,,,,,,,,,,,,,,,,,,,,,,,,,,,,LiBOB,O=C1O[B-]2(OC1=O)OC(=O)C(=O)O2.[Li+],0.046483909,0.056136567,0.306598041,193.9846269,,,,,,,,,,,,83.20360826,3.45E-05,-4.462466258
,,,,,1,doi.org/10.1021/cm010699n,20190326_1_P_LiOPGnB_7,[Cu][B-]1(OC(=O)C(=O)O1)OCC(C)OCC(C)OCC(C)OCC(C)OCC(C)OCC(C)OCC(C)[Au],[Cu][B-]1(OC(=O)C(=O)O1)OCC(C)OCC(C)OCC(C)OCC(C)OCC(C)OCC(C)OCC(C)[Au],,,,,,0.953516091,0.943863433,0.125,0.875,,7-Jan,,,,551.0029742,,,159.0029742,block_block,,,,,,,,,,,,,,,,,,,,,,,,,,,,,,,,,,,,,,,,,,,,,,LiBOB,O=C1O[B-]2(OC1=O)OC(=O)C(=O)O2.[Li+],0.046483909,0.056136567,0.306598041,193.9846269,,,,,,,,,,,,77.80443937,2.71E-05,-4.56643574
,,,,,1,doi.org/10.1021/cm010699n,20190326_1_P_LiOPGnB_7,[Cu][B-]1(OC(=O)C(=O)O1)OCC(C)OCC(C)OCC(C)OCC(C)OCC(C)OCC(C)OCC(C)[Au],[Cu][B-]1(OC(=O)C(=O)O1)OCC(C)OCC(C)OCC(C)OCC(C)OCC(C)OCC(C)OCC(C)[Au],,,,,,0.953516091,0.943863433,0.125,0.875,,7-Jan,,,,551.0029742,,,159.0029742,block_block,,,,,,,,,,,,,,,,,,,,,,,,,,,,,,,,,,,,,,,,,,,,,,LiBOB,O=C1O[B-]2(OC1=O)OC(=O)C(=O)O2.[Li+],0.046483909,0.056136567,0.306598041,193.9846269,,,,,,,,,,,,74.29144575,2.23E-05,-4.652083481
,,,,,1,doi.org/10.1021/cm010699n,20190326_1_P_LiOPGnB_7,[Cu][B-]1(OC(=O)C(=O)O1)OCC(C)OCC(C)OCC(C)OCC(C)OCC(C)OCC(C)OCC(C)[Au],[Cu][B-]1(OC(=O)C(=O)O1)OCC(C)OCC(C)OCC(C)OCC(C)OCC(C)OCC(C)OCC(C)[Au],,,,,,0.953516091,0.943863433,0.125,0.875,,7-Jan,,,,551.0029742,,,159.0029742,block_block,,,,,,,,,,,,,,,,,,,,,,,,,,,,,,,,,,,,,,,,,,,,,,LiBOB,O=C1O[B-]2(OC1=O)OC(=O)C(=O)O2.[Li+],0.046483909,0.056136567,0.306598041,193.9846269,,,,,,,,,,,,69.15444239,1.70E-05,-4.768304028
,,,,,1,doi.org/10.1021/cm010699n,20190326_1_P_LiOPGnB_7,[Cu][B-]1(OC(=O)C(=O)O1)OCC(C)OCC(C)OCC(C)OCC(C)OCC(C)OCC(C)OCC(C)[Au],[Cu][B-]1(OC(=O)C(=O)O1)OCC(C)OCC(C)OCC(C)OCC(C)OCC(C)OCC(C)OCC(C)[Au],,,,,,0.953516091,0.943863433,0.125,0.875,,7-Jan,,,,551.0029742,,,159.0029742,block_block,,,,,,,,,,,,,,,,,,,,,,,,,,,,,,,,,,,,,,,,,,,,,,LiBOB,O=C1O[B-]2(OC1=O)OC(=O)C(=O)O2.[Li+],0.046483909,0.056136567,0.306598041,193.9846269,,,,,,,,,,,,63.6220782,1.27E-05,-4.896757353
,,,,,1,doi.org/10.1021/cm010699n,20190326_1_P_LiOPGnB_7,[Cu][B-]1(OC(=O)C(=O)O1)OCC(C)OCC(C)OCC(C)OCC(C)OCC(C)OCC(C)OCC(C)[Au],[Cu][B-]1(OC(=O)C(=O)O1)OCC(C)OCC(C)OCC(C)OCC(C)OCC(C)OCC(C)OCC(C)[Au],,,,,,0.953516091,0.943863433,0.125,0.875,,7-Jan,,,,551.0029742,,,159.0029742,block_block,,,,,,,,,,,,,,,,,,,,,,,,,,,,,,,,,,,,,,,,,,,,,,LiBOB,O=C1O[B-]2(OC1=O)OC(=O)C(=O)O2.[Li+],0.046483909,0.056136567,0.306598041,193.9846269,,,,,,,,,,,,58.52337322,8.92E-06,-5.049721951
,,,,,1,doi.org/10.1021/cm010699n,20190326_1_P_LiOPGnB_7,[Cu][B-]1(OC(=O)C(=O)O1)OCC(C)OCC(C)OCC(C)OCC(C)OCC(C)OCC(C)OCC(C)[Au],[Cu][B-]1(OC(=O)C(=O)O1)OCC(C)OCC(C)OCC(C)OCC(C)OCC(C)OCC(C)OCC(C)[Au],,,,,,0.953516091,0.943863433,0.125,0.875,,7-Jan,,,,551.0029742,,,159.0029742,block_block,,,,,,,,,,,,,,,,,,,,,,,,,,,,,,,,,,,,,,,,,,,,,,LiBOB,O=C1O[B-]2(OC1=O)OC(=O)C(=O)O2.[Li+],0.046483909,0.056136567,0.306598041,193.9846269,,,,,,,,,,,,53.31851997,6.01E-06,-5.221054003
,,,,,1,doi.org/10.1021/cm010699n,20190326_1_P_LiOPGnB_7,[Cu][B-]1(OC(=O)C(=O)O1)OCC(C)OCC(C)OCC(C)OCC(C)OCC(C)OCC(C)OCC(C)[Au],[Cu][B-]1(OC(=O)C(=O)O1)OCC(C)OCC(C)OCC(C)OCC(C)OCC(C)OCC(C)OCC(C)[Au],,,,,,0.953516091,0.943863433,0.125,0.875,,7-Jan,,,,551.0029742,,,159.0029742,block_block,,,,,,,,,,,,,,,,,,,,,,,,,,,,,,,,,,,,,,,,,,,,,,LiBOB,O=C1O[B-]2(OC1=O)OC(=O)C(=O)O2.[Li+],0.046483909,0.056136567,0.306598041,193.9846269,,,,,,,,,,,,48.27109894,3.88E-06,-5.410762652
,,,,,1,doi.org/10.1021/cm010699n,20190326_1_P_LiOPGnB_7,[Cu][B-]1(OC(=O)C(=O)O1)OCC(C)OCC(C)OCC(C)OCC(C)OCC(C)OCC(C)OCC(C)[Au],[Cu][B-]1(OC(=O)C(=O)O1)OCC(C)OCC(C)OCC(C)OCC(C)OCC(C)OCC(C)OCC(C)[Au],,,,,,0.953516091,0.943863433,0.125,0.875,,7-Jan,,,,551.0029742,,,159.0029742,block_block,,,,,,,,,,,,,,,,,,,,,,,,,,,,,,,,,,,,,,,,,,,,,,LiBOB,O=C1O[B-]2(OC1=O)OC(=O)C(=O)O2.[Li+],0.046483909,0.056136567,0.306598041,193.9846269,,,,,,,,,,,,43.14488362,2.73E-06,-5.563708964
,,,,,1,doi.org/10.1021/cm010699n,20190326_1_P_LiOPGnB_7,[Cu][B-]1(OC(=O)C(=O)O1)OCC(C)OCC(C)OCC(C)OCC(C)OCC(C)OCC(C)OCC(C)[Au],[Cu][B-]1(OC(=O)C(=O)O1)OCC(C)OCC(C)OCC(C)OCC(C)OCC(C)OCC(C)OCC(C)[Au],,,,,,0.953516091,0.943863433,0.125,0.875,,7-Jan,,,,551.0029742,,,159.0029742,block_block,,,,,,,,,,,,,,,,,,,,,,,,,,,,,,,,,,,,,,,,,,,,,,LiBOB,O=C1O[B-]2(OC1=O)OC(=O)C(=O)O2.[Li+],0.046483909,0.056136567,0.306598041,193.9846269,,,,,,,,,,,,37.94195079,1.76E-06,-5.753399328
,,,,,1,doi.org/10.1021/cm010699n,20190326_1_P_LiOPGnB_7,[Cu][B-]1(OC(=O)C(=O)O1)OCC(C)OCC(C)OCC(C)OCC(C)OCC(C)OCC(C)OCC(C)[Au],[Cu][B-]1(OC(=O)C(=O)O1)OCC(C)OCC(C)OCC(C)OCC(C)OCC(C)OCC(C)OCC(C)[Au],,,,,,0.953516091,0.943863433,0.125,0.875,,7-Jan,,,,551.0029742,,,159.0029742,block_block,,,,,,,,,,,,,,,,,,,,,,,,,,,,,,,,,,,,,,,,,,,,,,LiBOB,O=C1O[B-]2(OC1=O)OC(=O)C(=O)O2.[Li+],0.046483909,0.056136567,0.306598041,193.9846269,,,,,,,,,,,,34.04032905,1.31E-06,-5.881880081
,,,,,1,doi.org/10.1021/cm010699n,20190326_1_P_LiOPGnB_7,[Cu][B-]1(OC(=O)C(=O)O1)OCC(C)OCC(C)OCC(C)OCC(C)OCC(C)OCC(C)OCC(C)[Au],[Cu][B-]1(OC(=O)C(=O)O1)OCC(C)OCC(C)OCC(C)OCC(C)OCC(C)OCC(C)OCC(C)[Au],,,,,,0.953516091,0.943863433,0.125,0.875,,7-Jan,,,,551.0029742,,,159.0029742,block_block,,,,,,,,,,,,,,,,,,,,,,,,,,,,,,,,,,,,,,,,,,,,,,LiBOB,O=C1O[B-]2(OC1=O)OC(=O)C(=O)O2.[Li+],0.046483909,0.056136567,0.306598041,193.9846269,,,,,,,,,,,,29.34765061,8.36E-07,-6.07770512
,,,,,1,doi.org/10.1021/cm010699n,20190326_1_P_LiOPGnB_7,[Cu][B-]1(OC(=O)C(=O)O1)OCC(C)OCC(C)OCC(C)OCC(C)OCC(C)OCC(C)OCC(C)[Au],[Cu][B-]1(OC(=O)C(=O)O1)OCC(C)OCC(C)OCC(C)OCC(C)OCC(C)OCC(C)OCC(C)[Au],,,,,,0.953516091,0.943863433,0.125,0.875,,7-Jan,,,,551.0029742,,,159.0029742,block_block,,,,,,,,,,,,,,,,,,,,,,,,,,,,,,,,,,,,,,,,,,,,,,LiBOB,O=C1O[B-]2(OC1=O)OC(=O)C(=O)O2.[Li+],0.046483909,0.056136567,0.306598041,193.9846269,,,,,,,,,,,,24.79034342,4.89E-07,-6.310283352
,,,,,1,doi.org/10.1021/cm010699n,20190326_1_P_LiOPGnB_13,[Cu][B-]1(OC(=O)C(=O)O1)OCC(C)OCC(C)OCC(C)OCC(C)OCC(C)OCC(C)OCC(C)OCC(C)OCC(C)OCC(C)OCC(C)OCC(C)OCC(C)[Au],[Cu][B-]1(OC(=O)C(=O)O1)OCC(C)OCC(C)OCC(C)OCC(C)OCC(C)OCC(C)OCC(C)OCC(C)OCC(C)OCC(C)OCC(C)OCC(C)OCC(C)[Au],,,,,,0.888099467,0.866760838,0.071428571,0.928571429,,13-Jan,,,,887.0029742,,,159.0029742,block_block,,,,,,,,,,,,,,,,,,,,,,,,,,,,,,,,,,,,,,,,,,,,,,LiBOB,O=C1O[B-]2(OC1=O)OC(=O)C(=O)O2.[Li+],0.111900533,0.133239162,0.792438009,193.9846269,,,,,,,,,,,,120.2559037,0.000273515,-3.563018699
,,,,,1,doi.org/10.1021/cm010699n,20190326_1_P_LiOPGnB_13,[Cu][B-]1(OC(=O)C(=O)O1)OCC(C)OCC(C)OCC(C)OCC(C)OCC(C)OCC(C)OCC(C)OCC(C)OCC(C)OCC(C)OCC(C)OCC(C)OCC(C)[Au],[Cu][B-]1(OC(=O)C(=O)O1)OCC(C)OCC(C)OCC(C)OCC(C)OCC(C)OCC(C)OCC(C)OCC(C)OCC(C)OCC(C)OCC(C)OCC(C)OCC(C)[Au],,,,,,0.888099467,0.866760838,0.071428571,0.928571429,,13-Jan,,,,887.0029742,,,159.0029742,block_block,,,,,,,,,,,,,,,,,,,,,,,,,,,,,,,,,,,,,,,,,,,,,,LiBOB,O=C1O[B-]2(OC1=O)OC(=O)C(=O)O2.[Li+],0.111900533,0.133239162,0.792438009,193.9846269,,,,,,,,,,,,114.053495,0.000234291,-3.63024413
,,,,,1,doi.org/10.1021/cm010699n,20190326_1_P_LiOPGnB_13,[Cu][B-]1(OC(=O)C(=O)O1)OCC(C)OCC(C)OCC(C)OCC(C)OCC(C)OCC(C)OCC(C)OCC(C)OCC(C)OCC(C)OCC(C)OCC(C)OCC(C)[Au],[Cu][B-]1(OC(=O)C(=O)O1)OCC(C)OCC(C)OCC(C)OCC(C)OCC(C)OCC(C)OCC(C)OCC(C)OCC(C)OCC(C)OCC(C)OCC(C)OCC(C)[Au],,,,,,0.888099467,0.866760838,0.071428571,0.928571429,,13-Jan,,,,887.0029742,,,159.0029742,block_block,,,,,,,,,,,,,,,,,,,,,,,,,,,,,,,,,,,,,,,,,,,,,,LiBOB,O=C1O[B-]2(OC1=O)OC(=O)C(=O)O2.[Li+],0.111900533,0.133239162,0.792438009,193.9846269,,,,,,,,,,,,109.0906904,0.000206421,-3.685245924
,,,,,1,doi.org/10.1021/cm010699n,20190326_1_P_LiOPGnB_13,[Cu][B-]1(OC(=O)C(=O)O1)OCC(C)OCC(C)OCC(C)OCC(C)OCC(C)OCC(C)OCC(C)OCC(C)OCC(C)OCC(C)OCC(C)OCC(C)OCC(C)[Au],[Cu][B-]1(OC(=O)C(=O)O1)OCC(C)OCC(C)OCC(C)OCC(C)OCC(C)OCC(C)OCC(C)OCC(C)OCC(C)OCC(C)OCC(C)OCC(C)OCC(C)[Au],,,,,,0.888099467,0.866760838,0.071428571,0.928571429,,13-Jan,,,,887.0029742,,,159.0029742,block_block,,,,,,,,,,,,,,,,,,,,,,,,,,,,,,,,,,,,,,,,,,,,,,LiBOB,O=C1O[B-]2(OC1=O)OC(=O)C(=O)O2.[Li+],0.111900533,0.133239162,0.792438009,193.9846269,,,,,,,,,,,,105.2782418,0.000184438,-3.734149614
,,,,,1,doi.org/10.1021/cm010699n,20190326_1_P_LiOPGnB_13,[Cu][B-]1(OC(=O)C(=O)O1)OCC(C)OCC(C)OCC(C)OCC(C)OCC(C)OCC(C)OCC(C)OCC(C)OCC(C)OCC(C)OCC(C)OCC(C)OCC(C)[Au],[Cu][B-]1(OC(=O)C(=O)O1)OCC(C)OCC(C)OCC(C)OCC(C)OCC(C)OCC(C)OCC(C)OCC(C)OCC(C)OCC(C)OCC(C)OCC(C)OCC(C)[Au],,,,,,0.888099467,0.866760838,0.071428571,0.928571429,,13-Jan,,,,887.0029742,,,159.0029742,block_block,,,,,,,,,,,,,,,,,,,,,,,,,,,,,,,,,,,,,,,,,,,,,,LiBOB,O=C1O[B-]2(OC1=O)OC(=O)C(=O)O2.[Li+],0.111900533,0.133239162,0.792438009,193.9846269,,,,,,,,,,,,99.86917782,0.000160229,-3.795258655
,,,,,1,doi.org/10.1021/cm010699n,20190326_1_P_LiOPGnB_13,[Cu][B-]1(OC(=O)C(=O)O1)OCC(C)OCC(C)OCC(C)OCC(C)OCC(C)OCC(C)OCC(C)OCC(C)OCC(C)OCC(C)OCC(C)OCC(C)OCC(C)[Au],[Cu][B-]1(OC(=O)C(=O)O1)OCC(C)OCC(C)OCC(C)OCC(C)OCC(C)OCC(C)OCC(C)OCC(C)OCC(C)OCC(C)OCC(C)OCC(C)OCC(C)[Au],,,,,,0.888099467,0.866760838,0.071428571,0.928571429,,13-Jan,,,,887.0029742,,,159.0029742,block_block,,,,,,,,,,,,,,,,,,,,,,,,,,,,,,,,,,,,,,,,,,,,,,LiBOB,O=C1O[B-]2(OC1=O)OC(=O)C(=O)O2.[Li+],0.111900533,0.133239162,0.792438009,193.9846269,,,,,,,,,,,,94.28394112,0.000131565,-3.880860683
,,,,,1,doi.org/10.1021/cm010699n,20190326_1_P_LiOPGnB_13,[Cu][B-]1(OC(=O)C(=O)O1)OCC(C)OCC(C)OCC(C)OCC(C)OCC(C)OCC(C)OCC(C)OCC(C)OCC(C)OCC(C)OCC(C)OCC(C)OCC(C)[Au],[Cu][B-]1(OC(=O)C(=O)O1)OCC(C)OCC(C)OCC(C)OCC(C)OCC(C)OCC(C)OCC(C)OCC(C)OCC(C)OCC(C)OCC(C)OCC(C)OCC(C)[Au],,,,,,0.888099467,0.866760838,0.071428571,0.928571429,,13-Jan,,,,887.0029742,,,159.0029742,block_block,,,,,,,,,,,,,,,,,,,,,,,,,,,,,,,,,,,,,,,,,,,,,,LiBOB,O=C1O[B-]2(OC1=O)OC(=O)C(=O)O2.[Li+],0.111900533,0.133239162,0.792438009,193.9846269,,,,,,,,,,,,89.18680835,0.000119236,-3.923593128
,,,,,1,doi.org/10.1021/cm010699n,20190326_1_P_LiOPGnB_13,[Cu][B-]1(OC(=O)C(=O)O1)OCC(C)OCC(C)OCC(C)OCC(C)OCC(C)OCC(C)OCC(C)OCC(C)OCC(C)OCC(C)OCC(C)OCC(C)OCC(C)[Au],[Cu][B-]1(OC(=O)C(=O)O1)OCC(C)OCC(C)OCC(C)OCC(C)OCC(C)OCC(C)OCC(C)OCC(C)OCC(C)OCC(C)OCC(C)OCC(C)OCC(C)[Au],,,,,,0.888099467,0.866760838,0.071428571,0.928571429,,13-Jan,,,,887.0029742,,,159.0029742,block_block,,,,,,,,,,,,,,,,,,,,,,,,,,,,,,,,,,,,,,,,,,,,,,LiBOB,O=C1O[B-]2(OC1=O)OC(=O)C(=O)O2.[Li+],0.111900533,0.133239162,0.792438009,193.9846269,,,,,,,,,,,,85.75221678,9.93E-05,-4.003124479
,,,,,1,doi.org/10.1021/cm010699n,20190326_1_P_LiOPGnB_13,[Cu][B-]1(OC(=O)C(=O)O1)OCC(C)OCC(C)OCC(C)OCC(C)OCC(C)OCC(C)OCC(C)OCC(C)OCC(C)OCC(C)OCC(C)OCC(C)OCC(C)[Au],[Cu][B-]1(OC(=O)C(=O)O1)OCC(C)OCC(C)OCC(C)OCC(C)OCC(C)OCC(C)OCC(C)OCC(C)OCC(C)OCC(C)OCC(C)OCC(C)OCC(C)[Au],,,,,,0.888099467,0.866760838,0.071428571,0.928571429,,13-Jan,,,,887.0029742,,,159.0029742,block_block,,,,,,,,,,,,,,,,,,,,,,,,,,,,,,,,,,,,,,,,,,,,,,LiBOB,O=C1O[B-]2(OC1=O)OC(=O)C(=O)O2.[Li+],0.111900533,0.133239162,0.792438009,193.9846269,,,,,,,,,,,,79.38625174,8.04E-05,-4.094815468
,,,,,1,doi.org/10.1021/cm010699n,20190326_1_P_LiOPGnB_13,[Cu][B-]1(OC(=O)C(=O)O1)OCC(C)OCC(C)OCC(C)OCC(C)OCC(C)OCC(C)OCC(C)OCC(C)OCC(C)OCC(C)OCC(C)OCC(C)OCC(C)[Au],[Cu][B-]1(OC(=O)C(=O)O1)OCC(C)OCC(C)OCC(C)OCC(C)OCC(C)OCC(C)OCC(C)OCC(C)OCC(C)OCC(C)OCC(C)OCC(C)OCC(C)[Au],,,,,,0.888099467,0.866760838,0.071428571,0.928571429,,13-Jan,,,,887.0029742,,,159.0029742,block_block,,,,,,,,,,,,,,,,,,,,,,,,,,,,,,,,,,,,,,,,,,,,,,LiBOB,O=C1O[B-]2(OC1=O)OC(=O)C(=O)O2.[Li+],0.111900533,0.133239162,0.792438009,193.9846269,,,,,,,,,,,,75.55373736,6.79E-05,-4.168203002
,,,,,1,doi.org/10.1021/cm010699n,20190326_1_P_LiOPGnB_13,[Cu][B-]1(OC(=O)C(=O)O1)OCC(C)OCC(C)OCC(C)OCC(C)OCC(C)OCC(C)OCC(C)OCC(C)OCC(C)OCC(C)OCC(C)OCC(C)OCC(C)[Au],[Cu][B-]1(OC(=O)C(=O)O1)OCC(C)OCC(C)OCC(C)OCC(C)OCC(C)OCC(C)OCC(C)OCC(C)OCC(C)OCC(C)OCC(C)OCC(C)OCC(C)[Au],,,,,,0.888099467,0.866760838,0.071428571,0.928571429,,13-Jan,,,,887.0029742,,,159.0029742,block_block,,,,,,,,,,,,,,,,,,,,,,,,,,,,,,,,,,,,,,,,,,,,,,LiBOB,O=C1O[B-]2(OC1=O)OC(=O)C(=O)O2.[Li+],0.111900533,0.133239162,0.792438009,193.9846269,,,,,,,,,,,,69.25731407,5.27E-05,-4.278261446
,,,,,1,doi.org/10.1021/cm010699n,20190326_1_P_LiOPGnB_13,[Cu][B-]1(OC(=O)C(=O)O1)OCC(C)OCC(C)OCC(C)OCC(C)OCC(C)OCC(C)OCC(C)OCC(C)OCC(C)OCC(C)OCC(C)OCC(C)OCC(C)[Au],[Cu][B-]1(OC(=O)C(=O)O1)OCC(C)OCC(C)OCC(C)OCC(C)OCC(C)OCC(C)OCC(C)OCC(C)OCC(C)OCC(C)OCC(C)OCC(C)OCC(C)[Au],,,,,,0.888099467,0.866760838,0.071428571,0.928571429,,13-Jan,,,,887.0029742,,,159.0029742,block_block,,,,,,,,,,,,,,,,,,,,,,,,,,,,,,,,,,,,,,,,,,,,,,LiBOB,O=C1O[B-]2(OC1=O)OC(=O)C(=O)O2.[Li+],0.111900533,0.133239162,0.792438009,193.9846269,,,,,,,,,,,,64.54287672,4.21E-05,-4.376114538
,,,,,1,doi.org/10.1021/cm010699n,20190326_1_P_LiOPGnB_13,[Cu][B-]1(OC(=O)C(=O)O1)OCC(C)OCC(C)OCC(C)OCC(C)OCC(C)OCC(C)OCC(C)OCC(C)OCC(C)OCC(C)OCC(C)OCC(C)OCC(C)[Au],[Cu][B-]1(OC(=O)C(=O)O1)OCC(C)OCC(C)OCC(C)OCC(C)OCC(C)OCC(C)OCC(C)OCC(C)OCC(C)OCC(C)OCC(C)OCC(C)OCC(C)[Au],,,,,,0.888099467,0.866760838,0.071428571,0.928571429,,13-Jan,,,,887.0029742,,,159.0029742,block_block,,,,,,,,,,,,,,,,,,,,,,,,,,,,,,,,,,,,,,,,,,,,,,LiBOB,O=C1O[B-]2(OC1=O)OC(=O)C(=O)O2.[Li+],0.111900533,0.133239162,0.792438009,193.9846269,,,,,,,,,,,,57.83926764,2.96E-05,-4.52902428
,,,,,1,doi.org/10.1021/cm010699n,20190326_1_P_LiOPGnB_13,[Cu][B-]1(OC(=O)C(=O)O1)OCC(C)OCC(C)OCC(C)OCC(C)OCC(C)OCC(C)OCC(C)OCC(C)OCC(C)OCC(C)OCC(C)OCC(C)OCC(C)[Au],[Cu][B-]1(OC(=O)C(=O)O1)OCC(C)OCC(C)OCC(C)OCC(C)OCC(C)OCC(C)OCC(C)OCC(C)OCC(C)OCC(C)OCC(C)OCC(C)OCC(C)[Au],,,,,,0.888099467,0.866760838,0.071428571,0.928571429,,13-Jan,,,,887.0029742,,,159.0029742,block_block,,,,,,,,,,,,,,,,,,,,,,,,,,,,,,,,,,,,,,,,,,,,,,LiBOB,O=C1O[B-]2(OC1=O)OC(=O)C(=O)O2.[Li+],0.111900533,0.133239162,0.792438009,193.9846269,,,,,,,,,,,,53.17514653,2.30E-05,-4.639119295
,,,,,1,doi.org/10.1021/cm010699n,20190326_1_P_LiOPGnB_13,[Cu][B-]1(OC(=O)C(=O)O1)OCC(C)OCC(C)OCC(C)OCC(C)OCC(C)OCC(C)OCC(C)OCC(C)OCC(C)OCC(C)OCC(C)OCC(C)OCC(C)[Au],[Cu][B-]1(OC(=O)C(=O)O1)OCC(C)OCC(C)OCC(C)OCC(C)OCC(C)OCC(C)OCC(C)OCC(C)OCC(C)OCC(C)OCC(C)OCC(C)OCC(C)[Au],,,,,,0.888099467,0.866760838,0.071428571,0.928571429,,13-Jan,,,,887.0029742,,,159.0029742,block_block,,,,,,,,,,,,,,,,,,,,,,,,,,,,,,,,,,,,,,,,,,,,,,LiBOB,O=C1O[B-]2(OC1=O)OC(=O)C(=O)O2.[Li+],0.111900533,0.133239162,0.792438009,193.9846269,,,,,,,,,,,,48.39128864,1.73E-05,-4.761456231
,,,,,1,doi.org/10.1021/cm010699n,20190326_1_P_LiOPGnB_13,[Cu][B-]1(OC(=O)C(=O)O1)OCC(C)OCC(C)OCC(C)OCC(C)OCC(C)OCC(C)OCC(C)OCC(C)OCC(C)OCC(C)OCC(C)OCC(C)OCC(C)[Au],[Cu][B-]1(OC(=O)C(=O)O1)OCC(C)OCC(C)OCC(C)OCC(C)OCC(C)OCC(C)OCC(C)OCC(C)OCC(C)OCC(C)OCC(C)OCC(C)OCC(C)[Au],,,,,,0.888099467,0.866760838,0.071428571,0.928571429,,13-Jan,,,,887.0029742,,,159.0029742,block_block,,,,,,,,,,,,,,,,,,,,,,,,,,,,,,,,,,,,,,,,,,,,,,LiBOB,O=C1O[B-]2(OC1=O)OC(=O)C(=O)O2.[Li+],0.111900533,0.133239162,0.792438009,193.9846269,,,,,,,,,,,,43.74456322,1.29E-05,-4.8899187
,,,,,1,doi.org/10.1021/cm010699n,20190326_1_P_LiOPGnB_13,[Cu][B-]1(OC(=O)C(=O)O1)OCC(C)OCC(C)OCC(C)OCC(C)OCC(C)OCC(C)OCC(C)OCC(C)OCC(C)OCC(C)OCC(C)OCC(C)OCC(C)[Au],[Cu][B-]1(OC(=O)C(=O)O1)OCC(C)OCC(C)OCC(C)OCC(C)OCC(C)OCC(C)OCC(C)OCC(C)OCC(C)OCC(C)OCC(C)OCC(C)OCC(C)[Au],,,,,,0.888099467,0.866760838,0.071428571,0.928571429,,13-Jan,,,,887.0029742,,,159.0029742,block_block,,,,,,,,,,,,,,,,,,,,,,,,,,,,,,,,,,,,,,,,,,,,,,LiBOB,O=C1O[B-]2(OC1=O)OC(=O)C(=O)O2.[Li+],0.111900533,0.133239162,0.792438009,193.9846269,,,,,,,,,,,,38.7648651,9.59E-06,-5.018362883
,,,,,1,doi.org/10.1021/cm010699n,20190326_1_P_LiOPGnB_13,[Cu][B-]1(OC(=O)C(=O)O1)OCC(C)OCC(C)OCC(C)OCC(C)OCC(C)OCC(C)OCC(C)OCC(C)OCC(C)OCC(C)OCC(C)OCC(C)OCC(C)[Au],[Cu][B-]1(OC(=O)C(=O)O1)OCC(C)OCC(C)OCC(C)OCC(C)OCC(C)OCC(C)OCC(C)OCC(C)OCC(C)OCC(C)OCC(C)OCC(C)OCC(C)[Au],,,,,,0.888099467,0.866760838,0.071428571,0.928571429,,13-Jan,,,,887.0029742,,,159.0029742,block_block,,,,,,,,,,,,,,,,,,,,,,,,,,,,,,,,,,,,,,,,,,,,,,LiBOB,O=C1O[B-]2(OC1=O)OC(=O)C(=O)O2.[Li+],0.111900533,0.133239162,0.792438009,193.9846269,,,,,,,,,,,,34.83958259,6.84E-06,-5.165220233
,,,,,1,doi.org/10.1021/cm010699n,20190326_1_P_LiOPGnB_13,[Cu][B-]1(OC(=O)C(=O)O1)OCC(C)OCC(C)OCC(C)OCC(C)OCC(C)OCC(C)OCC(C)OCC(C)OCC(C)OCC(C)OCC(C)OCC(C)OCC(C)[Au],[Cu][B-]1(OC(=O)C(=O)O1)OCC(C)OCC(C)OCC(C)OCC(C)OCC(C)OCC(C)OCC(C)OCC(C)OCC(C)OCC(C)OCC(C)OCC(C)OCC(C)[Au],,,,,,0.888099467,0.866760838,0.071428571,0.928571429,,13-Jan,,,,887.0029742,,,159.0029742,block_block,,,,,,,,,,,,,,,,,,,,,,,,,,,,,,,,,,,,,,,,,,,,,,LiBOB,O=C1O[B-]2(OC1=O)OC(=O)C(=O)O2.[Li+],0.111900533,0.133239162,0.792438009,193.9846269,,,,,,,,,,,,29.24762745,4.42E-06,-5.354883169
,,,,,1,doi.org/10.1021/cm010699n,20190326_1_P_LiOPGnB_13,[Cu][B-]1(OC(=O)C(=O)O1)OCC(C)OCC(C)OCC(C)OCC(C)OCC(C)OCC(C)OCC(C)OCC(C)OCC(C)OCC(C)OCC(C)OCC(C)OCC(C)[Au],[Cu][B-]1(OC(=O)C(=O)O1)OCC(C)OCC(C)OCC(C)OCC(C)OCC(C)OCC(C)OCC(C)OCC(C)OCC(C)OCC(C)OCC(C)OCC(C)OCC(C)[Au],,,,,,0.888099467,0.866760838,0.071428571,0.928571429,,13-Jan,,,,887.0029742,,,159.0029742,block_block,,,,,,,,,,,,,,,,,,,,,,,,,,,,,,,,,,,,,,,,,,,,,,LiBOB,O=C1O[B-]2(OC1=O)OC(=O)C(=O)O2.[Li+],0.111900533,0.133239162,0.792438009,193.9846269,,,,,,,,,,,,23.85123875,2.70E-06,-5.569048234
,,,,,1,doi.org/10.1021/cm010699n,20190326_1_P_LiOPGnB_13,[Cu][B-]1(OC(=O)C(=O)O1)OCC(C)OCC(C)OCC(C)OCC(C)OCC(C)OCC(C)OCC(C)OCC(C)OCC(C)OCC(C)OCC(C)OCC(C)OCC(C)[Au],[Cu][B-]1(OC(=O)C(=O)O1)OCC(C)OCC(C)OCC(C)OCC(C)OCC(C)OCC(C)OCC(C)OCC(C)OCC(C)OCC(C)OCC(C)OCC(C)OCC(C)[Au],,,,,,0.888099467,0.866760838,0.071428571,0.928571429,,13-Jan,,,,887.0029742,,,159.0029742,block_block,,,,,,,,,,,,,,,,,,,,,,,,,,,,,,,,,,,,,,,,,,,,,,LiBOB,O=C1O[B-]2(OC1=O)OC(=O)C(=O)O2.[Li+],0.111900533,0.133239162,0.792438009,193.9846269,,,,,,,,,,,,19.65956045,1.54E-06,-5.813886673
,,,,,1,doi.org/10.1021/cm010699n,20190326_1_P_LiOPGnB_13,[Cu][B-]1(OC(=O)C(=O)O1)OCC(C)OCC(C)OCC(C)OCC(C)OCC(C)OCC(C)OCC(C)OCC(C)OCC(C)OCC(C)OCC(C)OCC(C)OCC(C)[Au],[Cu][B-]1(OC(=O)C(=O)O1)OCC(C)OCC(C)OCC(C)OCC(C)OCC(C)OCC(C)OCC(C)OCC(C)OCC(C)OCC(C)OCC(C)OCC(C)OCC(C)[Au],,,,,,0.888099467,0.866760838,0.071428571,0.928571429,,13-Jan,,,,887.0029742,,,159.0029742,block_block,,,,,,,,,,,,,,,,,,,,,,,,,,,,,,,,,,,,,,,,,,,,,,LiBOB,O=C1O[B-]2(OC1=O)OC(=O)C(=O)O2.[Li+],0.111900533,0.133239162,0.792438009,193.9846269,,,,,,,,,,,,14.21757839,1.19E-06,-5.923899404
,,,,,1,doi.org/10.1021/cm010699n,20190326_1_P_LiOPGnB_13,[Cu][B-]1(OC(=O)C(=O)O1)OCC(C)OCC(C)OCC(C)OCC(C)OCC(C)OCC(C)OCC(C)OCC(C)OCC(C)OCC(C)OCC(C)OCC(C)OCC(C)[Au],[Cu][B-]1(OC(=O)C(=O)O1)OCC(C)OCC(C)OCC(C)OCC(C)OCC(C)OCC(C)OCC(C)OCC(C)OCC(C)OCC(C)OCC(C)OCC(C)OCC(C)[Au],,,,,,0.888099467,0.866760838,0.071428571,0.928571429,,13-Jan,,,,887.0029742,,,159.0029742,block_block,,,,,,,,,,,,,,,,,,,,,,,,,,,,,,,,,,,,,,,,,,,,,,LiBOB,O=C1O[B-]2(OC1=O)OC(=O)C(=O)O2.[Li+],0.111900533,0.133239162,0.792438009,193.9846269,,,,,,,,,,,,9.716347262,6.69E-07,-6.174835948
,,,,,1,doi.org/10.1021/cm010699n,20190326_1_P_LiOPGnB_13,[Cu][B-]1(OC(=O)C(=O)O1)OCC(C)OCC(C)OCC(C)OCC(C)OCC(C)OCC(C)OCC(C)OCC(C)OCC(C)OCC(C)OCC(C)OCC(C)OCC(C)[Au],[Cu][B-]1(OC(=O)C(=O)O1)OCC(C)OCC(C)OCC(C)OCC(C)OCC(C)OCC(C)OCC(C)OCC(C)OCC(C)OCC(C)OCC(C)OCC(C)OCC(C)[Au],,,,,,0.888099467,0.866760838,0.071428571,0.928571429,,13-Jan,,,,887.0029742,,,159.0029742,block_block,,,,,,,,,,,,,,,,,,,,,,,,,,,,,,,,,,,,,,,,,,,,,,LiBOB,O=C1O[B-]2(OC1=O)OC(=O)C(=O)O2.[Li+],0.111900533,0.133239162,0.792438009,193.9846269,,,,,,,,,,,,5.168848885,3.75E-07,-6.425763349
,,,,,1,doi.org/10.1021/cm010699n,20190326_1_P_LiOPGnB_17,[Cu][B-]1(OC(=O)C(=O)O1)OCC(C)OCC(C)OCC(C)OCC(C)OCC(C)OCC(C)OCC(C)OCC(C)OCC(C)OCC(C)OCC(C)OCC(C)OCC(C)OCC(C)OCC(C)OCC(C)[Au],[Cu][B-]1(OC(=O)C(=O)O1)OCC(C)OCC(C)OCC(C)OCC(C)OCC(C)OCC(C)OCC(C)OCC(C)OCC(C)OCC(C)OCC(C)OCC(C)OCC(C)OCC(C)OCC(C)OCC(C)[Au],,,,,,0.904159132,0.885488091,0.055555556,0.944444444,,17-Jan,,,,1111.002974,,,159.0029742,block_block,,,,,,,,,,,,,,,,,,,,,,,,,,,,,,,,,,,,,,,,,,,,,,LiBOB,O=C1O[B-]2(OC1=O)OC(=O)C(=O)O2.[Li+],0.095840868,0.114511909,0.666654195,193.9846269,,,,,,,,,,,,118.7038732,0.000140967,-3.850882145
,,,,,1,doi.org/10.1021/cm010699n,20190326_1_P_LiOPGnB_17,[Cu][B-]1(OC(=O)C(=O)O1)OCC(C)OCC(C)OCC(C)OCC(C)OCC(C)OCC(C)OCC(C)OCC(C)OCC(C)OCC(C)OCC(C)OCC(C)OCC(C)OCC(C)OCC(C)OCC(C)[Au],[Cu][B-]1(OC(=O)C(=O)O1)OCC(C)OCC(C)OCC(C)OCC(C)OCC(C)OCC(C)OCC(C)OCC(C)OCC(C)OCC(C)OCC(C)OCC(C)OCC(C)OCC(C)OCC(C)OCC(C)[Au],,,,,,0.904159132,0.885488091,0.055555556,0.944444444,,17-Jan,,,,1111.002974,,,159.0029742,block_block,,,,,,,,,,,,,,,,,,,,,,,,,,,,,,,,,,,,,,,,,,,,,,LiBOB,O=C1O[B-]2(OC1=O)OC(=O)C(=O)O2.[Li+],0.095840868,0.114511909,0.666654195,193.9846269,,,,,,,,,,,,113.9860675,0.000131404,-3.881390953
,,,,,1,doi.org/10.1021/cm010699n,20190326_1_P_LiOPGnB_17,[Cu][B-]1(OC(=O)C(=O)O1)OCC(C)OCC(C)OCC(C)OCC(C)OCC(C)OCC(C)OCC(C)OCC(C)OCC(C)OCC(C)OCC(C)OCC(C)OCC(C)OCC(C)OCC(C)OCC(C)[Au],[Cu][B-]1(OC(=O)C(=O)O1)OCC(C)OCC(C)OCC(C)OCC(C)OCC(C)OCC(C)OCC(C)OCC(C)OCC(C)OCC(C)OCC(C)OCC(C)OCC(C)OCC(C)OCC(C)OCC(C)[Au],,,,,,0.904159132,0.885488091,0.055555556,0.944444444,,17-Jan,,,,1111.002974,,,159.0029742,block_block,,,,,,,,,,,,,,,,,,,,,,,,,,,,,,,,,,,,,,,,,,,,,,LiBOB,O=C1O[B-]2(OC1=O)OC(=O)C(=O)O2.[Li+],0.095840868,0.114511909,0.666654195,193.9846269,,,,,,,,,,,,109.3805124,0.00012249,-3.911899761
,,,,,1,doi.org/10.1021/cm010699n,20190326_1_P_LiOPGnB_17,[Cu][B-]1(OC(=O)C(=O)O1)OCC(C)OCC(C)OCC(C)OCC(C)OCC(C)OCC(C)OCC(C)OCC(C)OCC(C)OCC(C)OCC(C)OCC(C)OCC(C)OCC(C)OCC(C)OCC(C)[Au],[Cu][B-]1(OC(=O)C(=O)O1)OCC(C)OCC(C)OCC(C)OCC(C)OCC(C)OCC(C)OCC(C)OCC(C)OCC(C)OCC(C)OCC(C)OCC(C)OCC(C)OCC(C)OCC(C)OCC(C)[Au],,,,,,0.904159132,0.885488091,0.055555556,0.944444444,,17-Jan,,,,1111.002974,,,159.0029742,block_block,,,,,,,,,,,,,,,,,,,,,,,,,,,,,,,,,,,,,,,,,,,,,,LiBOB,O=C1O[B-]2(OC1=O)OC(=O)C(=O)O2.[Li+],0.095840868,0.114511909,0.666654195,193.9846269,,,,,,,,,,,,105.2185475,0.000107915,-3.96691984
,,,,,1,doi.org/10.1021/cm010699n,20190326_1_P_LiOPGnB_17,[Cu][B-]1(OC(=O)C(=O)O1)OCC(C)OCC(C)OCC(C)OCC(C)OCC(C)OCC(C)OCC(C)OCC(C)OCC(C)OCC(C)OCC(C)OCC(C)OCC(C)OCC(C)OCC(C)OCC(C)[Au],[Cu][B-]1(OC(=O)C(=O)O1)OCC(C)OCC(C)OCC(C)OCC(C)OCC(C)OCC(C)OCC(C)OCC(C)OCC(C)OCC(C)OCC(C)OCC(C)OCC(C)OCC(C)OCC(C)OCC(C)[Au],,,,,,0.904159132,0.885488091,0.055555556,0.944444444,,17-Jan,,,,1111.002974,,,159.0029742,block_block,,,,,,,,,,,,,,,,,,,,,,,,,,,,,,,,,,,,,,,,,,,,,,LiBOB,O=C1O[B-]2(OC1=O)OC(=O)C(=O)O2.[Li+],0.095840868,0.114511909,0.666654195,193.9846269,,,,,,,,,,,,99.81422991,9.64E-05,-4.015777817
,,,,,1,doi.org/10.1021/cm010699n,20190326_1_P_LiOPGnB_17,[Cu][B-]1(OC(=O)C(=O)O1)OCC(C)OCC(C)OCC(C)OCC(C)OCC(C)OCC(C)OCC(C)OCC(C)OCC(C)OCC(C)OCC(C)OCC(C)OCC(C)OCC(C)OCC(C)OCC(C)[Au],[Cu][B-]1(OC(=O)C(=O)O1)OCC(C)OCC(C)OCC(C)OCC(C)OCC(C)OCC(C)OCC(C)OCC(C)OCC(C)OCC(C)OCC(C)OCC(C)OCC(C)OCC(C)OCC(C)OCC(C)[Au],,,,,,0.904159132,0.885488091,0.055555556,0.944444444,,17-Jan,,,,1111.002974,,,159.0029742,block_block,,,,,,,,,,,,,,,,,,,,,,,,,,,,,,,,,,,,,,,,,,,,,,LiBOB,O=C1O[B-]2(OC1=O)OC(=O)C(=O)O2.[Li+],0.095840868,0.114511909,0.666654195,193.9846269,,,,,,,,,,,,95.85525549,8.38E-05,-4.076923429
,,,,,1,doi.org/10.1021/cm010699n,20190326_1_P_LiOPGnB_17,[Cu][B-]1(OC(=O)C(=O)O1)OCC(C)OCC(C)OCC(C)OCC(C)OCC(C)OCC(C)OCC(C)OCC(C)OCC(C)OCC(C)OCC(C)OCC(C)OCC(C)OCC(C)OCC(C)OCC(C)[Au],[Cu][B-]1(OC(=O)C(=O)O1)OCC(C)OCC(C)OCC(C)OCC(C)OCC(C)OCC(C)OCC(C)OCC(C)OCC(C)OCC(C)OCC(C)OCC(C)OCC(C)OCC(C)OCC(C)OCC(C)[Au],,,,,,0.904159132,0.885488091,0.055555556,0.944444444,,17-Jan,,,,1111.002974,,,159.0029742,block_block,,,,,,,,,,,,,,,,,,,,,,,,,,,,,,,,,,,,,,,,,,,,,,LiBOB,O=C1O[B-]2(OC1=O)OC(=O)C(=O)O2.[Li+],0.095840868,0.114511909,0.666654195,193.9846269,,,,,,,,,,,,89.13928225,7.49E-05,-4.125735692
,,,,,1,doi.org/10.1021/cm010699n,20190326_1_P_LiOPGnB_17,[Cu][B-]1(OC(=O)C(=O)O1)OCC(C)OCC(C)OCC(C)OCC(C)OCC(C)OCC(C)OCC(C)OCC(C)OCC(C)OCC(C)OCC(C)OCC(C)OCC(C)OCC(C)OCC(C)OCC(C)[Au],[Cu][B-]1(OC(=O)C(=O)O1)OCC(C)OCC(C)OCC(C)OCC(C)OCC(C)OCC(C)OCC(C)OCC(C)OCC(C)OCC(C)OCC(C)OCC(C)OCC(C)OCC(C)OCC(C)OCC(C)[Au],,,,,,0.904159132,0.885488091,0.055555556,0.944444444,,17-Jan,,,,1111.002974,,,159.0029742,block_block,,,,,,,,,,,,,,,,,,,,,,,,,,,,,,,,,,,,,,,,,,,,,,LiBOB,O=C1O[B-]2(OC1=O)OC(=O)C(=O)O2.[Li+],0.095840868,0.114511909,0.666654195,193.9846269,,,,,,,,,,,,84.48108936,6.32E-05,-4.199104941
,,,,,1,doi.org/10.1021/cm010699n,20190326_1_P_LiOPGnB_17,[Cu][B-]1(OC(=O)C(=O)O1)OCC(C)OCC(C)OCC(C)OCC(C)OCC(C)OCC(C)OCC(C)OCC(C)OCC(C)OCC(C)OCC(C)OCC(C)OCC(C)OCC(C)OCC(C)OCC(C)[Au],[Cu][B-]1(OC(=O)C(=O)O1)OCC(C)OCC(C)OCC(C)OCC(C)OCC(C)OCC(C)OCC(C)OCC(C)OCC(C)OCC(C)OCC(C)OCC(C)OCC(C)OCC(C)OCC(C)OCC(C)[Au],,,,,,0.904159132,0.885488091,0.055555556,0.944444444,,17-Jan,,,,1111.002974,,,159.0029742,block_block,,,,,,,,,,,,,,,,,,,,,,,,,,,,,,,,,,,,,,,,,,,,,,LiBOB,O=C1O[B-]2(OC1=O)OC(=O)C(=O)O2.[Li+],0.095840868,0.114511909,0.666654195,193.9846269,,,,,,,,,,,,79.64095721,5.19E-05,-4.284716111
,,,,,1,doi.org/10.1021/cm010699n,20190326_1_P_LiOPGnB_17,[Cu][B-]1(OC(=O)C(=O)O1)OCC(C)OCC(C)OCC(C)OCC(C)OCC(C)OCC(C)OCC(C)OCC(C)OCC(C)OCC(C)OCC(C)OCC(C)OCC(C)OCC(C)OCC(C)OCC(C)[Au],[Cu][B-]1(OC(=O)C(=O)O1)OCC(C)OCC(C)OCC(C)OCC(C)OCC(C)OCC(C)OCC(C)OCC(C)OCC(C)OCC(C)OCC(C)OCC(C)OCC(C)OCC(C)OCC(C)OCC(C)[Au],,,,,,0.904159132,0.885488091,0.055555556,0.944444444,,17-Jan,,,,1111.002974,,,159.0029742,block_block,,,,,,,,,,,,,,,,,,,,,,,,,,,,,,,,,,,,,,,,,,,,,,LiBOB,O=C1O[B-]2(OC1=O)OC(=O)C(=O)O2.[Li+],0.095840868,0.114511909,0.666654195,193.9846269,,,,,,,,,,,,76.38145801,4.20E-05,-4.376498527
,,,,,1,doi.org/10.1021/cm010699n,20190326_1_P_LiOPGnB_17,[Cu][B-]1(OC(=O)C(=O)O1)OCC(C)OCC(C)OCC(C)OCC(C)OCC(C)OCC(C)OCC(C)OCC(C)OCC(C)OCC(C)OCC(C)OCC(C)OCC(C)OCC(C)OCC(C)OCC(C)[Au],[Cu][B-]1(OC(=O)C(=O)O1)OCC(C)OCC(C)OCC(C)OCC(C)OCC(C)OCC(C)OCC(C)OCC(C)OCC(C)OCC(C)OCC(C)OCC(C)OCC(C)OCC(C)OCC(C)OCC(C)[Au],,,,,,0.904159132,0.885488091,0.055555556,0.944444444,,17-Jan,,,,1111.002974,,,159.0029742,block_block,,,,,,,,,,,,,,,,,,,,,,,,,,,,,,,,,,,,,,,,,,,,,,LiBOB,O=C1O[B-]2(OC1=O)OC(=O)C(=O)O2.[Li+],0.095840868,0.114511909,0.666654195,193.9846269,,,,,,,,,,,,70.34725242,3.65E-05,-4.437561855
,,,,,1,doi.org/10.1021/cm010699n,20190326_1_P_LiOPGnB_17,[Cu][B-]1(OC(=O)C(=O)O1)OCC(C)OCC(C)OCC(C)OCC(C)OCC(C)OCC(C)OCC(C)OCC(C)OCC(C)OCC(C)OCC(C)OCC(C)OCC(C)OCC(C)OCC(C)OCC(C)[Au],[Cu][B-]1(OC(=O)C(=O)O1)OCC(C)OCC(C)OCC(C)OCC(C)OCC(C)OCC(C)OCC(C)OCC(C)OCC(C)OCC(C)OCC(C)OCC(C)OCC(C)OCC(C)OCC(C)OCC(C)[Au],,,,,,0.904159132,0.885488091,0.055555556,0.944444444,,17-Jan,,,,1111.002974,,,159.0029742,block_block,,,,,,,,,,,,,,,,,,,,,,,,,,,,,,,,,,,,,,,,,,,,,,LiBOB,O=C1O[B-]2(OC1=O)OC(=O)C(=O)O2.[Li+],0.095840868,0.114511909,0.666654195,193.9846269,,,,,,,,,,,,64.50784939,2.83E-05,-4.547629442
,,,,,1,doi.org/10.1021/cm010699n,20190326_1_P_LiOPGnB_17,[Cu][B-]1(OC(=O)C(=O)O1)OCC(C)OCC(C)OCC(C)OCC(C)OCC(C)OCC(C)OCC(C)OCC(C)OCC(C)OCC(C)OCC(C)OCC(C)OCC(C)OCC(C)OCC(C)OCC(C)[Au],[Cu][B-]1(OC(=O)C(=O)O1)OCC(C)OCC(C)OCC(C)OCC(C)OCC(C)OCC(C)OCC(C)OCC(C)OCC(C)OCC(C)OCC(C)OCC(C)OCC(C)OCC(C)OCC(C)OCC(C)[Au],,,,,,0.904159132,0.885488091,0.055555556,0.944444444,,17-Jan,,,,1111.002974,,,159.0029742,block_block,,,,,,,,,,,,,,,,,,,,,,,,,,,,,,,,,,,,,,,,,,,,,,LiBOB,O=C1O[B-]2(OC1=O)OC(=O)C(=O)O2.[Li+],0.095840868,0.114511909,0.666654195,193.9846269,,,,,,,,,,,,58.86971266,2.36E-05,-4.627069367
,,,,,1,doi.org/10.1021/cm010699n,20190326_1_P_LiOPGnB_17,[Cu][B-]1(OC(=O)C(=O)O1)OCC(C)OCC(C)OCC(C)OCC(C)OCC(C)OCC(C)OCC(C)OCC(C)OCC(C)OCC(C)OCC(C)OCC(C)OCC(C)OCC(C)OCC(C)OCC(C)[Au],[Cu][B-]1(OC(=O)C(=O)O1)OCC(C)OCC(C)OCC(C)OCC(C)OCC(C)OCC(C)OCC(C)OCC(C)OCC(C)OCC(C)OCC(C)OCC(C)OCC(C)OCC(C)OCC(C)OCC(C)[Au],,,,,,0.904159132,0.885488091,0.055555556,0.944444444,,17-Jan,,,,1111.002974,,,159.0029742,block_block,,,,,,,,,,,,,,,,,,,,,,,,,,,,,,,,,,,,,,,,,,,,,,LiBOB,O=C1O[B-]2(OC1=O)OC(=O)C(=O)O2.[Li+],0.095840868,0.114511909,0.666654195,193.9846269,,,,,,,,,,,,54.94491928,1.81E-05,-4.743317341
,,,,,1,doi.org/10.1021/cm010699n,20190326_1_P_LiOPGnB_17,[Cu][B-]1(OC(=O)C(=O)O1)OCC(C)OCC(C)OCC(C)OCC(C)OCC(C)OCC(C)OCC(C)OCC(C)OCC(C)OCC(C)OCC(C)OCC(C)OCC(C)OCC(C)OCC(C)OCC(C)[Au],[Cu][B-]1(OC(=O)C(=O)O1)OCC(C)OCC(C)OCC(C)OCC(C)OCC(C)OCC(C)OCC(C)OCC(C)OCC(C)OCC(C)OCC(C)OCC(C)OCC(C)OCC(C)OCC(C)OCC(C)[Au],,,,,,0.904159132,0.885488091,0.055555556,0.944444444,,17-Jan,,,,1111.002974,,,159.0029742,block_block,,,,,,,,,,,,,,,,,,,,,,,,,,,,,,,,,,,,,,,,,,,,,,LiBOB,O=C1O[B-]2(OC1=O)OC(=O)C(=O)O2.[Li+],0.095840868,0.114511909,0.666654195,193.9846269,,,,,,,,,,,,49.36822413,1.46E-05,-4.834999189
,,,,,1,doi.org/10.1021/cm010699n,20190326_1_P_LiOPGnB_17,[Cu][B-]1(OC(=O)C(=O)O1)OCC(C)OCC(C)OCC(C)OCC(C)OCC(C)OCC(C)OCC(C)OCC(C)OCC(C)OCC(C)OCC(C)OCC(C)OCC(C)OCC(C)OCC(C)OCC(C)[Au],[Cu][B-]1(OC(=O)C(=O)O1)OCC(C)OCC(C)OCC(C)OCC(C)OCC(C)OCC(C)OCC(C)OCC(C)OCC(C)OCC(C)OCC(C)OCC(C)OCC(C)OCC(C)OCC(C)OCC(C)[Au],,,,,,0.904159132,0.885488091,0.055555556,0.944444444,,17-Jan,,,,1111.002974,,,159.0029742,block_block,,,,,,,,,,,,,,,,,,,,,,,,,,,,,,,,,,,,,,,,,,,,,,LiBOB,O=C1O[B-]2(OC1=O)OC(=O)C(=O)O2.[Li+],0.095840868,0.114511909,0.666654195,193.9846269,,,,,,,,,,,,44.45014379,1.06E-05,-4.975703579
,,,,,1,doi.org/10.1021/cm010699n,20190326_1_P_LiOPGnB_17,[Cu][B-]1(OC(=O)C(=O)O1)OCC(C)OCC(C)OCC(C)OCC(C)OCC(C)OCC(C)OCC(C)OCC(C)OCC(C)OCC(C)OCC(C)OCC(C)OCC(C)OCC(C)OCC(C)OCC(C)[Au],[Cu][B-]1(OC(=O)C(=O)O1)OCC(C)OCC(C)OCC(C)OCC(C)OCC(C)OCC(C)OCC(C)OCC(C)OCC(C)OCC(C)OCC(C)OCC(C)OCC(C)OCC(C)OCC(C)OCC(C)[Au],,,,,,0.904159132,0.885488091,0.055555556,0.944444444,,17-Jan,,,,1111.002974,,,159.0029742,block_block,,,,,,,,,,,,,,,,,,,,,,,,,,,,,,,,,,,,,,,,,,,,,,LiBOB,O=C1O[B-]2(OC1=O)OC(=O)C(=O)O2.[Li+],0.095840868,0.114511909,0.666654195,193.9846269,,,,,,,,,,,,39.91690259,7.98E-06,-5.098040515
,,,,,1,doi.org/10.1021/cm010699n,20190326_1_P_LiOPGnB_17,[Cu][B-]1(OC(=O)C(=O)O1)OCC(C)OCC(C)OCC(C)OCC(C)OCC(C)OCC(C)OCC(C)OCC(C)OCC(C)OCC(C)OCC(C)OCC(C)OCC(C)OCC(C)OCC(C)OCC(C)[Au],[Cu][B-]1(OC(=O)C(=O)O1)OCC(C)OCC(C)OCC(C)OCC(C)OCC(C)OCC(C)OCC(C)OCC(C)OCC(C)OCC(C)OCC(C)OCC(C)OCC(C)OCC(C)OCC(C)OCC(C)[Au],,,,,,0.904159132,0.885488091,0.055555556,0.944444444,,17-Jan,,,,1111.002974,,,159.0029742,block_block,,,,,,,,,,,,,,,,,,,,,,,,,,,,,,,,,,,,,,,,,,,,,,LiBOB,O=C1O[B-]2(OC1=O)OC(=O)C(=O)O2.[Li+],0.095840868,0.114511909,0.666654195,193.9846269,,,,,,,,,,,,35.50602391,5.61E-06,-5.251005113
,,,,,1,doi.org/10.1021/cm010699n,20190326_1_P_LiOPGnB_17,[Cu][B-]1(OC(=O)C(=O)O1)OCC(C)OCC(C)OCC(C)OCC(C)OCC(C)OCC(C)OCC(C)OCC(C)OCC(C)OCC(C)OCC(C)OCC(C)OCC(C)OCC(C)OCC(C)OCC(C)[Au],[Cu][B-]1(OC(=O)C(=O)O1)OCC(C)OCC(C)OCC(C)OCC(C)OCC(C)OCC(C)OCC(C)OCC(C)OCC(C)OCC(C)OCC(C)OCC(C)OCC(C)OCC(C)OCC(C)OCC(C)[Au],,,,,,0.904159132,0.885488091,0.055555556,0.944444444,,17-Jan,,,,1111.002974,,,159.0029742,block_block,,,,,,,,,,,,,,,,,,,,,,,,,,,,,,,,,,,,,,,,,,,,,,LiBOB,O=C1O[B-]2(OC1=O)OC(=O)C(=O)O2.[Li+],0.095840868,0.114511909,0.666654195,193.9846269,,,,,,,,,,,,29.67192579,3.68E-06,-5.434533374
,,,,,1,doi.org/10.1021/cm010699n,20190326_1_P_LiOPGnB_17,[Cu][B-]1(OC(=O)C(=O)O1)OCC(C)OCC(C)OCC(C)OCC(C)OCC(C)OCC(C)OCC(C)OCC(C)OCC(C)OCC(C)OCC(C)OCC(C)OCC(C)OCC(C)OCC(C)OCC(C)[Au],[Cu][B-]1(OC(=O)C(=O)O1)OCC(C)OCC(C)OCC(C)OCC(C)OCC(C)OCC(C)OCC(C)OCC(C)OCC(C)OCC(C)OCC(C)OCC(C)OCC(C)OCC(C)OCC(C)OCC(C)[Au],,,,,,0.904159132,0.885488091,0.055555556,0.944444444,,17-Jan,,,,1111.002974,,,159.0029742,block_block,,,,,,,,,,,,,,,,,,,,,,,,,,,,,,,,,,,,,,,,,,,,,,LiBOB,O=C1O[B-]2(OC1=O)OC(=O)C(=O)O2.[Li+],0.095840868,0.114511909,0.666654195,193.9846269,,,,,,,,,,,,25.11565211,2.51E-06,-5.599730751
,,,,,1,doi.org/10.1021/cm010699n,20190326_1_P_LiOPGnB_17,[Cu][B-]1(OC(=O)C(=O)O1)OCC(C)OCC(C)OCC(C)OCC(C)OCC(C)OCC(C)OCC(C)OCC(C)OCC(C)OCC(C)OCC(C)OCC(C)OCC(C)OCC(C)OCC(C)OCC(C)[Au],[Cu][B-]1(OC(=O)C(=O)O1)OCC(C)OCC(C)OCC(C)OCC(C)OCC(C)OCC(C)OCC(C)OCC(C)OCC(C)OCC(C)OCC(C)OCC(C)OCC(C)OCC(C)OCC(C)OCC(C)[Au],,,,,,0.904159132,0.885488091,0.055555556,0.944444444,,17-Jan,,,,1111.002974,,,159.0029742,block_block,,,,,,,,,,,,,,,,,,,,,,,,,,,,,,,,,,,,,,,,,,,,,,LiBOB,O=C1O[B-]2(OC1=O)OC(=O)C(=O)O2.[Li+],0.095840868,0.114511909,0.666654195,193.9846269,,,,,,,,,,,,19.87010025,1.67E-06,-5.777142622
,,,,,1,doi.org/10.1021/cm010699n,20190326_1_P_LiOPGnB_17,[Cu][B-]1(OC(=O)C(=O)O1)OCC(C)OCC(C)OCC(C)OCC(C)OCC(C)OCC(C)OCC(C)OCC(C)OCC(C)OCC(C)OCC(C)OCC(C)OCC(C)OCC(C)OCC(C)OCC(C)[Au],[Cu][B-]1(OC(=O)C(=O)O1)OCC(C)OCC(C)OCC(C)OCC(C)OCC(C)OCC(C)OCC(C)OCC(C)OCC(C)OCC(C)OCC(C)OCC(C)OCC(C)OCC(C)OCC(C)OCC(C)[Au],,,,,,0.904159132,0.885488091,0.055555556,0.944444444,,17-Jan,,,,1111.002974,,,159.0029742,block_block,,,,,,,,,,,,,,,,,,,,,,,,,,,,,,,,,,,,,,,,,,,,,,LiBOB,O=C1O[B-]2(OC1=O)OC(=O)C(=O)O2.[Li+],0.095840868,0.114511909,0.666654195,193.9846269,,,,,,,,,,,,15.40204599,1.13E-06,-5.948456389
,,,,,1,doi.org/10.1021/cm010699n,20190326_1_P_LiOPGnB_17,[Cu][B-]1(OC(=O)C(=O)O1)OCC(C)OCC(C)OCC(C)OCC(C)OCC(C)OCC(C)OCC(C)OCC(C)OCC(C)OCC(C)OCC(C)OCC(C)OCC(C)OCC(C)OCC(C)OCC(C)[Au],[Cu][B-]1(OC(=O)C(=O)O1)OCC(C)OCC(C)OCC(C)OCC(C)OCC(C)OCC(C)OCC(C)OCC(C)OCC(C)OCC(C)OCC(C)OCC(C)OCC(C)OCC(C)OCC(C)OCC(C)[Au],,,,,,0.904159132,0.885488091,0.055555556,0.944444444,,17-Jan,,,,1111.002974,,,159.0029742,block_block,,,,,,,,,,,,,,,,,,,,,,,,,,,,,,,,,,,,,,,,,,,,,,LiBOB,O=C1O[B-]2(OC1=O)OC(=O)C(=O)O2.[Li+],0.095840868,0.114511909,0.666654195,193.9846269,,,,,,,,,,,,9.331210231,6.32E-07,-6.199319792
,,,,,1,doi.org/10.1021/cm010699n,20190326_1_P_LiMEGnB_23,[Cu][B-]1(OC(=O)CC(=O)O1)OCCOCCOCCOCCOCCOCCOCCOCCOCCOCCOCCOCCOCCOCCOCCOCCOCCOCCOCCOCCOCCOCC[Au],[Cu][B-]1(OC(=O)CC(=O)O1)OCCOCCOCCOCCOCCOCCOCCOCCOCCOCCOCCOCCOCCOCCOCCOCCOCCOCCOCCOCCOCCOCC[Au],,,,,,,1,0.041666667,0.958333333,,23-Jan,,,,1185.018624,,,173.0186243,block_block,,,,,,,,,,,,,,,,,,,,,,,,,,,,,,,,,,,,,,,,,,,,,,,,,,,,,,,,,,,,,,,119.6791167,2.13E-06,-5.672229249
,,,,,1,doi.org/10.1021/cm010699n,20190326_1_P_LiMEGnB_23,[Cu][B-]1(OC(=O)CC(=O)O1)OCCOCCOCCOCCOCCOCCOCCOCCOCCOCCOCCOCCOCCOCCOCCOCCOCCOCCOCCOCCOCCOCC[Au],[Cu][B-]1(OC(=O)CC(=O)O1)OCCOCCOCCOCCOCCOCCOCCOCCOCCOCCOCCOCCOCCOCCOCCOCCOCCOCCOCCOCCOCCOCC[Au],,,,,,,1,0.041666667,0.958333333,,23-Jan,,,,1185.018624,,,173.0186243,block_block,,,,,,,,,,,,,,,,,,,,,,,,,,,,,,,,,,,,,,,,,,,,,,,,,,,,,,,,,,,,,,,114.9638011,1.98E-06,-5.70303136
,,,,,1,doi.org/10.1021/cm010699n,20190326_1_P_LiMEGnB_23,[Cu][B-]1(OC(=O)CC(=O)O1)OCCOCCOCCOCCOCCOCCOCCOCCOCCOCCOCCOCCOCCOCCOCCOCCOCCOCCOCCOCCOCCOCC[Au],[Cu][B-]1(OC(=O)CC(=O)O1)OCCOCCOCCOCCOCCOCCOCCOCCOCCOCCOCCOCCOCCOCCOCCOCCOCCOCCOCCOCCOCCOCC[Au],,,,,,,1,0.041666667,0.958333333,,23-Jan,,,,1185.018624,,,173.0186243,block_block,,,,,,,,,,,,,,,,,,,,,,,,,,,,,,,,,,,,,,,,,,,,,,,,,,,,,,,,,,,,,,,110.1072402,1.82E-06,-5.739948532
,,,,,1,doi.org/10.1021/cm010699n,20190326_1_P_LiMEGnB_23,[Cu][B-]1(OC(=O)CC(=O)O1)OCCOCCOCCOCCOCCOCCOCCOCCOCCOCCOCCOCCOCCOCCOCCOCCOCCOCCOCCOCCOCCOCC[Au],[Cu][B-]1(OC(=O)CC(=O)O1)OCCOCCOCCOCCOCCOCCOCCOCCOCCOCCOCCOCCOCCOCCOCCOCCOCCOCCOCCOCCOCCOCC[Au],,,,,,,1,0.041666667,0.958333333,,23-Jan,,,,1185.018624,,,173.0186243,block_block,,,,,,,,,,,,,,,,,,,,,,,,,,,,,,,,,,,,,,,,,,,,,,,,,,,,,,,,,,,,,,,105.1264046,1.72E-06,-5.764687923
,,,,,1,doi.org/10.1021/cm010699n,20190326_1_P_LiMEGnB_23,[Cu][B-]1(OC(=O)CC(=O)O1)OCCOCCOCCOCCOCCOCCOCCOCCOCCOCCOCCOCCOCCOCCOCCOCCOCCOCCOCCOCCOCCOCC[Au],[Cu][B-]1(OC(=O)CC(=O)O1)OCCOCCOCCOCCOCCOCCOCCOCCOCCOCCOCCOCCOCCOCCOCCOCCOCCOCCOCCOCCOCCOCC[Au],,,,,,,1,0.041666667,0.958333333,,23-Jan,,,,1185.018624,,,173.0186243,block_block,,,,,,,,,,,,,,,,,,,,,,,,,,,,,,,,,,,,,,,,,,,,,,,,,,,,,,,,,,,,,,,99.08168212,1.67E-06,-5.777319318
,,,,,1,doi.org/10.1021/cm010699n,20190326_1_P_LiMEGnB_23,[Cu][B-]1(OC(=O)CC(=O)O1)OCCOCCOCCOCCOCCOCCOCCOCCOCCOCCOCCOCCOCCOCCOCCOCCOCCOCCOCCOCCOCCOCC[Au],[Cu][B-]1(OC(=O)CC(=O)O1)OCCOCCOCCOCCOCCOCCOCCOCCOCCOCCOCCOCCOCCOCCOCCOCCOCCOCCOCCOCCOCCOCC[Au],,,,,,,1,0.041666667,0.958333333,,23-Jan,,,,1185.018624,,,173.0186243,block_block,,,,,,,,,,,,,,,,,,,,,,,,,,,,,,,,,,,,,,,,,,,,,,,,,,,,,,,,,,,,,,,94.38083784,1.56E-06,-5.808156322
,,,,,1,doi.org/10.1021/cm010699n,20190326_1_P_LiMEGnB_23,[Cu][B-]1(OC(=O)CC(=O)O1)OCCOCCOCCOCCOCCOCCOCCOCCOCCOCCOCCOCCOCCOCCOCCOCCOCCOCCOCCOCCOCCOCC[Au],[Cu][B-]1(OC(=O)CC(=O)O1)OCCOCCOCCOCCOCCOCCOCCOCCOCCOCCOCCOCCOCCOCCOCCOCCOCCOCCOCCOCCOCCOCC[Au],,,,,,,1,0.041666667,0.958333333,,23-Jan,,,,1185.018624,,,173.0186243,block_block,,,,,,,,,,,,,,,,,,,,,,,,,,,,,,,,,,,,,,,,,,,,,,,,,,,,,,,,,,,,,,,89.7965555,1.43E-06,-5.845090941
