Repository: zjurillpolymer/SPE_prediction

# SPE Prediction

Polymer electrolyte conductivity prediction using graph neural networks.

## Data

Data from [ChemPropPred](https://github.com/learningmatter-mit/Chem-prop-pred) — polymer electrolyte conductivity measurements including SMILES, conductivity (log S/cm), molecular weight, salt concentration, and temperature.

- `data/clean_train_data.csv` — cleaned training data
- `data/PolymerElectrolyteData.csv` — full raw dataset
- `data/PolyInfo_8salts.csv` / `data/polyinfo_5salts_4conc.csv` — PolyInfo polymer database with salt additives

File: data/PolymerElectrolyteData.csv (part 62 of 154)
Notes,Compound Notebook Name,Date Copied to Master Database,Data Recorded By,Seshadri Group,Oyaizu Group,DOI,Solvent 1 (S1),S1 SMILES,S1 SMILES 1,S1 SMILES 2,S1 SMILES 3,S1 Big SMILES,S1 End Group 1,S1 End Group 2,S1 Mol %,S1 Weight %,S1 SMILES 1 Mol %,S1 SMILES 2 Mol %,S1 SMILES 3 Mol %,S1 Molar Ratio,S1 Weight Ratio,S1 Mw,S1 Mn,S1 Mn or Mw,S1 Mw/Mn,S1 DOP,S1 Molar Mass (g/mol),S1 Type,S1 Block Mol Weight,Solvent 2 (S2),S2 SMILES,S2 SMILES 1,S2 SMILES 2,S2 Mol %,S2 Weight %,S2 SMILES 1 Mol %,S2 SMILES 2 Mol %,S2 Molar Ratio,S2 Weight Ratio,S2 Mw,S2 Mn,S2 Mn or Mw,S2 Mw/Mn,S2 DOP,S2 Molar Mass (g/mol),S2 Type,Solvent 3 (S3),S3 SMILES,S3 SMILES 1,S3 Mol %,S3 Weight %,S3 Molar Ratio,S3 Weight Ratio,S3 Mw,S3 Mn,S3 Mn or Mw,S3 Mw/Mn,S3 DOP,S3 Molar Mass (g/mol),S3 Type,Solvent 4 (S4),S4 SMILES,S4 Mol %,S4 Weight %,S4 Molar Ratio,S4 Weight Ratio,S4 Mw,S4 Mn,S4 Mn or Mw,S4 Mw/Mn,S4 DOP,S4 Molar Mass (g/mol),S4 Type,Salt 1,Salt1 SMILES,Salt1 Mol %,Salt1 Weight %,Salt1 Molality (mol salt/kg polymer),Salt1 Molar Mass (g/mol),Salt 2,Salt2 SMILES,Salt2 Mol %,Salt2 Weight %,Salt2 Molality (mol salt/kg polymer),Salt2 Molar Mass (g/mol),Inorganic Material 1 (IM1),IM1 Weight %,IM1 Particle Size (nm),Tg (oC),Heating Rate (K/min),Temperature (oC),Conductivity (S/cm),log Conductivity (S/cm)
,,,,,1,doi.org/10.1021/cm010699n,20190326_1_P_LiMEGnB_23,[Cu][B-]1(OC(=O)CC(=O)O1)OCCOCCOCCOCCOCCOCCOCCOCCOCCOCCOCCOCCOCCOCCOCCOCCOCCOCCOCCOCCOCCOCC[Au],[Cu][B-]1(OC(=O)CC(=O)O1)OCCOCCOCCOCCOCCOCCOCCOCCOCCOCCOCCOCCOCCOCCOCCOCCOCCOCCOCCOCCOCCOCC[Au],,,,,,,1,0.041666667,0.958333333,,23-Jan,,,,1185.018624,,,173.0186243,block_block,,,,,,,,,,,,,,,,,,,,,,,,,,,,,,,,,,,,,,,,,,,,,,,,,,,,,,,,,,,,,,,84.88186323,1.24E-06,-5.906450909
,,,,,1,doi.org/10.1021/cm010699n,20190326_1_P_LiMEGnB_23,[Cu][B-]1(OC(=O)CC(=O)O1)OCCOCCOCCOCCOCCOCCOCCOCCOCCOCCOCCOCCOCCOCCOCCOCCOCCOCCOCCOCCOCCOCC[Au],[Cu][B-]1(OC(=O)CC(=O)O1)OCCOCCOCCOCCOCCOCCOCCOCCOCCOCCOCCOCCOCCOCCOCCOCCOCCOCCOCCOCCOCCOCC[Au],,,,,,,1,0.041666667,0.958333333,,23-Jan,,,,1185.018624,,,173.0186243,block_block,,,,,,,,,,,,,,,,,,,,,,,,,,,,,,,,,,,,,,,,,,,,,,,,,,,,,,,,,,,,,,,80.10502464,1.24E-06,-5.906834736
,,,,,1,doi.org/10.1021/cm010699n,20190326_1_P_LiMEGnB_23,[Cu][B-]1(OC(=O)CC(=O)O1)OCCOCCOCCOCCOCCOCCOCCOCCOCCOCCOCCOCCOCCOCCOCCOCCOCCOCCOCCOCCOCCOCC[Au],[Cu][B-]1(OC(=O)CC(=O)O1)OCCOCCOCCOCCOCCOCCOCCOCCOCCOCCOCCOCCOCCOCCOCCOCCOCCOCCOCCOCCOCCOCC[Au],,,,,,,1,0.041666667,0.958333333,,23-Jan,,,,1185.018624,,,173.0186243,block_block,,,,,,,,,,,,,,,,,,,,,,,,,,,,,,,,,,,,,,,,,,,,,,,,,,,,,,,,,,,,,,,74.82160496,1.05E-06,-5.980442273
,,,,,1,doi.org/10.1021/cm010699n,20190326_1_P_LiMEGnB_23,[Cu][B-]1(OC(=O)CC(=O)O1)OCCOCCOCCOCCOCCOCCOCCOCCOCCOCCOCCOCCOCCOCCOCCOCCOCCOCCOCCOCCOCCOCC[Au],[Cu][B-]1(OC(=O)CC(=O)O1)OCCOCCOCCOCCOCCOCCOCCOCCOCCOCCOCCOCCOCCOCCOCCOCCOCCOCCOCCOCCOCCOCC[Au],,,,,,,1,0.041666667,0.958333333,,23-Jan,,,,1185.018624,,,173.0186243,block_block,,,,,,,,,,,,,,,,,,,,,,,,,,,,,,,,,,,,,,,,,,,,,,,,,,,,,,,,,,,,,,,70.0991881,9.08E-07,-6.041819689
,,,,,1,doi.org/10.1021/cm010699n,20190326_1_P_LiMEGnB_23,[Cu][B-]1(OC(=O)CC(=O)O1)OCCOCCOCCOCCOCCOCCOCCOCCOCCOCCOCCOCCOCCOCCOCCOCCOCCOCCOCCOCCOCCOCC[Au],[Cu][B-]1(OC(=O)CC(=O)O1)OCCOCCOCCOCCOCCOCCOCCOCCOCCOCCOCCOCCOCCOCCOCCOCCOCCOCCOCCOCCOCCOCC[Au],,,,,,,1,0.041666667,0.958333333,,23-Jan,,,,1185.018624,,,173.0186243,block_block,,,,,,,,,,,,,,,,,,,,,,,,,,,,,,,,,,,,,,,,,,,,,,,,,,,,,,,,,,,,,,,64.52403608,8.34E-07,-6.078893881
,,,,,1,doi.org/10.1021/cm010699n,20190326_1_P_LiMEGnB_23,[Cu][B-]1(OC(=O)CC(=O)O1)OCCOCCOCCOCCOCCOCCOCCOCCOCCOCCOCCOCCOCCOCCOCCOCCOCCOCCOCCOCCOCCOCC[Au],[Cu][B-]1(OC(=O)CC(=O)O1)OCCOCCOCCOCCOCCOCCOCCOCCOCCOCCOCCOCCOCCOCCOCCOCCOCCOCCOCCOCCOCCOCC[Au],,,,,,,1,0.041666667,0.958333333,,23-Jan,,,,1185.018624,,,173.0186243,block_block,,,,,,,,,,,,,,,,,,,,,,,,,,,,,,,,,,,,,,,,,,,,,,,,,,,,,,,,,,,,,,,60.45747146,7.34E-07,-6.134138788
,,,,,1,doi.org/10.1021/cm010699n,20190326_1_P_LiMEGnB_23,[Cu][B-]1(OC(=O)CC(=O)O1)OCCOCCOCCOCCOCCOCCOCCOCCOCCOCCOCCOCCOCCOCCOCCOCCOCCOCCOCCOCCOCCOCC[Au],[Cu][B-]1(OC(=O)CC(=O)O1)OCCOCCOCCOCCOCCOCCOCCOCCOCCOCCOCCOCCOCCOCCOCCOCCOCCOCCOCCOCCOCCOCC[Au],,,,,,,1,0.041666667,0.958333333,,23-Jan,,,,1185.018624,,,173.0186243,block_block,,,,,,,,,,,,,,,,,,,,,,,,,,,,,,,,,,,,,,,,,,,,,,,,,,,,,,,,,,,,,,,54.81673499,6.37E-07,-6.19563833
,,,,,1,doi.org/10.1021/cm010699n,20190326_1_P_LiMEGnB_23,[Cu][B-]1(OC(=O)CC(=O)O1)OCCOCCOCCOCCOCCOCCOCCOCCOCCOCCOCCOCCOCCOCCOCCOCCOCCOCCOCCOCCOCCOCC[Au],[Cu][B-]1(OC(=O)CC(=O)O1)OCCOCCOCCOCCOCCOCCOCCOCCOCCOCCOCCOCCOCCOCCOCCOCCOCCOCCOCCOCCOCCOCC[Au],,,,,,,1,0.041666667,0.958333333,,23-Jan,,,,1185.018624,,,173.0186243,block_block,,,,,,,,,,,,,,,,,,,,,,,,,,,,,,,,,,,,,,,,,,,,,,,,,,,,,,,,,,,,,,,50.44129743,5.94E-07,-6.226545121
,,,,,1,doi.org/10.1021/cm010699n,20190326_1_P_LiMEGnB_23,[Cu][B-]1(OC(=O)CC(=O)O1)OCCOCCOCCOCCOCCOCCOCCOCCOCCOCCOCCOCCOCCOCCOCCOCCOCCOCCOCCOCCOCCOCC[Au],[Cu][B-]1(OC(=O)CC(=O)O1)OCCOCCOCCOCCOCCOCCOCCOCCOCCOCCOCCOCCOCCOCCOCCOCCOCCOCCOCCOCCOCCOCC[Au],,,,,,,1,0.041666667,0.958333333,,23-Jan,,,,1185.018624,,,173.0186243,block_block,,,,,,,,,,,,,,,,,,,,,,,,,,,,,,,,,,,,,,,,,,,,,,,,,,,,,,,,,,,,,,,44.7798161,4.60E-07,-6.33686047
,,,,,1,doi.org/10.1021/cm010699n,20190326_1_P_LiMEGnB_23,[Cu][B-]1(OC(=O)CC(=O)O1)OCCOCCOCCOCCOCCOCCOCCOCCOCCOCCOCCOCCOCCOCCOCCOCCOCCOCCOCCOCCOCCOCC[Au],[Cu][B-]1(OC(=O)CC(=O)O1)OCCOCCOCCOCCOCCOCCOCCOCCOCCOCCOCCOCCOCCOCCOCCOCCOCCOCCOCCOCCOCCOCC[Au],,,,,,,1,0.041666667,0.958333333,,23-Jan,,,,1185.018624,,,173.0186243,block_block,,,,,,,,,,,,,,,,,,,,,,,,,,,,,,,,,,,,,,,,,,,,,,,,,,,,,,,,,,,,,,,40.15642891,3.89E-07,-6.410502901
,,,,,1,doi.org/10.1021/cm010699n,20190326_1_P_LiMEGnB_14,[Cu][B-]1(OC(=O)CC(=O)O1)OCCOCCOCCOCCOCCOCCOCCOCCOCCOCCOCCOCCOCC[Au],[Cu][B-]1(OC(=O)CC(=O)O1)OCCOCCOCCOCCOCCOCCOCCOCCOCCOCCOCCOCCOCC[Au],,,,,,,1,0.066666667,0.933333333,,14-Jan,,,,789.0186243,,,173.0186243,block_block,,,,,,,,,,,,,,,,,,,,,,,,,,,,,,,,,,,,,,,,,,,,,,,,,,,,,,,,,,,,,,,119.8083886,2.01E-05,-4.696610983
,,,,,1,doi.org/10.1021/cm010699n,20190326_1_P_LiMEGnB_14,[Cu][B-]1(OC(=O)CC(=O)O1)OCCOCCOCCOCCOCCOCCOCCOCCOCCOCCOCCOCCOCC[Au],[Cu][B-]1(OC(=O)CC(=O)O1)OCCOCCOCCOCCOCCOCCOCCOCCOCCOCCOCCOCCOCC[Au],,,,,,,1,0.066666667,0.933333333,,14-Jan,,,,789.0186243,,,173.0186243,block_block,,,,,,,,,,,,,,,,,,,,,,,,,,,,,,,,,,,,,,,,,,,,,,,,,,,,,,,,,,,,,,,114.3152368,1.87E-05,-4.727465434
,,,,,1,doi.org/10.1021/cm010699n,20190326_1_P_LiMEGnB_14,[Cu][B-]1(OC(=O)CC(=O)O1)OCCOCCOCCOCCOCCOCCOCCOCCOCCOCCOCCOCCOCC[Au],[Cu][B-]1(OC(=O)CC(=O)O1)OCCOCCOCCOCCOCCOCCOCCOCCOCCOCCOCCOCCOCC[Au],,,,,,,1,0.066666667,0.933333333,,14-Jan,,,,789.0186243,,,173.0186243,block_block,,,,,,,,,,,,,,,,,,,,,,,,,,,,,,,,,,,,,,,,,,,,,,,,,,,,,,,,,,,,,,,109.9811981,1.82E-05,-4.739957256
,,,,,1,doi.org/10.1021/cm010699n,20190326_1_P_LiMEGnB_14,[Cu][B-]1(OC(=O)CC(=O)O1)OCCOCCOCCOCCOCCOCCOCCOCCOCCOCCOCCOCCOCC[Au],[Cu][B-]1(OC(=O)CC(=O)O1)OCCOCCOCCOCCOCCOCCOCCOCCOCCOCCOCCOCCOCC[Au],,,,,,,1,0.066666667,0.933333333,,14-Jan,,,,789.0186243,,,173.0186243,block_block,,,,,,,,,,,,,,,,,,,,,,,,,,,,,,,,,,,,,,,,,,,,,,,,,,,,,,,,,,,,,,,104.2648327,1.60E-05,-4.795237057
,,,,,1,doi.org/10.1021/cm010699n,20190326_1_P_LiMEGnB_14,[Cu][B-]1(OC(=O)CC(=O)O1)OCCOCCOCCOCCOCCOCCOCCOCCOCCOCCOCCOCCOCC[Au],[Cu][B-]1(OC(=O)CC(=O)O1)OCCOCCOCCOCCOCCOCCOCCOCCOCCOCCOCCOCCOCC[Au],,,,,,,1,0.066666667,0.933333333,,14-Jan,,,,789.0186243,,,173.0186243,block_block,,,,,,,,,,,,,,,,,,,,,,,,,,,,,,,,,,,,,,,,,,,,,,,,,,,,,,,,,,,,,,,100.1493363,1.49E-05,-4.826021721
,,,,,1,doi.org/10.1021/cm010699n,20190326_1_P_LiMEGnB_14,[Cu][B-]1(OC(=O)CC(=O)O1)OCCOCCOCCOCCOCCOCCOCCOCCOCCOCCOCCOCCOCC[Au],[Cu][B-]1(OC(=O)CC(=O)O1)OCCOCCOCCOCCOCCOCCOCCOCCOCCOCCOCCOCCOCC[Au],,,,,,,1,0.066666667,0.933333333,,14-Jan,,,,789.0186243,,,173.0186243,block_block,,,,,,,,,,,,,,,,,,,,,,,,,,,,,,,,,,,,,,,,,,,,,,,,,,,,,,,,,,,,,,,94.25786038,1.35E-05,-4.869141187
,,,,,1,doi.org/10.1021/cm010699n,20190326_1_P_LiMEGnB_14,[Cu][B-]1(OC(=O)CC(=O)O1)OCCOCCOCCOCCOCCOCCOCCOCCOCCOCCOCCOCCOCC[Au],[Cu][B-]1(OC(=O)CC(=O)O1)OCCOCCOCCOCCOCCOCCOCCOCCOCCOCCOCCOCCOCC[Au],,,,,,,1,0.066666667,0.933333333,,14-Jan,,,,789.0186243,,,173.0186243,block_block,,,,,,,,,,,,,,,,,,,,,,,,,,,,,,,,,,,,,,,,,,,,,,,,,,,,,,,,,,,,,,,89.22587832,1.26E-05,-4.900013085
,,,,,1,doi.org/10.1021/cm010699n,20190326_1_P_LiMEGnB_14,[Cu][B-]1(OC(=O)CC(=O)O1)OCCOCCOCCOCCOCCOCCOCCOCCOCCOCCOCCOCCOCC[Au],[Cu][B-]1(OC(=O)CC(=O)O1)OCCOCCOCCOCCOCCOCCOCCOCCOCCOCCOCCOCCOCC[Au],,,,,,,1,0.066666667,0.933333333,,14-Jan,,,,789.0186243,,,173.0186243,block_block,,,,,,,,,,,,,,,,,,,,,,,,,,,,,,,,,,,,,,,,,,,,,,,,,,,,,,,,,,,,,,,84.32786247,1.12E-05,-4.949177825
,,,,,1,doi.org/10.1021/cm010699n,20190326_1_P_LiMEGnB_14,[Cu][B-]1(OC(=O)CC(=O)O1)OCCOCCOCCOCCOCCOCCOCCOCCOCCOCCOCCOCCOCC[Au],[Cu][B-]1(OC(=O)CC(=O)O1)OCCOCCOCCOCCOCCOCCOCCOCCOCCOCCOCCOCCOCC[Au],,,,,,,1,0.066666667,0.933333333,,14-Jan,,,,789.0186243,,,173.0186243,block_block,,,,,,,,,,,,,,,,,,,,,,,,,,,,,,,,,,,,,,,,,,,,,,,,,,,,,,,,,,,,,,,79.98749736,9.90E-06,-5.004405286
,,,,,1,doi.org/10.1021/cm010699n,20190326_1_P_LiMEGnB_14,[Cu][B-]1(OC(=O)CC(=O)O1)OCCOCCOCCOCCOCCOCCOCCOCCOCCOCCOCCOCCOCC[Au],[Cu][B-]1(OC(=O)CC(=O)O1)OCCOCCOCCOCCOCCOCCOCCOCCOCCOCCOCCOCCOCC[Au],,,,,,,1,0.066666667,0.933333333,,14-Jan,,,,789.0186243,,,173.0186243,block_block,,,,,,,,,,,,,,,,,,,,,,,,,,,,,,,,,,,,,,,,,,,,,,,,,,,,,,,,,,,,,,,74.91606014,8.47E-06,-5.071897762
,,,,,1,doi.org/10.1021/cm010699n,20190326_1_P_LiMEGnB_14,[Cu][B-]1(OC(=O)CC(=O)O1)OCCOCCOCCOCCOCCOCCOCCOCCOCCOCCOCCOCCOCC[Au],[Cu][B-]1(OC(=O)CC(=O)O1)OCCOCCOCCOCCOCCOCCOCCOCCOCCOCCOCCOCCOCC[Au],,,,,,,1,0.066666667,0.933333333,,14-Jan,,,,789.0186243,,,173.0186243,block_block,,,,,,,,,,,,,,,,,,,,,,,,,,,,,,,,,,,,,,,,,,,,,,,,,,,,,,,,,,,,,,,69.78682077,7.36E-06,-5.133310071
,,,,,1,doi.org/10.1021/cm010699n,20190326_1_P_LiMEGnB_14,[Cu][B-]1(OC(=O)CC(=O)O1)OCCOCCOCCOCCOCCOCCOCCOCCOCCOCCOCCOCCOCC[Au],[Cu][B-]1(OC(=O)CC(=O)O1)OCCOCCOCCOCCOCCOCCOCCOCCOCCOCCOCCOCCOCC[Au],,,,,,,1,0.066666667,0.933333333,,14-Jan,,,,789.0186243,,,173.0186243,block_block,,,,,,,,,,,,,,,,,,,,,,,,,,,,,,,,,,,,,,,,,,,,,,,,,,,,,,,,,,,,,,,65.39701945,6.57E-06,-5.182474811
,,,,,1,doi.org/10.1021/cm010699n,20190326_1_P_LiMEGnB_14,[Cu][B-]1(OC(=O)CC(=O)O1)OCCOCCOCCOCCOCCOCCOCCOCCOCCOCCOCCOCCOCC[Au],[Cu][B-]1(OC(=O)CC(=O)O1)OCCOCCOCCOCCOCCOCCOCCOCCOCCOCCOCCOCCOCC[Au],,,,,,,1,0.066666667,0.933333333,,14-Jan,,,,789.0186243,,,173.0186243,block_block,,,,,,,,,,,,,,,,,,,,,,,,,,,,,,,,,,,,,,,,,,,,,,,,,,,,,,,,,,,,,,,59.777901,5.47E-06,-5.262249749
,,,,,1,doi.org/10.1021/cm010699n,20190326_1_P_LiMEGnB_14,[Cu][B-]1(OC(=O)CC(=O)O1)OCCOCCOCCOCCOCCOCCOCCOCCOCCOCCOCCOCCOCC[Au],[Cu][B-]1(OC(=O)CC(=O)O1)OCCOCCOCCOCCOCCOCCOCCOCCOCCOCCOCCOCCOCC[Au],,,,,,,1,0.066666667,0.933333333,,14-Jan,,,,789.0186243,,,173.0186243,block_block,,,,,,,,,,,,,,,,,,,,,,,,,,,,,,,,,,,,,,,,,,,,,,,,,,,,,,,,,,,,,,,55.08042185,4.55E-06,-5.3419549
,,,,,1,doi.org/10.1021/cm010699n,20190326_1_P_LiMEGnB_14,[Cu][B-]1(OC(=O)CC(=O)O1)OCCOCCOCCOCCOCCOCCOCCOCCOCCOCCOCCOCCOCC[Au],[Cu][B-]1(OC(=O)CC(=O)O1)OCCOCCOCCOCCOCCOCCOCCOCCOCCOCCOCCOCCOCC[Au],,,,,,,1,0.066666667,0.933333333,,14-Jan,,,,789.0186243,,,173.0186243,block_block,,,,,,,,,,,,,,,,,,,,,,,,,,,,,,,,,,,,,,,,,,,,,,,,,,,,,,,,,,,,,,,49.79587716,3.79E-06,-5.421729838
,,,,,1,doi.org/10.1021/cm010699n,20190326_1_P_LiMEGnB_14,[Cu][B-]1(OC(=O)CC(=O)O1)OCCOCCOCCOCCOCCOCCOCCOCCOCCOCCOCCOCCOCC[Au],[Cu][B-]1(OC(=O)CC(=O)O1)OCCOCCOCCOCCOCCOCCOCCOCCOCCOCCOCCOCCOCC[Au],,,,,,,1,0.066666667,0.933333333,,14-Jan,,,,789.0186243,,,173.0186243,block_block,,,,,,,,,,,,,,,,,,,,,,,,,,,,,,,,,,,,,,,,,,,,,,,,,,,,,,,,,,,,,,,44.85178315,3.11E-06,-5.507584944
,,,,,1,doi.org/10.1021/cm010699n,20190326_1_P_LiMEGnB_14,[Cu][B-]1(OC(=O)CC(=O)O1)OCCOCCOCCOCCOCCOCCOCCOCCOCCOCCOCCOCCOCC[Au],[Cu][B-]1(OC(=O)CC(=O)O1)OCCOCCOCCOCCOCCOCCOCCOCCOCCOCCOCCOCCOCC[Au],,,,,,,1,0.066666667,0.933333333,,14-Jan,,,,789.0186243,,,173.0186243,block_block,,,,,,,,,,,,,,,,,,,,,,,,,,,,,,,,,,,,,,,,,,,,,,,,,,,,,,,,,,,,,,,40.05730179,2.59E-06,-5.587342435
,,,,,1,doi.org/10.1021/cm010699n,20190326_1_P_LiMEGnB_14,[Cu][B-]1(OC(=O)CC(=O)O1)OCCOCCOCCOCCOCCOCCOCCOCCOCCOCCOCCOCCOCC[Au],[Cu][B-]1(OC(=O)CC(=O)O1)OCCOCCOCCOCCOCCOCCOCCOCCOCCOCCOCCOCCOCC[Au],,,,,,,1,0.066666667,0.933333333,,14-Jan,,,,789.0186243,,,173.0186243,block_block,,,,,,,,,,,,,,,,,,,,,,,,,,,,,,,,,,,,,,,,,,,,,,,,,,,,,,,,,,,,,,,34.26188876,1.95E-06,-5.709905352
,,,,,1,doi.org/10.1021/cm010699n,20190326_1_P_LiMEGnB_14,[Cu][B-]1(OC(=O)CC(=O)O1)OCCOCCOCCOCCOCCOCCOCCOCCOCCOCCOCCOCCOCC[Au],[Cu][B-]1(OC(=O)CC(=O)O1)OCCOCCOCCOCCOCCOCCOCCOCCOCCOCCOCCOCCOCC[Au],,,,,,,1,0.066666667,0.933333333,,14-Jan,,,,789.0186243,,,173.0186243,block_block,,,,,,,,,,,,,,,,,,,,,,,,,,,,,,,,,,,,,,,,,,,,,,,,,,,,,,,,,,,,,,,29.46441325,1.62E-06,-5.789697736
,,,,,1,doi.org/10.1021/cm010699n,20190326_1_P_LiMEGnB_14,[Cu][B-]1(OC(=O)CC(=O)O1)OCCOCCOCCOCCOCCOCCOCCOCCOCCOCCOCCOCCOCC[Au],[Cu][B-]1(OC(=O)CC(=O)O1)OCCOCCOCCOCCOCCOCCOCCOCCOCCOCCOCCOCCOCC[Au],,,,,,,1,0.066666667,0.933333333,,14-Jan,,,,789.0186243,,,173.0186243,block_block,,,,,,,,,,,,,,,,,,,,,,,,,,,,,,,,,,,,,,,,,,,,,,,,,,,,,,,,,,,,,,,24.81298174,1.29E-06,-5.887782963
,,,,,1,doi.org/10.1021/cm010699n,20190326_1_P_LiMEGnB_14,[Cu][B-]1(OC(=O)CC(=O)O1)OCCOCCOCCOCCOCCOCCOCCOCCOCCOCCOCCOCCOCC[Au],[Cu][B-]1(OC(=O)CC(=O)O1)OCCOCCOCCOCCOCCOCCOCCOCCOCCOCCOCCOCCOCC[Au],,,,,,,1,0.066666667,0.933333333,,14-Jan,,,,789.0186243,,,173.0186243,block_block,,,,,,,,,,,,,,,,,,,,,,,,,,,,,,,,,,,,,,,,,,,,,,,,,,,,,,,,,,,,,,,19.26891806,9.63E-07,-6.016478388
,,,,,1,doi.org/10.1021/cm010699n,20190326_1_P_LiMEGnB_14,[Cu][B-]1(OC(=O)CC(=O)O1)OCCOCCOCCOCCOCCOCCOCCOCCOCCOCCOCCOCCOCC[Au],[Cu][B-]1(OC(=O)CC(=O)O1)OCCOCCOCCOCCOCCOCCOCCOCCOCCOCCOCCOCCOCC[Au],,,,,,,1,0.066666667,0.933333333,,14-Jan,,,,789.0186243,,,173.0186243,block_block,,,,,,,,,,,,,,,,,,,,,,,,,,,,,,,,,,,,,,,,,,,,,,,,,,,,,,,,,,,,,,,13.78727654,7.47E-07,-6.126898417
,,,,,1,doi.org/10.1021/cm010699n,20190326_1_P_LiMEGnB_14,[Cu][B-]1(OC(=O)CC(=O)O1)OCCOCCOCCOCCOCCOCCOCCOCCOCCOCCOCCOCCOCC[Au],[Cu][B-]1(OC(=O)CC(=O)O1)OCCOCCOCCOCCOCCOCCOCCOCCOCCOCCOCCOCCOCC[Au],,,,,,,1,0.066666667,0.933333333,,14-Jan,,,,789.0186243,,,173.0186243,block_block,,,,,,,,,,,,,,,,,,,,,,,,,,,,,,,,,,,,,,,,,,,,,,,,,,,,,,,,,,,,,,,8.913622589,5.25E-07,-6.279949405
,,,,,1,doi.org/10.1021/cm010699n,20190326_1_P_LiMEGnB_9,[Cu][B-]1(OC(=O)CC(=O)O1)OCCOCCOCCOCCOCCOCCOCCOCCOCC[Au],[Cu][B-]1(OC(=O)CC(=O)O1)OCCOCCOCCOCCOCCOCCOCCOCCOCC[Au],,,,,,,1,0.1,0.9,,9-Jan,,,,569.0186243,,,173.0186243,block_block,,,,,,,,,,,,,,,,,,,,,,,,,,,,,,,,,,,,,,,,,,,,,,,,,,,,,,,,,,,,,,,120.5671487,1.04E-05,-4.983146508
,,,,,1,doi.org/10.1021/cm010699n,20190326_1_P_LiMEGnB_9,[Cu][B-]1(OC(=O)CC(=O)O1)OCCOCCOCCOCCOCCOCCOCCOCCOCC[Au],[Cu][B-]1(OC(=O)CC(=O)O1)OCCOCCOCCOCCOCCOCCOCCOCCOCC[Au],,,,,,,1,0.1,0.9,,9-Jan,,,,569.0186243,,,173.0186243,block_block,,,,,,,,,,,,,,,,,,,,,,,,,,,,,,,,,,,,,,,,,,,,,,,,,,,,,,,,,,,,,,,115.3110119,9.55E-06,-5.020081127
,,,,,1,doi.org/10.1021/cm010699n,20190326_1_P_LiMEGnB_9,[Cu][B-]1(OC(=O)CC(=O)O1)OCCOCCOCCOCCOCCOCCOCCOCCOCC[Au],[Cu][B-]1(OC(=O)CC(=O)O1)OCCOCCOCCOCCOCCOCCOCCOCCOCC[Au],,,,,,,1,0.1,0.9,,9-Jan,,,,569.0186243,,,173.0186243,block_block,,,,,,,,,,,,,,,,,,,,,,,,,,,,,,,,,,,,,,,,,,,,,,,,,,,,,,,,,,,,,,,110.1941346,8.89E-06,-5.050918131
,,,,,1,doi.org/10.1021/cm010699n,20190326_1_P_LiMEGnB_9,[Cu][B-]1(OC(=O)CC(=O)O1)OCCOCCOCCOCCOCCOCCOCCOCCOCC[Au],[Cu][B-]1(OC(=O)CC(=O)O1)OCCOCCOCCOCCOCCOCCOCCOCCOCC[Au],,,,,,,1,0.1,0.9,,9-Jan,,,,569.0186243,,,173.0186243,block_block,,,,,,,,,,,,,,,,,,,,,,,,,,,,,,,,,,,,,,,,,,,,,,,,,,,,,,,,,,,,,,,105.2133027,8.76E-06,-5.057364679
,,,,,1,doi.org/10.1021/cm010699n,20190326_1_P_LiMEGnB_9,[Cu][B-]1(OC(=O)CC(=O)O1)OCCOCCOCCOCCOCCOCCOCCOCCOCC[Au],[Cu][B-]1(OC(=O)CC(=O)O1)OCCOCCOCCOCCOCCOCCOCCOCCOCC[Au],,,,,,,1,0.1,0.9,,9-Jan,,,,569.0186243,,,173.0186243,block_block,,,,,,,,,,,,,,,,,,,,,,,,,,,,,,,,,,,,,,,,,,,,,,,,,,,,,,,,,,,,,,,100.3565927,8.05E-06,-5.094299298
,,,,,1,doi.org/10.1021/cm010699n,20190326_1_P_LiMEGnB_9,[Cu][B-]1(OC(=O)CC(=O)O1)OCCOCCOCCOCCOCCOCCOCCOCCOCC[Au],[Cu][B-]1(OC(=O)CC(=O)O1)OCCOCCOCCOCCOCCOCCOCCOCCOCC[Au],,,,,,,1,0.1,0.9,,9-Jan,,,,569.0186243,,,173.0186243,block_block,,,,,,,,,,,,,,,,,,,,,,,,,,,,,,,,,,,,,,,,,,,,,,,,,,,,,,,,,,,,,,,94.68864194,6.99E-06,-5.15569416
,,,,,1,doi.org/10.1021/cm010699n,20190326_1_P_LiMEGnB_9,[Cu][B-]1(OC(=O)CC(=O)O1)OCCOCCOCCOCCOCCOCCOCCOCCOCC[Au],[Cu][B-]1(OC(=O)CC(=O)O1)OCCOCCOCCOCCOCCOCCOCCOCCOCC[Au],,,,,,,1,0.1,0.9,,9-Jan,,,,569.0186243,,,173.0186243,block_block,,,,,,,,,,,,,,,,,,,,,,,,,,,,,,,,,,,,,,,,,,,,,,,,,,,,,,,,,,,,,,,91.00855184,6.89E-06,-5.162070921
,,,,,1,doi.org/10.1021/cm010699n,20190326_1_P_LiMEGnB_9,[Cu][B-]1(OC(=O)CC(=O)O1)OCCOCCOCCOCCOCCOCCOCCOCCOCC[Au],[Cu][B-]1(OC(=O)CC(=O)O1)OCCOCCOCCOCCOCCOCCOCCOCCOCC[Au],,,,,,,1,0.1,0.9,,9-Jan,,,,569.0186243,,,173.0186243,block_block,,,,,,,,,,,,,,,,,,,,,,,,,,,,,,,,,,,,,,,,,,,,,,,,,,,,,,,,,,,,,,,85.61938985,6.06E-06,-5.217368169
,,,,,1,doi.org/10.1021/cm010699n,20190326_1_P_LiMEGnB_9,[Cu][B-]1(OC(=O)CC(=O)O1)OCCOCCOCCOCCOCCOCCOCCOCCOCC[Au],[Cu][B-]1(OC(=O)CC(=O)O1)OCCOCCOCCOCCOCCOCCOCCOCCOCC[Au],,,,,,,1,0.1,0.9,,9-Jan,,,,569.0186243,,,173.0186243,block_block,,,,,,,,,,,,,,,,,,,,,,,,,,,,,,,,,,,,,,,,,,,,,,,,,,,,,,,,,,,,,,,80.17100478,5.12E-06,-5.290975706
,,,,,1,doi.org/10.1021/cm010699n,20190326_1_P_LiMEGnB_9,[Cu][B-]1(OC(=O)CC(=O)O1)OCCOCCOCCOCCOCCOCCOCCOCCOCC[Au],[Cu][B-]1(OC(=O)CC(=O)O1)OCCOCCOCCOCCOCCOCCOCCOCCOCC[Au],,,,,,,1,0.1,0.9,,9-Jan,,,,569.0186243,,,173.0186243,block_block,,,,,,,,,,,,,,,,,,,,,,,,,,,,,,,,,,,,,,,,,,,,,,,,,,,,,,,,,,,,,,,75.72195987,4.57E-06,-5.340122999
,,,,,1,doi.org/10.1021/cm010699n,20190326_1_P_LiMEGnB_9,[Cu][B-]1(OC(=O)CC(=O)O1)OCCOCCOCCOCCOCCOCCOCCOCCOCC[Au],[Cu][B-]1(OC(=O)CC(=O)O1)OCCOCCOCCOCCOCCOCCOCCOCCOCC[Au],,,,,,,1,0.1,0.9,,9-Jan,,,,569.0186243,,,173.0186243,block_block,,,,,,,,,,,,,,,,,,,,,,,,,,,,,,,,,,,,,,,,,,,,,,,,,,,,,,,,,,,,,,,70.5691167,3.97E-06,-5.401535308
,,,,,1,doi.org/10.1021/cm010699n,20190326_1_P_LiMEGnB_9,[Cu][B-]1(OC(=O)CC(=O)O1)OCCOCCOCCOCCOCCOCCOCCOCCOCC[Au],[Cu][B-]1(OC(=O)CC(=O)O1)OCCOCCOCCOCCOCCOCCOCCOCCOCC[Au],,,,,,,1,0.1,0.9,,9-Jan,,,,569.0186243,,,173.0186243,block_block,,,,,,,,,,,,,,,,,,,,,,,,,,,,,,,,,,,,,,,,,,,,,,,,,,,,,,,,,,,,,,,65.56747414,3.54E-06,-5.450752388
,,,,,1,doi.org/10.1021/cm010699n,20190326_1_P_LiMEGnB_9,[Cu][B-]1(OC(=O)CC(=O)O1)OCCOCCOCCOCCOCCOCCOCCOCCOCC[Au],[Cu][B-]1(OC(=O)CC(=O)O1)OCCOCCOCCOCCOCCOCCOCCOCCOCC[Au],,,,,,,1,0.1,0.9,,9-Jan,,,,569.0186243,,,173.0186243,block_block,,,,,,,,,,,,,,,,,,,,,,,,,,,,,,,,,,,,,,,,,,,,,,,,,,,,,,,,,,,,,,,59.56048978,2.83E-06,-5.548855062
,,,,,1,doi.org/10.1021/cm010699n,20190326_1_P_LiMEGnB_9,[Cu][B-]1(OC(=O)CC(=O)O1)OCCOCCOCCOCCOCCOCCOCCOCCOCC[Au],[Cu][B-]1(OC(=O)CC(=O)O1)OCCOCCOCCOCCOCCOCCOCCOCCOCC[Au],,,,,,,1,0.1,0.9,,9-Jan,,,,569.0186243,,,173.0186243,block_block,,,,,,,,,,,,,,,,,,,,,,,,,,,,,,,,,,,,,,,,,,,,,,,,,,,,,,,,,,,,,,,55.98399301,2.52E-06,-5.597967462
,,,,,1,doi.org/10.1021/cm010699n,20190326_1_P_LiMEGnB_9,[Cu][B-]1(OC(=O)CC(=O)O1)OCCOCCOCCOCCOCCOCCOCCOCCOCC[Au],[Cu][B-]1(OC(=O)CC(=O)O1)OCCOCCOCCOCCOCCOCCOCCOCCOCC[Au],,,,,,,1,0.1,0.9,,9-Jan,,,,569.0186243,,,173.0186243,block_block,,,,,,,,,,,,,,,,,,,,,,,,,,,,,,,,,,,,,,,,,,,,,,,,,,,,,,,,,,,,,,,50.4906303,2.10E-06,-5.677759846
,,,,,1,doi.org/10.1021/cm010699n,20190326_1_P_LiMEGnB_9,[Cu][B-]1(OC(=O)CC(=O)O1)OCCOCCOCCOCCOCCOCCOCCOCCOCC[Au],[Cu][B-]1(OC(=O)CC(=O)O1)OCCOCCOCCOCCOCCOCCOCCOCCOCC[Au],,,,,,,1,0.1,0.9,,9-Jan,,,,569.0186243,,,173.0186243,block_block,,,,,,,,,,,,,,,,,,,,,,,,,,,,,,,,,,,,,,,,,,,,,,,,,,,,,,,,,,,,,,,45.69771465,1.63E-06,-5.787987962
,,,,,1,doi.org/10.1021/cm010699n,20190326_1_P_LiMEGnB_9,[Cu][B-]1(OC(=O)CC(=O)O1)OCCOCCOCCOCCOCCOCCOCCOCCOCC[Au],[Cu][B-]1(OC(=O)CC(=O)O1)OCCOCCOCCOCCOCCOCCOCCOCCOCC[Au],,,,,,,1,0.1,0.9,,9-Jan,,,,569.0186243,,,173.0186243,block_block,,,,,,,,,,,,,,,,,,,,,,,,,,,,,,,,,,,,,,,,,,,,,,,,,,,,,,,,,,,,,,,40.19753627,1.19E-06,-5.922693767
,,,,,1,doi.org/10.1021/cm010699n,20190326_1_P_LiMEGnB_9,[Cu][B-]1(OC(=O)CC(=O)O1)OCCOCCOCCOCCOCCOCCOCCOCCOCC[Au],[Cu][B-]1(OC(=O)CC(=O)O1)OCCOCCOCCOCCOCCOCCOCCOCCOCC[Au],,,,,,,1,0.1,0.9,,9-Jan,,,,569.0186243,,,173.0186243,block_block,,,,,,,,,,,,,,,,,,,,,,,,,,,,,,,,,,,,,,,,,,,,,,,,,,,,,,,,,,,,,,,35.8678712,9.67E-07,-6.014611593
,,,,,1,doi.org/10.1021/cm010699n,20190326_1_P_LiMEGnB_9,[Cu][B-]1(OC(=O)CC(=O)O1)OCCOCCOCCOCCOCCOCCOCCOCCOCC[Au],[Cu][B-]1(OC(=O)CC(=O)O1)OCCOCCOCCOCCOCCOCCOCCOCCOCC[Au],,,,,,,1,0.1,0.9,,9-Jan,,,,569.0186243,,,173.0186243,block_block,,,,,,,,,,,,,,,,,,,,,,,,,,,,,,,,,,,,,,,,,,,,,,,,,,,,,,,,,,,,,,,30.5380206,6.61E-07,-6.179822916
,,,,,1,doi.org/10.1021/cm010699n,20190326_1_P_LiMEGnB_9,[Cu][B-]1(OC(=O)CC(=O)O1)OCCOCCOCCOCCOCCOCCOCCOCCOCC[Au],[Cu][B-]1(OC(=O)CC(=O)O1)OCCOCCOCCOCCOCCOCCOCCOCCOCC[Au],,,,,,,1,0.1,0.9,,9-Jan,,,,569.0186243,,,173.0186243,block_block,,,,,,,,,,,,,,,,,,,,,,,,,,,,,,,,,,,,,,,,,,,,,,,,,,,,,,,,,,,,,,,25.39403951,5.27E-07,-6.277960483
,,,,,1,doi.org/10.1021/cm010699n,20190326_1_P_LiMEGnB_9,[Cu][B-]1(OC(=O)CC(=O)O1)OCCOCCOCCOCCOCCOCCOCCOCCOCC[Au],[Cu][B-]1(OC(=O)CC(=O)O1)OCCOCCOCCOCCOCCOCCOCCOCCOCC[Au],,,,,,,1,0.1,0.9,,9-Jan,,,,569.0186243,,,173.0186243,block_block,,,,,,,,,,,,,,,,,,,,,,,,,,,,,,,,,,,,,,,,,,,,,,,,,,,,,,,,,,,,,,,19.97416897,3.71E-07,-6.431028918
,,,,,1,doi.org/10.1021/cm010699n,20190326_1_P_LiMEGnB_9,[Cu][B-]1(OC(=O)CC(=O)O1)OCCOCCOCCOCCOCCOCCOCCOCCOCC[Au],[Cu][B-]1(OC(=O)CC(=O)O1)OCCOCCOCCOCCOCCOCCOCCOCCOCC[Au],,,,,,,1,0.1,0.9,,9-Jan,,,,569.0186243,,,173.0186243,block_block,,,,,,,,,,,,,,,,,,,,,,,,,,,,,,,,,,,,,,,,,,,,,,,,,,,,,,,,,,,,,,,129.947913,7.54E-07,-6.122789724
,,,,,1,doi.org/10.1021/cm010699n,20190326_1_P_LiMEGnB_9,[Cu][B-]1(OC(=O)CC(=O)O1)OCCOCCOCCOCCOCCOCCOCCOCCOCC[Au],[Cu][B-]1(OC(=O)CC(=O)O1)OCCOCCOCCOCCOCCOCCOCCOCCOCC[Au],,,,,,,1,0.1,0.9,,9-Jan,,,,569.0186243,,,173.0186243,block_block,,,,,,,,,,,,,,,,,,,,,,,,,,,,,,,,,,,,,,,,,,,,,,,,,,,,,,,,,,,,,,,124.4433868,7.32E-07,-6.135333886
,,,,,1,doi.org/10.1021/cm010699n,20190326_1_P_LiMEGnB_9,[Cu][B-]1(OC(=O)CC(=O)O1)OCCOCCOCCOCCOCCOCCOCCOCCOCC[Au],[Cu][B-]1(OC(=O)CC(=O)O1)OCCOCCOCCOCCOCCOCCOCCOCCOCC[Au],,,,,,,1,0.1,0.9,,9-Jan,,,,569.0186243,,,173.0186243,block_block,,,,,,,,,,,,,,,,,,,,,,,,,,,,,,,,,,,,,,,,,,,,,,,,,,,,,,,,,,,,,,,118.02631,6.27E-07,-6.202826362
,,,,,1,doi.org/10.1021/cm010699n,20190326_1_P_LiMEGnB_9,[Cu][B-]1(OC(=O)CC(=O)O1)OCCOCCOCCOCCOCCOCCOCCOCCOCC[Au],[Cu][B-]1(OC(=O)CC(=O)O1)OCCOCCOCCOCCOCCOCCOCCOCCOCC[Au],,,,,,,1,0.1,0.9,,9-Jan,,,,569.0186243,,,173.0186243,block_block,,,,,,,,,,,,,,,,,,,,,,,,,,,,,,,,,,,,,,,,,,,,,,,,,,,,,,,,,,,,,,,114.122817,6.01E-07,-6.221380905
,,,,,1,doi.org/10.1021/cm010699n,20190326_1_P_LiMEGnB_9,[Cu][B-]1(OC(=O)CC(=O)O1)OCCOCCOCCOCCOCCOCCOCCOCCOCC[Au],[Cu][B-]1(OC(=O)CC(=O)O1)OCCOCCOCCOCCOCCOCCOCCOCCOCC[Au],,,,,,,1,0.1,0.9,,9-Jan,,,,569.0186243,,,173.0186243,block_block,,,,,,,,,,,,,,,,,,,,,,,,,,,,,,,,,,,,,,,,,,,,,,,,,,,,,,,,,,,,,,,108.5391748,5.92E-07,-6.227862346
,,,,,1,doi.org/10.1021/cm010699n,20190326_1_P_LiMEGnB_9,[Cu][B-]1(OC(=O)CC(=O)O1)OCCOCCOCCOCCOCCOCCOCCOCCOCC[Au],[Cu][B-]1(OC(=O)CC(=O)O1)OCCOCCOCCOCCOCCOCCOCCOCCOCC[Au],,,,,,,1,0.1,0.9,,9-Jan,,,,569.0186243,,,173.0186243,block_block,,,,,,,,,,,,,,,,,,,,,,,,,,,,,,,,,,,,,,,,,,,,,,,,,,,,,,,,,,,,,,,103.3463295,4.72E-07,-6.325790553
,,,,,1,doi.org/10.1021/cm010699n,20190326_1_P_LiMEGnB_9,[Cu][B-]1(OC(=O)CC(=O)O1)OCCOCCOCCOCCOCCOCCOCCOCCOCC[Au],[Cu][B-]1(OC(=O)CC(=O)O1)OCCOCCOCCOCCOCCOCCOCCOCCOCC[Au],,,,,,,1,0.1,0.9,,9-Jan,,,,569.0186243,,,173.0186243,block_block,,,,,,,,,,,,,,,,,,,,,,,,,,,,,,,,,,,,,,,,,,,,,,,,,,,,,,,,,,,,,,,98.77517307,4.40E-07,-6.35661011
,,,,,1,doi.org/10.1021/cm010699n,20190326_1_P_LiMEGnB_9,[Cu][B-]1(OC(=O)CC(=O)O1)OCCOCCOCCOCCOCCOCCOCCOCCOCC[Au],[Cu][B-]1(OC(=O)CC(=O)O1)OCCOCCOCCOCCOCCOCCOCCOCCOCC[Au],,,,,,,1,0.1,0.9,,9-Jan,,,,569.0186243,,,173.0186243,block_block,,,,,,,,,,,,,,,,,,,,,,,,,,,,,,,,,,,,,,,,,,,,,,,,,,,,,,,,,,,,,,,94.3080309,3.66E-07,-6.436210581
,,,,,1,doi.org/10.1021/cm010699n,20190326_1_P_LiMEGnB_9,[Cu][B-]1(OC(=O)CC(=O)O1)OCCOCCOCCOCCOCCOCCOCCOCCOCC[Au],[Cu][B-]1(OC(=O)CC(=O)O1)OCCOCCOCCOCCOCCOCCOCCOCCOCC[Au],,,,,,,1,0.1,0.9,,9-Jan,,,,569.0186243,,,173.0186243,block_block,,,,,,,,,,,,,,,,,,,,,,,,,,,,,,,,,,,,,,,,,,,,,,,,,,,,,,,,,,,,,,,89.27674639,3.56E-07,-6.448789637
,,,,,1,doi.org/10.1021/cm010699n,20190326_1_P_LiMEGnB_9,[Cu][B-]1(OC(=O)CC(=O)O1)OCCOCCOCCOCCOCCOCCOCCOCCOCC[Au],[Cu][B-]1(OC(=O)CC(=O)O1)OCCOCCOCCOCCOCCOCCOCCOCCOCC[Au],,,,,,,1,0.1,0.9,,9-Jan,,,,569.0186243,,,173.0186243,block_block,,,,,,,,,,,,,,,,,,,,,,,,,,,,,,,,,,,,,,,,,,,,,,,,,,,,,,,,,,,,,,,84.59493521,3.05E-07,-6.516229773
,,,,,1,doi.org/10.1021/cm010699n,20190326_1_P_LiMEGnB_9,[Cu][B-]1(OC(=O)CC(=O)O1)OCCOCCOCCOCCOCCOCCOCCOCCOCC[Au],[Cu][B-]1(OC(=O)CC(=O)O1)OCCOCCOCCOCCOCCOCCOCCOCCOCC[Au],,,,,,,1,0.1,0.9,,9-Jan,,,,569.0186243,,,173.0186243,block_block,,,,,,,,,,,,,,,,,,,,,,,,,,,,,,,,,,,,,,,,,,,,,,,,,,,,,,,,,,,,,,,79.38802158,2.43E-07,-6.61421032
,,,,,1,doi.org/10.1021/cm010699n,20190326_1_P_LiMEGnB_9,[Cu][B-]1(OC(=O)CC(=O)O1)OCCOCCOCCOCCOCCOCCOCCOCCOCC[Au],[Cu][B-]1(OC(=O)CC(=O)O1)OCCOCCOCCOCCOCCOCCOCCOCCOCC[Au],,,,,,,1,0.1,0.9,,9-Jan,,,,569.0186243,,,173.0186243,block_block,,,,,,,,,,,,,,,,,,,,,,,,,,,,,,,,,,,,,,,,,,,,,,,,,,,,,,,,,,,,,,,73.91831949,2.02E-07,-6.693932918
,,,,,1,doi.org/10.1021/cm010699n,20190326_1_P_LiMEGnB_9,[Cu][B-]1(OC(=O)CC(=O)O1)OCCOCCOCCOCCOCCOCCOCCOCCOCC[Au],[Cu][B-]1(OC(=O)CC(=O)O1)OCCOCCOCCOCCOCCOCCOCCOCCOCC[Au],,,,,,,1,0.1,0.9,,9-Jan,,,,569.0186243,,,173.0186243,block_block,,,,,,,,,,,,,,,,,,,,,,,,,,,,,,,,,,,,,,,,,,,,,,,,,,,,,,,,,,,,,,,69.01604373,1.64E-07,-6.78581585
,,,,,1,doi.org/10.1021/cm010699n,20190326_1_P_LiMEGnB_9,[Cu][B-]1(OC(=O)CC(=O)O1)OCCOCCOCCOCCOCCOCCOCCOCCOCC[Au],[Cu][B-]1(OC(=O)CC(=O)O1)OCCOCCOCCOCCOCCOCCOCCOCCOCC[Au],,,,,,,1,0.1,0.9,,9-Jan,,,,569.0186243,,,173.0186243,block_block,,,,,,,,,,,,,,,,,,,,,,,,,,,,,,,,,,,,,,,,,,,,,,,,,,,,,,,,,,,,,,,63.8587231,1.29E-07,-6.889928905
,,,,,1,doi.org/10.1021/cm010699n,20190326_1_P_LiMEGnB_9,[Cu][B-]1(OC(=O)CC(=O)O1)OCCOCCOCCOCCOCCOCCOCCOCCOCC[Au],[Cu][B-]1(OC(=O)CC(=O)O1)OCCOCCOCCOCCOCCOCCOCCOCCOCC[Au],,,,,,,1,0.1,0.9,,9-Jan,,,,569.0186243,,,173.0186243,block_block,,,,,,,,,,,,,,,,,,,,,,,,,,,,,,,,,,,,,,,,,,,,,,,,,,,,,,,,,,,,,,,58.85513901,1.03E-07,-6.987944345
,,,,,1,doi.org/10.1021/cm010699n,20190326_1_P_LiMEGnB_9,[Cu][B-]1(OC(=O)CC(=O)O1)OCCOCCOCCOCCOCCOCCOCCOCCOCC[Au],[Cu][B-]1(OC(=O)CC(=O)O1)OCCOCCOCCOCCOCCOCCOCCOCCOCC[Au],,,,,,,1,0.1,0.9,,9-Jan,,,,569.0186243,,,173.0186243,block_block,,,,,,,,,,,,,,,,,,,,,,,,,,,,,,,,,,,,,,,,,,,,,,,,,,,,,,,,,,,,,,,54.91303298,7.03E-08,-7.152946308
,,,,,1,doi.org/10.1021/cm010699n,20190326_1_P_LiMEGnB_9,[Cu][B-]1(OC(=O)CC(=O)O1)OCCOCCOCCOCCOCCOCCOCCOCCOCC[Au],[Cu][B-]1(OC(=O)CC(=O)O1)OCCOCCOCCOCCOCCOCCOCCOCCOCC[Au],,,,,,,1,0.1,0.9,,9-Jan,,,,569.0186243,,,173.0186243,block_block,,,,,,,,,,,,,,,,,,,,,,,,,,,,,,,,,,,,,,,,,,,,,,,,,,,,,,,,,,,,,,,50.35198839,6.02E-08,-7.220456231
,,,,,1,doi.org/10.1021/cm010699n,20190326_1_P_LiOEGnB__23,[Cu][B-]1(OC(=O)C(=O)O1)OCCOCCOCCOCCOCCOCCOCCOCCOCCOCCOCCOCCOCCOCCOCCOCCOCCOCCOCCOCCOCCOCC[Au],[Cu][B-]1(OC(=O)C(=O)O1)OCCOCCOCCOCCOCCOCCOCCOCCOCCOCCOCCOCCOCCOCCOCCOCCOCCOCCOCCOCCOCCOCC[Au],,,,,,,1,0.041666667,0.958333333,,23-Jan,,,,1171.002974,,,159.0029742,block_block,,,,,,,,,,,,,,,,,,,,,,,,,,,,,,,,,,,,,,,,,,,,,,,,,,,,,,,,,,,,,,,109.9293884,2.48E-05,-4.604912004
,,,,,1,doi.org/10.1021/cm010699n,20190326_1_P_LiOEGnB__23,[Cu][B-]1(OC(=O)C(=O)O1)OCCOCCOCCOCCOCCOCCOCCOCCOCCOCCOCCOCCOCCOCCOCCOCCOCCOCCOCCOCCOCCOCC[Au],[Cu][B-]1(OC(=O)C(=O)O1)OCCOCCOCCOCCOCCOCCOCCOCCOCCOCCOCCOCCOCCOCCOCCOCCOCCOCCOCCOCCOCCOCC[Au],,,,,,,1,0.041666667,0.958333333,,23-Jan,,,,1171.002974,,,159.0029742,block_block,,,,,,,,,,,,,,,,,,,,,,,,,,,,,,,,,,,,,,,,,,,,,,,,,,,,,,,,,,,,,,,100.5471459,2.07E-05,-4.683778213
,,,,,1,doi.org/10.1021/cm010699n,20190326_1_P_LiOEGnB__23,[Cu][B-]1(OC(=O)C(=O)O1)OCCOCCOCCOCCOCCOCCOCCOCCOCCOCCOCCOCCOCCOCCOCCOCCOCCOCCOCCOCCOCCOCC[Au],[Cu][B-]1(OC(=O)C(=O)O1)OCCOCCOCCOCCOCCOCCOCCOCCOCCOCCOCCOCCOCCOCCOCCOCCOCCOCCOCCOCCOCCOCC[Au],,,,,,,1,0.041666667,0.958333333,,23-Jan,,,,1171.002974,,,159.0029742,block_block,,,,,,,,,,,,,,,,,,,,,,,,,,,,,,,,,,,,,,,,,,,,,,,,,,,,,,,,,,,,,,,90.45583113,1.65E-05,-4.782325172
,,,,,1,doi.org/10.1021/cm010699n,20190326_1_P_LiOEGnB__23,[Cu][B-]1(OC(=O)C(=O)O1)OCCOCCOCCOCCOCCOCCOCCOCCOCCOCCOCCOCCOCCOCCOCCOCCOCCOCCOCCOCCOCCOCC[Au],[Cu][B-]1(OC(=O)C(=O)O1)OCCOCCOCCOCCOCCOCCOCCOCCOCCOCCOCCOCCOCCOCCOCCOCCOCCOCCOCCOCCOCCOCC[Au],,,,,,,1,0.041666667,0.958333333,,23-Jan,,,,1171.002974,,,159.0029742,block_block,,,,,,,,,,,,,,,,,,,,,,,,,,,,,,,,,,,,,,,,,,,,,,,,,,,,,,,,,,,,,,,79.80357922,1.28E-05,-4.89400627
,,,,,1,doi.org/10.1021/cm010699n,20190326_1_P_LiOEGnB__23,[Cu][B-]1(OC(=O)C(=O)O1)OCCOCCOCCOCCOCCOCCOCCOCCOCCOCCOCCOCCOCCOCCOCCOCCOCCOCCOCCOCCOCCOCC[Au],[Cu][B-]1(OC(=O)C(=O)O1)OCCOCCOCCOCCOCCOCCOCCOCCOCCOCCOCCOCCOCCOCCOCCOCCOCCOCCOCCOCCOCCOCC[Au],,,,,,,1,0.041666667,0.958333333,,23-Jan,,,,1171.002974,,,159.0029742,block_block,,,,,,,,,,,,,,,,,,,,,,,,,,,,,,,,,,,,,,,,,,,,,,,,,,,,,,,,,,,,,,,69.75938676,9.58E-06,-5.018780591
,,,,,1,doi.org/10.1021/cm010699n,20190326_1_P_LiOEGnB__23,[Cu][B-]1(OC(=O)C(=O)O1)OCCOCCOCCOCCOCCOCCOCCOCCOCCOCCOCCOCCOCCOCCOCCOCCOCCOCCOCCOCCOCCOCC[Au],[Cu][B-]1(OC(=O)C(=O)O1)OCCOCCOCCOCCOCCOCCOCCOCCOCCOCCOCCOCCOCCOCCOCCOCCOCCOCCOCCOCCOCCOCC[Au],,,,,,,1,0.041666667,0.958333333,,23-Jan,,,,1171.002974,,,159.0029742,block_block,,,,,,,,,,,,,,,,,,,,,,,,,,,,,,,,,,,,,,,,,,,,,,,,,,,,,,,,,,,,,,,59.78856113,6.76E-06,-5.169761816
,,,,,1,doi.org/10.1021/cm010699n,20190326_1_P_LiOEGnB__23,[Cu][B-]1(OC(=O)C(=O)O1)OCCOCCOCCOCCOCCOCCOCCOCCOCCOCCOCCOCCOCCOCCOCCOCCOCCOCCOCCOCCOCCOCC[Au],[Cu][B-]1(OC(=O)C(=O)O1)OCCOCCOCCOCCOCCOCCOCCOCCOCCOCCOCCOCCOCCOCCOCCOCCOCCOCCOCCOCCOCCOCC[Au],,,,,,,1,0.041666667,0.958333333,,23-Jan,,,,1171.002974,,,159.0029742,block_block,,,,,,,,,,,,,,,,,,,,,,,,,,,,,,,,,,,,,,,,,,,,,,,,,,,,,,,,,,,,,,,49.24187429,4.64E-06,-5.333887409
,,,,,1,doi.org/10.1021/cm010699n,20190326_1_P_LiOEGnB__23,[Cu][B-]1(OC(=O)C(=O)O1)OCCOCCOCCOCCOCCOCCOCCOCCOCCOCCOCCOCCOCCOCCOCCOCCOCCOCCOCCOCCOCCOCC[Au],[Cu][B-]1(OC(=O)C(=O)O1)OCCOCCOCCOCCOCCOCCOCCOCCOCCOCCOCCOCCOCCOCCOCCOCCOCCOCCOCCOCCOCCOCC[Au],,,,,,,1,0.041666667,0.958333333,,23-Jan,,,,1171.002974,,,159.0029742,block_block,,,,,,,,,,,,,,,,,,,,,,,,,,,,,,,,,,,,,,,,,,,,,,,,,,,,,,,,,,,,,,,39.56431825,2.69E-06,-5.570015497
,,,,,1,doi.org/10.1021/cm010699n,20190326_1_P_LiOEGnB__23,[Cu][B-]1(OC(=O)C(=O)O1)OCCOCCOCCOCCOCCOCCOCCOCCOCCOCCOCCOCCOCCOCCOCCOCCOCCOCCOCCOCCOCCOCC[Au],[Cu][B-]1(OC(=O)C(=O)O1)OCCOCCOCCOCCOCCOCCOCCOCCOCCOCCOCCOCCOCCOCCOCCOCCOCCOCCOCCOCCOCCOCC[Au],,,,,,,1,0.041666667,0.958333333,,23-Jan,,,,1171.002974,,,159.0029742,block_block,,,,,,,,,,,,,,,,,,,,,,,,,,,,,,,,,,,,,,,,,,,,,,,,,,,,,,,,,,,,,,,29.03877088,1.84E-06,-5.734202464
,,,,,1,doi.org/10.1021/cm010699n,20190326_1_P_LiOEGnB__23,[Cu][B-]1(OC(=O)C(=O)O1)OCCOCCOCCOCCOCCOCCOCCOCCOCCOCCOCCOCCOCCOCCOCCOCCOCCOCCOCCOCCOCCOCC[Au],[Cu][B-]1(OC(=O)C(=O)O1)OCCOCCOCCOCCOCCOCCOCCOCCOCCOCCOCCOCCOCCOCCOCCOCCOCCOCCOCCOCCOCCOCC[Au],,,,,,,1,0.041666667,0.958333333,,23-Jan,,,,1171.002974,,,159.0029742,block_block,,,,,,,,,,,,,,,,,,,,,,,,,,,,,,,,,,,,,,,,,,,,,,,,,,,,,,,,,,,,,,,24.71028273,1.71E-06,-5.767160561
,,,,,1,doi.org/10.1021/cm010699n,20190326_1_P_LiOEGnB__14,[Cu][B-]1(OC(=O)C(=O)O1)OCCOCCOCCOCCOCCOCCOCCOCCOCCOCCOCCOCCOCC[Au],[Cu][B-]1(OC(=O)C(=O)O1)OCCOCCOCCOCCOCCOCCOCCOCCOCCOCCOCCOCCOCC[Au],,,,,,,1,0.066666667,0.933333333,,14-Jan,,,,775.0029742,,,159.0029742,block_block,,,,,,,,,,,,,,,,,,,,,,,,,,,,,,,,,,,,,,,,,,,,,,,,,,,,,,,,,,,,,,,110.426,0.000201877,-3.694912567
,,,,,1,doi.org/10.1021/cm010699n,20190326_1_P_LiOEGnB__14,[Cu][B-]1(OC(=O)C(=O)O1)OCCOCCOCCOCCOCCOCCOCCOCCOCCOCCOCCOCCOCC[Au],[Cu][B-]1(OC(=O)C(=O)O1)OCCOCCOCCOCCOCCOCCOCCOCCOCCOCCOCCOCCOCC[Au],,,,,,,1,0.066666667,0.933333333,,14-Jan,,,,775.0029742,,,159.0029742,block_block,,,,,,,,,,,,,,,,,,,,,,,,,,,,,,,,,,,,,,,,,,,,,,,,,,,,,,,,,,,,,,,99.79968848,0.000165819,-3.780366303
,,,,,1,doi.org/10.1021/cm010699n,20190326_1_P_LiOEGnB__14,[Cu][B-]1(OC(=O)C(=O)O1)OCCOCCOCCOCCOCCOCCOCCOCCOCCOCCOCCOCCOCC[Au],[Cu][B-]1(OC(=O)C(=O)O1)OCCOCCOCCOCCOCCOCCOCCOCCOCCOCCOCCOCCOCC[Au],,,,,,,1,0.066666667,0.933333333,,14-Jan,,,,775.0029742,,,159.0029742,block_block,,,,,,,,,,,,,,,,,,,,,,,,,,,,,,,,,,,,,,,,,,,,,,,,,,,,,,,,,,,,,,,90.03646944,0.000132159,-3.878903033
,,,,,1,doi.org/10.1021/cm010699n,20190326_1_P_LiOEGnB__14,[Cu][B-]1(OC(=O)C(=O)O1)OCCOCCOCCOCCOCCOCCOCCOCCOCCOCCOCCOCCOCC[Au],[Cu][B-]1(OC(=O)C(=O)O1)OCCOCCOCCOCCOCCOCCOCCOCCOCCOCCOCCOCCOCC[Au],,,,,,,1,0.066666667,0.933333333,,14-Jan,,,,775.0029742,,,159.0029742,block_block,,,,,,,,,,,,,,,,,,,,,,,,,,,,,,,,,,,,,,,,,,,,,,,,,,,,,,,,,,,,,,,79.68319892,9.77E-05,-4.010213737
,,,,,1,doi.org/10.1021/cm010699n,20190326_1_P_LiOEGnB__14,[Cu][B-]1(OC(=O)C(=O)O1)OCCOCCOCCOCCOCCOCCOCCOCCOCCOCCOCCOCCOCC[Au],[Cu][B-]1(OC(=O)C(=O)O1)OCCOCCOCCOCCOCCOCCOCCOCCOCCOCCOCCOCCOCC[Au],,,,,,,1,0.066666667,0.933333333,,14-Jan,,,,775.0029742,,,159.0029742,block_block,,,,,,,,,,,,,,,,,,,,,,,,,,,,,,,,,,,,,,,,,,,,,,,,,,,,,,,,,,,,,,,70.16316227,7.00E-05,-4.154607433
,,,,,1,doi.org/10.1021/cm010699n,20190326_1_P_LiOEGnB__14,[Cu][B-]1(OC(=O)C(=O)O1)OCCOCCOCCOCCOCCOCCOCCOCCOCCOCCOCCOCCOCC[Au],[Cu][B-]1(OC(=O)C(=O)O1)OCCOCCOCCOCCOCCOCCOCCOCCOCCOCCOCCOCCOCC[Au],,,,,,,1,0.066666667,0.933333333,,14-Jan,,,,775.0029742,,,159.0029742,block_block,,,,,,,,,,,,,,,,,,,,,,,,,,,,,,,,,,,,,,,,,,,,,,,,,,,,,,,,,,,,,,,60.17157031,4.73E-05,-4.325228492
,,,,,1,doi.org/10.1021/cm010699n,20190326_1_P_LiOEGnB__14,[Cu][B-]1(OC(=O)C(=O)O1)OCCOCCOCCOCCOCCOCCOCCOCCOCCOCCOCCOCCOCC[Au],[Cu][B-]1(OC(=O)C(=O)O1)OCCOCCOCCOCCOCCOCCOCCOCCOCCOCCOCCOCCOCC[Au],,,,,,,1,0.066666667,0.933333333,,14-Jan,,,,775.0029742,,,159.0029742,block_block,,,,,,,,,,,,,,,,,,,,,,,,,,,,,,,,,,,,,,,,,,,,,,,,,,,,,,,,,,,,,,,50.29128385,2.92E-05,-4.535149677
,,,,,1,doi.org/10.1021/cm010699n,20190326_1_P_LiOEGnB__14,[Cu][B-]1(OC(=O)C(=O)O1)OCCOCCOCCOCCOCCOCCOCCOCCOCCOCCOCCOCCOCC[Au],[Cu][B-]1(OC(=O)C(=O)O1)OCCOCCOCCOCCOCCOCCOCCOCCOCCOCCOCCOCCOCC[Au],,,,,,,1,0.066666667,0.933333333,,14-Jan,,,,775.0029742,,,159.0029742,block_block,,,,,,,,,,,,,,,,,,,,,,,,,,,,,,,,,,,,,,,,,,,,,,,,,,,,,,,,,,,,,,,40.33363968,1.80E-05,-4.745101549
,,,,,1,doi.org/10.1021/cm010699n,20190326_1_P_LiOEGnB__14,[Cu][B-]1(OC(=O)C(=O)O1)OCCOCCOCCOCCOCCOCCOCCOCCOCCOCCOCCOCCOCC[Au],[Cu][B-]1(OC(=O)C(=O)O1)OCCOCCOCCOCCOCCOCCOCCOCCOCCOCCOCCOCCOCC[Au],,,,,,,1,0.066666667,0.933333333,,14-Jan,,,,775.0029742,,,159.0029742,block_block,,,,,,,,,,,,,,,,,,,,,,,,,,,,,,,,,,,,,,,,,,,,,,,,,,,,,,,,,,,,,,,29.77025594,9.12E-06,-5.040220744
,,,,,1,doi.org/10.1021/cm010699n,20190326_1_P_LiOEGnB__14,[Cu][B-]1(OC(=O)C(=O)O1)OCCOCCOCCOCCOCCOCCOCCOCCOCCOCCOCCOCCOCC[Au],[Cu][B-]1(OC(=O)C(=O)O1)OCCOCCOCCOCCOCCOCCOCCOCCOCCOCCOCCOCCOCC[Au],,,,,,,1,0.066666667,0.933333333,,14-Jan,,,,775.0029742,,,159.0029742,block_block,,,,,,,,,,,,,,,,,,,,,,,,,,,,,,,,,,,,,,,,,,,,,,,,,,,,,,,,,,,,,,,24.46051276,6.44E-06,-5.19106899
,,,,,1,doi.org/10.1021/cm010699n,20190326_1_P_LiOEGnB__14,[Cu][B-]1(OC(=O)C(=O)O1)OCCOCCOCCOCCOCCOCCOCCOCCOCCOCCOCCOCCOCC[Au],[Cu][B-]1(OC(=O)C(=O)O1)OCCOCCOCCOCCOCCOCCOCCOCCOCCOCCOCCOCCOCC[Au],,,,,,,1,0.066666667,0.933333333,,14-Jan,,,,775.0029742,,,159.0029742,block_block,,,,,,,,,,,,,,,,,,,,,,,,,,,,,,,,,,,,,,,,,,,,,,,,,,,,,,,,,,,,,,,19.71459261,3.91E-06,-5.407362892
,,,,,1,doi.org/10.1021/cm010699n,20190326_1_P_LiOEGnB__14,[Cu][B-]1(OC(=O)C(=O)O1)OCCOCCOCCOCCOCCOCCOCCOCCOCCOCCOCCOCCOCC[Au],[Cu][B-]1(OC(=O)C(=O)O1)OCCOCCOCCOCCOCCOCCOCCOCCOCCOCCOCCOCCOCC[Au],,,,,,,1,0.066666667,0.933333333,,14-Jan,,,,775.0029742,,,159.0029742,block_block,,,,,,,,,,,,,,,,,,,,,,,,,,,,,,,,,,,,,,,,,,,,,,,,,,,,,,,,,,,,,,,9.611240794,1.38E-06,-5.859651904
,,,,,1,doi.org/10.1021/cm010699n,20190326_1_P_LiOEGnB__14,[Cu][B-]1(OC(=O)C(=O)O1)OCCOCCOCCOCCOCCOCCOCCOCCOCCOCCOCCOCCOCC[Au],[Cu][B-]1(OC(=O)C(=O)O1)OCCOCCOCCOCCOCCOCCOCCOCCOCCOCCOCCOCCOCC[Au],,,,,,,1,0.066666667,0.933333333,,14-Jan,,,,775.0029742,,,159.0029742,block_block,,,,,,,,,,,,,,,,,,,,,,,,,,,,,,,,,,,,,,,,,,,,,,,,,,,,,,,,,,,,,,,-0.617540758,3.15E-07,-6.501843792
,,,,,1,doi.org/10.1021/cm010699n,20190326_1_P_LiOEGnB__9,[Cu][B-]1(OC(=O)C(=O)O1)OCCOCCOCCOCCOCCOCCOCCOCCOCC[Au],[Cu][B-]1(OC(=O)C(=O)O1)OCCOCCOCCOCCOCCOCCOCCOCCOCC[Au],,,,,,,1,0.1,0.9,,9-Jan,,,,555.0029742,,,159.0029742,block_block,,,,,,,,,,,,,,,,,,,,,,,,,,,,,,,,,,,,,,,,,,,,,,,,,,,,,,,,,,,,,,,110.0991648,0.000217676,-3.662189739
,,,,,1,doi.org/10.1021/cm010699n,20190326_1_P_LiOEGnB__9,[Cu][B-]1(OC(=O)C(=O)O1)OCCOCCOCCOCCOCCOCCOCCOCCOCC[Au],[Cu][B-]1(OC(=O)C(=O)O1)OCCOCCOCCOCCOCCOCCOCCOCCOCC[Au],,,,,,,1,0.1,0.9,,9-Jan,,,,555.0029742,,,159.0029742,block_block,,,,,,,,,,,,,,,,,,,,,,,,,,,,,,,,,,,,,,,,,,,,,,,,,,,,,,,,,,,,,,,100.7157119,0.000163349,-3.786882227
,,,,,1,doi.org/10.1021/cm010699n,20190326_1_P_LiOEGnB__9,[Cu][B-]1(OC(=O)C(=O)O1)OCCOCCOCCOCCOCCOCCOCCOCCOCC[Au],[Cu][B-]1(OC(=O)C(=O)O1)OCCOCCOCCOCCOCCOCCOCCOCCOCC[Au],,,,,,,1,0.1,0.9,,9-Jan,,,,555.0029742,,,159.0029742,block_block,,,,,,,,,,,,,,,,,,,,,,,,,,,,,,,,,,,,,,,,,,,,,,,,,,,,,,,,,,,,,,,90.62299431,0.000115398,-3.937802078
,,,,,1,doi.org/10.1021/cm010699n,20190326_1_P_LiOEGnB__9,[Cu][B-]1(OC(=O)C(=O)O1)OCCOCCOCCOCCOCCOCCOCCOCCOCC[Au],[Cu][B-]1(OC(=O)C(=O)O1)OCCOCCOCCOCCOCCOCCOCCOCCOCC[Au],,,,,,,1,0.1,0.9,,9-Jan,,,,555.0029742,,,159.0029742,block_block,,,,,,,,,,,,,,,,,,,,,,,,,,,,,,,,,,,,,,,,,,,,,,,,,,,,,,,,,,,,,,,80.24299461,7.67E-05,-4.11493906
,,,,,1,doi.org/10.1021/cm010699n,20190326_1_P_LiOEGnB__9,[Cu][B-]1(OC(=O)C(=O)O1)OCCOCCOCCOCCOCCOCCOCCOCCOCC[Au],[Cu][B-]1(OC(=O)C(=O)O1)OCCOCCOCCOCCOCCOCCOCCOCCOCC[Au],,,,,,,1,0.1,0.9,,9-Jan,,,,555.0029742,,,159.0029742,block_block,,,,,,,,,,,,,,,,,,,,,,,,,,,,,,,,,,,,,,,,,,,,,,,,,,,,,,,,,,,,,,,70.178354,5.34E-05,-4.272446438
,,,,,1,doi.org/10.1021/cm010699n,20190326_1_P_LiOEGnB__9,[Cu][B-]1(OC(=O)C(=O)O1)OCCOCCOCCOCCOCCOCCOCCOCCOCC[Au],[Cu][B-]1(OC(=O)C(=O)O1)OCCOCCOCCOCCOCCOCCOCCOCCOCC[Au],,,,,,,1,0.1,0.9,,9-Jan,,,,555.0029742,,,159.0029742,block_block,,,,,,,,,,,,,,,,,,,,,,,,,,,,,,,,,,,,,,,,,,,,,,,,,,,,,,,,,,,,,,,59.94539304,3.45E-05,-4.46271756
,,,,,1,doi.org/10.1021/cm010699n,20190326_1_P_LiOEGnB__9,[Cu][B-]1(OC(=O)C(=O)O1)OCCOCCOCCOCCOCCOCCOCCOCCOCC[Au],[Cu][B-]1(OC(=O)C(=O)O1)OCCOCCOCCOCCOCCOCCOCCOCCOCC[Au],,,,,,,1,0.1,0.9,,9-Jan,,,,555.0029742,,,159.0029742,block_block,,,,,,,,,,,,,,,,,,,,,,,,,,,,,,,,,,,,,,,,,,,,,,,,,,,,,,,,,,,,,,,49.85366764,1.97E-05,-4.705382031
,,,,,1,doi.org/10.1021/cm010699n,20190326_1_P_LiOEGnB__9,[Cu][B-]1(OC(=O)C(=O)O1)OCCOCCOCCOCCOCCOCCOCCOCCOCC[Au],[Cu][B-]1(OC(=O)C(=O)O1)OCCOCCOCCOCCOCCOCCOCCOCCOCC[Au],,,,,,,1,0.1,0.9,,9-Jan,,,,555.0029742,,,159.0029742,block_block,,,,,,,,,,,,,,,,,,,,,,,,,,,,,,,,,,,,,,,,,,,,,,,,,,,,,,,,,,,,,,,39.289027,1.01E-05,-4.993923926
,,,,,1,doi.org/10.1021/cm010699n,20190326_1_P_LiOEGnB__9,[Cu][B-]1(OC(=O)C(=O)O1)OCCOCCOCCOCCOCCOCCOCCOCCOCC[Au],[Cu][B-]1(OC(=O)C(=O)O1)OCCOCCOCCOCCOCCOCCOCCOCCOCC[Au],,,,,,,1,0.1,0.9,,9-Jan,,,,555.0029742,,,159.0029742,block_block,,,,,,,,,,,,,,,,,,,,,,,,,,,,,,,,,,,,,,,,,,,,,,,,,,,,,,,,,,,,,,,29.59722501,4.84E-06,-5.31518865
,,,,,1,doi.org/10.1021/cm010699n,20190326_1_P_LiOEGnB__9,[Cu][B-]1(OC(=O)C(=O)O1)OCCOCCOCCOCCOCCOCCOCCOCCOCC[Au],[Cu][B-]1(OC(=O)C(=O)O1)OCCOCCOCCOCCOCCOCCOCCOCCOCC[Au],,,,,,,1,0.1,0.9,,9-Jan,,,,555.0029742,,,159.0029742,block_block,,,,,,,,,,,,,,,,,,,,,,,,,,,,,,,,,,,,,,,,,,,,,,,,,,,,,,,,,,,,,,,25.26750398,3.17E-06,-5.498718808
,,,,,1,doi.org/10.1021/cm010699n,20190326_1_P_LiOEGnB__9,[Cu][B-]1(OC(=O)C(=O)O1)OCCOCCOCCOCCOCCOCCOCCOCCOCC[Au],[Cu][B-]1(OC(=O)C(=O)O1)OCCOCCOCCOCCOCCOCCOCCOCCOCC[Au],,,,,,,1,0.1,0.9,,9-Jan,,,,555.0029742,,,159.0029742,block_block,,,,,,,,,,,,,,,,,,,,,,,,,,,,,,,,,,,,,,,,,,,,,,,,,,,,,,,,,,,,,,,20.11925601,1.93E-06,-5.715033168
,,,,,1,doi.org/10.1021/cm010699n,20190326_1_P_LiOEGnB__9,[Cu][B-]1(OC(=O)C(=O)O1)OCCOCCOCCOCCOCCOCCOCCOCCOCC[Au],[Cu][B-]1(OC(=O)C(=O)O1)OCCOCCOCCOCCOCCOCCOCCOCCOCC[Au],,,,,,,1,0.1,0.9,,9-Jan,,,,555.0029742,,,159.0029742,block_block,,,,,,,,,,,,,,,,,,,,,,,,,,,,,,,,,,,,,,,,,,,,,,,,,,,,,,,,,,,,,,,9.992465606,6.12E-07,-6.21314846
,,,,,1,doi.org/10.1021/cm010699n,20190326_1_P_LiOEGnB__5,[Cu][B-]1(OC(=O)C(=O)O1)OCCOCCOCCOCCOCC[Au],[Cu][B-]1(OC(=O)C(=O)O1)OCCOCCOCCOCCOCC[Au],,,,,,,1,0.166666667,0.833333333,,5-Jan,,,,379.0029742,,,159.0029742,block_block,,,,,,,,,,,,,,,,,,,,,,,,,,,,,,,,,,,,,,,,,,,,,,,,,,,,,,,,,,,,,,,109.8621503,6.52E-05,-4.185928877
,,,,,1,doi.org/10.1021/cm010699n,20190326_1_P_LiOEGnB__5,[Cu][B-]1(OC(=O)C(=O)O1)OCCOCCOCCOCCOCC[Au],[Cu][B-]1(OC(=O)C(=O)O1)OCCOCCOCCOCCOCC[Au],,,,,,,1,0.166666667,0.833333333,,5-Jan,,,,379.0029742,,,159.0029742,block_block,,,,,,,,,,,,,,,,,,,,,,,,,,,,,,,,,,,,,,,,,,,,,,,,,,,,,,,,,,,,,,,99.88934503,4.27E-05,-4.369561326
,,,,,1,doi.org/10.1021/cm010699n,20190326_1_P_LiOEGnB__5,[Cu][B-]1(OC(=O)C(=O)O1)OCCOCCOCCOCCOCC[Au],[Cu][B-]1(OC(=O)C(=O)O1)OCCOCCOCCOCCOCC[Au],,,,,,,1,0.166666667,0.833333333,,5-Jan,,,,379.0029742,,,159.0029742,block_block,,,,,,,,,,,,,,,,,,,,,,,,,,,,,,,,,,,,,,,,,,,,,,,,,,,,,,,,,,,,,,,90.42459387,2.71E-05,-4.566286997
,,,,,1,doi.org/10.1021/cm010699n,20190326_1_P_LiOEGnB__5,[Cu][B-]1(OC(=O)C(=O)O1)OCCOCCOCCOCCOCC[Au],[Cu][B-]1(OC(=O)C(=O)O1)OCCOCCOCCOCCOCC[Au],,,,,,,1,0.166666667,0.833333333,,5-Jan,,,,379.0029742,,,159.0029742,block_block,,,,,,,,,,,,,,,,,,,,,,,,,,,,,,,,,,,,,,,,,,,,,,,,,,,,,,,,,,,,,,,79.79287543,1.53E-05,-4.815446934
,,,,,1,doi.org/10.1021/cm010699n,20190326_1_P_LiOEGnB__5,[Cu][B-]1(OC(=O)C(=O)O1)OCCOCCOCCOCCOCC[Au],[Cu][B-]1(OC(=O)C(=O)O1)OCCOCCOCCOCCOCC[Au],,,,,,,1,0.166666667,0.833333333,,5-Jan,,,,379.0029742,,,159.0029742,block_block,,,,,,,,,,,,,,,,,,,,,,,,,,,,,,,,,,,,,,,,,,,,,,,,,,,,,,,,,,,,,,,70.28473377,7.99E-06,-5.09731947
