Repository: zjurillpolymer/SPE_prediction

# SPE Prediction

Polymer electrolyte conductivity prediction using graph neural networks.

## Data

Data from [ChemPropPred](https://github.com/learningmatter-mit/Chem-prop-pred) — polymer electrolyte conductivity measurements including SMILES, conductivity (log S/cm), molecular weight, salt concentration, and temperature.

- `data/clean_train_data.csv` — cleaned training data
- `data/PolymerElectrolyteData.csv` — full raw dataset
- `data/PolyInfo_8salts.csv` / `data/polyinfo_5salts_4conc.csv` — PolyInfo polymer database with salt additives

File: data/PolymerElectrolyteData.csv (part 63 of 154)
Notes,Compound Notebook Name,Date Copied to Master Database,Data Recorded By,Seshadri Group,Oyaizu Group,DOI,Solvent 1 (S1),S1 SMILES,S1 SMILES 1,S1 SMILES 2,S1 SMILES 3,S1 Big SMILES,S1 End Group 1,S1 End Group 2,S1 Mol %,S1 Weight %,S1 SMILES 1 Mol %,S1 SMILES 2 Mol %,S1 SMILES 3 Mol %,S1 Molar Ratio,S1 Weight Ratio,S1 Mw,S1 Mn,S1 Mn or Mw,S1 Mw/Mn,S1 DOP,S1 Molar Mass (g/mol),S1 Type,S1 Block Mol Weight,Solvent 2 (S2),S2 SMILES,S2 SMILES 1,S2 SMILES 2,S2 Mol %,S2 Weight %,S2 SMILES 1 Mol %,S2 SMILES 2 Mol %,S2 Molar Ratio,S2 Weight Ratio,S2 Mw,S2 Mn,S2 Mn or Mw,S2 Mw/Mn,S2 DOP,S2 Molar Mass (g/mol),S2 Type,Solvent 3 (S3),S3 SMILES,S3 SMILES 1,S3 Mol %,S3 Weight %,S3 Molar Ratio,S3 Weight Ratio,S3 Mw,S3 Mn,S3 Mn or Mw,S3 Mw/Mn,S3 DOP,S3 Molar Mass (g/mol),S3 Type,Solvent 4 (S4),S4 SMILES,S4 Mol %,S4 Weight %,S4 Molar Ratio,S4 Weight Ratio,S4 Mw,S4 Mn,S4 Mn or Mw,S4 Mw/Mn,S4 DOP,S4 Molar Mass (g/mol),S4 Type,Salt 1,Salt1 SMILES,Salt1 Mol %,Salt1 Weight %,Salt1 Molality (mol salt/kg polymer),Salt1 Molar Mass (g/mol),Salt 2,Salt2 SMILES,Salt2 Mol %,Salt2 Weight %,Salt2 Molality (mol salt/kg polymer),Salt2 Molar Mass (g/mol),Inorganic Material 1 (IM1),IM1 Weight %,IM1 Particle Size (nm),Tg (oC),Heating Rate (K/min),Temperature (oC),Conductivity (S/cm),log Conductivity (S/cm)
,,,,,1,doi.org/10.1021/cm010699n,20190326_1_P_LiOEGnB__5,[Cu][B-]1(OC(=O)C(=O)O1)OCCOCCOCCOCCOCC[Au],[Cu][B-]1(OC(=O)C(=O)O1)OCCOCCOCCOCCOCC[Au],,,,,,,1,0.166666667,0.833333333,,5-Jan,,,,379.0029742,,,159.0029742,block_block,,,,,,,,,,,,,,,,,,,,,,,,,,,,,,,,,,,,,,,,,,,,,,,,,,,,,,,,,,,,,,,59.58113481,3.48E-06,-5.457822945
,,,,,1,doi.org/10.1021/cm010699n,20190326_1_P_LiOEGnB__5,[Cu][B-]1(OC(=O)C(=O)O1)OCCOCCOCCOCCOCC[Au],[Cu][B-]1(OC(=O)C(=O)O1)OCCOCCOCCOCCOCC[Au],,,,,,,1,0.166666667,0.833333333,,5-Jan,,,,379.0029742,,,159.0029742,block_block,,,,,,,,,,,,,,,,,,,,,,,,,,,,,,,,,,,,,,,,,,,,,,,,,,,,,,,,,,,,,,,49.29695616,1.52E-06,-5.818336649
,,,,,1,doi.org/10.1021/cm010699n,20190326_1_P_LiOEGnB__5,[Cu][B-]1(OC(=O)C(=O)O1)OCCOCCOCCOCCOCC[Au],[Cu][B-]1(OC(=O)C(=O)O1)OCCOCCOCCOCCOCC[Au],,,,,,,1,0.166666667,0.833333333,,5-Jan,,,,379.0029742,,,159.0029742,block_block,,,,,,,,,,,,,,,,,,,,,,,,,,,,,,,,,,,,,,,,,,,,,,,,,,,,,,,,,,,,,,,44.83754208,8.83E-07,-6.05421924
,,,,,1,doi.org/10.1021/cm010699n,20190326_1_P_LiOEGnB__3,[Cu][B-]1(OC(=O)C(=O)O1)OCCOCCOCC[Au],[Cu][B-]1(OC(=O)C(=O)O1)OCCOCCOCC[Au],,,,,,,1,0.25,0.75,,3-Jan,,,,291.0029742,,,159.0029742,block_block,,,,,,,,,,,,,,,,,,,,,,,,,,,,,,,,,,,,,,,,,,,,,,,,,,,,,,,,,,,,,,,109.9598635,1.60E-05,-4.794763734
,,,,,1,doi.org/10.1021/cm010699n,20190326_1_P_LiOEGnB__3,[Cu][B-]1(OC(=O)C(=O)O1)OCCOCCOCC[Au],[Cu][B-]1(OC(=O)C(=O)O1)OCCOCCOCC[Au],,,,,,,1,0.25,0.75,,3-Jan,,,,291.0029742,,,159.0029742,block_block,,,,,,,,,,,,,,,,,,,,,,,,,,,,,,,,,,,,,,,,,,,,,,,,,,,,,,,,,,,,,,,100.5981499,9.60E-06,-5.017655393
,,,,,1,doi.org/10.1021/cm010699n,20190326_1_P_LiOEGnB__3,[Cu][B-]1(OC(=O)C(=O)O1)OCCOCCOCC[Au],[Cu][B-]1(OC(=O)C(=O)O1)OCCOCCOCC[Au],,,,,,,1,0.25,0.75,,3-Jan,,,,291.0029742,,,159.0029742,block_block,,,,,,,,,,,,,,,,,,,,,,,,,,,,,,,,,,,,,,,,,,,,,,,,,,,,,,,,,,,,,,,90.24721127,4.58E-06,-5.338797367
,,,,,1,doi.org/10.1021/cm010699n,20190326_1_P_LiOEGnB__3,[Cu][B-]1(OC(=O)C(=O)O1)OCCOCCOCC[Au],[Cu][B-]1(OC(=O)C(=O)O1)OCCOCCOCC[Au],,,,,,,1,0.25,0.75,,3-Jan,,,,291.0029742,,,159.0029742,block_block,,,,,,,,,,,,,,,,,,,,,,,,,,,,,,,,,,,,,,,,,,,,,,,,,,,,,,,,,,,,,,,80.4541596,2.19E-06,-5.659939342
,,,,,1,doi.org/10.1021/cm010699n,20190326_1_P_LiOEGnB__3,[Cu][B-]1(OC(=O)C(=O)O1)OCCOCCOCC[Au],[Cu][B-]1(OC(=O)C(=O)O1)OCCOCCOCC[Au],,,,,,,1,0.25,0.75,,3-Jan,,,,291.0029742,,,159.0029742,block_block,,,,,,,,,,,,,,,,,,,,,,,,,,,,,,,,,,,,,,,,,,,,,,,,,,,,,,,,,,,,,,,69.89078343,9.12E-07,-6.040051964
,,,,,1,doi.org/10.1021/cm010699n,20190326_1_P_LiOEGnB__3,[Cu][B-]1(OC(=O)C(=O)O1)OCCOCCOCC[Au],[Cu][B-]1(OC(=O)C(=O)O1)OCCOCCOCC[Au],,,,,,,1,0.25,0.75,,3-Jan,,,,291.0029742,,,159.0029742,block_block,,,,,,,,,,,,,,,,,,,,,,,,,,,,,,,,,,,,,,,,,,,,,,,,,,,,,,,,,,,,,,,60.18708404,3.52E-07,-6.452887414
,,,,,1,doi.org/10.1021/cm010699n,20190326_1_P_LiOPGnB_17,[Cu][B-]1(OC(=O)C(=O)O1)OCCOCCOCCOCCOCCOCCOCCOCCOCCOCCOCCOCCOCCOCCOCCOCC[Au],[Cu][B-]1(OC(=O)C(=O)O1)OCCOCCOCCOCCOCCOCCOCCOCCOCCOCCOCCOCCOCCOCCOCCOCC[Au],,,,,,,1,0.055555556,0.944444444,,17-Jan,,,,907.0029742,,,159.0029742,block_block,,,,,,,,,,,,,,,,,,,,,,,,,,,,,,,,,,,,,,,,,,,,,,,,,,,,,,,,,,,,,,,109.6995212,3.44E-06,-5.463131311
,,,,,1,doi.org/10.1021/cm010699n,20190326_1_P_LiOPGnB_17,[Cu][B-]1(OC(=O)C(=O)O1)OCCOCCOCCOCCOCCOCCOCCOCCOCCOCCOCCOCCOCCOCCOCCOCC[Au],[Cu][B-]1(OC(=O)C(=O)O1)OCCOCCOCCOCCOCCOCCOCCOCCOCCOCCOCCOCCOCCOCCOCCOCC[Au],,,,,,,1,0.055555556,0.944444444,,17-Jan,,,,907.0029742,,,159.0029742,block_block,,,,,,,,,,,,,,,,,,,,,,,,,,,,,,,,,,,,,,,,,,,,,,,,,,,,,,,,,,,,,,,100.6676267,2.87E-06,-5.541967956
,,,,,1,doi.org/10.1021/cm010699n,20190326_1_P_LiOPGnB_17,[Cu][B-]1(OC(=O)C(=O)O1)OCCOCCOCCOCCOCCOCCOCCOCCOCCOCCOCCOCCOCCOCCOCCOCC[Au],[Cu][B-]1(OC(=O)C(=O)O1)OCCOCCOCCOCCOCCOCCOCCOCCOCCOCCOCCOCCOCCOCCOCCOCC[Au],,,,,,,1,0.055555556,0.944444444,,17-Jan,,,,907.0029742,,,159.0029742,block_block,,,,,,,,,,,,,,,,,,,,,,,,,,,,,,,,,,,,,,,,,,,,,,,,,,,,,,,,,,,,,,,89.73839937,2.37E-06,-5.62587338
,,,,,1,doi.org/10.1021/cm010699n,20190326_1_P_LiOPGnB_17,[Cu][B-]1(OC(=O)C(=O)O1)OCCOCCOCCOCCOCCOCCOCCOCCOCCOCCOCCOCCOCCOCCOCCOCC[Au],[Cu][B-]1(OC(=O)C(=O)O1)OCCOCCOCCOCCOCCOCCOCCOCCOCCOCCOCCOCCOCCOCCOCCOCC[Au],,,,,,,1,0.055555556,0.944444444,,17-Jan,,,,907.0029742,,,159.0029742,block_block,,,,,,,,,,,,,,,,,,,,,,,,,,,,,,,,,,,,,,,,,,,,,,,,,,,,,,,,,,,,,,,78.87028911,2.18E-06,-5.660966091
,,,,,1,doi.org/10.1021/cm010699n,20190326_1_P_LiOPGnB_17,[Cu][B-]1(OC(=O)C(=O)O1)OCCOCCOCCOCCOCCOCCOCCOCCOCCOCCOCCOCCOCCOCCOCCOCC[Au],[Cu][B-]1(OC(=O)C(=O)O1)OCCOCCOCCOCCOCCOCCOCCOCCOCCOCCOCCOCCOCCOCCOCCOCC[Au],,,,,,,1,0.055555556,0.944444444,,17-Jan,,,,907.0029742,,,159.0029742,block_block,,,,,,,,,,,,,,,,,,,,,,,,,,,,,,,,,,,,,,,,,,,,,,,,,,,,,,,,,,,,,,,68.92617028,1.57E-06,-5.803524516
,,,,,1,doi.org/10.1021/cm010699n,20190326_1_P_LiOPGnB_17,[Cu][B-]1(OC(=O)C(=O)O1)OCCOCCOCCOCCOCCOCCOCCOCCOCCOCCOCCOCCOCCOCCOCCOCC[Au],[Cu][B-]1(OC(=O)C(=O)O1)OCCOCCOCCOCCOCCOCCOCCOCCOCCOCCOCCOCCOCCOCCOCCOCC[Au],,,,,,,1,0.055555556,0.944444444,,17-Jan,,,,907.0029742,,,159.0029742,block_block,,,,,,,,,,,,,,,,,,,,,,,,,,,,,,,,,,,,,,,,,,,,,,,,,,,,,,,,,,,,,,,60.49019829,1.20E-06,-5.921562251
,,,,,1,doi.org/10.1021/cm010699n,20190326_1_P_LiOPGnB_17,[Cu][B-]1(OC(=O)C(=O)O1)OCCOCCOCCOCCOCCOCCOCCOCCOCCOCCOCCOCCOCCOCCOCCOCC[Au],[Cu][B-]1(OC(=O)C(=O)O1)OCCOCCOCCOCCOCCOCCOCCOCCOCCOCCOCCOCCOCCOCCOCCOCC[Au],,,,,,,1,0.055555556,0.944444444,,17-Jan,,,,907.0029742,,,159.0029742,block_block,,,,,,,,,,,,,,,,,,,,,,,,,,,,,,,,,,,,,,,,,,,,,,,,,,,,,,,,,,,,,,,50.15663768,9.44E-07,-6.025171119
,,,,,1,doi.org/10.1021/cm010699n,20190326_1_P_LiOPGnB_17,[Cu][B-]1(OC(=O)C(=O)O1)OCCOCCOCCOCCOCCOCCOCCOCCOCCOCCOCCOCCOCCOCCOCCOCC[Au],[Cu][B-]1(OC(=O)C(=O)O1)OCCOCCOCCOCCOCCOCCOCCOCCOCCOCCOCCOCCOCCOCCOCCOCC[Au],,,,,,,1,0.055555556,0.944444444,,17-Jan,,,,907.0029742,,,159.0029742,block_block,,,,,,,,,,,,,,,,,,,,,,,,,,,,,,,,,,,,,,,,,,,,,,,,,,,,,,,,,,,,,,,38.98509586,5.48E-07,-6.260857856
,,,,,1,doi.org/10.1021/cm010699n,20190326_1_P_LiOPGnB_17,[Cu][B-]1(OC(=O)C(=O)O1)OCCOCCOCCOCCOCCOCCOCCOCCOCCOCCOCCOCCOCCOCCOCCOCC[Au],[Cu][B-]1(OC(=O)C(=O)O1)OCCOCCOCCOCCOCCOCCOCCOCCOCCOCCOCCOCCOCCOCCOCCOCC[Au],,,,,,,1,0.055555556,0.944444444,,17-Jan,,,,907.0029742,,,159.0029742,block_block,,,,,,,,,,,,,,,,,,,,,,,,,,,,,,,,,,,,,,,,,,,,,,,,,,,,,,,,,,,,,,,29.18472779,2.52E-07,-6.599078727
,,,,,1,doi.org/10.1021/cm010699n,20190326_1_P_LiOPGnB_13,[Cu][B-]1(OC(=O)C(=O)O1)OCCOCCOCCOCCOCCOCCOCCOCCOCCOCCOCCOCCOCC[Au],[Cu][B-]1(OC(=O)C(=O)O1)OCCOCCOCCOCCOCCOCCOCCOCCOCCOCCOCCOCCOCC[Au],,,,,,,1,0.071428571,0.928571429,,13-Jan,,,,731.0029742,,,159.0029742,block_block,,,,,,,,,,,,,,,,,,,,,,,,,,,,,,,,,,,,,,,,,,,,,,,,,,,,,,,,,,,,,,,109.4900458,6.00E-05,-4.222103937
,,,,,1,doi.org/10.1021/cm010699n,20190326_1_P_LiOPGnB_13,[Cu][B-]1(OC(=O)C(=O)O1)OCCOCCOCCOCCOCCOCCOCCOCCOCCOCCOCCOCCOCC[Au],[Cu][B-]1(OC(=O)C(=O)O1)OCCOCCOCCOCCOCCOCCOCCOCCOCCOCCOCCOCCOCC[Au],,,,,,,1,0.071428571,0.928571429,,13-Jan,,,,731.0029742,,,159.0029742,block_block,,,,,,,,,,,,,,,,,,,,,,,,,,,,,,,,,,,,,,,,,,,,,,,,,,,,,,,,,,,,,,,100.1672619,4.89E-05,-4.310735138
,,,,,1,doi.org/10.1021/cm010699n,20190326_1_P_LiOPGnB_13,[Cu][B-]1(OC(=O)C(=O)O1)OCCOCCOCCOCCOCCOCCOCCOCCOCCOCCOCCOCCOCC[Au],[Cu][B-]1(OC(=O)C(=O)O1)OCCOCCOCCOCCOCCOCCOCCOCCOCCOCCOCCOCCOCC[Au],,,,,,,1,0.071428571,0.928571429,,13-Jan,,,,731.0029742,,,159.0029742,block_block,,,,,,,,,,,,,,,,,,,,,,,,,,,,,,,,,,,,,,,,,,,,,,,,,,,,,,,,,,,,,,,89.56142331,3.85E-05,-4.414161073
,,,,,1,doi.org/10.1021/cm010699n,20190326_1_P_LiOPGnB_13,[Cu][B-]1(OC(=O)C(=O)O1)OCCOCCOCCOCCOCCOCCOCCOCCOCCOCCOCCOCCOCC[Au],[Cu][B-]1(OC(=O)C(=O)O1)OCCOCCOCCOCCOCCOCCOCCOCCOCCOCCOCCOCCOCC[Au],,,,,,,1,0.071428571,0.928571429,,13-Jan,,,,731.0029742,,,159.0029742,block_block,,,,,,,,,,,,,,,,,,,,,,,,,,,,,,,,,,,,,,,,,,,,,,,,,,,,,,,,,,,,,,,78.76189015,2.45E-05,-4.610486653
,,,,,1,doi.org/10.1021/cm010699n,20190326_1_P_LiOPGnB_13,[Cu][B-]1(OC(=O)C(=O)O1)OCCOCCOCCOCCOCCOCCOCCOCCOCCOCCOCCOCCOCC[Au],[Cu][B-]1(OC(=O)C(=O)O1)OCCOCCOCCOCCOCCOCCOCCOCCOCCOCCOCCOCCOCC[Au],,,,,,,1,0.071428571,0.928571429,,13-Jan,,,,731.0029742,,,159.0029742,block_block,,,,,,,,,,,,,,,,,,,,,,,,,,,,,,,,,,,,,,,,,,,,,,,,,,,,,,,,,,,,,,,69.59678124,1.71E-05,-4.767634011
,,,,,1,doi.org/10.1021/cm010699n,20190326_1_P_LiOPGnB_13,[Cu][B-]1(OC(=O)C(=O)O1)OCCOCCOCCOCCOCCOCCOCCOCCOCCOCCOCCOCCOCC[Au],[Cu][B-]1(OC(=O)C(=O)O1)OCCOCCOCCOCCOCCOCCOCCOCCOCCOCCOCCOCCOCC[Au],,,,,,,1,0.071428571,0.928571429,,13-Jan,,,,731.0029742,,,159.0029742,block_block,,,,,,,,,,,,,,,,,,,,,,,,,,,,,,,,,,,,,,,,,,,,,,,,,,,,,,,,,,,,,,,59.95020004,9.93E-06,-5.003046348
,,,,,1,doi.org/10.1021/cm010699n,20190326_1_P_LiOPGnB_13,[Cu][B-]1(OC(=O)C(=O)O1)OCCOCCOCCOCCOCCOCCOCCOCCOCCOCCOCCOCCOCC[Au],[Cu][B-]1(OC(=O)C(=O)O1)OCCOCCOCCOCCOCCOCCOCCOCCOCCOCCOCCOCCOCC[Au],,,,,,,1,0.071428571,0.928571429,,13-Jan,,,,731.0029742,,,159.0029742,block_block,,,,,,,,,,,,,,,,,,,,,,,,,,,,,,,,,,,,,,,,,,,,,,,,,,,,,,,,,,,,,,,49.67623424,6.39E-06,-5.194600418
,,,,,1,doi.org/10.1021/cm010699n,20190326_1_P_LiOPGnB_13,[Cu][B-]1(OC(=O)C(=O)O1)OCCOCCOCCOCCOCCOCCOCCOCCOCCOCCOCCOCCOCC[Au],[Cu][B-]1(OC(=O)C(=O)O1)OCCOCCOCCOCCOCCOCCOCCOCCOCCOCCOCCOCCOCC[Au],,,,,,,1,0.071428571,0.928571429,,13-Jan,,,,731.0029742,,,159.0029742,block_block,,,,,,,,,,,,,,,,,,,,,,,,,,,,,,,,,,,,,,,,,,,,,,,,,,,,,,,,,,,,,,,39.79187916,4.50E-06,-5.347090598
,,,,,1,doi.org/10.1021/cm010699n,20190326_1_P_LiOPGnB_13,[Cu][B-]1(OC(=O)C(=O)O1)OCCOCCOCCOCCOCCOCCOCCOCCOCCOCCOCCOCCOCC[Au],[Cu][B-]1(OC(=O)C(=O)O1)OCCOCCOCCOCCOCCOCCOCCOCCOCCOCCOCCOCCOCC[Au],,,,,,,1,0.071428571,0.928571429,,13-Jan,,,,731.0029742,,,159.0029742,block_block,,,,,,,,,,,,,,,,,,,,,,,,,,,,,,,,,,,,,,,,,,,,,,,,,,,,,,,,,,,,,,,29.89453558,3.09E-06,-5.509421067
,,,,,1,doi.org/10.1021/cm010699n,20190326_1_P_LiOPGnB_13,[Cu][B-]1(OC(=O)C(=O)O1)OCCOCCOCCOCCOCCOCCOCCOCCOCCOCCOCCOCCOCC[Au],[Cu][B-]1(OC(=O)C(=O)O1)OCCOCCOCCOCCOCCOCCOCCOCCOCCOCCOCCOCCOCC[Au],,,,,,,1,0.071428571,0.928571429,,13-Jan,,,,731.0029742,,,159.0029742,block_block,,,,,,,,,,,,,,,,,,,,,,,,,,,,,,,,,,,,,,,,,,,,,,,,,,,,,,,,,,,,,,,23.86958618,1.68E-06,-5.773965537
,,,,,1,doi.org/10.1021/cm010699n,20190326_1_P_LiOPGnB_13,[Cu][B-]1(OC(=O)C(=O)O1)OCCOCCOCCOCCOCCOCCOCCOCCOCCOCCOCCOCCOCC[Au],[Cu][B-]1(OC(=O)C(=O)O1)OCCOCCOCCOCCOCCOCCOCCOCCOCCOCCOCCOCCOCC[Au],,,,,,,1,0.071428571,0.928571429,,13-Jan,,,,731.0029742,,,159.0029742,block_block,,,,,,,,,,,,,,,,,,,,,,,,,,,,,,,,,,,,,,,,,,,,,,,,,,,,,,,,,,,,,,,19.39173402,8.37E-07,-6.077436697
,,,,,1,doi.org/10.1021/cm010699n,20190326_1_P_LiOPGnB_13,[Cu][B-]1(OC(=O)C(=O)O1)OCCOCCOCCOCCOCCOCCOCCOCCOCCOCCOCCOCCOCC[Au],[Cu][B-]1(OC(=O)C(=O)O1)OCCOCCOCCOCCOCCOCCOCCOCCOCCOCCOCCOCCOCC[Au],,,,,,,1,0.071428571,0.928571429,,13-Jan,,,,731.0029742,,,159.0029742,block_block,,,,,,,,,,,,,,,,,,,,,,,,,,,,,,,,,,,,,,,,,,,,,,,,,,,,,,,,,,,,,,,9.484534803,6.59E-07,-6.181297099
,,,,,1,doi.org/10.1021/cm010699n,20190326_1_P_LiOPGnB_7,[Cu][B-]1(OC(=O)C(=O)O1)OCCOCCOCCOCCOCCOCCOCC[Au],[Cu][B-]1(OC(=O)C(=O)O1)OCCOCCOCCOCCOCCOCCOCC[Au],,,,,,,1,0.125,0.875,,7-Jan,,,,467.0029742,,,159.0029742,block_block,,,,,,,,,,,,,,,,,,,,,,,,,,,,,,,,,,,,,,,,,,,,,,,,,,,,,,,,,,,,,,,108.8806427,5.12E-05,-4.290551493
,,,,,1,doi.org/10.1021/cm010699n,20190326_1_P_LiOPGnB_7,[Cu][B-]1(OC(=O)C(=O)O1)OCCOCCOCCOCCOCCOCCOCC[Au],[Cu][B-]1(OC(=O)C(=O)O1)OCCOCCOCCOCCOCCOCCOCC[Au],,,,,,,1,0.125,0.875,,7-Jan,,,,467.0029742,,,159.0029742,block_block,,,,,,,,,,,,,,,,,,,,,,,,,,,,,,,,,,,,,,,,,,,,,,,,,,,,,,,,,,,,,,,99.60298478,3.82E-05,-4.418269451
,,,,,1,doi.org/10.1021/cm010699n,20190326_1_P_LiOPGnB_7,[Cu][B-]1(OC(=O)C(=O)O1)OCCOCCOCCOCCOCCOCCOCC[Au],[Cu][B-]1(OC(=O)C(=O)O1)OCCOCCOCCOCCOCCOCCOCC[Au],,,,,,,1,0.125,0.875,,7-Jan,,,,467.0029742,,,159.0029742,block_block,,,,,,,,,,,,,,,,,,,,,,,,,,,,,,,,,,,,,,,,,,,,,,,,,,,,,,,,,,,,,,,89.33600566,2.66E-05,-4.575416809
,,,,,1,doi.org/10.1021/cm010699n,20190326_1_P_LiOPGnB_7,[Cu][B-]1(OC(=O)C(=O)O1)OCCOCCOCCOCCOCCOCCOCC[Au],[Cu][B-]1(OC(=O)C(=O)O1)OCCOCCOCCOCCOCCOCCOCC[Au],,,,,,,1,0.125,0.875,,7-Jan,,,,467.0029742,,,159.0029742,block_block,,,,,,,,,,,,,,,,,,,,,,,,,,,,,,,,,,,,,,,,,,,,,,,,,,,,,,,,,,,,,,,78.01899895,1.60E-05,-4.796217345
,,,,,1,doi.org/10.1021/cm010699n,20190326_1_P_LiOPGnB_7,[Cu][B-]1(OC(=O)C(=O)O1)OCCOCCOCCOCCOCCOCCOCC[Au],[Cu][B-]1(OC(=O)C(=O)O1)OCCOCCOCCOCCOCCOCCOCC[Au],,,,,,,1,0.125,0.875,,7-Jan,,,,467.0029742,,,159.0029742,block_block,,,,,,,,,,,,,,,,,,,,,,,,,,,,,,,,,,,,,,,,,,,,,,,,,,,,,,,,,,,,,,,68.14378532,9.95E-06,-5.002291748
,,,,,1,doi.org/10.1021/cm010699n,20190326_1_P_LiOPGnB_7,[Cu][B-]1(OC(=O)C(=O)O1)OCCOCCOCCOCCOCCOCCOCC[Au],[Cu][B-]1(OC(=O)C(=O)O1)OCCOCCOCCOCCOCCOCCOCC[Au],,,,,,,1,0.125,0.875,,7-Jan,,,,467.0029742,,,159.0029742,block_block,,,,,,,,,,,,,,,,,,,,,,,,,,,,,,,,,,,,,,,,,,,,,,,,,,,,,,,,,,,,,,,59.57489402,4.57E-06,-5.340215353
,,,,,1,doi.org/10.1021/cm010699n,20190326_1_P_LiOPGnB_7,[Cu][B-]1(OC(=O)C(=O)O1)OCCOCCOCCOCCOCCOCCOCC[Au],[Cu][B-]1(OC(=O)C(=O)O1)OCCOCCOCCOCCOCCOCCOCC[Au],,,,,,,1,0.125,0.875,,7-Jan,,,,467.0029742,,,159.0029742,block_block,,,,,,,,,,,,,,,,,,,,,,,,,,,,,,,,,,,,,,,,,,,,,,,,,,,,,,,,,,,,,,,49.56876617,2.57E-06,-5.59037669
,,,,,1,doi.org/10.1021/cm010699n,20190326_1_P_LiOPGnB_7,[Cu][B-]1(OC(=O)C(=O)O1)OCCOCCOCCOCCOCCOCCOCC[Au],[Cu][B-]1(OC(=O)C(=O)O1)OCCOCCOCCOCCOCCOCCOCC[Au],,,,,,,1,0.125,0.875,,7-Jan,,,,467.0029742,,,159.0029742,block_block,,,,,,,,,,,,,,,,,,,,,,,,,,,,,,,,,,,,,,,,,,,,,,,,,,,,,,,,,,,,,,,39.31397724,1.21E-06,-5.918803006
,,,,,1,doi.org/10.1021/cm010699n,20190326_1_P_LiOPGnB_7,[Cu][B-]1(OC(=O)C(=O)O1)OCCOCCOCCOCCOCCOCCOCC[Au],[Cu][B-]1(OC(=O)C(=O)O1)OCCOCCOCCOCCOCCOCCOCC[Au],,,,,,,1,0.125,0.875,,7-Jan,,,,467.0029742,,,159.0029742,block_block,,,,,,,,,,,,,,,,,,,,,,,,,,,,,,,,,,,,,,,,,,,,,,,,,,,,,,,,,,,,,,,29.29336208,5.53E-07,-6.257046745
,,,,,1,doi.org/10.1021/cm010699n,20190326_1_P_LiOPGnB_7,[Cu][B-]1(OC(=O)C(=O)O1)OCCOCCOCCOCCOCCOCCOCC[Au],[Cu][B-]1(OC(=O)C(=O)O1)OCCOCCOCCOCCOCCOCCOCC[Au],,,,,,,1,0.125,0.875,,7-Jan,,,,467.0029742,,,159.0029742,block_block,,,,,,,,,,,,,,,,,,,,,,,,,,,,,,,,,,,,,,,,,,,,,,,,,,,,,,,,,,,,,,,24.62399965,3.52E-07,-6.453029325
,,,,,1,doi.org/10.1016/j.ssi.2003.11.045,20190326_2_LiBOPEG_3,[Cu][P-](OC1=O)(OC1=O)(OC2=O)(OC2=O)OCCOCCOCC[Au],[Cu][P-](OC1=O)(OC1=O)(OC2=O)(OC2=O)OCCOCCOCC[Au],,,,,,,1,0.25,0.75,,3-Jan,,,,398.9470889,,,266.9470889,block_block,,,,,,,,,,,,,,,,,,,,,,,,,,,,,,,,,,,,,,,,,,,,,,,,,,,,,,,,,,,,,,,119.2784395,0.00013783,-3.860655738
,,,,,1,doi.org/10.1016/j.ssi.2003.11.045,20190326_2_LiBOPEG_3,[Cu][P-](OC1=O)(OC1=O)(OC2=O)(OC2=O)OCCOCCOCC[Au],[Cu][P-](OC1=O)(OC1=O)(OC2=O)(OC2=O)OCCOCCOCC[Au],,,,,,,1,0.25,0.75,,3-Jan,,,,398.9470889,,,266.9470889,block_block,,,,,,,,,,,,,,,,,,,,,,,,,,,,,,,,,,,,,,,,,,,,,,,,,,,,,,,,,,,,,,,114.6237226,0.00011199,-3.950819672
,,,,,1,doi.org/10.1016/j.ssi.2003.11.045,20190326_2_LiBOPEG_3,[Cu][P-](OC1=O)(OC1=O)(OC2=O)(OC2=O)OCCOCCOCC[Au],[Cu][P-](OC1=O)(OC1=O)(OC2=O)(OC2=O)OCCOCCOCC[Au],,,,,,,1,0.25,0.75,,3-Jan,,,,398.9470889,,,266.9470889,block_block,,,,,,,,,,,,,,,,,,,,,,,,,,,,,,,,,,,,,,,,,,,,,,,,,,,,,,,,,,,,,,,109.0442446,8.76E-05,-4.057377049
,,,,,1,doi.org/10.1016/j.ssi.2003.11.045,20190326_2_LiBOPEG_3,[Cu][P-](OC1=O)(OC1=O)(OC2=O)(OC2=O)OCCOCCOCC[Au],[Cu][P-](OC1=O)(OC1=O)(OC2=O)(OC2=O)OCCOCCOCC[Au],,,,,,,1,0.25,0.75,,3-Jan,,,,398.9470889,,,266.9470889,block_block,,,,,,,,,,,,,,,,,,,,,,,,,,,,,,,,,,,,,,,,,,,,,,,,,,,,,,,,,,,,,,,103.9573647,7.12E-05,-4.147540984
,,,,,1,doi.org/10.1016/j.ssi.2003.11.045,20190326_2_LiBOPEG_3,[Cu][P-](OC1=O)(OC1=O)(OC2=O)(OC2=O)OCCOCCOCC[Au],[Cu][P-](OC1=O)(OC1=O)(OC2=O)(OC2=O)OCCOCCOCC[Au],,,,,,,1,0.25,0.75,,3-Jan,,,,398.9470889,,,266.9470889,block_block,,,,,,,,,,,,,,,,,,,,,,,,,,,,,,,,,,,,,,,,,,,,,,,,,,,,,,,,,,,,,,,100.3122144,6.01E-05,-4.221311475
,,,,,1,doi.org/10.1016/j.ssi.2003.11.045,20190326_2_LiBOPEG_3,[Cu][P-](OC1=O)(OC1=O)(OC2=O)(OC2=O)OCCOCCOCC[Au],[Cu][P-](OC1=O)(OC1=O)(OC2=O)(OC2=O)OCCOCCOCC[Au],,,,,,,1,0.25,0.75,,3-Jan,,,,398.9470889,,,266.9470889,block_block,,,,,,,,,,,,,,,,,,,,,,,,,,,,,,,,,,,,,,,,,,,,,,,,,,,,,,,,,,,,,,,94.81536797,4.88E-05,-4.31147541
,,,,,1,doi.org/10.1016/j.ssi.2003.11.045,20190326_2_LiBOPEG_3,[Cu][P-](OC1=O)(OC1=O)(OC2=O)(OC2=O)OCCOCCOCC[Au],[Cu][P-](OC1=O)(OC1=O)(OC2=O)(OC2=O)OCCOCCOCC[Au],,,,,,,1,0.25,0.75,,3-Jan,,,,398.9470889,,,266.9470889,block_block,,,,,,,,,,,,,,,,,,,,,,,,,,,,,,,,,,,,,,,,,,,,,,,,,,,,,,,,,,,,,,,89.47798635,4.04E-05,-4.393442623
,,,,,1,doi.org/10.1016/j.ssi.2003.11.045,20190326_2_LiBOPEG_3,[Cu][P-](OC1=O)(OC1=O)(OC2=O)(OC2=O)OCCOCCOCC[Au],[Cu][P-](OC1=O)(OC1=O)(OC2=O)(OC2=O)OCCOCCOCC[Au],,,,,,,1,0.25,0.75,,3-Jan,,,,398.9470889,,,266.9470889,block_block,,,,,,,,,,,,,,,,,,,,,,,,,,,,,,,,,,,,,,,,,,,,,,,,,,,,,,,,,,,,,,,85.19738617,3.10E-05,-4.508196721
,,,,,1,doi.org/10.1016/j.ssi.2003.11.045,20190326_2_LiBOPEG_3,[Cu][P-](OC1=O)(OC1=O)(OC2=O)(OC2=O)OCCOCCOCC[Au],[Cu][P-](OC1=O)(OC1=O)(OC2=O)(OC2=O)OCCOCCOCC[Au],,,,,,,1,0.25,0.75,,3-Jan,,,,398.9470889,,,266.9470889,block_block,,,,,,,,,,,,,,,,,,,,,,,,,,,,,,,,,,,,,,,,,,,,,,,,,,,,,,,,,,,,,,,79.54709544,2.38E-05,-4.62295082
,,,,,1,doi.org/10.1016/j.ssi.2003.11.045,20190326_2_LiBOPEG_3,[Cu][P-](OC1=O)(OC1=O)(OC2=O)(OC2=O)OCCOCCOCC[Au],[Cu][P-](OC1=O)(OC1=O)(OC2=O)(OC2=O)OCCOCCOCC[Au],,,,,,,1,0.25,0.75,,3-Jan,,,,398.9470889,,,266.9470889,block_block,,,,,,,,,,,,,,,,,,,,,,,,,,,,,,,,,,,,,,,,,,,,,,,,,,,,,,,,,,,,,,,74.07222222,2.25E-05,-4.647540984
,,,,,1,doi.org/10.1016/j.ssi.2003.11.045,20190326_2_LiBOPEG_3,[Cu][P-](OC1=O)(OC1=O)(OC2=O)(OC2=O)OCCOCCOCC[Au],[Cu][P-](OC1=O)(OC1=O)(OC2=O)(OC2=O)OCCOCCOCC[Au],,,,,,,1,0.25,0.75,,3-Jan,,,,398.9470889,,,266.9470889,block_block,,,,,,,,,,,,,,,,,,,,,,,,,,,,,,,,,,,,,,,,,,,,,,,,,,,,,,,,,,,,,,,69.59193548,1.57E-05,-4.803278689
,,,,,1,doi.org/10.1016/j.ssi.2003.11.045,20190326_2_LiBOPEG_3,[Cu][P-](OC1=O)(OC1=O)(OC2=O)(OC2=O)OCCOCCOCC[Au],[Cu][P-](OC1=O)(OC1=O)(OC2=O)(OC2=O)OCCOCCOCC[Au],,,,,,,1,0.25,0.75,,3-Jan,,,,398.9470889,,,266.9470889,block_block,,,,,,,,,,,,,,,,,,,,,,,,,,,,,,,,,,,,,,,,,,,,,,,,,,,,,,,,,,,,,,,64.4194996,1.21E-05,-4.918032787
,,,,,1,doi.org/10.1016/j.ssi.2003.11.045,20190326_2_LiBOPEG_3,[Cu][P-](OC1=O)(OC1=O)(OC2=O)(OC2=O)OCCOCCOCC[Au],[Cu][P-](OC1=O)(OC1=O)(OC2=O)(OC2=O)OCCOCCOCC[Au],,,,,,,1,0.25,0.75,,3-Jan,,,,398.9470889,,,266.9470889,block_block,,,,,,,,,,,,,,,,,,,,,,,,,,,,,,,,,,,,,,,,,,,,,,,,,,,,,,,,,,,,,,,59.40086072,8.93E-06,-5.049180328
,,,,,1,doi.org/10.1016/j.ssi.2003.11.045,20190326_2_LiBOPEG_3,[Cu][P-](OC1=O)(OC1=O)(OC2=O)(OC2=O)OCCOCCOCC[Au],[Cu][P-](OC1=O)(OC1=O)(OC2=O)(OC2=O)OCCOCCOCC[Au],,,,,,,1,0.25,0.75,,3-Jan,,,,398.9470889,,,266.9470889,block_block,,,,,,,,,,,,,,,,,,,,,,,,,,,,,,,,,,,,,,,,,,,,,,,,,,,,,,,,,,,,,,,56.05216886,6.12E-06,-5.213114754
,,,,,1,doi.org/10.1016/j.ssi.2003.11.045,20190326_2_LiBOPEG_3,[Cu][P-](OC1=O)(OC1=O)(OC2=O)(OC2=O)OCCOCCOCC[Au],[Cu][P-](OC1=O)(OC1=O)(OC2=O)(OC2=O)OCCOCCOCC[Au],,,,,,,1,0.25,0.75,,3-Jan,,,,398.9470889,,,266.9470889,block_block,,,,,,,,,,,,,,,,,,,,,,,,,,,,,,,,,,,,,,,,,,,,,,,,,,,,,,,,,,,,,,,50.28987823,4.20E-06,-5.37704918
,,,,,1,doi.org/10.1016/j.ssi.2003.11.045,20190326_2_LiBOPEG_3,[Cu][P-](OC1=O)(OC1=O)(OC2=O)(OC2=O)OCCOCCOCC[Au],[Cu][P-](OC1=O)(OC1=O)(OC2=O)(OC2=O)OCCOCCOCC[Au],,,,,,,1,0.25,0.75,,3-Jan,,,,398.9470889,,,266.9470889,block_block,,,,,,,,,,,,,,,,,,,,,,,,,,,,,,,,,,,,,,,,,,,,,,,,,,,,,,,,,,,,,,,44.48826607,2.47E-06,-5.606557377
,,,,,1,doi.org/10.1016/j.ssi.2003.11.045,20190326_2_LiBOPEG_3,[Cu][P-](OC1=O)(OC1=O)(OC2=O)(OC2=O)OCCOCCOCC[Au],[Cu][P-](OC1=O)(OC1=O)(OC2=O)(OC2=O)OCCOCCOCC[Au],,,,,,,1,0.25,0.75,,3-Jan,,,,398.9470889,,,266.9470889,block_block,,,,,,,,,,,,,,,,,,,,,,,,,,,,,,,,,,,,,,,,,,,,,,,,,,,,,,,,,,,,,,,40.50313653,1.60E-06,-5.795081967
,,,,,1,doi.org/10.1016/j.ssi.2003.11.045,20190326_2_LiBOPEG_3,[Cu][P-](OC1=O)(OC1=O)(OC2=O)(OC2=O)OCCOCCOCC[Au],[Cu][P-](OC1=O)(OC1=O)(OC2=O)(OC2=O)OCCOCCOCC[Au],,,,,,,1,0.25,0.75,,3-Jan,,,,398.9470889,,,266.9470889,block_block,,,,,,,,,,,,,,,,,,,,,,,,,,,,,,,,,,,,,,,,,,,,,,,,,,,,,,,,,,,,,,,35.2679971,8.76E-07,-6.057377049
,,,,,1,doi.org/10.1016/j.ssi.2003.11.045,20190326_2_LiBOPEG_3,[Cu][P-](OC1=O)(OC1=O)(OC2=O)(OC2=O)OCCOCCOCC[Au],[Cu][P-](OC1=O)(OC1=O)(OC2=O)(OC2=O)OCCOCCOCC[Au],,,,,,,1,0.25,0.75,,3-Jan,,,,398.9470889,,,266.9470889,block_block,,,,,,,,,,,,,,,,,,,,,,,,,,,,,,,,,,,,,,,,,,,,,,,,,,,,,,,,,,,,,,,30.42142857,5.78E-07,-6.237704918
,,,,,1,doi.org/10.1016/j.ssi.2003.11.045,20190326_2_LiBOPEG_3,[Cu][P-](OC1=O)(OC1=O)(OC2=O)(OC2=O)OCCOCCOCC[Au],[Cu][P-](OC1=O)(OC1=O)(OC2=O)(OC2=O)OCCOCCOCC[Au],,,,,,,1,0.25,0.75,,3-Jan,,,,398.9470889,,,266.9470889,block_block,,,,,,,,,,,,,,,,,,,,,,,,,,,,,,,,,,,,,,,,,,,,,,,,,,,,,,,,,,,,,,,24.88646564,3.28E-07,-6.483606557
,,,,,1,doi.org/10.1016/j.ssi.2003.11.045,20190326_2_LiBOPEG_3,[Cu][P-](OC1=O)(OC1=O)(OC2=O)(OC2=O)OCCOCCOCC[Au],[Cu][P-](OC1=O)(OC1=O)(OC2=O)(OC2=O)OCCOCCOCC[Au],,,,,,,1,0.25,0.75,,3-Jan,,,,398.9470889,,,266.9470889,block_block,,,,,,,,,,,,,,,,,,,,,,,,,,,,,,,,,,,,,,,,,,,,,,,,,,,,,,,,,,,,,,,19.14711142,2.43E-07,-6.614754098
,,,,,1,doi.org/10.1016/j.ssi.2003.11.045,20190326_2_LiBOPEG_5,[Cu][P-](OC1=O)(OC1=O)(OC2=O)(OC2=O)OCCOCCOCCOCC[Au],[Cu][P-](OC1=O)(OC1=O)(OC2=O)(OC2=O)OCCOCCOCCOCC[Au],,,,,,,1,0.166666667,0.833333333,,5-Jan,,,,486.9470889,,,266.9470889,block_block,,,,,,,,,,,,,,,,,,,,,,,,,,,,,,,,,,,,,,,,,,,,,,,,,,,,,,,,,,,,,,,120.0044866,7.12E-05,-4.147540984
,,,,,1,doi.org/10.1016/j.ssi.2003.11.045,20190326_2_LiBOPEG_5,[Cu][P-](OC1=O)(OC1=O)(OC2=O)(OC2=O)OCCOCCOCCOCC[Au],[Cu][P-](OC1=O)(OC1=O)(OC2=O)(OC2=O)OCCOCCOCCOCC[Au],,,,,,,1,0.166666667,0.833333333,,5-Jan,,,,486.9470889,,,266.9470889,block_block,,,,,,,,,,,,,,,,,,,,,,,,,,,,,,,,,,,,,,,,,,,,,,,,,,,,,,,,,,,,,,,114.9778539,6.12E-05,-4.213114754
,,,,,1,doi.org/10.1016/j.ssi.2003.11.045,20190326_2_LiBOPEG_5,[Cu][P-](OC1=O)(OC1=O)(OC2=O)(OC2=O)OCCOCCOCCOCC[Au],[Cu][P-](OC1=O)(OC1=O)(OC2=O)(OC2=O)OCCOCCOCCOCC[Au],,,,,,,1,0.166666667,0.833333333,,5-Jan,,,,486.9470889,,,266.9470889,block_block,,,,,,,,,,,,,,,,,,,,,,,,,,,,,,,,,,,,,,,,,,,,,,,,,,,,,,,,,,,,,,,110.7705059,5.36E-05,-4.270491803
,,,,,1,doi.org/10.1016/j.ssi.2003.11.045,20190326_2_LiBOPEG_5,[Cu][P-](OC1=O)(OC1=O)(OC2=O)(OC2=O)OCCOCCOCCOCC[Au],[Cu][P-](OC1=O)(OC1=O)(OC2=O)(OC2=O)OCCOCCOCCOCC[Au],,,,,,,1,0.166666667,0.833333333,,5-Jan,,,,486.9470889,,,266.9470889,block_block,,,,,,,,,,,,,,,,,,,,,,,,,,,,,,,,,,,,,,,,,,,,,,,,,,,,,,,,,,,,,,,104.6277778,4.61E-05,-4.336065574
,,,,,1,doi.org/10.1016/j.ssi.2003.11.045,20190326_2_LiBOPEG_5,[Cu][P-](OC1=O)(OC1=O)(OC2=O)(OC2=O)OCCOCCOCCOCC[Au],[Cu][P-](OC1=O)(OC1=O)(OC2=O)(OC2=O)OCCOCCOCCOCC[Au],,,,,,,1,0.166666667,0.833333333,,5-Jan,,,,486.9470889,,,266.9470889,block_block,,,,,,,,,,,,,,,,,,,,,,,,,,,,,,,,,,,,,,,,,,,,,,,,,,,,,,,,,,,,,,,99.65701754,3.97E-05,-4.401639344
,,,,,1,doi.org/10.1016/j.ssi.2003.11.045,20190326_2_LiBOPEG_5,[Cu][P-](OC1=O)(OC1=O)(OC2=O)(OC2=O)OCCOCCOCCOCC[Au],[Cu][P-](OC1=O)(OC1=O)(OC2=O)(OC2=O)OCCOCCOCCOCC[Au],,,,,,,1,0.166666667,0.833333333,,5-Jan,,,,486.9470889,,,266.9470889,block_block,,,,,,,,,,,,,,,,,,,,,,,,,,,,,,,,,,,,,,,,,,,,,,,,,,,,,,,,,,,,,,,94.49705882,3.35E-05,-4.475409836
,,,,,1,doi.org/10.1016/j.ssi.2003.11.045,20190326_2_LiBOPEG_5,[Cu][P-](OC1=O)(OC1=O)(OC2=O)(OC2=O)OCCOCCOCCOCC[Au],[Cu][P-](OC1=O)(OC1=O)(OC2=O)(OC2=O)OCCOCCOCCOCC[Au],,,,,,,1,0.166666667,0.833333333,,5-Jan,,,,486.9470889,,,266.9470889,block_block,,,,,,,,,,,,,,,,,,,,,,,,,,,,,,,,,,,,,,,,,,,,,,,,,,,,,,,,,,,,,,,90.40859709,2.77E-05,-4.557377049
,,,,,1,doi.org/10.1016/j.ssi.2003.11.045,20190326_2_LiBOPEG_5,[Cu][P-](OC1=O)(OC1=O)(OC2=O)(OC2=O)OCCOCCOCCOCC[Au],[Cu][P-](OC1=O)(OC1=O)(OC2=O)(OC2=O)OCCOCCOCCOCC[Au],,,,,,,1,0.166666667,0.833333333,,5-Jan,,,,486.9470889,,,266.9470889,block_block,,,,,,,,,,,,,,,,,,,,,,,,,,,,,,,,,,,,,,,,,,,,,,,,,,,,,,,,,,,,,,,85.49978903,2.43E-05,-4.614754098
,,,,,1,doi.org/10.1016/j.ssi.2003.11.045,20190326_2_LiBOPEG_5,[Cu][P-](OC1=O)(OC1=O)(OC2=O)(OC2=O)OCCOCCOCCOCC[Au],[Cu][P-](OC1=O)(OC1=O)(OC2=O)(OC2=O)OCCOCCOCCOCC[Au],,,,,,,1,0.166666667,0.833333333,,5-Jan,,,,486.9470889,,,266.9470889,block_block,,,,,,,,,,,,,,,,,,,,,,,,,,,,,,,,,,,,,,,,,,,,,,,,,,,,,,,,,,,,,,,79.25464345,1.83E-05,-4.737704918
,,,,,1,doi.org/10.1016/j.ssi.2003.11.045,20190326_2_LiBOPEG_5,[Cu][P-](OC1=O)(OC1=O)(OC2=O)(OC2=O)OCCOCCOCCOCC[Au],[Cu][P-](OC1=O)(OC1=O)(OC2=O)(OC2=O)OCCOCCOCCOCC[Au],,,,,,,1,0.166666667,0.833333333,,5-Jan,,,,486.9470889,,,266.9470889,block_block,,,,,,,,,,,,,,,,,,,,,,,,,,,,,,,,,,,,,,,,,,,,,,,,,,,,,,,,,,,,,,,75.21065574,1.43E-05,-4.844262295
,,,,,1,doi.org/10.1016/j.ssi.2003.11.045,20190326_2_LiBOPEG_5,[Cu][P-](OC1=O)(OC1=O)(OC2=O)(OC2=O)OCCOCCOCCOCC[Au],[Cu][P-](OC1=O)(OC1=O)(OC2=O)(OC2=O)OCCOCCOCCOCC[Au],,,,,,,1,0.166666667,0.833333333,,5-Jan,,,,486.9470889,,,266.9470889,block_block,,,,,,,,,,,,,,,,,,,,,,,,,,,,,,,,,,,,,,,,,,,,,,,,,,,,,,,,,,,,,,,69.59193548,1.12E-05,-4.950819672
,,,,,1,doi.org/10.1016/j.ssi.2003.11.045,20190326_2_LiBOPEG_5,[Cu][P-](OC1=O)(OC1=O)(OC2=O)(OC2=O)OCCOCCOCCOCC[Au],[Cu][P-](OC1=O)(OC1=O)(OC2=O)(OC2=O)OCCOCCOCCOCC[Au],,,,,,,1,0.166666667,0.833333333,,5-Jan,,,,486.9470889,,,266.9470889,block_block,,,,,,,,,,,,,,,,,,,,,,,,,,,,,,,,,,,,,,,,,,,,,,,,,,,,,,,,,,,,,,,64.4194996,9.27E-06,-5.032786885
,,,,,1,doi.org/10.1016/j.ssi.2003.11.045,20190326_2_LiBOPEG_5,[Cu][P-](OC1=O)(OC1=O)(OC2=O)(OC2=O)OCCOCCOCCOCC[Au],[Cu][P-](OC1=O)(OC1=O)(OC2=O)(OC2=O)OCCOCCOCCOCC[Au],,,,,,,1,0.166666667,0.833333333,,5-Jan,,,,486.9470889,,,266.9470889,block_block,,,,,,,,,,,,,,,,,,,,,,,,,,,,,,,,,,,,,,,,,,,,,,,,,,,,,,,,,,,,,,,59.40086072,6.99E-06,-5.155737705
,,,,,1,doi.org/10.1016/j.ssi.2003.11.045,20190326_2_LiBOPEG_5,[Cu][P-](OC1=O)(OC1=O)(OC2=O)(OC2=O)OCCOCCOCCOCC[Au],[Cu][P-](OC1=O)(OC1=O)(OC2=O)(OC2=O)OCCOCCOCCOCC[Au],,,,,,,1,0.166666667,0.833333333,,5-Jan,,,,486.9470889,,,266.9470889,block_block,,,,,,,,,,,,,,,,,,,,,,,,,,,,,,,,,,,,,,,,,,,,,,,,,,,,,,,,,,,,,,,54.78209877,4.79E-06,-5.319672131
,,,,,1,doi.org/10.1016/j.ssi.2003.11.045,20190326_2_LiBOPEG_5,[Cu][P-](OC1=O)(OC1=O)(OC2=O)(OC2=O)OCCOCCOCCOCC[Au],[Cu][P-](OC1=O)(OC1=O)(OC2=O)(OC2=O)OCCOCCOCCOCC[Au],,,,,,,1,0.166666667,0.833333333,,5-Jan,,,,486.9470889,,,266.9470889,block_block,,,,,,,,,,,,,,,,,,,,,,,,,,,,,,,,,,,,,,,,,,,,,,,,,,,,,,,,,,,,,,,50.04391635,3.68E-06,-5.43442623
,,,,,1,doi.org/10.1016/j.ssi.2003.11.045,20190326_2_LiBOPEG_5,[Cu][P-](OC1=O)(OC1=O)(OC2=O)(OC2=O)OCCOCCOCCOCC[Au],[Cu][P-](OC1=O)(OC1=O)(OC2=O)(OC2=O)OCCOCCOCCOCC[Au],,,,,,,1,0.166666667,0.833333333,,5-Jan,,,,486.9470889,,,266.9470889,block_block,,,,,,,,,,,,,,,,,,,,,,,,,,,,,,,,,,,,,,,,,,,,,,,,,,,,,,,,,,,,,,,44.72584144,2.43E-06,-5.614754098
,,,,,1,doi.org/10.1016/j.ssi.2003.11.045,20190326_2_LiBOPEG_5,[Cu][P-](OC1=O)(OC1=O)(OC2=O)(OC2=O)OCCOCCOCCOCC[Au],[Cu][P-](OC1=O)(OC1=O)(OC2=O)(OC2=O)OCCOCCOCCOCC[Au],,,,,,,1,0.166666667,0.833333333,,5-Jan,,,,486.9470889,,,266.9470889,block_block,,,,,,,,,,,,,,,,,,,,,,,,,,,,,,,,,,,,,,,,,,,,,,,,,,,,,,,,,,,,,,,39.57994849,1.57E-06,-5.803278689
,,,,,1,doi.org/10.1016/j.ssi.2003.11.045,20190326_2_LiBOPEG_5,[Cu][P-](OC1=O)(OC1=O)(OC2=O)(OC2=O)OCCOCCOCCOCC[Au],[Cu][P-](OC1=O)(OC1=O)(OC2=O)(OC2=O)OCCOCCOCCOCC[Au],,,,,,,1,0.166666667,0.833333333,,5-Jan,,,,486.9470889,,,266.9470889,block_block,,,,,,,,,,,,,,,,,,,,,,,,,,,,,,,,,,,,,,,,,,,,,,,,,,,,,,,,,,,,,,,33.70920578,1.00E-06,-6
,,,,,1,doi.org/10.1016/j.ssi.2003.11.045,20190326_2_LiBOPEG_5,[Cu][P-](OC1=O)(OC1=O)(OC2=O)(OC2=O)OCCOCCOCCOCC[Au],[Cu][P-](OC1=O)(OC1=O)(OC2=O)(OC2=O)OCCOCCOCCOCC[Au],,,,,,,1,0.166666667,0.833333333,,5-Jan,,,,486.9470889,,,266.9470889,block_block,,,,,,,,,,,,,,,,,,,,,,,,,,,,,,,,,,,,,,,,,,,,,,,,,,,,,,,,,,,,,,,28.91112296,7.12E-07,-6.147540984
,,,,,1,doi.org/10.1016/j.ssi.2003.11.045,20190326_2_LiBOPEG_5,[Cu][P-](OC1=O)(OC1=O)(OC2=O)(OC2=O)OCCOCCOCCOCC[Au],[Cu][P-](OC1=O)(OC1=O)(OC2=O)(OC2=O)OCCOCCOCCOCC[Au],,,,,,,1,0.166666667,0.833333333,,5-Jan,,,,486.9470889,,,266.9470889,block_block,,,,,,,,,,,,,,,,,,,,,,,,,,,,,,,,,,,,,,,,,,,,,,,,,,,,,,,,,,,,,,,24.26077677,3.97E-07,-6.401639344
,,,,,1,doi.org/10.1016/j.ssi.2003.11.045,20190326_2_LiBOPEG_5,[Cu][P-](OC1=O)(OC1=O)(OC2=O)(OC2=O)OCCOCCOCCOCC[Au],[Cu][P-](OC1=O)(OC1=O)(OC2=O)(OC2=O)OCCOCCOCCOCC[Au],,,,,,,1,0.166666667,0.833333333,,5-Jan,,,,486.9470889,,,266.9470889,block_block,,,,,,,,,,,,,,,,,,,,,,,,,,,,,,,,,,,,,,,,,,,,,,,,,,,,,,,,,,,,,,,19.34827942,2.72E-07,-6.56557377
,,,,,1,doi.org/10.1016/j.ssi.2003.11.045,20190326_2_LiBOPEG_9,[Cu][P-](OC1=O)(OC1=O)(OC2=O)(OC2=O)OCCOCCOCCOCCOCCOCCOCCOCCOCC[Au],[Cu][P-](OC1=O)(OC1=O)(OC2=O)(OC2=O)OCCOCCOCCOCCOCCOCCOCCOCCOCC[Au],,,,,,,1,0.1,0.9,,9-Jan,,,,662.9470889,,,266.9470889,block_block,,,,,,,,,,,,,,,,,,,,,,,,,,,,,,,,,,,,,,,,,,,,,,,,,,,,,,,,,,,,,,,119.2784395,3.89E-05,-4.409836066
,,,,,1,doi.org/10.1016/j.ssi.2003.11.045,20190326_2_LiBOPEG_9,[Cu][P-](OC1=O)(OC1=O)(OC2=O)(OC2=O)OCCOCCOCCOCCOCCOCCOCCOCCOCC[Au],[Cu][P-](OC1=O)(OC1=O)(OC2=O)(OC2=O)OCCOCCOCCOCCOCCOCCOCCOCCOCC[Au],,,,,,,1,0.1,0.9,,9-Jan,,,,662.9470889,,,266.9470889,block_block,,,,,,,,,,,,,,,,,,,,,,,,,,,,,,,,,,,,,,,,,,,,,,,,,,,,,,,,,,,,,,,114.6237226,3.41E-05,-4.467213115
,,,,,1,doi.org/10.1016/j.ssi.2003.11.045,20190326_2_LiBOPEG_9,[Cu][P-](OC1=O)(OC1=O)(OC2=O)(OC2=O)OCCOCCOCCOCCOCCOCCOCCOCCOCC[Au],[Cu][P-](OC1=O)(OC1=O)(OC2=O)(OC2=O)OCCOCCOCCOCCOCCOCCOCCOCCOCC[Au],,,,,,,1,0.1,0.9,,9-Jan,,,,662.9470889,,,266.9470889,block_block,,,,,,,,,,,,,,,,,,,,,,,,,,,,,,,,,,,,,,,,,,,,,,,,,,,,,,,,,,,,,,,108.7008535,3.05E-05,-4.516393443
,,,,,1,doi.org/10.1016/j.ssi.2003.11.045,20190326_2_LiBOPEG_9,[Cu][P-](OC1=O)(OC1=O)(OC2=O)(OC2=O)OCCOCCOCCOCCOCCOCCOCCOCCOCC[Au],[Cu][P-](OC1=O)(OC1=O)(OC2=O)(OC2=O)OCCOCCOCCOCCOCCOCCOCCOCCOCC[Au],,,,,,,1,0.1,0.9,,9-Jan,,,,662.9470889,,,266.9470889,block_block,,,,,,,,,,,,,,,,,,,,,,,,,,,,,,,,,,,,,,,,,,,,,,,,,,,,,,,,,,,,,,,102.9561947,2.93E-05,-4.532786885
,,,,,1,doi.org/10.1016/j.ssi.2003.11.045,20190326_2_LiBOPEG_9,[Cu][P-](OC1=O)(OC1=O)(OC2=O)(OC2=O)OCCOCCOCCOCCOCCOCCOCCOCCOCC[Au],[Cu][P-](OC1=O)(OC1=O)(OC2=O)(OC2=O)OCCOCCOCCOCCOCCOCCOCCOCCOCC[Au],,,,,,,1,0.1,0.9,,9-Jan,,,,662.9470889,,,266.9470889,block_block,,,,,,,,,,,,,,,,,,,,,,,,,,,,,,,,,,,,,,,,,,,,,,,,,,,,,,,,,,,,,,,99.33028046,2.34E-05,-4.631147541
,,,,,1,doi.org/10.1016/j.ssi.2003.11.045,20190326_2_LiBOPEG_9,[Cu][P-](OC1=O)(OC1=O)(OC2=O)(OC2=O)OCCOCCOCCOCCOCCOCCOCCOCCOCC[Au],[Cu][P-](OC1=O)(OC1=O)(OC2=O)(OC2=O)OCCOCCOCCOCCOCCOCCOCCOCCOCC[Au],,,,,,,1,0.1,0.9,,9-Jan,,,,662.9470889,,,266.9470889,block_block,,,,,,,,,,,,,,,,,,,,,,,,,,,,,,,,,,,,,,,,,,,,,,,,,,,,,,,,,,,,,,,94.49705882,2.13E-05,-4.672131148
,,,,,1,doi.org/10.1016/j.ssi.2003.11.045,20190326_2_LiBOPEG_9,[Cu][P-](OC1=O)(OC1=O)(OC2=O)(OC2=O)OCCOCCOCCOCCOCCOCCOCCOCCOCC[Au],[Cu][P-](OC1=O)(OC1=O)(OC2=O)(OC2=O)OCCOCCOCCOCCOCCOCCOCCOCCOCC[Au],,,,,,,1,0.1,0.9,,9-Jan,,,,662.9470889,,,266.9470889,block_block,,,,,,,,,,,,,,,,,,,,,,,,,,,,,,,,,,,,,,,,,,,,,,,,,,,,,,,,,,,,,,,91.34399657,1.83E-05,-4.737704918
,,,,,1,doi.org/10.1016/j.ssi.2003.11.045,20190326_2_LiBOPEG_9,[Cu][P-](OC1=O)(OC1=O)(OC2=O)(OC2=O)OCCOCCOCCOCCOCCOCCOCCOCCOCC[Au],[Cu][P-](OC1=O)(OC1=O)(OC2=O)(OC2=O)OCCOCCOCCOCCOCCOCCOCCOCCOCC[Au],,,,,,,1,0.1,0.9,,9-Jan,,,,662.9470889,,,266.9470889,block_block,,,,,,,,,,,,,,,,,,,,,,,,,,,,,,,,,,,,,,,,,,,,,,,,,,,,,,,,,,,,,,,85.49978903,1.60E-05,-4.795081967
,,,,,1,doi.org/10.1016/j.ssi.2003.11.045,20190326_2_LiBOPEG_9,[Cu][P-](OC1=O)(OC1=O)(OC2=O)(OC2=O)OCCOCCOCCOCCOCCOCCOCCOCCOCC[Au],[Cu][P-](OC1=O)(OC1=O)(OC2=O)(OC2=O)OCCOCCOCCOCCOCCOCCOCCOCCOCC[Au],,,,,,,1,0.1,0.9,,9-Jan,,,,662.9470889,,,266.9470889,block_block,,,,,,,,,,,,,,,,,,,,,,,,,,,,,,,,,,,,,,,,,,,,,,,,,,,,,,,,,,,,,,,80.13345802,1.57E-05,-4.803278689
,,,,,1,doi.org/10.1016/j.ssi.2003.11.045,20190326_2_LiBOPEG_9,[Cu][P-](OC1=O)(OC1=O)(OC2=O)(OC2=O)OCCOCCOCCOCCOCCOCCOCCOCCOCC[Au],[Cu][P-](OC1=O)(OC1=O)(OC2=O)(OC2=O)OCCOCCOCCOCCOCCOCCOCCOCCOCC[Au],,,,,,,1,0.1,0.9,,9-Jan,,,,662.9470889,,,266.9470889,block_block,,,,,,,,,,,,,,,,,,,,,,,,,,,,,,,,,,,,,,,,,,,,,,,,,,,,,,,,,,,,,,,74.64050736,1.21E-05,-4.918032787
,,,,,1,doi.org/10.1016/j.ssi.2003.11.045,20190326_2_LiBOPEG_9,[Cu][P-](OC1=O)(OC1=O)(OC2=O)(OC2=O)OCCOCCOCCOCCOCCOCCOCCOCCOCC[Au],[Cu][P-](OC1=O)(OC1=O)(OC2=O)(OC2=O)OCCOCCOCCOCCOCCOCCOCCOCCOCC[Au],,,,,,,1,0.1,0.9,,9-Jan,,,,662.9470889,,,266.9470889,block_block,,,,,,,,,,,,,,,,,,,,,,,,,,,,,,,,,,,,,,,,,,,,,,,,,,,,,,,,,,,,,,,70.70113269,1.06E-05,-4.975409836
,,,,,1,doi.org/10.1016/j.ssi.2003.11.045,20190326_2_LiBOPEG_9,[Cu][P-](OC1=O)(OC1=O)(OC2=O)(OC2=O)OCCOCCOCCOCCOCCOCCOCCOCCOCC[Au],[Cu][P-](OC1=O)(OC1=O)(OC2=O)(OC2=O)OCCOCCOCCOCCOCCOCCOCCOCCOCC[Au],,,,,,,1,0.1,0.9,,9-Jan,,,,662.9470889,,,266.9470889,block_block,,,,,,,,,,,,,,,,,,,,,,,,,,,,,,,,,,,,,,,,,,,,,,,,,,,,,,,,,,,,,,,65.22579618,7.97E-06,-5.098360656
,,,,,1,doi.org/10.1016/j.ssi.2003.11.045,20190326_2_LiBOPEG_9,[Cu][P-](OC1=O)(OC1=O)(OC2=O)(OC2=O)OCCOCCOCCOCCOCCOCCOCCOCCOCC[Au],[Cu][P-](OC1=O)(OC1=O)(OC2=O)(OC2=O)OCCOCCOCCOCCOCCOCCOCCOCCOCC[Au],,,,,,,1,0.1,0.9,,9-Jan,,,,662.9470889,,,266.9470889,block_block,,,,,,,,,,,,,,,,,,,,,,,,,,,,,,,,,,,,,,,,,,,,,,,,,,,,,,,,,,,,,,,59.92210031,6.73E-06,-5.172131148
,,,,,1,doi.org/10.1016/j.ssi.2003.11.045,20190326_2_LiBOPEG_9,[Cu][P-](OC1=O)(OC1=O)(OC2=O)(OC2=O)OCCOCCOCCOCCOCCOCCOCCOCCOCC[Au],[Cu][P-](OC1=O)(OC1=O)(OC2=O)(OC2=O)OCCOCCOCCOCCOCCOCCOCCOCCOCC[Au],,,,,,,1,0.1,0.9,,9-Jan,,,,662.9470889,,,266.9470889,block_block,,,,,,,,,,,,,,,,,,,,,,,,,,,,,,,,,,,,,,,,,,,,,,,,,,,,,,,,,,,,,,,56.05216886,5.57E-06,-5.254098361
,,,,,1,doi.org/10.1016/j.ssi.2003.11.045,20190326_2_LiBOPEG_9,[Cu][P-](OC1=O)(OC1=O)(OC2=O)(OC2=O)OCCOCCOCCOCCOCCOCCOCCOCCOCC[Au],[Cu][P-](OC1=O)(OC1=O)(OC2=O)(OC2=O)OCCOCCOCCOCCOCCOCCOCCOCCOCC[Au],,,,,,,1,0.1,0.9,,9-Jan,,,,662.9470889,,,266.9470889,block_block,,,,,,,,,,,,,,,,,,,,,,,,,,,,,,,,,,,,,,,,,,,,,,,,,,,,,,,,,,,,,,,50.04391635,4.61E-06,-5.336065574
,,,,,1,doi.org/10.1016/j.ssi.2003.11.045,20190326_2_LiBOPEG_9,[Cu][P-](OC1=O)(OC1=O)(OC2=O)(OC2=O)OCCOCCOCCOCCOCCOCCOCCOCCOCC[Au],[Cu][P-](OC1=O)(OC1=O)(OC2=O)(OC2=O)OCCOCCOCCOCCOCCOCCOCCOCCOCC[Au],,,,,,,1,0.1,0.9,,9-Jan,,,,662.9470889,,,266.9470889,block_block,,,,,,,,,,,,,,,,,,,,,,,,,,,,,,,,,,,,,,,,,,,,,,,,,,,,,,,,,,,,,,,44.72584144,3.28E-06,-5.483606557
,,,,,1,doi.org/10.1016/j.ssi.2003.11.045,20190326_2_LiBOPEG_9,[Cu][P-](OC1=O)(OC1=O)(OC2=O)(OC2=O)OCCOCCOCCOCCOCCOCCOCCOCCOCC[Au],[Cu][P-](OC1=O)(OC1=O)(OC2=O)(OC2=O)OCCOCCOCCOCCOCCOCCOCCOCCOCC[Au],,,,,,,1,0.1,0.9,,9-Jan,,,,662.9470889,,,266.9470889,block_block,,,,,,,,,,,,,,,,,,,,,,,,,,,,,,,,,,,,,,,,,,,,,,,,,,,,,,,,,,,,,,,39.81023564,2.67E-06,-5.573770492
,,,,,1,doi.org/10.1016/j.ssi.2003.11.045,20190326_2_LiBOPEG_9,[Cu][P-](OC1=O)(OC1=O)(OC2=O)(OC2=O)OCCOCCOCCOCCOCCOCCOCCOCCOCC[Au],[Cu][P-](OC1=O)(OC1=O)(OC2=O)(OC2=O)OCCOCCOCCOCCOCCOCCOCCOCCOCC[Au],,,,,,,1,0.1,0.9,,9-Jan,,,,662.9470889,,,266.9470889,block_block,,,,,,,,,,,,,,,,,,,,,,,,,,,,,,,,,,,,,,,,,,,,,,,,,,,,,,,,,,,,,,,35.2679971,1.83E-06,-5.737704918
,,,,,1,doi.org/10.1016/j.ssi.2003.11.045,20190326_2_LiBOPEG_9,[Cu][P-](OC1=O)(OC1=O)(OC2=O)(OC2=O)OCCOCCOCCOCCOCCOCCOCCOCCOCC[Au],[Cu][P-](OC1=O)(OC1=O)(OC2=O)(OC2=O)OCCOCCOCCOCCOCCOCCOCCOCCOCC[Au],,,,,,,1,0.1,0.9,,9-Jan,,,,662.9470889,,,266.9470889,block_block,,,,,,,,,,,,,,,,,,,,,,,,,,,,,,,,,,,,,,,,,,,,,,,,,,,,,,,,,,,,,,,29.98837375,1.25E-06,-5.901639344
,,,,,1,doi.org/10.1016/j.ssi.2003.11.045,20190326_2_LiBOPEG_9,[Cu][P-](OC1=O)(OC1=O)(OC2=O)(OC2=O)OCCOCCOCCOCCOCCOCCOCCOCCOCC[Au],[Cu][P-](OC1=O)(OC1=O)(OC2=O)(OC2=O)OCCOCCOCCOCCOCCOCCOCCOCCOCC[Au],,,,,,,1,0.1,0.9,,9-Jan,,,,662.9470889,,,266.9470889,block_block,,,,,,,,,,,,,,,,,,,,,,,,,,,,,,,,,,,,,,,,,,,,,,,,,,,,,,,,,,,,,,,25.51479269,1.02E-06,-5.991803279
,,,,,1,doi.org/10.1016/j.ssi.2003.11.045,20190326_2_LiBOPEG_9,[Cu][P-](OC1=O)(OC1=O)(OC2=O)(OC2=O)OCCOCCOCCOCCOCCOCCOCCOCCOCC[Au],[Cu][P-](OC1=O)(OC1=O)(OC2=O)(OC2=O)OCCOCCOCCOCCOCCOCCOCCOCCOCC[Au],,,,,,,1,0.1,0.9,,9-Jan,,,,662.9470889,,,266.9470889,block_block,,,,,,,,,,,,,,,,,,,,,,,,,,,,,,,,,,,,,,,,,,,,,,,,,,,,,,,,,,,,,,,20.56112647,7.26E-07,-6.139344262
,,,,,1,doi.org/10.1016/j.ssi.2003.11.045,20190326_2_LiBOPEG_9,[Cu][P-](OC1=O)(OC1=O)(OC2=O)(OC2=O)OCCOCCOCCOCCOCCOCCOCCOCCOCC[Au],[Cu][P-](OC1=O)(OC1=O)(OC2=O)(OC2=O)OCCOCCOCCOCCOCCOCCOCCOCCOCC[Au],,,,,,,1,0.1,0.9,,9-Jan,,,,662.9470889,,,266.9470889,block_block,,,,,,,,,,,,,,,,,,,,,,,,,,,,,,,,,,,,,,,,,,,,,,,,,,,,,,,,,,,,,,,18.54526424,5.36E-07,-6.270491803
,,,,,1,doi.org/10.1016/j.ssi.2003.11.045,20190326_2_LiBOPEG_9,[Cu][P-](OC1=O)(OC1=O)(OC2=O)(OC2=O)OCCOCCOCCOCCOCCOCCOCCOCCOCC[Au],[Cu][P-](OC1=O)(OC1=O)(OC2=O)(OC2=O)OCCOCCOCCOCCOCCOCCOCCOCCOCC[Au],,,,,,,1,0.1,0.9,,9-Jan,,,,662.9470889,,,266.9470889,block_block,,,,,,,,,,,,,,,,,,,,,,,,,,,,,,,,,,,,,,,,,,,,,,,,,,,,,,,,,,,,,,,14.98559322,3.35E-07,-6.475409836
,,,,,1,doi.org/10.1016/j.ssi.2003.11.045,20190326_2_LiBOPEG_9,[Cu][P-](OC1=O)(OC1=O)(OC2=O)(OC2=O)OCCOCCOCCOCCOCCOCCOCCOCCOCC[Au],[Cu][P-](OC1=O)(OC1=O)(OC2=O)(OC2=O)OCCOCCOCCOCCOCCOCCOCCOCCOCC[Au],,,,,,,1,0.1,0.9,,9-Jan,,,,662.9470889,,,266.9470889,block_block,,,,,,,,,,,,,,,,,,,,,,,,,,,,,,,,,,,,,,,,,,,,,,,,,,,,,,,,,,,,,,,9.242026578,2.38E-07,-6.62295082
,,,,,1,doi.org/10.1016/j.ssi.2003.11.045,20190326_2_LiBOPEG_14,[Cu][P-](OC1=O)(OC1=O)(OC2=O)(OC2=O)OCCOCCOCCOCCOCCOCCOCCOCCOCCOCCOCCOCCOCC[Au],[Cu][P-](OC1=O)(OC1=O)(OC2=O)(OC2=O)OCCOCCOCCOCCOCCOCCOCCOCCOCCOCCOCCOCCOCC[Au],,,,,,,1,0.066666667,0.933333333,,14-Jan,,,,882.9470889,,,266.9470889,block_block,,,,,,,,,,,,,,,,,,,,,,,,,,,,,,,,,,,,,,,,,,,,,,,,,,,,,,,,,,,,,,,120.0044866,4.97E-05,-4.303278689
,,,,,1,doi.org/10.1016/j.ssi.2003.11.045,20190326_2_LiBOPEG_14,[Cu][P-](OC1=O)(OC1=O)(OC2=O)(OC2=O)OCCOCCOCCOCCOCCOCCOCCOCCOCCOCCOCCOCCOCC[Au],[Cu][P-](OC1=O)(OC1=O)(OC2=O)(OC2=O)OCCOCCOCCOCCOCCOCCOCCOCCOCCOCCOCCOCCOCC[Au],,,,,,,1,0.066666667,0.933333333,,14-Jan,,,,882.9470889,,,266.9470889,block_block,,,,,,,,,,,,,,,,,,,,,,,,,,,,,,,,,,,,,,,,,,,,,,,,,,,,,,,,,,,,,,,114.6237226,4.53E-05,-4.344262295
,,,,,1,doi.org/10.1016/j.ssi.2003.11.045,20190326_2_LiBOPEG_14,[Cu][P-](OC1=O)(OC1=O)(OC2=O)(OC2=O)OCCOCCOCCOCCOCCOCCOCCOCCOCCOCCOCCOCCOCC[Au],[Cu][P-](OC1=O)(OC1=O)(OC2=O)(OC2=O)OCCOCCOCCOCCOCCOCCOCCOCCOCCOCCOCCOCCOCC[Au],,,,,,,1,0.066666667,0.933333333,,14-Jan,,,,882.9470889,,,266.9470889,block_block,,,,,,,,,,,,,,,,,,,,,,,,,,,,,,,,,,,,,,,,,,,,,,,,,,,,,,,,,,,,,,,109.3882538,4.20E-05,-4.37704918
,,,,,1,doi.org/10.1016/j.ssi.2003.11.045,20190326_2_LiBOPEG_14,[Cu][P-](OC1=O)(OC1=O)(OC2=O)(OC2=O)OCCOCCOCCOCCOCCOCCOCCOCCOCCOCCOCCOCCOCC[Au],[Cu][P-](OC1=O)(OC1=O)(OC2=O)(OC2=O)OCCOCCOCCOCCOCCOCCOCCOCCOCCOCCOCCOCCOCC[Au],,,,,,,1,0.066666667,0.933333333,,14-Jan,,,,882.9470889,,,266.9470889,block_block,,,,,,,,,,,,,,,,,,,,,,,,,,,,,,,,,,,,,,,,,,,,,,,,,,,,,,,,,,,,,,,104.6277778,3.68E-05,-4.43442623
,,,,,1,doi.org/10.1016/j.ssi.2003.11.045,20190326_2_LiBOPEG_14,[Cu][P-](OC1=O)(OC1=O)(OC2=O)(OC2=O)OCCOCCOCCOCCOCCOCCOCCOCCOCCOCCOCCOCCOCC[Au],[Cu][P-](OC1=O)(OC1=O)(OC2=O)(OC2=O)OCCOCCOCCOCCOCCOCCOCCOCCOCCOCCOCCOCCOCC[Au],,,,,,,1,0.066666667,0.933333333,,14-Jan,,,,882.9470889,,,266.9470889,block_block,,,,,,,,,,,,,,,,,,,,,,,,,,,,,,,,,,,,,,,,,,,,,,,,,,,,,,,,,,,,,,,99.33028046,3.10E-05,-4.508196721
,,,,,1,doi.org/10.1016/j.ssi.2003.11.045,20190326_2_LiBOPEG_14,[Cu][P-](OC1=O)(OC1=O)(OC2=O)(OC2=O)OCCOCCOCCOCCOCCOCCOCCOCCOCCOCCOCCOCCOCC[Au],[Cu][P-](OC1=O)(OC1=O)(OC2=O)(OC2=O)OCCOCCOCCOCCOCCOCCOCCOCCOCCOCCOCCOCCOCC[Au],,,,,,,1,0.066666667,0.933333333,,14-Jan,,,,882.9470889,,,266.9470889,block_block,,,,,,,,,,,,,,,,,,,,,,,,,,,,,,,,,,,,,,,,,,,,,,,,,,,,,,,,,,,,,,,95.13422877,2.72E-05,-4.56557377
,,,,,1,doi.org/10.1016/j.ssi.2003.11.045,20190326_2_LiBOPEG_14,[Cu][P-](OC1=O)(OC1=O)(OC2=O)(OC2=O)OCCOCCOCCOCCOCCOCCOCCOCCOCCOCCOCCOCCOCC[Au],[Cu][P-](OC1=O)(OC1=O)(OC2=O)(OC2=O)OCCOCCOCCOCCOCCOCCOCCOCCOCCOCCOCCOCCOCC[Au],,,,,,,1,0.066666667,0.933333333,,14-Jan,,,,882.9470889,,,266.9470889,block_block,,,,,,,,,,,,,,,,,,,,,,,,,,,,,,,,,,,,,,,,,,,,,,,,,,,,,,,,,,,,,,,89.78766012,2.38E-05,-4.62295082
,,,,,1,doi.org/10.1016/j.ssi.2003.11.045,20190326_2_LiBOPEG_14,[Cu][P-](OC1=O)(OC1=O)(OC2=O)(OC2=O)OCCOCCOCCOCCOCCOCCOCCOCCOCCOCCOCCOCCOCC[Au],[Cu][P-](OC1=O)(OC1=O)(OC2=O)(OC2=O)OCCOCCOCCOCCOCCOCCOCCOCCOCCOCCOCCOCCOCC[Au],,,,,,,1,0.066666667,0.933333333,,14-Jan,,,,882.9470889,,,266.9470889,block_block,,,,,,,,,,,,,,,,,,,,,,,,,,,,,,,,,,,,,,,,,,,,,,,,,,,,,,,,,,,,,,,84.2932296,2.01E-05,-4.696721311
