Repository: zjurillpolymer/SPE_prediction

# SPE Prediction

Polymer electrolyte conductivity prediction using graph neural networks.

## Data

Data from [ChemPropPred](https://github.com/learningmatter-mit/Chem-prop-pred) — polymer electrolyte conductivity measurements including SMILES, conductivity (log S/cm), molecular weight, salt concentration, and temperature.

- `data/clean_train_data.csv` — cleaned training data
- `data/PolymerElectrolyteData.csv` — full raw dataset
- `data/PolyInfo_8salts.csv` / `data/polyinfo_5salts_4conc.csv` — PolyInfo polymer database with salt additives

File: data/PolymerElectrolyteData.csv (part 64 of 154)
Notes,Compound Notebook Name,Date Copied to Master Database,Data Recorded By,Seshadri Group,Oyaizu Group,DOI,Solvent 1 (S1),S1 SMILES,S1 SMILES 1,S1 SMILES 2,S1 SMILES 3,S1 Big SMILES,S1 End Group 1,S1 End Group 2,S1 Mol %,S1 Weight %,S1 SMILES 1 Mol %,S1 SMILES 2 Mol %,S1 SMILES 3 Mol %,S1 Molar Ratio,S1 Weight Ratio,S1 Mw,S1 Mn,S1 Mn or Mw,S1 Mw/Mn,S1 DOP,S1 Molar Mass (g/mol),S1 Type,S1 Block Mol Weight,Solvent 2 (S2),S2 SMILES,S2 SMILES 1,S2 SMILES 2,S2 Mol %,S2 Weight %,S2 SMILES 1 Mol %,S2 SMILES 2 Mol %,S2 Molar Ratio,S2 Weight Ratio,S2 Mw,S2 Mn,S2 Mn or Mw,S2 Mw/Mn,S2 DOP,S2 Molar Mass (g/mol),S2 Type,Solvent 3 (S3),S3 SMILES,S3 SMILES 1,S3 Mol %,S3 Weight %,S3 Molar Ratio,S3 Weight Ratio,S3 Mw,S3 Mn,S3 Mn or Mw,S3 Mw/Mn,S3 DOP,S3 Molar Mass (g/mol),S3 Type,Solvent 4 (S4),S4 SMILES,S4 Mol %,S4 Weight %,S4 Molar Ratio,S4 Weight Ratio,S4 Mw,S4 Mn,S4 Mn or Mw,S4 Mw/Mn,S4 DOP,S4 Molar Mass (g/mol),S4 Type,Salt 1,Salt1 SMILES,Salt1 Mol %,Salt1 Weight %,Salt1 Molality (mol salt/kg polymer),Salt1 Molar Mass (g/mol),Salt 2,Salt2 SMILES,Salt2 Mol %,Salt2 Weight %,Salt2 Molality (mol salt/kg polymer),Salt2 Molar Mass (g/mol),Inorganic Material 1 (IM1),IM1 Weight %,IM1 Particle Size (nm),Tg (oC),Heating Rate (K/min),Temperature (oC),Conductivity (S/cm),log Conductivity (S/cm)
,,,,,1,doi.org/10.1016/j.ssi.2003.11.045,20190326_2_LiBOPEG_14,[Cu][P-](OC1=O)(OC1=O)(OC2=O)(OC2=O)OCCOCCOCCOCCOCCOCCOCCOCCOCCOCCOCCOCCOCC[Au],[Cu][P-](OC1=O)(OC1=O)(OC2=O)(OC2=O)OCCOCCOCCOCCOCCOCCOCCOCCOCCOCCOCCOCCOCC[Au],,,,,,,1,0.066666667,0.933333333,,14-Jan,,,,882.9470889,,,266.9470889,block_block,,,,,,,,,,,,,,,,,,,,,,,,,,,,,,,,,,,,,,,,,,,,,,,,,,,,,,,,,,,,,,,79.54709544,1.76E-05,-4.754098361
,,,,,1,doi.org/10.1016/j.ssi.2003.11.045,20190326_2_LiBOPEG_14,[Cu][P-](OC1=O)(OC1=O)(OC2=O)(OC2=O)OCCOCCOCCOCCOCCOCCOCCOCCOCCOCCOCCOCCOCC[Au],[Cu][P-](OC1=O)(OC1=O)(OC2=O)(OC2=O)OCCOCCOCCOCCOCCOCCOCCOCCOCCOCCOCCOCCOCC[Au],,,,,,,1,0.066666667,0.933333333,,14-Jan,,,,882.9470889,,,266.9470889,block_block,,,,,,,,,,,,,,,,,,,,,,,,,,,,,,,,,,,,,,,,,,,,,,,,,,,,,,,,,,,,,,,75.4964315,1.57E-05,-4.803278689
,,,,,1,doi.org/10.1016/j.ssi.2003.11.045,20190326_2_LiBOPEG_14,[Cu][P-](OC1=O)(OC1=O)(OC2=O)(OC2=O)OCCOCCOCCOCCOCCOCCOCCOCCOCCOCCOCCOCCOCC[Au],[Cu][P-](OC1=O)(OC1=O)(OC2=O)(OC2=O)OCCOCCOCCOCCOCCOCCOCCOCCOCCOCCOCCOCCOCC[Au],,,,,,,1,0.066666667,0.933333333,,14-Jan,,,,882.9470889,,,266.9470889,block_block,,,,,,,,,,,,,,,,,,,,,,,,,,,,,,,,,,,,,,,,,,,,,,,,,,,,,,,,,,,,,,,70.14563813,1.25E-05,-4.901639344
,,,,,1,doi.org/10.1016/j.ssi.2003.11.045,20190326_2_LiBOPEG_14,[Cu][P-](OC1=O)(OC1=O)(OC2=O)(OC2=O)OCCOCCOCCOCCOCCOCCOCCOCCOCCOCCOCCOCCOCC[Au],[Cu][P-](OC1=O)(OC1=O)(OC2=O)(OC2=O)OCCOCCOCCOCCOCCOCCOCCOCCOCCOCCOCCOCCOCC[Au],,,,,,,1,0.066666667,0.933333333,,14-Jan,,,,882.9470889,,,266.9470889,block_block,,,,,,,,,,,,,,,,,,,,,,,,,,,,,,,,,,,,,,,,,,,,,,,,,,,,,,,,,,,,,,,64.4194996,1.00E-05,-5
,,,,,1,doi.org/10.1016/j.ssi.2003.11.045,20190326_2_LiBOPEG_14,[Cu][P-](OC1=O)(OC1=O)(OC2=O)(OC2=O)OCCOCCOCCOCCOCCOCCOCCOCCOCCOCCOCCOCCOCC[Au],[Cu][P-](OC1=O)(OC1=O)(OC2=O)(OC2=O)OCCOCCOCCOCCOCCOCCOCCOCCOCCOCCOCCOCCOCC[Au],,,,,,,1,0.066666667,0.933333333,,14-Jan,,,,882.9470889,,,266.9470889,block_block,,,,,,,,,,,,,,,,,,,,,,,,,,,,,,,,,,,,,,,,,,,,,,,,,,,,,,,,,,,,,,,58.88125,7.82E-06,-5.106557377
,,,,,1,doi.org/10.1016/j.ssi.2003.11.045,20190326_2_LiBOPEG_14,[Cu][P-](OC1=O)(OC1=O)(OC2=O)(OC2=O)OCCOCCOCCOCCOCCOCCOCCOCCOCCOCCOCCOCCOCC[Au],[Cu][P-](OC1=O)(OC1=O)(OC2=O)(OC2=O)OCCOCCOCCOCCOCCOCCOCCOCCOCCOCCOCCOCCOCC[Au],,,,,,,1,0.066666667,0.933333333,,14-Jan,,,,882.9470889,,,266.9470889,block_block,,,,,,,,,,,,,,,,,,,,,,,,,,,,,,,,,,,,,,,,,,,,,,,,,,,,,,,,,,,,,,,54.52925983,6.73E-06,-5.172131148
,,,,,1,doi.org/10.1016/j.ssi.2003.11.045,20190326_2_LiBOPEG_14,[Cu][P-](OC1=O)(OC1=O)(OC2=O)(OC2=O)OCCOCCOCCOCCOCCOCCOCCOCCOCCOCCOCCOCCOCC[Au],[Cu][P-](OC1=O)(OC1=O)(OC2=O)(OC2=O)OCCOCCOCCOCCOCCOCCOCCOCCOCCOCCOCCOCCOCC[Au],,,,,,,1,0.066666667,0.933333333,,14-Jan,,,,882.9470889,,,266.9470889,block_block,,,,,,,,,,,,,,,,,,,,,,,,,,,,,,,,,,,,,,,,,,,,,,,,,,,,,,,,,,,,,,,50.04391635,5.17E-06,-5.286885246
,,,,,1,doi.org/10.1016/j.ssi.2003.11.045,20190326_2_LiBOPEG_14,[Cu][P-](OC1=O)(OC1=O)(OC2=O)(OC2=O)OCCOCCOCCOCCOCCOCCOCCOCCOCCOCCOCCOCCOCC[Au],[Cu][P-](OC1=O)(OC1=O)(OC2=O)(OC2=O)OCCOCCOCCOCCOCCOCCOCCOCCOCCOCCOCCOCCOCC[Au],,,,,,,1,0.066666667,0.933333333,,14-Jan,,,,882.9470889,,,266.9470889,block_block,,,,,,,,,,,,,,,,,,,,,,,,,,,,,,,,,,,,,,,,,,,,,,,,,,,,,,,,,,,,,,,44.25104556,4.20E-06,-5.37704918
,,,,,1,doi.org/10.1016/j.ssi.2003.11.045,20190326_2_LiBOPEG_14,[Cu][P-](OC1=O)(OC1=O)(OC2=O)(OC2=O)OCCOCCOCCOCCOCCOCCOCCOCCOCCOCCOCCOCCOCC[Au],[Cu][P-](OC1=O)(OC1=O)(OC2=O)(OC2=O)OCCOCCOCCOCCOCCOCCOCCOCCOCCOCCOCCOCCOCC[Au],,,,,,,1,0.066666667,0.933333333,,14-Jan,,,,882.9470889,,,266.9470889,block_block,,,,,,,,,,,,,,,,,,,,,,,,,,,,,,,,,,,,,,,,,,,,,,,,,,,,,,,,,,,,,,,39.12038942,2.99E-06,-5.524590164
,,,,,1,doi.org/10.1016/j.ssi.2003.11.045,20190326_2_LiBOPEG_14,[Cu][P-](OC1=O)(OC1=O)(OC2=O)(OC2=O)OCCOCCOCCOCCOCCOCCOCCOCCOCCOCCOCCOCCOCC[Au],[Cu][P-](OC1=O)(OC1=O)(OC2=O)(OC2=O)OCCOCCOCCOCCOCCOCCOCCOCCOCCOCCOCCOCCOCC[Au],,,,,,,1,0.066666667,0.933333333,,14-Jan,,,,882.9470889,,,266.9470889,block_block,,,,,,,,,,,,,,,,,,,,,,,,,,,,,,,,,,,,,,,,,,,,,,,,,,,,,,,,,,,,,,,34.37532562,2.25E-06,-5.647540984
,,,,,1,doi.org/10.1016/j.ssi.2003.11.045,20190326_2_LiBOPEG_14,[Cu][P-](OC1=O)(OC1=O)(OC2=O)(OC2=O)OCCOCCOCCOCCOCCOCCOCCOCCOCCOCCOCCOCCOCC[Au],[Cu][P-](OC1=O)(OC1=O)(OC2=O)(OC2=O)OCCOCCOCCOCCOCCOCCOCCOCCOCCOCCOCCOCCOCC[Au],,,,,,,1,0.066666667,0.933333333,,14-Jan,,,,882.9470889,,,266.9470889,block_block,,,,,,,,,,,,,,,,,,,,,,,,,,,,,,,,,,,,,,,,,,,,,,,,,,,,,,,,,,,,,,,29.3411032,1.51E-06,-5.819672131
,,,,,1,doi.org/10.1016/j.ssi.2003.11.045,20190326_2_LiBOPEG_14,[Cu][P-](OC1=O)(OC1=O)(OC2=O)(OC2=O)OCCOCCOCCOCCOCCOCCOCCOCCOCCOCCOCCOCCOCC[Au],[Cu][P-](OC1=O)(OC1=O)(OC2=O)(OC2=O)OCCOCCOCCOCCOCCOCCOCCOCCOCCOCCOCCOCCOCC[Au],,,,,,,1,0.066666667,0.933333333,,14-Jan,,,,882.9470889,,,266.9470889,block_block,,,,,,,,,,,,,,,,,,,,,,,,,,,,,,,,,,,,,,,,,,,,,,,,,,,,,,,,,,,,,,,24.26077677,1.25E-06,-5.901639344
,,,,,1,doi.org/10.1016/j.ssi.2003.11.045,20190326_2_LiBOPEG_14,[Cu][P-](OC1=O)(OC1=O)(OC2=O)(OC2=O)OCCOCCOCCOCCOCCOCCOCCOCCOCCOCCOCCOCCOCC[Au],[Cu][P-](OC1=O)(OC1=O)(OC2=O)(OC2=O)OCCOCCOCCOCCOCCOCCOCCOCCOCCOCCOCCOCCOCC[Au],,,,,,,1,0.066666667,0.933333333,,14-Jan,,,,882.9470889,,,266.9470889,block_block,,,,,,,,,,,,,,,,,,,,,,,,,,,,,,,,,,,,,,,,,,,,,,,,,,,,,,,,,,,,,,,19.95344828,8.60E-07,-6.06557377
,,,,,1,doi.org/10.1016/j.ssi.2003.11.045,20190326_2_LiBOPEG_14,[Cu][P-](OC1=O)(OC1=O)(OC2=O)(OC2=O)OCCOCCOCCOCCOCCOCCOCCOCCOCCOCCOCCOCCOCC[Au],[Cu][P-](OC1=O)(OC1=O)(OC2=O)(OC2=O)OCCOCCOCCOCCOCCOCCOCCOCCOCCOCCOCCOCCOCC[Au],,,,,,,1,0.066666667,0.933333333,,14-Jan,,,,882.9470889,,,266.9470889,block_block,,,,,,,,,,,,,,,,,,,,,,,,,,,,,,,,,,,,,,,,,,,,,,,,,,,,,,,,,,,,,,,15.96564626,6.73E-07,-6.172131148
,,,,,1,doi.org/10.1016/j.ssi.2003.11.045,20190326_2_LiBOPEG_14,[Cu][P-](OC1=O)(OC1=O)(OC2=O)(OC2=O)OCCOCCOCCOCCOCCOCCOCCOCCOCCOCCOCCOCCOCC[Au],[Cu][P-](OC1=O)(OC1=O)(OC2=O)(OC2=O)OCCOCCOCCOCCOCCOCCOCCOCCOCCOCCOCCOCCOCC[Au],,,,,,,1,0.066666667,0.933333333,,14-Jan,,,,882.9470889,,,266.9470889,block_block,,,,,,,,,,,,,,,,,,,,,,,,,,,,,,,,,,,,,,,,,,,,,,,,,,,,,,,,,,,,,,,12.46827957,5.78E-07,-6.237704918
,,,,,1,doi.org/10.1016/j.ssi.2003.11.045,20190326_2_LiBOPEG_14,[Cu][P-](OC1=O)(OC1=O)(OC2=O)(OC2=O)OCCOCCOCCOCCOCCOCCOCCOCCOCCOCCOCCOCCOCC[Au],[Cu][P-](OC1=O)(OC1=O)(OC2=O)(OC2=O)OCCOCCOCCOCCOCCOCCOCCOCCOCCOCCOCCOCCOCC[Au],,,,,,,1,0.066666667,0.933333333,,14-Jan,,,,882.9470889,,,266.9470889,block_block,,,,,,,,,,,,,,,,,,,,,,,,,,,,,,,,,,,,,,,,,,,,,,,,,,,,,,,,,,,,,,,6.087844941,3.61E-07,-6.442622951
,,,,,1,doi.org/10.1016/j.ssi.2003.11.045,20190326_2_LiBOPEG_14,[Cu][P-](OC1=O)(OC1=O)(OC2=O)(OC2=O)OCCOCCOCCOCCOCCOCCOCCOCCOCCOCCOCCOCCOCC[Au],[Cu][P-](OC1=O)(OC1=O)(OC2=O)(OC2=O)OCCOCCOCCOCCOCCOCCOCCOCCOCCOCCOCCOCCOCC[Au],,,,,,,1,0.066666667,0.933333333,,14-Jan,,,,882.9470889,,,266.9470889,block_block,,,,,,,,,,,,,,,,,,,,,,,,,,,,,,,,,,,,,,,,,,,,,,,,,,,,,,,,,,,,,,,-0.539352149,2.34E-07,-6.631147541
,,,,,1,doi.org/10.1016/j.ssi.2003.11.045,20190326_2_LiBOPPG_7,[Cu][P-](OC1=O)(OC1=O)(OC2=O)(OC2=O)OCCOCCOCCOCCOCCOCCOCC[Au],[Cu][P-](OC1=O)(OC1=O)(OC2=O)(OC2=O)OCCOCCOCCOCCOCCOCCOCC[Au],,,,,,,1,0.125,0.875,,7-Jan,,,,574.9470889,,,266.9470889,block_block,,,,,,,,,,,,,,,,,,,,,,,,,,,,,,,,,,,,,,,,,,,,,,,,,,,,,,,,,,,,,,,14.59542993,4.97E-08,-7.303278689
,,,,,1,doi.org/10.1016/j.ssi.2003.11.045,20190326_2_LiBOPPG_7,[Cu][P-](OC1=O)(OC1=O)(OC2=O)(OC2=O)OCCOCCOCCOCCOCCOCCOCC[Au],[Cu][P-](OC1=O)(OC1=O)(OC2=O)(OC2=O)OCCOCCOCCOCCOCCOCCOCC[Au],,,,,,,1,0.125,0.875,,7-Jan,,,,574.9470889,,,266.9470889,block_block,,,,,,,,,,,,,,,,,,,,,,,,,,,,,,,,,,,,,,,,,,,,,,,,,,,,,,,,,,,,,,,17.54767442,5.90E-08,-7.229508197
,,,,,1,doi.org/10.1016/j.ssi.2003.11.045,20190326_2_LiBOPPG_7,[Cu][P-](OC1=O)(OC1=O)(OC2=O)(OC2=O)OCCOCCOCCOCCOCCOCCOCC[Au],[Cu][P-](OC1=O)(OC1=O)(OC2=O)(OC2=O)OCCOCCOCCOCCOCCOCCOCC[Au],,,,,,,1,0.125,0.875,,7-Jan,,,,574.9470889,,,266.9470889,block_block,,,,,,,,,,,,,,,,,,,,,,,,,,,,,,,,,,,,,,,,,,,,,,,,,,,,,,,,,,,,,,,20.96764706,7.39E-08,-7.131147541
,,,,,1,doi.org/10.1016/j.ssi.2003.11.045,20190326_2_LiBOPPG_7,[Cu][P-](OC1=O)(OC1=O)(OC2=O)(OC2=O)OCCOCCOCCOCCOCCOCCOCC[Au],[Cu][P-](OC1=O)(OC1=O)(OC2=O)(OC2=O)OCCOCCOCCOCCOCCOCCOCC[Au],,,,,,,1,0.125,0.875,,7-Jan,,,,574.9470889,,,266.9470889,block_block,,,,,,,,,,,,,,,,,,,,,,,,,,,,,,,,,,,,,,,,,,,,,,,,,,,,,,,,,,,,,,,25.9351513,9.63E-08,-7.016393443
,,,,,1,doi.org/10.1016/j.ssi.2003.11.045,20190326_2_LiBOPPG_7,[Cu][P-](OC1=O)(OC1=O)(OC2=O)(OC2=O)OCCOCCOCCOCCOCCOCCOCC[Au],[Cu][P-](OC1=O)(OC1=O)(OC2=O)(OC2=O)OCCOCCOCCOCCOCCOCCOCC[Au],,,,,,,1,0.125,0.875,,7-Jan,,,,574.9470889,,,266.9470889,block_block,,,,,,,,,,,,,,,,,,,,,,,,,,,,,,,,,,,,,,,,,,,,,,,,,,,,,,,,,,,,,,,30.42142857,1.28E-07,-6.893442623
,,,,,1,doi.org/10.1016/j.ssi.2003.11.045,20190326_2_LiBOPPG_7,[Cu][P-](OC1=O)(OC1=O)(OC2=O)(OC2=O)OCCOCCOCCOCCOCCOCCOCC[Au],[Cu][P-](OC1=O)(OC1=O)(OC2=O)(OC2=O)OCCOCCOCCOCCOCCOCCOCC[Au],,,,,,,1,0.125,0.875,,7-Jan,,,,574.9470889,,,266.9470889,block_block,,,,,,,,,,,,,,,,,,,,,,,,,,,,,,,,,,,,,,,,,,,,,,,,,,,,,,,,,,,,,,,34.82101449,1.60E-07,-6.795081967
,,,,,1,doi.org/10.1016/j.ssi.2003.11.045,20190326_2_LiBOPPG_7,[Cu][P-](OC1=O)(OC1=O)(OC2=O)(OC2=O)OCCOCCOCCOCCOCCOCCOCC[Au],[Cu][P-](OC1=O)(OC1=O)(OC2=O)(OC2=O)OCCOCCOCCOCCOCCOCCOCC[Au],,,,,,,1,0.125,0.875,,7-Jan,,,,574.9470889,,,266.9470889,block_block,,,,,,,,,,,,,,,,,,,,,,,,,,,,,,,,,,,,,,,,,,,,,,,,,,,,,,,,,,,,,,,40.0408622,2.05E-07,-6.68852459
,,,,,1,doi.org/10.1016/j.ssi.2003.11.045,20190326_2_LiBOPPG_7,[Cu][P-](OC1=O)(OC1=O)(OC2=O)(OC2=O)OCCOCCOCCOCCOCCOCCOCC[Au],[Cu][P-](OC1=O)(OC1=O)(OC2=O)(OC2=O)OCCOCCOCCOCCOCCOCCOCC[Au],,,,,,,1,0.125,0.875,,7-Jan,,,,574.9470889,,,266.9470889,block_block,,,,,,,,,,,,,,,,,,,,,,,,,,,,,,,,,,,,,,,,,,,,,,,,,,,,,,,,,,,,,,,44.0141791,2.47E-07,-6.606557377
,,,,,1,doi.org/10.1016/j.ssi.2003.11.045,20190326_2_LiBOPPG_7,[Cu][P-](OC1=O)(OC1=O)(OC2=O)(OC2=O)OCCOCCOCCOCCOCCOCCOCC[Au],[Cu][P-](OC1=O)(OC1=O)(OC2=O)(OC2=O)OCCOCCOCCOCCOCCOCCOCC[Au],,,,,,,1,0.125,0.875,,7-Jan,,,,574.9470889,,,266.9470889,block_block,,,,,,,,,,,,,,,,,,,,,,,,,,,,,,,,,,,,,,,,,,,,,,,,,,,,,,,,,,,,,,,49.30827011,3.05E-07,-6.516393443
,,,,,1,doi.org/10.1016/j.ssi.2003.11.045,20190326_2_LiBOPPG_7,[Cu][P-](OC1=O)(OC1=O)(OC2=O)(OC2=O)OCCOCCOCCOCCOCCOCCOCC[Au],[Cu][P-](OC1=O)(OC1=O)(OC2=O)(OC2=O)OCCOCCOCCOCCOCCOCCOCC[Au],,,,,,,1,0.125,0.875,,7-Jan,,,,574.9470889,,,266.9470889,block_block,,,,,,,,,,,,,,,,,,,,,,,,,,,,,,,,,,,,,,,,,,,,,,,,,,,,,,,,,,,,,,,55.79736842,4.36E-07,-6.360655738
,,,,,1,doi.org/10.1016/j.ssi.2003.11.045,20190326_2_LiBOPPG_7,[Cu][P-](OC1=O)(OC1=O)(OC2=O)(OC2=O)OCCOCCOCCOCCOCCOCCOCC[Au],[Cu][P-](OC1=O)(OC1=O)(OC2=O)(OC2=O)OCCOCCOCCOCCOCCOCCOCC[Au],,,,,,,1,0.125,0.875,,7-Jan,,,,574.9470889,,,266.9470889,block_block,,,,,,,,,,,,,,,,,,,,,,,,,,,,,,,,,,,,,,,,,,,,,,,,,,,,,,,,,,,,,,,60.18333333,5.07E-07,-6.295081967
,,,,,1,doi.org/10.1016/j.ssi.2003.11.045,20190326_2_LiBOPPG_7,[Cu][P-](OC1=O)(OC1=O)(OC2=O)(OC2=O)OCCOCCOCCOCCOCCOCCOCC[Au],[Cu][P-](OC1=O)(OC1=O)(OC2=O)(OC2=O)OCCOCCOCCOCCOCCOCCOCC[Au],,,,,,,1,0.125,0.875,,7-Jan,,,,574.9470889,,,266.9470889,block_block,,,,,,,,,,,,,,,,,,,,,,,,,,,,,,,,,,,,,,,,,,,,,,,,,,,,,,,,,,,,,,,64.95660302,6.73E-07,-6.172131148
,,,,,1,doi.org/10.1016/j.ssi.2003.11.045,20190326_2_LiBOPPG_7,[Cu][P-](OC1=O)(OC1=O)(OC2=O)(OC2=O)OCCOCCOCCOCCOCCOCCOCC[Au],[Cu][P-](OC1=O)(OC1=O)(OC2=O)(OC2=O)OCCOCCOCCOCCOCCOCCOCC[Au],,,,,,,1,0.125,0.875,,7-Jan,,,,574.9470889,,,266.9470889,block_block,,,,,,,,,,,,,,,,,,,,,,,,,,,,,,,,,,,,,,,,,,,,,,,,,,,,,,,,,,,,,,,68.21546185,8.13E-07,-6.090163934
,,,,,1,doi.org/10.1016/j.ssi.2003.11.045,20190326_2_LiBOPPG_7,[Cu][P-](OC1=O)(OC1=O)(OC2=O)(OC2=O)OCCOCCOCCOCCOCCOCCOCC[Au],[Cu][P-](OC1=O)(OC1=O)(OC2=O)(OC2=O)OCCOCCOCCOCCOCCOCCOCC[Au],,,,,,,1,0.125,0.875,,7-Jan,,,,574.9470889,,,266.9470889,block_block,,,,,,,,,,,,,,,,,,,,,,,,,,,,,,,,,,,,,,,,,,,,,,,,,,,,,,,,,,,,,,,74.07222222,9.81E-07,-6.008196721
,,,,,1,doi.org/10.1016/j.ssi.2003.11.045,20190326_2_LiBOPPG_7,[Cu][P-](OC1=O)(OC1=O)(OC2=O)(OC2=O)OCCOCCOCCOCCOCCOCCOCC[Au],[Cu][P-](OC1=O)(OC1=O)(OC2=O)(OC2=O)OCCOCCOCCOCCOCCOCCOCC[Au],,,,,,,1,0.125,0.875,,7-Jan,,,,574.9470889,,,266.9470889,block_block,,,,,,,,,,,,,,,,,,,,,,,,,,,,,,,,,,,,,,,,,,,,,,,,,,,,,,,,,,,,,,,79.84003322,1.21E-06,-5.918032787
,,,,,1,doi.org/10.1016/j.ssi.2003.11.045,20190326_2_LiBOPPG_7,[Cu][P-](OC1=O)(OC1=O)(OC2=O)(OC2=O)OCCOCCOCCOCCOCCOCCOCC[Au],[Cu][P-](OC1=O)(OC1=O)(OC2=O)(OC2=O)OCCOCCOCCOCCOCCOCCOCC[Au],,,,,,,1,0.125,0.875,,7-Jan,,,,574.9470889,,,266.9470889,block_block,,,,,,,,,,,,,,,,,,,,,,,,,,,,,,,,,,,,,,,,,,,,,,,,,,,,,,,,,,,,,,,85.19738617,1.49E-06,-5.827868852
,,,,,1,doi.org/10.1016/j.ssi.2003.11.045,20190326_2_LiBOPPG_7,[Cu][P-](OC1=O)(OC1=O)(OC2=O)(OC2=O)OCCOCCOCCOCCOCCOCCOCC[Au],[Cu][P-](OC1=O)(OC1=O)(OC2=O)(OC2=O)OCCOCCOCCOCCOCCOCCOCC[Au],,,,,,,1,0.125,0.875,,7-Jan,,,,574.9470889,,,266.9470889,block_block,,,,,,,,,,,,,,,,,,,,,,,,,,,,,,,,,,,,,,,,,,,,,,,,,,,,,,,,,,,,,,,90.09786325,1.76E-06,-5.754098361
,,,,,1,doi.org/10.1016/j.ssi.2003.11.045,20190326_2_LiBOPPG_7,[Cu][P-](OC1=O)(OC1=O)(OC2=O)(OC2=O)OCCOCCOCCOCCOCCOCCOCC[Au],[Cu][P-](OC1=O)(OC1=O)(OC2=O)(OC2=O)OCCOCCOCCOCCOCCOCCOCC[Au],,,,,,,1,0.125,0.875,,7-Jan,,,,574.9470889,,,266.9470889,block_block,,,,,,,,,,,,,,,,,,,,,,,,,,,,,,,,,,,,,,,,,,,,,,,,,,,,,,,,,,,,,,,95.45364267,2.09E-06,-5.680327869
,,,,,1,doi.org/10.1016/j.ssi.2003.11.045,20190326_2_LiBOPPG_7,[Cu][P-](OC1=O)(OC1=O)(OC2=O)(OC2=O)OCCOCCOCCOCCOCCOCCOCC[Au],[Cu][P-](OC1=O)(OC1=O)(OC2=O)(OC2=O)OCCOCCOCCOCCOCCOCCOCC[Au],,,,,,,1,0.125,0.875,,7-Jan,,,,574.9470889,,,266.9470889,block_block,,,,,,,,,,,,,,,,,,,,,,,,,,,,,,,,,,,,,,,,,,,,,,,,,,,,,,,,,,,,,,,99.65701754,2.43E-06,-5.614754098
,,,,,1,doi.org/10.1016/j.ssi.2003.11.045,20190326_2_LiBOPPG_7,[Cu][P-](OC1=O)(OC1=O)(OC2=O)(OC2=O)OCCOCCOCCOCCOCCOCCOCC[Au],[Cu][P-](OC1=O)(OC1=O)(OC2=O)(OC2=O)OCCOCCOCCOCCOCCOCCOCC[Au],,,,,,,1,0.125,0.875,,7-Jan,,,,574.9470889,,,266.9470889,block_block,,,,,,,,,,,,,,,,,,,,,,,,,,,,,,,,,,,,,,,,,,,,,,,,,,,,,,,,,,,,,,,104.963879,2.99E-06,-5.524590164
,,,,,1,doi.org/10.1016/j.ssi.2003.11.045,20190326_2_LiBOPPG_7,[Cu][P-](OC1=O)(OC1=O)(OC2=O)(OC2=O)OCCOCCOCCOCCOCCOCCOCC[Au],[Cu][P-](OC1=O)(OC1=O)(OC2=O)(OC2=O)OCCOCCOCCOCCOCCOCCOCC[Au],,,,,,,1,0.125,0.875,,7-Jan,,,,574.9470889,,,266.9470889,block_block,,,,,,,,,,,,,,,,,,,,,,,,,,,,,,,,,,,,,,,,,,,,,,,,,,,,,,,,,,,,,,,110.4240072,3.35E-06,-5.475409836
,,,,,1,doi.org/10.1016/j.ssi.2003.11.045,20190326_2_LiBOPPG_7,[Cu][P-](OC1=O)(OC1=O)(OC2=O)(OC2=O)OCCOCCOCCOCCOCCOCCOCC[Au],[Cu][P-](OC1=O)(OC1=O)(OC2=O)(OC2=O)OCCOCCOCCOCCOCCOCCOCC[Au],,,,,,,1,0.125,0.875,,7-Jan,,,,574.9470889,,,266.9470889,block_block,,,,,,,,,,,,,,,,,,,,,,,,,,,,,,,,,,,,,,,,,,,,,,,,,,,,,,,,,,,,,,,114.270237,3.89E-06,-5.409836066
,,,,,1,doi.org/10.1016/j.ssi.2003.11.045,20190326_2_LiBOPPG_7,[Cu][P-](OC1=O)(OC1=O)(OC2=O)(OC2=O)OCCOCCOCCOCCOCCOCCOCC[Au],[Cu][P-](OC1=O)(OC1=O)(OC2=O)(OC2=O)OCCOCCOCCOCCOCCOCCOCC[Au],,,,,,,1,0.125,0.875,,7-Jan,,,,574.9470889,,,266.9470889,block_block,,,,,,,,,,,,,,,,,,,,,,,,,,,,,,,,,,,,,,,,,,,,,,,,,,,,,,,,,,,,,,,120.0044866,5.07E-06,-5.295081967
,,,,,1,doi.org/10.1016/j.ssi.2003.11.045,20190326_2_LiBOPPG_13,[Cu][P-](OC1=O)(OC1=O)(OC2=O)(OC2=O)OCCOCCOCCOCCOCCOCCOCCOCCOCCOCCOCCOCCOCC[Au],[Cu][P-](OC1=O)(OC1=O)(OC2=O)(OC2=O)OCCOCCOCCOCCOCCOCCOCCOCCOCCOCCOCCOCCOCC[Au],,,,,,,1,0.071428571,0.928571429,,13-Jan,,,,838.9470889,,,266.9470889,block_block,,,,,,,,,,,,,,,,,,,,,,,,,,,,,,,,,,,,,,,,,,,,,,,,,,,,,,,,,,,,,,,14.40074425,6.86E-08,-7.163934426
,,,,,1,doi.org/10.1016/j.ssi.2003.11.045,20190326_2_LiBOPPG_13,[Cu][P-](OC1=O)(OC1=O)(OC2=O)(OC2=O)OCCOCCOCCOCCOCCOCCOCCOCCOCCOCCOCCOCCOCC[Au],[Cu][P-](OC1=O)(OC1=O)(OC2=O)(OC2=O)OCCOCCOCCOCCOCCOCCOCCOCCOCCOCCOCCOCCOCC[Au],,,,,,,1,0.071428571,0.928571429,,13-Jan,,,,838.9470889,,,266.9470889,block_block,,,,,,,,,,,,,,,,,,,,,,,,,,,,,,,,,,,,,,,,,,,,,,,,,,,,,,,,,,,,,,,18.14540781,8.44E-08,-7.073770492
,,,,,1,doi.org/10.1016/j.ssi.2003.11.045,20190326_2_LiBOPPG_13,[Cu][P-](OC1=O)(OC1=O)(OC2=O)(OC2=O)OCCOCCOCCOCCOCCOCCOCCOCCOCCOCCOCCOCCOCC[Au],[Cu][P-](OC1=O)(OC1=O)(OC2=O)(OC2=O)OCCOCCOCCOCCOCCOCCOCCOCCOCCOCCOCCOCCOCC[Au],,,,,,,1,0.071428571,0.928571429,,13-Jan,,,,838.9470889,,,266.9470889,block_block,,,,,,,,,,,,,,,,,,,,,,,,,,,,,,,,,,,,,,,,,,,,,,,,,,,,,,,,,,,,,,,21.17132964,1.08E-07,-6.967213115
,,,,,1,doi.org/10.1016/j.ssi.2003.11.045,20190326_2_LiBOPPG_13,[Cu][P-](OC1=O)(OC1=O)(OC2=O)(OC2=O)OCCOCCOCCOCCOCCOCCOCCOCCOCCOCCOCCOCCOCC[Au],[Cu][P-](OC1=O)(OC1=O)(OC2=O)(OC2=O)OCCOCCOCCOCCOCCOCCOCCOCCOCCOCCOCCOCCOCC[Au],,,,,,,1,0.071428571,0.928571429,,13-Jan,,,,838.9470889,,,266.9470889,block_block,,,,,,,,,,,,,,,,,,,,,,,,,,,,,,,,,,,,,,,,,,,,,,,,,,,,,,,,,,,,,,,25.09561404,1.40E-07,-6.852459016
,,,,,1,doi.org/10.1016/j.ssi.2003.11.045,20190326_2_LiBOPPG_13,[Cu][P-](OC1=O)(OC1=O)(OC2=O)(OC2=O)OCCOCCOCCOCCOCCOCCOCCOCCOCCOCCOCCOCCOCC[Au],[Cu][P-](OC1=O)(OC1=O)(OC2=O)(OC2=O)OCCOCCOCCOCCOCCOCCOCCOCCOCCOCCOCCOCCOCC[Au],,,,,,,1,0.071428571,0.928571429,,13-Jan,,,,838.9470889,,,266.9470889,block_block,,,,,,,,,,,,,,,,,,,,,,,,,,,,,,,,,,,,,,,,,,,,,,,,,,,,,,,,,,,,,,,30.42142857,1.90E-07,-6.721311475
,,,,,1,doi.org/10.1016/j.ssi.2003.11.045,20190326_2_LiBOPPG_13,[Cu][P-](OC1=O)(OC1=O)(OC2=O)(OC2=O)OCCOCCOCCOCCOCCOCCOCCOCCOCCOCCOCCOCCOCC[Au],[Cu][P-](OC1=O)(OC1=O)(OC2=O)(OC2=O)OCCOCCOCCOCCOCCOCCOCCOCCOCCOCCOCCOCCOCC[Au],,,,,,,1,0.071428571,0.928571429,,13-Jan,,,,838.9470889,,,266.9470889,block_block,,,,,,,,,,,,,,,,,,,,,,,,,,,,,,,,,,,,,,,,,,,,,,,,,,,,,,,,,,,,,,,35.04434373,2.43E-07,-6.614754098
,,,,,1,doi.org/10.1016/j.ssi.2003.11.045,20190326_2_LiBOPPG_13,[Cu][P-](OC1=O)(OC1=O)(OC2=O)(OC2=O)OCCOCCOCCOCCOCCOCCOCCOCCOCCOCCOCCOCCOCC[Au],[Cu][P-](OC1=O)(OC1=O)(OC2=O)(OC2=O)OCCOCCOCCOCCOCCOCCOCCOCCOCCOCCOCCOCCOCC[Au],,,,,,,1,0.071428571,0.928571429,,13-Jan,,,,838.9470889,,,266.9470889,block_block,,,,,,,,,,,,,,,,,,,,,,,,,,,,,,,,,,,,,,,,,,,,,,,,,,,,,,,,,,,,,,,40.0408622,3.10E-07,-6.508196721
,,,,,1,doi.org/10.1016/j.ssi.2003.11.045,20190326_2_LiBOPPG_13,[Cu][P-](OC1=O)(OC1=O)(OC2=O)(OC2=O)OCCOCCOCCOCCOCCOCCOCCOCCOCCOCCOCCOCCOCC[Au],[Cu][P-](OC1=O)(OC1=O)(OC2=O)(OC2=O)OCCOCCOCCOCCOCCOCCOCCOCCOCCOCCOCCOCCOCC[Au],,,,,,,1,0.071428571,0.928571429,,13-Jan,,,,838.9470889,,,266.9470889,block_block,,,,,,,,,,,,,,,,,,,,,,,,,,,,,,,,,,,,,,,,,,,,,,,,,,,,,,,,,,,,,,,44.96377246,4.20E-07,-6.37704918
,,,,,1,doi.org/10.1016/j.ssi.2003.11.045,20190326_2_LiBOPPG_13,[Cu][P-](OC1=O)(OC1=O)(OC2=O)(OC2=O)OCCOCCOCCOCCOCCOCCOCCOCCOCCOCCOCCOCCOCC[Au],[Cu][P-](OC1=O)(OC1=O)(OC2=O)(OC2=O)OCCOCCOCCOCCOCCOCCOCCOCCOCCOCCOCCOCCOCC[Au],,,,,,,1,0.071428571,0.928571429,,13-Jan,,,,838.9470889,,,266.9470889,block_block,,,,,,,,,,,,,,,,,,,,,,,,,,,,,,,,,,,,,,,,,,,,,,,,,,,,,,,,,,,,,,,49.30827011,5.07E-07,-6.295081967
,,,,,1,doi.org/10.1016/j.ssi.2003.11.045,20190326_2_LiBOPPG_13,[Cu][P-](OC1=O)(OC1=O)(OC2=O)(OC2=O)OCCOCCOCCOCCOCCOCCOCCOCCOCCOCCOCCOCCOCC[Au],[Cu][P-](OC1=O)(OC1=O)(OC2=O)(OC2=O)OCCOCCOCCOCCOCCOCCOCCOCCOCCOCCOCCOCCOCC[Au],,,,,,,1,0.071428571,0.928571429,,13-Jan,,,,838.9470889,,,266.9470889,block_block,,,,,,,,,,,,,,,,,,,,,,,,,,,,,,,,,,,,,,,,,,,,,,,,,,,,,,,,,,,,,,,55.79736842,5.78E-07,-6.237704918
,,,,,1,doi.org/10.1016/j.ssi.2003.11.045,20190326_2_LiBOPPG_13,[Cu][P-](OC1=O)(OC1=O)(OC2=O)(OC2=O)OCCOCCOCCOCCOCCOCCOCCOCCOCCOCCOCCOCCOCC[Au],[Cu][P-](OC1=O)(OC1=O)(OC2=O)(OC2=O)OCCOCCOCCOCCOCCOCCOCCOCCOCCOCCOCCOCCOCC[Au],,,,,,,1,0.071428571,0.928571429,,13-Jan,,,,838.9470889,,,266.9470889,block_block,,,,,,,,,,,,,,,,,,,,,,,,,,,,,,,,,,,,,,,,,,,,,,,,,,,,,,,,,,,,,,,60.44497645,6.99E-07,-6.155737705
,,,,,1,doi.org/10.1016/j.ssi.2003.11.045,20190326_2_LiBOPPG_13,[Cu][P-](OC1=O)(OC1=O)(OC2=O)(OC2=O)OCCOCCOCCOCCOCCOCCOCCOCCOCCOCCOCCOCCOCC[Au],[Cu][P-](OC1=O)(OC1=O)(OC2=O)(OC2=O)OCCOCCOCCOCCOCCOCCOCCOCCOCCOCCOCCOCCOCC[Au],,,,,,,1,0.071428571,0.928571429,,13-Jan,,,,838.9470889,,,266.9470889,block_block,,,,,,,,,,,,,,,,,,,,,,,,,,,,,,,,,,,,,,,,,,,,,,,,,,,,,,,,,,,,,,,64.95660302,8.28E-07,-6.081967213
,,,,,1,doi.org/10.1016/j.ssi.2003.11.045,20190326_2_LiBOPPG_13,[Cu][P-](OC1=O)(OC1=O)(OC2=O)(OC2=O)OCCOCCOCCOCCOCCOCCOCCOCCOCCOCCOCCOCCOCC[Au],[Cu][P-](OC1=O)(OC1=O)(OC2=O)(OC2=O)OCCOCCOCCOCCOCCOCCOCCOCCOCCOCCOCCOCCOCC[Au],,,,,,,1,0.071428571,0.928571429,,13-Jan,,,,838.9470889,,,266.9470889,block_block,,,,,,,,,,,,,,,,,,,,,,,,,,,,,,,,,,,,,,,,,,,,,,,,,,,,,,,,,,,,,,,69.31575342,1.02E-06,-5.991803279
,,,,,1,doi.org/10.1016/j.ssi.2003.11.045,20190326_2_LiBOPPG_13,[Cu][P-](OC1=O)(OC1=O)(OC2=O)(OC2=O)OCCOCCOCCOCCOCCOCCOCCOCCOCCOCCOCCOCCOCC[Au],[Cu][P-](OC1=O)(OC1=O)(OC2=O)(OC2=O)OCCOCCOCCOCCOCCOCCOCCOCCOCCOCCOCCOCCOCC[Au],,,,,,,1,0.071428571,0.928571429,,13-Jan,,,,838.9470889,,,266.9470889,block_block,,,,,,,,,,,,,,,,,,,,,,,,,,,,,,,,,,,,,,,,,,,,,,,,,,,,,,,,,,,,,,,74.64050736,1.14E-06,-5.942622951
,,,,,1,doi.org/10.1016/j.ssi.2003.11.045,20190326_2_LiBOPPG_13,[Cu][P-](OC1=O)(OC1=O)(OC2=O)(OC2=O)OCCOCCOCCOCCOCCOCCOCCOCCOCCOCCOCCOCCOCC[Au],[Cu][P-](OC1=O)(OC1=O)(OC2=O)(OC2=O)OCCOCCOCCOCCOCCOCCOCCOCCOCCOCCOCCOCCOCC[Au],,,,,,,1,0.071428571,0.928571429,,13-Jan,,,,838.9470889,,,266.9470889,block_block,,,,,,,,,,,,,,,,,,,,,,,,,,,,,,,,,,,,,,,,,,,,,,,,,,,,,,,,,,,,,,,79.54709544,1.35E-06,-5.868852459
,,,,,1,doi.org/10.1016/j.ssi.2003.11.045,20190326_2_LiBOPPG_13,[Cu][P-](OC1=O)(OC1=O)(OC2=O)(OC2=O)OCCOCCOCCOCCOCCOCCOCCOCCOCCOCCOCCOCCOCC[Au],[Cu][P-](OC1=O)(OC1=O)(OC2=O)(OC2=O)OCCOCCOCCOCCOCCOCCOCCOCCOCCOCCOCCOCCOCC[Au],,,,,,,1,0.071428571,0.928571429,,13-Jan,,,,838.9470889,,,266.9470889,block_block,,,,,,,,,,,,,,,,,,,,,,,,,,,,,,,,,,,,,,,,,,,,,,,,,,,,,,,,,,,,,,,85.49978903,1.63E-06,-5.786885246
,,,,,1,doi.org/10.1016/j.ssi.2003.11.045,20190326_2_LiBOPPG_13,[Cu][P-](OC1=O)(OC1=O)(OC2=O)(OC2=O)OCCOCCOCCOCCOCCOCCOCCOCCOCCOCCOCCOCCOCC[Au],[Cu][P-](OC1=O)(OC1=O)(OC2=O)(OC2=O)OCCOCCOCCOCCOCCOCCOCCOCCOCCOCCOCCOCCOCC[Au],,,,,,,1,0.071428571,0.928571429,,13-Jan,,,,838.9470889,,,266.9470889,block_block,,,,,,,,,,,,,,,,,,,,,,,,,,,,,,,,,,,,,,,,,,,,,,,,,,,,,,,,,,,,,,,90.71986301,2.09E-06,-5.680327869
,,,,,1,doi.org/10.1016/j.ssi.2003.11.045,20190326_2_LiBOPPG_13,[Cu][P-](OC1=O)(OC1=O)(OC2=O)(OC2=O)OCCOCCOCCOCCOCCOCCOCCOCCOCCOCCOCCOCCOCC[Au],[Cu][P-](OC1=O)(OC1=O)(OC2=O)(OC2=O)OCCOCCOCCOCCOCCOCCOCCOCCOCCOCCOCCOCCOCC[Au],,,,,,,1,0.071428571,0.928571429,,13-Jan,,,,838.9470889,,,266.9470889,block_block,,,,,,,,,,,,,,,,,,,,,,,,,,,,,,,,,,,,,,,,,,,,,,,,,,,,,,,,,,,,,,,96.09413553,2.43E-06,-5.614754098
,,,,,1,doi.org/10.1016/j.ssi.2003.11.045,20190326_2_LiBOPPG_13,[Cu][P-](OC1=O)(OC1=O)(OC2=O)(OC2=O)OCCOCCOCCOCCOCCOCCOCCOCCOCCOCCOCCOCCOCC[Au],[Cu][P-](OC1=O)(OC1=O)(OC2=O)(OC2=O)OCCOCCOCCOCCOCCOCCOCCOCCOCCOCCOCCOCCOCC[Au],,,,,,,1,0.071428571,0.928571429,,13-Jan,,,,838.9470889,,,266.9470889,block_block,,,,,,,,,,,,,,,,,,,,,,,,,,,,,,,,,,,,,,,,,,,,,,,,,,,,,,,,,,,,,,,100.3122144,2.57E-06,-5.590163934
,,,,,1,doi.org/10.1016/j.ssi.2003.11.045,20190326_2_LiBOPPG_13,[Cu][P-](OC1=O)(OC1=O)(OC2=O)(OC2=O)OCCOCCOCCOCCOCCOCCOCCOCCOCCOCCOCCOCCOCC[Au],[Cu][P-](OC1=O)(OC1=O)(OC2=O)(OC2=O)OCCOCCOCCOCCOCCOCCOCCOCCOCCOCCOCCOCCOCC[Au],,,,,,,1,0.071428571,0.928571429,,13-Jan,,,,838.9470889,,,266.9470889,block_block,,,,,,,,,,,,,,,,,,,,,,,,,,,,,,,,,,,,,,,,,,,,,,,,,,,,,,,,,,,,,,,104.6277778,3.05E-06,-5.516393443
,,,,,1,doi.org/10.1016/j.ssi.2003.11.045,20190326_2_LiBOPPG_13,[Cu][P-](OC1=O)(OC1=O)(OC2=O)(OC2=O)OCCOCCOCCOCCOCCOCCOCCOCCOCCOCCOCCOCCOCC[Au],[Cu][P-](OC1=O)(OC1=O)(OC2=O)(OC2=O)OCCOCCOCCOCCOCCOCCOCCOCCOCCOCCOCCOCCOCC[Au],,,,,,,1,0.071428571,0.928571429,,13-Jan,,,,838.9470889,,,266.9470889,block_block,,,,,,,,,,,,,,,,,,,,,,,,,,,,,,,,,,,,,,,,,,,,,,,,,,,,,,,,,,,,,,,109.7328829,3.35E-06,-5.475409836
,,,,,1,doi.org/10.1016/j.ssi.2003.11.045,20190326_2_LiBOPPG_13,[Cu][P-](OC1=O)(OC1=O)(OC2=O)(OC2=O)OCCOCCOCCOCCOCCOCCOCCOCCOCCOCCOCCOCCOCC[Au],[Cu][P-](OC1=O)(OC1=O)(OC2=O)(OC2=O)OCCOCCOCCOCCOCCOCCOCCOCCOCCOCCOCCOCCOCC[Au],,,,,,,1,0.071428571,0.928571429,,13-Jan,,,,838.9470889,,,266.9470889,block_block,,,,,,,,,,,,,,,,,,,,,,,,,,,,,,,,,,,,,,,,,,,,,,,,,,,,,,,,,,,,,,,114.9778539,3.82E-06,-5.418032787
,,,,,1,doi.org/10.1016/j.ssi.2003.11.045,20190326_2_LiBOPPG_13,[Cu][P-](OC1=O)(OC1=O)(OC2=O)(OC2=O)OCCOCCOCCOCCOCCOCCOCCOCCOCCOCCOCCOCCOCC[Au],[Cu][P-](OC1=O)(OC1=O)(OC2=O)(OC2=O)OCCOCCOCCOCCOCCOCCOCCOCCOCCOCCOCCOCCOCC[Au],,,,,,,1,0.071428571,0.928571429,,13-Jan,,,,838.9470889,,,266.9470889,block_block,,,,,,,,,,,,,,,,,,,,,,,,,,,,,,,,,,,,,,,,,,,,,,,,,,,,,,,,,,,,,,,120.3685185,4.53E-06,-5.344262295
,,,,,1,doi.org/10.1016/j.ssi.2003.11.045,20190326_2_LiBOPPG_17,[Cu][P-](OC1=O)(OC1=O)(OC2=O)(OC2=O)OCCOCCOCCOCCOCCOCCOCCOCCOCCOCCOCCOCCOCCOCCOCCOCC[Au],[Cu][P-](OC1=O)(OC1=O)(OC2=O)(OC2=O)OCCOCCOCCOCCOCCOCCOCCOCCOCCOCCOCCOCCOCCOCCOCCOCC[Au],,,,,,,1,0.055555556,0.944444444,,17-Jan,,,,1014.947089,,,266.9470889,block_block,,,,,,,,,,,,,,,,,,,,,,,,,,,,,,,,,,,,,,,,,,,,,,,,,,,,,,,,,,,,,,,120.3685185,4.20E-06,-5.37704918
,,,,,1,doi.org/10.1016/j.ssi.2003.11.045,20190326_2_LiBOPPG_17,[Cu][P-](OC1=O)(OC1=O)(OC2=O)(OC2=O)OCCOCCOCCOCCOCCOCCOCCOCCOCCOCCOCCOCCOCCOCCOCCOCC[Au],[Cu][P-](OC1=O)(OC1=O)(OC2=O)(OC2=O)OCCOCCOCCOCCOCCOCCOCCOCCOCCOCCOCCOCCOCCOCCOCCOCC[Au],,,,,,,1,0.055555556,0.944444444,,17-Jan,,,,1014.947089,,,266.9470889,block_block,,,,,,,,,,,,,,,,,,,,,,,,,,,,,,,,,,,,,,,,,,,,,,,,,,,,,,,,,,,,,,,114.9778539,3.89E-06,-5.409836066
,,,,,1,doi.org/10.1016/j.ssi.2003.11.045,20190326_2_LiBOPPG_17,[Cu][P-](OC1=O)(OC1=O)(OC2=O)(OC2=O)OCCOCCOCCOCCOCCOCCOCCOCCOCCOCCOCCOCCOCCOCCOCCOCC[Au],[Cu][P-](OC1=O)(OC1=O)(OC2=O)(OC2=O)OCCOCCOCCOCCOCCOCCOCCOCCOCCOCCOCCOCCOCCOCCOCCOCC[Au],,,,,,,1,0.055555556,0.944444444,,17-Jan,,,,1014.947089,,,266.9470889,block_block,,,,,,,,,,,,,,,,,,,,,,,,,,,,,,,,,,,,,,,,,,,,,,,,,,,,,,,,,,,,,,,109.7328829,3.61E-06,-5.442622951
,,,,,1,doi.org/10.1016/j.ssi.2003.11.045,20190326_2_LiBOPPG_17,[Cu][P-](OC1=O)(OC1=O)(OC2=O)(OC2=O)OCCOCCOCCOCCOCCOCCOCCOCCOCCOCCOCCOCCOCCOCCOCCOCC[Au],[Cu][P-](OC1=O)(OC1=O)(OC2=O)(OC2=O)OCCOCCOCCOCCOCCOCCOCCOCCOCCOCCOCCOCCOCCOCCOCCOCC[Au],,,,,,,1,0.055555556,0.944444444,,17-Jan,,,,1014.947089,,,266.9470889,block_block,,,,,,,,,,,,,,,,,,,,,,,,,,,,,,,,,,,,,,,,,,,,,,,,,,,,,,,,,,,,,,,103.2893268,3.16E-06,-5.5
,,,,,1,doi.org/10.1016/j.ssi.2003.11.045,20190326_2_LiBOPPG_17,[Cu][P-](OC1=O)(OC1=O)(OC2=O)(OC2=O)OCCOCCOCCOCCOCCOCCOCCOCCOCCOCCOCCOCCOCCOCCOCCOCC[Au],[Cu][P-](OC1=O)(OC1=O)(OC2=O)(OC2=O)OCCOCCOCCOCCOCCOCCOCCOCCOCCOCCOCCOCCOCCOCCOCCOCC[Au],,,,,,,1,0.055555556,0.944444444,,17-Jan,,,,1014.947089,,,266.9470889,block_block,,,,,,,,,,,,,,,,,,,,,,,,,,,,,,,,,,,,,,,,,,,,,,,,,,,,,,,,,,,,,,,97.70514834,2.72E-06,-5.56557377
,,,,,1,doi.org/10.1016/j.ssi.2003.11.045,20190326_2_LiBOPPG_17,[Cu][P-](OC1=O)(OC1=O)(OC2=O)(OC2=O)OCCOCCOCCOCCOCCOCCOCCOCCOCCOCCOCCOCCOCCOCCOCCOCC[Au],[Cu][P-](OC1=O)(OC1=O)(OC2=O)(OC2=O)OCCOCCOCCOCCOCCOCCOCCOCCOCCOCCOCCOCCOCCOCCOCCOCC[Au],,,,,,,1,0.055555556,0.944444444,,17-Jan,,,,1014.947089,,,266.9470889,block_block,,,,,,,,,,,,,,,,,,,,,,,,,,,,,,,,,,,,,,,,,,,,,,,,,,,,,,,,,,,,,,,94.17929991,2.43E-06,-5.614754098
,,,,,1,doi.org/10.1016/j.ssi.2003.11.045,20190326_2_LiBOPPG_17,[Cu][P-](OC1=O)(OC1=O)(OC2=O)(OC2=O)OCCOCCOCCOCCOCCOCCOCCOCCOCCOCCOCCOCCOCCOCCOCCOCC[Au],[Cu][P-](OC1=O)(OC1=O)(OC2=O)(OC2=O)OCCOCCOCCOCCOCCOCCOCCOCCOCCOCCOCCOCCOCCOCCOCCOCC[Au],,,,,,,1,0.055555556,0.944444444,,17-Jan,,,,1014.947089,,,266.9470889,block_block,,,,,,,,,,,,,,,,,,,,,,,,,,,,,,,,,,,,,,,,,,,,,,,,,,,,,,,,,,,,,,,90.09786325,2.21E-06,-5.655737705
,,,,,1,doi.org/10.1016/j.ssi.2003.11.045,20190326_2_LiBOPPG_17,[Cu][P-](OC1=O)(OC1=O)(OC2=O)(OC2=O)OCCOCCOCCOCCOCCOCCOCCOCCOCCOCCOCCOCCOCCOCCOCCOCC[Au],[Cu][P-](OC1=O)(OC1=O)(OC2=O)(OC2=O)OCCOCCOCCOCCOCCOCCOCCOCCOCCOCCOCCOCCOCCOCCOCCOCC[Au],,,,,,,1,0.055555556,0.944444444,,17-Jan,,,,1014.947089,,,266.9470889,block_block,,,,,,,,,,,,,,,,,,,,,,,,,,,,,,,,,,,,,,,,,,,,,,,,,,,,,,,,,,,,,,,85.8027027,1.94E-06,-5.713114754
,,,,,1,doi.org/10.1016/j.ssi.2003.11.045,20190326_2_LiBOPPG_17,[Cu][P-](OC1=O)(OC1=O)(OC2=O)(OC2=O)OCCOCCOCCOCCOCCOCCOCCOCCOCCOCCOCCOCCOCCOCCOCCOCC[Au],[Cu][P-](OC1=O)(OC1=O)(OC2=O)(OC2=O)OCCOCCOCCOCCOCCOCCOCCOCCOCCOCCOCCOCCOCCOCCOCCOCC[Au],,,,,,,1,0.055555556,0.944444444,,17-Jan,,,,1014.947089,,,266.9470889,block_block,,,,,,,,,,,,,,,,,,,,,,,,,,,,,,,,,,,,,,,,,,,,,,,,,,,,,,,,,,,,,,,80.13345802,1.63E-06,-5.786885246
,,,,,1,doi.org/10.1016/j.ssi.2003.11.045,20190326_2_LiBOPPG_17,[Cu][P-](OC1=O)(OC1=O)(OC2=O)(OC2=O)OCCOCCOCCOCCOCCOCCOCCOCCOCCOCCOCCOCCOCCOCCOCCOCC[Au],[Cu][P-](OC1=O)(OC1=O)(OC2=O)(OC2=O)OCCOCCOCCOCCOCCOCCOCCOCCOCCOCCOCCOCCOCCOCCOCCOCC[Au],,,,,,,1,0.055555556,0.944444444,,17-Jan,,,,1014.947089,,,266.9470889,block_block,,,,,,,,,,,,,,,,,,,,,,,,,,,,,,,,,,,,,,,,,,,,,,,,,,,,,,,,,,,,,,,75.21065574,1.35E-06,-5.868852459
,,,,,1,doi.org/10.1016/j.ssi.2003.11.045,20190326_2_LiBOPPG_17,[Cu][P-](OC1=O)(OC1=O)(OC2=O)(OC2=O)OCCOCCOCCOCCOCCOCCOCCOCCOCCOCCOCCOCCOCCOCCOCCOCC[Au],[Cu][P-](OC1=O)(OC1=O)(OC2=O)(OC2=O)OCCOCCOCCOCCOCCOCCOCCOCCOCCOCCOCCOCCOCCOCCOCCOCC[Au],,,,,,,1,0.055555556,0.944444444,,17-Jan,,,,1014.947089,,,266.9470889,block_block,,,,,,,,,,,,,,,,,,,,,,,,,,,,,,,,,,,,,,,,,,,,,,,,,,,,,,,,,,,,,,,70.70113269,1.16E-06,-5.93442623
,,,,,1,doi.org/10.1016/j.ssi.2003.11.045,20190326_2_LiBOPPG_17,[Cu][P-](OC1=O)(OC1=O)(OC2=O)(OC2=O)OCCOCCOCCOCCOCCOCCOCCOCCOCCOCCOCCOCCOCCOCCOCCOCC[Au],[Cu][P-](OC1=O)(OC1=O)(OC2=O)(OC2=O)OCCOCCOCCOCCOCCOCCOCCOCCOCCOCCOCCOCCOCCOCCOCCOCC[Au],,,,,,,1,0.055555556,0.944444444,,17-Jan,,,,1014.947089,,,266.9470889,block_block,,,,,,,,,,,,,,,,,,,,,,,,,,,,,,,,,,,,,,,,,,,,,,,,,,,,,,,,,,,,,,,65.22579618,9.27E-07,-6.032786885
,,,,,1,doi.org/10.1016/j.ssi.2003.11.045,20190326_2_LiBOPPG_17,[Cu][P-](OC1=O)(OC1=O)(OC2=O)(OC2=O)OCCOCCOCCOCCOCCOCCOCCOCCOCCOCCOCCOCCOCCOCCOCCOCC[Au],[Cu][P-](OC1=O)(OC1=O)(OC2=O)(OC2=O)OCCOCCOCCOCCOCCOCCOCCOCCOCCOCCOCCOCCOCCOCCOCCOCC[Au],,,,,,,1,0.055555556,0.944444444,,17-Jan,,,,1014.947089,,,266.9470889,block_block,,,,,,,,,,,,,,,,,,,,,,,,,,,,,,,,,,,,,,,,,,,,,,,,,,,,,,,,,,,,,,,58.88125,8.13E-07,-6.090163934
,,,,,1,doi.org/10.1016/j.ssi.2003.11.045,20190326_2_LiBOPPG_17,[Cu][P-](OC1=O)(OC1=O)(OC2=O)(OC2=O)OCCOCCOCCOCCOCCOCCOCCOCCOCCOCCOCCOCCOCCOCCOCCOCC[Au],[Cu][P-](OC1=O)(OC1=O)(OC2=O)(OC2=O)OCCOCCOCCOCCOCCOCCOCCOCCOCCOCCOCCOCCOCCOCCOCCOCC[Au],,,,,,,1,0.055555556,0.944444444,,17-Jan,,,,1014.947089,,,266.9470889,block_block,,,,,,,,,,,,,,,,,,,,,,,,,,,,,,,,,,,,,,,,,,,,,,,,,,,,,,,,,,,,,,,53.77307692,6.86E-07,-6.163934426
,,,,,1,doi.org/10.1016/j.ssi.2003.11.045,20190326_2_LiBOPPG_17,[Cu][P-](OC1=O)(OC1=O)(OC2=O)(OC2=O)OCCOCCOCCOCCOCCOCCOCCOCCOCCOCCOCCOCCOCCOCCOCCOCC[Au],[Cu][P-](OC1=O)(OC1=O)(OC2=O)(OC2=O)OCCOCCOCCOCCOCCOCCOCCOCCOCCOCCOCCOCCOCCOCCOCCOCC[Au],,,,,,,1,0.055555556,0.944444444,,17-Jan,,,,1014.947089,,,266.9470889,block_block,,,,,,,,,,,,,,,,,,,,,,,,,,,,,,,,,,,,,,,,,,,,,,,,,,,,,,,,,,,,,,,49.06379833,4.88E-07,-6.31147541
,,,,,1,doi.org/10.1016/j.ssi.2003.11.045,20190326_2_LiBOPPG_17,[Cu][P-](OC1=O)(OC1=O)(OC2=O)(OC2=O)OCCOCCOCCOCCOCCOCCOCCOCCOCCOCCOCCOCCOCCOCCOCCOCC[Au],[Cu][P-](OC1=O)(OC1=O)(OC2=O)(OC2=O)OCCOCCOCCOCCOCCOCCOCCOCCOCCOCCOCCOCCOCCOCCOCCOCC[Au],,,,,,,1,0.055555556,0.944444444,,17-Jan,,,,1014.947089,,,266.9470889,block_block,,,,,,,,,,,,,,,,,,,,,,,,,,,,,,,,,,,,,,,,,,,,,,,,,,,,,,,,,,,,,,,42.83513011,4.28E-07,-6.368852459
,,,,,1,doi.org/10.1016/j.ssi.2003.11.045,20190326_2_LiBOPPG_17,[Cu][P-](OC1=O)(OC1=O)(OC2=O)(OC2=O)OCCOCCOCCOCCOCCOCCOCCOCCOCCOCCOCCOCCOCCOCCOCCOCC[Au],[Cu][P-](OC1=O)(OC1=O)(OC2=O)(OC2=O)OCCOCCOCCOCCOCCOCCOCCOCCOCCOCCOCCOCCOCCOCCOCCOCC[Au],,,,,,,1,0.055555556,0.944444444,,17-Jan,,,,1014.947089,,,266.9470889,block_block,,,,,,,,,,,,,,,,,,,,,,,,,,,,,,,,,,,,,,,,,,,,,,,,,,,,,,,,,,,,,,,38.66217902,3.35E-07,-6.475409836
,,,,,1,doi.org/10.1016/j.ssi.2003.11.045,20190326_2_LiBOPPG_17,[Cu][P-](OC1=O)(OC1=O)(OC2=O)(OC2=O)OCCOCCOCCOCCOCCOCCOCCOCCOCCOCCOCCOCCOCCOCCOCCOCC[Au],[Cu][P-](OC1=O)(OC1=O)(OC2=O)(OC2=O)OCCOCCOCCOCCOCCOCCOCCOCCOCCOCCOCCOCCOCCOCCOCCOCC[Au],,,,,,,1,0.055555556,0.944444444,,17-Jan,,,,1014.947089,,,266.9470889,block_block,,,,,,,,,,,,,,,,,,,,,,,,,,,,,,,,,,,,,,,,,,,,,,,,,,,,,,,,,,,,,,,34.82101449,2.47E-07,-6.606557377
,,,,,1,doi.org/10.1016/j.ssi.2003.11.045,20190326_2_LiBOPPG_17,[Cu][P-](OC1=O)(OC1=O)(OC2=O)(OC2=O)OCCOCCOCCOCCOCCOCCOCCOCCOCCOCCOCCOCCOCCOCCOCCOCC[Au],[Cu][P-](OC1=O)(OC1=O)(OC2=O)(OC2=O)OCCOCCOCCOCCOCCOCCOCCOCCOCCOCCOCCOCCOCCOCCOCCOCC[Au],,,,,,,1,0.055555556,0.944444444,,17-Jan,,,,1014.947089,,,266.9470889,block_block,,,,,,,,,,,,,,,,,,,,,,,,,,,,,,,,,,,,,,,,,,,,,,,,,,,,,,,,,,,,,,,30.6384203,1.86E-07,-6.729508197
,,,,,1,doi.org/10.1016/j.ssi.2003.11.045,20190326_2_LiBOPPG_17,[Cu][P-](OC1=O)(OC1=O)(OC2=O)(OC2=O)OCCOCCOCCOCCOCCOCCOCCOCCOCCOCCOCCOCCOCCOCCOCCOCC[Au],[Cu][P-](OC1=O)(OC1=O)(OC2=O)(OC2=O)OCCOCCOCCOCCOCCOCCOCCOCCOCCOCCOCCOCCOCCOCCOCCOCC[Au],,,,,,,1,0.055555556,0.944444444,,17-Jan,,,,1014.947089,,,266.9470889,block_block,,,,,,,,,,,,,,,,,,,,,,,,,,,,,,,,,,,,,,,,,,,,,,,,,,,,,,,,,,,,,,,26.14577465,1.54E-07,-6.81147541
,,,,,1,doi.org/10.1016/j.ssi.2003.11.045,20190326_2_LiBOPPG_17,[Cu][P-](OC1=O)(OC1=O)(OC2=O)(OC2=O)OCCOCCOCCOCCOCCOCCOCCOCCOCCOCCOCCOCCOCCOCCOCCOCC[Au],[Cu][P-](OC1=O)(OC1=O)(OC2=O)(OC2=O)OCCOCCOCCOCCOCCOCCOCCOCCOCCOCCOCCOCCOCCOCCOCCOCC[Au],,,,,,,1,0.055555556,0.944444444,,17-Jan,,,,1014.947089,,,266.9470889,block_block,,,,,,,,,,,,,,,,,,,,,,,,,,,,,,,,,,,,,,,,,,,,,,,,,,,,,,,,,,,,,,,21.17132964,1.21E-07,-6.918032787
,,,,,1,doi.org/10.1016/j.ssi.2003.11.045,20190326_2_LiBOPPG_17,[Cu][P-](OC1=O)(OC1=O)(OC2=O)(OC2=O)OCCOCCOCCOCCOCCOCCOCCOCCOCCOCCOCCOCCOCCOCCOCCOCC[Au],[Cu][P-](OC1=O)(OC1=O)(OC2=O)(OC2=O)OCCOCCOCCOCCOCCOCCOCCOCCOCCOCCOCCOCCOCCOCCOCCOCC[Au],,,,,,,1,0.055555556,0.944444444,,17-Jan,,,,1014.947089,,,266.9470889,block_block,,,,,,,,,,,,,,,,,,,,,,,,,,,,,,,,,,,,,,,,,,,,,,,,,,,,,,,,,,,,,,,17.94589041,9.63E-08,-7.016393443
,,,,,1,doi.org/10.1016/j.ssi.2003.11.045,20190326_2_LiBOPPG_17,[Cu][P-](OC1=O)(OC1=O)(OC2=O)(OC2=O)OCCOCCOCCOCCOCCOCCOCCOCCOCCOCCOCCOCCOCCOCCOCCOCC[Au],[Cu][P-](OC1=O)(OC1=O)(OC2=O)(OC2=O)OCCOCCOCCOCCOCCOCCOCCOCCOCCOCCOCCOCCOCCOCCOCCOCC[Au],,,,,,,1,0.055555556,0.944444444,,17-Jan,,,,1014.947089,,,266.9470889,block_block,,,,,,,,,,,,,,,,,,,,,,,,,,,,,,,,,,,,,,,,,,,,,,,,,,,,,,,,,,,,,,,14.7903794,7.39E-08,-7.131147541
,,,,,1,doi.org/10.1016/j.ssi.2003.11.045,20190326_2_LiBCPEG_14,[Cu][P-]12(OC3=C(C=CC=C3)O2)(OC4=C(C=CC=C4)O1)OCCOCCOCCOCCOCCOCCOCCOCCOCCOCCOCCOCCOCC[Au],[Cu][P-]12(OC3=C(C=CC=C3)O2)(OC4=C(C=CC=C4)O1)OCCOCCOCCOCCOCCOCCOCCOCCOCCOCCOCCOCCOCC[Au],,,,,,,1,0.066666667,0.933333333,,14-Jan,,,,923.0300307,,,307.0300307,block_block,,,,,,,,,,,,,,,,,,,,,,,,,,,,,,,,,,,,,,,,,,,,,,,,,,,,,,,,,,,,,,,17.74664613,5.78E-07,-6.237704918
,,,,,1,doi.org/10.1016/j.ssi.2003.11.045,20190326_2_LiBCPEG_14,[Cu][P-]12(OC3=C(C=CC=C3)O2)(OC4=C(C=CC=C4)O1)OCCOCCOCCOCCOCCOCCOCCOCCOCCOCCOCCOCCOCC[Au],[Cu][P-]12(OC3=C(C=CC=C3)O2)(OC4=C(C=CC=C4)O1)OCCOCCOCCOCCOCCOCCOCCOCCOCCOCCOCCOCCOCC[Au],,,,,,,1,0.066666667,0.933333333,,14-Jan,,,,923.0300307,,,307.0300307,block_block,,,,,,,,,,,,,,,,,,,,,,,,,,,,,,,,,,,,,,,,,,,,,,,,,,,,,,,,,,,,,,,20.96764706,7.26E-07,-6.139344262
,,,,,1,doi.org/10.1016/j.ssi.2003.11.045,20190326_2_LiBCPEG_14,[Cu][P-]12(OC3=C(C=CC=C3)O2)(OC4=C(C=CC=C4)O1)OCCOCCOCCOCCOCCOCCOCCOCCOCCOCCOCCOCCOCC[Au],[Cu][P-]12(OC3=C(C=CC=C3)O2)(OC4=C(C=CC=C4)O1)OCCOCCOCCOCCOCCOCCOCCOCCOCCOCCOCCOCCOCC[Au],,,,,,,1,0.066666667,0.933333333,,14-Jan,,,,923.0300307,,,307.0300307,block_block,,,,,,,,,,,,,,,,,,,,,,,,,,,,,,,,,,,,,,,,,,,,,,,,,,,,,,,,,,,,,,,25.72482419,9.27E-07,-6.032786885
,,,,,1,doi.org/10.1016/j.ssi.2003.11.045,20190326_2_LiBCPEG_14,[Cu][P-]12(OC3=C(C=CC=C3)O2)(OC4=C(C=CC=C4)O1)OCCOCCOCCOCCOCCOCCOCCOCCOCCOCCOCCOCCOCC[Au],[Cu][P-]12(OC3=C(C=CC=C3)O2)(OC4=C(C=CC=C4)O1)OCCOCCOCCOCCOCCOCCOCCOCCOCCOCCOCCOCCOCC[Au],,,,,,,1,0.066666667,0.933333333,,14-Jan,,,,923.0300307,,,307.0300307,block_block,,,,,,,,,,,,,,,,,,,,,,,,,,,,,,,,,,,,,,,,,,,,,,,,,,,,,,,,,,,,,,,30.20474661,1.21E-06,-5.918032787
,,,,,1,doi.org/10.1016/j.ssi.2003.11.045,20190326_2_LiBCPEG_14,[Cu][P-]12(OC3=C(C=CC=C3)O2)(OC4=C(C=CC=C4)O1)OCCOCCOCCOCCOCCOCCOCCOCCOCCOCCOCCOCCOCC[Au],[Cu][P-]12(OC3=C(C=CC=C3)O2)(OC4=C(C=CC=C4)O1)OCCOCCOCCOCCOCCOCCOCCOCCOCCOCCOCCOCCOCC[Au],,,,,,,1,0.066666667,0.933333333,,14-Jan,,,,923.0300307,,,307.0300307,block_block,,,,,,,,,,,,,,,,,,,,,,,,,,,,,,,,,,,,,,,,,,,,,,,,,,,,,,,,,,,,,,,35.04434373,1.63E-06,-5.786885246
,,,,,1,doi.org/10.1016/j.ssi.2003.11.045,20190326_2_LiBCPEG_14,[Cu][P-]12(OC3=C(C=CC=C3)O2)(OC4=C(C=CC=C4)O1)OCCOCCOCCOCCOCCOCCOCCOCCOCCOCCOCCOCCOCC[Au],[Cu][P-]12(OC3=C(C=CC=C3)O2)(OC4=C(C=CC=C4)O1)OCCOCCOCCOCCOCCOCCOCCOCCOCCOCCOCCOCCOCC[Au],,,,,,,1,0.066666667,0.933333333,,14-Jan,,,,923.0300307,,,307.0300307,block_block,,,,,,,,,,,,,,,,,,,,,,,,,,,,,,,,,,,,,,,,,,,,,,,,,,,,,,,,,,,,,,,40.27182891,1.97E-06,-5.704918033
,,,,,1,doi.org/10.1016/j.ssi.2003.11.045,20190326_2_LiBCPEG_14,[Cu][P-]12(OC3=C(C=CC=C3)O2)(OC4=C(C=CC=C4)O1)OCCOCCOCCOCCOCCOCCOCCOCCOCCOCCOCCOCCOCC[Au],[Cu][P-]12(OC3=C(C=CC=C3)O2)(OC4=C(C=CC=C4)O1)OCCOCCOCCOCCOCCOCCOCCOCCOCCOCCOCCOCCOCC[Au],,,,,,,1,0.066666667,0.933333333,,14-Jan,,,,923.0300307,,,307.0300307,block_block,,,,,,,,,,,,,,,,,,,,,,,,,,,,,,,,,,,,,,,,,,,,,,,,,,,,,,,,,,,,,,,46.39887218,2.62E-06,-5.581967213
,,,,,1,doi.org/10.1016/j.ssi.2003.11.045,20190326_2_LiBCPEG_14,[Cu][P-]12(OC3=C(C=CC=C3)O2)(OC4=C(C=CC=C4)O1)OCCOCCOCCOCCOCCOCCOCCOCCOCCOCCOCCOCCOCC[Au],[Cu][P-]12(OC3=C(C=CC=C3)O2)(OC4=C(C=CC=C4)O1)OCCOCCOCCOCCOCCOCCOCCOCCOCCOCCOCCOCCOCC[Au],,,,,,,1,0.066666667,0.933333333,,14-Jan,,,,923.0300307,,,307.0300307,block_block,,,,,,,,,,,,,,,,,,,,,,,,,,,,,,,,,,,,,,,,,,,,,,,,,,,,,,,,,,,,,,,50.28987823,3.05E-06,-5.516393443
,,,,,1,doi.org/10.1016/j.ssi.2003.11.045,20190326_2_LiBCPEG_14,[Cu][P-]12(OC3=C(C=CC=C3)O2)(OC4=C(C=CC=C4)O1)OCCOCCOCCOCCOCCOCCOCCOCCOCCOCCOCCOCCOCC[Au],[Cu][P-]12(OC3=C(C=CC=C3)O2)(OC4=C(C=CC=C4)O1)OCCOCCOCCOCCOCCOCCOCCOCCOCCOCCOCCOCCOCC[Au],,,,,,,1,0.066666667,0.933333333,,14-Jan,,,,923.0300307,,,307.0300307,block_block,,,,,,,,,,,,,,,,,,,,,,,,,,,,,,,,,,,,,,,,,,,,,,,,,,,,,,,,,,,,,,,54.52925983,3.75E-06,-5.426229508
,,,,,1,doi.org/10.1016/j.ssi.2003.11.045,20190326_2_LiBCPEG_14,[Cu][P-]12(OC3=C(C=CC=C3)O2)(OC4=C(C=CC=C4)O1)OCCOCCOCCOCCOCCOCCOCCOCCOCCOCCOCCOCCOCC[Au],[Cu][P-]12(OC3=C(C=CC=C3)O2)(OC4=C(C=CC=C4)O1)OCCOCCOCCOCCOCCOCCOCCOCCOCCOCCOCCOCCOCC[Au],,,,,,,1,0.066666667,0.933333333,,14-Jan,,,,923.0300307,,,307.0300307,block_block,,,,,,,,,,,,,,,,,,,,,,,,,,,,,,,,,,,,,,,,,,,,,,,,,,,,,,,,,,,,,,,60.44497645,4.36E-06,-5.360655738
,,,,,1,doi.org/10.1016/j.ssi.2003.11.045,20190326_2_LiBCPEG_14,[Cu][P-]12(OC3=C(C=CC=C3)O2)(OC4=C(C=CC=C4)O1)OCCOCCOCCOCCOCCOCCOCCOCCOCCOCCOCCOCCOCC[Au],[Cu][P-]12(OC3=C(C=CC=C3)O2)(OC4=C(C=CC=C4)O1)OCCOCCOCCOCCOCCOCCOCCOCCOCCOCCOCCOCCOCC[Au],,,,,,,1,0.066666667,0.933333333,,14-Jan,,,,923.0300307,,,307.0300307,block_block,,,,,,,,,,,,,,,,,,,,,,,,,,,,,,,,,,,,,,,,,,,,,,,,,,,,,,,,,,,,,,,64.95660302,5.36E-06,-5.270491803
,,,,,1,doi.org/10.1016/j.ssi.2003.11.045,20190326_2_LiBCPEG_14,[Cu][P-]12(OC3=C(C=CC=C3)O2)(OC4=C(C=CC=C4)O1)OCCOCCOCCOCCOCCOCCOCCOCCOCCOCCOCCOCCOCC[Au],[Cu][P-]12(OC3=C(C=CC=C3)O2)(OC4=C(C=CC=C4)O1)OCCOCCOCCOCCOCCOCCOCCOCCOCCOCCOCCOCCOCC[Au],,,,,,,1,0.066666667,0.933333333,,14-Jan,,,,923.0300307,,,307.0300307,block_block,,,,,,,,,,,,,,,,,,,,,,,,,,,,,,,,,,,,,,,,,,,,,,,,,,,,,,,,,,,,,,,69.86856336,6.73E-06,-5.172131148
,,,,,1,doi.org/10.1016/j.ssi.2003.11.045,20190326_2_LiBCPEG_14,[Cu][P-]12(OC3=C(C=CC=C3)O2)(OC4=C(C=CC=C4)O1)OCCOCCOCCOCCOCCOCCOCCOCCOCCOCCOCCOCCOCC[Au],[Cu][P-]12(OC3=C(C=CC=C3)O2)(OC4=C(C=CC=C4)O1)OCCOCCOCCOCCOCCOCCOCCOCCOCCOCCOCCOCCOCC[Au],,,,,,,1,0.066666667,0.933333333,,14-Jan,,,,923.0300307,,,307.0300307,block_block,,,,,,,,,,,,,,,,,,,,,,,,,,,,,,,,,,,,,,,,,,,,,,,,,,,,,,,,,,,,,,,75.21065574,7.82E-06,-5.106557377
,,,,,1,doi.org/10.1016/j.ssi.2003.11.045,20190326_2_LiBCPEG_14,[Cu][P-]12(OC3=C(C=CC=C3)O2)(OC4=C(C=CC=C4)O1)OCCOCCOCCOCCOCCOCCOCCOCCOCCOCCOCCOCCOCC[Au],[Cu][P-]12(OC3=C(C=CC=C3)O2)(OC4=C(C=CC=C4)O1)OCCOCCOCCOCCOCCOCCOCCOCCOCCOCCOCCOCCOCC[Au],,,,,,,1,0.066666667,0.933333333,,14-Jan,,,,923.0300307,,,307.0300307,block_block,,,,,,,,,,,,,,,,,,,,,,,,,,,,,,,,,,,,,,,,,,,,,,,,,,,,,,,,,,,,,,,78.38019024,8.93E-06,-5.049180328
,,,,,1,doi.org/10.1016/j.ssi.2003.11.045,20190326_2_LiBCPEG_14,[Cu][P-]12(OC3=C(C=CC=C3)O2)(OC4=C(C=CC=C4)O1)OCCOCCOCCOCCOCCOCCOCCOCCOCCOCCOCCOCCOCC[Au],[Cu][P-]12(OC3=C(C=CC=C3)O2)(OC4=C(C=CC=C4)O1)OCCOCCOCCOCCOCCOCCOCCOCCOCCOCCOCCOCCOCC[Au],,,,,,,1,0.066666667,0.933333333,,14-Jan,,,,923.0300307,,,307.0300307,block_block,,,,,,,,,,,,,,,,,,,,,,,,,,,,,,,,,,,,,,,,,,,,,,,,,,,,,,,,,,,,,,,85.49978903,1.14E-05,-4.942622951
