Repository: zjurillpolymer/SPE_prediction

# SPE Prediction

Polymer electrolyte conductivity prediction using graph neural networks.

## Data

Data from [ChemPropPred](https://github.com/learningmatter-mit/Chem-prop-pred) — polymer electrolyte conductivity measurements including SMILES, conductivity (log S/cm), molecular weight, salt concentration, and temperature.

- `data/clean_train_data.csv` — cleaned training data
- `data/PolymerElectrolyteData.csv` — full raw dataset
- `data/PolyInfo_8salts.csv` / `data/polyinfo_5salts_4conc.csv` — PolyInfo polymer database with salt additives

File: data/PolymerElectrolyteData.csv (part 65 of 154)
Notes,Compound Notebook Name,Date Copied to Master Database,Data Recorded By,Seshadri Group,Oyaizu Group,DOI,Solvent 1 (S1),S1 SMILES,S1 SMILES 1,S1 SMILES 2,S1 SMILES 3,S1 Big SMILES,S1 End Group 1,S1 End Group 2,S1 Mol %,S1 Weight %,S1 SMILES 1 Mol %,S1 SMILES 2 Mol %,S1 SMILES 3 Mol %,S1 Molar Ratio,S1 Weight Ratio,S1 Mw,S1 Mn,S1 Mn or Mw,S1 Mw/Mn,S1 DOP,S1 Molar Mass (g/mol),S1 Type,S1 Block Mol Weight,Solvent 2 (S2),S2 SMILES,S2 SMILES 1,S2 SMILES 2,S2 Mol %,S2 Weight %,S2 SMILES 1 Mol %,S2 SMILES 2 Mol %,S2 Molar Ratio,S2 Weight Ratio,S2 Mw,S2 Mn,S2 Mn or Mw,S2 Mw/Mn,S2 DOP,S2 Molar Mass (g/mol),S2 Type,Solvent 3 (S3),S3 SMILES,S3 SMILES 1,S3 Mol %,S3 Weight %,S3 Molar Ratio,S3 Weight Ratio,S3 Mw,S3 Mn,S3 Mn or Mw,S3 Mw/Mn,S3 DOP,S3 Molar Mass (g/mol),S3 Type,Solvent 4 (S4),S4 SMILES,S4 Mol %,S4 Weight %,S4 Molar Ratio,S4 Weight Ratio,S4 Mw,S4 Mn,S4 Mn or Mw,S4 Mw/Mn,S4 DOP,S4 Molar Mass (g/mol),S4 Type,Salt 1,Salt1 SMILES,Salt1 Mol %,Salt1 Weight %,Salt1 Molality (mol salt/kg polymer),Salt1 Molar Mass (g/mol),Salt 2,Salt2 SMILES,Salt2 Mol %,Salt2 Weight %,Salt2 Molality (mol salt/kg polymer),Salt2 Molar Mass (g/mol),Inorganic Material 1 (IM1),IM1 Weight %,IM1 Particle Size (nm),Tg (oC),Heating Rate (K/min),Temperature (oC),Conductivity (S/cm),log Conductivity (S/cm)
,,,,,1,doi.org/10.1016/j.ssi.2003.11.045,20190326_2_LiBCPEG_14,[Cu][P-]12(OC3=C(C=CC=C3)O2)(OC4=C(C=CC=C4)O1)OCCOCCOCCOCCOCCOCCOCCOCCOCCOCCOCCOCCOCC[Au],[Cu][P-]12(OC3=C(C=CC=C3)O2)(OC4=C(C=CC=C4)O1)OCCOCCOCCOCCOCCOCCOCCOCCOCCOCCOCCOCCOCC[Au],,,,,,,1,0.066666667,0.933333333,,14-Jan,,,,923.0300307,,,307.0300307,block_block,,,,,,,,,,,,,,,,,,,,,,,,,,,,,,,,,,,,,,,,,,,,,,,,,,,,,,,,,,,,,,,90.09786325,1.30E-05,-4.885245902
,,,,,1,doi.org/10.1016/j.ssi.2003.11.045,20190326_2_LiBCPEG_14,[Cu][P-]12(OC3=C(C=CC=C3)O2)(OC4=C(C=CC=C4)O1)OCCOCCOCCOCCOCCOCCOCCOCCOCCOCCOCCOCCOCC[Au],[Cu][P-]12(OC3=C(C=CC=C3)O2)(OC4=C(C=CC=C4)O1)OCCOCCOCCOCCOCCOCCOCCOCCOCCOCCOCCOCCOCC[Au],,,,,,,1,0.066666667,0.933333333,,14-Jan,,,,923.0300307,,,307.0300307,block_block,,,,,,,,,,,,,,,,,,,,,,,,,,,,,,,,,,,,,,,,,,,,,,,,,,,,,,,,,,,,,,,94.81536797,1.51E-05,-4.819672131
,,,,,1,doi.org/10.1016/j.ssi.2003.11.045,20190326_2_LiBCPEG_14,[Cu][P-]12(OC3=C(C=CC=C3)O2)(OC4=C(C=CC=C4)O1)OCCOCCOCCOCCOCCOCCOCCOCCOCCOCCOCCOCCOCC[Au],[Cu][P-]12(OC3=C(C=CC=C3)O2)(OC4=C(C=CC=C4)O1)OCCOCCOCCOCCOCCOCCOCCOCCOCCOCCOCCOCCOCC[Au],,,,,,,1,0.066666667,0.933333333,,14-Jan,,,,923.0300307,,,307.0300307,block_block,,,,,,,,,,,,,,,,,,,,,,,,,,,,,,,,,,,,,,,,,,,,,,,,,,,,,,,,,,,,,,,100.6406772,1.73E-05,-4.762295082
,,,,,1,doi.org/10.1016/j.ssi.2003.11.045,20190326_2_LiBCPEG_14,[Cu][P-]12(OC3=C(C=CC=C3)O2)(OC4=C(C=CC=C4)O1)OCCOCCOCCOCCOCCOCCOCCOCCOCCOCCOCCOCCOCC[Au],[Cu][P-]12(OC3=C(C=CC=C3)O2)(OC4=C(C=CC=C4)O1)OCCOCCOCCOCCOCCOCCOCCOCCOCCOCCOCCOCCOCC[Au],,,,,,,1,0.066666667,0.933333333,,14-Jan,,,,923.0300307,,,307.0300307,block_block,,,,,,,,,,,,,,,,,,,,,,,,,,,,,,,,,,,,,,,,,,,,,,,,,,,,,,,,,,,,,,,104.6277778,2.09E-05,-4.680327869
,,,,,1,doi.org/10.1016/j.ssi.2003.11.045,20190326_2_LiBCPEG_14,[Cu][P-]12(OC3=C(C=CC=C3)O2)(OC4=C(C=CC=C4)O1)OCCOCCOCCOCCOCCOCCOCCOCCOCCOCCOCCOCCOCC[Au],[Cu][P-]12(OC3=C(C=CC=C3)O2)(OC4=C(C=CC=C4)O1)OCCOCCOCCOCCOCCOCCOCCOCCOCCOCCOCCOCCOCC[Au],,,,,,,1,0.066666667,0.933333333,,14-Jan,,,,923.0300307,,,307.0300307,block_block,,,,,,,,,,,,,,,,,,,,,,,,,,,,,,,,,,,,,,,,,,,,,,,,,,,,,,,,,,,,,,,110.0781335,2.57E-05,-4.590163934
,,,,,1,doi.org/10.1021/ma500146v ,20190326_3_LiPSBC,[Cu][Si](C)(CCCOCC(O1)COC1=O)O[Si](C)(CCCOCC(O1)COC1=O)O[Si](C)(CCCOCC(O1)COC1=O)O[Si](C)(CCCOCC(O1)COC1=O)O[Si](C)(CCCOCC(O1)COC1=O)O[Si](C)(CCCOCC(O1)COC1=O)O[Si](C)(CCCOCC(O1)COC1=O)O[Si](C)(CCCOCC(O1)COC1=O)O[Si](C)(CCCOCC(O1)COC1=O)O[Si](C)(CCC2=CC=C([B-](C3=CC=CC=C3)(C4=CC=CC=C4)C5=CC=CC=C5)C=C2)O[Au],[Cu][Si](C)(CCCOCC(O1)COC1=O)O[Si](C)(CCCOCC(O1)COC1=O)O[Si](C)(CCCOCC(O1)COC1=O)O[Si](C)(CCCOCC(O1)COC1=O)O[Si](C)(CCCOCC(O1)COC1=O)O[Si](C)(CCCOCC(O1)COC1=O)O[Si](C)(CCCOCC(O1)COC1=O)O[Si](C)(CCCOCC(O1)COC1=O)O[Si](C)(CCCOCC(O1)COC1=O)O[Si](C)(CCC2=CC=C([B-](C3=CC=CC=C3)(C4=CC=CC=C4)C5=CC=CC=C5)C=C2)O[Au],,,,,,,1,0.9,0.1,,,,,,18697.15585,,30,623.2385284,random,,,,,,,,,,,,,,,,,,,,,,,,,,,,,,,,,,,,,,,,,,,,,,,,,,,,,,,,,,,,,,,5.226897523,1.42E-11,-10.84629376
,,,,,1,doi.org/10.1021/ma500146v ,20190326_3_LiPSBC,[Cu][Si](C)(CCCOCC(O1)COC1=O)O[Si](C)(CCCOCC(O1)COC1=O)O[Si](C)(CCCOCC(O1)COC1=O)O[Si](C)(CCCOCC(O1)COC1=O)O[Si](C)(CCCOCC(O1)COC1=O)O[Si](C)(CCCOCC(O1)COC1=O)O[Si](C)(CCCOCC(O1)COC1=O)O[Si](C)(CCCOCC(O1)COC1=O)O[Si](C)(CCCOCC(O1)COC1=O)O[Si](C)(CCC2=CC=C([B-](C3=CC=CC=C3)(C4=CC=CC=C4)C5=CC=CC=C5)C=C2)O[Au],[Cu][Si](C)(CCCOCC(O1)COC1=O)O[Si](C)(CCCOCC(O1)COC1=O)O[Si](C)(CCCOCC(O1)COC1=O)O[Si](C)(CCCOCC(O1)COC1=O)O[Si](C)(CCCOCC(O1)COC1=O)O[Si](C)(CCCOCC(O1)COC1=O)O[Si](C)(CCCOCC(O1)COC1=O)O[Si](C)(CCCOCC(O1)COC1=O)O[Si](C)(CCCOCC(O1)COC1=O)O[Si](C)(CCC2=CC=C([B-](C3=CC=CC=C3)(C4=CC=CC=C4)C5=CC=CC=C5)C=C2)O[Au],,,,,,,1,0.9,0.1,,,,,,18697.15585,,30,623.2385284,random,,,,,,,,,,,,,,,,,,,,,,,,,,,,,,,,,,,,,,,,,,,,,,,,,,,,,,,,,,,,,,,9.604217879,8.75E-11,-10.05780354
,,,,,1,doi.org/10.1021/ma500146v ,20190326_3_LiPSBC,[Cu][Si](C)(CCCOCC(O1)COC1=O)O[Si](C)(CCCOCC(O1)COC1=O)O[Si](C)(CCCOCC(O1)COC1=O)O[Si](C)(CCCOCC(O1)COC1=O)O[Si](C)(CCCOCC(O1)COC1=O)O[Si](C)(CCCOCC(O1)COC1=O)O[Si](C)(CCCOCC(O1)COC1=O)O[Si](C)(CCCOCC(O1)COC1=O)O[Si](C)(CCCOCC(O1)COC1=O)O[Si](C)(CCC2=CC=C([B-](C3=CC=CC=C3)(C4=CC=CC=C4)C5=CC=CC=C5)C=C2)O[Au],[Cu][Si](C)(CCCOCC(O1)COC1=O)O[Si](C)(CCCOCC(O1)COC1=O)O[Si](C)(CCCOCC(O1)COC1=O)O[Si](C)(CCCOCC(O1)COC1=O)O[Si](C)(CCCOCC(O1)COC1=O)O[Si](C)(CCCOCC(O1)COC1=O)O[Si](C)(CCCOCC(O1)COC1=O)O[Si](C)(CCCOCC(O1)COC1=O)O[Si](C)(CCCOCC(O1)COC1=O)O[Si](C)(CCC2=CC=C([B-](C3=CC=CC=C3)(C4=CC=CC=C4)C5=CC=CC=C5)C=C2)O[Au],,,,,,,1,0.9,0.1,,,,,,18697.15585,,30,623.2385284,random,,,,,,,,,,,,,,,,,,,,,,,,,,,,,,,,,,,,,,,,,,,,,,,,,,,,,,,,,,,,,,,14.71534594,3.45E-10,-9.462622319
,,,,,1,doi.org/10.1021/ma500146v ,20190326_3_LiPSBC,[Cu][Si](C)(CCCOCC(O1)COC1=O)O[Si](C)(CCCOCC(O1)COC1=O)O[Si](C)(CCCOCC(O1)COC1=O)O[Si](C)(CCCOCC(O1)COC1=O)O[Si](C)(CCCOCC(O1)COC1=O)O[Si](C)(CCCOCC(O1)COC1=O)O[Si](C)(CCCOCC(O1)COC1=O)O[Si](C)(CCCOCC(O1)COC1=O)O[Si](C)(CCCOCC(O1)COC1=O)O[Si](C)(CCC2=CC=C([B-](C3=CC=CC=C3)(C4=CC=CC=C4)C5=CC=CC=C5)C=C2)O[Au],[Cu][Si](C)(CCCOCC(O1)COC1=O)O[Si](C)(CCCOCC(O1)COC1=O)O[Si](C)(CCCOCC(O1)COC1=O)O[Si](C)(CCCOCC(O1)COC1=O)O[Si](C)(CCCOCC(O1)COC1=O)O[Si](C)(CCCOCC(O1)COC1=O)O[Si](C)(CCCOCC(O1)COC1=O)O[Si](C)(CCCOCC(O1)COC1=O)O[Si](C)(CCCOCC(O1)COC1=O)O[Si](C)(CCC2=CC=C([B-](C3=CC=CC=C3)(C4=CC=CC=C4)C5=CC=CC=C5)C=C2)O[Au],,,,,,,1,0.9,0.1,,,,,,18697.15585,,30,623.2385284,random,,,,,,,,,,,,,,,,,,,,,,,,,,,,,,,,,,,,,,,,,,,,,,,,,,,,,,,,,,,,,,,19.18893266,1.41E-09,-8.851241072
,,,,,1,doi.org/10.1021/ma500146v ,20190326_3_LiPSBC,[Cu][Si](C)(CCCOCC(O1)COC1=O)O[Si](C)(CCCOCC(O1)COC1=O)O[Si](C)(CCCOCC(O1)COC1=O)O[Si](C)(CCCOCC(O1)COC1=O)O[Si](C)(CCCOCC(O1)COC1=O)O[Si](C)(CCCOCC(O1)COC1=O)O[Si](C)(CCCOCC(O1)COC1=O)O[Si](C)(CCCOCC(O1)COC1=O)O[Si](C)(CCCOCC(O1)COC1=O)O[Si](C)(CCC2=CC=C([B-](C3=CC=CC=C3)(C4=CC=CC=C4)C5=CC=CC=C5)C=C2)O[Au],[Cu][Si](C)(CCCOCC(O1)COC1=O)O[Si](C)(CCCOCC(O1)COC1=O)O[Si](C)(CCCOCC(O1)COC1=O)O[Si](C)(CCCOCC(O1)COC1=O)O[Si](C)(CCCOCC(O1)COC1=O)O[Si](C)(CCCOCC(O1)COC1=O)O[Si](C)(CCCOCC(O1)COC1=O)O[Si](C)(CCCOCC(O1)COC1=O)O[Si](C)(CCCOCC(O1)COC1=O)O[Si](C)(CCC2=CC=C([B-](C3=CC=CC=C3)(C4=CC=CC=C4)C5=CC=CC=C5)C=C2)O[Au],,,,,,,1,0.9,0.1,,1-Sep,,,,18697.15585,,30,623.2385284,random,,,,,,,,,,,,,,,,,,,,,,,,,,,,,,,,,,,,,,,,,,,,,,,,,,,,,,,,,,,,,,,25.51169545,4.78E-09,-8.320568941
,,,,,1,doi.org/10.1021/ma500146v ,20190326_3_LiPSBC,[Cu][Si](C)(CCCOCC(O1)COC1=O)O[Si](C)(CCCOCC(O1)COC1=O)O[Si](C)(CCCOCC(O1)COC1=O)O[Si](C)(CCCOCC(O1)COC1=O)O[Si](C)(CCCOCC(O1)COC1=O)O[Si](C)(CCCOCC(O1)COC1=O)O[Si](C)(CCCOCC(O1)COC1=O)O[Si](C)(CCCOCC(O1)COC1=O)O[Si](C)(CCCOCC(O1)COC1=O)O[Si](C)(CCC2=CC=C([B-](C3=CC=CC=C3)(C4=CC=CC=C4)C5=CC=CC=C5)C=C2)O[Au],[Cu][Si](C)(CCCOCC(O1)COC1=O)O[Si](C)(CCCOCC(O1)COC1=O)O[Si](C)(CCCOCC(O1)COC1=O)O[Si](C)(CCCOCC(O1)COC1=O)O[Si](C)(CCCOCC(O1)COC1=O)O[Si](C)(CCCOCC(O1)COC1=O)O[Si](C)(CCCOCC(O1)COC1=O)O[Si](C)(CCCOCC(O1)COC1=O)O[Si](C)(CCCOCC(O1)COC1=O)O[Si](C)(CCC2=CC=C([B-](C3=CC=CC=C3)(C4=CC=CC=C4)C5=CC=CC=C5)C=C2)O[Au],,,,,,,1,0.9,0.1,,1-Sep,,,,18697.15585,,30,623.2385284,random,,,,,,,,,,,,,,,,,,,,,,,,,,,,,,,,,,,,,,,,,,,,,,,,,,,,,,,,,,,,,,,30.76979103,1.21E-08,-7.918575465
,,,,,1,doi.org/10.1021/ma500146v ,20190326_3_LiPSBC,[Cu][Si](C)(CCCOCC(O1)COC1=O)O[Si](C)(CCCOCC(O1)COC1=O)O[Si](C)(CCCOCC(O1)COC1=O)O[Si](C)(CCCOCC(O1)COC1=O)O[Si](C)(CCCOCC(O1)COC1=O)O[Si](C)(CCCOCC(O1)COC1=O)O[Si](C)(CCCOCC(O1)COC1=O)O[Si](C)(CCCOCC(O1)COC1=O)O[Si](C)(CCCOCC(O1)COC1=O)O[Si](C)(CCC2=CC=C([B-](C3=CC=CC=C3)(C4=CC=CC=C4)C5=CC=CC=C5)C=C2)O[Au],[Cu][Si](C)(CCCOCC(O1)COC1=O)O[Si](C)(CCCOCC(O1)COC1=O)O[Si](C)(CCCOCC(O1)COC1=O)O[Si](C)(CCCOCC(O1)COC1=O)O[Si](C)(CCCOCC(O1)COC1=O)O[Si](C)(CCCOCC(O1)COC1=O)O[Si](C)(CCCOCC(O1)COC1=O)O[Si](C)(CCCOCC(O1)COC1=O)O[Si](C)(CCCOCC(O1)COC1=O)O[Si](C)(CCC2=CC=C([B-](C3=CC=CC=C3)(C4=CC=CC=C4)C5=CC=CC=C5)C=C2)O[Au],,,,,,,1,0.9,0.1,,1-Sep,,,,18697.15585,,30,623.2385284,random,,,,,,,,,,,,,,,,,,,,,,,,,,,,,,,,,,,,,,,,,,,,,,,,,,,,,,,,,,,,,,,35.29697924,3.16E-08,-7.500381962
,,,,,1,doi.org/10.1021/ma500146v ,20190326_3_LiPSBC,[Cu][Si](C)(CCCOCC(O1)COC1=O)O[Si](C)(CCCOCC(O1)COC1=O)O[Si](C)(CCCOCC(O1)COC1=O)O[Si](C)(CCCOCC(O1)COC1=O)O[Si](C)(CCCOCC(O1)COC1=O)O[Si](C)(CCCOCC(O1)COC1=O)O[Si](C)(CCCOCC(O1)COC1=O)O[Si](C)(CCCOCC(O1)COC1=O)O[Si](C)(CCCOCC(O1)COC1=O)O[Si](C)(CCC2=CC=C([B-](C3=CC=CC=C3)(C4=CC=CC=C4)C5=CC=CC=C5)C=C2)O[Au],[Cu][Si](C)(CCCOCC(O1)COC1=O)O[Si](C)(CCCOCC(O1)COC1=O)O[Si](C)(CCCOCC(O1)COC1=O)O[Si](C)(CCCOCC(O1)COC1=O)O[Si](C)(CCCOCC(O1)COC1=O)O[Si](C)(CCCOCC(O1)COC1=O)O[Si](C)(CCCOCC(O1)COC1=O)O[Si](C)(CCCOCC(O1)COC1=O)O[Si](C)(CCCOCC(O1)COC1=O)O[Si](C)(CCC2=CC=C([B-](C3=CC=CC=C3)(C4=CC=CC=C4)C5=CC=CC=C5)C=C2)O[Au],,,,,,,1,0.9,0.1,,1-Sep,,,,18697.15585,,30,623.2385284,random,,,,,,,,,,,,,,,,,,,,,,,,,,,,,,,,,,,,,,,,,,,,,,,,,,,,,,,,,,,,,,,40.43197932,6.62E-08,-7.178855085
,,,,,1,doi.org/10.1021/ma500146v ,20190326_3_LiPSBC,[Cu][Si](C)(CCCOCC(O1)COC1=O)O[Si](C)(CCCOCC(O1)COC1=O)O[Si](C)(CCCOCC(O1)COC1=O)O[Si](C)(CCCOCC(O1)COC1=O)O[Si](C)(CCCOCC(O1)COC1=O)O[Si](C)(CCCOCC(O1)COC1=O)O[Si](C)(CCCOCC(O1)COC1=O)O[Si](C)(CCCOCC(O1)COC1=O)O[Si](C)(CCCOCC(O1)COC1=O)O[Si](C)(CCC2=CC=C([B-](C3=CC=CC=C3)(C4=CC=CC=C4)C5=CC=CC=C5)C=C2)O[Au],[Cu][Si](C)(CCCOCC(O1)COC1=O)O[Si](C)(CCCOCC(O1)COC1=O)O[Si](C)(CCCOCC(O1)COC1=O)O[Si](C)(CCCOCC(O1)COC1=O)O[Si](C)(CCCOCC(O1)COC1=O)O[Si](C)(CCCOCC(O1)COC1=O)O[Si](C)(CCCOCC(O1)COC1=O)O[Si](C)(CCCOCC(O1)COC1=O)O[Si](C)(CCCOCC(O1)COC1=O)O[Si](C)(CCC2=CC=C([B-](C3=CC=CC=C3)(C4=CC=CC=C4)C5=CC=CC=C5)C=C2)O[Au],,,,,,,1,0.9,0.1,,1-Sep,,,,18697.15585,,30,623.2385284,random,,,,,,,,,,,,,,,,,,,,,,,,,,,,,,,,,,,,,,,,,,,,,,,,,,,,,,,,,,,,,,,45.2507356,1.29E-07,-6.889485746
,,,,,1,doi.org/10.1021/ma500146v ,20190326_3_LiPSBC,[Cu][Si](C)(CCCOCC(O1)COC1=O)O[Si](C)(CCCOCC(O1)COC1=O)O[Si](C)(CCCOCC(O1)COC1=O)O[Si](C)(CCCOCC(O1)COC1=O)O[Si](C)(CCCOCC(O1)COC1=O)O[Si](C)(CCCOCC(O1)COC1=O)O[Si](C)(CCCOCC(O1)COC1=O)O[Si](C)(CCCOCC(O1)COC1=O)O[Si](C)(CCCOCC(O1)COC1=O)O[Si](C)(CCC2=CC=C([B-](C3=CC=CC=C3)(C4=CC=CC=C4)C5=CC=CC=C5)C=C2)O[Au],[Cu][Si](C)(CCCOCC(O1)COC1=O)O[Si](C)(CCCOCC(O1)COC1=O)O[Si](C)(CCCOCC(O1)COC1=O)O[Si](C)(CCCOCC(O1)COC1=O)O[Si](C)(CCCOCC(O1)COC1=O)O[Si](C)(CCCOCC(O1)COC1=O)O[Si](C)(CCCOCC(O1)COC1=O)O[Si](C)(CCCOCC(O1)COC1=O)O[Si](C)(CCCOCC(O1)COC1=O)O[Si](C)(CCC2=CC=C([B-](C3=CC=CC=C3)(C4=CC=CC=C4)C5=CC=CC=C5)C=C2)O[Au],,,,,,,1,0.9,0.1,,1-Sep,,,,18697.15585,,30,623.2385284,random,,,,,,,,,,,,,,,,,,,,,,,,,,,,,,,,,,,,,,,,,,,,,,,,,,,,,,,,,,,,,,,49.71633931,2.42E-07,-6.616170925
,,,,,1,doi.org/10.1021/ma500146v ,20190326_3_LiPSBC,[Cu][Si](C)(CCCOCC(O1)COC1=O)O[Si](C)(CCCOCC(O1)COC1=O)O[Si](C)(CCCOCC(O1)COC1=O)O[Si](C)(CCCOCC(O1)COC1=O)O[Si](C)(CCCOCC(O1)COC1=O)O[Si](C)(CCCOCC(O1)COC1=O)O[Si](C)(CCCOCC(O1)COC1=O)O[Si](C)(CCCOCC(O1)COC1=O)O[Si](C)(CCCOCC(O1)COC1=O)O[Si](C)(CCC2=CC=C([B-](C3=CC=CC=C3)(C4=CC=CC=C4)C5=CC=CC=C5)C=C2)O[Au],[Cu][Si](C)(CCCOCC(O1)COC1=O)O[Si](C)(CCCOCC(O1)COC1=O)O[Si](C)(CCCOCC(O1)COC1=O)O[Si](C)(CCCOCC(O1)COC1=O)O[Si](C)(CCCOCC(O1)COC1=O)O[Si](C)(CCCOCC(O1)COC1=O)O[Si](C)(CCCOCC(O1)COC1=O)O[Si](C)(CCCOCC(O1)COC1=O)O[Si](C)(CCCOCC(O1)COC1=O)O[Si](C)(CCC2=CC=C([B-](C3=CC=CC=C3)(C4=CC=CC=C4)C5=CC=CC=C5)C=C2)O[Au],,,,,,,1,0.9,0.1,,1-Sep,,,,18697.15585,,30,623.2385284,random,,,,,,,,,,,,,,,,,,,,,,,,,,,,,,,,,,,,,,,,,,,,,,,,,,,,,,,,,,,,,,,60.63723875,8.52E-07,-6.069686791
,,,,,1,doi.org/10.1021/ma500146v ,20190326_3_LiPSBC,[Cu][Si](C)(CCCOCC(O1)COC1=O)O[Si](C)(CCCOCC(O1)COC1=O)O[Si](C)(CCCOCC(O1)COC1=O)O[Si](C)(CCCOCC(O1)COC1=O)O[Si](C)(CCCOCC(O1)COC1=O)O[Si](C)(CCCOCC(O1)COC1=O)O[Si](C)(CCCOCC(O1)COC1=O)O[Si](C)(CCCOCC(O1)COC1=O)O[Si](C)(CCCOCC(O1)COC1=O)O[Si](C)(CCC2=CC=C([B-](C3=CC=CC=C3)(C4=CC=CC=C4)C5=CC=CC=C5)C=C2)O[Au],[Cu][Si](C)(CCCOCC(O1)COC1=O)O[Si](C)(CCCOCC(O1)COC1=O)O[Si](C)(CCCOCC(O1)COC1=O)O[Si](C)(CCCOCC(O1)COC1=O)O[Si](C)(CCCOCC(O1)COC1=O)O[Si](C)(CCCOCC(O1)COC1=O)O[Si](C)(CCCOCC(O1)COC1=O)O[Si](C)(CCCOCC(O1)COC1=O)O[Si](C)(CCCOCC(O1)COC1=O)O[Si](C)(CCC2=CC=C([B-](C3=CC=CC=C3)(C4=CC=CC=C4)C5=CC=CC=C5)C=C2)O[Au],,,,,,,1,0.9,0.1,,1-Sep,,,,18697.15585,,30,623.2385284,random,,,,,,,,,,,,,,,,,,,,,,,,,,,,,,,,,,,,,,,,,,,,,,,,,,,,,,,,,,,,,,,70.88298485,1.60E-06,-5.796832749
,,,,,1,doi.org/10.1021/ma500146v ,20190326_3_LiPSBC,[Cu][Si](C)(CCCOCC(O1)COC1=O)O[Si](C)(CCCOCC(O1)COC1=O)O[Si](C)(CCCOCC(O1)COC1=O)O[Si](C)(CCCOCC(O1)COC1=O)O[Si](C)(CCCOCC(O1)COC1=O)O[Si](C)(CCCOCC(O1)COC1=O)O[Si](C)(CCCOCC(O1)COC1=O)O[Si](C)(CCCOCC(O1)COC1=O)O[Si](C)(CCCOCC(O1)COC1=O)O[Si](C)(CCC2=CC=C([B-](C3=CC=CC=C3)(C4=CC=CC=C4)C5=CC=CC=C5)C=C2)O[Au],[Cu][Si](C)(CCCOCC(O1)COC1=O)O[Si](C)(CCCOCC(O1)COC1=O)O[Si](C)(CCCOCC(O1)COC1=O)O[Si](C)(CCCOCC(O1)COC1=O)O[Si](C)(CCCOCC(O1)COC1=O)O[Si](C)(CCCOCC(O1)COC1=O)O[Si](C)(CCCOCC(O1)COC1=O)O[Si](C)(CCCOCC(O1)COC1=O)O[Si](C)(CCCOCC(O1)COC1=O)O[Si](C)(CCC2=CC=C([B-](C3=CC=CC=C3)(C4=CC=CC=C4)C5=CC=CC=C5)C=C2)O[Au],,,,,,,1,0.9,0.1,,1-Sep,,,,18697.15585,,30,623.2385284,random,,,,,,,,,,,,,,,,,,,,,,,,,,,,,,,,,,,,,,,,,,,,,,,,,,,,,,,,,,,,,,,80.87418813,4.34E-06,-5.362875747
,,,,,1,doi.org/10.1021/ma500146v ,20190326_3_LiPSBC,[Cu][Si](C)(CCCOCC(O1)COC1=O)O[Si](C)(CCCOCC(O1)COC1=O)O[Si](C)(CCCOCC(O1)COC1=O)O[Si](C)(CCCOCC(O1)COC1=O)O[Si](C)(CCCOCC(O1)COC1=O)O[Si](C)(CCCOCC(O1)COC1=O)O[Si](C)(CCCOCC(O1)COC1=O)O[Si](C)(CCCOCC(O1)COC1=O)O[Si](C)(CCCOCC(O1)COC1=O)O[Si](C)(CCC2=CC=C([B-](C3=CC=CC=C3)(C4=CC=CC=C4)C5=CC=CC=C5)C=C2)O[Au],[Cu][Si](C)(CCCOCC(O1)COC1=O)O[Si](C)(CCCOCC(O1)COC1=O)O[Si](C)(CCCOCC(O1)COC1=O)O[Si](C)(CCCOCC(O1)COC1=O)O[Si](C)(CCCOCC(O1)COC1=O)O[Si](C)(CCCOCC(O1)COC1=O)O[Si](C)(CCCOCC(O1)COC1=O)O[Si](C)(CCCOCC(O1)COC1=O)O[Si](C)(CCCOCC(O1)COC1=O)O[Si](C)(CCC2=CC=C([B-](C3=CC=CC=C3)(C4=CC=CC=C4)C5=CC=CC=C5)C=C2)O[Au],,,,,,,1,0.9,0.1,,1-Sep,,,,18697.15585,,30,623.2385284,random,,,,,,,,,,,,,,,,,,,,,,,,,,,,,,,,,,,,,,,,,,,,,,,,,,,,,,,,,,,,,,,90.18259553,9.09E-06,-5.041542883
,,,,,1,doi.org/10.1021/ma500146v ,20190326_3_LiPSBC,[Cu][Si](C)(CCCOCC(O1)COC1=O)O[Si](C)(CCCOCC(O1)COC1=O)O[Si](C)(CCCOCC(O1)COC1=O)O[Si](C)(CCCOCC(O1)COC1=O)O[Si](C)(CCCOCC(O1)COC1=O)O[Si](C)(CCCOCC(O1)COC1=O)O[Si](C)(CCCOCC(O1)COC1=O)O[Si](C)(CCCOCC(O1)COC1=O)O[Si](C)(CCCOCC(O1)COC1=O)O[Si](C)(CCC2=CC=C([B-](C3=CC=CC=C3)(C4=CC=CC=C4)C5=CC=CC=C5)C=C2)O[Au],[Cu][Si](C)(CCCOCC(O1)COC1=O)O[Si](C)(CCCOCC(O1)COC1=O)O[Si](C)(CCCOCC(O1)COC1=O)O[Si](C)(CCCOCC(O1)COC1=O)O[Si](C)(CCCOCC(O1)COC1=O)O[Si](C)(CCCOCC(O1)COC1=O)O[Si](C)(CCCOCC(O1)COC1=O)O[Si](C)(CCCOCC(O1)COC1=O)O[Si](C)(CCCOCC(O1)COC1=O)O[Si](C)(CCC2=CC=C([B-](C3=CC=CC=C3)(C4=CC=CC=C4)C5=CC=CC=C5)C=C2)O[Au],,,,,,,1,0.9,0.1,,1-Sep,,,,18697.15585,,30,623.2385284,random,,,,,,,,,,,,,,,,,,,,,,,,,,,,,,,,,,,,,,,,,,,,,,,,,,,,,,,,,,,,,,,101.3395038,1.77E-05,-4.752513066
,,,,,1,doi.org/10.1021/ma500146v ,20190326_3_LiPSBC,[Cu][Si](C)(CCCOCC(O1)COC1=O)O[Si](C)(CCCOCC(O1)COC1=O)O[Si](C)(CCCOCC(O1)COC1=O)O[Si](C)(CCCOCC(O1)COC1=O)O[Si](C)(CCCOCC(O1)COC1=O)O[Si](C)(CCCOCC(O1)COC1=O)O[Si](C)(CCCOCC(O1)COC1=O)O[Si](C)(CCCOCC(O1)COC1=O)O[Si](C)(CCCOCC(O1)COC1=O)O[Si](C)(CCC2=CC=C([B-](C3=CC=CC=C3)(C4=CC=CC=C4)C5=CC=CC=C5)C=C2)O[Au],[Cu][Si](C)(CCCOCC(O1)COC1=O)O[Si](C)(CCCOCC(O1)COC1=O)O[Si](C)(CCCOCC(O1)COC1=O)O[Si](C)(CCCOCC(O1)COC1=O)O[Si](C)(CCCOCC(O1)COC1=O)O[Si](C)(CCCOCC(O1)COC1=O)O[Si](C)(CCCOCC(O1)COC1=O)O[Si](C)(CCCOCC(O1)COC1=O)O[Si](C)(CCCOCC(O1)COC1=O)O[Si](C)(CCC2=CC=C([B-](C3=CC=CC=C3)(C4=CC=CC=C4)C5=CC=CC=C5)C=C2)O[Au],,,,,,,1,0.9,0.1,,1-Sep,,,,18697.15585,,30,623.2385284,random,,,,,,,,,,,,,,,,,,,,,,,,,,,,,,,,,,,,,,,,,,,,,,,,,,,,,,,,,,,,,,,110.6995452,2.97E-05,-4.52772557
,,,,,1,doi.org/10.1021/ma500146v ,20190326_3_LiPSBC,[Cu][Si](C)(CCCOCC(O1)COC1=O)O[Si](C)(CCCOCC(O1)COC1=O)O[Si](C)(CCCOCC(O1)COC1=O)O[Si](C)(CCCOCC(O1)COC1=O)O[Si](C)(CCCOCC(O1)COC1=O)O[Si](C)(CCCOCC(O1)COC1=O)O[Si](C)(CCCOCC(O1)COC1=O)O[Si](C)(CCCOCC(O1)COC1=O)O[Si](C)(CCCOCC(O1)COC1=O)O[Si](C)(CCC2=CC=C([B-](C3=CC=CC=C3)(C4=CC=CC=C4)C5=CC=CC=C5)C=C2)O[Au],[Cu][Si](C)(CCCOCC(O1)COC1=O)O[Si](C)(CCCOCC(O1)COC1=O)O[Si](C)(CCCOCC(O1)COC1=O)O[Si](C)(CCCOCC(O1)COC1=O)O[Si](C)(CCCOCC(O1)COC1=O)O[Si](C)(CCCOCC(O1)COC1=O)O[Si](C)(CCCOCC(O1)COC1=O)O[Si](C)(CCCOCC(O1)COC1=O)O[Si](C)(CCCOCC(O1)COC1=O)O[Si](C)(CCC2=CC=C([B-](C3=CC=CC=C3)(C4=CC=CC=C4)C5=CC=CC=C5)C=C2)O[Au],,,,,,,1,0.9,0.1,,1-Sep,,,,18697.15585,,30,623.2385284,random,,,,,,,,,,,,,,,,,,,,,,,,,,,,,,,,,,,,,,,,,,,,,,,,,,,,,,,,,,,,,,,120.91089,4.29E-05,-4.367374407
,,,,,1,doi.org/10.1021/ma500146v ,20190326_3_LiPSBC,[Cu][Si](C)(CCCOCC(O1)COC1=O)O[Si](C)(CCCOCC(O1)COC1=O)O[Si](C)(CCCOCC(O1)COC1=O)O[Si](C)(CCCOCC(O1)COC1=O)O[Si](C)(CCCOCC(O1)COC1=O)O[Si](C)(CCCOCC(O1)COC1=O)O[Si](C)(CCCOCC(O1)COC1=O)O[Si](C)(CCCOCC(O1)COC1=O)O[Si](C)(CCCOCC(O1)COC1=O)O[Si](C)(CCC2=CC=C([B-](C3=CC=CC=C3)(C4=CC=CC=C4)C5=CC=CC=C5)C=C2)O[Au],[Cu][Si](C)(CCCOCC(O1)COC1=O)O[Si](C)(CCCOCC(O1)COC1=O)O[Si](C)(CCCOCC(O1)COC1=O)O[Si](C)(CCCOCC(O1)COC1=O)O[Si](C)(CCCOCC(O1)COC1=O)O[Si](C)(CCCOCC(O1)COC1=O)O[Si](C)(CCCOCC(O1)COC1=O)O[Si](C)(CCCOCC(O1)COC1=O)O[Si](C)(CCCOCC(O1)COC1=O)O[Si](C)(CCC2=CC=C([B-](C3=CC=CC=C3)(C4=CC=CC=C4)C5=CC=CC=C5)C=C2)O[Au],,,,,,0.525304403,0.94,0.9,0.1,,1-Sep,,,,18697.15585,,30,623.2385284,random,,20190326_3_PEG,[Cu]OCC[Au],[Cu]OCC[Au],,0.474695597,0.06,,,,,600,,600,,,44.02238095,,,,,,,,,,,,,,,,,,,,,,,,,,,,,,,,,,,,,,,,,,,,,,72.16487199,1.55E-06,-5.810382744
,,,,,1,doi.org/10.1021/ma500146v ,20190326_3_LiPSBC,[Cu][Si](C)(CCCOCC(O1)COC1=O)O[Si](C)(CCCOCC(O1)COC1=O)O[Si](C)(CCCOCC(O1)COC1=O)O[Si](C)(CCCOCC(O1)COC1=O)O[Si](C)(CCCOCC(O1)COC1=O)O[Si](C)(CCCOCC(O1)COC1=O)O[Si](C)(CCCOCC(O1)COC1=O)O[Si](C)(CCCOCC(O1)COC1=O)O[Si](C)(CCCOCC(O1)COC1=O)O[Si](C)(CCC2=CC=C([B-](C3=CC=CC=C3)(C4=CC=CC=C4)C5=CC=CC=C5)C=C2)O[Au],[Cu][Si](C)(CCCOCC(O1)COC1=O)O[Si](C)(CCCOCC(O1)COC1=O)O[Si](C)(CCCOCC(O1)COC1=O)O[Si](C)(CCCOCC(O1)COC1=O)O[Si](C)(CCCOCC(O1)COC1=O)O[Si](C)(CCCOCC(O1)COC1=O)O[Si](C)(CCCOCC(O1)COC1=O)O[Si](C)(CCCOCC(O1)COC1=O)O[Si](C)(CCCOCC(O1)COC1=O)O[Si](C)(CCC2=CC=C([B-](C3=CC=CC=C3)(C4=CC=CC=C4)C5=CC=CC=C5)C=C2)O[Au],,,,,,0.525304403,0.94,0.9,0.1,,1-Sep,,,,18697.15585,,30,623.2385284,random,,20190326_3_PEG,[Cu]OCC[Au],[Cu]OCC[Au],,0.474695597,0.06,,,,,600,,600,,,44.02238095,,,,,,,,,,,,,,,,,,,,,,,,,,,,,,,,,,,,,,,,,,,,,,59.40653215,5.39E-07,-6.268623218
,,,,,1,doi.org/10.1021/ma500146v ,20190326_3_LiPSBC,[Cu][Si](C)(CCCOCC(O1)COC1=O)O[Si](C)(CCCOCC(O1)COC1=O)O[Si](C)(CCCOCC(O1)COC1=O)O[Si](C)(CCCOCC(O1)COC1=O)O[Si](C)(CCCOCC(O1)COC1=O)O[Si](C)(CCCOCC(O1)COC1=O)O[Si](C)(CCCOCC(O1)COC1=O)O[Si](C)(CCCOCC(O1)COC1=O)O[Si](C)(CCCOCC(O1)COC1=O)O[Si](C)(CCC2=CC=C([B-](C3=CC=CC=C3)(C4=CC=CC=C4)C5=CC=CC=C5)C=C2)O[Au],[Cu][Si](C)(CCCOCC(O1)COC1=O)O[Si](C)(CCCOCC(O1)COC1=O)O[Si](C)(CCCOCC(O1)COC1=O)O[Si](C)(CCCOCC(O1)COC1=O)O[Si](C)(CCCOCC(O1)COC1=O)O[Si](C)(CCCOCC(O1)COC1=O)O[Si](C)(CCCOCC(O1)COC1=O)O[Si](C)(CCCOCC(O1)COC1=O)O[Si](C)(CCCOCC(O1)COC1=O)O[Si](C)(CCC2=CC=C([B-](C3=CC=CC=C3)(C4=CC=CC=C4)C5=CC=CC=C5)C=C2)O[Au],,,,,,0.525304403,0.94,0.9,0.1,,1-Sep,,,,18697.15585,,30,623.2385284,random,,20190326_3_PEG,[Cu]OCC[Au],[Cu]OCC[Au],,0.474695597,0.06,,,,,600,,600,,,44.02238095,,,,,,,,,,,,,,,,,,,,,,,,,,,,,,,,,,,,,,,,,,,,,,49.64655305,1.89E-07,-6.722852501
,,,,,1,doi.org/10.1021/ma500146v ,20190326_3_LiPSBC,[Cu][Si](C)(CCCOCC(O1)COC1=O)O[Si](C)(CCCOCC(O1)COC1=O)O[Si](C)(CCCOCC(O1)COC1=O)O[Si](C)(CCCOCC(O1)COC1=O)O[Si](C)(CCCOCC(O1)COC1=O)O[Si](C)(CCCOCC(O1)COC1=O)O[Si](C)(CCCOCC(O1)COC1=O)O[Si](C)(CCCOCC(O1)COC1=O)O[Si](C)(CCCOCC(O1)COC1=O)O[Si](C)(CCC2=CC=C([B-](C3=CC=CC=C3)(C4=CC=CC=C4)C5=CC=CC=C5)C=C2)O[Au],[Cu][Si](C)(CCCOCC(O1)COC1=O)O[Si](C)(CCCOCC(O1)COC1=O)O[Si](C)(CCCOCC(O1)COC1=O)O[Si](C)(CCCOCC(O1)COC1=O)O[Si](C)(CCCOCC(O1)COC1=O)O[Si](C)(CCCOCC(O1)COC1=O)O[Si](C)(CCCOCC(O1)COC1=O)O[Si](C)(CCCOCC(O1)COC1=O)O[Si](C)(CCCOCC(O1)COC1=O)O[Si](C)(CCC2=CC=C([B-](C3=CC=CC=C3)(C4=CC=CC=C4)C5=CC=CC=C5)C=C2)O[Au],,,,,,0.525304403,0.94,0.9,0.1,,1-Sep,,,,18697.15585,,30,623.2385284,random,,20190326_3_PEG,[Cu]OCC[Au],[Cu]OCC[Au],,0.474695597,0.06,,,,,600,,600,,,44.02238095,,,,,,,,,,,,,,,,,,,,,,,,,,,,,,,,,,,,,,,,,,,,,,45.10515895,1.04E-07,-6.983694148
,,,,,1,doi.org/10.1021/ma500146v ,20190326_3_LiPSBC,[Cu][Si](C)(CCCOCC(O1)COC1=O)O[Si](C)(CCCOCC(O1)COC1=O)O[Si](C)(CCCOCC(O1)COC1=O)O[Si](C)(CCCOCC(O1)COC1=O)O[Si](C)(CCCOCC(O1)COC1=O)O[Si](C)(CCCOCC(O1)COC1=O)O[Si](C)(CCCOCC(O1)COC1=O)O[Si](C)(CCCOCC(O1)COC1=O)O[Si](C)(CCCOCC(O1)COC1=O)O[Si](C)(CCC2=CC=C([B-](C3=CC=CC=C3)(C4=CC=CC=C4)C5=CC=CC=C5)C=C2)O[Au],[Cu][Si](C)(CCCOCC(O1)COC1=O)O[Si](C)(CCCOCC(O1)COC1=O)O[Si](C)(CCCOCC(O1)COC1=O)O[Si](C)(CCCOCC(O1)COC1=O)O[Si](C)(CCCOCC(O1)COC1=O)O[Si](C)(CCCOCC(O1)COC1=O)O[Si](C)(CCCOCC(O1)COC1=O)O[Si](C)(CCCOCC(O1)COC1=O)O[Si](C)(CCCOCC(O1)COC1=O)O[Si](C)(CCC2=CC=C([B-](C3=CC=CC=C3)(C4=CC=CC=C4)C5=CC=CC=C5)C=C2)O[Au],,,,,,0.525304403,0.94,0.9,0.1,,1-Sep,,,,18697.15585,,30,623.2385284,random,,20190326_3_PEG,[Cu]OCC[Au],[Cu]OCC[Au],,0.474695597,0.06,,,,,600,,600,,,44.02238095,,,,,,,,,,,,,,,,,,,,,,,,,,,,,,,,,,,,,,,,,,,,,,40.11897554,5.48E-08,-7.261334562
,,,,,1,doi.org/10.1021/ma500146v ,20190326_3_LiPSBC,[Cu][Si](C)(CCCOCC(O1)COC1=O)O[Si](C)(CCCOCC(O1)COC1=O)O[Si](C)(CCCOCC(O1)COC1=O)O[Si](C)(CCCOCC(O1)COC1=O)O[Si](C)(CCCOCC(O1)COC1=O)O[Si](C)(CCCOCC(O1)COC1=O)O[Si](C)(CCCOCC(O1)COC1=O)O[Si](C)(CCCOCC(O1)COC1=O)O[Si](C)(CCCOCC(O1)COC1=O)O[Si](C)(CCC2=CC=C([B-](C3=CC=CC=C3)(C4=CC=CC=C4)C5=CC=CC=C5)C=C2)O[Au],[Cu][Si](C)(CCCOCC(O1)COC1=O)O[Si](C)(CCCOCC(O1)COC1=O)O[Si](C)(CCCOCC(O1)COC1=O)O[Si](C)(CCCOCC(O1)COC1=O)O[Si](C)(CCCOCC(O1)COC1=O)O[Si](C)(CCCOCC(O1)COC1=O)O[Si](C)(CCCOCC(O1)COC1=O)O[Si](C)(CCCOCC(O1)COC1=O)O[Si](C)(CCCOCC(O1)COC1=O)O[Si](C)(CCC2=CC=C([B-](C3=CC=CC=C3)(C4=CC=CC=C4)C5=CC=CC=C5)C=C2)O[Au],,,,,,0.525304403,0.94,0.9,0.1,,1-Sep,,,,18697.15585,,30,623.2385284,random,,20190326_3_PEG,[Cu]OCC[Au],[Cu]OCC[Au],,0.474695597,0.06,,,,,600,,600,,,44.02238095,,,,,,,,,,,,,,,,,,,,,,,,,,,,,,,,,,,,,,,,,,,,,,35.48264834,3.04E-08,-7.517322161
,,,,,1,doi.org/10.1021/ma500146v ,20190326_3_LiPSBC,[Cu][Si](C)(CCCOCC(O1)COC1=O)O[Si](C)(CCCOCC(O1)COC1=O)O[Si](C)(CCCOCC(O1)COC1=O)O[Si](C)(CCCOCC(O1)COC1=O)O[Si](C)(CCCOCC(O1)COC1=O)O[Si](C)(CCCOCC(O1)COC1=O)O[Si](C)(CCCOCC(O1)COC1=O)O[Si](C)(CCCOCC(O1)COC1=O)O[Si](C)(CCCOCC(O1)COC1=O)O[Si](C)(CCC2=CC=C([B-](C3=CC=CC=C3)(C4=CC=CC=C4)C5=CC=CC=C5)C=C2)O[Au],[Cu][Si](C)(CCCOCC(O1)COC1=O)O[Si](C)(CCCOCC(O1)COC1=O)O[Si](C)(CCCOCC(O1)COC1=O)O[Si](C)(CCCOCC(O1)COC1=O)O[Si](C)(CCCOCC(O1)COC1=O)O[Si](C)(CCCOCC(O1)COC1=O)O[Si](C)(CCCOCC(O1)COC1=O)O[Si](C)(CCCOCC(O1)COC1=O)O[Si](C)(CCCOCC(O1)COC1=O)O[Si](C)(CCC2=CC=C([B-](C3=CC=CC=C3)(C4=CC=CC=C4)C5=CC=CC=C5)C=C2)O[Au],,,,,,0.525304403,0.94,0.9,0.1,,1-Sep,,,,18697.15585,,30,623.2385284,random,,20190326_3_PEG,[Cu]OCC[Au],[Cu]OCC[Au],,0.474695597,0.06,,,,,600,,600,,,44.02238095,,,,,,,,,,,,,,,,,,,,,,,,,,,,,,,,,,,,,,,,,,,,,,30.04225731,1.33E-08,-7.87471165
,,,,,1,doi.org/10.1021/ma500146v ,20190326_3_LiPSBC,[Cu][Si](C)(CCCOCC(O1)COC1=O)O[Si](C)(CCCOCC(O1)COC1=O)O[Si](C)(CCCOCC(O1)COC1=O)O[Si](C)(CCCOCC(O1)COC1=O)O[Si](C)(CCCOCC(O1)COC1=O)O[Si](C)(CCCOCC(O1)COC1=O)O[Si](C)(CCCOCC(O1)COC1=O)O[Si](C)(CCCOCC(O1)COC1=O)O[Si](C)(CCCOCC(O1)COC1=O)O[Si](C)(CCC2=CC=C([B-](C3=CC=CC=C3)(C4=CC=CC=C4)C5=CC=CC=C5)C=C2)O[Au],[Cu][Si](C)(CCCOCC(O1)COC1=O)O[Si](C)(CCCOCC(O1)COC1=O)O[Si](C)(CCCOCC(O1)COC1=O)O[Si](C)(CCCOCC(O1)COC1=O)O[Si](C)(CCCOCC(O1)COC1=O)O[Si](C)(CCCOCC(O1)COC1=O)O[Si](C)(CCCOCC(O1)COC1=O)O[Si](C)(CCCOCC(O1)COC1=O)O[Si](C)(CCCOCC(O1)COC1=O)O[Si](C)(CCC2=CC=C([B-](C3=CC=CC=C3)(C4=CC=CC=C4)C5=CC=CC=C5)C=C2)O[Au],,,,,,0.525304403,0.94,0.9,0.1,,1-Sep,,,,18697.15585,,30,623.2385284,random,,20190326_3_PEG,[Cu]OCC[Au],[Cu]OCC[Au],,0.474695597,0.06,,,,,600,,600,,,44.02238095,,,,,,,,,,,,,,,,,,,,,,,,,,,,,,,,,,,,,,,,,,,,,,24.63546109,5.03E-09,-8.298488885
,,,,,1,doi.org/10.1021/ma500146v ,20190326_3_LiPSBC,[Cu][Si](C)(CCCOCC(O1)COC1=O)O[Si](C)(CCCOCC(O1)COC1=O)O[Si](C)(CCCOCC(O1)COC1=O)O[Si](C)(CCCOCC(O1)COC1=O)O[Si](C)(CCCOCC(O1)COC1=O)O[Si](C)(CCCOCC(O1)COC1=O)O[Si](C)(CCCOCC(O1)COC1=O)O[Si](C)(CCCOCC(O1)COC1=O)O[Si](C)(CCCOCC(O1)COC1=O)O[Si](C)(CCC2=CC=C([B-](C3=CC=CC=C3)(C4=CC=CC=C4)C5=CC=CC=C5)C=C2)O[Au],[Cu][Si](C)(CCCOCC(O1)COC1=O)O[Si](C)(CCCOCC(O1)COC1=O)O[Si](C)(CCCOCC(O1)COC1=O)O[Si](C)(CCCOCC(O1)COC1=O)O[Si](C)(CCCOCC(O1)COC1=O)O[Si](C)(CCCOCC(O1)COC1=O)O[Si](C)(CCCOCC(O1)COC1=O)O[Si](C)(CCCOCC(O1)COC1=O)O[Si](C)(CCCOCC(O1)COC1=O)O[Si](C)(CCC2=CC=C([B-](C3=CC=CC=C3)(C4=CC=CC=C4)C5=CC=CC=C5)C=C2)O[Au],,,,,,0.525304403,0.94,0.9,0.1,,1-Sep,,,,18697.15585,,30,623.2385284,random,,20190326_3_PEG,[Cu]OCC[Au],[Cu]OCC[Au],,0.474695597,0.06,,,,,600,,600,,,44.02238095,,,,,,,,,,,,,,,,,,,,,,,,,,,,,,,,,,,,,,,,,,,,,,19.51542213,1.92E-09,-8.717220398
,,,,,1,doi.org/10.1021/ma500146v ,20190326_3_LiPSBC,[Cu][Si](C)(CCCOCC(O1)COC1=O)O[Si](C)(CCCOCC(O1)COC1=O)O[Si](C)(CCCOCC(O1)COC1=O)O[Si](C)(CCCOCC(O1)COC1=O)O[Si](C)(CCCOCC(O1)COC1=O)O[Si](C)(CCCOCC(O1)COC1=O)O[Si](C)(CCCOCC(O1)COC1=O)O[Si](C)(CCCOCC(O1)COC1=O)O[Si](C)(CCCOCC(O1)COC1=O)O[Si](C)(CCC2=CC=C([B-](C3=CC=CC=C3)(C4=CC=CC=C4)C5=CC=CC=C5)C=C2)O[Au],[Cu][Si](C)(CCCOCC(O1)COC1=O)O[Si](C)(CCCOCC(O1)COC1=O)O[Si](C)(CCCOCC(O1)COC1=O)O[Si](C)(CCCOCC(O1)COC1=O)O[Si](C)(CCCOCC(O1)COC1=O)O[Si](C)(CCCOCC(O1)COC1=O)O[Si](C)(CCCOCC(O1)COC1=O)O[Si](C)(CCCOCC(O1)COC1=O)O[Si](C)(CCCOCC(O1)COC1=O)O[Si](C)(CCC2=CC=C([B-](C3=CC=CC=C3)(C4=CC=CC=C4)C5=CC=CC=C5)C=C2)O[Au],,,,,,0.525304403,0.94,0.9,0.1,,1-Sep,,,,18697.15585,,30,623.2385284,random,,20190326_3_PEG,[Cu]OCC[Au],[Cu]OCC[Au],,0.474695597,0.06,,,,,600,,600,,,44.02238095,,,,,,,,,,,,,,,,,,,,,,,,,,,,,,,,,,,,,,,,,,,,,,14.56667076,5.94E-10,-9.226258107
,,,,,1,doi.org/10.1021/ma500146v ,20190326_3_LiPSBC,[Cu][Si](C)(CCCOCC(O1)COC1=O)O[Si](C)(CCCOCC(O1)COC1=O)O[Si](C)(CCCOCC(O1)COC1=O)O[Si](C)(CCCOCC(O1)COC1=O)O[Si](C)(CCCOCC(O1)COC1=O)O[Si](C)(CCCOCC(O1)COC1=O)O[Si](C)(CCCOCC(O1)COC1=O)O[Si](C)(CCCOCC(O1)COC1=O)O[Si](C)(CCCOCC(O1)COC1=O)O[Si](C)(CCC2=CC=C([B-](C3=CC=CC=C3)(C4=CC=CC=C4)C5=CC=CC=C5)C=C2)O[Au],[Cu][Si](C)(CCCOCC(O1)COC1=O)O[Si](C)(CCCOCC(O1)COC1=O)O[Si](C)(CCCOCC(O1)COC1=O)O[Si](C)(CCCOCC(O1)COC1=O)O[Si](C)(CCCOCC(O1)COC1=O)O[Si](C)(CCCOCC(O1)COC1=O)O[Si](C)(CCCOCC(O1)COC1=O)O[Si](C)(CCCOCC(O1)COC1=O)O[Si](C)(CCCOCC(O1)COC1=O)O[Si](C)(CCC2=CC=C([B-](C3=CC=CC=C3)(C4=CC=CC=C4)C5=CC=CC=C5)C=C2)O[Au],,,,,,0.525304403,0.94,0.9,0.1,,1-Sep,,,,18697.15585,,30,623.2385284,random,,20190326_3_PEG,[Cu]OCC[Au],[Cu]OCC[Au],,0.474695597,0.06,,,,,600,,600,,,44.02238095,,,,,,,,,,,,,,,,,,,,,,,,,,,,,,,,,,,,,,,,,,,,,,9.932626826,1.56E-10,-9.807559812
,,,,,1,doi.org/10.1021/ma500146v ,20190326_3_LiPSBC,[Cu][Si](C)(CCCOCC(O1)COC1=O)O[Si](C)(CCCOCC(O1)COC1=O)O[Si](C)(CCCOCC(O1)COC1=O)O[Si](C)(CCCOCC(O1)COC1=O)O[Si](C)(CCCOCC(O1)COC1=O)O[Si](C)(CCCOCC(O1)COC1=O)O[Si](C)(CCCOCC(O1)COC1=O)O[Si](C)(CCCOCC(O1)COC1=O)O[Si](C)(CCCOCC(O1)COC1=O)O[Si](C)(CCC2=CC=C([B-](C3=CC=CC=C3)(C4=CC=CC=C4)C5=CC=CC=C5)C=C2)O[Au],[Cu][Si](C)(CCCOCC(O1)COC1=O)O[Si](C)(CCCOCC(O1)COC1=O)O[Si](C)(CCCOCC(O1)COC1=O)O[Si](C)(CCCOCC(O1)COC1=O)O[Si](C)(CCCOCC(O1)COC1=O)O[Si](C)(CCCOCC(O1)COC1=O)O[Si](C)(CCCOCC(O1)COC1=O)O[Si](C)(CCCOCC(O1)COC1=O)O[Si](C)(CCCOCC(O1)COC1=O)O[Si](C)(CCC2=CC=C([B-](C3=CC=CC=C3)(C4=CC=CC=C4)C5=CC=CC=C5)C=C2)O[Au],,,,,,0.525304403,0.94,0.9,0.1,,1-Sep,,,,18697.15585,,30,623.2385284,random,,20190326_3_PEG,[Cu]OCC[Au],[Cu]OCC[Au],,0.474695597,0.06,,,,,600,,600,,,44.02238095,,,,,,,,,,,,,,,,,,,,,,,,,,,,,,,,,,,,,,,,,,,,,,4.857378034,3.19E-11,-10.49608918
,,,,,1,doi.org/10.1021/ma500146v ,20190326_3_LiPSBC,[Cu][Si](C)(CCCOCC(O1)COC1=O)O[Si](C)(CCCOCC(O1)COC1=O)O[Si](C)(CCCOCC(O1)COC1=O)O[Si](C)(CCCOCC(O1)COC1=O)O[Si](C)(CCCOCC(O1)COC1=O)O[Si](C)(CCCOCC(O1)COC1=O)O[Si](C)(CCCOCC(O1)COC1=O)O[Si](C)(CCCOCC(O1)COC1=O)O[Si](C)(CCCOCC(O1)COC1=O)O[Si](C)(CCC2=CC=C([B-](C3=CC=CC=C3)(C4=CC=CC=C4)C5=CC=CC=C5)C=C2)O[Au],[Cu][Si](C)(CCCOCC(O1)COC1=O)O[Si](C)(CCCOCC(O1)COC1=O)O[Si](C)(CCCOCC(O1)COC1=O)O[Si](C)(CCCOCC(O1)COC1=O)O[Si](C)(CCCOCC(O1)COC1=O)O[Si](C)(CCCOCC(O1)COC1=O)O[Si](C)(CCCOCC(O1)COC1=O)O[Si](C)(CCCOCC(O1)COC1=O)O[Si](C)(CCCOCC(O1)COC1=O)O[Si](C)(CCC2=CC=C([B-](C3=CC=CC=C3)(C4=CC=CC=C4)C5=CC=CC=C5)C=C2)O[Au],,,,,,0.525304403,0.94,0.9,0.1,,1-Sep,,,,18697.15585,,30,623.2385284,random,,20190326_3_PEG,[Cu]OCC[Au],[Cu]OCC[Au],,0.474695597,0.06,,,,,600,,600,,,44.02238095,,,,,,,,,,,,,,,,,,,,,,,,,,,,,,,,,,,,,,,,,,,,,,80.56952579,3.47E-06,-5.459469619
,,,,,1,doi.org/10.1021/ma500146v ,20190326_3_LiPSBC,[Cu][Si](C)(CCCOCC(O1)COC1=O)O[Si](C)(CCCOCC(O1)COC1=O)O[Si](C)(CCCOCC(O1)COC1=O)O[Si](C)(CCCOCC(O1)COC1=O)O[Si](C)(CCCOCC(O1)COC1=O)O[Si](C)(CCCOCC(O1)COC1=O)O[Si](C)(CCCOCC(O1)COC1=O)O[Si](C)(CCCOCC(O1)COC1=O)O[Si](C)(CCCOCC(O1)COC1=O)O[Si](C)(CCC2=CC=C([B-](C3=CC=CC=C3)(C4=CC=CC=C4)C5=CC=CC=C5)C=C2)O[Au],[Cu][Si](C)(CCCOCC(O1)COC1=O)O[Si](C)(CCCOCC(O1)COC1=O)O[Si](C)(CCCOCC(O1)COC1=O)O[Si](C)(CCCOCC(O1)COC1=O)O[Si](C)(CCCOCC(O1)COC1=O)O[Si](C)(CCCOCC(O1)COC1=O)O[Si](C)(CCCOCC(O1)COC1=O)O[Si](C)(CCCOCC(O1)COC1=O)O[Si](C)(CCCOCC(O1)COC1=O)O[Si](C)(CCC2=CC=C([B-](C3=CC=CC=C3)(C4=CC=CC=C4)C5=CC=CC=C5)C=C2)O[Au],,,,,,0.525304403,0.94,0.9,0.1,,1-Sep,,,,18697.15585,,30,623.2385284,random,,20190326_3_PEG,[Cu]OCC[Au],[Cu]OCC[Au],,0.474695597,0.06,,,,,600,,600,,,44.02238095,,,,,,,,,,,,,,,,,,,,,,,,,,,,,,,,,,,,,,,,,,,,,,90.4953269,6.04E-06,-5.21870036
,,,,,1,doi.org/10.1021/ma500146v ,20190326_3_LiPSBC,[Cu][Si](C)(CCCOCC(O1)COC1=O)O[Si](C)(CCCOCC(O1)COC1=O)O[Si](C)(CCCOCC(O1)COC1=O)O[Si](C)(CCCOCC(O1)COC1=O)O[Si](C)(CCCOCC(O1)COC1=O)O[Si](C)(CCCOCC(O1)COC1=O)O[Si](C)(CCCOCC(O1)COC1=O)O[Si](C)(CCCOCC(O1)COC1=O)O[Si](C)(CCCOCC(O1)COC1=O)O[Si](C)(CCC2=CC=C([B-](C3=CC=CC=C3)(C4=CC=CC=C4)C5=CC=CC=C5)C=C2)O[Au],[Cu][Si](C)(CCCOCC(O1)COC1=O)O[Si](C)(CCCOCC(O1)COC1=O)O[Si](C)(CCCOCC(O1)COC1=O)O[Si](C)(CCCOCC(O1)COC1=O)O[Si](C)(CCCOCC(O1)COC1=O)O[Si](C)(CCCOCC(O1)COC1=O)O[Si](C)(CCCOCC(O1)COC1=O)O[Si](C)(CCCOCC(O1)COC1=O)O[Si](C)(CCCOCC(O1)COC1=O)O[Si](C)(CCC2=CC=C([B-](C3=CC=CC=C3)(C4=CC=CC=C4)C5=CC=CC=C5)C=C2)O[Au],,,,,,0.525304403,0.94,0.9,0.1,,1-Sep,,,,18697.15585,,30,623.2385284,random,,20190326_3_PEG,[Cu]OCC[Au],[Cu]OCC[Au],,0.474695597,0.06,,,,,600,,600,,,44.02238095,,,,,,,,,,,,,,,,,,,,,,,,,,,,,,,,,,,,,,,,,,,,,,99.98669194,1.18E-05,-4.929549285
,,,,,1,doi.org/10.1021/ma500146v ,20190326_3_LiPSBC,[Cu][Si](C)(CCCOCC(O1)COC1=O)O[Si](C)(CCCOCC(O1)COC1=O)O[Si](C)(CCCOCC(O1)COC1=O)O[Si](C)(CCCOCC(O1)COC1=O)O[Si](C)(CCCOCC(O1)COC1=O)O[Si](C)(CCCOCC(O1)COC1=O)O[Si](C)(CCCOCC(O1)COC1=O)O[Si](C)(CCCOCC(O1)COC1=O)O[Si](C)(CCCOCC(O1)COC1=O)O[Si](C)(CCC2=CC=C([B-](C3=CC=CC=C3)(C4=CC=CC=C4)C5=CC=CC=C5)C=C2)O[Au],[Cu][Si](C)(CCCOCC(O1)COC1=O)O[Si](C)(CCCOCC(O1)COC1=O)O[Si](C)(CCCOCC(O1)COC1=O)O[Si](C)(CCCOCC(O1)COC1=O)O[Si](C)(CCCOCC(O1)COC1=O)O[Si](C)(CCCOCC(O1)COC1=O)O[Si](C)(CCCOCC(O1)COC1=O)O[Si](C)(CCCOCC(O1)COC1=O)O[Si](C)(CCCOCC(O1)COC1=O)O[Si](C)(CCC2=CC=C([B-](C3=CC=CC=C3)(C4=CC=CC=C4)C5=CC=CC=C5)C=C2)O[Au],,,,,,0.525304403,0.94,0.9,0.1,,1-Sep,,,,18697.15585,,30,623.2385284,random,,20190326_3_PEG,[Cu]OCC[Au],[Cu]OCC[Au],,0.474695597,0.06,,,,,600,,600,,,44.02238095,,,,,,,,,,,,,,,,,,,,,,,,,,,,,,,,,,,,,,,,,,,,,,109.9839483,1.90E-05,-4.720913313
,,,,,1,doi.org/10.1021/ma500146v ,20190326_3_LiPSBC,[Cu][Si](C)(CCCOCC(O1)COC1=O)O[Si](C)(CCCOCC(O1)COC1=O)O[Si](C)(CCCOCC(O1)COC1=O)O[Si](C)(CCCOCC(O1)COC1=O)O[Si](C)(CCCOCC(O1)COC1=O)O[Si](C)(CCCOCC(O1)COC1=O)O[Si](C)(CCCOCC(O1)COC1=O)O[Si](C)(CCCOCC(O1)COC1=O)O[Si](C)(CCCOCC(O1)COC1=O)O[Si](C)(CCC2=CC=C([B-](C3=CC=CC=C3)(C4=CC=CC=C4)C5=CC=CC=C5)C=C2)O[Au],[Cu][Si](C)(CCCOCC(O1)COC1=O)O[Si](C)(CCCOCC(O1)COC1=O)O[Si](C)(CCCOCC(O1)COC1=O)O[Si](C)(CCCOCC(O1)COC1=O)O[Si](C)(CCCOCC(O1)COC1=O)O[Si](C)(CCCOCC(O1)COC1=O)O[Si](C)(CCCOCC(O1)COC1=O)O[Si](C)(CCCOCC(O1)COC1=O)O[Si](C)(CCCOCC(O1)COC1=O)O[Si](C)(CCC2=CC=C([B-](C3=CC=CC=C3)(C4=CC=CC=C4)C5=CC=CC=C5)C=C2)O[Au],,,,,,0.525304403,0.94,0.9,0.1,,1-Sep,,,,18697.15585,,30,623.2385284,random,,20190326_3_PEG,[Cu]OCC[Au],[Cu]OCC[Au],,0.474695597,0.06,,,,,600,,600,,,44.02238095,,,,,,,,,,,,,,,,,,,,,,,,,,,,,,,,,,,,,,,,,,,,,,120.5328578,3.31E-05,-4.4800713
,,,,,1,doi.org/10.1021/ma500146v ,20190326_3_LiPSBC,[Cu][Si](C)(CCCOCC(O1)COC1=O)O[Si](C)(CCCOCC(O1)COC1=O)O[Si](C)(CCCOCC(O1)COC1=O)O[Si](C)(CCCOCC(O1)COC1=O)O[Si](C)(CCCOCC(O1)COC1=O)O[Si](C)(CCCOCC(O1)COC1=O)O[Si](C)(CCCOCC(O1)COC1=O)O[Si](C)(CCCOCC(O1)COC1=O)O[Si](C)(CCCOCC(O1)COC1=O)O[Si](C)(CCC2=CC=C([B-](C3=CC=CC=C3)(C4=CC=CC=C4)C5=CC=CC=C5)C=C2)O[Au],[Cu][Si](C)(CCCOCC(O1)COC1=O)O[Si](C)(CCCOCC(O1)COC1=O)O[Si](C)(CCCOCC(O1)COC1=O)O[Si](C)(CCCOCC(O1)COC1=O)O[Si](C)(CCCOCC(O1)COC1=O)O[Si](C)(CCCOCC(O1)COC1=O)O[Si](C)(CCCOCC(O1)COC1=O)O[Si](C)(CCCOCC(O1)COC1=O)O[Si](C)(CCCOCC(O1)COC1=O)O[Si](C)(CCC2=CC=C([B-](C3=CC=CC=C3)(C4=CC=CC=C4)C5=CC=CC=C5)C=C2)O[Au],,,,,,0.448215329,0.92,0.9,0.1,,1-Sep,,,,18697.15585,,30,623.2385284,random,,20190326_3_PEG,[Cu]OCC[Au],[Cu]OCC[Au],,0.551784671,0.08,,,,,600,,600,,,44.02238095,,,,,,,,,,,,,,,,,,,,,,,,,,,,,,,,,,,,,,,,,,,,,,120.3236404,2.74E-05,-4.562783258
,,,,,1,doi.org/10.1021/ma500146v ,20190326_3_LiPSBC,[Cu][Si](C)(CCCOCC(O1)COC1=O)O[Si](C)(CCCOCC(O1)COC1=O)O[Si](C)(CCCOCC(O1)COC1=O)O[Si](C)(CCCOCC(O1)COC1=O)O[Si](C)(CCCOCC(O1)COC1=O)O[Si](C)(CCCOCC(O1)COC1=O)O[Si](C)(CCCOCC(O1)COC1=O)O[Si](C)(CCCOCC(O1)COC1=O)O[Si](C)(CCCOCC(O1)COC1=O)O[Si](C)(CCC2=CC=C([B-](C3=CC=CC=C3)(C4=CC=CC=C4)C5=CC=CC=C5)C=C2)O[Au],[Cu][Si](C)(CCCOCC(O1)COC1=O)O[Si](C)(CCCOCC(O1)COC1=O)O[Si](C)(CCCOCC(O1)COC1=O)O[Si](C)(CCCOCC(O1)COC1=O)O[Si](C)(CCCOCC(O1)COC1=O)O[Si](C)(CCCOCC(O1)COC1=O)O[Si](C)(CCCOCC(O1)COC1=O)O[Si](C)(CCCOCC(O1)COC1=O)O[Si](C)(CCCOCC(O1)COC1=O)O[Si](C)(CCC2=CC=C([B-](C3=CC=CC=C3)(C4=CC=CC=C4)C5=CC=CC=C5)C=C2)O[Au],,,,,,0.448215329,0.92,0.9,0.1,,1-Sep,,,,18697.15585,,30,623.2385284,random,,20190326_3_PEG,[Cu]OCC[Au],[Cu]OCC[Au],,0.551784671,0.08,,,,,600,,600,,,44.02238095,,,,,,,,,,,,,,,,,,,,,,,,,,,,,,,,,,,,,,,,,,,,,,109.8343967,1.78E-05,-4.750199947
,,,,,1,doi.org/10.1021/ma500146v ,20190326_3_LiPSBC,[Cu][Si](C)(CCCOCC(O1)COC1=O)O[Si](C)(CCCOCC(O1)COC1=O)O[Si](C)(CCCOCC(O1)COC1=O)O[Si](C)(CCCOCC(O1)COC1=O)O[Si](C)(CCCOCC(O1)COC1=O)O[Si](C)(CCCOCC(O1)COC1=O)O[Si](C)(CCCOCC(O1)COC1=O)O[Si](C)(CCCOCC(O1)COC1=O)O[Si](C)(CCCOCC(O1)COC1=O)O[Si](C)(CCC2=CC=C([B-](C3=CC=CC=C3)(C4=CC=CC=C4)C5=CC=CC=C5)C=C2)O[Au],[Cu][Si](C)(CCCOCC(O1)COC1=O)O[Si](C)(CCCOCC(O1)COC1=O)O[Si](C)(CCCOCC(O1)COC1=O)O[Si](C)(CCCOCC(O1)COC1=O)O[Si](C)(CCCOCC(O1)COC1=O)O[Si](C)(CCCOCC(O1)COC1=O)O[Si](C)(CCCOCC(O1)COC1=O)O[Si](C)(CCCOCC(O1)COC1=O)O[Si](C)(CCCOCC(O1)COC1=O)O[Si](C)(CCC2=CC=C([B-](C3=CC=CC=C3)(C4=CC=CC=C4)C5=CC=CC=C5)C=C2)O[Au],,,,,,0.448215329,0.92,0.9,0.1,,1-Sep,,,,18697.15585,,30,623.2385284,random,,20190326_3_PEG,[Cu]OCC[Au],[Cu]OCC[Au],,0.551784671,0.08,,,,,600,,600,,,44.02238095,,,,,,,,,,,,,,,,,,,,,,,,,,,,,,,,,,,,,,,,,,,,,,100.6124446,1.16E-05,-4.935445786
,,,,,1,doi.org/10.1021/ma500146v ,20190326_3_LiPSBC,[Cu][Si](C)(CCCOCC(O1)COC1=O)O[Si](C)(CCCOCC(O1)COC1=O)O[Si](C)(CCCOCC(O1)COC1=O)O[Si](C)(CCCOCC(O1)COC1=O)O[Si](C)(CCCOCC(O1)COC1=O)O[Si](C)(CCCOCC(O1)COC1=O)O[Si](C)(CCCOCC(O1)COC1=O)O[Si](C)(CCCOCC(O1)COC1=O)O[Si](C)(CCCOCC(O1)COC1=O)O[Si](C)(CCC2=CC=C([B-](C3=CC=CC=C3)(C4=CC=CC=C4)C5=CC=CC=C5)C=C2)O[Au],[Cu][Si](C)(CCCOCC(O1)COC1=O)O[Si](C)(CCCOCC(O1)COC1=O)O[Si](C)(CCCOCC(O1)COC1=O)O[Si](C)(CCCOCC(O1)COC1=O)O[Si](C)(CCCOCC(O1)COC1=O)O[Si](C)(CCCOCC(O1)COC1=O)O[Si](C)(CCCOCC(O1)COC1=O)O[Si](C)(CCCOCC(O1)COC1=O)O[Si](C)(CCCOCC(O1)COC1=O)O[Si](C)(CCC2=CC=C([B-](C3=CC=CC=C3)(C4=CC=CC=C4)C5=CC=CC=C5)C=C2)O[Au],,,,,,0.448215329,0.92,0.9,0.1,,1-Sep,,,,18697.15585,,30,623.2385284,random,,20190326_3_PEG,[Cu]OCC[Au],[Cu]OCC[Au],,0.551784671,0.08,,,,,600,,600,,,44.02238095,,,,,,,,,,,,,,,,,,,,,,,,,,,,,,,,,,,,,,,,,,,,,,91.04824246,7.28E-06,-5.138157098
,,,,,1,doi.org/10.1021/ma500146v ,20190326_3_LiPSBC,[Cu][Si](C)(CCCOCC(O1)COC1=O)O[Si](C)(CCCOCC(O1)COC1=O)O[Si](C)(CCCOCC(O1)COC1=O)O[Si](C)(CCCOCC(O1)COC1=O)O[Si](C)(CCCOCC(O1)COC1=O)O[Si](C)(CCCOCC(O1)COC1=O)O[Si](C)(CCCOCC(O1)COC1=O)O[Si](C)(CCCOCC(O1)COC1=O)O[Si](C)(CCCOCC(O1)COC1=O)O[Si](C)(CCC2=CC=C([B-](C3=CC=CC=C3)(C4=CC=CC=C4)C5=CC=CC=C5)C=C2)O[Au],[Cu][Si](C)(CCCOCC(O1)COC1=O)O[Si](C)(CCCOCC(O1)COC1=O)O[Si](C)(CCCOCC(O1)COC1=O)O[Si](C)(CCCOCC(O1)COC1=O)O[Si](C)(CCCOCC(O1)COC1=O)O[Si](C)(CCCOCC(O1)COC1=O)O[Si](C)(CCCOCC(O1)COC1=O)O[Si](C)(CCCOCC(O1)COC1=O)O[Si](C)(CCCOCC(O1)COC1=O)O[Si](C)(CCC2=CC=C([B-](C3=CC=CC=C3)(C4=CC=CC=C4)C5=CC=CC=C5)C=C2)O[Au],,,,,,0.448215329,0.92,0.9,0.1,,1-Sep,,,,18697.15585,,30,623.2385284,random,,20190326_3_PEG,[Cu]OCC[Au],[Cu]OCC[Au],,0.551784671,0.08,,,,,600,,600,,,44.02238095,,,,,,,,,,,,,,,,,,,,,,,,,,,,,,,,,,,,,,,,,,,,,,84.8040642,5.95E-06,-5.225495423
,,,,,1,doi.org/10.1021/ma500146v ,20190326_3_LiPSBC,[Cu][Si](C)(CCCOCC(O1)COC1=O)O[Si](C)(CCCOCC(O1)COC1=O)O[Si](C)(CCCOCC(O1)COC1=O)O[Si](C)(CCCOCC(O1)COC1=O)O[Si](C)(CCCOCC(O1)COC1=O)O[Si](C)(CCCOCC(O1)COC1=O)O[Si](C)(CCCOCC(O1)COC1=O)O[Si](C)(CCCOCC(O1)COC1=O)O[Si](C)(CCCOCC(O1)COC1=O)O[Si](C)(CCC2=CC=C([B-](C3=CC=CC=C3)(C4=CC=CC=C4)C5=CC=CC=C5)C=C2)O[Au],[Cu][Si](C)(CCCOCC(O1)COC1=O)O[Si](C)(CCCOCC(O1)COC1=O)O[Si](C)(CCCOCC(O1)COC1=O)O[Si](C)(CCCOCC(O1)COC1=O)O[Si](C)(CCCOCC(O1)COC1=O)O[Si](C)(CCCOCC(O1)COC1=O)O[Si](C)(CCCOCC(O1)COC1=O)O[Si](C)(CCCOCC(O1)COC1=O)O[Si](C)(CCCOCC(O1)COC1=O)O[Si](C)(CCC2=CC=C([B-](C3=CC=CC=C3)(C4=CC=CC=C4)C5=CC=CC=C5)C=C2)O[Au],,,,,,0.448215329,0.92,0.9,0.1,,1-Sep,,,,18697.15585,,30,623.2385284,random,,20190326_3_PEG,[Cu]OCC[Au],[Cu]OCC[Au],,0.551784671,0.08,,,,,600,,600,,,44.02238095,,,,,,,,,,,,,,,,,,,,,,,,,,,,,,,,,,,,,,,,,,,,,,80.3312998,3.91E-06,-5.407770049
,,,,,1,doi.org/10.1021/ma500146v ,20190326_3_LiPSBC,[Cu][Si](C)(CCCOCC(O1)COC1=O)O[Si](C)(CCCOCC(O1)COC1=O)O[Si](C)(CCCOCC(O1)COC1=O)O[Si](C)(CCCOCC(O1)COC1=O)O[Si](C)(CCCOCC(O1)COC1=O)O[Si](C)(CCCOCC(O1)COC1=O)O[Si](C)(CCCOCC(O1)COC1=O)O[Si](C)(CCCOCC(O1)COC1=O)O[Si](C)(CCCOCC(O1)COC1=O)O[Si](C)(CCC2=CC=C([B-](C3=CC=CC=C3)(C4=CC=CC=C4)C5=CC=CC=C5)C=C2)O[Au],[Cu][Si](C)(CCCOCC(O1)COC1=O)O[Si](C)(CCCOCC(O1)COC1=O)O[Si](C)(CCCOCC(O1)COC1=O)O[Si](C)(CCCOCC(O1)COC1=O)O[Si](C)(CCCOCC(O1)COC1=O)O[Si](C)(CCCOCC(O1)COC1=O)O[Si](C)(CCCOCC(O1)COC1=O)O[Si](C)(CCCOCC(O1)COC1=O)O[Si](C)(CCCOCC(O1)COC1=O)O[Si](C)(CCC2=CC=C([B-](C3=CC=CC=C3)(C4=CC=CC=C4)C5=CC=CC=C5)C=C2)O[Au],,,,,,0.448215329,0.92,0.9,0.1,,1-Sep,,,,18697.15585,,30,623.2385284,random,,20190326_3_PEG,[Cu]OCC[Au],[Cu]OCC[Au],,0.551784671,0.08,,,,,600,,600,,,44.02238095,,,,,,,,,,,,,,,,,,,,,,,,,,,,,,,,,,,,,,,,,,,,,,70.59499596,1.81E-06,-5.74187624
,,,,,1,doi.org/10.1021/ma500146v ,20190326_3_LiPSBC,[Cu][Si](C)(CCCOCC(O1)COC1=O)O[Si](C)(CCCOCC(O1)COC1=O)O[Si](C)(CCCOCC(O1)COC1=O)O[Si](C)(CCCOCC(O1)COC1=O)O[Si](C)(CCCOCC(O1)COC1=O)O[Si](C)(CCCOCC(O1)COC1=O)O[Si](C)(CCCOCC(O1)COC1=O)O[Si](C)(CCCOCC(O1)COC1=O)O[Si](C)(CCCOCC(O1)COC1=O)O[Si](C)(CCC2=CC=C([B-](C3=CC=CC=C3)(C4=CC=CC=C4)C5=CC=CC=C5)C=C2)O[Au],[Cu][Si](C)(CCCOCC(O1)COC1=O)O[Si](C)(CCCOCC(O1)COC1=O)O[Si](C)(CCCOCC(O1)COC1=O)O[Si](C)(CCCOCC(O1)COC1=O)O[Si](C)(CCCOCC(O1)COC1=O)O[Si](C)(CCCOCC(O1)COC1=O)O[Si](C)(CCCOCC(O1)COC1=O)O[Si](C)(CCCOCC(O1)COC1=O)O[Si](C)(CCCOCC(O1)COC1=O)O[Si](C)(CCC2=CC=C([B-](C3=CC=CC=C3)(C4=CC=CC=C4)C5=CC=CC=C5)C=C2)O[Au],,,,,,0.448215329,0.92,0.9,0.1,,1-Sep,,,,18697.15585,,30,623.2385284,random,,20190326_3_PEG,[Cu]OCC[Au],[Cu]OCC[Au],,0.551784671,0.08,,,,,600,,600,,,44.02238095,,,,,,,,,,,,,,,,,,,,,,,,,,,,,,,,,,,,,,,,,,,,,,59.93196985,8.88E-07,-6.051423324
,,,,,1,doi.org/10.1021/ma500146v ,20190326_3_LiPSBC,[Cu][Si](C)(CCCOCC(O1)COC1=O)O[Si](C)(CCCOCC(O1)COC1=O)O[Si](C)(CCCOCC(O1)COC1=O)O[Si](C)(CCCOCC(O1)COC1=O)O[Si](C)(CCCOCC(O1)COC1=O)O[Si](C)(CCCOCC(O1)COC1=O)O[Si](C)(CCCOCC(O1)COC1=O)O[Si](C)(CCCOCC(O1)COC1=O)O[Si](C)(CCCOCC(O1)COC1=O)O[Si](C)(CCC2=CC=C([B-](C3=CC=CC=C3)(C4=CC=CC=C4)C5=CC=CC=C5)C=C2)O[Au],[Cu][Si](C)(CCCOCC(O1)COC1=O)O[Si](C)(CCCOCC(O1)COC1=O)O[Si](C)(CCCOCC(O1)COC1=O)O[Si](C)(CCCOCC(O1)COC1=O)O[Si](C)(CCCOCC(O1)COC1=O)O[Si](C)(CCCOCC(O1)COC1=O)O[Si](C)(CCCOCC(O1)COC1=O)O[Si](C)(CCCOCC(O1)COC1=O)O[Si](C)(CCCOCC(O1)COC1=O)O[Si](C)(CCC2=CC=C([B-](C3=CC=CC=C3)(C4=CC=CC=C4)C5=CC=CC=C5)C=C2)O[Au],,,,,,0.448215329,0.92,0.9,0.1,,1-Sep,,,,18697.15585,,30,623.2385284,random,,20190326_3_PEG,[Cu]OCC[Au],[Cu]OCC[Au],,0.551784671,0.08,,,,,600,,600,,,44.02238095,,,,,,,,,,,,,,,,,,,,,,,,,,,,,,,,,,,,,,,,,,,,,,50.05875495,3.43E-07,-6.465154747
