Repository: zjurillpolymer/SPE_prediction

# SPE Prediction

Polymer electrolyte conductivity prediction using graph neural networks.

## Data

Data from [ChemPropPred](https://github.com/learningmatter-mit/Chem-prop-pred) — polymer electrolyte conductivity measurements including SMILES, conductivity (log S/cm), molecular weight, salt concentration, and temperature.

- `data/clean_train_data.csv` — cleaned training data
- `data/PolymerElectrolyteData.csv` — full raw dataset
- `data/PolyInfo_8salts.csv` / `data/polyinfo_5salts_4conc.csv` — PolyInfo polymer database with salt additives

File: data/PolymerElectrolyteData.csv (part 66 of 154)
Notes,Compound Notebook Name,Date Copied to Master Database,Data Recorded By,Seshadri Group,Oyaizu Group,DOI,Solvent 1 (S1),S1 SMILES,S1 SMILES 1,S1 SMILES 2,S1 SMILES 3,S1 Big SMILES,S1 End Group 1,S1 End Group 2,S1 Mol %,S1 Weight %,S1 SMILES 1 Mol %,S1 SMILES 2 Mol %,S1 SMILES 3 Mol %,S1 Molar Ratio,S1 Weight Ratio,S1 Mw,S1 Mn,S1 Mn or Mw,S1 Mw/Mn,S1 DOP,S1 Molar Mass (g/mol),S1 Type,S1 Block Mol Weight,Solvent 2 (S2),S2 SMILES,S2 SMILES 1,S2 SMILES 2,S2 Mol %,S2 Weight %,S2 SMILES 1 Mol %,S2 SMILES 2 Mol %,S2 Molar Ratio,S2 Weight Ratio,S2 Mw,S2 Mn,S2 Mn or Mw,S2 Mw/Mn,S2 DOP,S2 Molar Mass (g/mol),S2 Type,Solvent 3 (S3),S3 SMILES,S3 SMILES 1,S3 Mol %,S3 Weight %,S3 Molar Ratio,S3 Weight Ratio,S3 Mw,S3 Mn,S3 Mn or Mw,S3 Mw/Mn,S3 DOP,S3 Molar Mass (g/mol),S3 Type,Solvent 4 (S4),S4 SMILES,S4 Mol %,S4 Weight %,S4 Molar Ratio,S4 Weight Ratio,S4 Mw,S4 Mn,S4 Mn or Mw,S4 Mw/Mn,S4 DOP,S4 Molar Mass (g/mol),S4 Type,Salt 1,Salt1 SMILES,Salt1 Mol %,Salt1 Weight %,Salt1 Molality (mol salt/kg polymer),Salt1 Molar Mass (g/mol),Salt 2,Salt2 SMILES,Salt2 Mol %,Salt2 Weight %,Salt2 Molality (mol salt/kg polymer),Salt2 Molar Mass (g/mol),Inorganic Material 1 (IM1),IM1 Weight %,IM1 Particle Size (nm),Tg (oC),Heating Rate (K/min),Temperature (oC),Conductivity (S/cm),log Conductivity (S/cm)
,,,,,1,doi.org/10.1021/ma500146v ,20190326_3_LiPSBC,[Cu][Si](C)(CCCOCC(O1)COC1=O)O[Si](C)(CCCOCC(O1)COC1=O)O[Si](C)(CCCOCC(O1)COC1=O)O[Si](C)(CCCOCC(O1)COC1=O)O[Si](C)(CCCOCC(O1)COC1=O)O[Si](C)(CCCOCC(O1)COC1=O)O[Si](C)(CCCOCC(O1)COC1=O)O[Si](C)(CCCOCC(O1)COC1=O)O[Si](C)(CCCOCC(O1)COC1=O)O[Si](C)(CCC2=CC=C([B-](C3=CC=CC=C3)(C4=CC=CC=C4)C5=CC=CC=C5)C=C2)O[Au],[Cu][Si](C)(CCCOCC(O1)COC1=O)O[Si](C)(CCCOCC(O1)COC1=O)O[Si](C)(CCCOCC(O1)COC1=O)O[Si](C)(CCCOCC(O1)COC1=O)O[Si](C)(CCCOCC(O1)COC1=O)O[Si](C)(CCCOCC(O1)COC1=O)O[Si](C)(CCCOCC(O1)COC1=O)O[Si](C)(CCCOCC(O1)COC1=O)O[Si](C)(CCCOCC(O1)COC1=O)O[Si](C)(CCC2=CC=C([B-](C3=CC=CC=C3)(C4=CC=CC=C4)C5=CC=CC=C5)C=C2)O[Au],,,,,,0.448215329,0.92,0.9,0.1,,1-Sep,,,,18697.15585,,30,623.2385284,random,,20190326_3_PEG,[Cu]OCC[Au],[Cu]OCC[Au],,0.551784671,0.08,,,,,600,,600,,,44.02238095,,,,,,,,,,,,,,,,,,,,,,,,,,,,,,,,,,,,,,,,,,,,,,44.80498891,1.93E-07,-6.714782725
,,,,,1,doi.org/10.1021/ma500146v ,20190326_3_LiPSBC,[Cu][Si](C)(CCCOCC(O1)COC1=O)O[Si](C)(CCCOCC(O1)COC1=O)O[Si](C)(CCCOCC(O1)COC1=O)O[Si](C)(CCCOCC(O1)COC1=O)O[Si](C)(CCCOCC(O1)COC1=O)O[Si](C)(CCCOCC(O1)COC1=O)O[Si](C)(CCCOCC(O1)COC1=O)O[Si](C)(CCCOCC(O1)COC1=O)O[Si](C)(CCCOCC(O1)COC1=O)O[Si](C)(CCC2=CC=C([B-](C3=CC=CC=C3)(C4=CC=CC=C4)C5=CC=CC=C5)C=C2)O[Au],[Cu][Si](C)(CCCOCC(O1)COC1=O)O[Si](C)(CCCOCC(O1)COC1=O)O[Si](C)(CCCOCC(O1)COC1=O)O[Si](C)(CCCOCC(O1)COC1=O)O[Si](C)(CCCOCC(O1)COC1=O)O[Si](C)(CCCOCC(O1)COC1=O)O[Si](C)(CCCOCC(O1)COC1=O)O[Si](C)(CCCOCC(O1)COC1=O)O[Si](C)(CCCOCC(O1)COC1=O)O[Si](C)(CCC2=CC=C([B-](C3=CC=CC=C3)(C4=CC=CC=C4)C5=CC=CC=C5)C=C2)O[Au],,,,,,0.448215329,0.92,0.9,0.1,,1-Sep,,,,18697.15585,,30,623.2385284,random,,20190326_3_PEG,[Cu]OCC[Au],[Cu]OCC[Au],,0.551784671,0.08,,,,,600,,600,,,44.02238095,,,,,,,,,,,,,,,,,,,,,,,,,,,,,,,,,,,,,,,,,,,,,,40.4600978,1.05E-07,-6.976866775
,,,,,1,doi.org/10.1021/ma500146v ,20190326_3_LiPSBC,[Cu][Si](C)(CCCOCC(O1)COC1=O)O[Si](C)(CCCOCC(O1)COC1=O)O[Si](C)(CCCOCC(O1)COC1=O)O[Si](C)(CCCOCC(O1)COC1=O)O[Si](C)(CCCOCC(O1)COC1=O)O[Si](C)(CCCOCC(O1)COC1=O)O[Si](C)(CCCOCC(O1)COC1=O)O[Si](C)(CCCOCC(O1)COC1=O)O[Si](C)(CCCOCC(O1)COC1=O)O[Si](C)(CCC2=CC=C([B-](C3=CC=CC=C3)(C4=CC=CC=C4)C5=CC=CC=C5)C=C2)O[Au],[Cu][Si](C)(CCCOCC(O1)COC1=O)O[Si](C)(CCCOCC(O1)COC1=O)O[Si](C)(CCCOCC(O1)COC1=O)O[Si](C)(CCCOCC(O1)COC1=O)O[Si](C)(CCCOCC(O1)COC1=O)O[Si](C)(CCCOCC(O1)COC1=O)O[Si](C)(CCCOCC(O1)COC1=O)O[Si](C)(CCCOCC(O1)COC1=O)O[Si](C)(CCCOCC(O1)COC1=O)O[Si](C)(CCC2=CC=C([B-](C3=CC=CC=C3)(C4=CC=CC=C4)C5=CC=CC=C5)C=C2)O[Au],,,,,,0.448215329,0.92,0.9,0.1,,1-Sep,,,,18697.15585,,30,623.2385284,random,,20190326_3_PEG,[Cu]OCC[Au],[Cu]OCC[Au],,0.551784671,0.08,,,,,600,,600,,,44.02238095,,,,,,,,,,,,,,,,,,,,,,,,,,,,,,,,,,,,,,,,,,,,,,35.3281669,5.02E-08,-7.29920506
,,,,,1,doi.org/10.1021/ma500146v ,20190326_3_LiPSBC,[Cu][Si](C)(CCCOCC(O1)COC1=O)O[Si](C)(CCCOCC(O1)COC1=O)O[Si](C)(CCCOCC(O1)COC1=O)O[Si](C)(CCCOCC(O1)COC1=O)O[Si](C)(CCCOCC(O1)COC1=O)O[Si](C)(CCCOCC(O1)COC1=O)O[Si](C)(CCCOCC(O1)COC1=O)O[Si](C)(CCCOCC(O1)COC1=O)O[Si](C)(CCCOCC(O1)COC1=O)O[Si](C)(CCC2=CC=C([B-](C3=CC=CC=C3)(C4=CC=CC=C4)C5=CC=CC=C5)C=C2)O[Au],[Cu][Si](C)(CCCOCC(O1)COC1=O)O[Si](C)(CCCOCC(O1)COC1=O)O[Si](C)(CCCOCC(O1)COC1=O)O[Si](C)(CCCOCC(O1)COC1=O)O[Si](C)(CCCOCC(O1)COC1=O)O[Si](C)(CCCOCC(O1)COC1=O)O[Si](C)(CCCOCC(O1)COC1=O)O[Si](C)(CCCOCC(O1)COC1=O)O[Si](C)(CCCOCC(O1)COC1=O)O[Si](C)(CCC2=CC=C([B-](C3=CC=CC=C3)(C4=CC=CC=C4)C5=CC=CC=C5)C=C2)O[Au],,,,,,0.448215329,0.92,0.9,0.1,,1-Sep,,,,18697.15585,,30,623.2385284,random,,20190326_3_PEG,[Cu]OCC[Au],[Cu]OCC[Au],,0.551784671,0.08,,,,,600,,600,,,44.02238095,,,,,,,,,,,,,,,,,,,,,,,,,,,,,,,,,,,,,,,,,,,,,,30.70991977,2.39E-08,-7.621543346
,,,,,1,doi.org/10.1021/ma500146v ,20190326_3_LiPSBC,[Cu][Si](C)(CCCOCC(O1)COC1=O)O[Si](C)(CCCOCC(O1)COC1=O)O[Si](C)(CCCOCC(O1)COC1=O)O[Si](C)(CCCOCC(O1)COC1=O)O[Si](C)(CCCOCC(O1)COC1=O)O[Si](C)(CCCOCC(O1)COC1=O)O[Si](C)(CCCOCC(O1)COC1=O)O[Si](C)(CCCOCC(O1)COC1=O)O[Si](C)(CCCOCC(O1)COC1=O)O[Si](C)(CCC2=CC=C([B-](C3=CC=CC=C3)(C4=CC=CC=C4)C5=CC=CC=C5)C=C2)O[Au],[Cu][Si](C)(CCCOCC(O1)COC1=O)O[Si](C)(CCCOCC(O1)COC1=O)O[Si](C)(CCCOCC(O1)COC1=O)O[Si](C)(CCCOCC(O1)COC1=O)O[Si](C)(CCCOCC(O1)COC1=O)O[Si](C)(CCCOCC(O1)COC1=O)O[Si](C)(CCCOCC(O1)COC1=O)O[Si](C)(CCCOCC(O1)COC1=O)O[Si](C)(CCCOCC(O1)COC1=O)O[Si](C)(CCC2=CC=C([B-](C3=CC=CC=C3)(C4=CC=CC=C4)C5=CC=CC=C5)C=C2)O[Au],,,,,,0.448215329,0.92,0.9,0.1,,1-Sep,,,,18697.15585,,30,623.2385284,random,,20190326_3_PEG,[Cu]OCC[Au],[Cu]OCC[Au],,0.551784671,0.08,,,,,600,,600,,,44.02238095,,,,,,,,,,,,,,,,,,,,,,,,,,,,,,,,,,,,,,,,,,,,,,25.54983939,1.00E-08,-7.999139623
,,,,,1,doi.org/10.1021/ma500146v ,20190326_3_LiPSBC,[Cu][Si](C)(CCCOCC(O1)COC1=O)O[Si](C)(CCCOCC(O1)COC1=O)O[Si](C)(CCCOCC(O1)COC1=O)O[Si](C)(CCCOCC(O1)COC1=O)O[Si](C)(CCCOCC(O1)COC1=O)O[Si](C)(CCCOCC(O1)COC1=O)O[Si](C)(CCCOCC(O1)COC1=O)O[Si](C)(CCCOCC(O1)COC1=O)O[Si](C)(CCCOCC(O1)COC1=O)O[Si](C)(CCC2=CC=C([B-](C3=CC=CC=C3)(C4=CC=CC=C4)C5=CC=CC=C5)C=C2)O[Au],[Cu][Si](C)(CCCOCC(O1)COC1=O)O[Si](C)(CCCOCC(O1)COC1=O)O[Si](C)(CCCOCC(O1)COC1=O)O[Si](C)(CCCOCC(O1)COC1=O)O[Si](C)(CCCOCC(O1)COC1=O)O[Si](C)(CCCOCC(O1)COC1=O)O[Si](C)(CCCOCC(O1)COC1=O)O[Si](C)(CCCOCC(O1)COC1=O)O[Si](C)(CCCOCC(O1)COC1=O)O[Si](C)(CCC2=CC=C([B-](C3=CC=CC=C3)(C4=CC=CC=C4)C5=CC=CC=C5)C=C2)O[Au],,,,,,0.448215329,0.92,0.9,0.1,,1-Sep,,,,18697.15585,,30,623.2385284,random,,20190326_3_PEG,[Cu]OCC[Au],[Cu]OCC[Au],,0.551784671,0.08,,,,,600,,600,,,44.02238095,,,,,,,,,,,,,,,,,,,,,,,,,,,,,,,,,,,,,,,,,,,,,,20.56051018,3.85E-09,-8.41472577
,,,,,1,doi.org/10.1021/ma500146v ,20190326_3_LiPSBC,[Cu][Si](C)(CCCOCC(O1)COC1=O)O[Si](C)(CCCOCC(O1)COC1=O)O[Si](C)(CCCOCC(O1)COC1=O)O[Si](C)(CCCOCC(O1)COC1=O)O[Si](C)(CCCOCC(O1)COC1=O)O[Si](C)(CCCOCC(O1)COC1=O)O[Si](C)(CCCOCC(O1)COC1=O)O[Si](C)(CCCOCC(O1)COC1=O)O[Si](C)(CCCOCC(O1)COC1=O)O[Si](C)(CCC2=CC=C([B-](C3=CC=CC=C3)(C4=CC=CC=C4)C5=CC=CC=C5)C=C2)O[Au],[Cu][Si](C)(CCCOCC(O1)COC1=O)O[Si](C)(CCCOCC(O1)COC1=O)O[Si](C)(CCCOCC(O1)COC1=O)O[Si](C)(CCCOCC(O1)COC1=O)O[Si](C)(CCCOCC(O1)COC1=O)O[Si](C)(CCCOCC(O1)COC1=O)O[Si](C)(CCCOCC(O1)COC1=O)O[Si](C)(CCCOCC(O1)COC1=O)O[Si](C)(CCCOCC(O1)COC1=O)O[Si](C)(CCC2=CC=C([B-](C3=CC=CC=C3)(C4=CC=CC=C4)C5=CC=CC=C5)C=C2)O[Au],,,,,,0.448215329,0.92,0.9,0.1,,1-Sep,,,,18697.15585,,30,623.2385284,random,,20190326_3_PEG,[Cu]OCC[Au],[Cu]OCC[Au],,0.551784671,0.08,,,,,600,,600,,,44.02238095,,,,,,,,,,,,,,,,,,,,,,,,,,,,,,,,,,,,,,,,,,,,,,15.41821924,1.32E-09,-8.878991576
,,,,,1,doi.org/10.1021/ma500146v ,20190326_3_LiPSBC,[Cu][Si](C)(CCCOCC(O1)COC1=O)O[Si](C)(CCCOCC(O1)COC1=O)O[Si](C)(CCCOCC(O1)COC1=O)O[Si](C)(CCCOCC(O1)COC1=O)O[Si](C)(CCCOCC(O1)COC1=O)O[Si](C)(CCCOCC(O1)COC1=O)O[Si](C)(CCCOCC(O1)COC1=O)O[Si](C)(CCCOCC(O1)COC1=O)O[Si](C)(CCCOCC(O1)COC1=O)O[Si](C)(CCC2=CC=C([B-](C3=CC=CC=C3)(C4=CC=CC=C4)C5=CC=CC=C5)C=C2)O[Au],[Cu][Si](C)(CCCOCC(O1)COC1=O)O[Si](C)(CCCOCC(O1)COC1=O)O[Si](C)(CCCOCC(O1)COC1=O)O[Si](C)(CCCOCC(O1)COC1=O)O[Si](C)(CCCOCC(O1)COC1=O)O[Si](C)(CCCOCC(O1)COC1=O)O[Si](C)(CCCOCC(O1)COC1=O)O[Si](C)(CCCOCC(O1)COC1=O)O[Si](C)(CCCOCC(O1)COC1=O)O[Si](C)(CCC2=CC=C([B-](C3=CC=CC=C3)(C4=CC=CC=C4)C5=CC=CC=C5)C=C2)O[Au],,,,,,0.448215329,0.92,0.9,0.1,,1-Sep,,,,18697.15585,,30,623.2385284,random,,20190326_3_PEG,[Cu]OCC[Au],[Cu]OCC[Au],,0.551784671,0.08,,,,,600,,600,,,44.02238095,,,,,,,,,,,,,,,,,,,,,,,,,,,,,,,,,,,,,,,,,,,,,,10.14344751,3.19E-10,-9.496039151
,,,,,1,doi.org/10.1021/ma500146v ,20190326_3_LiPSBC,[Cu][Si](C)(CCCOCC(O1)COC1=O)O[Si](C)(CCCOCC(O1)COC1=O)O[Si](C)(CCCOCC(O1)COC1=O)O[Si](C)(CCCOCC(O1)COC1=O)O[Si](C)(CCCOCC(O1)COC1=O)O[Si](C)(CCCOCC(O1)COC1=O)O[Si](C)(CCCOCC(O1)COC1=O)O[Si](C)(CCCOCC(O1)COC1=O)O[Si](C)(CCCOCC(O1)COC1=O)O[Si](C)(CCC2=CC=C([B-](C3=CC=CC=C3)(C4=CC=CC=C4)C5=CC=CC=C5)C=C2)O[Au],[Cu][Si](C)(CCCOCC(O1)COC1=O)O[Si](C)(CCCOCC(O1)COC1=O)O[Si](C)(CCCOCC(O1)COC1=O)O[Si](C)(CCCOCC(O1)COC1=O)O[Si](C)(CCCOCC(O1)COC1=O)O[Si](C)(CCCOCC(O1)COC1=O)O[Si](C)(CCCOCC(O1)COC1=O)O[Si](C)(CCCOCC(O1)COC1=O)O[Si](C)(CCCOCC(O1)COC1=O)O[Si](C)(CCC2=CC=C([B-](C3=CC=CC=C3)(C4=CC=CC=C4)C5=CC=CC=C5)C=C2)O[Au],,,,,,0.448215329,0.92,0.9,0.1,,1-Sep,,,,18697.15585,,30,623.2385284,random,,20190326_3_PEG,[Cu]OCC[Au],[Cu]OCC[Au],,0.551784671,0.08,,,,,600,,600,,,44.02238095,,,,,,,,,,,,,,,,,,,,,,,,,,,,,,,,,,,,,,,,,,,,,,5.355215371,1.01E-10,-9.994183369
,,,,,1,doi.org/10.1021/ma500146v ,20190326_3_LiPSBC,[Cu][Si](C)(CCCOCC(O1)COC1=O)O[Si](C)(CCCOCC(O1)COC1=O)O[Si](C)(CCCOCC(O1)COC1=O)O[Si](C)(CCCOCC(O1)COC1=O)O[Si](C)(CCCOCC(O1)COC1=O)O[Si](C)(CCCOCC(O1)COC1=O)O[Si](C)(CCCOCC(O1)COC1=O)O[Si](C)(CCCOCC(O1)COC1=O)O[Si](C)(CCCOCC(O1)COC1=O)O[Si](C)(CCC2=CC=C([B-](C3=CC=CC=C3)(C4=CC=CC=C4)C5=CC=CC=C5)C=C2)O[Au],[Cu][Si](C)(CCCOCC(O1)COC1=O)O[Si](C)(CCCOCC(O1)COC1=O)O[Si](C)(CCCOCC(O1)COC1=O)O[Si](C)(CCCOCC(O1)COC1=O)O[Si](C)(CCCOCC(O1)COC1=O)O[Si](C)(CCCOCC(O1)COC1=O)O[Si](C)(CCCOCC(O1)COC1=O)O[Si](C)(CCCOCC(O1)COC1=O)O[Si](C)(CCCOCC(O1)COC1=O)O[Si](C)(CCC2=CC=C([B-](C3=CC=CC=C3)(C4=CC=CC=C4)C5=CC=CC=C5)C=C2)O[Au],,,,,,0.448215329,0.92,0.9,0.1,,1-Sep,,,,18697.15585,,30,623.2385284,random,,20190326_3_PEG,[Cu]OCC[Au],[Cu]OCC[Au],,0.551784671,0.08,,,,,600,,600,,,44.02238095,,,,,,,,,,,,,,,,,,,,,,,,,,,,,,,,,,,,,,,,,,,,,,4.330466,8.49E-11,-10.07131432
,,,,,1,doi.org/10.1021/ma500146v ,20190326_3_LiPSBC,[Cu][Si](C)(CCCOCC(O1)COC1=O)O[Si](C)(CCCOCC(O1)COC1=O)O[Si](C)(CCCOCC(O1)COC1=O)O[Si](C)(CCCOCC(O1)COC1=O)O[Si](C)(CCCOCC(O1)COC1=O)O[Si](C)(CCCOCC(O1)COC1=O)O[Si](C)(CCCOCC(O1)COC1=O)O[Si](C)(CCCOCC(O1)COC1=O)O[Si](C)(CCCOCC(O1)COC1=O)O[Si](C)(CCC2=CC=C([B-](C3=CC=CC=C3)(C4=CC=CC=C4)C5=CC=CC=C5)C=C2)O[Au],[Cu][Si](C)(CCCOCC(O1)COC1=O)O[Si](C)(CCCOCC(O1)COC1=O)O[Si](C)(CCCOCC(O1)COC1=O)O[Si](C)(CCCOCC(O1)COC1=O)O[Si](C)(CCCOCC(O1)COC1=O)O[Si](C)(CCCOCC(O1)COC1=O)O[Si](C)(CCCOCC(O1)COC1=O)O[Si](C)(CCCOCC(O1)COC1=O)O[Si](C)(CCCOCC(O1)COC1=O)O[Si](C)(CCC2=CC=C([B-](C3=CC=CC=C3)(C4=CC=CC=C4)C5=CC=CC=C5)C=C2)O[Au],,,,,,0.448215329,0.92,0.9,0.1,,1-Sep,,,,18697.15585,,30,623.2385284,random,,20190326_3_PEG,[Cu]OCC[Au],[Cu]OCC[Au],,0.551784671,0.08,,,,,600,,600,,,44.02238095,,,,,,,,,,,,,,,,,,,,,,,,,,,,,,,,,,,,,,,,,,,,,,0.436417403,2.10E-11,-10.67684981
,,,,,1,doi.org/10.1021/ma500146v ,20190326_3_LiPSBC,[Cu][Si](C)(CCCOCC(O1)COC1=O)O[Si](C)(CCCOCC(O1)COC1=O)O[Si](C)(CCCOCC(O1)COC1=O)O[Si](C)(CCCOCC(O1)COC1=O)O[Si](C)(CCCOCC(O1)COC1=O)O[Si](C)(CCCOCC(O1)COC1=O)O[Si](C)(CCCOCC(O1)COC1=O)O[Si](C)(CCCOCC(O1)COC1=O)O[Si](C)(CCCOCC(O1)COC1=O)O[Si](C)(CCC2=CC=C([B-](C3=CC=CC=C3)(C4=CC=CC=C4)C5=CC=CC=C5)C=C2)O[Au],[Cu][Si](C)(CCCOCC(O1)COC1=O)O[Si](C)(CCCOCC(O1)COC1=O)O[Si](C)(CCCOCC(O1)COC1=O)O[Si](C)(CCCOCC(O1)COC1=O)O[Si](C)(CCCOCC(O1)COC1=O)O[Si](C)(CCCOCC(O1)COC1=O)O[Si](C)(CCCOCC(O1)COC1=O)O[Si](C)(CCCOCC(O1)COC1=O)O[Si](C)(CCCOCC(O1)COC1=O)O[Si](C)(CCC2=CC=C([B-](C3=CC=CC=C3)(C4=CC=CC=C4)C5=CC=CC=C5)C=C2)O[Au],,,,,,0.320979864,0.87,0.9,0.1,,1-Sep,,,,18697.15585,,30,623.2385284,random,,20190326_3_PEG,[Cu]OCC[Au],[Cu]OCC[Au],,0.679020136,0.13,,,,,600,,600,,,44.02238095,,,,,,,,,,,,,,,,,,,,,,,,,,,,,,,,,,,,,,,,,,,,,,120.9304767,5.23E-05,-4.281173986
,,,,,1,doi.org/10.1021/ma500146v ,20190326_3_LiPSBC,[Cu][Si](C)(CCCOCC(O1)COC1=O)O[Si](C)(CCCOCC(O1)COC1=O)O[Si](C)(CCCOCC(O1)COC1=O)O[Si](C)(CCCOCC(O1)COC1=O)O[Si](C)(CCCOCC(O1)COC1=O)O[Si](C)(CCCOCC(O1)COC1=O)O[Si](C)(CCCOCC(O1)COC1=O)O[Si](C)(CCCOCC(O1)COC1=O)O[Si](C)(CCCOCC(O1)COC1=O)O[Si](C)(CCC2=CC=C([B-](C3=CC=CC=C3)(C4=CC=CC=C4)C5=CC=CC=C5)C=C2)O[Au],[Cu][Si](C)(CCCOCC(O1)COC1=O)O[Si](C)(CCCOCC(O1)COC1=O)O[Si](C)(CCCOCC(O1)COC1=O)O[Si](C)(CCCOCC(O1)COC1=O)O[Si](C)(CCCOCC(O1)COC1=O)O[Si](C)(CCCOCC(O1)COC1=O)O[Si](C)(CCCOCC(O1)COC1=O)O[Si](C)(CCCOCC(O1)COC1=O)O[Si](C)(CCCOCC(O1)COC1=O)O[Si](C)(CCC2=CC=C([B-](C3=CC=CC=C3)(C4=CC=CC=C4)C5=CC=CC=C5)C=C2)O[Au],,,,,,0.320979864,0.87,0.9,0.1,,1-Sep,,,,18697.15585,,30,623.2385284,random,,20190326_3_PEG,[Cu]OCC[Au],[Cu]OCC[Au],,0.679020136,0.13,,,,,600,,600,,,44.02238095,,,,,,,,,,,,,,,,,,,,,,,,,,,,,,,,,,,,,,,,,,,,,,110.6322844,3.46E-05,-4.460939709
,,,,,1,doi.org/10.1021/ma500146v ,20190326_3_LiPSBC,[Cu][Si](C)(CCCOCC(O1)COC1=O)O[Si](C)(CCCOCC(O1)COC1=O)O[Si](C)(CCCOCC(O1)COC1=O)O[Si](C)(CCCOCC(O1)COC1=O)O[Si](C)(CCCOCC(O1)COC1=O)O[Si](C)(CCCOCC(O1)COC1=O)O[Si](C)(CCCOCC(O1)COC1=O)O[Si](C)(CCCOCC(O1)COC1=O)O[Si](C)(CCCOCC(O1)COC1=O)O[Si](C)(CCC2=CC=C([B-](C3=CC=CC=C3)(C4=CC=CC=C4)C5=CC=CC=C5)C=C2)O[Au],[Cu][Si](C)(CCCOCC(O1)COC1=O)O[Si](C)(CCCOCC(O1)COC1=O)O[Si](C)(CCCOCC(O1)COC1=O)O[Si](C)(CCCOCC(O1)COC1=O)O[Si](C)(CCCOCC(O1)COC1=O)O[Si](C)(CCCOCC(O1)COC1=O)O[Si](C)(CCCOCC(O1)COC1=O)O[Si](C)(CCCOCC(O1)COC1=O)O[Si](C)(CCCOCC(O1)COC1=O)O[Si](C)(CCC2=CC=C([B-](C3=CC=CC=C3)(C4=CC=CC=C4)C5=CC=CC=C5)C=C2)O[Au],,,,,,0.320979864,0.87,0.9,0.1,,1-Sep,,,,18697.15585,,30,623.2385284,random,,20190326_3_PEG,[Cu]OCC[Au],[Cu]OCC[Au],,0.679020136,0.13,,,,,600,,600,,,44.02238095,,,,,,,,,,,,,,,,,,,,,,,,,,,,,,,,,,,,,,,,,,,,,,100.3294522,2.18E-05,-4.661951618
,,,,,1,doi.org/10.1021/ma500146v ,20190326_3_LiPSBC,[Cu][Si](C)(CCCOCC(O1)COC1=O)O[Si](C)(CCCOCC(O1)COC1=O)O[Si](C)(CCCOCC(O1)COC1=O)O[Si](C)(CCCOCC(O1)COC1=O)O[Si](C)(CCCOCC(O1)COC1=O)O[Si](C)(CCCOCC(O1)COC1=O)O[Si](C)(CCCOCC(O1)COC1=O)O[Si](C)(CCCOCC(O1)COC1=O)O[Si](C)(CCCOCC(O1)COC1=O)O[Si](C)(CCC2=CC=C([B-](C3=CC=CC=C3)(C4=CC=CC=C4)C5=CC=CC=C5)C=C2)O[Au],[Cu][Si](C)(CCCOCC(O1)COC1=O)O[Si](C)(CCCOCC(O1)COC1=O)O[Si](C)(CCCOCC(O1)COC1=O)O[Si](C)(CCCOCC(O1)COC1=O)O[Si](C)(CCCOCC(O1)COC1=O)O[Si](C)(CCCOCC(O1)COC1=O)O[Si](C)(CCCOCC(O1)COC1=O)O[Si](C)(CCCOCC(O1)COC1=O)O[Si](C)(CCCOCC(O1)COC1=O)O[Si](C)(CCC2=CC=C([B-](C3=CC=CC=C3)(C4=CC=CC=C4)C5=CC=CC=C5)C=C2)O[Au],,,,,,0.320979864,0.87,0.9,0.1,,1-Sep,,,,18697.15585,,30,623.2385284,random,,20190326_3_PEG,[Cu]OCC[Au],[Cu]OCC[Au],,0.679020136,0.13,,,,,600,,600,,,44.02238095,,,,,,,,,,,,,,,,,,,,,,,,,,,,,,,,,,,,,,,,,,,,,,90.56355086,1.29E-05,-4.890877584
,,,,,1,doi.org/10.1021/ma500146v ,20190326_3_LiPSBC,[Cu][Si](C)(CCCOCC(O1)COC1=O)O[Si](C)(CCCOCC(O1)COC1=O)O[Si](C)(CCCOCC(O1)COC1=O)O[Si](C)(CCCOCC(O1)COC1=O)O[Si](C)(CCCOCC(O1)COC1=O)O[Si](C)(CCCOCC(O1)COC1=O)O[Si](C)(CCCOCC(O1)COC1=O)O[Si](C)(CCCOCC(O1)COC1=O)O[Si](C)(CCCOCC(O1)COC1=O)O[Si](C)(CCC2=CC=C([B-](C3=CC=CC=C3)(C4=CC=CC=C4)C5=CC=CC=C5)C=C2)O[Au],[Cu][Si](C)(CCCOCC(O1)COC1=O)O[Si](C)(CCCOCC(O1)COC1=O)O[Si](C)(CCCOCC(O1)COC1=O)O[Si](C)(CCCOCC(O1)COC1=O)O[Si](C)(CCCOCC(O1)COC1=O)O[Si](C)(CCCOCC(O1)COC1=O)O[Si](C)(CCCOCC(O1)COC1=O)O[Si](C)(CCCOCC(O1)COC1=O)O[Si](C)(CCCOCC(O1)COC1=O)O[Si](C)(CCC2=CC=C([B-](C3=CC=CC=C3)(C4=CC=CC=C4)C5=CC=CC=C5)C=C2)O[Au],,,,,,0.320979864,0.87,0.9,0.1,,1-Sep,,,,18697.15585,,30,623.2385284,random,,20190326_3_PEG,[Cu]OCC[Au],[Cu]OCC[Au],,0.679020136,0.13,,,,,600,,600,,,44.02238095,,,,,,,,,,,,,,,,,,,,,,,,,,,,,,,,,,,,,,,,,,,,,,80.34708207,7.16E-06,-5.145294588
,,,,,1,doi.org/10.1021/ma500146v ,20190326_3_LiPSBC,[Cu][Si](C)(CCCOCC(O1)COC1=O)O[Si](C)(CCCOCC(O1)COC1=O)O[Si](C)(CCCOCC(O1)COC1=O)O[Si](C)(CCCOCC(O1)COC1=O)O[Si](C)(CCCOCC(O1)COC1=O)O[Si](C)(CCCOCC(O1)COC1=O)O[Si](C)(CCCOCC(O1)COC1=O)O[Si](C)(CCCOCC(O1)COC1=O)O[Si](C)(CCCOCC(O1)COC1=O)O[Si](C)(CCC2=CC=C([B-](C3=CC=CC=C3)(C4=CC=CC=C4)C5=CC=CC=C5)C=C2)O[Au],[Cu][Si](C)(CCCOCC(O1)COC1=O)O[Si](C)(CCCOCC(O1)COC1=O)O[Si](C)(CCCOCC(O1)COC1=O)O[Si](C)(CCCOCC(O1)COC1=O)O[Si](C)(CCCOCC(O1)COC1=O)O[Si](C)(CCCOCC(O1)COC1=O)O[Si](C)(CCCOCC(O1)COC1=O)O[Si](C)(CCCOCC(O1)COC1=O)O[Si](C)(CCCOCC(O1)COC1=O)O[Si](C)(CCC2=CC=C([B-](C3=CC=CC=C3)(C4=CC=CC=C4)C5=CC=CC=C5)C=C2)O[Au],,,,,,0.320979864,0.87,0.9,0.1,,1-Sep,,,,18697.15585,,30,623.2385284,random,,20190326_3_PEG,[Cu]OCC[Au],[Cu]OCC[Au],,0.679020136,0.13,,,,,600,,600,,,44.02238095,,,,,,,,,,,,,,,,,,,,,,,,,,,,,,,,,,,,,,,,,,,,,,70.24090509,3.69E-06,-5.433096629
,,,,,1,doi.org/10.1021/ma500146v ,20190326_3_LiPSBC,[Cu][Si](C)(CCCOCC(O1)COC1=O)O[Si](C)(CCCOCC(O1)COC1=O)O[Si](C)(CCCOCC(O1)COC1=O)O[Si](C)(CCCOCC(O1)COC1=O)O[Si](C)(CCCOCC(O1)COC1=O)O[Si](C)(CCCOCC(O1)COC1=O)O[Si](C)(CCCOCC(O1)COC1=O)O[Si](C)(CCCOCC(O1)COC1=O)O[Si](C)(CCCOCC(O1)COC1=O)O[Si](C)(CCC2=CC=C([B-](C3=CC=CC=C3)(C4=CC=CC=C4)C5=CC=CC=C5)C=C2)O[Au],[Cu][Si](C)(CCCOCC(O1)COC1=O)O[Si](C)(CCCOCC(O1)COC1=O)O[Si](C)(CCCOCC(O1)COC1=O)O[Si](C)(CCCOCC(O1)COC1=O)O[Si](C)(CCCOCC(O1)COC1=O)O[Si](C)(CCCOCC(O1)COC1=O)O[Si](C)(CCCOCC(O1)COC1=O)O[Si](C)(CCCOCC(O1)COC1=O)O[Si](C)(CCCOCC(O1)COC1=O)O[Si](C)(CCC2=CC=C([B-](C3=CC=CC=C3)(C4=CC=CC=C4)C5=CC=CC=C5)C=C2)O[Au],,,,,,0.320979864,0.87,0.9,0.1,,1-Sep,,,,18697.15585,,30,623.2385284,random,,20190326_3_PEG,[Cu]OCC[Au],[Cu]OCC[Au],,0.679020136,0.13,,,,,600,,600,,,44.02238095,,,,,,,,,,,,,,,,,,,,,,,,,,,,,,,,,,,,,,,,,,,,,,60.27351707,1.71E-06,-5.766851062
,,,,,1,doi.org/10.1021/ma500146v ,20190326_3_LiPSBC,[Cu][Si](C)(CCCOCC(O1)COC1=O)O[Si](C)(CCCOCC(O1)COC1=O)O[Si](C)(CCCOCC(O1)COC1=O)O[Si](C)(CCCOCC(O1)COC1=O)O[Si](C)(CCCOCC(O1)COC1=O)O[Si](C)(CCCOCC(O1)COC1=O)O[Si](C)(CCCOCC(O1)COC1=O)O[Si](C)(CCCOCC(O1)COC1=O)O[Si](C)(CCCOCC(O1)COC1=O)O[Si](C)(CCC2=CC=C([B-](C3=CC=CC=C3)(C4=CC=CC=C4)C5=CC=CC=C5)C=C2)O[Au],[Cu][Si](C)(CCCOCC(O1)COC1=O)O[Si](C)(CCCOCC(O1)COC1=O)O[Si](C)(CCCOCC(O1)COC1=O)O[Si](C)(CCCOCC(O1)COC1=O)O[Si](C)(CCCOCC(O1)COC1=O)O[Si](C)(CCCOCC(O1)COC1=O)O[Si](C)(CCCOCC(O1)COC1=O)O[Si](C)(CCCOCC(O1)COC1=O)O[Si](C)(CCCOCC(O1)COC1=O)O[Si](C)(CCC2=CC=C([B-](C3=CC=CC=C3)(C4=CC=CC=C4)C5=CC=CC=C5)C=C2)O[Au],,,,,,0.320979864,0.87,0.9,0.1,,1-Sep,,,,18697.15585,,30,623.2385284,random,,20190326_3_PEG,[Cu]OCC[Au],[Cu]OCC[Au],,0.679020136,0.13,,,,,600,,600,,,44.02238095,,,,,,,,,,,,,,,,,,,,,,,,,,,,,,,,,,,,,,,,,,,,,,50.27273526,7.30E-07,-6.136830179
,,,,,1,doi.org/10.1021/ma500146v ,20190326_3_LiPSBC,[Cu][Si](C)(CCCOCC(O1)COC1=O)O[Si](C)(CCCOCC(O1)COC1=O)O[Si](C)(CCCOCC(O1)COC1=O)O[Si](C)(CCCOCC(O1)COC1=O)O[Si](C)(CCCOCC(O1)COC1=O)O[Si](C)(CCCOCC(O1)COC1=O)O[Si](C)(CCCOCC(O1)COC1=O)O[Si](C)(CCCOCC(O1)COC1=O)O[Si](C)(CCCOCC(O1)COC1=O)O[Si](C)(CCC2=CC=C([B-](C3=CC=CC=C3)(C4=CC=CC=C4)C5=CC=CC=C5)C=C2)O[Au],[Cu][Si](C)(CCCOCC(O1)COC1=O)O[Si](C)(CCCOCC(O1)COC1=O)O[Si](C)(CCCOCC(O1)COC1=O)O[Si](C)(CCCOCC(O1)COC1=O)O[Si](C)(CCCOCC(O1)COC1=O)O[Si](C)(CCCOCC(O1)COC1=O)O[Si](C)(CCCOCC(O1)COC1=O)O[Si](C)(CCCOCC(O1)COC1=O)O[Si](C)(CCCOCC(O1)COC1=O)O[Si](C)(CCC2=CC=C([B-](C3=CC=CC=C3)(C4=CC=CC=C4)C5=CC=CC=C5)C=C2)O[Au],,,,,,0.320979864,0.87,0.9,0.1,,1-Sep,,,,18697.15585,,30,623.2385284,random,,20190326_3_PEG,[Cu]OCC[Au],[Cu]OCC[Au],,0.679020136,0.13,,,,,600,,600,,,44.02238095,,,,,,,,,,,,,,,,,,,,,,,,,,,,,,,,,,,,,,,,,,,,,,45.39621185,4.36E-07,-6.360970408
,,,,,1,doi.org/10.1021/ma500146v ,20190326_3_LiPSBC,[Cu][Si](C)(CCCOCC(O1)COC1=O)O[Si](C)(CCCOCC(O1)COC1=O)O[Si](C)(CCCOCC(O1)COC1=O)O[Si](C)(CCCOCC(O1)COC1=O)O[Si](C)(CCCOCC(O1)COC1=O)O[Si](C)(CCCOCC(O1)COC1=O)O[Si](C)(CCCOCC(O1)COC1=O)O[Si](C)(CCCOCC(O1)COC1=O)O[Si](C)(CCCOCC(O1)COC1=O)O[Si](C)(CCC2=CC=C([B-](C3=CC=CC=C3)(C4=CC=CC=C4)C5=CC=CC=C5)C=C2)O[Au],[Cu][Si](C)(CCCOCC(O1)COC1=O)O[Si](C)(CCCOCC(O1)COC1=O)O[Si](C)(CCCOCC(O1)COC1=O)O[Si](C)(CCCOCC(O1)COC1=O)O[Si](C)(CCCOCC(O1)COC1=O)O[Si](C)(CCCOCC(O1)COC1=O)O[Si](C)(CCCOCC(O1)COC1=O)O[Si](C)(CCCOCC(O1)COC1=O)O[Si](C)(CCCOCC(O1)COC1=O)O[Si](C)(CCC2=CC=C([B-](C3=CC=CC=C3)(C4=CC=CC=C4)C5=CC=CC=C5)C=C2)O[Au],,,,,,0.320979864,0.87,0.9,0.1,,1-Sep,,,,18697.15585,,30,623.2385284,random,,20190326_3_PEG,[Cu]OCC[Au],[Cu]OCC[Au],,0.679020136,0.13,,,,,600,,600,,,44.02238095,,,,,,,,,,,,,,,,,,,,,,,,,,,,,,,,,,,,,,,,,,,,,,40.30925204,2.53E-07,-6.596968081
,,,,,1,doi.org/10.1021/ma500146v ,20190326_3_LiPSBC,[Cu][Si](C)(CCCOCC(O1)COC1=O)O[Si](C)(CCCOCC(O1)COC1=O)O[Si](C)(CCCOCC(O1)COC1=O)O[Si](C)(CCCOCC(O1)COC1=O)O[Si](C)(CCCOCC(O1)COC1=O)O[Si](C)(CCCOCC(O1)COC1=O)O[Si](C)(CCCOCC(O1)COC1=O)O[Si](C)(CCCOCC(O1)COC1=O)O[Si](C)(CCCOCC(O1)COC1=O)O[Si](C)(CCC2=CC=C([B-](C3=CC=CC=C3)(C4=CC=CC=C4)C5=CC=CC=C5)C=C2)O[Au],[Cu][Si](C)(CCCOCC(O1)COC1=O)O[Si](C)(CCCOCC(O1)COC1=O)O[Si](C)(CCCOCC(O1)COC1=O)O[Si](C)(CCCOCC(O1)COC1=O)O[Si](C)(CCCOCC(O1)COC1=O)O[Si](C)(CCCOCC(O1)COC1=O)O[Si](C)(CCCOCC(O1)COC1=O)O[Si](C)(CCCOCC(O1)COC1=O)O[Si](C)(CCCOCC(O1)COC1=O)O[Si](C)(CCC2=CC=C([B-](C3=CC=CC=C3)(C4=CC=CC=C4)C5=CC=CC=C5)C=C2)O[Au],,,,,,0.320979864,0.87,0.9,0.1,,1-Sep,,,,18697.15585,,30,623.2385284,random,,20190326_3_PEG,[Cu]OCC[Au],[Cu]OCC[Au],,0.679020136,0.13,,,,,600,,600,,,44.02238095,,,,,,,,,,,,,,,,,,,,,,,,,,,,,,,,,,,,,,,,,,,,,,35.3205924,1.38E-07,-6.860683305
,,,,,1,doi.org/10.1021/ma500146v ,20190326_3_LiPSBC,[Cu][Si](C)(CCCOCC(O1)COC1=O)O[Si](C)(CCCOCC(O1)COC1=O)O[Si](C)(CCCOCC(O1)COC1=O)O[Si](C)(CCCOCC(O1)COC1=O)O[Si](C)(CCCOCC(O1)COC1=O)O[Si](C)(CCCOCC(O1)COC1=O)O[Si](C)(CCCOCC(O1)COC1=O)O[Si](C)(CCCOCC(O1)COC1=O)O[Si](C)(CCCOCC(O1)COC1=O)O[Si](C)(CCC2=CC=C([B-](C3=CC=CC=C3)(C4=CC=CC=C4)C5=CC=CC=C5)C=C2)O[Au],[Cu][Si](C)(CCCOCC(O1)COC1=O)O[Si](C)(CCCOCC(O1)COC1=O)O[Si](C)(CCCOCC(O1)COC1=O)O[Si](C)(CCCOCC(O1)COC1=O)O[Si](C)(CCCOCC(O1)COC1=O)O[Si](C)(CCCOCC(O1)COC1=O)O[Si](C)(CCCOCC(O1)COC1=O)O[Si](C)(CCCOCC(O1)COC1=O)O[Si](C)(CCCOCC(O1)COC1=O)O[Si](C)(CCC2=CC=C([B-](C3=CC=CC=C3)(C4=CC=CC=C4)C5=CC=CC=C5)C=C2)O[Au],,,,,,0.320979864,0.87,0.9,0.1,,1-Sep,,,,18697.15585,,30,623.2385284,random,,20190326_3_PEG,[Cu]OCC[Au],[Cu]OCC[Au],,0.679020136,0.13,,,,,600,,600,,,44.02238095,,,,,,,,,,,,,,,,,,,,,,,,,,,,,,,,,,,,,,,,,,,,,,30.38294157,7.28E-08,-7.137652182
,,,,,1,doi.org/10.1021/ma500146v ,20190326_3_LiPSBC,[Cu][Si](C)(CCCOCC(O1)COC1=O)O[Si](C)(CCCOCC(O1)COC1=O)O[Si](C)(CCCOCC(O1)COC1=O)O[Si](C)(CCCOCC(O1)COC1=O)O[Si](C)(CCCOCC(O1)COC1=O)O[Si](C)(CCCOCC(O1)COC1=O)O[Si](C)(CCCOCC(O1)COC1=O)O[Si](C)(CCCOCC(O1)COC1=O)O[Si](C)(CCCOCC(O1)COC1=O)O[Si](C)(CCC2=CC=C([B-](C3=CC=CC=C3)(C4=CC=CC=C4)C5=CC=CC=C5)C=C2)O[Au],[Cu][Si](C)(CCCOCC(O1)COC1=O)O[Si](C)(CCCOCC(O1)COC1=O)O[Si](C)(CCCOCC(O1)COC1=O)O[Si](C)(CCCOCC(O1)COC1=O)O[Si](C)(CCCOCC(O1)COC1=O)O[Si](C)(CCCOCC(O1)COC1=O)O[Si](C)(CCCOCC(O1)COC1=O)O[Si](C)(CCCOCC(O1)COC1=O)O[Si](C)(CCCOCC(O1)COC1=O)O[Si](C)(CCC2=CC=C([B-](C3=CC=CC=C3)(C4=CC=CC=C4)C5=CC=CC=C5)C=C2)O[Au],,,,,,0.320979864,0.87,0.9,0.1,,1-Sep,,,,18697.15585,,30,623.2385284,random,,20190326_3_PEG,[Cu]OCC[Au],[Cu]OCC[Au],,0.679020136,0.13,,,,,600,,600,,,44.02238095,,,,,,,,,,,,,,,,,,,,,,,,,,,,,,,,,,,,,,,,,,,,,,25.23652571,3.52E-08,-7.453179152
,,,,,1,doi.org/10.1021/ma500146v ,20190326_3_LiPSBC,[Cu][Si](C)(CCCOCC(O1)COC1=O)O[Si](C)(CCCOCC(O1)COC1=O)O[Si](C)(CCCOCC(O1)COC1=O)O[Si](C)(CCCOCC(O1)COC1=O)O[Si](C)(CCCOCC(O1)COC1=O)O[Si](C)(CCCOCC(O1)COC1=O)O[Si](C)(CCCOCC(O1)COC1=O)O[Si](C)(CCCOCC(O1)COC1=O)O[Si](C)(CCCOCC(O1)COC1=O)O[Si](C)(CCC2=CC=C([B-](C3=CC=CC=C3)(C4=CC=CC=C4)C5=CC=CC=C5)C=C2)O[Au],[Cu][Si](C)(CCCOCC(O1)COC1=O)O[Si](C)(CCCOCC(O1)COC1=O)O[Si](C)(CCCOCC(O1)COC1=O)O[Si](C)(CCCOCC(O1)COC1=O)O[Si](C)(CCCOCC(O1)COC1=O)O[Si](C)(CCCOCC(O1)COC1=O)O[Si](C)(CCCOCC(O1)COC1=O)O[Si](C)(CCCOCC(O1)COC1=O)O[Si](C)(CCCOCC(O1)COC1=O)O[Si](C)(CCC2=CC=C([B-](C3=CC=CC=C3)(C4=CC=CC=C4)C5=CC=CC=C5)C=C2)O[Au],,,,,,0.320979864,0.87,0.9,0.1,,1-Sep,,,,18697.15585,,30,623.2385284,random,,20190326_3_PEG,[Cu]OCC[Au],[Cu]OCC[Au],,0.679020136,0.13,,,,,600,,600,,,44.02238095,,,,,,,,,,,,,,,,,,,,,,,,,,,,,,,,,,,,,,,,,,,,,,20.26065859,1.61E-08,-7.79422457
,,,,,1,doi.org/10.1021/ma500146v ,20190326_3_LiPSBC,[Cu][Si](C)(CCCOCC(O1)COC1=O)O[Si](C)(CCCOCC(O1)COC1=O)O[Si](C)(CCCOCC(O1)COC1=O)O[Si](C)(CCCOCC(O1)COC1=O)O[Si](C)(CCCOCC(O1)COC1=O)O[Si](C)(CCCOCC(O1)COC1=O)O[Si](C)(CCCOCC(O1)COC1=O)O[Si](C)(CCCOCC(O1)COC1=O)O[Si](C)(CCCOCC(O1)COC1=O)O[Si](C)(CCC2=CC=C([B-](C3=CC=CC=C3)(C4=CC=CC=C4)C5=CC=CC=C5)C=C2)O[Au],[Cu][Si](C)(CCCOCC(O1)COC1=O)O[Si](C)(CCCOCC(O1)COC1=O)O[Si](C)(CCCOCC(O1)COC1=O)O[Si](C)(CCCOCC(O1)COC1=O)O[Si](C)(CCCOCC(O1)COC1=O)O[Si](C)(CCCOCC(O1)COC1=O)O[Si](C)(CCCOCC(O1)COC1=O)O[Si](C)(CCCOCC(O1)COC1=O)O[Si](C)(CCCOCC(O1)COC1=O)O[Si](C)(CCC2=CC=C([B-](C3=CC=CC=C3)(C4=CC=CC=C4)C5=CC=CC=C5)C=C2)O[Au],,,,,,0.320979864,0.87,0.9,0.1,,1-Sep,,,,18697.15585,,30,623.2385284,random,,20190326_3_PEG,[Cu]OCC[Au],[Cu]OCC[Au],,0.679020136,0.13,,,,,600,,600,,,44.02238095,,,,,,,,,,,,,,,,,,,,,,,,,,,,,,,,,,,,,,,,,,,,,,15.28844997,6.41E-09,-8.19334844
,,,,,1,doi.org/10.1021/ma500146v ,20190326_3_LiPSBC,[Cu][Si](C)(CCCOCC(O1)COC1=O)O[Si](C)(CCCOCC(O1)COC1=O)O[Si](C)(CCCOCC(O1)COC1=O)O[Si](C)(CCCOCC(O1)COC1=O)O[Si](C)(CCCOCC(O1)COC1=O)O[Si](C)(CCCOCC(O1)COC1=O)O[Si](C)(CCCOCC(O1)COC1=O)O[Si](C)(CCCOCC(O1)COC1=O)O[Si](C)(CCCOCC(O1)COC1=O)O[Si](C)(CCC2=CC=C([B-](C3=CC=CC=C3)(C4=CC=CC=C4)C5=CC=CC=C5)C=C2)O[Au],[Cu][Si](C)(CCCOCC(O1)COC1=O)O[Si](C)(CCCOCC(O1)COC1=O)O[Si](C)(CCCOCC(O1)COC1=O)O[Si](C)(CCCOCC(O1)COC1=O)O[Si](C)(CCCOCC(O1)COC1=O)O[Si](C)(CCCOCC(O1)COC1=O)O[Si](C)(CCCOCC(O1)COC1=O)O[Si](C)(CCCOCC(O1)COC1=O)O[Si](C)(CCCOCC(O1)COC1=O)O[Si](C)(CCC2=CC=C([B-](C3=CC=CC=C3)(C4=CC=CC=C4)C5=CC=CC=C5)C=C2)O[Au],,,,,,0.320979864,0.87,0.9,0.1,,1-Sep,,,,18697.15585,,30,623.2385284,random,,20190326_3_PEG,[Cu]OCC[Au],[Cu]OCC[Au],,0.679020136,0.13,,,,,600,,600,,,44.02238095,,,,,,,,,,,,,,,,,,,,,,,,,,,,,,,,,,,,,,,,,,,,,,10.17600761,2.22E-09,-8.65302586
,,,,,1,doi.org/10.1021/ma500146v ,20190326_3_LiPSBC,[Cu][Si](C)(CCCOCC(O1)COC1=O)O[Si](C)(CCCOCC(O1)COC1=O)O[Si](C)(CCCOCC(O1)COC1=O)O[Si](C)(CCCOCC(O1)COC1=O)O[Si](C)(CCCOCC(O1)COC1=O)O[Si](C)(CCCOCC(O1)COC1=O)O[Si](C)(CCCOCC(O1)COC1=O)O[Si](C)(CCCOCC(O1)COC1=O)O[Si](C)(CCCOCC(O1)COC1=O)O[Si](C)(CCC2=CC=C([B-](C3=CC=CC=C3)(C4=CC=CC=C4)C5=CC=CC=C5)C=C2)O[Au],[Cu][Si](C)(CCCOCC(O1)COC1=O)O[Si](C)(CCCOCC(O1)COC1=O)O[Si](C)(CCCOCC(O1)COC1=O)O[Si](C)(CCCOCC(O1)COC1=O)O[Si](C)(CCCOCC(O1)COC1=O)O[Si](C)(CCCOCC(O1)COC1=O)O[Si](C)(CCCOCC(O1)COC1=O)O[Si](C)(CCCOCC(O1)COC1=O)O[Si](C)(CCCOCC(O1)COC1=O)O[Si](C)(CCC2=CC=C([B-](C3=CC=CC=C3)(C4=CC=CC=C4)C5=CC=CC=C5)C=C2)O[Au],,,,,,0.320979864,0.87,0.9,0.1,,1-Sep,,,,18697.15585,,30,623.2385284,random,,20190326_3_PEG,[Cu]OCC[Au],[Cu]OCC[Au],,0.679020136,0.13,,,,,600,,600,,,44.02238095,,,,,,,,,,,,,,,,,,,,,,,,,,,,,,,,,,,,,,,,,,,,,,0.18714396,1.77E-10,-9.752758572
,,,,,1,doi.org/10.1021/ma500146v ,20190326_3_LiPSBC,[Cu][Si](C)(CCCOCC(O1)COC1=O)O[Si](C)(CCCOCC(O1)COC1=O)O[Si](C)(CCCOCC(O1)COC1=O)O[Si](C)(CCCOCC(O1)COC1=O)O[Si](C)(CCCOCC(O1)COC1=O)O[Si](C)(CCCOCC(O1)COC1=O)O[Si](C)(CCCOCC(O1)COC1=O)O[Si](C)(CCCOCC(O1)COC1=O)O[Si](C)(CCCOCC(O1)COC1=O)O[Si](C)(CCC2=CC=C([B-](C3=CC=CC=C3)(C4=CC=CC=C4)C5=CC=CC=C5)C=C2)O[Au],[Cu][Si](C)(CCCOCC(O1)COC1=O)O[Si](C)(CCCOCC(O1)COC1=O)O[Si](C)(CCCOCC(O1)COC1=O)O[Si](C)(CCCOCC(O1)COC1=O)O[Si](C)(CCCOCC(O1)COC1=O)O[Si](C)(CCCOCC(O1)COC1=O)O[Si](C)(CCCOCC(O1)COC1=O)O[Si](C)(CCCOCC(O1)COC1=O)O[Si](C)(CCCOCC(O1)COC1=O)O[Si](C)(CCC2=CC=C([B-](C3=CC=CC=C3)(C4=CC=CC=C4)C5=CC=CC=C5)C=C2)O[Au],,,,,,0.320979864,0.87,0.9,0.1,,1-Sep,,,,18697.15585,,30,623.2385284,random,,20190326_3_PEG,[Cu]OCC[Au],[Cu]OCC[Au],,0.679020136,0.13,,,,,600,,600,,,44.02238095,,,,,,,,,,,,,,,,,,,,,,,,,,,,,,,,,,,,,,,,,,,,,,-4.824229085,3.77E-11,-10.42358401
,,,,,1,doi.org/10.1021/ma500146v ,20190326_3_LiPSBC,[Cu][Si](C)(CCCOCC(O1)COC1=O)O[Si](C)(CCCOCC(O1)COC1=O)O[Si](C)(CCCOCC(O1)COC1=O)O[Si](C)(CCCOCC(O1)COC1=O)O[Si](C)(CCCOCC(O1)COC1=O)O[Si](C)(CCCOCC(O1)COC1=O)O[Si](C)(CCCOCC(O1)COC1=O)O[Si](C)(CCCOCC(O1)COC1=O)O[Si](C)(CCCOCC(O1)COC1=O)O[Si](C)(CCC2=CC=C([B-](C3=CC=CC=C3)(C4=CC=CC=C4)C5=CC=CC=C5)C=C2)O[Au],[Cu][Si](C)(CCCOCC(O1)COC1=O)O[Si](C)(CCCOCC(O1)COC1=O)O[Si](C)(CCCOCC(O1)COC1=O)O[Si](C)(CCCOCC(O1)COC1=O)O[Si](C)(CCCOCC(O1)COC1=O)O[Si](C)(CCCOCC(O1)COC1=O)O[Si](C)(CCCOCC(O1)COC1=O)O[Si](C)(CCCOCC(O1)COC1=O)O[Si](C)(CCCOCC(O1)COC1=O)O[Si](C)(CCC2=CC=C([B-](C3=CC=CC=C3)(C4=CC=CC=C4)C5=CC=CC=C5)C=C2)O[Au],,,,,,0.320979864,0.87,0.9,0.1,,1-Sep,,,,18697.15585,,30,623.2385284,random,,20190326_3_PEG,[Cu]OCC[Au],[Cu]OCC[Au],,0.679020136,0.13,,,,,600,,600,,,44.02238095,,,,,,,,,,,,,,,,,,,,,,,,,,,,,,,,,,,,,,,,,,,,,,-9.921896862,5.82E-12,-11.2352817
,,,,,1,doi.org/10.1021/ma500146v ,20190326_3_LiPSBC,[Cu][Si](C)(CCCOCC(O1)COC1=O)O[Si](C)(CCCOCC(O1)COC1=O)O[Si](C)(CCCOCC(O1)COC1=O)O[Si](C)(CCCOCC(O1)COC1=O)O[Si](C)(CCCOCC(O1)COC1=O)O[Si](C)(CCCOCC(O1)COC1=O)O[Si](C)(CCCOCC(O1)COC1=O)O[Si](C)(CCCOCC(O1)COC1=O)O[Si](C)(CCCOCC(O1)COC1=O)O[Si](C)(CCC2=CC=C([B-](C3=CC=CC=C3)(C4=CC=CC=C4)C5=CC=CC=C5)C=C2)O[Au],[Cu][Si](C)(CCCOCC(O1)COC1=O)O[Si](C)(CCCOCC(O1)COC1=O)O[Si](C)(CCCOCC(O1)COC1=O)O[Si](C)(CCCOCC(O1)COC1=O)O[Si](C)(CCCOCC(O1)COC1=O)O[Si](C)(CCCOCC(O1)COC1=O)O[Si](C)(CCCOCC(O1)COC1=O)O[Si](C)(CCCOCC(O1)COC1=O)O[Si](C)(CCCOCC(O1)COC1=O)O[Si](C)(CCC2=CC=C([B-](C3=CC=CC=C3)(C4=CC=CC=C4)C5=CC=CC=C5)C=C2)O[Au],,,,,,0.174852577,0.75,0.9,0.1,,1-Sep,,,,18697.15585,,30,623.2385284,random,,20190326_3_PEG,[Cu]OCC[Au],[Cu]OCC[Au],,0.825147423,0.25,,,,,600,,600,,,44.02238095,,,,,,,,,,,,,,,,,,,,,,,,,,,,,,,,,,,,,,,,,,,,,,120.8806933,0.000108137,-3.966025726
,,,,,1,doi.org/10.1021/ma500146v ,20190326_3_LiPSBC,[Cu][Si](C)(CCCOCC(O1)COC1=O)O[Si](C)(CCCOCC(O1)COC1=O)O[Si](C)(CCCOCC(O1)COC1=O)O[Si](C)(CCCOCC(O1)COC1=O)O[Si](C)(CCCOCC(O1)COC1=O)O[Si](C)(CCCOCC(O1)COC1=O)O[Si](C)(CCCOCC(O1)COC1=O)O[Si](C)(CCCOCC(O1)COC1=O)O[Si](C)(CCCOCC(O1)COC1=O)O[Si](C)(CCC2=CC=C([B-](C3=CC=CC=C3)(C4=CC=CC=C4)C5=CC=CC=C5)C=C2)O[Au],[Cu][Si](C)(CCCOCC(O1)COC1=O)O[Si](C)(CCCOCC(O1)COC1=O)O[Si](C)(CCCOCC(O1)COC1=O)O[Si](C)(CCCOCC(O1)COC1=O)O[Si](C)(CCCOCC(O1)COC1=O)O[Si](C)(CCCOCC(O1)COC1=O)O[Si](C)(CCCOCC(O1)COC1=O)O[Si](C)(CCCOCC(O1)COC1=O)O[Si](C)(CCCOCC(O1)COC1=O)O[Si](C)(CCC2=CC=C([B-](C3=CC=CC=C3)(C4=CC=CC=C4)C5=CC=CC=C5)C=C2)O[Au],,,,,,0.174852577,0.75,0.9,0.1,,1-Sep,,,,18697.15585,,30,623.2385284,random,,20190326_3_PEG,[Cu]OCC[Au],[Cu]OCC[Au],,0.825147423,0.25,,,,,600,,600,,,44.02238095,,,,,,,,,,,,,,,,,,,,,,,,,,,,,,,,,,,,,,,,,,,,,,109.2722228,8.12E-05,-4.090442549
,,,,,1,doi.org/10.1021/ma500146v ,20190326_3_LiPSBC,[Cu][Si](C)(CCCOCC(O1)COC1=O)O[Si](C)(CCCOCC(O1)COC1=O)O[Si](C)(CCCOCC(O1)COC1=O)O[Si](C)(CCCOCC(O1)COC1=O)O[Si](C)(CCCOCC(O1)COC1=O)O[Si](C)(CCCOCC(O1)COC1=O)O[Si](C)(CCCOCC(O1)COC1=O)O[Si](C)(CCCOCC(O1)COC1=O)O[Si](C)(CCCOCC(O1)COC1=O)O[Si](C)(CCC2=CC=C([B-](C3=CC=CC=C3)(C4=CC=CC=C4)C5=CC=CC=C5)C=C2)O[Au],[Cu][Si](C)(CCCOCC(O1)COC1=O)O[Si](C)(CCCOCC(O1)COC1=O)O[Si](C)(CCCOCC(O1)COC1=O)O[Si](C)(CCCOCC(O1)COC1=O)O[Si](C)(CCCOCC(O1)COC1=O)O[Si](C)(CCCOCC(O1)COC1=O)O[Si](C)(CCCOCC(O1)COC1=O)O[Si](C)(CCCOCC(O1)COC1=O)O[Si](C)(CCCOCC(O1)COC1=O)O[Si](C)(CCC2=CC=C([B-](C3=CC=CC=C3)(C4=CC=CC=C4)C5=CC=CC=C5)C=C2)O[Au],,,,,,0.174852577,0.75,0.9,0.1,,1-Sep,,,,18697.15585,,30,623.2385284,random,,20190326_3_PEG,[Cu]OCC[Au],[Cu]OCC[Au],,0.825147423,0.25,,,,,600,,600,,,44.02238095,,,,,,,,,,,,,,,,,,,,,,,,,,,,,,,,,,,,,,,,,,,,,,100.8851708,5.67E-05,-4.246201013
,,,,,1,doi.org/10.1021/ma500146v ,20190326_3_LiPSBC,[Cu][Si](C)(CCCOCC(O1)COC1=O)O[Si](C)(CCCOCC(O1)COC1=O)O[Si](C)(CCCOCC(O1)COC1=O)O[Si](C)(CCCOCC(O1)COC1=O)O[Si](C)(CCCOCC(O1)COC1=O)O[Si](C)(CCCOCC(O1)COC1=O)O[Si](C)(CCCOCC(O1)COC1=O)O[Si](C)(CCCOCC(O1)COC1=O)O[Si](C)(CCCOCC(O1)COC1=O)O[Si](C)(CCC2=CC=C([B-](C3=CC=CC=C3)(C4=CC=CC=C4)C5=CC=CC=C5)C=C2)O[Au],[Cu][Si](C)(CCCOCC(O1)COC1=O)O[Si](C)(CCCOCC(O1)COC1=O)O[Si](C)(CCCOCC(O1)COC1=O)O[Si](C)(CCCOCC(O1)COC1=O)O[Si](C)(CCCOCC(O1)COC1=O)O[Si](C)(CCCOCC(O1)COC1=O)O[Si](C)(CCCOCC(O1)COC1=O)O[Si](C)(CCCOCC(O1)COC1=O)O[Si](C)(CCCOCC(O1)COC1=O)O[Si](C)(CCC2=CC=C([B-](C3=CC=CC=C3)(C4=CC=CC=C4)C5=CC=CC=C5)C=C2)O[Au],,,,,,0.174852577,0.75,0.9,0.1,,1-Sep,,,,18697.15585,,30,623.2385284,random,,20190326_3_PEG,[Cu]OCC[Au],[Cu]OCC[Au],,0.825147423,0.25,,,,,600,,600,,,44.02238095,,,,,,,,,,,,,,,,,,,,,,,,,,,,,,,,,,,,,,,,,,,,,,89.84600784,3.91E-05,-4.408291122
,,,,,1,doi.org/10.1021/ma500146v ,20190326_3_LiPSBC,[Cu][Si](C)(CCCOCC(O1)COC1=O)O[Si](C)(CCCOCC(O1)COC1=O)O[Si](C)(CCCOCC(O1)COC1=O)O[Si](C)(CCCOCC(O1)COC1=O)O[Si](C)(CCCOCC(O1)COC1=O)O[Si](C)(CCCOCC(O1)COC1=O)O[Si](C)(CCCOCC(O1)COC1=O)O[Si](C)(CCCOCC(O1)COC1=O)O[Si](C)(CCCOCC(O1)COC1=O)O[Si](C)(CCC2=CC=C([B-](C3=CC=CC=C3)(C4=CC=CC=C4)C5=CC=CC=C5)C=C2)O[Au],[Cu][Si](C)(CCCOCC(O1)COC1=O)O[Si](C)(CCCOCC(O1)COC1=O)O[Si](C)(CCCOCC(O1)COC1=O)O[Si](C)(CCCOCC(O1)COC1=O)O[Si](C)(CCCOCC(O1)COC1=O)O[Si](C)(CCCOCC(O1)COC1=O)O[Si](C)(CCCOCC(O1)COC1=O)O[Si](C)(CCCOCC(O1)COC1=O)O[Si](C)(CCCOCC(O1)COC1=O)O[Si](C)(CCC2=CC=C([B-](C3=CC=CC=C3)(C4=CC=CC=C4)C5=CC=CC=C5)C=C2)O[Au],,,,,,0.174852577,0.75,0.9,0.1,,1-Sep,,,,18697.15585,,30,623.2385284,random,,20190326_3_PEG,[Cu]OCC[Au],[Cu]OCC[Au],,0.825147423,0.25,,,,,600,,600,,,44.02238095,,,,,,,,,,,,,,,,,,,,,,,,,,,,,,,,,,,,,,,,,,,,,,80.85272086,2.51E-05,-4.599621919
,,,,,1,doi.org/10.1021/ma500146v ,20190326_3_LiPSBC,[Cu][Si](C)(CCCOCC(O1)COC1=O)O[Si](C)(CCCOCC(O1)COC1=O)O[Si](C)(CCCOCC(O1)COC1=O)O[Si](C)(CCCOCC(O1)COC1=O)O[Si](C)(CCCOCC(O1)COC1=O)O[Si](C)(CCCOCC(O1)COC1=O)O[Si](C)(CCCOCC(O1)COC1=O)O[Si](C)(CCCOCC(O1)COC1=O)O[Si](C)(CCCOCC(O1)COC1=O)O[Si](C)(CCC2=CC=C([B-](C3=CC=CC=C3)(C4=CC=CC=C4)C5=CC=CC=C5)C=C2)O[Au],[Cu][Si](C)(CCCOCC(O1)COC1=O)O[Si](C)(CCCOCC(O1)COC1=O)O[Si](C)(CCCOCC(O1)COC1=O)O[Si](C)(CCCOCC(O1)COC1=O)O[Si](C)(CCCOCC(O1)COC1=O)O[Si](C)(CCCOCC(O1)COC1=O)O[Si](C)(CCCOCC(O1)COC1=O)O[Si](C)(CCCOCC(O1)COC1=O)O[Si](C)(CCCOCC(O1)COC1=O)O[Si](C)(CCC2=CC=C([B-](C3=CC=CC=C3)(C4=CC=CC=C4)C5=CC=CC=C5)C=C2)O[Au],,,,,,0.174852577,0.75,0.9,0.1,,1-Sep,,,,18697.15585,,30,623.2385284,random,,20190326_3_PEG,[Cu]OCC[Au],[Cu]OCC[Au],,0.825147423,0.25,,,,,600,,600,,,44.02238095,,,,,,,,,,,,,,,,,,,,,,,,,,,,,,,,,,,,,,,,,,,,,,70.62638278,1.53E-05,-4.816049054
,,,,,1,doi.org/10.1021/ma500146v ,20190326_3_LiPSBC,[Cu][Si](C)(CCCOCC(O1)COC1=O)O[Si](C)(CCCOCC(O1)COC1=O)O[Si](C)(CCCOCC(O1)COC1=O)O[Si](C)(CCCOCC(O1)COC1=O)O[Si](C)(CCCOCC(O1)COC1=O)O[Si](C)(CCCOCC(O1)COC1=O)O[Si](C)(CCCOCC(O1)COC1=O)O[Si](C)(CCCOCC(O1)COC1=O)O[Si](C)(CCCOCC(O1)COC1=O)O[Si](C)(CCC2=CC=C([B-](C3=CC=CC=C3)(C4=CC=CC=C4)C5=CC=CC=C5)C=C2)O[Au],[Cu][Si](C)(CCCOCC(O1)COC1=O)O[Si](C)(CCCOCC(O1)COC1=O)O[Si](C)(CCCOCC(O1)COC1=O)O[Si](C)(CCCOCC(O1)COC1=O)O[Si](C)(CCCOCC(O1)COC1=O)O[Si](C)(CCCOCC(O1)COC1=O)O[Si](C)(CCCOCC(O1)COC1=O)O[Si](C)(CCCOCC(O1)COC1=O)O[Si](C)(CCCOCC(O1)COC1=O)O[Si](C)(CCC2=CC=C([B-](C3=CC=CC=C3)(C4=CC=CC=C4)C5=CC=CC=C5)C=C2)O[Au],,,,,,0.174852577,0.75,0.9,0.1,,1-Sep,,,,18697.15585,,30,623.2385284,random,,20190326_3_PEG,[Cu]OCC[Au],[Cu]OCC[Au],,0.825147423,0.25,,,,,600,,600,,,44.02238095,,,,,,,,,,,,,,,,,,,,,,,,,,,,,,,,,,,,,,,,,,,,,,60.31139099,8.73E-06,-5.058953976
,,,,,1,doi.org/10.1021/ma500146v ,20190326_3_LiPSBC,[Cu][Si](C)(CCCOCC(O1)COC1=O)O[Si](C)(CCCOCC(O1)COC1=O)O[Si](C)(CCCOCC(O1)COC1=O)O[Si](C)(CCCOCC(O1)COC1=O)O[Si](C)(CCCOCC(O1)COC1=O)O[Si](C)(CCCOCC(O1)COC1=O)O[Si](C)(CCCOCC(O1)COC1=O)O[Si](C)(CCCOCC(O1)COC1=O)O[Si](C)(CCCOCC(O1)COC1=O)O[Si](C)(CCC2=CC=C([B-](C3=CC=CC=C3)(C4=CC=CC=C4)C5=CC=CC=C5)C=C2)O[Au],[Cu][Si](C)(CCCOCC(O1)COC1=O)O[Si](C)(CCCOCC(O1)COC1=O)O[Si](C)(CCCOCC(O1)COC1=O)O[Si](C)(CCCOCC(O1)COC1=O)O[Si](C)(CCCOCC(O1)COC1=O)O[Si](C)(CCCOCC(O1)COC1=O)O[Si](C)(CCCOCC(O1)COC1=O)O[Si](C)(CCCOCC(O1)COC1=O)O[Si](C)(CCCOCC(O1)COC1=O)O[Si](C)(CCC2=CC=C([B-](C3=CC=CC=C3)(C4=CC=CC=C4)C5=CC=CC=C5)C=C2)O[Au],,,,,,0.174852577,0.75,0.9,0.1,,1-Sep,,,,18697.15585,,30,623.2385284,random,,20190326_3_PEG,[Cu]OCC[Au],[Cu]OCC[Au],,0.825147423,0.25,,,,,600,,600,,,44.02238095,,,,,,,,,,,,,,,,,,,,,,,,,,,,,,,,,,,,,,,,,,,,,,50.47681254,4.40E-06,-5.356349418
,,,,,1,doi.org/10.1021/ma500146v ,20190326_3_LiPSBC,[Cu][Si](C)(CCCOCC(O1)COC1=O)O[Si](C)(CCCOCC(O1)COC1=O)O[Si](C)(CCCOCC(O1)COC1=O)O[Si](C)(CCCOCC(O1)COC1=O)O[Si](C)(CCCOCC(O1)COC1=O)O[Si](C)(CCCOCC(O1)COC1=O)O[Si](C)(CCCOCC(O1)COC1=O)O[Si](C)(CCCOCC(O1)COC1=O)O[Si](C)(CCCOCC(O1)COC1=O)O[Si](C)(CCC2=CC=C([B-](C3=CC=CC=C3)(C4=CC=CC=C4)C5=CC=CC=C5)C=C2)O[Au],[Cu][Si](C)(CCCOCC(O1)COC1=O)O[Si](C)(CCCOCC(O1)COC1=O)O[Si](C)(CCCOCC(O1)COC1=O)O[Si](C)(CCCOCC(O1)COC1=O)O[Si](C)(CCCOCC(O1)COC1=O)O[Si](C)(CCCOCC(O1)COC1=O)O[Si](C)(CCCOCC(O1)COC1=O)O[Si](C)(CCCOCC(O1)COC1=O)O[Si](C)(CCCOCC(O1)COC1=O)O[Si](C)(CCC2=CC=C([B-](C3=CC=CC=C3)(C4=CC=CC=C4)C5=CC=CC=C5)C=C2)O[Au],,,,,,0.174852577,0.75,0.9,0.1,,1-Sep,,,,18697.15585,,30,623.2385284,random,,20190326_3_PEG,[Cu]OCC[Au],[Cu]OCC[Au],,0.825147423,0.25,,,,,600,,600,,,44.02238095,,,,,,,,,,,,,,,,,,,,,,,,,,,,,,,,,,,,,,,,,,,,,,46.20806211,3.32E-06,-5.479144955
,,,,,1,doi.org/10.1021/ma500146v ,20190326_3_LiPSBC,[Cu][Si](C)(CCCOCC(O1)COC1=O)O[Si](C)(CCCOCC(O1)COC1=O)O[Si](C)(CCCOCC(O1)COC1=O)O[Si](C)(CCCOCC(O1)COC1=O)O[Si](C)(CCCOCC(O1)COC1=O)O[Si](C)(CCCOCC(O1)COC1=O)O[Si](C)(CCCOCC(O1)COC1=O)O[Si](C)(CCCOCC(O1)COC1=O)O[Si](C)(CCCOCC(O1)COC1=O)O[Si](C)(CCC2=CC=C([B-](C3=CC=CC=C3)(C4=CC=CC=C4)C5=CC=CC=C5)C=C2)O[Au],[Cu][Si](C)(CCCOCC(O1)COC1=O)O[Si](C)(CCCOCC(O1)COC1=O)O[Si](C)(CCCOCC(O1)COC1=O)O[Si](C)(CCCOCC(O1)COC1=O)O[Si](C)(CCCOCC(O1)COC1=O)O[Si](C)(CCCOCC(O1)COC1=O)O[Si](C)(CCCOCC(O1)COC1=O)O[Si](C)(CCCOCC(O1)COC1=O)O[Si](C)(CCCOCC(O1)COC1=O)O[Si](C)(CCC2=CC=C([B-](C3=CC=CC=C3)(C4=CC=CC=C4)C5=CC=CC=C5)C=C2)O[Au],,,,,,0.174852577,0.75,0.9,0.1,,1-Sep,,,,18697.15585,,30,623.2385284,random,,20190326_3_PEG,[Cu]OCC[Au],[Cu]OCC[Au],,0.825147423,0.25,,,,,600,,600,,,44.02238095,,,,,,,,,,,,,,,,,,,,,,,,,,,,,,,,,,,,,,,,,,,,,,43.31716931,2.51E-06,-5.601173021
,,,,,1,doi.org/10.1021/ma500146v ,20190326_3_LiPSBC,[Cu][Si](C)(CCCOCC(O1)COC1=O)O[Si](C)(CCCOCC(O1)COC1=O)O[Si](C)(CCCOCC(O1)COC1=O)O[Si](C)(CCCOCC(O1)COC1=O)O[Si](C)(CCCOCC(O1)COC1=O)O[Si](C)(CCCOCC(O1)COC1=O)O[Si](C)(CCCOCC(O1)COC1=O)O[Si](C)(CCCOCC(O1)COC1=O)O[Si](C)(CCCOCC(O1)COC1=O)O[Si](C)(CCC2=CC=C([B-](C3=CC=CC=C3)(C4=CC=CC=C4)C5=CC=CC=C5)C=C2)O[Au],[Cu][Si](C)(CCCOCC(O1)COC1=O)O[Si](C)(CCCOCC(O1)COC1=O)O[Si](C)(CCCOCC(O1)COC1=O)O[Si](C)(CCCOCC(O1)COC1=O)O[Si](C)(CCCOCC(O1)COC1=O)O[Si](C)(CCCOCC(O1)COC1=O)O[Si](C)(CCCOCC(O1)COC1=O)O[Si](C)(CCCOCC(O1)COC1=O)O[Si](C)(CCCOCC(O1)COC1=O)O[Si](C)(CCC2=CC=C([B-](C3=CC=CC=C3)(C4=CC=CC=C4)C5=CC=CC=C5)C=C2)O[Au],,,,,,0.174852577,0.75,0.9,0.1,,1-Sep,,,,18697.15585,,30,623.2385284,random,,20190326_3_PEG,[Cu]OCC[Au],[Cu]OCC[Au],,0.825147423,0.25,,,,,600,,600,,,44.02238095,,,,,,,,,,,,,,,,,,,,,,,,,,,,,,,,,,,,,,,,,,,,,,39.72128639,1.93E-06,-5.714168529
,,,,,1,doi.org/10.1021/ma500146v ,20190326_3_LiPSBC,[Cu][Si](C)(CCCOCC(O1)COC1=O)O[Si](C)(CCCOCC(O1)COC1=O)O[Si](C)(CCCOCC(O1)COC1=O)O[Si](C)(CCCOCC(O1)COC1=O)O[Si](C)(CCCOCC(O1)COC1=O)O[Si](C)(CCCOCC(O1)COC1=O)O[Si](C)(CCCOCC(O1)COC1=O)O[Si](C)(CCCOCC(O1)COC1=O)O[Si](C)(CCCOCC(O1)COC1=O)O[Si](C)(CCC2=CC=C([B-](C3=CC=CC=C3)(C4=CC=CC=C4)C5=CC=CC=C5)C=C2)O[Au],[Cu][Si](C)(CCCOCC(O1)COC1=O)O[Si](C)(CCCOCC(O1)COC1=O)O[Si](C)(CCCOCC(O1)COC1=O)O[Si](C)(CCCOCC(O1)COC1=O)O[Si](C)(CCCOCC(O1)COC1=O)O[Si](C)(CCCOCC(O1)COC1=O)O[Si](C)(CCCOCC(O1)COC1=O)O[Si](C)(CCCOCC(O1)COC1=O)O[Si](C)(CCCOCC(O1)COC1=O)O[Si](C)(CCC2=CC=C([B-](C3=CC=CC=C3)(C4=CC=CC=C4)C5=CC=CC=C5)C=C2)O[Au],,,,,,0.174852577,0.75,0.9,0.1,,1-Sep,,,,18697.15585,,30,623.2385284,random,,20190326_3_PEG,[Cu]OCC[Au],[Cu]OCC[Au],,0.825147423,0.25,,,,,600,,600,,,44.02238095,,,,,,,,,,,,,,,,,,,,,,,,,,,,,,,,,,,,,,,,,,,,,,35.36435364,1.24E-06,-5.905091975
,,,,,1,doi.org/10.1021/ma500146v ,20190326_3_LiPSBC,[Cu][Si](C)(CCCOCC(O1)COC1=O)O[Si](C)(CCCOCC(O1)COC1=O)O[Si](C)(CCCOCC(O1)COC1=O)O[Si](C)(CCCOCC(O1)COC1=O)O[Si](C)(CCCOCC(O1)COC1=O)O[Si](C)(CCCOCC(O1)COC1=O)O[Si](C)(CCCOCC(O1)COC1=O)O[Si](C)(CCCOCC(O1)COC1=O)O[Si](C)(CCCOCC(O1)COC1=O)O[Si](C)(CCC2=CC=C([B-](C3=CC=CC=C3)(C4=CC=CC=C4)C5=CC=CC=C5)C=C2)O[Au],[Cu][Si](C)(CCCOCC(O1)COC1=O)O[Si](C)(CCCOCC(O1)COC1=O)O[Si](C)(CCCOCC(O1)COC1=O)O[Si](C)(CCCOCC(O1)COC1=O)O[Si](C)(CCCOCC(O1)COC1=O)O[Si](C)(CCCOCC(O1)COC1=O)O[Si](C)(CCCOCC(O1)COC1=O)O[Si](C)(CCCOCC(O1)COC1=O)O[Si](C)(CCCOCC(O1)COC1=O)O[Si](C)(CCC2=CC=C([B-](C3=CC=CC=C3)(C4=CC=CC=C4)C5=CC=CC=C5)C=C2)O[Au],,,,,,0.174852577,0.75,0.9,0.1,,1-Sep,,,,18697.15585,,30,623.2385284,random,,20190326_3_PEG,[Cu]OCC[Au],[Cu]OCC[Au],,0.825147423,0.25,,,,,600,,600,,,44.02238095,,,,,,,,,,,,,,,,,,,,,,,,,,,,,,,,,,,,,,,,,,,,,,31.37388807,8.77E-07,-6.057051453
,,,,,1,doi.org/10.1021/ma500146v ,20190326_3_LiPSBC,[Cu][Si](C)(CCCOCC(O1)COC1=O)O[Si](C)(CCCOCC(O1)COC1=O)O[Si](C)(CCCOCC(O1)COC1=O)O[Si](C)(CCCOCC(O1)COC1=O)O[Si](C)(CCCOCC(O1)COC1=O)O[Si](C)(CCCOCC(O1)COC1=O)O[Si](C)(CCCOCC(O1)COC1=O)O[Si](C)(CCCOCC(O1)COC1=O)O[Si](C)(CCCOCC(O1)COC1=O)O[Si](C)(CCC2=CC=C([B-](C3=CC=CC=C3)(C4=CC=CC=C4)C5=CC=CC=C5)C=C2)O[Au],[Cu][Si](C)(CCCOCC(O1)COC1=O)O[Si](C)(CCCOCC(O1)COC1=O)O[Si](C)(CCCOCC(O1)COC1=O)O[Si](C)(CCCOCC(O1)COC1=O)O[Si](C)(CCCOCC(O1)COC1=O)O[Si](C)(CCCOCC(O1)COC1=O)O[Si](C)(CCCOCC(O1)COC1=O)O[Si](C)(CCCOCC(O1)COC1=O)O[Si](C)(CCCOCC(O1)COC1=O)O[Si](C)(CCC2=CC=C([B-](C3=CC=CC=C3)(C4=CC=CC=C4)C5=CC=CC=C5)C=C2)O[Au],,,,,,0.174852577,0.75,0.9,0.1,,1-Sep,,,,18697.15585,,30,623.2385284,random,,20190326_3_PEG,[Cu]OCC[Au],[Cu]OCC[Au],,0.825147423,0.25,,,,,600,,600,,,44.02238095,,,,,,,,,,,,,,,,,,,,,,,,,,,,,,,,,,,,,,,,,,,,,,28.79730826,6.46E-07,-6.190015996
