Repository: zjurillpolymer/SPE_prediction

# SPE Prediction

Polymer electrolyte conductivity prediction using graph neural networks.

## Data

Data from [ChemPropPred](https://github.com/learningmatter-mit/Chem-prop-pred) — polymer electrolyte conductivity measurements including SMILES, conductivity (log S/cm), molecular weight, salt concentration, and temperature.

- `data/clean_train_data.csv` — cleaned training data
- `data/PolymerElectrolyteData.csv` — full raw dataset
- `data/PolyInfo_8salts.csv` / `data/polyinfo_5salts_4conc.csv` — PolyInfo polymer database with salt additives

File: data/PolymerElectrolyteData.csv (part 67 of 154)
Notes,Compound Notebook Name,Date Copied to Master Database,Data Recorded By,Seshadri Group,Oyaizu Group,DOI,Solvent 1 (S1),S1 SMILES,S1 SMILES 1,S1 SMILES 2,S1 SMILES 3,S1 Big SMILES,S1 End Group 1,S1 End Group 2,S1 Mol %,S1 Weight %,S1 SMILES 1 Mol %,S1 SMILES 2 Mol %,S1 SMILES 3 Mol %,S1 Molar Ratio,S1 Weight Ratio,S1 Mw,S1 Mn,S1 Mn or Mw,S1 Mw/Mn,S1 DOP,S1 Molar Mass (g/mol),S1 Type,S1 Block Mol Weight,Solvent 2 (S2),S2 SMILES,S2 SMILES 1,S2 SMILES 2,S2 Mol %,S2 Weight %,S2 SMILES 1 Mol %,S2 SMILES 2 Mol %,S2 Molar Ratio,S2 Weight Ratio,S2 Mw,S2 Mn,S2 Mn or Mw,S2 Mw/Mn,S2 DOP,S2 Molar Mass (g/mol),S2 Type,Solvent 3 (S3),S3 SMILES,S3 SMILES 1,S3 Mol %,S3 Weight %,S3 Molar Ratio,S3 Weight Ratio,S3 Mw,S3 Mn,S3 Mn or Mw,S3 Mw/Mn,S3 DOP,S3 Molar Mass (g/mol),S3 Type,Solvent 4 (S4),S4 SMILES,S4 Mol %,S4 Weight %,S4 Molar Ratio,S4 Weight Ratio,S4 Mw,S4 Mn,S4 Mn or Mw,S4 Mw/Mn,S4 DOP,S4 Molar Mass (g/mol),S4 Type,Salt 1,Salt1 SMILES,Salt1 Mol %,Salt1 Weight %,Salt1 Molality (mol salt/kg polymer),Salt1 Molar Mass (g/mol),Salt 2,Salt2 SMILES,Salt2 Mol %,Salt2 Weight %,Salt2 Molality (mol salt/kg polymer),Salt2 Molar Mass (g/mol),Inorganic Material 1 (IM1),IM1 Weight %,IM1 Particle Size (nm),Tg (oC),Heating Rate (K/min),Temperature (oC),Conductivity (S/cm),log Conductivity (S/cm)
,,,,,1,doi.org/10.1021/ma500146v ,20190326_3_LiPSBC,[Cu][Si](C)(CCCOCC(O1)COC1=O)O[Si](C)(CCCOCC(O1)COC1=O)O[Si](C)(CCCOCC(O1)COC1=O)O[Si](C)(CCCOCC(O1)COC1=O)O[Si](C)(CCCOCC(O1)COC1=O)O[Si](C)(CCCOCC(O1)COC1=O)O[Si](C)(CCCOCC(O1)COC1=O)O[Si](C)(CCCOCC(O1)COC1=O)O[Si](C)(CCCOCC(O1)COC1=O)O[Si](C)(CCC2=CC=C([B-](C3=CC=CC=C3)(C4=CC=CC=C4)C5=CC=CC=C5)C=C2)O[Au],[Cu][Si](C)(CCCOCC(O1)COC1=O)O[Si](C)(CCCOCC(O1)COC1=O)O[Si](C)(CCCOCC(O1)COC1=O)O[Si](C)(CCCOCC(O1)COC1=O)O[Si](C)(CCCOCC(O1)COC1=O)O[Si](C)(CCCOCC(O1)COC1=O)O[Si](C)(CCCOCC(O1)COC1=O)O[Si](C)(CCCOCC(O1)COC1=O)O[Si](C)(CCCOCC(O1)COC1=O)O[Si](C)(CCC2=CC=C([B-](C3=CC=CC=C3)(C4=CC=CC=C4)C5=CC=CC=C5)C=C2)O[Au],,,,,,0.174852577,0.75,0.9,0.1,,1-Sep,,,,18697.15585,,30,623.2385284,random,,20190326_3_PEG,[Cu]OCC[Au],[Cu]OCC[Au],,0.825147423,0.25,,,,,600,,600,,,44.02238095,,,,,,,,,,,,,,,,,,,,,,,,,,,,,,,,,,,,,,,,,,,,,,24.9732602,4.40E-07,-6.356099912
,,,,,1,doi.org/10.1021/ma500146v ,20190326_3_LiPSBC,[Cu][Si](C)(CCCOCC(O1)COC1=O)O[Si](C)(CCCOCC(O1)COC1=O)O[Si](C)(CCCOCC(O1)COC1=O)O[Si](C)(CCCOCC(O1)COC1=O)O[Si](C)(CCCOCC(O1)COC1=O)O[Si](C)(CCCOCC(O1)COC1=O)O[Si](C)(CCCOCC(O1)COC1=O)O[Si](C)(CCCOCC(O1)COC1=O)O[Si](C)(CCCOCC(O1)COC1=O)O[Si](C)(CCC2=CC=C([B-](C3=CC=CC=C3)(C4=CC=CC=C4)C5=CC=CC=C5)C=C2)O[Au],[Cu][Si](C)(CCCOCC(O1)COC1=O)O[Si](C)(CCCOCC(O1)COC1=O)O[Si](C)(CCCOCC(O1)COC1=O)O[Si](C)(CCCOCC(O1)COC1=O)O[Si](C)(CCCOCC(O1)COC1=O)O[Si](C)(CCCOCC(O1)COC1=O)O[Si](C)(CCCOCC(O1)COC1=O)O[Si](C)(CCCOCC(O1)COC1=O)O[Si](C)(CCCOCC(O1)COC1=O)O[Si](C)(CCC2=CC=C([B-](C3=CC=CC=C3)(C4=CC=CC=C4)C5=CC=CC=C5)C=C2)O[Au],,,,,,0.174852577,0.75,0.9,0.1,,1-Sep,,,,18697.15585,,30,623.2385284,random,,20190326_3_PEG,[Cu]OCC[Au],[Cu]OCC[Au],,0.825147423,0.25,,,,,600,,600,,,44.02238095,,,,,,,,,,,,,,,,,,,,,,,,,,,,,,,,,,,,,,,,,,,,,,21.03652398,2.74E-07,-6.562176012
,,,,,1,doi.org/10.1021/ma500146v ,20190326_3_LiPSBC,[Cu][Si](C)(CCCOCC(O1)COC1=O)O[Si](C)(CCCOCC(O1)COC1=O)O[Si](C)(CCCOCC(O1)COC1=O)O[Si](C)(CCCOCC(O1)COC1=O)O[Si](C)(CCCOCC(O1)COC1=O)O[Si](C)(CCCOCC(O1)COC1=O)O[Si](C)(CCCOCC(O1)COC1=O)O[Si](C)(CCCOCC(O1)COC1=O)O[Si](C)(CCCOCC(O1)COC1=O)O[Si](C)(CCC2=CC=C([B-](C3=CC=CC=C3)(C4=CC=CC=C4)C5=CC=CC=C5)C=C2)O[Au],[Cu][Si](C)(CCCOCC(O1)COC1=O)O[Si](C)(CCCOCC(O1)COC1=O)O[Si](C)(CCCOCC(O1)COC1=O)O[Si](C)(CCCOCC(O1)COC1=O)O[Si](C)(CCCOCC(O1)COC1=O)O[Si](C)(CCCOCC(O1)COC1=O)O[Si](C)(CCCOCC(O1)COC1=O)O[Si](C)(CCCOCC(O1)COC1=O)O[Si](C)(CCCOCC(O1)COC1=O)O[Si](C)(CCC2=CC=C([B-](C3=CC=CC=C3)(C4=CC=CC=C4)C5=CC=CC=C5)C=C2)O[Au],,,,,,0.174852577,0.75,0.9,0.1,,1-Sep,,,,18697.15585,,30,623.2385284,random,,20190326_3_PEG,[Cu]OCC[Au],[Cu]OCC[Au],,0.825147423,0.25,,,,,600,,600,,,44.02238095,,,,,,,,,,,,,,,,,,,,,,,,,,,,,,,,,,,,,,,,,,,,,,18.85042875,2.14E-07,-6.669638097
,,,,,1,doi.org/10.1021/ma500146v ,20190326_3_LiPSBC,[Cu][Si](C)(CCCOCC(O1)COC1=O)O[Si](C)(CCCOCC(O1)COC1=O)O[Si](C)(CCCOCC(O1)COC1=O)O[Si](C)(CCCOCC(O1)COC1=O)O[Si](C)(CCCOCC(O1)COC1=O)O[Si](C)(CCCOCC(O1)COC1=O)O[Si](C)(CCCOCC(O1)COC1=O)O[Si](C)(CCCOCC(O1)COC1=O)O[Si](C)(CCCOCC(O1)COC1=O)O[Si](C)(CCC2=CC=C([B-](C3=CC=CC=C3)(C4=CC=CC=C4)C5=CC=CC=C5)C=C2)O[Au],[Cu][Si](C)(CCCOCC(O1)COC1=O)O[Si](C)(CCCOCC(O1)COC1=O)O[Si](C)(CCCOCC(O1)COC1=O)O[Si](C)(CCCOCC(O1)COC1=O)O[Si](C)(CCCOCC(O1)COC1=O)O[Si](C)(CCCOCC(O1)COC1=O)O[Si](C)(CCCOCC(O1)COC1=O)O[Si](C)(CCCOCC(O1)COC1=O)O[Si](C)(CCCOCC(O1)COC1=O)O[Si](C)(CCC2=CC=C([B-](C3=CC=CC=C3)(C4=CC=CC=C4)C5=CC=CC=C5)C=C2)O[Au],,,,,,0.174852577,0.75,0.9,0.1,,1-Sep,,,,18697.15585,,30,623.2385284,random,,20190326_3_PEG,[Cu]OCC[Au],[Cu]OCC[Au],,0.825147423,0.25,,,,,600,,600,,,44.02238095,,,,,,,,,,,,,,,,,,,,,,,,,,,,,,,,,,,,,,,,,,,,,,15.18256136,1.22E-07,-6.913632555
,,,,,1,doi.org/10.1021/ma500146v ,20190326_3_LiPSBC,[Cu][Si](C)(CCCOCC(O1)COC1=O)O[Si](C)(CCCOCC(O1)COC1=O)O[Si](C)(CCCOCC(O1)COC1=O)O[Si](C)(CCCOCC(O1)COC1=O)O[Si](C)(CCCOCC(O1)COC1=O)O[Si](C)(CCCOCC(O1)COC1=O)O[Si](C)(CCCOCC(O1)COC1=O)O[Si](C)(CCCOCC(O1)COC1=O)O[Si](C)(CCCOCC(O1)COC1=O)O[Si](C)(CCC2=CC=C([B-](C3=CC=CC=C3)(C4=CC=CC=C4)C5=CC=CC=C5)C=C2)O[Au],[Cu][Si](C)(CCCOCC(O1)COC1=O)O[Si](C)(CCCOCC(O1)COC1=O)O[Si](C)(CCCOCC(O1)COC1=O)O[Si](C)(CCCOCC(O1)COC1=O)O[Si](C)(CCCOCC(O1)COC1=O)O[Si](C)(CCCOCC(O1)COC1=O)O[Si](C)(CCCOCC(O1)COC1=O)O[Si](C)(CCCOCC(O1)COC1=O)O[Si](C)(CCCOCC(O1)COC1=O)O[Si](C)(CCC2=CC=C([B-](C3=CC=CC=C3)(C4=CC=CC=C4)C5=CC=CC=C5)C=C2)O[Au],,,,,,0.174852577,0.75,0.9,0.1,,1-Sep,,,,18697.15585,,30,623.2385284,random,,20190326_3_PEG,[Cu]OCC[Au],[Cu]OCC[Au],,0.825147423,0.25,,,,,600,,600,,,44.02238095,,,,,,,,,,,,,,,,,,,,,,,,,,,,,,,,,,,,,,,,,,,,,,10.20840852,6.16E-08,-7.210384923
,,,,,1,doi.org/10.1021/ma500146v ,20190326_3_LiPSBC,[Cu][Si](C)(CCCOCC(O1)COC1=O)O[Si](C)(CCCOCC(O1)COC1=O)O[Si](C)(CCCOCC(O1)COC1=O)O[Si](C)(CCCOCC(O1)COC1=O)O[Si](C)(CCCOCC(O1)COC1=O)O[Si](C)(CCCOCC(O1)COC1=O)O[Si](C)(CCCOCC(O1)COC1=O)O[Si](C)(CCCOCC(O1)COC1=O)O[Si](C)(CCCOCC(O1)COC1=O)O[Si](C)(CCC2=CC=C([B-](C3=CC=CC=C3)(C4=CC=CC=C4)C5=CC=CC=C5)C=C2)O[Au],[Cu][Si](C)(CCCOCC(O1)COC1=O)O[Si](C)(CCCOCC(O1)COC1=O)O[Si](C)(CCCOCC(O1)COC1=O)O[Si](C)(CCCOCC(O1)COC1=O)O[Si](C)(CCCOCC(O1)COC1=O)O[Si](C)(CCCOCC(O1)COC1=O)O[Si](C)(CCCOCC(O1)COC1=O)O[Si](C)(CCCOCC(O1)COC1=O)O[Si](C)(CCCOCC(O1)COC1=O)O[Si](C)(CCC2=CC=C([B-](C3=CC=CC=C3)(C4=CC=CC=C4)C5=CC=CC=C5)C=C2)O[Au],,,,,,0.174852577,0.75,0.9,0.1,,1-Sep,,,,18697.15585,,30,623.2385284,random,,20190326_3_PEG,[Cu]OCC[Au],[Cu]OCC[Au],,0.825147423,0.25,,,,,600,,600,,,44.02238095,,,,,,,,,,,,,,,,,,,,,,,,,,,,,,,,,,,,,,,,,,,,,,5.378261545,2.72E-08,-7.564957037
,,,,,1,doi.org/10.1021/ma500146v ,20190326_3_LiPSBC,[Cu][Si](C)(CCCOCC(O1)COC1=O)O[Si](C)(CCCOCC(O1)COC1=O)O[Si](C)(CCCOCC(O1)COC1=O)O[Si](C)(CCCOCC(O1)COC1=O)O[Si](C)(CCCOCC(O1)COC1=O)O[Si](C)(CCCOCC(O1)COC1=O)O[Si](C)(CCCOCC(O1)COC1=O)O[Si](C)(CCCOCC(O1)COC1=O)O[Si](C)(CCCOCC(O1)COC1=O)O[Si](C)(CCC2=CC=C([B-](C3=CC=CC=C3)(C4=CC=CC=C4)C5=CC=CC=C5)C=C2)O[Au],[Cu][Si](C)(CCCOCC(O1)COC1=O)O[Si](C)(CCCOCC(O1)COC1=O)O[Si](C)(CCCOCC(O1)COC1=O)O[Si](C)(CCCOCC(O1)COC1=O)O[Si](C)(CCCOCC(O1)COC1=O)O[Si](C)(CCCOCC(O1)COC1=O)O[Si](C)(CCCOCC(O1)COC1=O)O[Si](C)(CCCOCC(O1)COC1=O)O[Si](C)(CCCOCC(O1)COC1=O)O[Si](C)(CCC2=CC=C([B-](C3=CC=CC=C3)(C4=CC=CC=C4)C5=CC=CC=C5)C=C2)O[Au],,,,,,0.174852577,0.75,0.9,0.1,,1-Sep,,,,18697.15585,,30,623.2385284,random,,20190326_3_PEG,[Cu]OCC[Au],[Cu]OCC[Au],,0.825147423,0.25,,,,,600,,600,,,44.02238095,,,,,,,,,,,,,,,,,,,,,,,,,,,,,,,,,,,,,,,,,,,,,,0.229595123,1.08E-08,-7.968234112
,,,,,1,doi.org/10.1021/ma500146v ,20190326_3_LiPSBC,[Cu][Si](C)(CCCOCC(O1)COC1=O)O[Si](C)(CCCOCC(O1)COC1=O)O[Si](C)(CCCOCC(O1)COC1=O)O[Si](C)(CCCOCC(O1)COC1=O)O[Si](C)(CCCOCC(O1)COC1=O)O[Si](C)(CCCOCC(O1)COC1=O)O[Si](C)(CCCOCC(O1)COC1=O)O[Si](C)(CCCOCC(O1)COC1=O)O[Si](C)(CCCOCC(O1)COC1=O)O[Si](C)(CCC2=CC=C([B-](C3=CC=CC=C3)(C4=CC=CC=C4)C5=CC=CC=C5)C=C2)O[Au],[Cu][Si](C)(CCCOCC(O1)COC1=O)O[Si](C)(CCCOCC(O1)COC1=O)O[Si](C)(CCCOCC(O1)COC1=O)O[Si](C)(CCCOCC(O1)COC1=O)O[Si](C)(CCCOCC(O1)COC1=O)O[Si](C)(CCCOCC(O1)COC1=O)O[Si](C)(CCCOCC(O1)COC1=O)O[Si](C)(CCCOCC(O1)COC1=O)O[Si](C)(CCCOCC(O1)COC1=O)O[Si](C)(CCC2=CC=C([B-](C3=CC=CC=C3)(C4=CC=CC=C4)C5=CC=CC=C5)C=C2)O[Au],,,,,,0.174852577,0.75,0.9,0.1,,1-Sep,,,,18697.15585,,30,623.2385284,random,,20190326_3_PEG,[Cu]OCC[Au],[Cu]OCC[Au],,0.825147423,0.25,,,,,600,,600,,,44.02238095,,,,,,,,,,,,,,,,,,,,,,,,,,,,,,,,,,,,,,,,,,,,,,-4.775769557,3.79E-09,-8.421190247
,,,,,1,doi.org/10.1021/ma500146v ,20190326_3_LiPSBC,[Cu][Si](C)(CCCOCC(O1)COC1=O)O[Si](C)(CCCOCC(O1)COC1=O)O[Si](C)(CCCOCC(O1)COC1=O)O[Si](C)(CCCOCC(O1)COC1=O)O[Si](C)(CCCOCC(O1)COC1=O)O[Si](C)(CCCOCC(O1)COC1=O)O[Si](C)(CCCOCC(O1)COC1=O)O[Si](C)(CCCOCC(O1)COC1=O)O[Si](C)(CCCOCC(O1)COC1=O)O[Si](C)(CCC2=CC=C([B-](C3=CC=CC=C3)(C4=CC=CC=C4)C5=CC=CC=C5)C=C2)O[Au],[Cu][Si](C)(CCCOCC(O1)COC1=O)O[Si](C)(CCCOCC(O1)COC1=O)O[Si](C)(CCCOCC(O1)COC1=O)O[Si](C)(CCCOCC(O1)COC1=O)O[Si](C)(CCCOCC(O1)COC1=O)O[Si](C)(CCCOCC(O1)COC1=O)O[Si](C)(CCCOCC(O1)COC1=O)O[Si](C)(CCCOCC(O1)COC1=O)O[Si](C)(CCCOCC(O1)COC1=O)O[Si](C)(CCC2=CC=C([B-](C3=CC=CC=C3)(C4=CC=CC=C4)C5=CC=CC=C5)C=C2)O[Au],,,,,,0.174852577,0.75,0.9,0.1,,1-Sep,,,,18697.15585,,30,623.2385284,random,,20190326_3_PEG,[Cu]OCC[Au],[Cu]OCC[Au],,0.825147423,0.25,,,,,600,,600,,,44.02238095,,,,,,,,,,,,,,,,,,,,,,,,,,,,,,,,,,,,,,,,,,,,,,-9.791854057,2.22E-06,-5.654539742
,,,,,1,doi.org/10.1021/ma500146v ,20190326_3_LiPSBC,[Cu][Si](C)(CCCOCC(O1)COC1=O)O[Si](C)(CCCOCC(O1)COC1=O)O[Si](C)(CCCOCC(O1)COC1=O)O[Si](C)(CCCOCC(O1)COC1=O)O[Si](C)(CCCOCC(O1)COC1=O)O[Si](C)(CCCOCC(O1)COC1=O)O[Si](C)(CCCOCC(O1)COC1=O)O[Si](C)(CCCOCC(O1)COC1=O)O[Si](C)(CCCOCC(O1)COC1=O)O[Si](C)(CCC2=CC=C([B-](C3=CC=CC=C3)(C4=CC=CC=C4)C5=CC=CC=C5)C=C2)O[Au],[Cu][Si](C)(CCCOCC(O1)COC1=O)O[Si](C)(CCCOCC(O1)COC1=O)O[Si](C)(CCCOCC(O1)COC1=O)O[Si](C)(CCCOCC(O1)COC1=O)O[Si](C)(CCCOCC(O1)COC1=O)O[Si](C)(CCCOCC(O1)COC1=O)O[Si](C)(CCCOCC(O1)COC1=O)O[Si](C)(CCCOCC(O1)COC1=O)O[Si](C)(CCCOCC(O1)COC1=O)O[Si](C)(CCC2=CC=C([B-](C3=CC=CC=C3)(C4=CC=CC=C4)C5=CC=CC=C5)C=C2)O[Au],,,,,,0.174852577,0.75,0.9,0.1,,1-Sep,,,,18697.15585,,30,623.2385284,random,,20190326_3_PEG,[Cu]OCC[Au],[Cu]OCC[Au],,0.825147423,0.25,,,,,600,,600,,,44.02238095,,,,,,,,,,,,,,,,,,,,,,,,,,,,,,,,,,,,,,,,,,,,,,-9.865147387,1.18E-09,-8.929670037
,,,,,1,doi.org/10.1021/ma500146v ,20190326_3_LiPSBC,[Cu][Si](C)(CCCOCC(O1)COC1=O)O[Si](C)(CCCOCC(O1)COC1=O)O[Si](C)(CCCOCC(O1)COC1=O)O[Si](C)(CCCOCC(O1)COC1=O)O[Si](C)(CCCOCC(O1)COC1=O)O[Si](C)(CCCOCC(O1)COC1=O)O[Si](C)(CCCOCC(O1)COC1=O)O[Si](C)(CCCOCC(O1)COC1=O)O[Si](C)(CCCOCC(O1)COC1=O)O[Si](C)(CCC2=CC=C([B-](C3=CC=CC=C3)(C4=CC=CC=C4)C5=CC=CC=C5)C=C2)O[Au],[Cu][Si](C)(CCCOCC(O1)COC1=O)O[Si](C)(CCCOCC(O1)COC1=O)O[Si](C)(CCCOCC(O1)COC1=O)O[Si](C)(CCCOCC(O1)COC1=O)O[Si](C)(CCCOCC(O1)COC1=O)O[Si](C)(CCCOCC(O1)COC1=O)O[Si](C)(CCCOCC(O1)COC1=O)O[Si](C)(CCCOCC(O1)COC1=O)O[Si](C)(CCCOCC(O1)COC1=O)O[Si](C)(CCC2=CC=C([B-](C3=CC=CC=C3)(C4=CC=CC=C4)C5=CC=CC=C5)C=C2)O[Au],,,,,,0.174852577,0.75,0.9,0.1,,1-Sep,,,,18697.15585,,30,623.2385284,random,,20190326_3_PEG,[Cu]OCC[Au],[Cu]OCC[Au],,0.825147423,0.25,,,,,600,,600,,,44.02238095,,,,,,,,,,,,,,,,,,,,,,,,,,,,,,,,,,,,,,,,,,,,,,-11.42777284,2.36E-06,-5.6264996
,,,,,1,doi.org/10.1021/ma500146v ,20190326_3_LiPSBC,[Cu][Si](C)(CCCOCC(O1)COC1=O)O[Si](C)(CCCOCC(O1)COC1=O)O[Si](C)(CCCOCC(O1)COC1=O)O[Si](C)(CCCOCC(O1)COC1=O)O[Si](C)(CCCOCC(O1)COC1=O)O[Si](C)(CCCOCC(O1)COC1=O)O[Si](C)(CCCOCC(O1)COC1=O)O[Si](C)(CCCOCC(O1)COC1=O)O[Si](C)(CCCOCC(O1)COC1=O)O[Si](C)(CCC2=CC=C([B-](C3=CC=CC=C3)(C4=CC=CC=C4)C5=CC=CC=C5)C=C2)O[Au],[Cu][Si](C)(CCCOCC(O1)COC1=O)O[Si](C)(CCCOCC(O1)COC1=O)O[Si](C)(CCCOCC(O1)COC1=O)O[Si](C)(CCCOCC(O1)COC1=O)O[Si](C)(CCCOCC(O1)COC1=O)O[Si](C)(CCCOCC(O1)COC1=O)O[Si](C)(CCCOCC(O1)COC1=O)O[Si](C)(CCCOCC(O1)COC1=O)O[Si](C)(CCCOCC(O1)COC1=O)O[Si](C)(CCC2=CC=C([B-](C3=CC=CC=C3)(C4=CC=CC=C4)C5=CC=CC=C5)C=C2)O[Au],,,,,,0.174852577,0.75,0.9,0.1,,1-Sep,,,,18697.15585,,30,623.2385284,random,,20190326_3_PEG,[Cu]OCC[Au],[Cu]OCC[Au],,0.825147423,0.25,,,,,600,,600,,,44.02238095,,,,,,,,,,,,,,,,,,,,,,,,,,,,,,,,,,,,,,,,,,,,,,-14.59323281,2.97E-10,-9.527766954
,,,,,1,doi.org/10.1021/ma500146v ,20190326_3_LiPSBC,[Cu][Si](C)(CCCOCC(O1)COC1=O)O[Si](C)(CCCOCC(O1)COC1=O)O[Si](C)(CCCOCC(O1)COC1=O)O[Si](C)(CCCOCC(O1)COC1=O)O[Si](C)(CCCOCC(O1)COC1=O)O[Si](C)(CCCOCC(O1)COC1=O)O[Si](C)(CCCOCC(O1)COC1=O)O[Si](C)(CCCOCC(O1)COC1=O)O[Si](C)(CCCOCC(O1)COC1=O)O[Si](C)(CCC2=CC=C([B-](C3=CC=CC=C3)(C4=CC=CC=C4)C5=CC=CC=C5)C=C2)O[Au],[Cu][Si](C)(CCCOCC(O1)COC1=O)O[Si](C)(CCCOCC(O1)COC1=O)O[Si](C)(CCCOCC(O1)COC1=O)O[Si](C)(CCCOCC(O1)COC1=O)O[Si](C)(CCCOCC(O1)COC1=O)O[Si](C)(CCCOCC(O1)COC1=O)O[Si](C)(CCCOCC(O1)COC1=O)O[Si](C)(CCCOCC(O1)COC1=O)O[Si](C)(CCCOCC(O1)COC1=O)O[Si](C)(CCC2=CC=C([B-](C3=CC=CC=C3)(C4=CC=CC=C4)C5=CC=CC=C5)C=C2)O[Au],,,,,,0.174852577,0.75,0.9,0.1,,1-Sep,,,,18697.15585,,30,623.2385284,random,,20190326_3_PEG,[Cu]OCC[Au],[Cu]OCC[Au],,0.825147423,0.25,,,,,600,,600,,,44.02238095,,,,,,,,,,,,,,,,,,,,,,,,,,,,,,,,,,,,,,,,,,,,,,-19.73846399,6.20E-11,-10.20744468
,,,,,1,doi.org/10.1021/ma500146v ,20190326_3_LiPSBC,[Cu][Si](C)(CCCOCC(O1)COC1=O)O[Si](C)(CCCOCC(O1)COC1=O)O[Si](C)(CCCOCC(O1)COC1=O)O[Si](C)(CCCOCC(O1)COC1=O)O[Si](C)(CCCOCC(O1)COC1=O)O[Si](C)(CCCOCC(O1)COC1=O)O[Si](C)(CCCOCC(O1)COC1=O)O[Si](C)(CCCOCC(O1)COC1=O)O[Si](C)(CCCOCC(O1)COC1=O)O[Si](C)(CCC2=CC=C([B-](C3=CC=CC=C3)(C4=CC=CC=C4)C5=CC=CC=C5)C=C2)O[Au],[Cu][Si](C)(CCCOCC(O1)COC1=O)O[Si](C)(CCCOCC(O1)COC1=O)O[Si](C)(CCCOCC(O1)COC1=O)O[Si](C)(CCCOCC(O1)COC1=O)O[Si](C)(CCCOCC(O1)COC1=O)O[Si](C)(CCCOCC(O1)COC1=O)O[Si](C)(CCCOCC(O1)COC1=O)O[Si](C)(CCCOCC(O1)COC1=O)O[Si](C)(CCCOCC(O1)COC1=O)O[Si](C)(CCC2=CC=C([B-](C3=CC=CC=C3)(C4=CC=CC=C4)C5=CC=CC=C5)C=C2)O[Au],,,,,,0.174852577,0.75,0.9,0.1,,1-Sep,,,,18697.15585,,30,623.2385284,random,,20190326_3_PEG,[Cu]OCC[Au],[Cu]OCC[Au],,0.825147423,0.25,,,,,600,,600,,,44.02238095,,,,,,,,,,,,,,,,,,,,,,,,,,,,,,,,,,,,,,,,,,,,,,-24.79147431,9.55E-12,-11.02008695
,,,,,1,doi.org/10.1021/ma500146v ,20190326_3_LiPSBC,[Cu][Si](C)(CCCOCC(O1)COC1=O)O[Si](C)(CCCOCC(O1)COC1=O)O[Si](C)(CCCOCC(O1)COC1=O)O[Si](C)(CCCOCC(O1)COC1=O)O[Si](C)(CCCOCC(O1)COC1=O)O[Si](C)(CCCOCC(O1)COC1=O)O[Si](C)(CCCOCC(O1)COC1=O)O[Si](C)(CCCOCC(O1)COC1=O)O[Si](C)(CCCOCC(O1)COC1=O)O[Si](C)(CCC2=CC=C([B-](C3=CC=CC=C3)(C4=CC=CC=C4)C5=CC=CC=C5)C=C2)O[Au],[Cu][Si](C)(CCCOCC(O1)COC1=O)O[Si](C)(CCCOCC(O1)COC1=O)O[Si](C)(CCCOCC(O1)COC1=O)O[Si](C)(CCCOCC(O1)COC1=O)O[Si](C)(CCCOCC(O1)COC1=O)O[Si](C)(CCCOCC(O1)COC1=O)O[Si](C)(CCCOCC(O1)COC1=O)O[Si](C)(CCCOCC(O1)COC1=O)O[Si](C)(CCCOCC(O1)COC1=O)O[Si](C)(CCC2=CC=C([B-](C3=CC=CC=C3)(C4=CC=CC=C4)C5=CC=CC=C5)C=C2)O[Au],,,,,,0.120581297,0.66,0.9,0.1,,1-Sep,,,,18697.15585,,30,623.2385284,random,,20190326_3_PEG,[Cu]OCC[Au],[Cu]OCC[Au],,0.879418703,0.34,,,,,600,,600,,,44.02238095,,,,,,,,,,,,,,,,,,,,,,,,,,,,,,,,,,,,,,,,,,,,,,99.31887538,8.79E-05,-4.056251666
,,,,,1,doi.org/10.1021/ma500146v ,20190326_3_LiPSBC,[Cu][Si](C)(CCCOCC(O1)COC1=O)O[Si](C)(CCCOCC(O1)COC1=O)O[Si](C)(CCCOCC(O1)COC1=O)O[Si](C)(CCCOCC(O1)COC1=O)O[Si](C)(CCCOCC(O1)COC1=O)O[Si](C)(CCCOCC(O1)COC1=O)O[Si](C)(CCCOCC(O1)COC1=O)O[Si](C)(CCCOCC(O1)COC1=O)O[Si](C)(CCCOCC(O1)COC1=O)O[Si](C)(CCC2=CC=C([B-](C3=CC=CC=C3)(C4=CC=CC=C4)C5=CC=CC=C5)C=C2)O[Au],[Cu][Si](C)(CCCOCC(O1)COC1=O)O[Si](C)(CCCOCC(O1)COC1=O)O[Si](C)(CCCOCC(O1)COC1=O)O[Si](C)(CCCOCC(O1)COC1=O)O[Si](C)(CCCOCC(O1)COC1=O)O[Si](C)(CCCOCC(O1)COC1=O)O[Si](C)(CCCOCC(O1)COC1=O)O[Si](C)(CCCOCC(O1)COC1=O)O[Si](C)(CCCOCC(O1)COC1=O)O[Si](C)(CCC2=CC=C([B-](C3=CC=CC=C3)(C4=CC=CC=C4)C5=CC=CC=C5)C=C2)O[Au],,,,,,0.120581297,0.66,0.9,0.1,,1-Sep,,,,18697.15585,,30,623.2385284,random,,20190326_3_PEG,[Cu]OCC[Au],[Cu]OCC[Au],,0.879418703,0.34,,,,,600,,600,,,44.02238095,,,,,,,,,,,,,,,,,,,,,,,,,,,,,,,,,,,,,,,,,,,,,,89.61037636,6.29E-05,-4.201303895
,,,,,1,doi.org/10.1021/ma500146v ,20190326_3_LiPSBC,[Cu][Si](C)(CCCOCC(O1)COC1=O)O[Si](C)(CCCOCC(O1)COC1=O)O[Si](C)(CCCOCC(O1)COC1=O)O[Si](C)(CCCOCC(O1)COC1=O)O[Si](C)(CCCOCC(O1)COC1=O)O[Si](C)(CCCOCC(O1)COC1=O)O[Si](C)(CCCOCC(O1)COC1=O)O[Si](C)(CCCOCC(O1)COC1=O)O[Si](C)(CCCOCC(O1)COC1=O)O[Si](C)(CCC2=CC=C([B-](C3=CC=CC=C3)(C4=CC=CC=C4)C5=CC=CC=C5)C=C2)O[Au],[Cu][Si](C)(CCCOCC(O1)COC1=O)O[Si](C)(CCCOCC(O1)COC1=O)O[Si](C)(CCCOCC(O1)COC1=O)O[Si](C)(CCCOCC(O1)COC1=O)O[Si](C)(CCCOCC(O1)COC1=O)O[Si](C)(CCCOCC(O1)COC1=O)O[Si](C)(CCCOCC(O1)COC1=O)O[Si](C)(CCCOCC(O1)COC1=O)O[Si](C)(CCCOCC(O1)COC1=O)O[Si](C)(CCC2=CC=C([B-](C3=CC=CC=C3)(C4=CC=CC=C4)C5=CC=CC=C5)C=C2)O[Au],,,,,,0.120581297,0.66,0.9,0.1,,1-Sep,,,,18697.15585,,30,623.2385284,random,,20190326_3_PEG,[Cu]OCC[Au],[Cu]OCC[Au],,0.879418703,0.34,,,,,600,,600,,,44.02238095,,,,,,,,,,,,,,,,,,,,,,,,,,,,,,,,,,,,,,,,,,,,,,79.92235274,4.31E-05,-4.365926662
,,,,,1,doi.org/10.1021/ma500146v ,20190326_3_LiPSBC,[Cu][Si](C)(CCCOCC(O1)COC1=O)O[Si](C)(CCCOCC(O1)COC1=O)O[Si](C)(CCCOCC(O1)COC1=O)O[Si](C)(CCCOCC(O1)COC1=O)O[Si](C)(CCCOCC(O1)COC1=O)O[Si](C)(CCCOCC(O1)COC1=O)O[Si](C)(CCCOCC(O1)COC1=O)O[Si](C)(CCCOCC(O1)COC1=O)O[Si](C)(CCCOCC(O1)COC1=O)O[Si](C)(CCC2=CC=C([B-](C3=CC=CC=C3)(C4=CC=CC=C4)C5=CC=CC=C5)C=C2)O[Au],[Cu][Si](C)(CCCOCC(O1)COC1=O)O[Si](C)(CCCOCC(O1)COC1=O)O[Si](C)(CCCOCC(O1)COC1=O)O[Si](C)(CCCOCC(O1)COC1=O)O[Si](C)(CCCOCC(O1)COC1=O)O[Si](C)(CCCOCC(O1)COC1=O)O[Si](C)(CCCOCC(O1)COC1=O)O[Si](C)(CCCOCC(O1)COC1=O)O[Si](C)(CCCOCC(O1)COC1=O)O[Si](C)(CCC2=CC=C([B-](C3=CC=CC=C3)(C4=CC=CC=C4)C5=CC=CC=C5)C=C2)O[Au],,,,,,0.120581297,0.66,0.9,0.1,,1-Sep,,,,18697.15585,,30,623.2385284,random,,20190326_3_PEG,[Cu]OCC[Au],[Cu]OCC[Au],,0.879418703,0.34,,,,,600,,600,,,44.02238095,,,,,,,,,,,,,,,,,,,,,,,,,,,,,,,,,,,,,,,,,,,,,,59.66207024,1.63E-05,-4.786501377
,,,,,1,doi.org/10.1021/ma500146v ,20190326_3_LiPSBC,[Cu][Si](C)(CCCOCC(O1)COC1=O)O[Si](C)(CCCOCC(O1)COC1=O)O[Si](C)(CCCOCC(O1)COC1=O)O[Si](C)(CCCOCC(O1)COC1=O)O[Si](C)(CCCOCC(O1)COC1=O)O[Si](C)(CCCOCC(O1)COC1=O)O[Si](C)(CCCOCC(O1)COC1=O)O[Si](C)(CCCOCC(O1)COC1=O)O[Si](C)(CCCOCC(O1)COC1=O)O[Si](C)(CCC2=CC=C([B-](C3=CC=CC=C3)(C4=CC=CC=C4)C5=CC=CC=C5)C=C2)O[Au],[Cu][Si](C)(CCCOCC(O1)COC1=O)O[Si](C)(CCCOCC(O1)COC1=O)O[Si](C)(CCCOCC(O1)COC1=O)O[Si](C)(CCCOCC(O1)COC1=O)O[Si](C)(CCCOCC(O1)COC1=O)O[Si](C)(CCCOCC(O1)COC1=O)O[Si](C)(CCCOCC(O1)COC1=O)O[Si](C)(CCCOCC(O1)COC1=O)O[Si](C)(CCCOCC(O1)COC1=O)O[Si](C)(CCC2=CC=C([B-](C3=CC=CC=C3)(C4=CC=CC=C4)C5=CC=CC=C5)C=C2)O[Au],,,,,,0.120581297,0.66,0.9,0.1,,1-Sep,,,,18697.15585,,30,623.2385284,random,,20190326_3_PEG,[Cu]OCC[Au],[Cu]OCC[Au],,0.879418703,0.34,,,,,600,,600,,,44.02238095,,,,,,,,,,,,,,,,,,,,,,,,,,,,,,,,,,,,,,,,,,,,,,49.73688833,9.48E-06,-5.023266523
,,,,,1,doi.org/10.1021/ma500146v ,20190326_3_LiPSBC,[Cu][Si](C)(CCCOCC(O1)COC1=O)O[Si](C)(CCCOCC(O1)COC1=O)O[Si](C)(CCCOCC(O1)COC1=O)O[Si](C)(CCCOCC(O1)COC1=O)O[Si](C)(CCCOCC(O1)COC1=O)O[Si](C)(CCCOCC(O1)COC1=O)O[Si](C)(CCCOCC(O1)COC1=O)O[Si](C)(CCCOCC(O1)COC1=O)O[Si](C)(CCCOCC(O1)COC1=O)O[Si](C)(CCC2=CC=C([B-](C3=CC=CC=C3)(C4=CC=CC=C4)C5=CC=CC=C5)C=C2)O[Au],[Cu][Si](C)(CCCOCC(O1)COC1=O)O[Si](C)(CCCOCC(O1)COC1=O)O[Si](C)(CCCOCC(O1)COC1=O)O[Si](C)(CCCOCC(O1)COC1=O)O[Si](C)(CCCOCC(O1)COC1=O)O[Si](C)(CCCOCC(O1)COC1=O)O[Si](C)(CCCOCC(O1)COC1=O)O[Si](C)(CCCOCC(O1)COC1=O)O[Si](C)(CCCOCC(O1)COC1=O)O[Si](C)(CCC2=CC=C([B-](C3=CC=CC=C3)(C4=CC=CC=C4)C5=CC=CC=C5)C=C2)O[Au],,,,,,0.120581297,0.66,0.9,0.1,,1-Sep,,,,18697.15585,,30,623.2385284,random,,20190326_3_PEG,[Cu]OCC[Au],[Cu]OCC[Au],,0.879418703,0.34,,,,,600,,600,,,44.02238095,,,,,,,,,,,,,,,,,,,,,,,,,,,,,,,,,,,,,,,,,,,,,,44.95220532,6.31E-06,-5.199844144
,,,,,1,doi.org/10.1021/ma500146v ,20190326_3_LiPSBC,[Cu][Si](C)(CCCOCC(O1)COC1=O)O[Si](C)(CCCOCC(O1)COC1=O)O[Si](C)(CCCOCC(O1)COC1=O)O[Si](C)(CCCOCC(O1)COC1=O)O[Si](C)(CCCOCC(O1)COC1=O)O[Si](C)(CCCOCC(O1)COC1=O)O[Si](C)(CCCOCC(O1)COC1=O)O[Si](C)(CCCOCC(O1)COC1=O)O[Si](C)(CCCOCC(O1)COC1=O)O[Si](C)(CCC2=CC=C([B-](C3=CC=CC=C3)(C4=CC=CC=C4)C5=CC=CC=C5)C=C2)O[Au],[Cu][Si](C)(CCCOCC(O1)COC1=O)O[Si](C)(CCCOCC(O1)COC1=O)O[Si](C)(CCCOCC(O1)COC1=O)O[Si](C)(CCCOCC(O1)COC1=O)O[Si](C)(CCCOCC(O1)COC1=O)O[Si](C)(CCCOCC(O1)COC1=O)O[Si](C)(CCCOCC(O1)COC1=O)O[Si](C)(CCCOCC(O1)COC1=O)O[Si](C)(CCCOCC(O1)COC1=O)O[Si](C)(CCC2=CC=C([B-](C3=CC=CC=C3)(C4=CC=CC=C4)C5=CC=CC=C5)C=C2)O[Au],,,,,,0.120581297,0.66,0.9,0.1,,1-Sep,,,,18697.15585,,30,623.2385284,random,,20190326_3_PEG,[Cu]OCC[Au],[Cu]OCC[Au],,0.879418703,0.34,,,,,600,,600,,,44.02238095,,,,,,,,,,,,,,,,,,,,,,,,,,,,,,,,,,,,,,,,,,,,,,39.7617114,4.46E-06,-5.350209641
,,,,,1,doi.org/10.1021/ma500146v ,20190326_3_LiPSBC,[Cu][Si](C)(CCCOCC(O1)COC1=O)O[Si](C)(CCCOCC(O1)COC1=O)O[Si](C)(CCCOCC(O1)COC1=O)O[Si](C)(CCCOCC(O1)COC1=O)O[Si](C)(CCCOCC(O1)COC1=O)O[Si](C)(CCCOCC(O1)COC1=O)O[Si](C)(CCCOCC(O1)COC1=O)O[Si](C)(CCCOCC(O1)COC1=O)O[Si](C)(CCCOCC(O1)COC1=O)O[Si](C)(CCC2=CC=C([B-](C3=CC=CC=C3)(C4=CC=CC=C4)C5=CC=CC=C5)C=C2)O[Au],[Cu][Si](C)(CCCOCC(O1)COC1=O)O[Si](C)(CCCOCC(O1)COC1=O)O[Si](C)(CCCOCC(O1)COC1=O)O[Si](C)(CCCOCC(O1)COC1=O)O[Si](C)(CCCOCC(O1)COC1=O)O[Si](C)(CCCOCC(O1)COC1=O)O[Si](C)(CCCOCC(O1)COC1=O)O[Si](C)(CCCOCC(O1)COC1=O)O[Si](C)(CCCOCC(O1)COC1=O)O[Si](C)(CCC2=CC=C([B-](C3=CC=CC=C3)(C4=CC=CC=C4)C5=CC=CC=C5)C=C2)O[Au],,,,,,0.120581297,0.66,0.9,0.1,,1-Sep,,,,18697.15585,,30,623.2385284,random,,20190326_3_PEG,[Cu]OCC[Au],[Cu]OCC[Au],,0.879418703,0.34,,,,,600,,600,,,44.02238095,,,,,,,,,,,,,,,,,,,,,,,,,,,,,,,,,,,,,,,,,,,,,,34.69226617,3.07E-06,-5.512529992
,,,,,1,doi.org/10.1021/ma500146v ,20190326_3_LiPSBC,[Cu][Si](C)(CCCOCC(O1)COC1=O)O[Si](C)(CCCOCC(O1)COC1=O)O[Si](C)(CCCOCC(O1)COC1=O)O[Si](C)(CCCOCC(O1)COC1=O)O[Si](C)(CCCOCC(O1)COC1=O)O[Si](C)(CCCOCC(O1)COC1=O)O[Si](C)(CCCOCC(O1)COC1=O)O[Si](C)(CCCOCC(O1)COC1=O)O[Si](C)(CCCOCC(O1)COC1=O)O[Si](C)(CCC2=CC=C([B-](C3=CC=CC=C3)(C4=CC=CC=C4)C5=CC=CC=C5)C=C2)O[Au],[Cu][Si](C)(CCCOCC(O1)COC1=O)O[Si](C)(CCCOCC(O1)COC1=O)O[Si](C)(CCCOCC(O1)COC1=O)O[Si](C)(CCCOCC(O1)COC1=O)O[Si](C)(CCCOCC(O1)COC1=O)O[Si](C)(CCCOCC(O1)COC1=O)O[Si](C)(CCCOCC(O1)COC1=O)O[Si](C)(CCCOCC(O1)COC1=O)O[Si](C)(CCCOCC(O1)COC1=O)O[Si](C)(CCC2=CC=C([B-](C3=CC=CC=C3)(C4=CC=CC=C4)C5=CC=CC=C5)C=C2)O[Au],,,,,,0.120581297,0.66,0.9,0.1,,1-Sep,,,,18697.15585,,30,623.2385284,random,,20190326_3_PEG,[Cu]OCC[Au],[Cu]OCC[Au],,0.879418703,0.34,,,,,600,,600,,,44.02238095,,,,,,,,,,,,,,,,,,,,,,,,,,,,,,,,,,,,,,,,,,,,,,29.99128972,1.92E-06,-5.716116728
,,,,,1,doi.org/10.1021/ma500146v ,20190326_3_LiPSBC,[Cu][Si](C)(CCCOCC(O1)COC1=O)O[Si](C)(CCCOCC(O1)COC1=O)O[Si](C)(CCCOCC(O1)COC1=O)O[Si](C)(CCCOCC(O1)COC1=O)O[Si](C)(CCCOCC(O1)COC1=O)O[Si](C)(CCCOCC(O1)COC1=O)O[Si](C)(CCCOCC(O1)COC1=O)O[Si](C)(CCCOCC(O1)COC1=O)O[Si](C)(CCCOCC(O1)COC1=O)O[Si](C)(CCC2=CC=C([B-](C3=CC=CC=C3)(C4=CC=CC=C4)C5=CC=CC=C5)C=C2)O[Au],[Cu][Si](C)(CCCOCC(O1)COC1=O)O[Si](C)(CCCOCC(O1)COC1=O)O[Si](C)(CCCOCC(O1)COC1=O)O[Si](C)(CCCOCC(O1)COC1=O)O[Si](C)(CCCOCC(O1)COC1=O)O[Si](C)(CCCOCC(O1)COC1=O)O[Si](C)(CCCOCC(O1)COC1=O)O[Si](C)(CCCOCC(O1)COC1=O)O[Si](C)(CCCOCC(O1)COC1=O)O[Si](C)(CCC2=CC=C([B-](C3=CC=CC=C3)(C4=CC=CC=C4)C5=CC=CC=C5)C=C2)O[Au],,,,,,0.120581297,0.66,0.9,0.1,,1-Sep,,,,18697.15585,,30,623.2385284,random,,20190326_3_PEG,[Cu]OCC[Au],[Cu]OCC[Au],,0.879418703,0.34,,,,,600,,600,,,44.02238095,,,,,,,,,,,,,,,,,,,,,,,,,,,,,,,,,,,,,,,,,,,,,,25.14683503,1.19E-06,-5.923599861
,,,,,1,doi.org/10.1021/ma500146v ,20190326_3_LiPSBC,[Cu][Si](C)(CCCOCC(O1)COC1=O)O[Si](C)(CCCOCC(O1)COC1=O)O[Si](C)(CCCOCC(O1)COC1=O)O[Si](C)(CCCOCC(O1)COC1=O)O[Si](C)(CCCOCC(O1)COC1=O)O[Si](C)(CCCOCC(O1)COC1=O)O[Si](C)(CCCOCC(O1)COC1=O)O[Si](C)(CCCOCC(O1)COC1=O)O[Si](C)(CCCOCC(O1)COC1=O)O[Si](C)(CCC2=CC=C([B-](C3=CC=CC=C3)(C4=CC=CC=C4)C5=CC=CC=C5)C=C2)O[Au],[Cu][Si](C)(CCCOCC(O1)COC1=O)O[Si](C)(CCCOCC(O1)COC1=O)O[Si](C)(CCCOCC(O1)COC1=O)O[Si](C)(CCCOCC(O1)COC1=O)O[Si](C)(CCCOCC(O1)COC1=O)O[Si](C)(CCCOCC(O1)COC1=O)O[Si](C)(CCCOCC(O1)COC1=O)O[Si](C)(CCCOCC(O1)COC1=O)O[Si](C)(CCCOCC(O1)COC1=O)O[Si](C)(CCC2=CC=C([B-](C3=CC=CC=C3)(C4=CC=CC=C4)C5=CC=CC=C5)C=C2)O[Au],,,,,,0.120581297,0.66,0.9,0.1,,1-Sep,,,,18697.15585,,30,623.2385284,random,,20190326_3_PEG,[Cu]OCC[Au],[Cu]OCC[Au],,0.879418703,0.34,,,,,600,,600,,,44.02238095,,,,,,,,,,,,,,,,,,,,,,,,,,,,,,,,,,,,,,,,,,,,,,20.84346369,8.10E-07,-6.09142324
,,,,,1,doi.org/10.1021/ma500146v ,20190326_3_LiPSBC,[Cu][Si](C)(CCCOCC(O1)COC1=O)O[Si](C)(CCCOCC(O1)COC1=O)O[Si](C)(CCCOCC(O1)COC1=O)O[Si](C)(CCCOCC(O1)COC1=O)O[Si](C)(CCCOCC(O1)COC1=O)O[Si](C)(CCCOCC(O1)COC1=O)O[Si](C)(CCCOCC(O1)COC1=O)O[Si](C)(CCCOCC(O1)COC1=O)O[Si](C)(CCCOCC(O1)COC1=O)O[Si](C)(CCC2=CC=C([B-](C3=CC=CC=C3)(C4=CC=CC=C4)C5=CC=CC=C5)C=C2)O[Au],[Cu][Si](C)(CCCOCC(O1)COC1=O)O[Si](C)(CCCOCC(O1)COC1=O)O[Si](C)(CCCOCC(O1)COC1=O)O[Si](C)(CCCOCC(O1)COC1=O)O[Si](C)(CCCOCC(O1)COC1=O)O[Si](C)(CCCOCC(O1)COC1=O)O[Si](C)(CCCOCC(O1)COC1=O)O[Si](C)(CCCOCC(O1)COC1=O)O[Si](C)(CCCOCC(O1)COC1=O)O[Si](C)(CCC2=CC=C([B-](C3=CC=CC=C3)(C4=CC=CC=C4)C5=CC=CC=C5)C=C2)O[Au],,,,,,0.120581297,0.66,0.9,0.1,,1-Sep,,,,18697.15585,,30,623.2385284,random,,20190326_3_PEG,[Cu]OCC[Au],[Cu]OCC[Au],,0.879418703,0.34,,,,,600,,600,,,44.02238095,,,,,,,,,,,,,,,,,,,,,,,,,,,,,,,,,,,,,,,,,,,,,,14.73281999,4.01E-07,-6.396427619
,,,,,1,doi.org/10.1021/ma500146v ,20190326_3_LiPSBC,[Cu][Si](C)(CCCOCC(O1)COC1=O)O[Si](C)(CCCOCC(O1)COC1=O)O[Si](C)(CCCOCC(O1)COC1=O)O[Si](C)(CCCOCC(O1)COC1=O)O[Si](C)(CCCOCC(O1)COC1=O)O[Si](C)(CCCOCC(O1)COC1=O)O[Si](C)(CCCOCC(O1)COC1=O)O[Si](C)(CCCOCC(O1)COC1=O)O[Si](C)(CCCOCC(O1)COC1=O)O[Si](C)(CCC2=CC=C([B-](C3=CC=CC=C3)(C4=CC=CC=C4)C5=CC=CC=C5)C=C2)O[Au],[Cu][Si](C)(CCCOCC(O1)COC1=O)O[Si](C)(CCCOCC(O1)COC1=O)O[Si](C)(CCCOCC(O1)COC1=O)O[Si](C)(CCCOCC(O1)COC1=O)O[Si](C)(CCCOCC(O1)COC1=O)O[Si](C)(CCCOCC(O1)COC1=O)O[Si](C)(CCCOCC(O1)COC1=O)O[Si](C)(CCCOCC(O1)COC1=O)O[Si](C)(CCCOCC(O1)COC1=O)O[Si](C)(CCC2=CC=C([B-](C3=CC=CC=C3)(C4=CC=CC=C4)C5=CC=CC=C5)C=C2)O[Au],,,,,,0.120581297,0.66,0.9,0.1,,1-Sep,,,,18697.15585,,30,623.2385284,random,,20190326_3_PEG,[Cu]OCC[Au],[Cu]OCC[Au],,0.879418703,0.34,,,,,600,,600,,,44.02238095,,,,,,,,,,,,,,,,,,,,,,,,,,,,,,,,,,,,,,,,,,,,,,9.855972062,2.09E-07,-6.68047495
,,,,,1,doi.org/10.1021/ma500146v ,20190326_3_LiPSBC,[Cu][Si](C)(CCCOCC(O1)COC1=O)O[Si](C)(CCCOCC(O1)COC1=O)O[Si](C)(CCCOCC(O1)COC1=O)O[Si](C)(CCCOCC(O1)COC1=O)O[Si](C)(CCCOCC(O1)COC1=O)O[Si](C)(CCCOCC(O1)COC1=O)O[Si](C)(CCCOCC(O1)COC1=O)O[Si](C)(CCCOCC(O1)COC1=O)O[Si](C)(CCCOCC(O1)COC1=O)O[Si](C)(CCC2=CC=C([B-](C3=CC=CC=C3)(C4=CC=CC=C4)C5=CC=CC=C5)C=C2)O[Au],[Cu][Si](C)(CCCOCC(O1)COC1=O)O[Si](C)(CCCOCC(O1)COC1=O)O[Si](C)(CCCOCC(O1)COC1=O)O[Si](C)(CCCOCC(O1)COC1=O)O[Si](C)(CCCOCC(O1)COC1=O)O[Si](C)(CCCOCC(O1)COC1=O)O[Si](C)(CCCOCC(O1)COC1=O)O[Si](C)(CCCOCC(O1)COC1=O)O[Si](C)(CCCOCC(O1)COC1=O)O[Si](C)(CCC2=CC=C([B-](C3=CC=CC=C3)(C4=CC=CC=C4)C5=CC=CC=C5)C=C2)O[Au],,,,,,0.120581297,0.66,0.9,0.1,,1-Sep,,,,18697.15585,,30,623.2385284,random,,20190326_3_PEG,[Cu]OCC[Au],[Cu]OCC[Au],,0.879418703,0.34,,,,,600,,600,,,44.02238095,,,,,,,,,,,,,,,,,,,,,,,,,,,,,,,,,,,,,,,,,,,,,,4.980116838,1.07E-07,-6.97197414
,,,,,1,doi.org/10.1021/ma500146v ,20190326_3_LiPSBC,[Cu][Si](C)(CCCOCC(O1)COC1=O)O[Si](C)(CCCOCC(O1)COC1=O)O[Si](C)(CCCOCC(O1)COC1=O)O[Si](C)(CCCOCC(O1)COC1=O)O[Si](C)(CCCOCC(O1)COC1=O)O[Si](C)(CCCOCC(O1)COC1=O)O[Si](C)(CCCOCC(O1)COC1=O)O[Si](C)(CCCOCC(O1)COC1=O)O[Si](C)(CCCOCC(O1)COC1=O)O[Si](C)(CCC2=CC=C([B-](C3=CC=CC=C3)(C4=CC=CC=C4)C5=CC=CC=C5)C=C2)O[Au],[Cu][Si](C)(CCCOCC(O1)COC1=O)O[Si](C)(CCCOCC(O1)COC1=O)O[Si](C)(CCCOCC(O1)COC1=O)O[Si](C)(CCCOCC(O1)COC1=O)O[Si](C)(CCCOCC(O1)COC1=O)O[Si](C)(CCCOCC(O1)COC1=O)O[Si](C)(CCCOCC(O1)COC1=O)O[Si](C)(CCCOCC(O1)COC1=O)O[Si](C)(CCCOCC(O1)COC1=O)O[Si](C)(CCC2=CC=C([B-](C3=CC=CC=C3)(C4=CC=CC=C4)C5=CC=CC=C5)C=C2)O[Au],,,,,,0.120581297,0.66,0.9,0.1,,1-Sep,,,,18697.15585,,30,623.2385284,random,,20190326_3_PEG,[Cu]OCC[Au],[Cu]OCC[Au],,0.879418703,0.34,,,,,600,,600,,,44.02238095,,,,,,,,,,,,,,,,,,,,,,,,,,,,,,,,,,,,,,,,,,,,,,-0.171893036,4.77E-08,-7.321269884
,,,,,1,doi.org/10.1021/ma500146v ,20190326_3_LiPSBC,[Cu][Si](C)(CCCOCC(O1)COC1=O)O[Si](C)(CCCOCC(O1)COC1=O)O[Si](C)(CCCOCC(O1)COC1=O)O[Si](C)(CCCOCC(O1)COC1=O)O[Si](C)(CCCOCC(O1)COC1=O)O[Si](C)(CCCOCC(O1)COC1=O)O[Si](C)(CCCOCC(O1)COC1=O)O[Si](C)(CCCOCC(O1)COC1=O)O[Si](C)(CCCOCC(O1)COC1=O)O[Si](C)(CCC2=CC=C([B-](C3=CC=CC=C3)(C4=CC=CC=C4)C5=CC=CC=C5)C=C2)O[Au],[Cu][Si](C)(CCCOCC(O1)COC1=O)O[Si](C)(CCCOCC(O1)COC1=O)O[Si](C)(CCCOCC(O1)COC1=O)O[Si](C)(CCCOCC(O1)COC1=O)O[Si](C)(CCCOCC(O1)COC1=O)O[Si](C)(CCCOCC(O1)COC1=O)O[Si](C)(CCCOCC(O1)COC1=O)O[Si](C)(CCCOCC(O1)COC1=O)O[Si](C)(CCCOCC(O1)COC1=O)O[Si](C)(CCC2=CC=C([B-](C3=CC=CC=C3)(C4=CC=CC=C4)C5=CC=CC=C5)C=C2)O[Au],,,,,,0.120581297,0.66,0.9,0.1,,1-Sep,,,,18697.15585,,30,623.2385284,random,,20190326_3_PEG,[Cu]OCC[Au],[Cu]OCC[Au],,0.879418703,0.34,,,,,600,,600,,,44.02238095,,,,,,,,,,,,,,,,,,,,,,,,,,,,,,,,,,,,,,,,,,,,,,-5.08803112,1.67E-08,-7.778284765
,,,,,1,doi.org/10.1021/ma500146v ,20190326_3_LiPSBC,[Cu][Si](C)(CCCOCC(O1)COC1=O)O[Si](C)(CCCOCC(O1)COC1=O)O[Si](C)(CCCOCC(O1)COC1=O)O[Si](C)(CCCOCC(O1)COC1=O)O[Si](C)(CCCOCC(O1)COC1=O)O[Si](C)(CCCOCC(O1)COC1=O)O[Si](C)(CCCOCC(O1)COC1=O)O[Si](C)(CCCOCC(O1)COC1=O)O[Si](C)(CCCOCC(O1)COC1=O)O[Si](C)(CCC2=CC=C([B-](C3=CC=CC=C3)(C4=CC=CC=C4)C5=CC=CC=C5)C=C2)O[Au],[Cu][Si](C)(CCCOCC(O1)COC1=O)O[Si](C)(CCCOCC(O1)COC1=O)O[Si](C)(CCCOCC(O1)COC1=O)O[Si](C)(CCCOCC(O1)COC1=O)O[Si](C)(CCCOCC(O1)COC1=O)O[Si](C)(CCCOCC(O1)COC1=O)O[Si](C)(CCCOCC(O1)COC1=O)O[Si](C)(CCCOCC(O1)COC1=O)O[Si](C)(CCCOCC(O1)COC1=O)O[Si](C)(CCC2=CC=C([B-](C3=CC=CC=C3)(C4=CC=CC=C4)C5=CC=CC=C5)C=C2)O[Au],,,,,,0.120581297,0.66,0.9,0.1,,1-Sep,,,,18697.15585,,30,623.2385284,random,,20190326_3_PEG,[Cu]OCC[Au],[Cu]OCC[Au],,0.879418703,0.34,,,,,600,,600,,,44.02238095,,,,,,,,,,,,,,,,,,,,,,,,,,,,,,,,,,,,,,,,,,,,,,-10.23698837,5.42E-09,-8.265740247
,,,,,1,doi.org/10.1021/ma500146v ,20190326_3_LiPSBC,[Cu][Si](C)(CCCOCC(O1)COC1=O)O[Si](C)(CCCOCC(O1)COC1=O)O[Si](C)(CCCOCC(O1)COC1=O)O[Si](C)(CCCOCC(O1)COC1=O)O[Si](C)(CCCOCC(O1)COC1=O)O[Si](C)(CCCOCC(O1)COC1=O)O[Si](C)(CCCOCC(O1)COC1=O)O[Si](C)(CCCOCC(O1)COC1=O)O[Si](C)(CCCOCC(O1)COC1=O)O[Si](C)(CCC2=CC=C([B-](C3=CC=CC=C3)(C4=CC=CC=C4)C5=CC=CC=C5)C=C2)O[Au],[Cu][Si](C)(CCCOCC(O1)COC1=O)O[Si](C)(CCCOCC(O1)COC1=O)O[Si](C)(CCCOCC(O1)COC1=O)O[Si](C)(CCCOCC(O1)COC1=O)O[Si](C)(CCCOCC(O1)COC1=O)O[Si](C)(CCCOCC(O1)COC1=O)O[Si](C)(CCCOCC(O1)COC1=O)O[Si](C)(CCCOCC(O1)COC1=O)O[Si](C)(CCCOCC(O1)COC1=O)O[Si](C)(CCC2=CC=C([B-](C3=CC=CC=C3)(C4=CC=CC=C4)C5=CC=CC=C5)C=C2)O[Au],,,,,,0.120581297,0.66,0.9,0.1,,1-Sep,,,,18697.15585,,30,623.2385284,random,,20190326_3_PEG,[Cu]OCC[Au],[Cu]OCC[Au],,0.879418703,0.34,,,,,600,,600,,,44.02238095,,,,,,,,,,,,,,,,,,,,,,,,,,,,,,,,,,,,,,,,,,,,,,-15.3748941,1.64E-09,-8.785990403
,,,,,1,doi.org/10.1021/ma500146v ,20190326_3_LiPSBC,[Cu][Si](C)(CCCOCC(O1)COC1=O)O[Si](C)(CCCOCC(O1)COC1=O)O[Si](C)(CCCOCC(O1)COC1=O)O[Si](C)(CCCOCC(O1)COC1=O)O[Si](C)(CCCOCC(O1)COC1=O)O[Si](C)(CCCOCC(O1)COC1=O)O[Si](C)(CCCOCC(O1)COC1=O)O[Si](C)(CCCOCC(O1)COC1=O)O[Si](C)(CCCOCC(O1)COC1=O)O[Si](C)(CCC2=CC=C([B-](C3=CC=CC=C3)(C4=CC=CC=C4)C5=CC=CC=C5)C=C2)O[Au],[Cu][Si](C)(CCCOCC(O1)COC1=O)O[Si](C)(CCCOCC(O1)COC1=O)O[Si](C)(CCCOCC(O1)COC1=O)O[Si](C)(CCCOCC(O1)COC1=O)O[Si](C)(CCCOCC(O1)COC1=O)O[Si](C)(CCCOCC(O1)COC1=O)O[Si](C)(CCCOCC(O1)COC1=O)O[Si](C)(CCCOCC(O1)COC1=O)O[Si](C)(CCCOCC(O1)COC1=O)O[Si](C)(CCC2=CC=C([B-](C3=CC=CC=C3)(C4=CC=CC=C4)C5=CC=CC=C5)C=C2)O[Au],,,,,,0.120581297,0.66,0.9,0.1,,1-Sep,,,,18697.15585,,30,623.2385284,random,,20190326_3_PEG,[Cu]OCC[Au],[Cu]OCC[Au],,0.879418703,0.34,,,,,600,,600,,,44.02238095,,,,,,,,,,,,,,,,,,,,,,,,,,,,,,,,,,,,,,,,,,,,,,-20.19843481,4.39E-10,-9.357565255
,,,,,1,doi.org/10.1021/ma500146v ,20190326_3_LiPSBC,[Cu][Si](C)(CCCOCC(O1)COC1=O)O[Si](C)(CCCOCC(O1)COC1=O)O[Si](C)(CCCOCC(O1)COC1=O)O[Si](C)(CCCOCC(O1)COC1=O)O[Si](C)(CCCOCC(O1)COC1=O)O[Si](C)(CCCOCC(O1)COC1=O)O[Si](C)(CCCOCC(O1)COC1=O)O[Si](C)(CCCOCC(O1)COC1=O)O[Si](C)(CCCOCC(O1)COC1=O)O[Si](C)(CCC2=CC=C([B-](C3=CC=CC=C3)(C4=CC=CC=C4)C5=CC=CC=C5)C=C2)O[Au],[Cu][Si](C)(CCCOCC(O1)COC1=O)O[Si](C)(CCCOCC(O1)COC1=O)O[Si](C)(CCCOCC(O1)COC1=O)O[Si](C)(CCCOCC(O1)COC1=O)O[Si](C)(CCCOCC(O1)COC1=O)O[Si](C)(CCCOCC(O1)COC1=O)O[Si](C)(CCCOCC(O1)COC1=O)O[Si](C)(CCCOCC(O1)COC1=O)O[Si](C)(CCCOCC(O1)COC1=O)O[Si](C)(CCC2=CC=C([B-](C3=CC=CC=C3)(C4=CC=CC=C4)C5=CC=CC=C5)C=C2)O[Au],,,,,,0.120581297,0.66,0.9,0.1,,1-Sep,,,,18697.15585,,30,623.2385284,random,,20190326_3_PEG,[Cu]OCC[Au],[Cu]OCC[Au],,0.879418703,0.34,,,,,600,,600,,,44.02238095,,,,,,,,,,,,,,,,,,,,,,,,,,,,,,,,,,,,,,,,,,,,,,-25.30855807,9.84E-11,-10.00694259
,,,,,1,doi.org/10.1021/ma500146v ,20190326_3_LiPSBC,[Cu][Si](C)(CCCOCC(O1)COC1=O)O[Si](C)(CCCOCC(O1)COC1=O)O[Si](C)(CCCOCC(O1)COC1=O)O[Si](C)(CCCOCC(O1)COC1=O)O[Si](C)(CCCOCC(O1)COC1=O)O[Si](C)(CCCOCC(O1)COC1=O)O[Si](C)(CCCOCC(O1)COC1=O)O[Si](C)(CCCOCC(O1)COC1=O)O[Si](C)(CCCOCC(O1)COC1=O)O[Si](C)(CCC2=CC=C([B-](C3=CC=CC=C3)(C4=CC=CC=C4)C5=CC=CC=C5)C=C2)O[Au],[Cu][Si](C)(CCCOCC(O1)COC1=O)O[Si](C)(CCCOCC(O1)COC1=O)O[Si](C)(CCCOCC(O1)COC1=O)O[Si](C)(CCCOCC(O1)COC1=O)O[Si](C)(CCCOCC(O1)COC1=O)O[Si](C)(CCCOCC(O1)COC1=O)O[Si](C)(CCCOCC(O1)COC1=O)O[Si](C)(CCCOCC(O1)COC1=O)O[Si](C)(CCCOCC(O1)COC1=O)O[Si](C)(CCC2=CC=C([B-](C3=CC=CC=C3)(C4=CC=CC=C4)C5=CC=CC=C5)C=C2)O[Au],,,,,,0.120581297,0.66,0.9,0.1,,1-Sep,,,,18697.15585,,30,623.2385284,random,,20190326_3_PEG,[Cu]OCC[Au],[Cu]OCC[Au],,0.879418703,0.34,,,,,600,,600,,,44.02238095,,,,,,,,,,,,,,,,,,,,,,,,,,,,,,,,,,,,,,,,,,,,,,-30.33237414,1.74E-11,-10.76040834
,,,,,1,doi.org/10.1021/ma500146v ,20190326_3_LiPSBC,[Cu][Si](C)(CCCOCC(O1)COC1=O)O[Si](C)(CCCOCC(O1)COC1=O)O[Si](C)(CCCOCC(O1)COC1=O)O[Si](C)(CCCOCC(O1)COC1=O)O[Si](C)(CCCOCC(O1)COC1=O)O[Si](C)(CCCOCC(O1)COC1=O)O[Si](C)(CCCOCC(O1)COC1=O)O[Si](C)(CCCOCC(O1)COC1=O)O[Si](C)(CCCOCC(O1)COC1=O)O[Si](C)(CCC2=CC=C([B-](C3=CC=CC=C3)(C4=CC=CC=C4)C5=CC=CC=C5)C=C2)O[Au],[Cu][Si](C)(CCCOCC(O1)COC1=O)O[Si](C)(CCCOCC(O1)COC1=O)O[Si](C)(CCCOCC(O1)COC1=O)O[Si](C)(CCCOCC(O1)COC1=O)O[Si](C)(CCCOCC(O1)COC1=O)O[Si](C)(CCCOCC(O1)COC1=O)O[Si](C)(CCCOCC(O1)COC1=O)O[Si](C)(CCCOCC(O1)COC1=O)O[Si](C)(CCCOCC(O1)COC1=O)O[Si](C)(CCC2=CC=C([B-](C3=CC=CC=C3)(C4=CC=CC=C4)C5=CC=CC=C5)C=C2)O[Au],,,,,,0.120581297,0.66,0.9,0.1,,1-Sep,,,,18697.15585,,30,623.2385284,random,,20190326_3_PEG,[Cu]OCC[Au],[Cu]OCC[Au],,0.879418703,0.34,,,,,600,,600,,,44.02238095,,,,,,,,,,,,,,,,,,,,,,,,,,,,,,,,,,,,,,,,,,,,,,110.3820295,0.000124961,-3.903225806
,,,,,1,doi.org/10.1021/ma500146v ,20190326_3_LiPSBC,[Cu][Si](C)(CCCOCC(O1)COC1=O)O[Si](C)(CCCOCC(O1)COC1=O)O[Si](C)(CCCOCC(O1)COC1=O)O[Si](C)(CCCOCC(O1)COC1=O)O[Si](C)(CCCOCC(O1)COC1=O)O[Si](C)(CCCOCC(O1)COC1=O)O[Si](C)(CCCOCC(O1)COC1=O)O[Si](C)(CCCOCC(O1)COC1=O)O[Si](C)(CCCOCC(O1)COC1=O)O[Si](C)(CCC2=CC=C([B-](C3=CC=CC=C3)(C4=CC=CC=C4)C5=CC=CC=C5)C=C2)O[Au],[Cu][Si](C)(CCCOCC(O1)COC1=O)O[Si](C)(CCCOCC(O1)COC1=O)O[Si](C)(CCCOCC(O1)COC1=O)O[Si](C)(CCCOCC(O1)COC1=O)O[Si](C)(CCCOCC(O1)COC1=O)O[Si](C)(CCCOCC(O1)COC1=O)O[Si](C)(CCCOCC(O1)COC1=O)O[Si](C)(CCCOCC(O1)COC1=O)O[Si](C)(CCCOCC(O1)COC1=O)O[Si](C)(CCC2=CC=C([B-](C3=CC=CC=C3)(C4=CC=CC=C4)C5=CC=CC=C5)C=C2)O[Au],,,,,,0.120581297,0.66,0.9,0.1,,1-Sep,,,,18697.15585,,30,623.2385284,random,,20190326_3_PEG,[Cu]OCC[Au],[Cu]OCC[Au],,0.879418703,0.34,,,,,600,,600,,,44.02238095,,,,,,,,,,,,,,,,,,,,,,,,,,,,,,,,,,,,,,,,,,,,,,122.0592548,0.000156152,-3.806451613
,,,,,1,doi.org/10.1021/ma500146v ,20190326_3_PEG,[Cu]OCC[Au],[Cu]OCC[Au],,,,,,0.943244545,0.54,,,,,,600,,600,,,44.02238095,,,20190326_3_LiPSBC,[Cu][Si](C)(CCCOCC(O1)COC1=O)O[Si](C)(CCCOCC(O1)COC1=O)O[Si](C)(CCCOCC(O1)COC1=O)O[Si](C)(CCCOCC(O1)COC1=O)O[Si](C)(CCCOCC(O1)COC1=O)O[Si](C)(CCCOCC(O1)COC1=O)O[Si](C)(CCCOCC(O1)COC1=O)O[Si](C)(CCCOCC(O1)COC1=O)O[Si](C)(CCCOCC(O1)COC1=O)O[Si](C)(CCC2=CC=C([B-](C3=CC=CC=C3)(C4=CC=CC=C4)C5=CC=CC=C5)C=C2)O[Au],[Cu][Si](C)(CCCOCC(O1)COC1=O)O[Si](C)(CCCOCC(O1)COC1=O)O[Si](C)(CCCOCC(O1)COC1=O)O[Si](C)(CCCOCC(O1)COC1=O)O[Si](C)(CCCOCC(O1)COC1=O)O[Si](C)(CCCOCC(O1)COC1=O)O[Si](C)(CCCOCC(O1)COC1=O)O[Si](C)(CCCOCC(O1)COC1=O)O[Si](C)(CCCOCC(O1)COC1=O)O[Si](C)(CCC2=CC=C([B-](C3=CC=CC=C3)(C4=CC=CC=C4)C5=CC=CC=C5)C=C2)O[Au],,0.056755455,0.46,0.9,0.1,1-Sep,,,,18697.15585,,30,623.2385284,random,,,,,,,,,,,,,,,,,,,,,,,,,,,,,,,,,,,,,,,,,,,,,120.8875132,0.000283394,-3.547609526
,,,,,1,doi.org/10.1021/ma500146v ,20190326_3_PEG,[Cu]OCC[Au],[Cu]OCC[Au],,,,,,0.943244545,0.54,,,,,,600,,600,,,44.02238095,,,20190326_3_LiPSBC,[Cu][Si](C)(CCCOCC(O1)COC1=O)O[Si](C)(CCCOCC(O1)COC1=O)O[Si](C)(CCCOCC(O1)COC1=O)O[Si](C)(CCCOCC(O1)COC1=O)O[Si](C)(CCCOCC(O1)COC1=O)O[Si](C)(CCCOCC(O1)COC1=O)O[Si](C)(CCCOCC(O1)COC1=O)O[Si](C)(CCCOCC(O1)COC1=O)O[Si](C)(CCCOCC(O1)COC1=O)O[Si](C)(CCC2=CC=C([B-](C3=CC=CC=C3)(C4=CC=CC=C4)C5=CC=CC=C5)C=C2)O[Au],[Cu][Si](C)(CCCOCC(O1)COC1=O)O[Si](C)(CCCOCC(O1)COC1=O)O[Si](C)(CCCOCC(O1)COC1=O)O[Si](C)(CCCOCC(O1)COC1=O)O[Si](C)(CCCOCC(O1)COC1=O)O[Si](C)(CCCOCC(O1)COC1=O)O[Si](C)(CCCOCC(O1)COC1=O)O[Si](C)(CCCOCC(O1)COC1=O)O[Si](C)(CCCOCC(O1)COC1=O)O[Si](C)(CCC2=CC=C([B-](C3=CC=CC=C3)(C4=CC=CC=C4)C5=CC=CC=C5)C=C2)O[Au],,0.056755455,0.46,0.9,0.1,1-Sep,,,,18697.15585,,30,623.2385284,random,,,,,,,,,,,,,,,,,,,,,,,,,,,,,,,,,,,,,,,,,,,,,109.6722121,0.000225525,-3.646805296
,,,,,1,doi.org/10.1021/ma500146v ,20190326_3_PEG,[Cu]OCC[Au],[Cu]OCC[Au],,,,,,0.943244545,0.54,,,,,,600,,600,,,44.02238095,,,20190326_3_LiPSBC,[Cu][Si](C)(CCCOCC(O1)COC1=O)O[Si](C)(CCCOCC(O1)COC1=O)O[Si](C)(CCCOCC(O1)COC1=O)O[Si](C)(CCCOCC(O1)COC1=O)O[Si](C)(CCCOCC(O1)COC1=O)O[Si](C)(CCCOCC(O1)COC1=O)O[Si](C)(CCCOCC(O1)COC1=O)O[Si](C)(CCCOCC(O1)COC1=O)O[Si](C)(CCCOCC(O1)COC1=O)O[Si](C)(CCC2=CC=C([B-](C3=CC=CC=C3)(C4=CC=CC=C4)C5=CC=CC=C5)C=C2)O[Au],[Cu][Si](C)(CCCOCC(O1)COC1=O)O[Si](C)(CCCOCC(O1)COC1=O)O[Si](C)(CCCOCC(O1)COC1=O)O[Si](C)(CCCOCC(O1)COC1=O)O[Si](C)(CCCOCC(O1)COC1=O)O[Si](C)(CCCOCC(O1)COC1=O)O[Si](C)(CCCOCC(O1)COC1=O)O[Si](C)(CCCOCC(O1)COC1=O)O[Si](C)(CCCOCC(O1)COC1=O)O[Si](C)(CCC2=CC=C([B-](C3=CC=CC=C3)(C4=CC=CC=C4)C5=CC=CC=C5)C=C2)O[Au],,0.056755455,0.46,0.9,0.1,1-Sep,,,,18697.15585,,30,623.2385284,random,,,,,,,,,,,,,,,,,,,,,,,,,,,,,,,,,,,,,,,,,,,,,100.3908006,0.000178603,-3.748111615
,,,,,1,doi.org/10.1021/ma500146v ,20190326_3_PEG,[Cu]OCC[Au],[Cu]OCC[Au],,,,,,0.943244545,0.54,,,,,,600,,600,,,44.02238095,,,20190326_3_LiPSBC,[Cu][Si](C)(CCCOCC(O1)COC1=O)O[Si](C)(CCCOCC(O1)COC1=O)O[Si](C)(CCCOCC(O1)COC1=O)O[Si](C)(CCCOCC(O1)COC1=O)O[Si](C)(CCCOCC(O1)COC1=O)O[Si](C)(CCCOCC(O1)COC1=O)O[Si](C)(CCCOCC(O1)COC1=O)O[Si](C)(CCCOCC(O1)COC1=O)O[Si](C)(CCCOCC(O1)COC1=O)O[Si](C)(CCC2=CC=C([B-](C3=CC=CC=C3)(C4=CC=CC=C4)C5=CC=CC=C5)C=C2)O[Au],[Cu][Si](C)(CCCOCC(O1)COC1=O)O[Si](C)(CCCOCC(O1)COC1=O)O[Si](C)(CCCOCC(O1)COC1=O)O[Si](C)(CCCOCC(O1)COC1=O)O[Si](C)(CCCOCC(O1)COC1=O)O[Si](C)(CCCOCC(O1)COC1=O)O[Si](C)(CCCOCC(O1)COC1=O)O[Si](C)(CCCOCC(O1)COC1=O)O[Si](C)(CCCOCC(O1)COC1=O)O[Si](C)(CCC2=CC=C([B-](C3=CC=CC=C3)(C4=CC=CC=C4)C5=CC=CC=C5)C=C2)O[Au],,0.056755455,0.46,0.9,0.1,1-Sep,,,,18697.15585,,30,623.2385284,random,,,,,,,,,,,,,,,,,,,,,,,,,,,,,,,,,,,,,,,,,,,,,91.04590097,0.00013605,-3.866302319
,,,,,1,doi.org/10.1021/ma500146v ,20190326_3_PEG,[Cu]OCC[Au],[Cu]OCC[Au],,,,,,0.943244545,0.54,,,,,,600,,600,,,44.02238095,,,20190326_3_LiPSBC,[Cu][Si](C)(CCCOCC(O1)COC1=O)O[Si](C)(CCCOCC(O1)COC1=O)O[Si](C)(CCCOCC(O1)COC1=O)O[Si](C)(CCCOCC(O1)COC1=O)O[Si](C)(CCCOCC(O1)COC1=O)O[Si](C)(CCCOCC(O1)COC1=O)O[Si](C)(CCCOCC(O1)COC1=O)O[Si](C)(CCCOCC(O1)COC1=O)O[Si](C)(CCCOCC(O1)COC1=O)O[Si](C)(CCC2=CC=C([B-](C3=CC=CC=C3)(C4=CC=CC=C4)C5=CC=CC=C5)C=C2)O[Au],[Cu][Si](C)(CCCOCC(O1)COC1=O)O[Si](C)(CCCOCC(O1)COC1=O)O[Si](C)(CCCOCC(O1)COC1=O)O[Si](C)(CCCOCC(O1)COC1=O)O[Si](C)(CCCOCC(O1)COC1=O)O[Si](C)(CCCOCC(O1)COC1=O)O[Si](C)(CCCOCC(O1)COC1=O)O[Si](C)(CCCOCC(O1)COC1=O)O[Si](C)(CCCOCC(O1)COC1=O)O[Si](C)(CCC2=CC=C([B-](C3=CC=CC=C3)(C4=CC=CC=C4)C5=CC=CC=C5)C=C2)O[Au],,0.056755455,0.46,0.9,0.1,1-Sep,,,,18697.15585,,30,623.2385284,random,,,,,,,,,,,,,,,,,,,,,,,,,,,,,,,,,,,,,,,,,,,,,85.2040104,0.000104647,-3.980271927
,,,,,1,doi.org/10.1021/ma500146v ,20190326_3_PEG,[Cu]OCC[Au],[Cu]OCC[Au],,,,,,0.943244545,0.54,,,,,,600,,600,,,44.02238095,,,20190326_3_LiPSBC,[Cu][Si](C)(CCCOCC(O1)COC1=O)O[Si](C)(CCCOCC(O1)COC1=O)O[Si](C)(CCCOCC(O1)COC1=O)O[Si](C)(CCCOCC(O1)COC1=O)O[Si](C)(CCCOCC(O1)COC1=O)O[Si](C)(CCCOCC(O1)COC1=O)O[Si](C)(CCCOCC(O1)COC1=O)O[Si](C)(CCCOCC(O1)COC1=O)O[Si](C)(CCCOCC(O1)COC1=O)O[Si](C)(CCC2=CC=C([B-](C3=CC=CC=C3)(C4=CC=CC=C4)C5=CC=CC=C5)C=C2)O[Au],[Cu][Si](C)(CCCOCC(O1)COC1=O)O[Si](C)(CCCOCC(O1)COC1=O)O[Si](C)(CCCOCC(O1)COC1=O)O[Si](C)(CCCOCC(O1)COC1=O)O[Si](C)(CCCOCC(O1)COC1=O)O[Si](C)(CCCOCC(O1)COC1=O)O[Si](C)(CCCOCC(O1)COC1=O)O[Si](C)(CCCOCC(O1)COC1=O)O[Si](C)(CCCOCC(O1)COC1=O)O[Si](C)(CCC2=CC=C([B-](C3=CC=CC=C3)(C4=CC=CC=C4)C5=CC=CC=C5)C=C2)O[Au],,0.056755455,0.46,0.9,0.1,1-Sep,,,,18697.15585,,30,623.2385284,random,,,,,,,,,,,,,,,,,,,,,,,,,,,,,,,,,,,,,,,,,,,,,80.18040117,0.00010164,-3.992935217
