Repository: zjurillpolymer/SPE_prediction

# SPE Prediction

Polymer electrolyte conductivity prediction using graph neural networks.

## Data

Data from [ChemPropPred](https://github.com/learningmatter-mit/Chem-prop-pred) — polymer electrolyte conductivity measurements including SMILES, conductivity (log S/cm), molecular weight, salt concentration, and temperature.

- `data/clean_train_data.csv` — cleaned training data
- `data/PolymerElectrolyteData.csv` — full raw dataset
- `data/PolyInfo_8salts.csv` / `data/polyinfo_5salts_4conc.csv` — PolyInfo polymer database with salt additives

File: data/PolymerElectrolyteData.csv (part 68 of 154)
Notes,Compound Notebook Name,Date Copied to Master Database,Data Recorded By,Seshadri Group,Oyaizu Group,DOI,Solvent 1 (S1),S1 SMILES,S1 SMILES 1,S1 SMILES 2,S1 SMILES 3,S1 Big SMILES,S1 End Group 1,S1 End Group 2,S1 Mol %,S1 Weight %,S1 SMILES 1 Mol %,S1 SMILES 2 Mol %,S1 SMILES 3 Mol %,S1 Molar Ratio,S1 Weight Ratio,S1 Mw,S1 Mn,S1 Mn or Mw,S1 Mw/Mn,S1 DOP,S1 Molar Mass (g/mol),S1 Type,S1 Block Mol Weight,Solvent 2 (S2),S2 SMILES,S2 SMILES 1,S2 SMILES 2,S2 Mol %,S2 Weight %,S2 SMILES 1 Mol %,S2 SMILES 2 Mol %,S2 Molar Ratio,S2 Weight Ratio,S2 Mw,S2 Mn,S2 Mn or Mw,S2 Mw/Mn,S2 DOP,S2 Molar Mass (g/mol),S2 Type,Solvent 3 (S3),S3 SMILES,S3 SMILES 1,S3 Mol %,S3 Weight %,S3 Molar Ratio,S3 Weight Ratio,S3 Mw,S3 Mn,S3 Mn or Mw,S3 Mw/Mn,S3 DOP,S3 Molar Mass (g/mol),S3 Type,Solvent 4 (S4),S4 SMILES,S4 Mol %,S4 Weight %,S4 Molar Ratio,S4 Weight Ratio,S4 Mw,S4 Mn,S4 Mn or Mw,S4 Mw/Mn,S4 DOP,S4 Molar Mass (g/mol),S4 Type,Salt 1,Salt1 SMILES,Salt1 Mol %,Salt1 Weight %,Salt1 Molality (mol salt/kg polymer),Salt1 Molar Mass (g/mol),Salt 2,Salt2 SMILES,Salt2 Mol %,Salt2 Weight %,Salt2 Molality (mol salt/kg polymer),Salt2 Molar Mass (g/mol),Inorganic Material 1 (IM1),IM1 Weight %,IM1 Particle Size (nm),Tg (oC),Heating Rate (K/min),Temperature (oC),Conductivity (S/cm),log Conductivity (S/cm)
,,,,,1,doi.org/10.1021/ma500146v ,20190326_3_PEG,[Cu]OCC[Au],[Cu]OCC[Au],,,,,,0.943244545,0.54,,,,,,600,,600,,,44.02238095,,,20190326_3_LiPSBC,[Cu][Si](C)(CCCOCC(O1)COC1=O)O[Si](C)(CCCOCC(O1)COC1=O)O[Si](C)(CCCOCC(O1)COC1=O)O[Si](C)(CCCOCC(O1)COC1=O)O[Si](C)(CCCOCC(O1)COC1=O)O[Si](C)(CCCOCC(O1)COC1=O)O[Si](C)(CCCOCC(O1)COC1=O)O[Si](C)(CCCOCC(O1)COC1=O)O[Si](C)(CCCOCC(O1)COC1=O)O[Si](C)(CCC2=CC=C([B-](C3=CC=CC=C3)(C4=CC=CC=C4)C5=CC=CC=C5)C=C2)O[Au],[Cu][Si](C)(CCCOCC(O1)COC1=O)O[Si](C)(CCCOCC(O1)COC1=O)O[Si](C)(CCCOCC(O1)COC1=O)O[Si](C)(CCCOCC(O1)COC1=O)O[Si](C)(CCCOCC(O1)COC1=O)O[Si](C)(CCCOCC(O1)COC1=O)O[Si](C)(CCCOCC(O1)COC1=O)O[Si](C)(CCCOCC(O1)COC1=O)O[Si](C)(CCCOCC(O1)COC1=O)O[Si](C)(CCC2=CC=C([B-](C3=CC=CC=C3)(C4=CC=CC=C4)C5=CC=CC=C5)C=C2)O[Au],,0.056755455,0.46,0.9,0.1,1-Sep,,,,18697.15585,,30,623.2385284,random,,,,,,,,,,,,,,,,,,,,,,,,,,,,,,,,,,,,,,,,,,,,,68.09711236,6.37E-05,-4.195547854
,,,,,1,doi.org/10.1021/ma500146v ,20190326_3_PEG,[Cu]OCC[Au],[Cu]OCC[Au],,,,,,0.943244545,0.54,,,,,,600,,600,,,44.02238095,,,20190326_3_LiPSBC,[Cu][Si](C)(CCCOCC(O1)COC1=O)O[Si](C)(CCCOCC(O1)COC1=O)O[Si](C)(CCCOCC(O1)COC1=O)O[Si](C)(CCCOCC(O1)COC1=O)O[Si](C)(CCCOCC(O1)COC1=O)O[Si](C)(CCCOCC(O1)COC1=O)O[Si](C)(CCCOCC(O1)COC1=O)O[Si](C)(CCCOCC(O1)COC1=O)O[Si](C)(CCCOCC(O1)COC1=O)O[Si](C)(CCC2=CC=C([B-](C3=CC=CC=C3)(C4=CC=CC=C4)C5=CC=CC=C5)C=C2)O[Au],[Cu][Si](C)(CCCOCC(O1)COC1=O)O[Si](C)(CCCOCC(O1)COC1=O)O[Si](C)(CCCOCC(O1)COC1=O)O[Si](C)(CCCOCC(O1)COC1=O)O[Si](C)(CCCOCC(O1)COC1=O)O[Si](C)(CCCOCC(O1)COC1=O)O[Si](C)(CCCOCC(O1)COC1=O)O[Si](C)(CCCOCC(O1)COC1=O)O[Si](C)(CCCOCC(O1)COC1=O)O[Si](C)(CCC2=CC=C([B-](C3=CC=CC=C3)(C4=CC=CC=C4)C5=CC=CC=C5)C=C2)O[Au],,0.056755455,0.46,0.9,0.1,1-Sep,,,,18697.15585,,30,623.2385284,random,,,,,,,,,,,,,,,,,,,,,,,,,,,,,,,,,,,,,,,,,,,,,50.34241871,1.77E-05,-4.752732605
,,,,,1,doi.org/10.1021/ma500146v ,20190326_3_PEG,[Cu]OCC[Au],[Cu]OCC[Au],,,,,,0.943244545,0.54,,,,,,600,,600,,,44.02238095,,,20190326_3_LiPSBC,[Cu][Si](C)(CCCOCC(O1)COC1=O)O[Si](C)(CCCOCC(O1)COC1=O)O[Si](C)(CCCOCC(O1)COC1=O)O[Si](C)(CCCOCC(O1)COC1=O)O[Si](C)(CCCOCC(O1)COC1=O)O[Si](C)(CCCOCC(O1)COC1=O)O[Si](C)(CCCOCC(O1)COC1=O)O[Si](C)(CCCOCC(O1)COC1=O)O[Si](C)(CCCOCC(O1)COC1=O)O[Si](C)(CCC2=CC=C([B-](C3=CC=CC=C3)(C4=CC=CC=C4)C5=CC=CC=C5)C=C2)O[Au],[Cu][Si](C)(CCCOCC(O1)COC1=O)O[Si](C)(CCCOCC(O1)COC1=O)O[Si](C)(CCCOCC(O1)COC1=O)O[Si](C)(CCCOCC(O1)COC1=O)O[Si](C)(CCCOCC(O1)COC1=O)O[Si](C)(CCCOCC(O1)COC1=O)O[Si](C)(CCCOCC(O1)COC1=O)O[Si](C)(CCCOCC(O1)COC1=O)O[Si](C)(CCCOCC(O1)COC1=O)O[Si](C)(CCC2=CC=C([B-](C3=CC=CC=C3)(C4=CC=CC=C4)C5=CC=CC=C5)C=C2)O[Au],,0.056755455,0.46,0.9,0.1,1-Sep,,,,18697.15585,,30,623.2385284,random,,,,,,,,,,,,,,,,,,,,,,,,,,,,,,,,,,,,,,,,,,,,,45.08664172,1.39E-05,-4.855847964
,,,,,1,doi.org/10.1021/ma500146v ,20190326_3_PEG,[Cu]OCC[Au],[Cu]OCC[Au],,,,,,0.943244545,0.54,,,,,,600,,600,,,44.02238095,,,20190326_3_LiPSBC,[Cu][Si](C)(CCCOCC(O1)COC1=O)O[Si](C)(CCCOCC(O1)COC1=O)O[Si](C)(CCCOCC(O1)COC1=O)O[Si](C)(CCCOCC(O1)COC1=O)O[Si](C)(CCCOCC(O1)COC1=O)O[Si](C)(CCCOCC(O1)COC1=O)O[Si](C)(CCCOCC(O1)COC1=O)O[Si](C)(CCCOCC(O1)COC1=O)O[Si](C)(CCCOCC(O1)COC1=O)O[Si](C)(CCC2=CC=C([B-](C3=CC=CC=C3)(C4=CC=CC=C4)C5=CC=CC=C5)C=C2)O[Au],[Cu][Si](C)(CCCOCC(O1)COC1=O)O[Si](C)(CCCOCC(O1)COC1=O)O[Si](C)(CCCOCC(O1)COC1=O)O[Si](C)(CCCOCC(O1)COC1=O)O[Si](C)(CCCOCC(O1)COC1=O)O[Si](C)(CCCOCC(O1)COC1=O)O[Si](C)(CCCOCC(O1)COC1=O)O[Si](C)(CCCOCC(O1)COC1=O)O[Si](C)(CCCOCC(O1)COC1=O)O[Si](C)(CCC2=CC=C([B-](C3=CC=CC=C3)(C4=CC=CC=C4)C5=CC=CC=C5)C=C2)O[Au],,0.056755455,0.46,0.9,0.1,1-Sep,,,,18697.15585,,30,623.2385284,random,,,,,,,,,,,,,,,,,,,,,,,,,,,,,,,,,,,,,,,,,,,,,40.3688106,1.05E-05,-4.980671821
,,,,,1,doi.org/10.1021/ma500146v ,20190326_3_PEG,[Cu]OCC[Au],[Cu]OCC[Au],,,,,,0.943244545,0.54,,,,,,600,,600,,,44.02238095,,,20190326_3_LiPSBC,[Cu][Si](C)(CCCOCC(O1)COC1=O)O[Si](C)(CCCOCC(O1)COC1=O)O[Si](C)(CCCOCC(O1)COC1=O)O[Si](C)(CCCOCC(O1)COC1=O)O[Si](C)(CCCOCC(O1)COC1=O)O[Si](C)(CCCOCC(O1)COC1=O)O[Si](C)(CCCOCC(O1)COC1=O)O[Si](C)(CCCOCC(O1)COC1=O)O[Si](C)(CCCOCC(O1)COC1=O)O[Si](C)(CCC2=CC=C([B-](C3=CC=CC=C3)(C4=CC=CC=C4)C5=CC=CC=C5)C=C2)O[Au],[Cu][Si](C)(CCCOCC(O1)COC1=O)O[Si](C)(CCCOCC(O1)COC1=O)O[Si](C)(CCCOCC(O1)COC1=O)O[Si](C)(CCCOCC(O1)COC1=O)O[Si](C)(CCCOCC(O1)COC1=O)O[Si](C)(CCCOCC(O1)COC1=O)O[Si](C)(CCCOCC(O1)COC1=O)O[Si](C)(CCCOCC(O1)COC1=O)O[Si](C)(CCCOCC(O1)COC1=O)O[Si](C)(CCC2=CC=C([B-](C3=CC=CC=C3)(C4=CC=CC=C4)C5=CC=CC=C5)C=C2)O[Au],,0.056755455,0.46,0.9,0.1,1-Sep,,,,18697.15585,,30,623.2385284,random,,,,,,,,,,,,,,,,,,,,,,,,,,,,,,,,,,,,,,,,,,,,,35.0696896,7.99E-06,-5.097455493
,,,,,1,doi.org/10.1021/ma500146v ,20190326_3_PEG,[Cu]OCC[Au],[Cu]OCC[Au],,,,,,0.943244545,0.54,,,,,,600,,600,,,44.02238095,,,20190326_3_LiPSBC,[Cu][Si](C)(CCCOCC(O1)COC1=O)O[Si](C)(CCCOCC(O1)COC1=O)O[Si](C)(CCCOCC(O1)COC1=O)O[Si](C)(CCCOCC(O1)COC1=O)O[Si](C)(CCCOCC(O1)COC1=O)O[Si](C)(CCCOCC(O1)COC1=O)O[Si](C)(CCCOCC(O1)COC1=O)O[Si](C)(CCCOCC(O1)COC1=O)O[Si](C)(CCCOCC(O1)COC1=O)O[Si](C)(CCC2=CC=C([B-](C3=CC=CC=C3)(C4=CC=CC=C4)C5=CC=CC=C5)C=C2)O[Au],[Cu][Si](C)(CCCOCC(O1)COC1=O)O[Si](C)(CCCOCC(O1)COC1=O)O[Si](C)(CCCOCC(O1)COC1=O)O[Si](C)(CCCOCC(O1)COC1=O)O[Si](C)(CCCOCC(O1)COC1=O)O[Si](C)(CCCOCC(O1)COC1=O)O[Si](C)(CCCOCC(O1)COC1=O)O[Si](C)(CCCOCC(O1)COC1=O)O[Si](C)(CCCOCC(O1)COC1=O)O[Si](C)(CCC2=CC=C([B-](C3=CC=CC=C3)(C4=CC=CC=C4)C5=CC=CC=C5)C=C2)O[Au],,0.056755455,0.46,0.9,0.1,1-Sep,,,,18697.15585,,30,623.2385284,random,,,,,,,,,,,,,,,,,,,,,,,,,,,,,,,,,,,,,,,,,,,,,30.29349658,5.89E-06,-5.23013863
,,,,,1,doi.org/10.1021/ma500146v ,20190326_3_PEG,[Cu]OCC[Au],[Cu]OCC[Au],,,,,,0.943244545,0.54,,,,,,600,,600,,,44.02238095,,,20190326_3_LiPSBC,[Cu][Si](C)(CCCOCC(O1)COC1=O)O[Si](C)(CCCOCC(O1)COC1=O)O[Si](C)(CCCOCC(O1)COC1=O)O[Si](C)(CCCOCC(O1)COC1=O)O[Si](C)(CCCOCC(O1)COC1=O)O[Si](C)(CCCOCC(O1)COC1=O)O[Si](C)(CCCOCC(O1)COC1=O)O[Si](C)(CCCOCC(O1)COC1=O)O[Si](C)(CCCOCC(O1)COC1=O)O[Si](C)(CCC2=CC=C([B-](C3=CC=CC=C3)(C4=CC=CC=C4)C5=CC=CC=C5)C=C2)O[Au],[Cu][Si](C)(CCCOCC(O1)COC1=O)O[Si](C)(CCCOCC(O1)COC1=O)O[Si](C)(CCCOCC(O1)COC1=O)O[Si](C)(CCCOCC(O1)COC1=O)O[Si](C)(CCCOCC(O1)COC1=O)O[Si](C)(CCCOCC(O1)COC1=O)O[Si](C)(CCCOCC(O1)COC1=O)O[Si](C)(CCCOCC(O1)COC1=O)O[Si](C)(CCCOCC(O1)COC1=O)O[Si](C)(CCC2=CC=C([B-](C3=CC=CC=C3)(C4=CC=CC=C4)C5=CC=CC=C5)C=C2)O[Au],,0.056755455,0.46,0.9,0.1,1-Sep,,,,18697.15585,,30,623.2385284,random,,,,,,,,,,,,,,,,,,,,,,,,,,,,,,,,,,,,,,,,,,,,,25.15676625,4.08E-06,-5.389696081
,,,,,1,doi.org/10.1021/ma500146v ,20190326_3_PEG,[Cu]OCC[Au],[Cu]OCC[Au],,,,,,0.943244545,0.54,,,,,,600,,600,,,44.02238095,,,20190326_3_LiPSBC,[Cu][Si](C)(CCCOCC(O1)COC1=O)O[Si](C)(CCCOCC(O1)COC1=O)O[Si](C)(CCCOCC(O1)COC1=O)O[Si](C)(CCCOCC(O1)COC1=O)O[Si](C)(CCCOCC(O1)COC1=O)O[Si](C)(CCCOCC(O1)COC1=O)O[Si](C)(CCCOCC(O1)COC1=O)O[Si](C)(CCCOCC(O1)COC1=O)O[Si](C)(CCCOCC(O1)COC1=O)O[Si](C)(CCC2=CC=C([B-](C3=CC=CC=C3)(C4=CC=CC=C4)C5=CC=CC=C5)C=C2)O[Au],[Cu][Si](C)(CCCOCC(O1)COC1=O)O[Si](C)(CCCOCC(O1)COC1=O)O[Si](C)(CCCOCC(O1)COC1=O)O[Si](C)(CCCOCC(O1)COC1=O)O[Si](C)(CCCOCC(O1)COC1=O)O[Si](C)(CCCOCC(O1)COC1=O)O[Si](C)(CCCOCC(O1)COC1=O)O[Si](C)(CCCOCC(O1)COC1=O)O[Si](C)(CCCOCC(O1)COC1=O)O[Si](C)(CCC2=CC=C([B-](C3=CC=CC=C3)(C4=CC=CC=C4)C5=CC=CC=C5)C=C2)O[Au],,0.056755455,0.46,0.9,0.1,1-Sep,,,,18697.15585,,30,623.2385284,random,,,,,,,,,,,,,,,,,,,,,,,,,,,,,,,,,,,,,,,,,,,,,20.35378044,2.84E-06,-5.547066237
,,,,,1,doi.org/10.1021/ma500146v ,20190326_3_PEG,[Cu]OCC[Au],[Cu]OCC[Au],,,,,,0.943244545,0.54,,,,,,600,,600,,,44.02238095,,,20190326_3_LiPSBC,[Cu][Si](C)(CCCOCC(O1)COC1=O)O[Si](C)(CCCOCC(O1)COC1=O)O[Si](C)(CCCOCC(O1)COC1=O)O[Si](C)(CCCOCC(O1)COC1=O)O[Si](C)(CCCOCC(O1)COC1=O)O[Si](C)(CCCOCC(O1)COC1=O)O[Si](C)(CCCOCC(O1)COC1=O)O[Si](C)(CCCOCC(O1)COC1=O)O[Si](C)(CCCOCC(O1)COC1=O)O[Si](C)(CCC2=CC=C([B-](C3=CC=CC=C3)(C4=CC=CC=C4)C5=CC=CC=C5)C=C2)O[Au],[Cu][Si](C)(CCCOCC(O1)COC1=O)O[Si](C)(CCCOCC(O1)COC1=O)O[Si](C)(CCCOCC(O1)COC1=O)O[Si](C)(CCCOCC(O1)COC1=O)O[Si](C)(CCCOCC(O1)COC1=O)O[Si](C)(CCCOCC(O1)COC1=O)O[Si](C)(CCCOCC(O1)COC1=O)O[Si](C)(CCCOCC(O1)COC1=O)O[Si](C)(CCCOCC(O1)COC1=O)O[Si](C)(CCC2=CC=C([B-](C3=CC=CC=C3)(C4=CC=CC=C4)C5=CC=CC=C5)C=C2)O[Au],,0.056755455,0.46,0.9,0.1,1-Sep,,,,18697.15585,,30,623.2385284,random,,,,,,,,,,,,,,,,,,,,,,,,,,,,,,,,,,,,,,,,,,,,,16.35935598,2.20E-06,-5.657253304
,,,,,1,doi.org/10.1021/ma500146v ,20190326_3_PEG,[Cu]OCC[Au],[Cu]OCC[Au],,,,,,0.943244545,0.54,,,,,,600,,600,,,44.02238095,,,20190326_3_LiPSBC,[Cu][Si](C)(CCCOCC(O1)COC1=O)O[Si](C)(CCCOCC(O1)COC1=O)O[Si](C)(CCCOCC(O1)COC1=O)O[Si](C)(CCCOCC(O1)COC1=O)O[Si](C)(CCCOCC(O1)COC1=O)O[Si](C)(CCCOCC(O1)COC1=O)O[Si](C)(CCCOCC(O1)COC1=O)O[Si](C)(CCCOCC(O1)COC1=O)O[Si](C)(CCCOCC(O1)COC1=O)O[Si](C)(CCC2=CC=C([B-](C3=CC=CC=C3)(C4=CC=CC=C4)C5=CC=CC=C5)C=C2)O[Au],[Cu][Si](C)(CCCOCC(O1)COC1=O)O[Si](C)(CCCOCC(O1)COC1=O)O[Si](C)(CCCOCC(O1)COC1=O)O[Si](C)(CCCOCC(O1)COC1=O)O[Si](C)(CCCOCC(O1)COC1=O)O[Si](C)(CCCOCC(O1)COC1=O)O[Si](C)(CCCOCC(O1)COC1=O)O[Si](C)(CCCOCC(O1)COC1=O)O[Si](C)(CCCOCC(O1)COC1=O)O[Si](C)(CCC2=CC=C([B-](C3=CC=CC=C3)(C4=CC=CC=C4)C5=CC=CC=C5)C=C2)O[Au],,0.056755455,0.46,0.9,0.1,1-Sep,,,,18697.15585,,30,623.2385284,random,,,,,,,,,,,,,,,,,,,,,,,,,,,,,,,,,,,,,,,,,,,,,10.17892479,2.65E-09,-8.577506604
,,,,,1,doi.org/10.1021/ma500146v ,20190326_3_PEG,[Cu]OCC[Au],[Cu]OCC[Au],,,,,,0.943244545,0.54,,,,,,600,,600,,,44.02238095,,,20190326_3_LiPSBC,[Cu][Si](C)(CCCOCC(O1)COC1=O)O[Si](C)(CCCOCC(O1)COC1=O)O[Si](C)(CCCOCC(O1)COC1=O)O[Si](C)(CCCOCC(O1)COC1=O)O[Si](C)(CCCOCC(O1)COC1=O)O[Si](C)(CCCOCC(O1)COC1=O)O[Si](C)(CCCOCC(O1)COC1=O)O[Si](C)(CCCOCC(O1)COC1=O)O[Si](C)(CCCOCC(O1)COC1=O)O[Si](C)(CCC2=CC=C([B-](C3=CC=CC=C3)(C4=CC=CC=C4)C5=CC=CC=C5)C=C2)O[Au],[Cu][Si](C)(CCCOCC(O1)COC1=O)O[Si](C)(CCCOCC(O1)COC1=O)O[Si](C)(CCCOCC(O1)COC1=O)O[Si](C)(CCCOCC(O1)COC1=O)O[Si](C)(CCCOCC(O1)COC1=O)O[Si](C)(CCCOCC(O1)COC1=O)O[Si](C)(CCCOCC(O1)COC1=O)O[Si](C)(CCCOCC(O1)COC1=O)O[Si](C)(CCCOCC(O1)COC1=O)O[Si](C)(CCC2=CC=C([B-](C3=CC=CC=C3)(C4=CC=CC=C4)C5=CC=CC=C5)C=C2)O[Au],,0.056755455,0.46,0.9,0.1,1-Sep,,,,18697.15585,,30,623.2385284,random,,,,,,,,,,,,,,,,,,,,,,,,,,,,,,,,,,,,,,,,,,,,,5.095913754,8.01E-10,-9.096624738
,,,,,1,doi.org/10.1021/ma500146v ,20190326_3_PEG,[Cu]OCC[Au],[Cu]OCC[Au],,,,,,0.943244545,0.54,,,,,,600,,600,,,44.02238095,,,20190326_3_LiPSBC,[Cu][Si](C)(CCCOCC(O1)COC1=O)O[Si](C)(CCCOCC(O1)COC1=O)O[Si](C)(CCCOCC(O1)COC1=O)O[Si](C)(CCCOCC(O1)COC1=O)O[Si](C)(CCCOCC(O1)COC1=O)O[Si](C)(CCCOCC(O1)COC1=O)O[Si](C)(CCCOCC(O1)COC1=O)O[Si](C)(CCCOCC(O1)COC1=O)O[Si](C)(CCCOCC(O1)COC1=O)O[Si](C)(CCC2=CC=C([B-](C3=CC=CC=C3)(C4=CC=CC=C4)C5=CC=CC=C5)C=C2)O[Au],[Cu][Si](C)(CCCOCC(O1)COC1=O)O[Si](C)(CCCOCC(O1)COC1=O)O[Si](C)(CCCOCC(O1)COC1=O)O[Si](C)(CCCOCC(O1)COC1=O)O[Si](C)(CCCOCC(O1)COC1=O)O[Si](C)(CCCOCC(O1)COC1=O)O[Si](C)(CCCOCC(O1)COC1=O)O[Si](C)(CCCOCC(O1)COC1=O)O[Si](C)(CCCOCC(O1)COC1=O)O[Si](C)(CCC2=CC=C([B-](C3=CC=CC=C3)(C4=CC=CC=C4)C5=CC=CC=C5)C=C2)O[Au],,0.056755455,0.46,0.9,0.1,1-Sep,,,,18697.15585,,30,623.2385284,random,,,,,,,,,,,,,,,,,,,,,,,,,,,,,,,,,,,,,,,,,,,,,-0.086437699,3.03E-10,-9.518734398
,,,,,1,doi.org/10.1021/ma500146v ,20190326_3_PEG,[Cu]OCC[Au],[Cu]OCC[Au],,,,,,0.943244545,0.54,,,,,,600,,600,,,44.02238095,,,20190326_3_LiPSBC,[Cu][Si](C)(CCCOCC(O1)COC1=O)O[Si](C)(CCCOCC(O1)COC1=O)O[Si](C)(CCCOCC(O1)COC1=O)O[Si](C)(CCCOCC(O1)COC1=O)O[Si](C)(CCCOCC(O1)COC1=O)O[Si](C)(CCCOCC(O1)COC1=O)O[Si](C)(CCCOCC(O1)COC1=O)O[Si](C)(CCCOCC(O1)COC1=O)O[Si](C)(CCCOCC(O1)COC1=O)O[Si](C)(CCC2=CC=C([B-](C3=CC=CC=C3)(C4=CC=CC=C4)C5=CC=CC=C5)C=C2)O[Au],[Cu][Si](C)(CCCOCC(O1)COC1=O)O[Si](C)(CCCOCC(O1)COC1=O)O[Si](C)(CCCOCC(O1)COC1=O)O[Si](C)(CCCOCC(O1)COC1=O)O[Si](C)(CCCOCC(O1)COC1=O)O[Si](C)(CCCOCC(O1)COC1=O)O[Si](C)(CCCOCC(O1)COC1=O)O[Si](C)(CCCOCC(O1)COC1=O)O[Si](C)(CCCOCC(O1)COC1=O)O[Si](C)(CCC2=CC=C([B-](C3=CC=CC=C3)(C4=CC=CC=C4)C5=CC=CC=C5)C=C2)O[Au],,0.056755455,0.46,0.9,0.1,1-Sep,,,,18697.15585,,30,623.2385284,random,,,,,,,,,,,,,,,,,,,,,,,,,,,,,,,,,,,,,,,,,,,,,-10.03025737,2.32E-07,-6.635341687
,,,,,1,doi.org/10.1021/ma500146v ,20190326_3_PEG,[Cu]OCC[Au],[Cu]OCC[Au],,,,,,0.943244545,0.54,,,,,,600,,600,,,44.02238095,,,20190326_3_LiPSBC,[Cu][Si](C)(CCCOCC(O1)COC1=O)O[Si](C)(CCCOCC(O1)COC1=O)O[Si](C)(CCCOCC(O1)COC1=O)O[Si](C)(CCCOCC(O1)COC1=O)O[Si](C)(CCCOCC(O1)COC1=O)O[Si](C)(CCCOCC(O1)COC1=O)O[Si](C)(CCCOCC(O1)COC1=O)O[Si](C)(CCCOCC(O1)COC1=O)O[Si](C)(CCCOCC(O1)COC1=O)O[Si](C)(CCC2=CC=C([B-](C3=CC=CC=C3)(C4=CC=CC=C4)C5=CC=CC=C5)C=C2)O[Au],[Cu][Si](C)(CCCOCC(O1)COC1=O)O[Si](C)(CCCOCC(O1)COC1=O)O[Si](C)(CCCOCC(O1)COC1=O)O[Si](C)(CCCOCC(O1)COC1=O)O[Si](C)(CCCOCC(O1)COC1=O)O[Si](C)(CCCOCC(O1)COC1=O)O[Si](C)(CCCOCC(O1)COC1=O)O[Si](C)(CCCOCC(O1)COC1=O)O[Si](C)(CCCOCC(O1)COC1=O)O[Si](C)(CCC2=CC=C([B-](C3=CC=CC=C3)(C4=CC=CC=C4)C5=CC=CC=C5)C=C2)O[Au],,0.056755455,0.46,0.9,0.1,1-Sep,,,,18697.15585,,30,623.2385284,random,,,,,,,,,,,,,,,,,,,,,,,,,,,,,,,,,,,,,,,,,,,,,61.01435407,4.10E-05,-4.387096774
,,,,,1,doi.org/10.1021/ma500146v ,20190326_3_PEG,[Cu]OCC[Au],[Cu]OCC[Au],,,,,,0.97061738,0.7,,,,,,600,,600,,,44.02238095,,,20190326_3_LiPSBC,[Cu][Si](C)(CCCOCC(O1)COC1=O)O[Si](C)(CCCOCC(O1)COC1=O)O[Si](C)(CCCOCC(O1)COC1=O)O[Si](C)(CCCOCC(O1)COC1=O)O[Si](C)(CCCOCC(O1)COC1=O)O[Si](C)(CCCOCC(O1)COC1=O)O[Si](C)(CCCOCC(O1)COC1=O)O[Si](C)(CCCOCC(O1)COC1=O)O[Si](C)(CCCOCC(O1)COC1=O)O[Si](C)(CCC2=CC=C([B-](C3=CC=CC=C3)(C4=CC=CC=C4)C5=CC=CC=C5)C=C2)O[Au],[Cu][Si](C)(CCCOCC(O1)COC1=O)O[Si](C)(CCCOCC(O1)COC1=O)O[Si](C)(CCCOCC(O1)COC1=O)O[Si](C)(CCCOCC(O1)COC1=O)O[Si](C)(CCCOCC(O1)COC1=O)O[Si](C)(CCCOCC(O1)COC1=O)O[Si](C)(CCCOCC(O1)COC1=O)O[Si](C)(CCCOCC(O1)COC1=O)O[Si](C)(CCCOCC(O1)COC1=O)O[Si](C)(CCC2=CC=C([B-](C3=CC=CC=C3)(C4=CC=CC=C4)C5=CC=CC=C5)C=C2)O[Au],,0.02938262,0.3,0.9,0.1,1-Sep,,,,18697.15585,,30,623.2385284,random,,,,,,,,,,,,,,,,,,,,,,,,,,,,,,,,,,,,,,,,,,,,,120.6808264,0.000200288,-3.698344886
,,,,,1,doi.org/10.1021/ma500146v ,20190326_3_PEG,[Cu]OCC[Au],[Cu]OCC[Au],,,,,,0.97061738,0.7,,,,,,600,,600,,,44.02238095,,,20190326_3_LiPSBC,[Cu][Si](C)(CCCOCC(O1)COC1=O)O[Si](C)(CCCOCC(O1)COC1=O)O[Si](C)(CCCOCC(O1)COC1=O)O[Si](C)(CCCOCC(O1)COC1=O)O[Si](C)(CCCOCC(O1)COC1=O)O[Si](C)(CCCOCC(O1)COC1=O)O[Si](C)(CCCOCC(O1)COC1=O)O[Si](C)(CCCOCC(O1)COC1=O)O[Si](C)(CCCOCC(O1)COC1=O)O[Si](C)(CCC2=CC=C([B-](C3=CC=CC=C3)(C4=CC=CC=C4)C5=CC=CC=C5)C=C2)O[Au],[Cu][Si](C)(CCCOCC(O1)COC1=O)O[Si](C)(CCCOCC(O1)COC1=O)O[Si](C)(CCCOCC(O1)COC1=O)O[Si](C)(CCCOCC(O1)COC1=O)O[Si](C)(CCCOCC(O1)COC1=O)O[Si](C)(CCCOCC(O1)COC1=O)O[Si](C)(CCCOCC(O1)COC1=O)O[Si](C)(CCCOCC(O1)COC1=O)O[Si](C)(CCCOCC(O1)COC1=O)O[Si](C)(CCC2=CC=C([B-](C3=CC=CC=C3)(C4=CC=CC=C4)C5=CC=CC=C5)C=C2)O[Au],,0.02938262,0.3,0.9,0.1,1-Sep,,,,18697.15585,,30,623.2385284,random,,,,,,,,,,,,,,,,,,,,,,,,,,,,,,,,,,,,,,,,,,,,,110.6803105,0.000164659,-3.783415332
,,,,,1,doi.org/10.1021/ma500146v ,20190326_3_PEG,[Cu]OCC[Au],[Cu]OCC[Au],,,,,,0.97061738,0.7,,,,,,600,,600,,,44.02238095,,,20190326_3_LiPSBC,[Cu][Si](C)(CCCOCC(O1)COC1=O)O[Si](C)(CCCOCC(O1)COC1=O)O[Si](C)(CCCOCC(O1)COC1=O)O[Si](C)(CCCOCC(O1)COC1=O)O[Si](C)(CCCOCC(O1)COC1=O)O[Si](C)(CCCOCC(O1)COC1=O)O[Si](C)(CCCOCC(O1)COC1=O)O[Si](C)(CCCOCC(O1)COC1=O)O[Si](C)(CCCOCC(O1)COC1=O)O[Si](C)(CCC2=CC=C([B-](C3=CC=CC=C3)(C4=CC=CC=C4)C5=CC=CC=C5)C=C2)O[Au],[Cu][Si](C)(CCCOCC(O1)COC1=O)O[Si](C)(CCCOCC(O1)COC1=O)O[Si](C)(CCCOCC(O1)COC1=O)O[Si](C)(CCCOCC(O1)COC1=O)O[Si](C)(CCCOCC(O1)COC1=O)O[Si](C)(CCCOCC(O1)COC1=O)O[Si](C)(CCCOCC(O1)COC1=O)O[Si](C)(CCCOCC(O1)COC1=O)O[Si](C)(CCCOCC(O1)COC1=O)O[Si](C)(CCC2=CC=C([B-](C3=CC=CC=C3)(C4=CC=CC=C4)C5=CC=CC=C5)C=C2)O[Au],,0.02938262,0.3,0.9,0.1,1-Sep,,,,18697.15585,,30,623.2385284,random,,,,,,,,,,,,,,,,,,,,,,,,,,,,,,,,,,,,,,,,,,,,,100.1190575,0.000134081,-3.872633964
,,,,,1,doi.org/10.1021/ma500146v ,20190326_3_PEG,[Cu]OCC[Au],[Cu]OCC[Au],,,,,,0.97061738,0.7,,,,,,600,,600,,,44.02238095,,,20190326_3_LiPSBC,[Cu][Si](C)(CCCOCC(O1)COC1=O)O[Si](C)(CCCOCC(O1)COC1=O)O[Si](C)(CCCOCC(O1)COC1=O)O[Si](C)(CCCOCC(O1)COC1=O)O[Si](C)(CCCOCC(O1)COC1=O)O[Si](C)(CCCOCC(O1)COC1=O)O[Si](C)(CCCOCC(O1)COC1=O)O[Si](C)(CCCOCC(O1)COC1=O)O[Si](C)(CCCOCC(O1)COC1=O)O[Si](C)(CCC2=CC=C([B-](C3=CC=CC=C3)(C4=CC=CC=C4)C5=CC=CC=C5)C=C2)O[Au],[Cu][Si](C)(CCCOCC(O1)COC1=O)O[Si](C)(CCCOCC(O1)COC1=O)O[Si](C)(CCCOCC(O1)COC1=O)O[Si](C)(CCCOCC(O1)COC1=O)O[Si](C)(CCCOCC(O1)COC1=O)O[Si](C)(CCCOCC(O1)COC1=O)O[Si](C)(CCCOCC(O1)COC1=O)O[Si](C)(CCCOCC(O1)COC1=O)O[Si](C)(CCCOCC(O1)COC1=O)O[Si](C)(CCC2=CC=C([B-](C3=CC=CC=C3)(C4=CC=CC=C4)C5=CC=CC=C5)C=C2)O[Au],,0.02938262,0.3,0.9,0.1,1-Sep,,,,18697.15585,,30,623.2385284,random,,,,,,,,,,,,,,,,,,,,,,,,,,,,,,,,,,,,,,,,,,,,,90.62006056,9.92E-05,-4.003296091
,,,,,1,doi.org/10.1021/ma500146v ,20190326_3_PEG,[Cu]OCC[Au],[Cu]OCC[Au],,,,,,0.97061738,0.7,,,,,,600,,600,,,44.02238095,,,20190326_3_LiPSBC,[Cu][Si](C)(CCCOCC(O1)COC1=O)O[Si](C)(CCCOCC(O1)COC1=O)O[Si](C)(CCCOCC(O1)COC1=O)O[Si](C)(CCCOCC(O1)COC1=O)O[Si](C)(CCCOCC(O1)COC1=O)O[Si](C)(CCCOCC(O1)COC1=O)O[Si](C)(CCCOCC(O1)COC1=O)O[Si](C)(CCCOCC(O1)COC1=O)O[Si](C)(CCCOCC(O1)COC1=O)O[Si](C)(CCC2=CC=C([B-](C3=CC=CC=C3)(C4=CC=CC=C4)C5=CC=CC=C5)C=C2)O[Au],[Cu][Si](C)(CCCOCC(O1)COC1=O)O[Si](C)(CCCOCC(O1)COC1=O)O[Si](C)(CCCOCC(O1)COC1=O)O[Si](C)(CCCOCC(O1)COC1=O)O[Si](C)(CCCOCC(O1)COC1=O)O[Si](C)(CCCOCC(O1)COC1=O)O[Si](C)(CCCOCC(O1)COC1=O)O[Si](C)(CCCOCC(O1)COC1=O)O[Si](C)(CCCOCC(O1)COC1=O)O[Si](C)(CCC2=CC=C([B-](C3=CC=CC=C3)(C4=CC=CC=C4)C5=CC=CC=C5)C=C2)O[Au],,0.02938262,0.3,0.9,0.1,1-Sep,,,,18697.15585,,30,623.2385284,random,,,,,,,,,,,,,,,,,,,,,,,,,,,,,,,,,,,,,,,,,,,,,85.1954028,7.59E-05,-4.119568115
,,,,,1,doi.org/10.1021/ma500146v ,20190326_3_PEG,[Cu]OCC[Au],[Cu]OCC[Au],,,,,,0.97061738,0.7,,,,,,600,,600,,,44.02238095,,,20190326_3_LiPSBC,[Cu][Si](C)(CCCOCC(O1)COC1=O)O[Si](C)(CCCOCC(O1)COC1=O)O[Si](C)(CCCOCC(O1)COC1=O)O[Si](C)(CCCOCC(O1)COC1=O)O[Si](C)(CCCOCC(O1)COC1=O)O[Si](C)(CCCOCC(O1)COC1=O)O[Si](C)(CCCOCC(O1)COC1=O)O[Si](C)(CCCOCC(O1)COC1=O)O[Si](C)(CCCOCC(O1)COC1=O)O[Si](C)(CCC2=CC=C([B-](C3=CC=CC=C3)(C4=CC=CC=C4)C5=CC=CC=C5)C=C2)O[Au],[Cu][Si](C)(CCCOCC(O1)COC1=O)O[Si](C)(CCCOCC(O1)COC1=O)O[Si](C)(CCCOCC(O1)COC1=O)O[Si](C)(CCCOCC(O1)COC1=O)O[Si](C)(CCCOCC(O1)COC1=O)O[Si](C)(CCCOCC(O1)COC1=O)O[Si](C)(CCCOCC(O1)COC1=O)O[Si](C)(CCCOCC(O1)COC1=O)O[Si](C)(CCCOCC(O1)COC1=O)O[Si](C)(CCC2=CC=C([B-](C3=CC=CC=C3)(C4=CC=CC=C4)C5=CC=CC=C5)C=C2)O[Au],,0.02938262,0.3,0.9,0.1,1-Sep,,,,18697.15585,,30,623.2385284,random,,,,,,,,,,,,,,,,,,,,,,,,,,,,,,,,,,,,,,,,,,,,,79.93609568,7.30E-05,-4.136836238
,,,,,1,doi.org/10.1021/ma500146v ,20190326_3_PEG,[Cu]OCC[Au],[Cu]OCC[Au],,,,,,0.97061738,0.7,,,,,,600,,600,,,44.02238095,,,20190326_3_LiPSBC,[Cu][Si](C)(CCCOCC(O1)COC1=O)O[Si](C)(CCCOCC(O1)COC1=O)O[Si](C)(CCCOCC(O1)COC1=O)O[Si](C)(CCCOCC(O1)COC1=O)O[Si](C)(CCCOCC(O1)COC1=O)O[Si](C)(CCCOCC(O1)COC1=O)O[Si](C)(CCCOCC(O1)COC1=O)O[Si](C)(CCCOCC(O1)COC1=O)O[Si](C)(CCCOCC(O1)COC1=O)O[Si](C)(CCC2=CC=C([B-](C3=CC=CC=C3)(C4=CC=CC=C4)C5=CC=CC=C5)C=C2)O[Au],[Cu][Si](C)(CCCOCC(O1)COC1=O)O[Si](C)(CCCOCC(O1)COC1=O)O[Si](C)(CCCOCC(O1)COC1=O)O[Si](C)(CCCOCC(O1)COC1=O)O[Si](C)(CCCOCC(O1)COC1=O)O[Si](C)(CCCOCC(O1)COC1=O)O[Si](C)(CCCOCC(O1)COC1=O)O[Si](C)(CCCOCC(O1)COC1=O)O[Si](C)(CCCOCC(O1)COC1=O)O[Si](C)(CCC2=CC=C([B-](C3=CC=CC=C3)(C4=CC=CC=C4)C5=CC=CC=C5)C=C2)O[Au],,0.02938262,0.3,0.9,0.1,1-Sep,,,,18697.15585,,30,623.2385284,random,,,,,,,,,,,,,,,,,,,,,,,,,,,,,,,,,,,,,,,,,,,,,70.75268104,5.27E-05,-4.278434842
,,,,,1,doi.org/10.1021/ma500146v ,20190326_3_PEG,[Cu]OCC[Au],[Cu]OCC[Au],,,,,,0.97061738,0.7,,,,,,600,,600,,,44.02238095,,,20190326_3_LiPSBC,[Cu][Si](C)(CCCOCC(O1)COC1=O)O[Si](C)(CCCOCC(O1)COC1=O)O[Si](C)(CCCOCC(O1)COC1=O)O[Si](C)(CCCOCC(O1)COC1=O)O[Si](C)(CCCOCC(O1)COC1=O)O[Si](C)(CCCOCC(O1)COC1=O)O[Si](C)(CCCOCC(O1)COC1=O)O[Si](C)(CCCOCC(O1)COC1=O)O[Si](C)(CCCOCC(O1)COC1=O)O[Si](C)(CCC2=CC=C([B-](C3=CC=CC=C3)(C4=CC=CC=C4)C5=CC=CC=C5)C=C2)O[Au],[Cu][Si](C)(CCCOCC(O1)COC1=O)O[Si](C)(CCCOCC(O1)COC1=O)O[Si](C)(CCCOCC(O1)COC1=O)O[Si](C)(CCCOCC(O1)COC1=O)O[Si](C)(CCCOCC(O1)COC1=O)O[Si](C)(CCCOCC(O1)COC1=O)O[Si](C)(CCCOCC(O1)COC1=O)O[Si](C)(CCCOCC(O1)COC1=O)O[Si](C)(CCCOCC(O1)COC1=O)O[Si](C)(CCC2=CC=C([B-](C3=CC=CC=C3)(C4=CC=CC=C4)C5=CC=CC=C5)C=C2)O[Au],,0.02938262,0.3,0.9,0.1,1-Sep,,,,18697.15585,,30,623.2385284,random,,,,,,,,,,,,,,,,,,,,,,,,,,,,,,,,,,,,,,,,,,,,,67.8694831,4.63E-05,-4.334844042
,,,,,1,doi.org/10.1021/ma500146v ,20190326_3_PEG,[Cu]OCC[Au],[Cu]OCC[Au],,,,,,0.97061738,0.7,,,,,,600,,600,,,44.02238095,,,20190326_3_LiPSBC,[Cu][Si](C)(CCCOCC(O1)COC1=O)O[Si](C)(CCCOCC(O1)COC1=O)O[Si](C)(CCCOCC(O1)COC1=O)O[Si](C)(CCCOCC(O1)COC1=O)O[Si](C)(CCCOCC(O1)COC1=O)O[Si](C)(CCCOCC(O1)COC1=O)O[Si](C)(CCCOCC(O1)COC1=O)O[Si](C)(CCCOCC(O1)COC1=O)O[Si](C)(CCCOCC(O1)COC1=O)O[Si](C)(CCC2=CC=C([B-](C3=CC=CC=C3)(C4=CC=CC=C4)C5=CC=CC=C5)C=C2)O[Au],[Cu][Si](C)(CCCOCC(O1)COC1=O)O[Si](C)(CCCOCC(O1)COC1=O)O[Si](C)(CCCOCC(O1)COC1=O)O[Si](C)(CCCOCC(O1)COC1=O)O[Si](C)(CCCOCC(O1)COC1=O)O[Si](C)(CCCOCC(O1)COC1=O)O[Si](C)(CCCOCC(O1)COC1=O)O[Si](C)(CCCOCC(O1)COC1=O)O[Si](C)(CCCOCC(O1)COC1=O)O[Si](C)(CCC2=CC=C([B-](C3=CC=CC=C3)(C4=CC=CC=C4)C5=CC=CC=C5)C=C2)O[Au],,0.02938262,0.3,0.9,0.1,1-Sep,,,,18697.15585,,30,623.2385284,random,,,,,,,,,,,,,,,,,,,,,,,,,,,,,,,,,,,,,,,,,,,,,60.34515063,3.73E-05,-4.428091903
,,,,,1,doi.org/10.1021/ma500146v ,20190326_3_PEG,[Cu]OCC[Au],[Cu]OCC[Au],,,,,,0.97061738,0.7,,,,,,600,,600,,,44.02238095,,,20190326_3_LiPSBC,[Cu][Si](C)(CCCOCC(O1)COC1=O)O[Si](C)(CCCOCC(O1)COC1=O)O[Si](C)(CCCOCC(O1)COC1=O)O[Si](C)(CCCOCC(O1)COC1=O)O[Si](C)(CCCOCC(O1)COC1=O)O[Si](C)(CCCOCC(O1)COC1=O)O[Si](C)(CCCOCC(O1)COC1=O)O[Si](C)(CCCOCC(O1)COC1=O)O[Si](C)(CCCOCC(O1)COC1=O)O[Si](C)(CCC2=CC=C([B-](C3=CC=CC=C3)(C4=CC=CC=C4)C5=CC=CC=C5)C=C2)O[Au],[Cu][Si](C)(CCCOCC(O1)COC1=O)O[Si](C)(CCCOCC(O1)COC1=O)O[Si](C)(CCCOCC(O1)COC1=O)O[Si](C)(CCCOCC(O1)COC1=O)O[Si](C)(CCCOCC(O1)COC1=O)O[Si](C)(CCCOCC(O1)COC1=O)O[Si](C)(CCCOCC(O1)COC1=O)O[Si](C)(CCCOCC(O1)COC1=O)O[Si](C)(CCCOCC(O1)COC1=O)O[Si](C)(CCC2=CC=C([B-](C3=CC=CC=C3)(C4=CC=CC=C4)C5=CC=CC=C5)C=C2)O[Au],,0.02938262,0.3,0.9,0.1,1-Sep,,,,18697.15585,,30,623.2385284,random,,,,,,,,,,,,,,,,,,,,,,,,,,,,,,,,,,,,,,,,,,,,,57.83916462,3.17E-05,-4.499466809
,,,,,1,doi.org/10.1021/ma500146v ,20190326_3_PEG,[Cu]OCC[Au],[Cu]OCC[Au],,,,,,0.97061738,0.7,,,,,,600,,600,,,44.02238095,,,20190326_3_LiPSBC,[Cu][Si](C)(CCCOCC(O1)COC1=O)O[Si](C)(CCCOCC(O1)COC1=O)O[Si](C)(CCCOCC(O1)COC1=O)O[Si](C)(CCCOCC(O1)COC1=O)O[Si](C)(CCCOCC(O1)COC1=O)O[Si](C)(CCCOCC(O1)COC1=O)O[Si](C)(CCCOCC(O1)COC1=O)O[Si](C)(CCCOCC(O1)COC1=O)O[Si](C)(CCCOCC(O1)COC1=O)O[Si](C)(CCC2=CC=C([B-](C3=CC=CC=C3)(C4=CC=CC=C4)C5=CC=CC=C5)C=C2)O[Au],[Cu][Si](C)(CCCOCC(O1)COC1=O)O[Si](C)(CCCOCC(O1)COC1=O)O[Si](C)(CCCOCC(O1)COC1=O)O[Si](C)(CCCOCC(O1)COC1=O)O[Si](C)(CCCOCC(O1)COC1=O)O[Si](C)(CCCOCC(O1)COC1=O)O[Si](C)(CCCOCC(O1)COC1=O)O[Si](C)(CCCOCC(O1)COC1=O)O[Si](C)(CCCOCC(O1)COC1=O)O[Si](C)(CCC2=CC=C([B-](C3=CC=CC=C3)(C4=CC=CC=C4)C5=CC=CC=C5)C=C2)O[Au],,0.02938262,0.3,0.9,0.1,1-Sep,,,,18697.15585,,30,623.2385284,random,,,,,,,,,,,,,,,,,,,,,,,,,,,,,,,,,,,,,,,,,,,,,50.54741787,2.45E-05,-4.609982792
,,,,,1,doi.org/10.1021/ma500146v ,20190326_3_PEG,[Cu]OCC[Au],[Cu]OCC[Au],,,,,,0.97061738,0.7,,,,,,600,,600,,,44.02238095,,,20190326_3_LiPSBC,[Cu][Si](C)(CCCOCC(O1)COC1=O)O[Si](C)(CCCOCC(O1)COC1=O)O[Si](C)(CCCOCC(O1)COC1=O)O[Si](C)(CCCOCC(O1)COC1=O)O[Si](C)(CCCOCC(O1)COC1=O)O[Si](C)(CCCOCC(O1)COC1=O)O[Si](C)(CCCOCC(O1)COC1=O)O[Si](C)(CCCOCC(O1)COC1=O)O[Si](C)(CCCOCC(O1)COC1=O)O[Si](C)(CCC2=CC=C([B-](C3=CC=CC=C3)(C4=CC=CC=C4)C5=CC=CC=C5)C=C2)O[Au],[Cu][Si](C)(CCCOCC(O1)COC1=O)O[Si](C)(CCCOCC(O1)COC1=O)O[Si](C)(CCCOCC(O1)COC1=O)O[Si](C)(CCCOCC(O1)COC1=O)O[Si](C)(CCCOCC(O1)COC1=O)O[Si](C)(CCCOCC(O1)COC1=O)O[Si](C)(CCCOCC(O1)COC1=O)O[Si](C)(CCCOCC(O1)COC1=O)O[Si](C)(CCCOCC(O1)COC1=O)O[Si](C)(CCC2=CC=C([B-](C3=CC=CC=C3)(C4=CC=CC=C4)C5=CC=CC=C5)C=C2)O[Au],,0.02938262,0.3,0.9,0.1,1-Sep,,,,18697.15585,,30,623.2385284,random,,,,,,,,,,,,,,,,,,,,,,,,,,,,,,,,,,,,,,,,,,,,,46.09130518,1.91E-05,-4.718541722
,,,,,1,doi.org/10.1021/ma500146v ,20190326_3_PEG,[Cu]OCC[Au],[Cu]OCC[Au],,,,,,0.97061738,0.7,,,,,,600,,600,,,44.02238095,,,20190326_3_LiPSBC,[Cu][Si](C)(CCCOCC(O1)COC1=O)O[Si](C)(CCCOCC(O1)COC1=O)O[Si](C)(CCCOCC(O1)COC1=O)O[Si](C)(CCCOCC(O1)COC1=O)O[Si](C)(CCCOCC(O1)COC1=O)O[Si](C)(CCCOCC(O1)COC1=O)O[Si](C)(CCCOCC(O1)COC1=O)O[Si](C)(CCCOCC(O1)COC1=O)O[Si](C)(CCCOCC(O1)COC1=O)O[Si](C)(CCC2=CC=C([B-](C3=CC=CC=C3)(C4=CC=CC=C4)C5=CC=CC=C5)C=C2)O[Au],[Cu][Si](C)(CCCOCC(O1)COC1=O)O[Si](C)(CCCOCC(O1)COC1=O)O[Si](C)(CCCOCC(O1)COC1=O)O[Si](C)(CCCOCC(O1)COC1=O)O[Si](C)(CCCOCC(O1)COC1=O)O[Si](C)(CCCOCC(O1)COC1=O)O[Si](C)(CCCOCC(O1)COC1=O)O[Si](C)(CCCOCC(O1)COC1=O)O[Si](C)(CCCOCC(O1)COC1=O)O[Si](C)(CCC2=CC=C([B-](C3=CC=CC=C3)(C4=CC=CC=C4)C5=CC=CC=C5)C=C2)O[Au],,0.02938262,0.3,0.9,0.1,1-Sep,,,,18697.15585,,30,623.2385284,random,,,,,,,,,,,,,,,,,,,,,,,,,,,,,,,,,,,,,,,,,,,,,41.98175566,1.53E-05,-4.814782725
,,,,,1,doi.org/10.1021/ma500146v ,20190326_3_PEG,[Cu]OCC[Au],[Cu]OCC[Au],,,,,,0.97061738,0.7,,,,,,600,,600,,,44.02238095,,,20190326_3_LiPSBC,[Cu][Si](C)(CCCOCC(O1)COC1=O)O[Si](C)(CCCOCC(O1)COC1=O)O[Si](C)(CCCOCC(O1)COC1=O)O[Si](C)(CCCOCC(O1)COC1=O)O[Si](C)(CCCOCC(O1)COC1=O)O[Si](C)(CCCOCC(O1)COC1=O)O[Si](C)(CCCOCC(O1)COC1=O)O[Si](C)(CCCOCC(O1)COC1=O)O[Si](C)(CCCOCC(O1)COC1=O)O[Si](C)(CCC2=CC=C([B-](C3=CC=CC=C3)(C4=CC=CC=C4)C5=CC=CC=C5)C=C2)O[Au],[Cu][Si](C)(CCCOCC(O1)COC1=O)O[Si](C)(CCCOCC(O1)COC1=O)O[Si](C)(CCCOCC(O1)COC1=O)O[Si](C)(CCCOCC(O1)COC1=O)O[Si](C)(CCCOCC(O1)COC1=O)O[Si](C)(CCCOCC(O1)COC1=O)O[Si](C)(CCCOCC(O1)COC1=O)O[Si](C)(CCCOCC(O1)COC1=O)O[Si](C)(CCCOCC(O1)COC1=O)O[Si](C)(CCC2=CC=C([B-](C3=CC=CC=C3)(C4=CC=CC=C4)C5=CC=CC=C5)C=C2)O[Au],,0.02938262,0.3,0.9,0.1,1-Sep,,,,18697.15585,,30,623.2385284,random,,,,,,,,,,,,,,,,,,,,,,,,,,,,,,,,,,,,,,,,,,,,,38.01341745,1.24E-05,-4.90722474
,,,,,1,doi.org/10.1021/ma500146v ,20190326_3_PEG,[Cu]OCC[Au],[Cu]OCC[Au],,,,,,0.97061738,0.7,,,,,,600,,600,,,44.02238095,,,20190326_3_LiPSBC,[Cu][Si](C)(CCCOCC(O1)COC1=O)O[Si](C)(CCCOCC(O1)COC1=O)O[Si](C)(CCCOCC(O1)COC1=O)O[Si](C)(CCCOCC(O1)COC1=O)O[Si](C)(CCCOCC(O1)COC1=O)O[Si](C)(CCCOCC(O1)COC1=O)O[Si](C)(CCCOCC(O1)COC1=O)O[Si](C)(CCCOCC(O1)COC1=O)O[Si](C)(CCCOCC(O1)COC1=O)O[Si](C)(CCC2=CC=C([B-](C3=CC=CC=C3)(C4=CC=CC=C4)C5=CC=CC=C5)C=C2)O[Au],[Cu][Si](C)(CCCOCC(O1)COC1=O)O[Si](C)(CCCOCC(O1)COC1=O)O[Si](C)(CCCOCC(O1)COC1=O)O[Si](C)(CCCOCC(O1)COC1=O)O[Si](C)(CCCOCC(O1)COC1=O)O[Si](C)(CCCOCC(O1)COC1=O)O[Si](C)(CCCOCC(O1)COC1=O)O[Si](C)(CCCOCC(O1)COC1=O)O[Si](C)(CCCOCC(O1)COC1=O)O[Si](C)(CCC2=CC=C([B-](C3=CC=CC=C3)(C4=CC=CC=C4)C5=CC=CC=C5)C=C2)O[Au],,0.02938262,0.3,0.9,0.1,1-Sep,,,,18697.15585,,30,623.2385284,random,,,,,,,,,,,,,,,,,,,,,,,,,,,,,,,,,,,,,,,,,,,,,34.14481574,1.05E-05,-4.976872834
,,,,,1,doi.org/10.1021/ma500146v ,20190326_3_PEG,[Cu]OCC[Au],[Cu]OCC[Au],,,,,,0.97061738,0.7,,,,,,600,,600,,,44.02238095,,,20190326_3_LiPSBC,[Cu][Si](C)(CCCOCC(O1)COC1=O)O[Si](C)(CCCOCC(O1)COC1=O)O[Si](C)(CCCOCC(O1)COC1=O)O[Si](C)(CCCOCC(O1)COC1=O)O[Si](C)(CCCOCC(O1)COC1=O)O[Si](C)(CCCOCC(O1)COC1=O)O[Si](C)(CCCOCC(O1)COC1=O)O[Si](C)(CCCOCC(O1)COC1=O)O[Si](C)(CCCOCC(O1)COC1=O)O[Si](C)(CCC2=CC=C([B-](C3=CC=CC=C3)(C4=CC=CC=C4)C5=CC=CC=C5)C=C2)O[Au],[Cu][Si](C)(CCCOCC(O1)COC1=O)O[Si](C)(CCCOCC(O1)COC1=O)O[Si](C)(CCCOCC(O1)COC1=O)O[Si](C)(CCCOCC(O1)COC1=O)O[Si](C)(CCCOCC(O1)COC1=O)O[Si](C)(CCCOCC(O1)COC1=O)O[Si](C)(CCCOCC(O1)COC1=O)O[Si](C)(CCCOCC(O1)COC1=O)O[Si](C)(CCCOCC(O1)COC1=O)O[Si](C)(CCC2=CC=C([B-](C3=CC=CC=C3)(C4=CC=CC=C4)C5=CC=CC=C5)C=C2)O[Au],,0.02938262,0.3,0.9,0.1,1-Sep,,,,18697.15585,,30,623.2385284,random,,,,,,,,,,,,,,,,,,,,,,,,,,,,,,,,,,,,,,,,,,,,,30.12611456,8.24E-06,-5.084280555
,,,,,1,doi.org/10.1021/ma500146v ,20190326_3_PEG,[Cu]OCC[Au],[Cu]OCC[Au],,,,,,0.97061738,0.7,,,,,,600,,600,,,44.02238095,,,20190326_3_LiPSBC,[Cu][Si](C)(CCCOCC(O1)COC1=O)O[Si](C)(CCCOCC(O1)COC1=O)O[Si](C)(CCCOCC(O1)COC1=O)O[Si](C)(CCCOCC(O1)COC1=O)O[Si](C)(CCCOCC(O1)COC1=O)O[Si](C)(CCCOCC(O1)COC1=O)O[Si](C)(CCCOCC(O1)COC1=O)O[Si](C)(CCCOCC(O1)COC1=O)O[Si](C)(CCCOCC(O1)COC1=O)O[Si](C)(CCC2=CC=C([B-](C3=CC=CC=C3)(C4=CC=CC=C4)C5=CC=CC=C5)C=C2)O[Au],[Cu][Si](C)(CCCOCC(O1)COC1=O)O[Si](C)(CCCOCC(O1)COC1=O)O[Si](C)(CCCOCC(O1)COC1=O)O[Si](C)(CCCOCC(O1)COC1=O)O[Si](C)(CCCOCC(O1)COC1=O)O[Si](C)(CCCOCC(O1)COC1=O)O[Si](C)(CCCOCC(O1)COC1=O)O[Si](C)(CCCOCC(O1)COC1=O)O[Si](C)(CCCOCC(O1)COC1=O)O[Si](C)(CCC2=CC=C([B-](C3=CC=CC=C3)(C4=CC=CC=C4)C5=CC=CC=C5)C=C2)O[Au],,0.02938262,0.3,0.9,0.1,1-Sep,,,,18697.15585,,30,623.2385284,random,,,,,,,,,,,,,,,,,,,,,,,,,,,,,,,,,,,,,,,,,,,,,26.08270689,6.23E-06,-5.205796973
,,,,,1,doi.org/10.1021/ma500146v ,20190326_3_PEG,[Cu]OCC[Au],[Cu]OCC[Au],,,,,,0.97061738,0.7,,,,,,600,,600,,,44.02238095,,,20190326_3_LiPSBC,[Cu][Si](C)(CCCOCC(O1)COC1=O)O[Si](C)(CCCOCC(O1)COC1=O)O[Si](C)(CCCOCC(O1)COC1=O)O[Si](C)(CCCOCC(O1)COC1=O)O[Si](C)(CCCOCC(O1)COC1=O)O[Si](C)(CCCOCC(O1)COC1=O)O[Si](C)(CCCOCC(O1)COC1=O)O[Si](C)(CCCOCC(O1)COC1=O)O[Si](C)(CCCOCC(O1)COC1=O)O[Si](C)(CCC2=CC=C([B-](C3=CC=CC=C3)(C4=CC=CC=C4)C5=CC=CC=C5)C=C2)O[Au],[Cu][Si](C)(CCCOCC(O1)COC1=O)O[Si](C)(CCCOCC(O1)COC1=O)O[Si](C)(CCCOCC(O1)COC1=O)O[Si](C)(CCCOCC(O1)COC1=O)O[Si](C)(CCCOCC(O1)COC1=O)O[Si](C)(CCCOCC(O1)COC1=O)O[Si](C)(CCCOCC(O1)COC1=O)O[Si](C)(CCCOCC(O1)COC1=O)O[Si](C)(CCCOCC(O1)COC1=O)O[Si](C)(CCC2=CC=C([B-](C3=CC=CC=C3)(C4=CC=CC=C4)C5=CC=CC=C5)C=C2)O[Au],,0.02938262,0.3,0.9,0.1,1-Sep,,,,18697.15585,,30,623.2385284,random,,,,,,,,,,,,,,,,,,,,,,,,,,,,,,,,,,,,,,,,,,,,,22.65925526,4.76E-06,-5.322580645
,,,,,1,doi.org/10.1021/ma500146v ,20190326_3_PEG,[Cu]OCC[Au],[Cu]OCC[Au],,,,,,0.97061738,0.7,,,,,,600,,600,,,44.02238095,,,20190326_3_LiPSBC,[Cu][Si](C)(CCCOCC(O1)COC1=O)O[Si](C)(CCCOCC(O1)COC1=O)O[Si](C)(CCCOCC(O1)COC1=O)O[Si](C)(CCCOCC(O1)COC1=O)O[Si](C)(CCCOCC(O1)COC1=O)O[Si](C)(CCCOCC(O1)COC1=O)O[Si](C)(CCCOCC(O1)COC1=O)O[Si](C)(CCCOCC(O1)COC1=O)O[Si](C)(CCCOCC(O1)COC1=O)O[Si](C)(CCC2=CC=C([B-](C3=CC=CC=C3)(C4=CC=CC=C4)C5=CC=CC=C5)C=C2)O[Au],[Cu][Si](C)(CCCOCC(O1)COC1=O)O[Si](C)(CCCOCC(O1)COC1=O)O[Si](C)(CCCOCC(O1)COC1=O)O[Si](C)(CCCOCC(O1)COC1=O)O[Si](C)(CCCOCC(O1)COC1=O)O[Si](C)(CCCOCC(O1)COC1=O)O[Si](C)(CCCOCC(O1)COC1=O)O[Si](C)(CCCOCC(O1)COC1=O)O[Si](C)(CCCOCC(O1)COC1=O)O[Si](C)(CCC2=CC=C([B-](C3=CC=CC=C3)(C4=CC=CC=C4)C5=CC=CC=C5)C=C2)O[Au],,0.02938262,0.3,0.9,0.1,1-Sep,,,,18697.15585,,30,623.2385284,random,,,,,,,,,,,,,,,,,,,,,,,,,,,,,,,,,,,,,,,,,,,,,19.54994441,4.33E-06,-5.363736337
,,,,,1,doi.org/10.1021/ma500146v ,20190326_3_PEG,[Cu]OCC[Au],[Cu]OCC[Au],,,,,,0.97061738,0.7,,,,,,600,,600,,,44.02238095,,,20190326_3_LiPSBC,[Cu][Si](C)(CCCOCC(O1)COC1=O)O[Si](C)(CCCOCC(O1)COC1=O)O[Si](C)(CCCOCC(O1)COC1=O)O[Si](C)(CCCOCC(O1)COC1=O)O[Si](C)(CCCOCC(O1)COC1=O)O[Si](C)(CCCOCC(O1)COC1=O)O[Si](C)(CCCOCC(O1)COC1=O)O[Si](C)(CCCOCC(O1)COC1=O)O[Si](C)(CCCOCC(O1)COC1=O)O[Si](C)(CCC2=CC=C([B-](C3=CC=CC=C3)(C4=CC=CC=C4)C5=CC=CC=C5)C=C2)O[Au],[Cu][Si](C)(CCCOCC(O1)COC1=O)O[Si](C)(CCCOCC(O1)COC1=O)O[Si](C)(CCCOCC(O1)COC1=O)O[Si](C)(CCCOCC(O1)COC1=O)O[Si](C)(CCCOCC(O1)COC1=O)O[Si](C)(CCCOCC(O1)COC1=O)O[Si](C)(CCCOCC(O1)COC1=O)O[Si](C)(CCCOCC(O1)COC1=O)O[Si](C)(CCCOCC(O1)COC1=O)O[Si](C)(CCC2=CC=C([B-](C3=CC=CC=C3)(C4=CC=CC=C4)C5=CC=CC=C5)C=C2)O[Au],,0.02938262,0.3,0.9,0.1,1-Sep,,,,18697.15585,,30,623.2385284,random,,,,,,,,,,,,,,,,,,,,,,,,,,,,,,,,,,,,,,,,,,,,,15.52630829,6.57E-07,-6.182533143
,,,,,1,doi.org/10.1021/ma500146v ,20190326_3_PEG,[Cu]OCC[Au],[Cu]OCC[Au],,,,,,0.97061738,0.7,,,,,,600,,600,,,44.02238095,,,20190326_3_LiPSBC,[Cu][Si](C)(CCCOCC(O1)COC1=O)O[Si](C)(CCCOCC(O1)COC1=O)O[Si](C)(CCCOCC(O1)COC1=O)O[Si](C)(CCCOCC(O1)COC1=O)O[Si](C)(CCCOCC(O1)COC1=O)O[Si](C)(CCCOCC(O1)COC1=O)O[Si](C)(CCCOCC(O1)COC1=O)O[Si](C)(CCCOCC(O1)COC1=O)O[Si](C)(CCCOCC(O1)COC1=O)O[Si](C)(CCC2=CC=C([B-](C3=CC=CC=C3)(C4=CC=CC=C4)C5=CC=CC=C5)C=C2)O[Au],[Cu][Si](C)(CCCOCC(O1)COC1=O)O[Si](C)(CCCOCC(O1)COC1=O)O[Si](C)(CCCOCC(O1)COC1=O)O[Si](C)(CCCOCC(O1)COC1=O)O[Si](C)(CCCOCC(O1)COC1=O)O[Si](C)(CCCOCC(O1)COC1=O)O[Si](C)(CCCOCC(O1)COC1=O)O[Si](C)(CCCOCC(O1)COC1=O)O[Si](C)(CCCOCC(O1)COC1=O)O[Si](C)(CCC2=CC=C([B-](C3=CC=CC=C3)(C4=CC=CC=C4)C5=CC=CC=C5)C=C2)O[Au],,0.02938262,0.3,0.9,0.1,1-Sep,,,,18697.15585,,30,623.2385284,random,,,,,,,,,,,,,,,,,,,,,,,,,,,,,,,,,,,,,,,,,,,,,10.15061822,4.89E-10,-9.310365721
,,,,,1,doi.org/10.1021/ma500146v ,20190326_3_PEG,[Cu]OCC[Au],[Cu]OCC[Au],,,,,,0.97061738,0.7,,,,,,600,,600,,,44.02238095,,,20190326_3_LiPSBC,[Cu][Si](C)(CCCOCC(O1)COC1=O)O[Si](C)(CCCOCC(O1)COC1=O)O[Si](C)(CCCOCC(O1)COC1=O)O[Si](C)(CCCOCC(O1)COC1=O)O[Si](C)(CCCOCC(O1)COC1=O)O[Si](C)(CCCOCC(O1)COC1=O)O[Si](C)(CCCOCC(O1)COC1=O)O[Si](C)(CCCOCC(O1)COC1=O)O[Si](C)(CCCOCC(O1)COC1=O)O[Si](C)(CCC2=CC=C([B-](C3=CC=CC=C3)(C4=CC=CC=C4)C5=CC=CC=C5)C=C2)O[Au],[Cu][Si](C)(CCCOCC(O1)COC1=O)O[Si](C)(CCCOCC(O1)COC1=O)O[Si](C)(CCCOCC(O1)COC1=O)O[Si](C)(CCCOCC(O1)COC1=O)O[Si](C)(CCCOCC(O1)COC1=O)O[Si](C)(CCCOCC(O1)COC1=O)O[Si](C)(CCCOCC(O1)COC1=O)O[Si](C)(CCCOCC(O1)COC1=O)O[Si](C)(CCCOCC(O1)COC1=O)O[Si](C)(CCC2=CC=C([B-](C3=CC=CC=C3)(C4=CC=CC=C4)C5=CC=CC=C5)C=C2)O[Au],,0.02938262,0.3,0.9,0.1,1-Sep,,,,18697.15585,,30,623.2385284,random,,,,,,,,,,,,,,,,,,,,,,,,,,,,,,,,,,,,,,,,,,,,,5.072852431,1.92E-10,-9.715686928
,,,,,1,doi.org/10.1021/ma500146v ,20190326_3_PEG,[Cu]OCC[Au],[Cu]OCC[Au],,,,,,0.97061738,0.7,,,,,,600,,600,,,44.02238095,,,20190326_3_LiPSBC,[Cu][Si](C)(CCCOCC(O1)COC1=O)O[Si](C)(CCCOCC(O1)COC1=O)O[Si](C)(CCCOCC(O1)COC1=O)O[Si](C)(CCCOCC(O1)COC1=O)O[Si](C)(CCCOCC(O1)COC1=O)O[Si](C)(CCCOCC(O1)COC1=O)O[Si](C)(CCCOCC(O1)COC1=O)O[Si](C)(CCCOCC(O1)COC1=O)O[Si](C)(CCCOCC(O1)COC1=O)O[Si](C)(CCC2=CC=C([B-](C3=CC=CC=C3)(C4=CC=CC=C4)C5=CC=CC=C5)C=C2)O[Au],[Cu][Si](C)(CCCOCC(O1)COC1=O)O[Si](C)(CCCOCC(O1)COC1=O)O[Si](C)(CCCOCC(O1)COC1=O)O[Si](C)(CCCOCC(O1)COC1=O)O[Si](C)(CCCOCC(O1)COC1=O)O[Si](C)(CCCOCC(O1)COC1=O)O[Si](C)(CCCOCC(O1)COC1=O)O[Si](C)(CCCOCC(O1)COC1=O)O[Si](C)(CCCOCC(O1)COC1=O)O[Si](C)(CCC2=CC=C([B-](C3=CC=CC=C3)(C4=CC=CC=C4)C5=CC=CC=C5)C=C2)O[Au],,0.02938262,0.3,0.9,0.1,1-Sep,,,,18697.15585,,30,623.2385284,random,,,,,,,,,,,,,,,,,,,,,,,,,,,,,,,,,,,,,,,,,,,,,0.082703586,9.08E-11,-10.04176664
,,,,,1,doi.org/10.1021/cm970717u,20190326_4_FM_ES,[Cu][Si](C)(CCCOCC(O1)COC1=O)O[Au],[Cu][Al-](SC1=CC=CO1)(SC2=CC=CO2)SCCS[Au],,,,,,,1,,,,,,,,,,,316.934617,,,,,,,,,,,,,,,,,,,,,,,,,,,,,,,,,,,,,,,,,,,,,,,,,,,,,,,,,,,,,,,,25,1.10E-05,-4.958607315
,,,,,1,doi.org/10.1021/cm970717u,20190326_4_FM_DS,[Cu][Al-](SC1=CC=CO1)(SC2=CC=CO2)SCCS[Au],[Cu][Al-](SC1=CC=CO1)(SC2=CC=CO2)SCCSCCS[Au],,,,,,,1,,,,,,,,,,,376.9379881,,,,,,,,,,,,,,,,,,,,,,,,,,,,,,,,,,,,,,,,,,,,,,,,,,,,,,,,,,,,,,,,25,3.50E-06,-5.455931956
,,,,,1,doi.org/10.1021/cm970717u,20190326_4_FM_DE,[Cu][Al-](SC1=CC=CO1)(SC2=CC=CO2)SCCSCCS[Au],[Cu][Al-](SC1=CC=CO1)(SC2=CC=CO2)SCCOCCS[Au],,,,,,,1,,,,,,,,,,,360.9608317,,,,,,,,,,,,,,,,,,,,,,,,,,,,,,,,,,,,,,,,,,,,,,,,,,,,,,,,,,,,,,,,25,5.10E-06,-5.292429824
,,,,,1,doi.org/10.1021/cm970717u,20190326_4_FM_OEG2,[Cu][Al-](SC1=CC=CO1)(SC2=CC=CO2)OCCOCC[Au],[Cu][Al-](SC1=CC=CO1)(SC2=CC=CO2)OCCOCC[Au],,,,,,,1,0.333333333,0.666666667,,2-Jan,,,,,,,284.9764704,block_block,,,,,,,,,,,,,,,,,,,,,,,,,,,,,,,,,,,,,,,,,,,,,,,,,,,,,,,,,,,,,,,25,3.00E-09,-8.522878745
,,,,,1,doi.org/10.1021/cm970717u,20190326_4_FM_OEG3,[Cu][Al-](SC1=CC=CO1)(SC2=CC=CO2)OCCOCCOCC[Au],[Cu][Al-](SC1=CC=CO1)(SC2=CC=CO2)OCCOCCOCC[Au],,,,,,,1,0.25,0.75,,3-Jan,,,,,,,284.9764704,block_block,,,,,,,,,,,,,,,,,,,,,,,,,,,,,,,,,,,,,,,,,,,,,,,,,,,,,,,,,,,,,,,25,5.00E-09,-8.301029996
,,,,,1,doi.org/10.1021/cm970717u,20190326_4_FM_OEG4,[Cu][Al-](SC1=CC=CO1)(SC2=CC=CO2)OCCOCCOCCOCC[Au],[Cu][Al-](SC1=CC=CO1)(SC2=CC=CO2)OCCOCCOCCOCC[Au],,,,,,,1,0.196078431,0.803921569,,1/4.1,,,,,,,284.9764704,block_block,,,,,,,,,,,,,,,,,,,,,,,,,,,,,,,,,,,,,,,,,,,,,,,,,,,,,,,,,,,,,,,25,8.00E-09,-8.096910013
,,,,,1,doi.org/10.1021/cm970717u,20190326_4_FM_OEG6,[Cu][Al-](SC1=CC=CO1)(SC2=CC=CO2)OCCOCCOCCOCCOCCOCC[Au],[Cu][Al-](SC1=CC=CO1)(SC2=CC=CO2)OCCOCCOCCOCCOCCOCC[Au],,,,,,,1,0.135135135,0.864864865,,1/6.4,,,,,,,284.9764704,block_block,,,,,,,,,,,,,,,,,,,,,,,,,,,,,,,,,,,,,,,,,,,,,,,,,,,,,,,,,,,,,,,25,2.80E-08,-7.552841969
,,,,,1,doi.org/10.1021/cm970717u,20190326_4_FM_OEG9,[Cu][Al-](SC1=CC=CO1)(SC2=CC=CO2)OCCOCCOCCOCCOCCOCCOCCOCC[Au],[Cu][Al-](SC1=CC=CO1)(SC2=CC=CO2)OCCOCCOCCOCCOCCOCCOCCOCC[Au],,,,,,,1,0.103092784,0.896907216,,1/8.7,,,,,,,284.9764704,block_block,,,,,,,,,,,,,,,,,,,,,,,,,,,,,,,,,,,,,,,,,,,,,,,,,,,,,,,,,,,,,,,25,5.40E-07,-6.26760624
,,,,,1,doi.org/10.1021/cm970717u,20190326_4_FM_OEG13,[Cu][Al-](SC1=CC=CO1)(SC2=CC=CO2)OCCOCCOCCOCCOCCOCCOCCOCCOCCOCCOCCOCCOCC[Au],[Cu][Al-](SC1=CC=CO1)(SC2=CC=CO2)OCCOCCOCCOCCOCCOCCOCCOCCOCCOCCOCCOCCOCC[Au],,,,,,,1,0.070422535,0.929577465,,1/13.2,,,,,,,284.9764704,block_block,,,,,,,,,,,,,,,,,,,,,,,,,,,,,,,,,,,,,,,,,,,,,,,,,,,,,,,,,,,,,,,25,1.10E-06,-5.958607315
,,,,,1,doi.org/10.1021/cm970717u,20190326_4_FM_OEG22,[Cu][Al-](SC1=CC=CO1)(SC2=CC=CO2)OCCOCCOCCOCCOCCOCCOCCOCCOCCOCCOCCOCCOCCOCCOCCOCCOCCOCCOCCOCCOCCOCC[Au],[Cu][Al-](SC1=CC=CO1)(SC2=CC=CO2)OCCOCCOCCOCCOCCOCCOCCOCCOCCOCCOCCOCCOCCOCCOCCOCCOCCOCCOCCOCCOCCOCC[Au],,,,,,,1,0.042918455,0.957081545,,1/22.3,,,,,,,284.9764704,block_block,,,,,,,,,,,,,,,,,,,,,,,,,,,,,,,,,,,,,,,,,,,,,,,,,,,,,,,,,,,,,,,25,2.40E-06,-5.619788758
,,,,,1,doi.org/10.1021/cm970717u,20190326_4_FM_OEG35,[Cu][Al-](SC1=CC=CO1)(SC2=CC=CO2)OCCOCCOCCOCCOCCOCCOCCOCCOCCOCCOCCOCCOCCOCCOCCOCCOCCOCCOCCOCCOCCOCCOCCOCCOCCOCCOCCOCCOCCOCCOCCOCCOCCOCC[Au],[Cu][Al-](SC1=CC=CO1)(SC2=CC=CO2)OCCOCCOCCOCCOCCOCCOCCOCCOCCOCCOCCOCCOCCOCCOCCOCCOCCOCCOCCOCCOCCOCCOCCOCCOCCOCCOCCOCCOCCOCCOCCOCCOCCOCC[Au],,,,,,,1,0.028089888,0.971910112,,1/34.6,,,,,,,284.9764704,block_block,,,,,,,,,,,,,,,,,,,,,,,,,,,,,,,,,,,,,,,,,,,,,,,,,,,,,,,,,,,,,,,25,3.70E-06,-5.431798276
,,,,,1,doi.org/10.1021/cm970717u,20190326_4_OGM2_DE,[Cu][Al-](OCCOCCOC)(OCCOCCOC)SCCOCCS[Au],[Cu][Al-](OCCOCCOC)(OCCOCCOC)SCCOCCS[Au],,,,,,,1,0.2,0.8,,4-Jan,,,,,,,238.9973024,block_block,,,,,,,,,,,,,,,,,,,,,,,,,,,,,,,,,,,,,,,,,,,,,,,,,,,,,,,,,,,,,,,25,1.00E-10,-10
,,,,,1,doi.org/10.1021/cm970717u,20190326_4_OGM3_DE,[Cu][Al-](OCCOCCOCCOC)(OCCOCCOCCOC)SCCOCCS[Au],[Cu][Al-](OCCOCCOCCOC)(OCCOCCOCCOC)SCCOCCS[Au],,,,,,,1,0.142857143,0.857142857,,6-Jan,,,,,,,238.9973024,block_block,,,,,,,,,,,,,,,,,,,,,,,,,,,,,,,,,,,,,,,,,,,,,,,,,,,,,,,,,,,,,,,25,8.20E-08,-7.086186148
,,,,,1,doi.org/10.1021/cm970717u,20190326_4_OGM7_DE,[Cu][Al-](OCCOCCOCCOCCOCCOCCOCC)(OCCOCCOCCOCCOCCOCCOCC)SCCOCCS[Au],[Cu][Al-](OCCOCCOCCOCCOCCOCCOCC)(OCCOCCOCCOCCOCCOCCOCC)SCCOCCS[Au],,,,,,,1,0.064935065,0.935064935,,1/14.4,,,,,,,238.9973024,block_block,,,,,,,,,,,,,,,,,,,,,,,,,,,,,,,,,,,,,,,,,,,,,,,,,,,,,,,,,,,,,,,25,4.60E-07,-6.337242168
,,,,,1,doi.org/10.1021/cm970717u,20190326_4_OGM12_DE,[Cu][Al-](OCCOCCOCCOCCOCCOCCOCCOCCOCCOCCOCCOCC)(OCCOCCOCCOCCOCCOCCOCCOCCOCCOCCOCCOCC)SCCOCCS[Au],[Cu][Al-](OCCOCCOCCOCCOCCOCCOCCOCCOCCOCCOCCOCC)(OCCOCCOCCOCCOCCOCCOCCOCCOCCOCCOCCOCC)SCCOCCS[Au],,,,,,,1,0.03968254,0.96031746,,1/24.2,,,,,,,238.9973024,block_block,,,,,,,,,,,,,,,,,,,,,,,,,,,,,,,,,,,,,,,,,,,,,,,,,,,,,,,,,,,,,,,25,1.90E-07,-6.721246399
,,,,,1,doi.org/10.1021/cm970717u,20190326_4_FA_OEG1,[Cu][Al-](OCC)(OCC)SCCOCCS[Au],[Cu][Al-](OCC)(OCC)SCCOCCS[Au],,,,,,,1,0.5,0.5,,1-Jan,,,,,,,253.0221576,block_block,,,,,,,,,,,,,,,,,,,,,,,,,,,,,,,,,,,,,,,,,,,,,,,,,,,,,,,,,,,,,,,25,1.00E-09,-9
,,,,,1,doi.org/10.1021/cm970717u,20190326_4_FA_OEG2,[Cu][Al-](OC1=CC=CO1)(OC2=CC=CO2)OCCOCC[Au],[Cu][Al-](OC1=CC=CO1)(OC2=CC=CO2)OCCOCC[Au],,,,,,,1,0.333333333,0.666666667,,2-Jan,,,,,,,253.0221576,block_block,,,,,,,,,,,,,,,,,,,,,,,,,,,,,,,,,,,,,,,,,,,,,,,,,,,,,,,,,,,,,,,25,3.00E-09,-8.522878745
,,,,,1,doi.org/10.1021/cm970717u,20190326_4_FA_OEG3,[Cu][Al-](OC1=CC=CO1)(OC2=CC=CO2)OCCOCCOCC[Au],[Cu][Al-](OC1=CC=CO1)(OC2=CC=CO2)OCCOCCOCC[Au],,,,,,,1,0.25,0.75,,3-Jan,,,,,,,253.0221576,block_block,,,,,,,,,,,,,,,,,,,,,,,,,,,,,,,,,,,,,,,,,,,,,,,,,,,,,,,,,,,,,,,25,5.60E-08,-7.251811973
,,,,,1,doi.org/10.1021/cm970717u,20190326_4_FA_OEG4,[Cu][Al-](OC1=CC=CO1)(OC2=CC=CO2)OCCOCCOCCOCC[Au],[Cu][Al-](OC1=CC=CO1)(OC2=CC=CO2)OCCOCCOCCOCC[Au],,,,,,,1,0.196078431,0.803921569,,1/4.1,,,,,,,253.0221576,block_block,,,,,,,,,,,,,,,,,,,,,,,,,,,,,,,,,,,,,,,,,,,,,,,,,,,,,,,,,,,,,,,25,1.10E-08,-7.958607315
,,,,,1,doi.org/10.1021/cm970717u,20190326_4_FA_OEG6,[Cu][Al-](OC1=CC=CO1)(OC2=CC=CO2)OCCOCCOCCOCCOCCOCC[Au],[Cu][Al-](OC1=CC=CO1)(OC2=CC=CO2)OCCOCCOCCOCCOCCOCC[Au],,,,,,,1,0.135135135,0.864864865,,1/6.4,,,,,,,253.0221576,block_block,,,,,,,,,,,,,,,,,,,,,,,,,,,,,,,,,,,,,,,,,,,,,,,,,,,,,,,,,,,,,,,25,2.00E-07,-6.698970004
