Repository: zjurillpolymer/SPE_prediction

# SPE Prediction

Polymer electrolyte conductivity prediction using graph neural networks.

## Data

Data from [ChemPropPred](https://github.com/learningmatter-mit/Chem-prop-pred) — polymer electrolyte conductivity measurements including SMILES, conductivity (log S/cm), molecular weight, salt concentration, and temperature.

- `data/clean_train_data.csv` — cleaned training data
- `data/PolymerElectrolyteData.csv` — full raw dataset
- `data/PolyInfo_8salts.csv` / `data/polyinfo_5salts_4conc.csv` — PolyInfo polymer database with salt additives

File: data/PolymerElectrolyteData.csv (part 69 of 154)
Notes,Compound Notebook Name,Date Copied to Master Database,Data Recorded By,Seshadri Group,Oyaizu Group,DOI,Solvent 1 (S1),S1 SMILES,S1 SMILES 1,S1 SMILES 2,S1 SMILES 3,S1 Big SMILES,S1 End Group 1,S1 End Group 2,S1 Mol %,S1 Weight %,S1 SMILES 1 Mol %,S1 SMILES 2 Mol %,S1 SMILES 3 Mol %,S1 Molar Ratio,S1 Weight Ratio,S1 Mw,S1 Mn,S1 Mn or Mw,S1 Mw/Mn,S1 DOP,S1 Molar Mass (g/mol),S1 Type,S1 Block Mol Weight,Solvent 2 (S2),S2 SMILES,S2 SMILES 1,S2 SMILES 2,S2 Mol %,S2 Weight %,S2 SMILES 1 Mol %,S2 SMILES 2 Mol %,S2 Molar Ratio,S2 Weight Ratio,S2 Mw,S2 Mn,S2 Mn or Mw,S2 Mw/Mn,S2 DOP,S2 Molar Mass (g/mol),S2 Type,Solvent 3 (S3),S3 SMILES,S3 SMILES 1,S3 Mol %,S3 Weight %,S3 Molar Ratio,S3 Weight Ratio,S3 Mw,S3 Mn,S3 Mn or Mw,S3 Mw/Mn,S3 DOP,S3 Molar Mass (g/mol),S3 Type,Solvent 4 (S4),S4 SMILES,S4 Mol %,S4 Weight %,S4 Molar Ratio,S4 Weight Ratio,S4 Mw,S4 Mn,S4 Mn or Mw,S4 Mw/Mn,S4 DOP,S4 Molar Mass (g/mol),S4 Type,Salt 1,Salt1 SMILES,Salt1 Mol %,Salt1 Weight %,Salt1 Molality (mol salt/kg polymer),Salt1 Molar Mass (g/mol),Salt 2,Salt2 SMILES,Salt2 Mol %,Salt2 Weight %,Salt2 Molality (mol salt/kg polymer),Salt2 Molar Mass (g/mol),Inorganic Material 1 (IM1),IM1 Weight %,IM1 Particle Size (nm),Tg (oC),Heating Rate (K/min),Temperature (oC),Conductivity (S/cm),log Conductivity (S/cm)
,,,,,1,doi.org/10.1021/cm970717u,20190326_4_FA_OEG9,[Cu][Al-](OC1=CC=CO1)(OC2=CC=CO2)OCCOCCOCCOCCOCCOCCOCCOCC[Au],[Cu][Al-](OC1=CC=CO1)(OC2=CC=CO2)OCCOCCOCCOCCOCCOCCOCCOCC[Au],,,,,,,1,0.103092784,0.896907216,,1/8.7,,,,,,,253.0221576,block_block,,,,,,,,,,,,,,,,,,,,,,,,,,,,,,,,,,,,,,,,,,,,,,,,,,,,,,,,,,,,,,,25,5.80E-07,-6.236572006
,,,,,1,doi.org/10.1021/cm970717u,20190326_4_FM_DE,[Cu][Al-](SC1=CC=CO1)(SC2=CC=CO2)SCCOCCS[Au],[Cu][Al-](SC1=CC=CO1)(SC2=CC=CO2)SCCOCCS[Au],,,,,,,1,,,,,,,,,,,360.9608317,,,,,,,,,,,,,,,,,,,,,,,,,,,,,,,,,,,,,,,,,,,,,,,,,,,,,,,,,,,,,,,,60.04863756,7.25E-05,-4.139428683
,,,,,1,doi.org/10.1021/cm970717u,20190326_4_FM_DE,[Cu][Al-](SC1=CC=CO1)(SC2=CC=CO2)SCCOCCS[Au],[Cu][Al-](SC1=CC=CO1)(SC2=CC=CO2)SCCOCCS[Au],,,,,,,1,,,,,,,,,,,360.9608317,,,,,,,,,,,,,,,,,,,,,,,,,,,,,,,,,,,,,,,,,,,,,,,,,,,,,,,,,,,,,,,,54.90246821,5.20E-05,-4.284286483
,,,,,1,doi.org/10.1021/cm970717u,20190326_4_FM_DE,[Cu][Al-](SC1=CC=CO1)(SC2=CC=CO2)SCCOCCS[Au],[Cu][Al-](SC1=CC=CO1)(SC2=CC=CO2)SCCOCCS[Au],,,,,,,1,,,,,,,,,,,360.9608317,,,,,,,,,,,,,,,,,,,,,,,,,,,,,,,,,,,,,,,,,,,,,,,,,,,,,,,,,,,,,,,,49.82187421,3.40E-05,-4.467980407
,,,,,1,doi.org/10.1021/cm970717u,20190326_4_FM_DE,[Cu][Al-](SC1=CC=CO1)(SC2=CC=CO2)SCCOCCS[Au],[Cu][Al-](SC1=CC=CO1)(SC2=CC=CO2)SCCOCCS[Au],,,,,,,1,,,,,,,,,,,360.9608317,,,,,,,,,,,,,,,,,,,,,,,,,,,,,,,,,,,,,,,,,,,,,,,,,,,,,,,,,,,,,,,,44.89624793,2.36E-05,-4.626793429
,,,,,1,doi.org/10.1021/cm970717u,20190326_4_FM_DE,[Cu][Al-](SC1=CC=CO1)(SC2=CC=CO2)SCCOCCS[Au],[Cu][Al-](SC1=CC=CO1)(SC2=CC=CO2)SCCOCCS[Au],,,,,,,1,,,,,,,,,,,360.9608317,,,,,,,,,,,,,,,,,,,,,,,,,,,,,,,,,,,,,,,,,,,,,,,,,,,,,,,,,,,,,,,,39.94757642,1.61E-05,-4.792639813
,,,,,1,doi.org/10.1021/cm970717u,20190326_4_FM_DE,[Cu][Al-](SC1=CC=CO1)(SC2=CC=CO2)SCCOCCS[Au],[Cu][Al-](SC1=CC=CO1)(SC2=CC=CO2)SCCOCCS[Au],,,,,,,1,,,,,,,,,,,360.9608317,,,,,,,,,,,,,,,,,,,,,,,,,,,,,,,,,,,,,,,,,,,,,,,,,,,,,,,,,,,,,,,,34.81942395,1.10E-05,-4.957824575
,,,,,1,doi.org/10.1021/cm970717u,20190326_4_FM_DE,[Cu][Al-](SC1=CC=CO1)(SC2=CC=CO2)SCCOCCS[Au],[Cu][Al-](SC1=CC=CO1)(SC2=CC=CO2)SCCOCCS[Au],,,,,,,1,,,,,,,,,,,360.9608317,,,,,,,,,,,,,,,,,,,,,,,,,,,,,,,,,,,,,,,,,,,,,,,,,,,,,,,,,,,,,,,,30.90075378,8.05E-06,-5.094237226
,,,,,1,doi.org/10.1021/cm970717u,20190326_4_FM_DE,[Cu][Al-](SC1=CC=CO1)(SC2=CC=CO2)SCCOCCS[Au],[Cu][Al-](SC1=CC=CO1)(SC2=CC=CO2)SCCOCCS[Au],,,,,,,1,,,,,,,,,,,360.9608317,,,,,,,,,,,,,,,,,,,,,,,,,,,,,,,,,,,,,,,,,,,,,,,,,,,,,,,,,,,,,,,,25.82839858,5.49E-06,-5.260462952
,,,,,1,doi.org/10.1021/cm970717u,20190326_4_FM_DE,[Cu][Al-](SC1=CC=CO1)(SC2=CC=CO2)SCCOCCS[Au],[Cu][Al-](SC1=CC=CO1)(SC2=CC=CO2)SCCOCCS[Au],,,,,,,1,,,,,,,,,,,360.9608317,,,,,,,,,,,,,,,,,,,,,,,,,,,,,,,,,,,,,,,,,,,,,,,,,,,,,,,,,,,,,,,,17.7895792,1.97E-06,-5.705228542
,,,,,1,doi.org/10.1021/cm970717u,20190326_4_FM_DE,[Cu][Al-](SC1=CC=CO1)(SC2=CC=CO2)SCCOCCS[Au],[Cu][Al-](SC1=CC=CO1)(SC2=CC=CO2)SCCOCCS[Au],,,,,,,1,,,,,,,,,,,360.9608317,,,,,,,,,,,,,,,,,,,,,,,,,,,,,,,,,,,,,,,,,,,,,,,,,,,,,,,,,,,,,,,,13.85829177,1.40E-06,-5.853947171
,,,,,1,doi.org/10.1021/cm970717u,20190326_4_FM_DE,[Cu][Al-](SC1=CC=CO1)(SC2=CC=CO2)SCCOCCS[Au],[Cu][Al-](SC1=CC=CO1)(SC2=CC=CO2)SCCOCCS[Au],,,,,,,1,,,,,,,,,,,360.9608317,,,,,,,,,,,,,,,,,,,,,,,,,,,,,,,,,,,,,,,,,,,,,,,,,,,,,,,,,,,,,,,,9.892067688,6.59E-07,-6.180934115
,,,,,1,doi.org/10.1021/cm970717u,20190326_4_FM_DE,[Cu][Al-](SC1=CC=CO1)(SC2=CC=CO2)SCCOCCS[Au],[Cu][Al-](SC1=CC=CO1)(SC2=CC=CO2)SCCOCCS[Au],,,,,,,1,,,,,,,,,,,360.9608317,,,,,,,,,,,,,,,,,,,,,,,,,,,,,,,,,,,,,,,,,,,,,,,,,,,,,,,,,,,,,,,,1.883365098,2.16E-07,-6.665111508
,,,,,1,doi.org/10.1021/cm970717u,20190326_4_FM_ES,[Cu][Al-](SC1=CC=CO1)(SC2=CC=CO2)SCCOCCS[Au],[Cu][Al-](SC1=CC=CO1)(SC2=CC=CO2)SCCS[Au],,,,,,,1,,,,,,,,,,,316.934617,,,,,,,,,,,,,,,,,,,,,,,,,,,,,,,,,,,,,,,,,,,,,,,,,,,,,,,,,,,,,,,,44.9844634,0.000127168,-3.895620829
,,,,,1,doi.org/10.1021/cm970717u,20190326_4_FM_ES,[Cu][Al-](SC1=CC=CO1)(SC2=CC=CO2)SCCS[Au],[Cu][Al-](SC1=CC=CO1)(SC2=CC=CO2)SCCS[Au],,,,,,,1,,,,,,,,,,,316.934617,,,,,,,,,,,,,,,,,,,,,,,,,,,,,,,,,,,,,,,,,,,,,,,,,,,,,,,,,,,,,,,,39.86213181,7.90E-05,-4.102494078
,,,,,1,doi.org/10.1021/cm970717u,20190326_4_FM_ES,[Cu][Al-](SC1=CC=CO1)(SC2=CC=CO2)SCCS[Au],[Cu][Al-](SC1=CC=CO1)(SC2=CC=CO2)SCCS[Au],,,,,,,1,,,,,,,,,,,316.934617,,,,,,,,,,,,,,,,,,,,,,,,,,,,,,,,,,,,,,,,,,,,,,,,,,,,,,,,,,,,,,,,34.81942395,4.70E-05,-4.327865849
,,,,,1,doi.org/10.1021/cm970717u,20190326_4_FM_ES,[Cu][Al-](SC1=CC=CO1)(SC2=CC=CO2)SCCS[Au],[Cu][Al-](SC1=CC=CO1)(SC2=CC=CO2)SCCS[Au],,,,,,,1,,,,,,,,,,,316.934617,,,,,,,,,,,,,,,,,,,,,,,,,,,,,,,,,,,,,,,,,,,,,,,,,,,,,,,,,,,,,,,,29.93661871,2.71E-05,-4.567393996
,,,,,1,doi.org/10.1021/cm970717u,20190326_4_FM_ES,[Cu][Al-](SC1=CC=CO1)(SC2=CC=CO2)SCCS[Au],[Cu][Al-](SC1=CC=CO1)(SC2=CC=CO2)SCCS[Au],,,,,,,1,,,,,,,,,,,316.934617,,,,,,,,,,,,,,,,,,,,,,,,,,,,,,,,,,,,,,,,,,,,,,,,,,,,,,,,,,,,,,,,21.90594204,1.27E-05,-4.895592715
,,,,,1,doi.org/10.1021/cm970717u,20190326_4_FM_ES,[Cu][Al-](SC1=CC=CO1)(SC2=CC=CO2)SCCS[Au],[Cu][Al-](SC1=CC=CO1)(SC2=CC=CO2)SCCS[Au],,,,,,,1,,,,,,,,,,,316.934617,,,,,,,,,,,,,,,,,,,,,,,,,,,,,,,,,,,,,,,,,,,,,,,,,,,,,,,,,,,,,,,,14.79497141,6.34E-06,-5.198134707
,,,,,1,doi.org/10.1021/cm970717u,20190326_4_FM_ES,[Cu][Al-](SC1=CC=CO1)(SC2=CC=CO2)SCCS[Au],[Cu][Al-](SC1=CC=CO1)(SC2=CC=CO2)SCCS[Au],,,,,,,1,,,,,,,,,,,316.934617,,,,,,,,,,,,,,,,,,,,,,,,,,,,,,,,,,,,,,,,,,,,,,,,,,,,,,,,,,,,,,,,9.892067688,3.79E-06,-5.421637592
,,,,,1,doi.org/10.1021/cm970717u,20190326_4_FM_ES,[Cu][Al-](SC1=CC=CO1)(SC2=CC=CO2)SCCS[Au],[Cu][Al-](SC1=CC=CO1)(SC2=CC=CO2)SCCS[Au],,,,,,,1,,,,,,,,,,,316.934617,,,,,,,,,,,,,,,,,,,,,,,,,,,,,,,,,,,,,,,,,,,,,,,,,,,,,,,,,,,,,,,,5.898124547,1.86E-06,-5.731277473
,,,,,1,doi.org/10.1016/0167-2738(96)00156-7,20190326_10_DBP,[Cu][Al-](SC1=CC=CO1)(SC2=CC=CO2)SCCS[Au],CCCCOC(=O)C1=CC=CC=C1C(=O)OCCCC,,,,,,0.932353531,0.930366587,,,,,,,,278.1518092,,1,278.1518092,,,,,,,,,,,,,,,,,,,,,,,,,,,,,,,,,,,,,,,,,,,,,,,LiTFSI,O=S(=O)([N-]S(=O)(=O)C(F)(F)F)C(F)(F)F.[Li+],0.067646469,0.069633413,0.260845066,286.9332984,,,,,,,,,,,,25,6.43E-05,-4.191667486
,,,,,1,doi.org/10.1016/0167-2738(96)00156-7,20190326_10_DBP,CCCCOC(=O)C1=CC=CC=C1C(=O)OCCCC,CCCCOC(=O)C1=CC=CC=C1C(=O)OCCCC,,,,,,0.877021166,0.873629259,,,,,,,,278.1518092,,1,278.1518092,,,,,,,,,,,,,,,,,,,,,,,,,,,,,,,,,,,,,,,,,,,,,,,LiTFSI,O=S(=O)([N-]S(=O)(=O)C(F)(F)F)C(F)(F)F.[Li+],0.122978834,0.126370741,0.504125204,286.9332984,,,,,,,,,,,,25,0.000103526,-3.98494894
,,,,,1,doi.org/10.1016/0167-2738(96)00156-7,20190326_10_DBP,CCCCOC(=O)C1=CC=CC=C1C(=O)OCCCC,CCCCOC(=O)C1=CC=CC=C1C(=O)OCCCC,,,,,,0.828406789,0.823943206,,,,,,,,278.1518092,,1,278.1518092,,,,,,,,,,,,,,,,,,,,,,,,,,,,,,,,,,,,,,,,,,,,,,,LiTFSI,O=S(=O)([N-]S(=O)(=O)C(F)(F)F)C(F)(F)F.[Li+],0.171593211,0.176056794,0.744688353,286.9332984,,,,,,,,,,,,25,0.000103613,-3.984583725
,,,,,1,doi.org/10.1016/0167-2738(96)00156-7,20190326_10_DBP,CCCCOC(=O)C1=CC=CC=C1C(=O)OCCCC,CCCCOC(=O)C1=CC=CC=C1C(=O)OCCCC,,,,,,0.782347742,0.777008554,,,,,,,,278.1518092,,1,278.1518092,,,,,,,,,,,,,,,,,,,,,,,,,,,,,,,,,,,,,,,,,,,,,,,LiTFSI,O=S(=O)([N-]S(=O)(=O)C(F)(F)F)C(F)(F)F.[Li+],0.217652258,0.222991446,1.00018757,286.9332984,,,,,,,,,,,,25,7.97E-05,-4.09848155
,,,,,1,doi.org/10.1016/0167-2738(96)00156-7,20190326_10_DBP,CCCCOC(=O)C1=CC=CC=C1C(=O)OCCCC,CCCCOC(=O)C1=CC=CC=C1C(=O)OCCCC,,,,,,0.741803188,0.735805276,,,,,,,,278.1518092,,1,278.1518092,,,,,,,,,,,,,,,,,,,,,,,,,,,,,,,,,,,,,,,,,,,,,,,LiTFSI,O=S(=O)([N-]S(=O)(=O)C(F)(F)F)C(F)(F)F.[Li+],0.258196812,0.264194724,1.251354305,286.9332984,,,,,,,,,,,,25,5.70E-05,-4.244131983
,,,,,1,doi.org/10.1016/0167-2738(96)00156-7,20190326_10_DBP,CCCCOC(=O)C1=CC=CC=C1C(=O)OCCCC,CCCCOC(=O)C1=CC=CC=C1C(=O)OCCCC,,,,,,0.706695437,0.700211565,,,,,,,,278.1518092,,1,278.1518092,,,,,,,,,,,,,,,,,,,,,,,,,,,,,,,,,,,,,,,,,,,,,,,LiTFSI,O=S(=O)([N-]S(=O)(=O)C(F)(F)F)C(F)(F)F.[Li+],0.293304563,0.299788435,1.492123069,286.9332984,,,,,,,,,,,,25,5.42E-05,-4.265988678
,,,,,1,doi.org/10.1016/0167-2738(96)00156-7,20190326_10_DBP,CCCCOC(=O)C1=CC=CC=C1C(=O)OCCCC,CCCCOC(=O)C1=CC=CC=C1C(=O)OCCCC,,,,,,0.673494555,0.666622969,,,,,,,,278.1518092,,1,278.1518092,,,,,,,,,,,,,,,,,,,,,,,,,,,,,,,,,,,,,,,,,,,,,,,LiTFSI,O=S(=O)([N-]S(=O)(=O)C(F)(F)F)C(F)(F)F.[Li+],0.326505445,0.333377031,1.742907948,286.9332984,,,,,,,,,,,,25,4.26E-05,-4.37036985
,,,,,1,doi.org/10.1016/0167-2738(96)00156-7,20190326_10_DBP,CCCCOC(=O)C1=CC=CC=C1C(=O)OCCCC,CCCCOC(=O)C1=CC=CC=C1C(=O)OCCCC,,,,,,0.640534712,0.633347093,,,,,,,,278.1518092,,1,278.1518092,,,,,,,,,,,,,,,,,,,,,,,,,,,,,,,,,,,,,,,,,,,,,,,LiTFSI,O=S(=O)([N-]S(=O)(=O)C(F)(F)F)C(F)(F)F.[Li+],0.359465288,0.366652907,2.017587601,286.9332984,,,,,,,,,,,,25,2.77E-05,-4.557254428
,,,,,1,doi.org/10.1016/0167-2738(96)00156-7,20190326_10_DOA,CCCCCCCCOC(=O)CCCCC(=O)OCCCCCCCC,CCCCCCCCOC(=O)CCCCC(=O)OCCCCCCCC,,,,,,0.916528938,0.934083669,,,,,,,,370.3083098,,1,370.3083098,,,,,,,,,,,,,,,,,,,,,,,,,,,,,,,,,,,,,,,,,,,,,,,LiTFSI,O=S(=O)([N-]S(=O)(=O)C(F)(F)F)C(F)(F)F.[Li+],0.083471062,0.065916331,0.245938373,286.9332984,,,,,,,,,,,,25,8.31E-06,-5.080579006
,,,,,1,doi.org/10.1016/0167-2738(96)00156-7,20190326_10_DOA,CCCCCCCCOC(=O)CCCCC(=O)OCCCCCCCC,CCCCCCCCOC(=O)CCCCC(=O)OCCCCCCCC,,,,,,0.841490401,0.872633357,,,,,,,,370.3083098,,1,370.3083098,,,,,,,,,,,,,,,,,,,,,,,,,,,,,,,,,,,,,,,,,,,,,,,LiTFSI,O=S(=O)([N-]S(=O)(=O)C(F)(F)F)C(F)(F)F.[Li+],0.158509599,0.127366643,0.508677984,286.9332984,,,,,,,,,,,,25,3.33E-05,-4.47700552
,,,,,1,doi.org/10.1016/0167-2738(96)00156-7,20190326_10_DOA,CCCCCCCCOC(=O)CCCCC(=O)OCCCCCCCC,CCCCCCCCOC(=O)CCCCC(=O)OCCCCCCCC,,,,,,0.780394003,0.820987178,,,,,,,,370.3083098,,1,370.3083098,,,,,,,,,,,,,,,,,,,,,,,,,,,,,,,,,,,,,,,,,,,,,,,LiTFSI,O=S(=O)([N-]S(=O)(=O)C(F)(F)F)C(F)(F)F.[Li+],0.219605997,0.179012822,0.759918144,286.9332984,,,,,,,,,,,,25,7.40E-05,-4.13059235
,,,,,1,doi.org/10.1016/0167-2738(96)00156-7,20190326_10_DOA,CCCCCCCCOC(=O)CCCCC(=O)OCCCCCCCC,CCCCCCCCOC(=O)CCCCC(=O)OCCCCCCCC,,,,,,0.731613056,0.778665797,,,,,,,,370.3083098,,1,370.3083098,,,,,,,,,,,,,,,,,,,,,,,,,,,,,,,,,,,,,,,,,,,,,,,LiTFSI,O=S(=O)([N-]S(=O)(=O)C(F)(F)F)C(F)(F)F.[Li+],0.268386944,0.221334203,0.990641418,286.9332984,,,,,,,,,,,,25,8.58E-05,-4.066750011
,,,,,1,doi.org/10.1016/0167-2738(96)00156-7,20190326_10_DOA,CCCCCCCCOC(=O)CCCCC(=O)OCCCCCCCC,CCCCCCCCOC(=O)CCCCC(=O)OCCCCCCCC,,,,,,0.682826069,0.735337864,,,,,,,,370.3083098,,1,370.3083098,,,,,,,,,,,,,,,,,,,,,,,,,,,,,,,,,,,,,,,,,,,,,,,LiTFSI,O=S(=O)([N-]S(=O)(=O)C(F)(F)F)C(F)(F)F.[Li+],0.317173931,0.264662136,1.254365016,286.9332984,,,,,,,,,,,,25,8.52E-05,-4.069524238
,,,,,1,doi.org/10.1016/0167-2738(96)00156-7,20190326_10_DOA,CCCCCCCCOC(=O)CCCCC(=O)OCCCCCCCC,CCCCCCCCOC(=O)CCCCC(=O)OCCCCCCCC,,,,,,0.641358074,0.697695843,,,,,,,,370.3083098,,1,370.3083098,,,,,,,,,,,,,,,,,,,,,,,,,,,,,,,,,,,,,,,,,,,,,,,LiTFSI,O=S(=O)([N-]S(=O)(=O)C(F)(F)F)C(F)(F)F.[Li+],0.358641926,0.302304157,1.510069838,286.9332984,,,,,,,,,,,,25,6.23E-05,-4.205643972
,,,,,1,doi.org/10.1016/0167-2738(96)00156-7,20190326_10_DOA,CCCCCCCCOC(=O)CCCCC(=O)OCCCCCCCC,CCCCCCCCOC(=O)CCCCC(=O)OCCCCCCCC,,,,,,0.607822366,0.666690391,,,,,,,,370.3083098,,1,370.3083098,,,,,,,,,,,,,,,,,,,,,,,,,,,,,,,,,,,,,,,,,,,,,,,LiTFSI,O=S(=O)([N-]S(=O)(=O)C(F)(F)F)C(F)(F)F.[Li+],0.392177634,0.333309609,1.742379239,286.9332984,,,,,,,,,,,,25,4.86E-05,-4.313227796
,,,,,1,doi.org/10.1016/0167-2738(96)00156-7,20190326_10_DOA,CCCCCCCCOC(=O)CCCCC(=O)OCCCCCCCC,CCCCCCCCOC(=O)CCCCC(=O)OCCCCCCCC,,,,,,0.574786438,0.635640739,,,,,,,,370.3083098,,1,370.3083098,,,,,,,,,,,,,,,,,,,,,,,,,,,,,,,,,,,,,,,,,,,,,,,LiTFSI,O=S(=O)([N-]S(=O)(=O)C(F)(F)F)C(F)(F)F.[Li+],0.425213562,0.364359261,1.997731594,286.9332984,,,,,,,,,,,,25,3.88E-05,-4.411252827
,,,,,1,doi.org/10.1016/0167-2738(96)00156-7,20190326_10_DBP,CCCCOC(=O)C1=CC=CC=C1C(=O)OCCCC,CCCCOC(=O)C1=CC=CC=C1C(=O)OCCCC,,,,,,0.256160941,0.55,,,,,,,,278.1518092,,1,278.1518092,,,20190326_10_PVC,[Cu]CC(Cl)[Au],,,0.689659882,0.33,,,,,,,61988.49398,,1000,61.98849398,,,,,,,,,,,,,,,,,,,,,,,,,,,,,LiTFSI,O=S(=O)([N-]S(=O)(=O)C(F)(F)F)C(F)(F)F.[Li+],0.054179177,0.12,0.475245073,286.9332984,,,,,,,,,,,,99.7427849,0.000303285,-3.518149605
,,,,,1,doi.org/10.1016/0167-2738(96)00156-7,20190326_10_DBP,CCCCOC(=O)C1=CC=CC=C1C(=O)OCCCC,CCCCOC(=O)C1=CC=CC=C1C(=O)OCCCC,,,,,,0.256160941,0.55,,,,,,,,278.1518092,,1,278.1518092,,,20190326_10_PVC,[Cu]CC(Cl)[Au],,,0.689659882,0.33,,,,,,,61988.49398,,1000,61.98849398,,,,,,,,,,,,,,,,,,,,,,,,,,,,,LiTFSI,O=S(=O)([N-]S(=O)(=O)C(F)(F)F)C(F)(F)F.[Li+],0.054179177,0.12,0.475245073,286.9332984,,,,,,,,,,,,80.09177579,0.000168357,-3.773767727
,,,,,1,doi.org/10.1016/0167-2738(96)00156-7,20190326_10_DBP,CCCCOC(=O)C1=CC=CC=C1C(=O)OCCCC,CCCCOC(=O)C1=CC=CC=C1C(=O)OCCCC,,,,,,0.256160941,0.55,,,,,,,,278.1518092,,1,278.1518092,,,20190326_10_PVC,[Cu]CC(Cl)[Au],,,0.689659882,0.33,,,,,,,61988.49398,,1000,61.98849398,,,,,,,,,,,,,,,,,,,,,,,,,,,,,LiTFSI,O=S(=O)([N-]S(=O)(=O)C(F)(F)F)C(F)(F)F.[Li+],0.054179177,0.12,0.475245073,286.9332984,,,,,,,,,,,,60.28382575,8.14E-05,-4.089450754
,,,,,1,doi.org/10.1016/0167-2738(96)00156-7,20190326_10_DBP,CCCCOC(=O)C1=CC=CC=C1C(=O)OCCCC,CCCCOC(=O)C1=CC=CC=C1C(=O)OCCCC,,,,,,0.256160941,0.55,,,,,,,,278.1518092,,1,278.1518092,,,20190326_10_PVC,[Cu]CC(Cl)[Au],,,0.689659882,0.33,,,,,,,61988.49398,,1000,61.98849398,,,,,,,,,,,,,,,,,,,,,,,,,,,,,LiTFSI,O=S(=O)([N-]S(=O)(=O)C(F)(F)F)C(F)(F)F.[Li+],0.054179177,0.12,0.475245073,286.9332984,,,,,,,,,,,,40.16444759,3.14E-05,-4.502707055
,,,,,1,doi.org/10.1016/0167-2738(96)00156-7,20190326_10_DBP,CCCCOC(=O)C1=CC=CC=C1C(=O)OCCCC,CCCCOC(=O)C1=CC=CC=C1C(=O)OCCCC,,,,,,0.256160941,0.55,,,,,,,,278.1518092,,1,278.1518092,,,20190326_10_PVC,[Cu]CC(Cl)[Au],,,0.689659882,0.33,,,,,,,61988.49398,,1000,61.98849398,,,,,,,,,,,,,,,,,,,,,,,,,,,,,LiTFSI,O=S(=O)([N-]S(=O)(=O)C(F)(F)F)C(F)(F)F.[Li+],0.054179177,0.12,0.475245073,286.9332984,,,,,,,,,,,,24.96320755,1.19E-05,-4.923310497
,,,,,1,doi.org/10.1016/0167-2738(96)00156-7,20190326_10_DBP,CCCCOC(=O)C1=CC=CC=C1C(=O)OCCCC,CCCCOC(=O)C1=CC=CC=C1C(=O)OCCCC,,,,,,0.256160941,0.55,,,,,,,,278.1518092,,1,278.1518092,,,20190326_10_PVC,[Cu]CC(Cl)[Au],,,0.689659882,0.33,,,,,,,61988.49398,,1000,61.98849398,,,,,,,,,,,,,,,,,,,,,,,,,,,,,LiTFSI,O=S(=O)([N-]S(=O)(=O)C(F)(F)F)C(F)(F)F.[Li+],0.054179177,0.12,0.475245073,286.9332984,,,,,,,,,,,,-0.198371175,1.18E-06,-5.929353587
,,,,,1,doi.org/10.1016/0167-2738(96)00156-7,20190326_10_DBP,CCCCOC(=O)C1=CC=CC=C1C(=O)OCCCC,CCCCOC(=O)C1=CC=CC=C1C(=O)OCCCC,,,,,,0.256160941,0.55,,,,,,,,278.1518092,,1,278.1518092,,,20190326_10_PVC,[Cu]CC(Cl)[Au],,,0.689659882,0.33,,,,,,,61988.49398,,1000,61.98849398,,,,,,,,,,,,,,,,,,,,,,,,,,,,,LiTFSI,O=S(=O)([N-]S(=O)(=O)C(F)(F)F)C(F)(F)F.[Li+],0.054179177,0.12,0.475245073,286.9332984,,,,,,,,,,,,-10.12978597,3.22E-07,-6.492263814
,,,,,1,doi.org/10.1016/0167-2738(96)00156-7,20190326_10_PVC,[Cu]CC(Cl)[Au],[Cu]CC(Cl)[Au],,,,,,0.818577917,0.5,,,,,,,,61988.49398,,1000,61.98849398,,,20190326_10_DBP,CCCCOC(=O)C1=CC=CC=C1C(=O)OCCCC,,,0.149590176,0.41,,,,,,,278.1518092,,1,278.1518092,,,,,,,,,,,,,,,,,,,,,,,,,,,,,LiTFSI,O=S(=O)([N-]S(=O)(=O)C(F)(F)F)C(F)(F)F.[Li+],0.031831907,0.09,0.34468324,286.9332984,,,,,,,,,,,,100.253222,0.000128557,-3.890903039
,,,,,1,doi.org/10.1016/0167-2738(96)00156-7,20190326_10_PVC,[Cu]CC(Cl)[Au],[Cu]CC(Cl)[Au],,,,,,0.818577917,0.5,,,,,,,,61988.49398,,1000,61.98849398,,,20190326_10_DBP,CCCCOC(=O)C1=CC=CC=C1C(=O)OCCCC,,,0.149590176,0.41,,,,,,,278.1518092,,1,278.1518092,,,,,,,,,,,,,,,,,,,,,,,,,,,,,LiTFSI,O=S(=O)([N-]S(=O)(=O)C(F)(F)F)C(F)(F)F.[Li+],0.031831907,0.09,0.34468324,286.9332984,,,,,,,,,,,,83.57693736,8.55E-05,-4.068063428
,,,,,1,doi.org/10.1016/0167-2738(96)00156-7,20190326_10_PVC,[Cu]CC(Cl)[Au],[Cu]CC(Cl)[Au],,,,,,0.818577917,0.5,,,,,,,,61988.49398,,1000,61.98849398,,,20190326_10_DBP,CCCCOC(=O)C1=CC=CC=C1C(=O)OCCCC,,,0.149590176,0.41,,,,,,,278.1518092,,1,278.1518092,,,,,,,,,,,,,,,,,,,,,,,,,,,,,LiTFSI,O=S(=O)([N-]S(=O)(=O)C(F)(F)F)C(F)(F)F.[Li+],0.031831907,0.09,0.34468324,286.9332984,,,,,,,,,,,,78.82575767,7.54E-05,-4.122461995
,,,,,1,doi.org/10.1016/0167-2738(96)00156-7,20190326_10_PVC,[Cu]CC(Cl)[Au],[Cu]CC(Cl)[Au],,,,,,0.818577917,0.5,,,,,,,,61988.49398,,1000,61.98849398,,,20190326_10_DBP,CCCCOC(=O)C1=CC=CC=C1C(=O)OCCCC,,,0.149590176,0.41,,,,,,,278.1518092,,1,278.1518092,,,,,,,,,,,,,,,,,,,,,,,,,,,,,LiTFSI,O=S(=O)([N-]S(=O)(=O)C(F)(F)F)C(F)(F)F.[Li+],0.031831907,0.09,0.34468324,286.9332984,,,,,,,,,,,,60.1259615,3.31E-05,-4.480752859
,,,,,1,doi.org/10.1016/0167-2738(96)00156-7,20190326_10_PVC,[Cu]CC(Cl)[Au],[Cu]CC(Cl)[Au],,,,,,0.818577917,0.5,,,,,,,,61988.49398,,1000,61.98849398,,,20190326_10_DBP,CCCCOC(=O)C1=CC=CC=C1C(=O)OCCCC,,,0.149590176,0.41,,,,,,,278.1518092,,1,278.1518092,,,,,,,,,,,,,,,,,,,,,,,,,,,,,LiTFSI,O=S(=O)([N-]S(=O)(=O)C(F)(F)F)C(F)(F)F.[Li+],0.031831907,0.09,0.34468324,286.9332984,,,,,,,,,,,,24.86198746,4.03E-06,-5.39465705
,,,,,1,doi.org/10.1016/0167-2738(96)00156-7,20190326_10_PVC,[Cu]CC(Cl)[Au],[Cu]CC(Cl)[Au],,,,,,0.818577917,0.5,,,,,,,,61988.49398,,1000,61.98849398,,,20190326_10_DBP,CCCCOC(=O)C1=CC=CC=C1C(=O)OCCCC,,,0.149590176,0.41,,,,,,,278.1518092,,1,278.1518092,,,,,,,,,,,,,,,,,,,,,,,,,,,,,LiTFSI,O=S(=O)([N-]S(=O)(=O)C(F)(F)F)C(F)(F)F.[Li+],0.031831907,0.09,0.34468324,286.9332984,,,,,,,,,,,,0.382286857,3.27E-07,-6.48609501
,,,,,1,doi.org/10.1016/0167-2738(96)00156-7,20190326_10_PVC,[Cu]CC(Cl)[Au],[Cu]CC(Cl)[Au],,,,,,0.818577917,0.5,,,,,,,,61988.49398,,1000,61.98849398,,,20190326_10_DBP,CCCCOC(=O)C1=CC=CC=C1C(=O)OCCCC,,,0.149590176,0.41,,,,,,,278.1518092,,1,278.1518092,,,,,,,,,,,,,,,,,,,,,,,,,,,,,LiTFSI,O=S(=O)([N-]S(=O)(=O)C(F)(F)F)C(F)(F)F.[Li+],0.031831907,0.09,0.34468324,286.9332984,,,,,,,,,,,,-10.20034123,1.11E-07,-6.95445434
,,,,,1,doi.org/10.1016/0167-2738(96)00156-7,20190326_10_PVC,[Cu]CC(Cl)[Au],[Cu]CC(Cl)[Au],,,,,,0.818577917,0.5,,,,,,,,61988.49398,,1000,61.98849398,,,20190326_10_DBP,CCCCOC(=O)C1=CC=CC=C1C(=O)OCCCC,,,0.149590176,0.41,,,,,,,278.1518092,,1,278.1518092,,,,,,,,,,,,,,,,,,,,,,,,,,,,,LiTFSI,O=S(=O)([N-]S(=O)(=O)C(F)(F)F)C(F)(F)F.[Li+],0.031831907,0.09,0.34468324,286.9332984,,,,,,,,,,,,39.89840079,1.20E-05,-4.922510716
,,,,,1,doi.org/10.1016/0167-2738(96)00156-7,20190326_10_PVC,[Cu]CC(Cl)[Au],[Cu]CC(Cl)[Au],,,,,,0.901586973,0.67,,,,,,,,61988.49398,,1000,61.98849398,,,20190326_10_DBP,CCCCOC(=O)C1=CC=CC=C1C(=O)OCCCC,,,0.080970307,0.27,,,,,,,278.1518092,,1,278.1518092,,,,,,,,,,,,,,,,,,,,,,,,,,,,,LiTFSI,O=S(=O)([N-]S(=O)(=O)C(F)(F)F)C(F)(F)F.[Li+],0.01744272,0.06,0.222455141,286.9332984,,,,,,,,,,,,99.36599865,1.07E-05,-4.972436024
,,,,,1,doi.org/10.1016/0167-2738(96)00156-7,20190326_10_PVC,[Cu]CC(Cl)[Au],[Cu]CC(Cl)[Au],,,,,,0.901586973,0.67,,,,,,,,61988.49398,,1000,61.98849398,,,20190326_10_DBP,CCCCOC(=O)C1=CC=CC=C1C(=O)OCCCC,,,0.080970307,0.27,,,,,,,278.1518092,,1,278.1518092,,,,,,,,,,,,,,,,,,,,,,,,,,,,,LiTFSI,O=S(=O)([N-]S(=O)(=O)C(F)(F)F)C(F)(F)F.[Li+],0.01744272,0.06,0.222455141,286.9332984,,,,,,,,,,,,81.11008969,4.49E-06,-5.347939954
,,,,,1,doi.org/10.1016/0167-2738(96)00156-7,20190326_10_PVC,[Cu]CC(Cl)[Au],[Cu]CC(Cl)[Au],,,,,,0.901586973,0.67,,,,,,,,61988.49398,,1000,61.98849398,,,20190326_10_DBP,CCCCOC(=O)C1=CC=CC=C1C(=O)OCCCC,,,0.080970307,0.27,,,,,,,278.1518092,,1,278.1518092,,,,,,,,,,,,,,,,,,,,,,,,,,,,,LiTFSI,O=S(=O)([N-]S(=O)(=O)C(F)(F)F)C(F)(F)F.[Li+],0.01744272,0.06,0.222455141,286.9332984,,,,,,,,,,,,59.68177851,1.46E-06,-5.836104552
,,,,,1,doi.org/10.1016/0167-2738(96)00156-7,20190326_10_PVC,[Cu]CC(Cl)[Au],[Cu]CC(Cl)[Au],,,,,,0.901586973,0.67,,,,,,,,61988.49398,,1000,61.98849398,,,20190326_10_DBP,CCCCOC(=O)C1=CC=CC=C1C(=O)OCCCC,,,0.080970307,0.27,,,,,,,278.1518092,,1,278.1518092,,,,,,,,,,,,,,,,,,,,,,,,,,,,,LiTFSI,O=S(=O)([N-]S(=O)(=O)C(F)(F)F)C(F)(F)F.[Li+],0.01744272,0.06,0.222455141,286.9332984,,,,,,,,,,,,39.89840079,2.59E-07,-6.586678632
,,,,,1,doi.org/10.1016/0167-2738(96)00156-7,20190326_10_PVC,[Cu]CC(Cl)[Au],[Cu]CC(Cl)[Au],,,,,,0.901586973,0.67,,,,,,,,61988.49398,,1000,61.98849398,,,20190326_10_DBP,CCCCOC(=O)C1=CC=CC=C1C(=O)OCCCC,,,0.080970307,0.27,,,,,,,278.1518092,,1,278.1518092,,,,,,,,,,,,,,,,,,,,,,,,,,,,,LiTFSI,O=S(=O)([N-]S(=O)(=O)C(F)(F)F)C(F)(F)F.[Li+],0.01744272,0.06,0.222455141,286.9332984,,,,,,,,,,,,24.48186222,4.85E-08,-7.314641956
,,,,,1,doi.org/10.1016/S0167-2738(00)00678-0,diethyl carbonate,CCOC(=O)OCC,CCOC(=O)OCC,,,,,,0.462703065,0.45712,,,,,,,,118.0629942,,,118.0629942,,,ethylene carbonate,O=C1OCCO1,,,0.413846289,0.3048,,,,,,,88.01604399,,1,88.01604399,,PVDF-HFP,[Cu]CC(F)(F)C(F)(F)C(F)(C(F)(F)(F))[Au],,0.111689383,0.2,,,455000,110000,110000,,,213.9952082,random,,,,,,,,,,,,,,BETI,O=S(=O)([N-]S(=O)(=O)C(F)(F)C(F)(F)F)C(F)(F)C(F)(F)F.[Li+],0.011761263,0.03808,0.102312583,386.9269112,,,,,,,,,,,,70.62540591,0.007305317,-2.136360949
,,,,,1,doi.org/10.1016/S0167-2738(00)00678-0,diethyl carbonate,CCOC(=O)OCC,CCOC(=O)OCC,,,,,,0.462703065,0.45712,,,,,,,,118.0629942,,,118.0629942,,,ethylene carbonate,O=C1OCCO1,,,0.413846289,0.3048,,,,,,,88.01604399,,1,88.01604399,,PVDF-HFP,[Cu]CC(F)(F)C(F)(F)C(F)(C(F)(F)(F))[Au],,0.111689383,0.2,,,455000,110000,110000,,,213.9952082,random,,,,,,,,,,,,,,BETI,O=S(=O)([N-]S(=O)(=O)C(F)(F)C(F)(F)F)C(F)(F)C(F)(F)F.[Li+],0.011761263,0.03808,0.102312583,386.9269112,,,,,,,,,,,,55.35376922,0.005302109,-2.275551314
,,,,,1,doi.org/10.1016/S0167-2738(00)00678-0,diethyl carbonate,CCOC(=O)OCC,CCOC(=O)OCC,,,,,,0.462703065,0.45712,,,,,,,,118.0629942,,,118.0629942,,,ethylene carbonate,O=C1OCCO1,,,0.413846289,0.3048,,,,,,,88.01604399,,1,88.01604399,,PVDF-HFP,[Cu]CC(F)(F)C(F)(F)C(F)(C(F)(F)(F))[Au],,0.111689383,0.2,,,455000,110000,110000,,,213.9952082,random,,,,,,,,,,,,,,BETI,O=S(=O)([N-]S(=O)(=O)C(F)(F)C(F)(F)F)C(F)(F)C(F)(F)F.[Li+],0.011761263,0.03808,0.102312583,386.9269112,,,,,,,,,,,,34.06148732,0.002963544,-2.528188583
,,,,,1,doi.org/10.1016/S0167-2738(00)00678-0,diethyl carbonate,CCOC(=O)OCC,CCOC(=O)OCC,,,,,,0.462703065,0.45712,,,,,,,,118.0629942,,,118.0629942,,,ethylene carbonate,O=C1OCCO1,,,0.413846289,0.3048,,,,,,,88.01604399,,1,88.01604399,,PVDF-HFP,[Cu]CC(F)(F)C(F)(F)C(F)(C(F)(F)(F))[Au],,0.111689383,0.2,,,455000,110000,110000,,,213.9952082,random,,,,,,,,,,,,,,BETI,O=S(=O)([N-]S(=O)(=O)C(F)(F)C(F)(F)F)C(F)(F)C(F)(F)F.[Li+],0.011761263,0.03808,0.102312583,386.9269112,,,,,,,,,,,,14.46426326,0.001655919,-2.780960988
,,,,,1,doi.org/10.1016/S0167-2738(00)00678-0,diethyl carbonate,CCOC(=O)OCC,CCOC(=O)OCC,,,,,,0.462703065,0.45712,,,,,,,,118.0629942,,,118.0629942,,,ethylene carbonate,O=C1OCCO1,,,0.413846289,0.3048,,,,,,,88.01604399,,1,88.01604399,,PVDF-HFP,[Cu]CC(F)(F)C(F)(F)C(F)(C(F)(F)(F))[Au],,0.111689383,0.2,,,455000,110000,110000,,,213.9952082,random,,,,,,,,,,,,,,BETI,O=S(=O)([N-]S(=O)(=O)C(F)(F)C(F)(F)F)C(F)(F)C(F)(F)F.[Li+],0.011761263,0.03808,0.102312583,386.9269112,,,,,,,,,,,,-5.141316808,0.000617817,-3.20914028
,,,,,1,doi.org/10.1016/S0167-2738(00)00678-0,diethyl carbonate,CCOC(=O)OCC,CCOC(=O)OCC,,,,,,0.428516796,0.39998,,,,,,,,118.0629942,,,118.0629942,,,PVDF-HFP,[Cu]CC(F)(F)C(F)(F)C(F)(C(F)(F)(F))[Au],,,0.177321163,0.3,,,,,455000,110000,110000,,,213.9952082,random,ethylene carbonate,O=C1OCCO1,,0.383269745,0.2667,,,,,88.01604399,,1,88.01604399,,,,,,,,,,,,,,,BETI,O=S(=O)([N-]S(=O)(=O)C(F)(F)C(F)(F)F)C(F)(F)C(F)(F)F.[Li+],0.010892296,0.03332,0.08908269,386.9269112,,,,,,,,,,,,69.99174424,0.008195433,-2.086428095
,,,,,1,doi.org/10.1016/S0167-2738(00)00678-0,diethyl carbonate,CCOC(=O)OCC,CCOC(=O)OCC,,,,,,0.428516796,0.39998,,,,,,,,118.0629942,,,118.0629942,,,PVDF-HFP,[Cu]CC(F)(F)C(F)(F)C(F)(C(F)(F)(F))[Au],,,0.177321163,0.3,,,,,455000,110000,110000,,,213.9952082,random,ethylene carbonate,O=C1OCCO1,,0.383269745,0.2667,,,,,88.01604399,,1,88.01604399,,,,,,,,,,,,,,,BETI,O=S(=O)([N-]S(=O)(=O)C(F)(F)C(F)(F)F)C(F)(F)C(F)(F)F.[Li+],0.010892296,0.03332,0.08908269,386.9269112,,,,,,,,,,,,49.61522721,0.00420506,-2.37622784
,,,,,1,doi.org/10.1016/S0167-2738(00)00678-0,diethyl carbonate,CCOC(=O)OCC,CCOC(=O)OCC,,,,,,0.428516796,0.39998,,,,,,,,118.0629942,,,118.0629942,,,PVDF-HFP,[Cu]CC(F)(F)C(F)(F)C(F)(C(F)(F)(F))[Au],,,0.177321163,0.3,,,,,455000,110000,110000,,,213.9952082,random,ethylene carbonate,O=C1OCCO1,,0.383269745,0.2667,,,,,88.01604399,,1,88.01604399,,,,,,,,,,,,,,,BETI,O=S(=O)([N-]S(=O)(=O)C(F)(F)C(F)(F)F)C(F)(F)C(F)(F)F.[Li+],0.010892296,0.03332,0.08908269,386.9269112,,,,,,,,,,,,44.07713279,0.003741933,-2.426903943
,,,,,1,doi.org/10.1016/S0167-2738(00)00678-0,diethyl carbonate,CCOC(=O)OCC,CCOC(=O)OCC,,,,,,0.428516796,0.39998,,,,,,,,118.0629942,,,118.0629942,,,PVDF-HFP,[Cu]CC(F)(F)C(F)(F)C(F)(C(F)(F)(F))[Au],,,0.177321163,0.3,,,,,455000,110000,110000,,,213.9952082,random,ethylene carbonate,O=C1OCCO1,,0.383269745,0.2667,,,,,88.01604399,,1,88.01604399,,,,,,,,,,,,,,,BETI,O=S(=O)([N-]S(=O)(=O)C(F)(F)C(F)(F)F)C(F)(F)C(F)(F)F.[Li+],0.010892296,0.03332,0.08908269,386.9269112,,,,,,,,,,,,33.54978914,0.002717963,-2.565756468
,,,,,1,doi.org/10.1016/S0167-2738(00)00678-0,diethyl carbonate,CCOC(=O)OCC,CCOC(=O)OCC,,,,,,0.428516796,0.39998,,,,,,,,118.0629942,,,118.0629942,,,PVDF-HFP,[Cu]CC(F)(F)C(F)(F)C(F)(C(F)(F)(F))[Au],,,0.177321163,0.3,,,,,455000,110000,110000,,,213.9952082,random,ethylene carbonate,O=C1OCCO1,,0.383269745,0.2667,,,,,88.01604399,,1,88.01604399,,,,,,,,,,,,,,,BETI,O=S(=O)([N-]S(=O)(=O)C(F)(F)C(F)(F)F)C(F)(F)C(F)(F)F.[Li+],0.010892296,0.03332,0.08908269,386.9269112,,,,,,,,,,,,23.70094647,0.002152243,-2.667108675
,,,,,1,doi.org/10.1016/S0167-2738(00)00678-0,diethyl carbonate,CCOC(=O)OCC,CCOC(=O)OCC,,,,,,0.428516796,0.39998,,,,,,,,118.0629942,,,118.0629942,,,PVDF-HFP,[Cu]CC(F)(F)C(F)(F)C(F)(C(F)(F)(F))[Au],,,0.177321163,0.3,,,,,455000,110000,110000,,,213.9952082,random,ethylene carbonate,O=C1OCCO1,,0.383269745,0.2667,,,,,88.01604399,,1,88.01604399,,,,,,,,,,,,,,,BETI,O=S(=O)([N-]S(=O)(=O)C(F)(F)C(F)(F)F)C(F)(F)C(F)(F)F.[Li+],0.010892296,0.03332,0.08908269,386.9269112,,,,,,,,,,,,16.26334637,0.001609938,-2.793190821
,,,,,1,doi.org/10.1016/S0167-2738(00)00678-0,diethyl carbonate,CCOC(=O)OCC,CCOC(=O)OCC,,,,,,0.428516796,0.39998,,,,,,,,118.0629942,,,118.0629942,,,PVDF-HFP,[Cu]CC(F)(F)C(F)(F)C(F)(C(F)(F)(F))[Au],,,0.177321163,0.3,,,,,455000,110000,110000,,,213.9952082,random,ethylene carbonate,O=C1OCCO1,,0.383269745,0.2667,,,,,88.01604399,,1,88.01604399,,,,,,,,,,,,,,,BETI,O=S(=O)([N-]S(=O)(=O)C(F)(F)C(F)(F)F)C(F)(F)C(F)(F)F.[Li+],0.010892296,0.03332,0.08908269,386.9269112,,,,,,,,,,,,3.69339744,0.001040754,-2.982651881
,,,,,1,doi.org/10.1016/S0167-2738(00)00678-0,diethyl carbonate,CCOC(=O)OCC,CCOC(=O)OCC,,,,,,0.428516796,0.39998,,,,,,,,118.0629942,,,118.0629942,,,PVDF-HFP,[Cu]CC(F)(F)C(F)(F)C(F)(C(F)(F)(F))[Au],,,0.177321163,0.3,,,,,455000,110000,110000,,,213.9952082,random,ethylene carbonate,O=C1OCCO1,,0.383269745,0.2667,,,,,88.01604399,,1,88.01604399,,,,,,,,,,,,,,,BETI,O=S(=O)([N-]S(=O)(=O)C(F)(F)C(F)(F)F)C(F)(F)C(F)(F)F.[Li+],0.010892296,0.03332,0.08908269,386.9269112,,,,,,,,,,,,-3.970209571,0.000654731,-3.183937364
,,,,,1,doi.org/10.1016/S0167-2738(00)00678-0,diethyl carbonate,CCOC(=O)OCC,CCOC(=O)OCC,,,,,,0.428516796,0.39998,,,,,,,,118.0629942,,,118.0629942,,,PVDF-HFP,[Cu]CC(F)(F)C(F)(F)C(F)(C(F)(F)(F))[Au],,,0.177321163,0.3,,,,,455000,110000,110000,,,213.9952082,random,ethylene carbonate,O=C1OCCO1,,0.383269745,0.2667,,,,,88.01604399,,1,88.01604399,,,,,,,,,,,,,,,BETI,O=S(=O)([N-]S(=O)(=O)C(F)(F)C(F)(F)F)C(F)(F)C(F)(F)F.[Li+],0.010892296,0.03332,0.08908269,386.9269112,,,,,,,,,,,,-13.4313058,0.000336412,-3.473128996
,,,,,1,doi.org/10.1016/S0167-2738(00)00678-0,diethyl carbonate,CCOC(=O)OCC,CCOC(=O)OCC,,,,,,0.428516796,0.39998,,,,,,,,118.0629942,,,118.0629942,,,PVDF-HFP,[Cu]CC(F)(F)C(F)(F)C(F)(C(F)(F)(F))[Au],,,0.177321163,0.3,,,,,455000,110000,110000,,,213.9952082,random,ethylene carbonate,O=C1OCCO1,,0.383269745,0.2667,,,,,88.01604399,,1,88.01604399,,,,,,,,,,,,,,,BETI,O=S(=O)([N-]S(=O)(=O)C(F)(F)C(F)(F)F)C(F)(F)C(F)(F)F.[Li+],0.010892296,0.03332,0.08908269,386.9269112,,,,,,,,,,,,-20.18716919,0.000217814,-3.661914374
,,,,,1,doi.org/10.1016/S0167-2738(00)00678-0,PVDF-HFP,[Cu]CC(F)(F)C(F)(F)C(F)(C(F)(F)(F))[Au],[Cu]CC(F)(F)C(F)(F)C(F)(C(F)(F)(F))[Au],,,,,,,0.4,,,,,,455000,110000,110000,,,213.9952082,random,,diethyl carbonate,CCOC(=O)OCC,,,0.390088493,0.34284,,,,,,,118.0629942,,,118.0629942,,ethylene carbonate,O=C1OCCO1,,0.348899083,0.2286,,,,,88.01604399,,1,88.01604399,,,,,,,,,,,,,,,BETI,O=S(=O)([N-]S(=O)(=O)C(F)(F)C(F)(F)F)C(F)(F)C(F)(F)F.[Li+],0.009915502,0.02856,0.075982449,386.9269112,,,,,,,,,,,,71.20431566,0.001262409,-2.898799821
,,,,,1,doi.org/10.1016/S0167-2738(00)00678-0,PVDF-HFP,[Cu]CC(F)(F)C(F)(F)C(F)(C(F)(F)(F))[Au],[Cu]CC(F)(F)C(F)(F)C(F)(C(F)(F)(F))[Au],,,,,,,0.4,,,,,,455000,110000,110000,,,213.9952082,random,,diethyl carbonate,CCOC(=O)OCC,,,0.390088493,0.34284,,,,,,,118.0629942,,,118.0629942,,ethylene carbonate,O=C1OCCO1,,0.348899083,0.2286,,,,,88.01604399,,1,88.01604399,,,,,,,,,,,,,,,BETI,O=S(=O)([N-]S(=O)(=O)C(F)(F)C(F)(F)F)C(F)(F)C(F)(F)F.[Li+],0.009915502,0.02856,0.075982449,386.9269112,,,,,,,,,,,,55.28815796,0.000667484,-3.175558915
,,,,,1,doi.org/10.1016/S0167-2738(00)00678-0,PVDF-HFP,[Cu]CC(F)(F)C(F)(F)C(F)(C(F)(F)(F))[Au],[Cu]CC(F)(F)C(F)(F)C(F)(C(F)(F)(F))[Au],,,,,,,0.4,,,,,,455000,110000,110000,,,213.9952082,random,,diethyl carbonate,CCOC(=O)OCC,,,0.390088493,0.34284,,,,,,,118.0629942,,,118.0629942,,ethylene carbonate,O=C1OCCO1,,0.348899083,0.2286,,,,,88.01604399,,1,88.01604399,,,,,,,,,,,,,,,BETI,O=S(=O)([N-]S(=O)(=O)C(F)(F)C(F)(F)F)C(F)(F)C(F)(F)F.[Li+],0.009915502,0.02856,0.075982449,386.9269112,,,,,,,,,,,,42.3921828,0.000457494,-3.339614355
,,,,,1,doi.org/10.1016/S0167-2738(00)00678-0,PVDF-HFP,[Cu]CC(F)(F)C(F)(F)C(F)(C(F)(F)(F))[Au],[Cu]CC(F)(F)C(F)(F)C(F)(C(F)(F)(F))[Au],,,,,,,0.4,,,,,,455000,110000,110000,,,213.9952082,random,,diethyl carbonate,CCOC(=O)OCC,,,0.390088493,0.34284,,,,,,,118.0629942,,,118.0629942,,ethylene carbonate,O=C1OCCO1,,0.348899083,0.2286,,,,,88.01604399,,1,88.01604399,,,,,,,,,,,,,,,BETI,O=S(=O)([N-]S(=O)(=O)C(F)(F)C(F)(F)F)C(F)(F)C(F)(F)F.[Li+],0.009915502,0.02856,0.075982449,386.9269112,,,,,,,,,,,,33.49021527,0.00031386,-3.503264386
,,,,,1,doi.org/10.1016/S0167-2738(00)00678-0,PVDF-HFP,[Cu]CC(F)(F)C(F)(F)C(F)(C(F)(F)(F))[Au],[Cu]CC(F)(F)C(F)(F)C(F)(C(F)(F)(F))[Au],,,,,,,0.4,,,,,,455000,110000,110000,,,213.9952082,random,,diethyl carbonate,CCOC(=O)OCC,,,0.390088493,0.34284,,,,,,,118.0629942,,,118.0629942,,ethylene carbonate,O=C1OCCO1,,0.348899083,0.2286,,,,,88.01604399,,1,88.01604399,,,,,,,,,,,,,,,BETI,O=S(=O)([N-]S(=O)(=O)C(F)(F)C(F)(F)F)C(F)(F)C(F)(F)F.[Li+],0.009915502,0.02856,0.075982449,386.9269112,,,,,,,,,,,,23.64364896,0.00023463,-3.629616804
,,,,,1,doi.org/10.1016/S0167-2738(00)00678-0,PVDF-HFP,[Cu]CC(F)(F)C(F)(F)C(F)(C(F)(F)(F))[Au],[Cu]CC(F)(F)C(F)(F)C(F)(C(F)(F)(F))[Au],,,,,,,0.4,,,,,,455000,110000,110000,,,213.9952082,random,,diethyl carbonate,CCOC(=O)OCC,,,0.390088493,0.34284,,,,,,,118.0629942,,,118.0629942,,ethylene carbonate,O=C1OCCO1,,0.348899083,0.2286,,,,,88.01604399,,1,88.01604399,,,,,,,,,,,,,,,BETI,O=S(=O)([N-]S(=O)(=O)C(F)(F)C(F)(F)F)C(F)(F)C(F)(F)F.[Li+],0.009915502,0.02856,0.075982449,386.9269112,,,,,,,,,,,,15.30582252,0.000170477,-3.768334192
,,,,,1,doi.org/10.1016/S0167-2738(00)00678-0,PVDF-HFP,[Cu]CC(F)(F)C(F)(F)C(F)(C(F)(F)(F))[Au],[Cu]CC(F)(F)C(F)(F)C(F)(C(F)(F)(F))[Au],,,,,,,0.4,,,,,,455000,110000,110000,,,213.9952082,random,,diethyl carbonate,CCOC(=O)OCC,,,0.390088493,0.34284,,,,,,,118.0629942,,,118.0629942,,ethylene carbonate,O=C1OCCO1,,0.348899083,0.2286,,,,,88.01604399,,1,88.01604399,,,,,,,,,,,,,,,BETI,O=S(=O)([N-]S(=O)(=O)C(F)(F)C(F)(F)F)C(F)(F)C(F)(F)F.[Li+],0.009915502,0.02856,0.075982449,386.9269112,,,,,,,,,,,,4.887004596,9.28E-05,-4.032458044
,,,,,1,doi.org/10.1016/S0167-2738(00)00678-0,PVDF-HFP,[Cu]CC(F)(F)C(F)(F)C(F)(C(F)(F)(F))[Au],[Cu]CC(F)(F)C(F)(F)C(F)(C(F)(F)(F))[Au],,,,,,,0.4,,,,,,455000,110000,110000,,,213.9952082,random,,diethyl carbonate,CCOC(=O)OCC,,,0.390088493,0.34284,,,,,,,118.0629942,,,118.0629942,,ethylene carbonate,O=C1OCCO1,,0.348899083,0.2286,,,,,88.01604399,,1,88.01604399,,,,,,,,,,,,,,,BETI,O=S(=O)([N-]S(=O)(=O)C(F)(F)C(F)(F)F)C(F)(F)C(F)(F)F.[Li+],0.009915502,0.02856,0.075982449,386.9269112,,,,,,,,,,,,-6.355192628,4.63E-05,-4.334352486
,,,,,1,doi.org/10.1016/S0167-2738(00)00678-0,PVDF-HFP,[Cu]CC(F)(F)C(F)(F)C(F)(C(F)(F)(F))[Au],[Cu]CC(F)(F)C(F)(F)C(F)(C(F)(F)(F))[Au],,,,,,,0.4,,,,,,455000,110000,110000,,,213.9952082,random,,diethyl carbonate,CCOC(=O)OCC,,,0.390088493,0.34284,,,,,,,118.0629942,,,118.0629942,,ethylene carbonate,O=C1OCCO1,,0.348899083,0.2286,,,,,88.01604399,,1,88.01604399,,,,,,,,,,,,,,,BETI,O=S(=O)([N-]S(=O)(=O)C(F)(F)C(F)(F)F)C(F)(F)C(F)(F)F.[Li+],0.009915502,0.02856,0.075982449,386.9269112,,,,,,,,,,,,-15.65115267,2.52E-05,-4.598543907
,,,,,1,doi.org/10.1016/S0167-2738(00)00678-0,PVDF-HFP,[Cu]CC(F)(F)C(F)(F)C(F)(C(F)(F)(F))[Au],[Cu]CC(F)(F)C(F)(F)C(F)(C(F)(F)(F))[Au],,,,,,,0.4,,,,,,455000,110000,110000,,,213.9952082,random,,diethyl carbonate,CCOC(=O)OCC,,,0.390088493,0.34284,,,,,,,118.0629942,,,118.0629942,,ethylene carbonate,O=C1OCCO1,,0.348899083,0.2286,,,,,88.01604399,,1,88.01604399,,,,,,,,,,,,,,,BETI,O=S(=O)([N-]S(=O)(=O)C(F)(F)C(F)(F)F)C(F)(F)C(F)(F)F.[Li+],0.009915502,0.02856,0.075982449,386.9269112,,,,,,,,,,,,-24.99805595,8.17E-06,-5.087872364
,,,,,1,doi.org/10.1016/S0167-2738(00)00678-0,PVDF-HFP,[Cu]CC(F)(F)C(F)(F)C(F)(C(F)(F)(F))[Au],[Cu]CC(F)(F)C(F)(F)C(F)(C(F)(F)(F))[Au],,,,,,,0.4,,,,,,455000,110000,110000,,,213.9952082,random,,diethyl carbonate,CCOC(=O)OCC,,,0.390088493,0.34284,,,,,,,118.0629942,,,118.0629942,,ethylene carbonate,O=C1OCCO1,,0.348899083,0.2286,,,,,88.01604399,,1,88.01604399,,,,,,,,,,,,,,,BETI,O=S(=O)([N-]S(=O)(=O)C(F)(F)C(F)(F)F)C(F)(F)C(F)(F)F.[Li+],0.009915502,0.02856,0.075982449,386.9269112,,,,,,,,,,,,-30.59768897,1.67E-07,-6.776535275
,,,,,1,doi.org/10.1016/S0167-2738(00)00678-0,PVDF-HFP,[Cu]CC(F)(F)C(F)(F)C(F)(C(F)(F)(F))[Au],[Cu]CC(F)(F)C(F)(F)C(F)(C(F)(F)(F))[Au],,,,,,,0.5,,,,,,455000,110000,110000,,,213.9952082,random,,diethyl carbonate,CCOC(=O)OCC,,,0.346576364,0.2857,,,,,,,118.0629942,,,118.0629942,,ethylene carbonate,O=C1OCCO1,,0.309981396,0.1905,,,,,88.01604399,,1,88.01604399,,,,,,,,,,,,,,,BETI,O=S(=O)([N-]S(=O)(=O)C(F)(F)C(F)(F)F)C(F)(F)C(F)(F)F.[Li+],0.008809485,0.0238,0.063009962,386.9269112,,,,,,,,,,,,70.56153534,0.001157797,-2.936367706
,,,,,1,doi.org/10.1016/S0167-2738(00)00678-0,PVDF-HFP,[Cu]CC(F)(F)C(F)(F)C(F)(C(F)(F)(F))[Au],[Cu]CC(F)(F)C(F)(F)C(F)(C(F)(F)(F))[Au],,,,,,,0.5,,,,,,455000,110000,110000,,,213.9952082,random,,diethyl carbonate,CCOC(=O)OCC,,,0.346576364,0.2857,,,,,,,118.0629942,,,118.0629942,,ethylene carbonate,O=C1OCCO1,,0.309981396,0.1905,,,,,88.01604399,,1,88.01604399,,,,,,,,,,,,,,,BETI,O=S(=O)([N-]S(=O)(=O)C(F)(F)C(F)(F)F)C(F)(F)C(F)(F)F.[Li+],0.008809485,0.0238,0.063009962,386.9269112,,,,,,,,,,,,55.28906904,0.000686975,-3.16305881
,,,,,1,doi.org/10.1016/S0167-2738(00)00678-0,PVDF-HFP,[Cu]CC(F)(F)C(F)(F)C(F)(C(F)(F)(F))[Au],[Cu]CC(F)(F)C(F)(F)C(F)(C(F)(F)(F))[Au],,,,,,,0.5,,,,,,455000,110000,110000,,,213.9952082,random,,diethyl carbonate,CCOC(=O)OCC,,,0.346576364,0.2857,,,,,,,118.0629942,,,118.0629942,,ethylene carbonate,O=C1OCCO1,,0.309981396,0.1905,,,,,88.01604399,,1,88.01604399,,,,,,,,,,,,,,,BETI,O=S(=O)([N-]S(=O)(=O)C(F)(F)C(F)(F)F)C(F)(F)C(F)(F)F.[Li+],0.008809485,0.0238,0.063009962,386.9269112,,,,,,,,,,,,46.20255039,0.000420105,-3.376641695
,,,,,1,doi.org/10.1016/S0167-2738(00)00678-0,PVDF-HFP,[Cu]CC(F)(F)C(F)(F)C(F)(C(F)(F)(F))[Au],[Cu]CC(F)(F)C(F)(F)C(F)(C(F)(F)(F))[Au],,,,,,,0.5,,,,,,455000,110000,110000,,,213.9952082,random,,diethyl carbonate,CCOC(=O)OCC,,,0.346576364,0.2857,,,,,,,118.0629942,,,118.0629942,,ethylene carbonate,O=C1OCCO1,,0.309981396,0.1905,,,,,88.01604399,,1,88.01604399,,,,,,,,,,,,,,,BETI,O=S(=O)([N-]S(=O)(=O)C(F)(F)C(F)(F)F)C(F)(F)C(F)(F)F.[Li+],0.008809485,0.0238,0.063009962,386.9269112,,,,,,,,,,,,35.53282051,0.00027196,-3.565494641
,,,,,1,doi.org/10.1016/S0167-2738(00)00678-0,PVDF-HFP,[Cu]CC(F)(F)C(F)(F)C(F)(C(F)(F)(F))[Au],[Cu]CC(F)(F)C(F)(F)C(F)(C(F)(F)(F))[Au],,,,,,,0.5,,,,,,455000,110000,110000,,,213.9952082,random,,diethyl carbonate,CCOC(=O)OCC,,,0.346576364,0.2857,,,,,,,118.0629942,,,118.0629942,,ethylene carbonate,O=C1OCCO1,,0.309981396,0.1905,,,,,88.01604399,,1,88.01604399,,,,,,,,,,,,,,,BETI,O=S(=O)([N-]S(=O)(=O)C(F)(F)C(F)(F)F)C(F)(F)C(F)(F)F.[Li+],0.008809485,0.0238,0.063009962,386.9269112,,,,,,,,,,,,26.03758765,0.000186518,-3.729279808
,,,,,1,doi.org/10.1016/S0167-2738(00)00678-0,PVDF-HFP,[Cu]CC(F)(F)C(F)(F)C(F)(C(F)(F)(F))[Au],[Cu]CC(F)(F)C(F)(F)C(F)(C(F)(F)(F))[Au],,,,,,,0.5,,,,,,455000,110000,110000,,,213.9952082,random,,diethyl carbonate,CCOC(=O)OCC,,,0.346576364,0.2857,,,,,,,118.0629942,,,118.0629942,,ethylene carbonate,O=C1OCCO1,,0.309981396,0.1905,,,,,88.01604399,,1,88.01604399,,,,,,,,,,,,,,,BETI,O=S(=O)([N-]S(=O)(=O)C(F)(F)C(F)(F)F)C(F)(F)C(F)(F)F.[Li+],0.008809485,0.0238,0.063009962,386.9269112,,,,,,,,,,,,13.50609452,0.000104446,-3.981106259
,,,,,1,doi.org/10.1016/S0167-2738(00)00678-0,PVDF-HFP,[Cu]CC(F)(F)C(F)(F)C(F)(C(F)(F)(F))[Au],[Cu]CC(F)(F)C(F)(F)C(F)(C(F)(F)(F))[Au],,,,,,,0.5,,,,,,455000,110000,110000,,,213.9952082,random,,diethyl carbonate,CCOC(=O)OCC,,,0.346576364,0.2857,,,,,,,118.0629942,,,118.0629942,,ethylene carbonate,O=C1OCCO1,,0.309981396,0.1905,,,,,88.01604399,,1,88.01604399,,,,,,,,,,,,,,,BETI,O=S(=O)([N-]S(=O)(=O)C(F)(F)C(F)(F)F)C(F)(F)C(F)(F)F.[Li+],0.008809485,0.0238,0.063009962,386.9269112,,,,,,,,,,,,4.041446324,5.37E-05,-4.270095187
,,,,,1,doi.org/10.1016/S0167-2738(00)00678-0,PVDF-HFP,[Cu]CC(F)(F)C(F)(F)C(F)(C(F)(F)(F))[Au],[Cu]CC(F)(F)C(F)(F)C(F)(C(F)(F)(F))[Au],,,,,,,0.5,,,,,,455000,110000,110000,,,213.9952082,random,,diethyl carbonate,CCOC(=O)OCC,,,0.346576364,0.2857,,,,,,,118.0629942,,,118.0629942,,ethylene carbonate,O=C1OCCO1,,0.309981396,0.1905,,,,,88.01604399,,1,88.01604399,,,,,,,,,,,,,,,BETI,O=S(=O)([N-]S(=O)(=O)C(F)(F)C(F)(F)F)C(F)(F)C(F)(F)F.[Li+],0.008809485,0.0238,0.063009962,386.9269112,,,,,,,,,,,,-3.247977085,3.38E-05,-4.471313102
,,,,,1,doi.org/10.1016/S0167-2738(00)00678-0,PVDF-HFP,[Cu]CC(F)(F)C(F)(F)C(F)(C(F)(F)(F))[Au],[Cu]CC(F)(F)C(F)(F)C(F)(C(F)(F)(F))[Au],,,,,,,0.5,,,,,,455000,110000,110000,,,213.9952082,random,,diethyl carbonate,CCOC(=O)OCC,,,0.346576364,0.2857,,,,,,,118.0629942,,,118.0629942,,ethylene carbonate,O=C1OCCO1,,0.309981396,0.1905,,,,,88.01604399,,1,88.01604399,,,,,,,,,,,,,,,BETI,O=S(=O)([N-]S(=O)(=O)C(F)(F)C(F)(F)F)C(F)(F)C(F)(F)F.[Li+],0.008809485,0.0238,0.063009962,386.9269112,,,,,,,,,,,,-15.30627988,1.23E-05,-4.910978978
,,,,,1,doi.org/10.1016/S0167-2738(00)00678-0,PVDF-HFP,[Cu]CC(F)(F)C(F)(F)C(F)(C(F)(F)(F))[Au],[Cu]CC(F)(F)C(F)(F)C(F)(C(F)(F)(F))[Au],,,,,,,0.5,,,,,,455000,110000,110000,,,213.9952082,random,,diethyl carbonate,CCOC(=O)OCC,,,0.346576364,0.2857,,,,,,,118.0629942,,,118.0629942,,ethylene carbonate,O=C1OCCO1,,0.309981396,0.1905,,,,,88.01604399,,1,88.01604399,,,,,,,,,,,,,,,BETI,O=S(=O)([N-]S(=O)(=O)C(F)(F)C(F)(F)F)C(F)(F)C(F)(F)F.[Li+],0.008809485,0.0238,0.063009962,386.9269112,,,,,,,,,,,,-24.00696249,4.34E-06,-5.362671982
,,,,,1,doi.org/10.1016/S0167-2738(00)00678-0,PVDF-HFP,[Cu]CC(F)(F)C(F)(F)C(F)(C(F)(F)(F))[Au],[Cu]CC(F)(F)C(F)(F)C(F)(C(F)(F)(F))[Au],,,,,,,0.5,,,,,,455000,110000,110000,,,213.9952082,random,,diethyl carbonate,CCOC(=O)OCC,,,0.346576364,0.2857,,,,,,,118.0629942,,,118.0629942,,ethylene carbonate,O=C1OCCO1,,0.309981396,0.1905,,,,,88.01604399,,1,88.01604399,,,,,,,,,,,,,,,BETI,O=S(=O)([N-]S(=O)(=O)C(F)(F)C(F)(F)F)C(F)(F)C(F)(F)F.[Li+],0.008809485,0.0238,0.063009962,386.9269112,,,,,,,,,,,,-34.97055924,1.58E-07,-6.80248144
,,,,,1,doi.org/10.1016/S0167-2738(00)00678-0,PVDF-HFP,[Cu]CC(F)(F)C(F)(F)C(F)(C(F)(F)(F))[Au],[Cu]CC(F)(F)C(F)(F)C(F)(C(F)(F)(F))[Au],,,,,,,0.5,,,,,,455000,110000,110000,,,213.9952082,random,,diethyl carbonate,CCOC(=O)OCC,,,0.346576364,0.2857,,,,,,,118.0629942,,,118.0629942,,ethylene carbonate,O=C1OCCO1,,0.309981396,0.1905,,,,,88.01604399,,1,88.01604399,,,,,,,,,,,,,,,BETI,O=S(=O)([N-]S(=O)(=O)C(F)(F)C(F)(F)F)C(F)(F)C(F)(F)F.[Li+],0.008809485,0.0238,0.063009962,386.9269112,,,,,,,,,,,,-40.67692901,4.69E-08,-7.328769669
