Repository: zjurillpolymer/SPE_prediction

# SPE Prediction

Polymer electrolyte conductivity prediction using graph neural networks.

## Data

Data from [ChemPropPred](https://github.com/learningmatter-mit/Chem-prop-pred) — polymer electrolyte conductivity measurements including SMILES, conductivity (log S/cm), molecular weight, salt concentration, and temperature.

- `data/clean_train_data.csv` — cleaned training data
- `data/PolymerElectrolyteData.csv` — full raw dataset
- `data/PolyInfo_8salts.csv` / `data/polyinfo_5salts_4conc.csv` — PolyInfo polymer database with salt additives

File: data/PolymerElectrolyteData.csv (part 70 of 154)
Notes,Compound Notebook Name,Date Copied to Master Database,Data Recorded By,Seshadri Group,Oyaizu Group,DOI,Solvent 1 (S1),S1 SMILES,S1 SMILES 1,S1 SMILES 2,S1 SMILES 3,S1 Big SMILES,S1 End Group 1,S1 End Group 2,S1 Mol %,S1 Weight %,S1 SMILES 1 Mol %,S1 SMILES 2 Mol %,S1 SMILES 3 Mol %,S1 Molar Ratio,S1 Weight Ratio,S1 Mw,S1 Mn,S1 Mn or Mw,S1 Mw/Mn,S1 DOP,S1 Molar Mass (g/mol),S1 Type,S1 Block Mol Weight,Solvent 2 (S2),S2 SMILES,S2 SMILES 1,S2 SMILES 2,S2 Mol %,S2 Weight %,S2 SMILES 1 Mol %,S2 SMILES 2 Mol %,S2 Molar Ratio,S2 Weight Ratio,S2 Mw,S2 Mn,S2 Mn or Mw,S2 Mw/Mn,S2 DOP,S2 Molar Mass (g/mol),S2 Type,Solvent 3 (S3),S3 SMILES,S3 SMILES 1,S3 Mol %,S3 Weight %,S3 Molar Ratio,S3 Weight Ratio,S3 Mw,S3 Mn,S3 Mn or Mw,S3 Mw/Mn,S3 DOP,S3 Molar Mass (g/mol),S3 Type,Solvent 4 (S4),S4 SMILES,S4 Mol %,S4 Weight %,S4 Molar Ratio,S4 Weight Ratio,S4 Mw,S4 Mn,S4 Mn or Mw,S4 Mw/Mn,S4 DOP,S4 Molar Mass (g/mol),S4 Type,Salt 1,Salt1 SMILES,Salt1 Mol %,Salt1 Weight %,Salt1 Molality (mol salt/kg polymer),Salt1 Molar Mass (g/mol),Salt 2,Salt2 SMILES,Salt2 Mol %,Salt2 Weight %,Salt2 Molality (mol salt/kg polymer),Salt2 Molar Mass (g/mol),Inorganic Material 1 (IM1),IM1 Weight %,IM1 Particle Size (nm),Tg (oC),Heating Rate (K/min),Temperature (oC),Conductivity (S/cm),log Conductivity (S/cm)
,,,,,1,doi.org/10.1016/S0167-2738(00)00678-0,PVDF-HFP,[Cu]CC(F)(F)C(F)(F)C(F)(C(F)(F)(F))[Au],[Cu]CC(F)(F)C(F)(F)C(F)(C(F)(F)(F))[Au],,,,,,,0.6,,,,,,455000,110000,110000,,,213.9952082,random,,diethyl carbonate,CCOC(=O)OCC,,,0.296900113,0.22856,,,,,,,118.0629942,,,118.0629942,,ethylene carbonate,O=C1OCCO1,,0.265550455,0.1524,,,,,88.01604399,,1,88.01604399,,,,,,,,,,,,,,,BETI,O=S(=O)([N-]S(=O)(=O)C(F)(F)C(F)(F)F)C(F)(F)C(F)(F)F.[Li+],0.007546784,0.01904,0.05016337,386.9269112,,,,,,,,,,,,69.88238554,0.000345589,-3.461439708
,,,,,1,doi.org/10.1016/S0167-2738(00)00678-0,PVDF-HFP,[Cu]CC(F)(F)C(F)(F)C(F)(C(F)(F)(F))[Au],[Cu]CC(F)(F)C(F)(F)C(F)(C(F)(F)(F))[Au],,,,,,,0.6,,,,,,455000,110000,110000,,,213.9952082,random,,diethyl carbonate,CCOC(=O)OCC,,,0.296900113,0.22856,,,,,,,118.0629942,,,118.0629942,,ethylene carbonate,O=C1OCCO1,,0.265550455,0.1524,,,,,88.01604399,,1,88.01604399,,,,,,,,,,,,,,,BETI,O=S(=O)([N-]S(=O)(=O)C(F)(F)C(F)(F)F)C(F)(F)C(F)(F)F.[Li+],0.007546784,0.01904,0.05016337,386.9269112,,,,,,,,,,,,53.50758051,0.000182698,-3.73826637
,,,,,1,doi.org/10.1016/S0167-2738(00)00678-0,PVDF-HFP,[Cu]CC(F)(F)C(F)(F)C(F)(C(F)(F)(F))[Au],[Cu]CC(F)(F)C(F)(F)C(F)(C(F)(F)(F))[Au],,,,,,,0.6,,,,,,455000,110000,110000,,,213.9952082,random,,diethyl carbonate,CCOC(=O)OCC,,,0.296900113,0.22856,,,,,,,118.0629942,,,118.0629942,,ethylene carbonate,O=C1OCCO1,,0.265550455,0.1524,,,,,88.01604399,,1,88.01604399,,,,,,,,,,,,,,,BETI,O=S(=O)([N-]S(=O)(=O)C(F)(F)C(F)(F)F)C(F)(F)C(F)(F)F.[Li+],0.007546784,0.01904,0.05016337,386.9269112,,,,,,,,,,,,43.97177418,0.000105459,-3.976917035
,,,,,1,doi.org/10.1016/S0167-2738(00)00678-0,PVDF-HFP,[Cu]CC(F)(F)C(F)(F)C(F)(C(F)(F)(F))[Au],[Cu]CC(F)(F)C(F)(F)C(F)(C(F)(F)(F))[Au],,,,,,,0.6,,,,,,455000,110000,110000,,,213.9952082,random,,diethyl carbonate,CCOC(=O)OCC,,,0.296900113,0.22856,,,,,,,118.0629942,,,118.0629942,,ethylene carbonate,O=C1OCCO1,,0.265550455,0.1524,,,,,88.01604399,,1,88.01604399,,,,,,,,,,,,,,,BETI,O=S(=O)([N-]S(=O)(=O)C(F)(F)C(F)(F)F)C(F)(F)C(F)(F)F.[Li+],0.007546784,0.01904,0.05016337,386.9269112,,,,,,,,,,,,36.01483011,8.12E-05,-4.090431507
,,,,,1,doi.org/10.1016/S0167-2738(00)00678-0,PVDF-HFP,[Cu]CC(F)(F)C(F)(F)C(F)(C(F)(F)(F))[Au],[Cu]CC(F)(F)C(F)(F)C(F)(C(F)(F)(F))[Au],,,,,,,0.6,,,,,,455000,110000,110000,,,213.9952082,random,,diethyl carbonate,CCOC(=O)OCC,,,0.296900113,0.22856,,,,,,,118.0629942,,,118.0629942,,ethylene carbonate,O=C1OCCO1,,0.265550455,0.1524,,,,,88.01604399,,1,88.01604399,,,,,,,,,,,,,,,BETI,O=S(=O)([N-]S(=O)(=O)C(F)(F)C(F)(F)F)C(F)(F)C(F)(F)F.[Li+],0.007546784,0.01904,0.05016337,386.9269112,,,,,,,,,,,,25.03092986,3.72E-05,-4.429420857
,,,,,1,doi.org/10.1016/S0167-2738(00)00678-0,PVDF-HFP,[Cu]CC(F)(F)C(F)(F)C(F)(C(F)(F)(F))[Au],[Cu]CC(F)(F)C(F)(F)C(F)(C(F)(F)(F))[Au],,,,,,,0.6,,,,,,455000,110000,110000,,,213.9952082,random,,diethyl carbonate,CCOC(=O)OCC,,,0.296900113,0.22856,,,,,,,118.0629942,,,118.0629942,,ethylene carbonate,O=C1OCCO1,,0.265550455,0.1524,,,,,88.01604399,,1,88.01604399,,,,,,,,,,,,,,,BETI,O=S(=O)([N-]S(=O)(=O)C(F)(F)C(F)(F)F)C(F)(F)C(F)(F)F.[Li+],0.007546784,0.01904,0.05016337,386.9269112,,,,,,,,,,,,14.80351846,1.91E-05,-4.718409784
,,,,,1,doi.org/10.1016/S0167-2738(00)00678-0,PVDF-HFP,[Cu]CC(F)(F)C(F)(F)C(F)(C(F)(F)(F))[Au],[Cu]CC(F)(F)C(F)(F)C(F)(C(F)(F)(F))[Au],,,,,,,0.6,,,,,,455000,110000,110000,,,213.9952082,random,,diethyl carbonate,CCOC(=O)OCC,,,0.296900113,0.22856,,,,,,,118.0629942,,,118.0629942,,ethylene carbonate,O=C1OCCO1,,0.265550455,0.1524,,,,,88.01604399,,1,88.01604399,,,,,,,,,,,,,,,BETI,O=S(=O)([N-]S(=O)(=O)C(F)(F)C(F)(F)F)C(F)(F)C(F)(F)F.[Li+],0.007546784,0.01904,0.05016337,386.9269112,,,,,,,,,,,,4.006407423,1.13E-05,-4.945100888
,,,,,1,doi.org/10.1016/S0167-2738(00)00678-0,PVDF-HFP,[Cu]CC(F)(F)C(F)(F)C(F)(C(F)(F)(F))[Au],[Cu]CC(F)(F)C(F)(F)C(F)(C(F)(F)(F))[Au],,,,,,,0.6,,,,,,455000,110000,110000,,,213.9952082,random,,diethyl carbonate,CCOC(=O)OCC,,,0.296900113,0.22856,,,,,,,118.0629942,,,118.0629942,,ethylene carbonate,O=C1OCCO1,,0.265550455,0.1524,,,,,88.01604399,,1,88.01604399,,,,,,,,,,,,,,,BETI,O=S(=O)([N-]S(=O)(=O)C(F)(F)C(F)(F)F)C(F)(F)C(F)(F)F.[Li+],0.007546784,0.01904,0.05016337,386.9269112,,,,,,,,,,,,-4.466830964,4.50E-06,-5.346523197
,,,,,1,doi.org/10.1016/S0167-2738(00)00678-0,PVDF-HFP,[Cu]CC(F)(F)C(F)(F)C(F)(C(F)(F)(F))[Au],[Cu]CC(F)(F)C(F)(F)C(F)(C(F)(F)(F))[Au],,,,,,,0.6,,,,,,455000,110000,110000,,,213.9952082,random,,diethyl carbonate,CCOC(=O)OCC,,,0.296900113,0.22856,,,,,,,118.0629942,,,118.0629942,,ethylene carbonate,O=C1OCCO1,,0.265550455,0.1524,,,,,88.01604399,,1,88.01604399,,,,,,,,,,,,,,,BETI,O=S(=O)([N-]S(=O)(=O)C(F)(F)C(F)(F)F)C(F)(F)C(F)(F)F.[Li+],0.007546784,0.01904,0.05016337,386.9269112,,,,,,,,,,,,-14.26553036,1.46E-06,-5.835784086
,,,,,1,doi.org/10.1016/S0167-2738(00)00678-0,PVDF-HFP,[Cu]CC(F)(F)C(F)(F)C(F)(C(F)(F)(F))[Au],[Cu]CC(F)(F)C(F)(F)C(F)(C(F)(F)(F))[Au],,,,,,,0.6,,,,,,455000,110000,110000,,,213.9952082,random,,diethyl carbonate,CCOC(=O)OCC,,,0.296900113,0.22856,,,,,,,118.0629942,,,118.0629942,,ethylene carbonate,O=C1OCCO1,,0.265550455,0.1524,,,,,88.01604399,,1,88.01604399,,,,,,,,,,,,,,,BETI,O=S(=O)([N-]S(=O)(=O)C(F)(F)C(F)(F)F)C(F)(F)C(F)(F)F.[Li+],0.007546784,0.01904,0.05016337,386.9269112,,,,,,,,,,,,-24.38595175,3.87E-07,-6.412748418
,,,,,1,doi.org/10.1016/S0167-2738(00)00678-0,PVDF-HFP,[Cu]CC(F)(F)C(F)(F)C(F)(C(F)(F)(F))[Au],[Cu]CC(F)(F)C(F)(F)C(F)(C(F)(F)(F))[Au],,,,,,,0.6,,,,,,455000,110000,110000,,,213.9952082,random,,diethyl carbonate,CCOC(=O)OCC,,,0.296900113,0.22856,,,,,,,118.0629942,,,118.0629942,,ethylene carbonate,O=C1OCCO1,,0.265550455,0.1524,,,,,88.01604399,,1,88.01604399,,,,,,,,,,,,,,,BETI,O=S(=O)([N-]S(=O)(=O)C(F)(F)C(F)(F)F)C(F)(F)C(F)(F)F.[Li+],0.007546784,0.01904,0.05016337,386.9269112,,,,,,,,,,,,-34.68128821,5.43E-08,-7.264917778
,,,,,1,doi.org/10.1016/S0167-2738(00)00678-0,PVDF-HFP,[Cu]CC(F)(F)C(F)(F)C(F)(C(F)(F)(F))[Au],[Cu]CC(F)(F)C(F)(F)C(F)(C(F)(F)(F))[Au],,,,,,,0.7,,,,,,455000,110000,110000,,,213.9952082,random,,diethyl carbonate,CCOC(=O)OCC,,,0.239650031,0.17142,,,,,,,118.0629942,,,118.0629942,,ethylene carbonate,O=C1OCCO1,,0.214345405,0.1143,,,,,88.01604399,,1,88.01604399,,,,,,,,,,,,,,,BETI,O=S(=O)([N-]S(=O)(=O)C(F)(F)C(F)(F)F)C(F)(F)C(F)(F)F.[Li+],0.006091568,0.01428,0.03744085,386.9269112,,,,,,,,,,,,69.2623152,7.06E-05,-4.151158338
,,,,,1,doi.org/10.1016/S0167-2738(00)00678-0,PVDF-HFP,[Cu]CC(F)(F)C(F)(F)C(F)(C(F)(F)(F))[Au],[Cu]CC(F)(F)C(F)(F)C(F)(C(F)(F)(F))[Au],,,,,,,0.7,,,,,,455000,110000,110000,,,213.9952082,random,,diethyl carbonate,CCOC(=O)OCC,,,0.239650031,0.17142,,,,,,,118.0629942,,,118.0629942,,ethylene carbonate,O=C1OCCO1,,0.214345405,0.1143,,,,,88.01604399,,1,88.01604399,,,,,,,,,,,,,,,BETI,O=S(=O)([N-]S(=O)(=O)C(F)(F)C(F)(F)F)C(F)(F)C(F)(F)F.[Li+],0.006091568,0.01428,0.03744085,386.9269112,,,,,,,,,,,,54.50484274,3.26E-05,-4.487158826
,,,,,1,doi.org/10.1016/S0167-2738(00)00678-0,PVDF-HFP,[Cu]CC(F)(F)C(F)(F)C(F)(C(F)(F)(F))[Au],[Cu]CC(F)(F)C(F)(F)C(F)(C(F)(F)(F))[Au],,,,,,,0.7,,,,,,455000,110000,110000,,,213.9952082,random,,diethyl carbonate,CCOC(=O)OCC,,,0.239650031,0.17142,,,,,,,118.0629942,,,118.0629942,,ethylene carbonate,O=C1OCCO1,,0.214345405,0.1143,,,,,88.01604399,,1,88.01604399,,,,,,,,,,,,,,,BETI,O=S(=O)([N-]S(=O)(=O)C(F)(F)C(F)(F)F)C(F)(F)C(F)(F)F.[Li+],0.006091568,0.01428,0.03744085,386.9269112,,,,,,,,,,,,44.71686914,1.72E-05,-4.763330105
,,,,,1,doi.org/10.1016/S0167-2738(00)00678-0,PVDF-HFP,[Cu]CC(F)(F)C(F)(F)C(F)(C(F)(F)(F))[Au],[Cu]CC(F)(F)C(F)(F)C(F)(C(F)(F)(F))[Au],,,,,,,0.7,,,,,,455000,110000,110000,,,213.9952082,random,,diethyl carbonate,CCOC(=O)OCC,,,0.239650031,0.17142,,,,,,,118.0629942,,,118.0629942,,ethylene carbonate,O=C1OCCO1,,0.214345405,0.1143,,,,,88.01604399,,1,88.01604399,,,,,,,,,,,,,,,BETI,O=S(=O)([N-]S(=O)(=O)C(F)(F)C(F)(F)F)C(F)(F)C(F)(F)F.[Li+],0.006091568,0.01428,0.03744085,386.9269112,,,,,,,,,,,,34.60487082,8.83E-06,-5.054144139
,,,,,1,doi.org/10.1016/S0167-2738(00)00678-0,PVDF-HFP,[Cu]CC(F)(F)C(F)(F)C(F)(C(F)(F)(F))[Au],[Cu]CC(F)(F)C(F)(F)C(F)(C(F)(F)(F))[Au],,,,,,,0.7,,,,,,455000,110000,110000,,,213.9952082,random,,diethyl carbonate,CCOC(=O)OCC,,,0.239650031,0.17142,,,,,,,118.0629942,,,118.0629942,,ethylene carbonate,O=C1OCCO1,,0.214345405,0.1143,,,,,88.01604399,,1,88.01604399,,,,,,,,,,,,,,,BETI,O=S(=O)([N-]S(=O)(=O)C(F)(F)C(F)(F)F)C(F)(F)C(F)(F)F.[Li+],0.006091568,0.01428,0.03744085,386.9269112,,,,,,,,,,,,24.56074781,4.45E-06,-5.352003322
,,,,,1,doi.org/10.1016/S0167-2738(00)00678-0,PVDF-HFP,[Cu]CC(F)(F)C(F)(F)C(F)(C(F)(F)(F))[Au],[Cu]CC(F)(F)C(F)(F)C(F)(C(F)(F)(F))[Au],,,,,,,0.7,,,,,,455000,110000,110000,,,213.9952082,random,,diethyl carbonate,CCOC(=O)OCC,,,0.239650031,0.17142,,,,,,,118.0629942,,,118.0629942,,ethylene carbonate,O=C1OCCO1,,0.214345405,0.1143,,,,,88.01604399,,1,88.01604399,,,,,,,,,,,,,,,BETI,O=S(=O)([N-]S(=O)(=O)C(F)(F)C(F)(F)F)C(F)(F)C(F)(F)F.[Li+],0.006091568,0.01428,0.03744085,386.9269112,,,,,,,,,,,,14.29936158,1.77E-06,-5.753246194
,,,,,1,doi.org/10.1016/S0167-2738(00)00678-0,PVDF-HFP,[Cu]CC(F)(F)C(F)(F)C(F)(C(F)(F)(F))[Au],[Cu]CC(F)(F)C(F)(F)C(F)(C(F)(F)(F))[Au],,,,,,,0.7,,,,,,455000,110000,110000,,,213.9952082,random,,diethyl carbonate,CCOC(=O)OCC,,,0.239650031,0.17142,,,,,,,118.0629942,,,118.0629942,,ethylene carbonate,O=C1OCCO1,,0.214345405,0.1143,,,,,88.01604399,,1,88.01604399,,,,,,,,,,,,,,,BETI,O=S(=O)([N-]S(=O)(=O)C(F)(F)C(F)(F)F)C(F)(F)C(F)(F)F.[Li+],0.006091568,0.01428,0.03744085,386.9269112,,,,,,,,,,,,4.365859035,6.32E-07,-6.199024315
,,,,,1,doi.org/10.1016/S0167-2738(00)00678-0,PVDF-HFP,[Cu]CC(F)(F)C(F)(F)C(F)(C(F)(F)(F))[Au],[Cu]CC(F)(F)C(F)(F)C(F)(C(F)(F)(F))[Au],,,,,,,0.7,,,,,,455000,110000,110000,,,213.9952082,random,,diethyl carbonate,CCOC(=O)OCC,,,0.239650031,0.17142,,,,,,,118.0629942,,,118.0629942,,ethylene carbonate,O=C1OCCO1,,0.214345405,0.1143,,,,,88.01604399,,1,88.01604399,,,,,,,,,,,,,,,BETI,O=S(=O)([N-]S(=O)(=O)C(F)(F)C(F)(F)F)C(F)(F)C(F)(F)F.[Li+],0.006091568,0.01428,0.03744085,386.9269112,,,,,,,,,,,,-5.468079293,2.83E-07,-6.548847138
,,,,,1,doi.org/10.1016/S0167-2738(00)00678-0,PVDF-HFP,[Cu]CC(F)(F)C(F)(F)C(F)(C(F)(F)(F))[Au],[Cu]CC(F)(F)C(F)(F)C(F)(C(F)(F)(F))[Au],,,,,,,0.7,,,,,,455000,110000,110000,,,213.9952082,random,,diethyl carbonate,CCOC(=O)OCC,,,0.239650031,0.17142,,,,,,,118.0629942,,,118.0629942,,ethylene carbonate,O=C1OCCO1,,0.214345405,0.1143,,,,,88.01604399,,1,88.01604399,,,,,,,,,,,,,,,BETI,O=S(=O)([N-]S(=O)(=O)C(F)(F)C(F)(F)F)C(F)(F)C(F)(F)F.[Li+],0.006091568,0.01428,0.03744085,386.9269112,,,,,,,,,,,,-15.72433463,6.33E-08,-7.198500629
,,,,,1,doi.org/10.1016/S0167-2738(00)00678-0,PVDF-HFP,[Cu]CC(F)(F)C(F)(F)C(F)(C(F)(F)(F))[Au],[Cu]CC(F)(F)C(F)(F)C(F)(C(F)(F)(F))[Au],,,,,,,0.7,,,,,,455000,110000,110000,,,213.9952082,random,,diethyl carbonate,CCOC(=O)OCC,,,0.239650031,0.17142,,,,,,,118.0629942,,,118.0629942,,ethylene carbonate,O=C1OCCO1,,0.214345405,0.1143,,,,,88.01604399,,1,88.01604399,,,,,,,,,,,,,,,BETI,O=S(=O)([N-]S(=O)(=O)C(F)(F)C(F)(F)F)C(F)(F)C(F)(F)F.[Li+],0.006091568,0.01428,0.03744085,386.9269112,,,,,,,,,,,,-25.77394414,6.74E-09,-8.171543075
,,,,,1,doi.org/10.1016/S0167-2738(00)00678-0,PVDF-HFP,[Cu]CC(F)(F)C(F)(F)C(F)(C(F)(F)(F))[Au],[Cu]CC(F)(F)C(F)(F)C(F)(C(F)(F)(F))[Au],,,,,,,0.7,,,,,,455000,110000,110000,,,213.9952082,random,,diethyl carbonate,CCOC(=O)OCC,,,0.239650031,0.17142,,,,,,,118.0629942,,,118.0629942,,ethylene carbonate,O=C1OCCO1,,0.214345405,0.1143,,,,,88.01604399,,1,88.01604399,,,,,,,,,,,,,,,BETI,O=S(=O)([N-]S(=O)(=O)C(F)(F)C(F)(F)F)C(F)(F)C(F)(F)F.[Li+],0.006091568,0.01428,0.03744085,386.9269112,,,,,,,,,,,,-30.67117433,2.00E-09,-8.698792141
,,,,,1,doi.org/10.1016/S0167-2738(00)00678-0,PVDF-HFP,[Cu]CC(F)(F)C(F)(F)C(F)(C(F)(F)(F))[Au],[Cu]CC(F)(F)C(F)(F)C(F)(C(F)(F)(F))[Au],,,,,,,0.8,,,,,,455000,110000,110000,,,213.9952082,random,,diethyl carbonate,CCOC(=O)OCC,,,0.172951077,0.11428,,,,,,,118.0629942,,,118.0629942,,ethylene carbonate,O=C1OCCO1,,0.154689188,0.0762,,,,,88.01604399,,1,88.01604399,,,,,,,,,,,,,,,BETI,O=S(=O)([N-]S(=O)(=O)C(F)(F)C(F)(F)F)C(F)(F)C(F)(F)F.[Li+],0.004396174,0.00952,0.024840613,386.9269112,,,,,,,,,,,,69.8606733,7.02E-06,-5.153578474
,,,,,1,doi.org/10.1016/S0167-2738(00)00678-0,PVDF-HFP,[Cu]CC(F)(F)C(F)(F)C(F)(C(F)(F)(F))[Au],[Cu]CC(F)(F)C(F)(F)C(F)(C(F)(F)(F))[Au],,,,,,,0.8,,,,,,455000,110000,110000,,,213.9952082,random,,diethyl carbonate,CCOC(=O)OCC,,,0.172951077,0.11428,,,,,,,118.0629942,,,118.0629942,,ethylene carbonate,O=C1OCCO1,,0.154689188,0.0762,,,,,88.01604399,,1,88.01604399,,,,,,,,,,,,,,,BETI,O=S(=O)([N-]S(=O)(=O)C(F)(F)C(F)(F)F)C(F)(F)C(F)(F)F.[Li+],0.004396174,0.00952,0.024840613,386.9269112,,,,,,,,,,,,54.42490759,2.57E-06,-5.589388974
,,,,,1,doi.org/10.1016/S0167-2738(00)00678-0,PVDF-HFP,[Cu]CC(F)(F)C(F)(F)C(F)(C(F)(F)(F))[Au],[Cu]CC(F)(F)C(F)(F)C(F)(C(F)(F)(F))[Au],,,,,,,0.8,,,,,,455000,110000,110000,,,213.9952082,random,,diethyl carbonate,CCOC(=O)OCC,,,0.172951077,0.11428,,,,,,,118.0629942,,,118.0629942,,ethylene carbonate,O=C1OCCO1,,0.154689188,0.0762,,,,,88.01604399,,1,88.01604399,,,,,,,,,,,,,,,BETI,O=S(=O)([N-]S(=O)(=O)C(F)(F)C(F)(F)F)C(F)(F)C(F)(F)F.[Li+],0.004396174,0.00952,0.024840613,386.9269112,,,,,,,,,,,,44.63652806,1.15E-06,-5.940444424
,,,,,1,doi.org/10.1016/S0167-2738(00)00678-0,PVDF-HFP,[Cu]CC(F)(F)C(F)(F)C(F)(C(F)(F)(F))[Au],[Cu]CC(F)(F)C(F)(F)C(F)(C(F)(F)(F))[Au],,,,,,,0.8,,,,,,455000,110000,110000,,,213.9952082,random,,diethyl carbonate,CCOC(=O)OCC,,,0.172951077,0.11428,,,,,,,118.0629942,,,118.0629942,,ethylene carbonate,O=C1OCCO1,,0.154689188,0.0762,,,,,88.01604399,,1,88.01604399,,,,,,,,,,,,,,,BETI,O=S(=O)([N-]S(=O)(=O)C(F)(F)C(F)(F)F)C(F)(F)C(F)(F)F.[Li+],0.004396174,0.00952,0.024840613,386.9269112,,,,,,,,,,,,34.22889483,4.91E-07,-6.309292754
,,,,,1,doi.org/10.1016/S0167-2738(00)00678-0,PVDF-HFP,[Cu]CC(F)(F)C(F)(F)C(F)(C(F)(F)(F))[Au],[Cu]CC(F)(F)C(F)(F)C(F)(C(F)(F)(F))[Au],,,,,,,0.8,,,,,,455000,110000,110000,,,213.9952082,random,,diethyl carbonate,CCOC(=O)OCC,,,0.172951077,0.11428,,,,,,,118.0629942,,,118.0629942,,ethylene carbonate,O=C1OCCO1,,0.154689188,0.0762,,,,,88.01604399,,1,88.01604399,,,,,,,,,,,,,,,BETI,O=S(=O)([N-]S(=O)(=O)C(F)(F)C(F)(F)F)C(F)(F)C(F)(F)F.[Li+],0.004396174,0.00952,0.024840613,386.9269112,,,,,,,,,,,,24.47882068,1.90E-07,-6.720425008
,,,,,1,doi.org/10.1016/S0167-2738(00)00678-0,PVDF-HFP,[Cu]CC(F)(F)C(F)(F)C(F)(C(F)(F)(F))[Au],[Cu]CC(F)(F)C(F)(F)C(F)(C(F)(F)(F))[Au],,,,,,,0.8,,,,,,455000,110000,110000,,,213.9952082,random,,diethyl carbonate,CCOC(=O)OCC,,,0.172951077,0.11428,,,,,,,118.0629942,,,118.0629942,,ethylene carbonate,O=C1OCCO1,,0.154689188,0.0762,,,,,88.01604399,,1,88.01604399,,,,,,,,,,,,,,,BETI,O=S(=O)([N-]S(=O)(=O)C(F)(F)C(F)(F)F)C(F)(F)C(F)(F)F.[Li+],0.004396174,0.00952,0.024840613,386.9269112,,,,,,,,,,,,14.28962077,6.89E-08,-7.161619053
,,,,,1,doi.org/10.1016/S0167-2738(00)00678-0,PVDF-HFP,[Cu]CC(F)(F)C(F)(F)C(F)(C(F)(F)(F))[Au],[Cu]CC(F)(F)C(F)(F)C(F)(C(F)(F)(F))[Au],,,,,,,0.8,,,,,,455000,110000,110000,,,213.9952082,random,,diethyl carbonate,CCOC(=O)OCC,,,0.172951077,0.11428,,,,,,,118.0629942,,,118.0629942,,ethylene carbonate,O=C1OCCO1,,0.154689188,0.0762,,,,,88.01604399,,1,88.01604399,,,,,,,,,,,,,,,BETI,O=S(=O)([N-]S(=O)(=O)C(F)(F)C(F)(F)F)C(F)(F)C(F)(F)F.[Li+],0.004396174,0.00952,0.024840613,386.9269112,,,,,,,,,,,,4.72792075,1.61E-08,-7.792667016
,,,,,1,doi.org/10.1016/S0167-2738(00)00678-0,PVDF-HFP,[Cu]CC(F)(F)C(F)(F)C(F)(C(F)(F)(F))[Au],[Cu]CC(F)(F)C(F)(F)C(F)(C(F)(F)(F))[Au],,,,,,,0.8,,,,,,455000,110000,110000,,,213.9952082,random,,diethyl carbonate,CCOC(=O)OCC,,,0.172951077,0.11428,,,,,,,118.0629942,,,118.0629942,,ethylene carbonate,O=C1OCCO1,,0.154689188,0.0762,,,,,88.01604399,,1,88.01604399,,,,,,,,,,,,,,,BETI,O=S(=O)([N-]S(=O)(=O)C(F)(F)C(F)(F)F)C(F)(F)C(F)(F)F.[Li+],0.004396174,0.00952,0.024840613,386.9269112,,,,,,,,,,,,-5.504218973,2.96E-09,-8.529301762
,,,,,1,doi.org/10.1016/S0167-2738(00)00678-0,diethyl carbonate,CCOC(=O)OCC,CCOC(=O)OCC,,,,,,0.454957833,0.43632,,,,,,,,118.0629942,,,118.0629942,,,ethylene carbonate,O=C1OCCO1,,,0.406847673,0.29088,,,,,,,88.01604399,,1,88.01604399,,PVDF-HFP,[Cu]CC(F)(F)C(F)(F)C(F)(C(F)(F)(F))[Au],,0.115055071,0.2,,,455000,110000,110000,,,213.9952082,random,,,,,,,,,,,,,,BETI,O=S(=O)([N-]S(=O)(=O)C(F)(F)C(F)(F)F)C(F)(F)C(F)(F)F.[Li+],0.023139423,0.072728,0.202705514,386.9269112,,,,,,,,,,,,69.98984617,0.00558586,-2.252909965
,,,,,1,doi.org/10.1016/S0167-2738(00)00678-0,diethyl carbonate,CCOC(=O)OCC,CCOC(=O)OCC,,,,,,0.454957833,0.43632,,,,,,,,118.0629942,,,118.0629942,,,ethylene carbonate,O=C1OCCO1,,,0.406847673,0.29088,,,,,,,88.01604399,,1,88.01604399,,PVDF-HFP,[Cu]CC(F)(F)C(F)(F)C(F)(C(F)(F)(F))[Au],,0.115055071,0.2,,,455000,110000,110000,,,213.9952082,random,,,,,,,,,,,,,,BETI,O=S(=O)([N-]S(=O)(=O)C(F)(F)C(F)(F)F)C(F)(F)C(F)(F)F.[Li+],0.023139423,0.072728,0.202705514,386.9269112,,,,,,,,,,,,53.67572946,0.003787385,-2.421660599
,,,,,1,doi.org/10.1016/S0167-2738(00)00678-0,diethyl carbonate,CCOC(=O)OCC,CCOC(=O)OCC,,,,,,0.454957833,0.43632,,,,,,,,118.0629942,,,118.0629942,,,ethylene carbonate,O=C1OCCO1,,,0.406847673,0.29088,,,,,,,88.01604399,,1,88.01604399,,PVDF-HFP,[Cu]CC(F)(F)C(F)(F)C(F)(C(F)(F)(F))[Au],,0.115055071,0.2,,,455000,110000,110000,,,213.9952082,random,,,,,,,,,,,,,,BETI,O=S(=O)([N-]S(=O)(=O)C(F)(F)C(F)(F)F)C(F)(F)C(F)(F)F.[Li+],0.023139423,0.072728,0.202705514,386.9269112,,,,,,,,,,,,44.50987645,0.002641373,-2.578170255
,,,,,1,doi.org/10.1016/S0167-2738(00)00678-0,diethyl carbonate,CCOC(=O)OCC,CCOC(=O)OCC,,,,,,0.454957833,0.43632,,,,,,,,118.0629942,,,118.0629942,,,ethylene carbonate,O=C1OCCO1,,,0.406847673,0.29088,,,,,,,88.01604399,,1,88.01604399,,PVDF-HFP,[Cu]CC(F)(F)C(F)(F)C(F)(C(F)(F)(F))[Au],,0.115055071,0.2,,,455000,110000,110000,,,213.9952082,random,,,,,,,,,,,,,,BETI,O=S(=O)([N-]S(=O)(=O)C(F)(F)C(F)(F)F)C(F)(F)C(F)(F)F.[Li+],0.023139423,0.072728,0.202705514,386.9269112,,,,,,,,,,,,35.34775099,0.0018937,-2.722688748
,,,,,1,doi.org/10.1016/S0167-2738(00)00678-0,diethyl carbonate,CCOC(=O)OCC,CCOC(=O)OCC,,,,,,0.454957833,0.43632,,,,,,,,118.0629942,,,118.0629942,,,ethylene carbonate,O=C1OCCO1,,,0.406847673,0.29088,,,,,,,88.01604399,,1,88.01604399,,PVDF-HFP,[Cu]CC(F)(F)C(F)(F)C(F)(C(F)(F)(F))[Au],,0.115055071,0.2,,,455000,110000,110000,,,213.9952082,random,,,,,,,,,,,,,,BETI,O=S(=O)([N-]S(=O)(=O)C(F)(F)C(F)(F)F)C(F)(F)C(F)(F)F.[Li+],0.023139423,0.072728,0.202705514,386.9269112,,,,,,,,,,,,26.23328833,0.001320566,-2.879240039
,,,,,1,doi.org/10.1016/S0167-2738(00)00678-0,diethyl carbonate,CCOC(=O)OCC,CCOC(=O)OCC,,,,,,0.454957833,0.43632,,,,,,,,118.0629942,,,118.0629942,,,ethylene carbonate,O=C1OCCO1,,,0.406847673,0.29088,,,,,,,88.01604399,,1,88.01604399,,PVDF-HFP,[Cu]CC(F)(F)C(F)(F)C(F)(C(F)(F)(F))[Au],,0.115055071,0.2,,,455000,110000,110000,,,213.9952082,random,,,,,,,,,,,,,,BETI,O=S(=O)([N-]S(=O)(=O)C(F)(F)C(F)(F)F)C(F)(F)C(F)(F)F.[Li+],0.023139423,0.072728,0.202705514,386.9269112,,,,,,,,,,,,14.60371446,0.000679096,-3.168068845
,,,,,1,doi.org/10.1016/S0167-2738(00)00678-0,diethyl carbonate,CCOC(=O)OCC,CCOC(=O)OCC,,,,,,0.454957833,0.43632,,,,,,,,118.0629942,,,118.0629942,,,ethylene carbonate,O=C1OCCO1,,,0.406847673,0.29088,,,,,,,88.01604399,,1,88.01604399,,PVDF-HFP,[Cu]CC(F)(F)C(F)(F)C(F)(C(F)(F)(F))[Au],,0.115055071,0.2,,,455000,110000,110000,,,213.9952082,random,,,,,,,,,,,,,,BETI,O=S(=O)([N-]S(=O)(=O)C(F)(F)C(F)(F)F)C(F)(F)C(F)(F)F.[Li+],0.023139423,0.072728,0.202705514,386.9269112,,,,,,,,,,,,5.448781158,0.00034929,-3.456814379
,,,,,1,doi.org/10.1016/S0167-2738(00)00678-0,diethyl carbonate,CCOC(=O)OCC,CCOC(=O)OCC,,,,,,0.454957833,0.43632,,,,,,,,118.0629942,,,118.0629942,,,ethylene carbonate,O=C1OCCO1,,,0.406847673,0.29088,,,,,,,88.01604399,,1,88.01604399,,PVDF-HFP,[Cu]CC(F)(F)C(F)(F)C(F)(C(F)(F)(F))[Au],,0.115055071,0.2,,,455000,110000,110000,,,213.9952082,random,,,,,,,,,,,,,,BETI,O=S(=O)([N-]S(=O)(=O)C(F)(F)C(F)(F)F)C(F)(F)C(F)(F)F.[Li+],0.023139423,0.072728,0.202705514,386.9269112,,,,,,,,,,,,-4.277920344,0.000218003,-3.661538502
,,,,,1,doi.org/10.1016/S0167-2738(00)00678-0,diethyl carbonate,CCOC(=O)OCC,CCOC(=O)OCC,,,,,,0.454957833,0.43632,,,,,,,,118.0629942,,,118.0629942,,,ethylene carbonate,O=C1OCCO1,,,0.406847673,0.29088,,,,,,,88.01604399,,1,88.01604399,,PVDF-HFP,[Cu]CC(F)(F)C(F)(F)C(F)(C(F)(F)(F))[Au],,0.115055071,0.2,,,455000,110000,110000,,,213.9952082,random,,,,,,,,,,,,,,BETI,O=S(=O)([N-]S(=O)(=O)C(F)(F)C(F)(F)F)C(F)(F)C(F)(F)F.[Li+],0.023139423,0.072728,0.202705514,386.9269112,,,,,,,,,,,,-14.7362184,8.74E-05,-4.058537588
,,,,,1,doi.org/10.1016/S0167-2738(00)00678-0,diethyl carbonate,CCOC(=O)OCC,CCOC(=O)OCC,,,,,,0.454957833,0.43632,,,,,,,,118.0629942,,,118.0629942,,,ethylene carbonate,O=C1OCCO1,,,0.406847673,0.29088,,,,,,,88.01604399,,1,88.01604399,,PVDF-HFP,[Cu]CC(F)(F)C(F)(F)C(F)(C(F)(F)(F))[Au],,0.115055071,0.2,,,455000,110000,110000,,,213.9952082,random,,,,,,,,,,,,,,BETI,O=S(=O)([N-]S(=O)(=O)C(F)(F)C(F)(F)F)C(F)(F)C(F)(F)F.[Li+],0.023139423,0.072728,0.202705514,386.9269112,,,,,,,,,,,,-19.49818964,5.31E-05,-4.275044694
,,,,,1,doi.org/10.1016/S0167-2738(00)00678-0,diethyl carbonate,CCOC(=O)OCC,CCOC(=O)OCC,,,,,,0.454957833,0.43632,,,,,,,,118.0629942,,,118.0629942,,,ethylene carbonate,O=C1OCCO1,,,0.406847673,0.29088,,,,,,,88.01604399,,1,88.01604399,,PVDF-HFP,[Cu]CC(F)(F)C(F)(F)C(F)(C(F)(F)(F))[Au],,0.115055071,0.2,,,455000,110000,110000,,,213.9952082,random,,,,,,,,,,,,,,BETI,O=S(=O)([N-]S(=O)(=O)C(F)(F)C(F)(F)F)C(F)(F)C(F)(F)F.[Li+],0.023139423,0.072728,0.202705514,386.9269112,,,,,,,,,,,,-25.04925231,2.81E-05,-4.551674157
,,,,,1,doi.org/10.1016/S0167-2738(00)00678-0,diethyl carbonate,CCOC(=O)OCC,CCOC(=O)OCC,,,,,,0.454957833,0.43632,,,,,,,,118.0629942,,,118.0629942,,,ethylene carbonate,O=C1OCCO1,,,0.406847673,0.29088,,,,,,,88.01604399,,1,88.01604399,,PVDF-HFP,[Cu]CC(F)(F)C(F)(F)C(F)(C(F)(F)(F))[Au],,0.115055071,0.2,,,455000,110000,110000,,,213.9952082,random,,,,,,,,,,,,,,BETI,O=S(=O)([N-]S(=O)(=O)C(F)(F)C(F)(F)F)C(F)(F)C(F)(F)F.[Li+],0.023139423,0.072728,0.202705514,386.9269112,,,,,,,,,,,,-29.12670786,1.19E-05,-4.924316194
,,,,,1,doi.org/10.1016/S0167-2738(00)00678-0,diethyl carbonate,CCOC(=O)OCC,CCOC(=O)OCC,,,,,,0.454957833,0.43632,,,,,,,,118.0629942,,,118.0629942,,,ethylene carbonate,O=C1OCCO1,,,0.406847673,0.29088,,,,,,,88.01604399,,1,88.01604399,,PVDF-HFP,[Cu]CC(F)(F)C(F)(F)C(F)(C(F)(F)(F))[Au],,0.115055071,0.2,,,455000,110000,110000,,,213.9952082,random,,,,,,,,,,,,,,BETI,O=S(=O)([N-]S(=O)(=O)C(F)(F)C(F)(F)F)C(F)(F)C(F)(F)F.[Li+],0.023139423,0.072728,0.202705514,386.9269112,,,,,,,,,,,,-34.26638119,5.48E-06,-5.261005561
,,,,,1,doi.org/10.1016/S0167-2738(00)00678-0,diethyl carbonate,CCOC(=O)OCC,CCOC(=O)OCC,,,,,,0.454957833,0.43632,,,,,,,,118.0629942,,,118.0629942,,,ethylene carbonate,O=C1OCCO1,,,0.406847673,0.29088,,,,,,,88.01604399,,1,88.01604399,,PVDF-HFP,[Cu]CC(F)(F)C(F)(F)C(F)(C(F)(F)(F))[Au],,0.115055071,0.2,,,455000,110000,110000,,,213.9952082,random,,,,,,,,,,,,,,BETI,O=S(=O)([N-]S(=O)(=O)C(F)(F)C(F)(F)F)C(F)(F)C(F)(F)F.[Li+],0.023139423,0.072728,0.202705514,386.9269112,,,,,,,,,,,,-40.04127299,2.02E-06,-5.693853228
,,,,,1,doi.org/10.1016/S0167-2738(00)00678-0,diethyl carbonate,CCOC(=O)OCC,CCOC(=O)OCC,,,,,,0.420407798,0.38178,,,,,,,,118.0629942,,,118.0629942,,,PVDF-HFP,[Cu]CC(F)(F)C(F)(F)C(F)(C(F)(F)(F))[Au],,,0.182258834,0.3,,,,,455000,110000,110000,,,213.9952082,random,ethylene carbonate,O=C1OCCO1,,0.37595118,0.25452,,,,,88.01604399,,1,88.01604399,,,,,,,,,,,,,,,BETI,O=S(=O)([N-]S(=O)(=O)C(F)(F)C(F)(F)F)C(F)(F)C(F)(F)F.[Li+],0.021382188,0.063637,0.175645293,386.9269112,,,,,,,,,,,,70.5828372,0.010265366,-1.98862557
,,,,,1,doi.org/10.1016/S0167-2738(00)00678-0,diethyl carbonate,CCOC(=O)OCC,CCOC(=O)OCC,,,,,,0.420407798,0.38178,,,,,,,,118.0629942,,,118.0629942,,,PVDF-HFP,[Cu]CC(F)(F)C(F)(F)C(F)(C(F)(F)(F))[Au],,,0.182258834,0.3,,,,,455000,110000,110000,,,213.9952082,random,ethylene carbonate,O=C1OCCO1,,0.37595118,0.25452,,,,,88.01604399,,1,88.01604399,,,,,,,,,,,,,,,BETI,O=S(=O)([N-]S(=O)(=O)C(F)(F)C(F)(F)F)C(F)(F)C(F)(F)F.[Li+],0.021382188,0.063637,0.175645293,386.9269112,,,,,,,,,,,,55.33687618,0.00589649,-2.229406453
,,,,,1,doi.org/10.1016/S0167-2738(00)00678-0,diethyl carbonate,CCOC(=O)OCC,CCOC(=O)OCC,,,,,,0.420407798,0.38178,,,,,,,,118.0629942,,,118.0629942,,,PVDF-HFP,[Cu]CC(F)(F)C(F)(F)C(F)(C(F)(F)(F))[Au],,,0.182258834,0.3,,,,,455000,110000,110000,,,213.9952082,random,ethylene carbonate,O=C1OCCO1,,0.37595118,0.25452,,,,,88.01604399,,1,88.01604399,,,,,,,,,,,,,,,BETI,O=S(=O)([N-]S(=O)(=O)C(F)(F)C(F)(F)F)C(F)(F)C(F)(F)F.[Li+],0.021382188,0.063637,0.175645293,386.9269112,,,,,,,,,,,,45.55313683,0.003681418,-2.43398485
,,,,,1,doi.org/10.1016/S0167-2738(00)00678-0,diethyl carbonate,CCOC(=O)OCC,CCOC(=O)OCC,,,,,,0.420407798,0.38178,,,,,,,,118.0629942,,,118.0629942,,,PVDF-HFP,[Cu]CC(F)(F)C(F)(F)C(F)(C(F)(F)(F))[Au],,,0.182258834,0.3,,,,,455000,110000,110000,,,213.9952082,random,ethylene carbonate,O=C1OCCO1,,0.37595118,0.25452,,,,,88.01604399,,1,88.01604399,,,,,,,,,,,,,,,BETI,O=S(=O)([N-]S(=O)(=O)C(F)(F)C(F)(F)F)C(F)(F)C(F)(F)F.[Li+],0.021382188,0.063637,0.175645293,386.9269112,,,,,,,,,,,,35.83740437,0.002362805,-2.626572084
,,,,,1,doi.org/10.1016/S0167-2738(00)00678-0,diethyl carbonate,CCOC(=O)OCC,CCOC(=O)OCC,,,,,,0.420407798,0.38178,,,,,,,,118.0629942,,,118.0629942,,,PVDF-HFP,[Cu]CC(F)(F)C(F)(F)C(F)(C(F)(F)(F))[Au],,,0.182258834,0.3,,,,,455000,110000,110000,,,213.9952082,random,ethylene carbonate,O=C1OCCO1,,0.37595118,0.25452,,,,,88.01604399,,1,88.01604399,,,,,,,,,,,,,,,BETI,O=S(=O)([N-]S(=O)(=O)C(F)(F)C(F)(F)F)C(F)(F)C(F)(F)F.[Li+],0.021382188,0.063637,0.175645293,386.9269112,,,,,,,,,,,,25.76311534,0.001602592,-2.795176992
,,,,,1,doi.org/10.1016/S0167-2738(00)00678-0,diethyl carbonate,CCOC(=O)OCC,CCOC(=O)OCC,,,,,,0.420407798,0.38178,,,,,,,,118.0629942,,,118.0629942,,,PVDF-HFP,[Cu]CC(F)(F)C(F)(F)C(F)(C(F)(F)(F))[Au],,,0.182258834,0.3,,,,,455000,110000,110000,,,213.9952082,random,ethylene carbonate,O=C1OCCO1,,0.37595118,0.25452,,,,,88.01604399,,1,88.01604399,,,,,,,,,,,,,,,BETI,O=S(=O)([N-]S(=O)(=O)C(F)(F)C(F)(F)F)C(F)(F)C(F)(F)F.[Li+],0.021382188,0.063637,0.175645293,386.9269112,,,,,,,,,,,,14.16288883,0.001086711,-2.96388599
,,,,,1,doi.org/10.1016/S0167-2738(00)00678-0,diethyl carbonate,CCOC(=O)OCC,CCOC(=O)OCC,,,,,,0.420407798,0.38178,,,,,,,,118.0629942,,,118.0629942,,,PVDF-HFP,[Cu]CC(F)(F)C(F)(F)C(F)(C(F)(F)(F))[Au],,,0.182258834,0.3,,,,,455000,110000,110000,,,213.9952082,random,ethylene carbonate,O=C1OCCO1,,0.37595118,0.25452,,,,,88.01604399,,1,88.01604399,,,,,,,,,,,,,,,BETI,O=S(=O)([N-]S(=O)(=O)C(F)(F)C(F)(F)F)C(F)(F)C(F)(F)F.[Li+],0.021382188,0.063637,0.175645293,386.9269112,,,,,,,,,,,,5.440298278,0.000514462,-3.288646648
,,,,,1,doi.org/10.1016/S0167-2738(00)00678-0,diethyl carbonate,CCOC(=O)OCC,CCOC(=O)OCC,,,,,,0.420407798,0.38178,,,,,,,,118.0629942,,,118.0629942,,,PVDF-HFP,[Cu]CC(F)(F)C(F)(F)C(F)(C(F)(F)(F))[Au],,,0.182258834,0.3,,,,,455000,110000,110000,,,213.9952082,random,ethylene carbonate,O=C1OCCO1,,0.37595118,0.25452,,,,,88.01604399,,1,88.01604399,,,,,,,,,,,,,,,BETI,O=S(=O)([N-]S(=O)(=O)C(F)(F)C(F)(F)F)C(F)(F)C(F)(F)F.[Li+],0.021382188,0.063637,0.175645293,386.9269112,,,,,,,,,,,,-4.653826746,0.000224106,-3.649547339
,,,,,1,doi.org/10.1016/S0167-2738(00)00678-0,diethyl carbonate,CCOC(=O)OCC,CCOC(=O)OCC,,,,,,0.420407798,0.38178,,,,,,,,118.0629942,,,118.0629942,,,PVDF-HFP,[Cu]CC(F)(F)C(F)(F)C(F)(C(F)(F)(F))[Au],,,0.182258834,0.3,,,,,455000,110000,110000,,,213.9952082,random,ethylene carbonate,O=C1OCCO1,,0.37595118,0.25452,,,,,88.01604399,,1,88.01604399,,,,,,,,,,,,,,,BETI,O=S(=O)([N-]S(=O)(=O)C(F)(F)C(F)(F)F)C(F)(F)C(F)(F)F.[Li+],0.021382188,0.063637,0.175645293,386.9269112,,,,,,,,,,,,-15.08242937,8.50E-05,-4.070570387
,,,,,1,doi.org/10.1016/S0167-2738(00)00678-0,diethyl carbonate,CCOC(=O)OCC,CCOC(=O)OCC,,,,,,0.420407798,0.38178,,,,,,,,118.0629942,,,118.0629942,,,PVDF-HFP,[Cu]CC(F)(F)C(F)(F)C(F)(C(F)(F)(F))[Au],,,0.182258834,0.3,,,,,455000,110000,110000,,,213.9952082,random,ethylene carbonate,O=C1OCCO1,,0.37595118,0.25452,,,,,88.01604399,,1,88.01604399,,,,,,,,,,,,,,,BETI,O=S(=O)([N-]S(=O)(=O)C(F)(F)C(F)(F)F)C(F)(F)C(F)(F)F.[Li+],0.021382188,0.063637,0.175645293,386.9269112,,,,,,,,,,,,-25.36408412,2.13E-05,-4.671814782
,,,,,1,doi.org/10.1016/S0167-2738(00)00678-0,diethyl carbonate,CCOC(=O)OCC,CCOC(=O)OCC,,,,,,0.420407798,0.38178,,,,,,,,118.0629942,,,118.0629942,,,PVDF-HFP,[Cu]CC(F)(F)C(F)(F)C(F)(C(F)(F)(F))[Au],,,0.182258834,0.3,,,,,455000,110000,110000,,,213.9952082,random,ethylene carbonate,O=C1OCCO1,,0.37595118,0.25452,,,,,88.01604399,,1,88.01604399,,,,,,,,,,,,,,,BETI,O=S(=O)([N-]S(=O)(=O)C(F)(F)C(F)(F)F)C(F)(F)C(F)(F)F.[Li+],0.021382188,0.063637,0.175645293,386.9269112,,,,,,,,,,,,-35.43981389,3.43E-06,-5.465292506
,,,,,1,doi.org/10.1016/S0167-2738(00)00678-0,PVDF-HFP,[Cu]CC(F)(F)C(F)(F)C(F)(C(F)(F)(F))[Au],[Cu]CC(F)(F)C(F)(F)C(F)(C(F)(F)(F))[Au],,,,,,,0.4,,,,,,455000,110000,110000,,,213.9952082,random,,diethyl carbonate,CCOC(=O)OCC,,,0.381753393,0.32724,,,,,,,118.0629942,,,118.0629942,,ethylene carbonate,O=C1OCCO1,,0.34138434,0.21816,,,,,88.01604399,,1,88.01604399,,,,,,,,,,,,,,,BETI,O=S(=O)([N-]S(=O)(=O)C(F)(F)C(F)(F)F)C(F)(F)C(F)(F)F.[Li+],0.019416202,0.054546,0.149105467,386.9269112,,,,,,,,,,,,69.41447103,0.001899337,-2.721398032
,,,,,1,doi.org/10.1016/S0167-2738(00)00678-0,PVDF-HFP,[Cu]CC(F)(F)C(F)(F)C(F)(C(F)(F)(F))[Au],[Cu]CC(F)(F)C(F)(F)C(F)(C(F)(F)(F))[Au],,,,,,,0.4,,,,,,455000,110000,110000,,,213.9952082,random,,diethyl carbonate,CCOC(=O)OCC,,,0.381753393,0.32724,,,,,,,118.0629942,,,118.0629942,,ethylene carbonate,O=C1OCCO1,,0.34138434,0.21816,,,,,88.01604399,,1,88.01604399,,,,,,,,,,,,,,,BETI,O=S(=O)([N-]S(=O)(=O)C(F)(F)C(F)(F)F)C(F)(F)C(F)(F)F.[Li+],0.019416202,0.054546,0.149105467,386.9269112,,,,,,,,,,,,54.82466896,0.00121868,-2.914110174
,,,,,1,doi.org/10.1016/S0167-2738(00)00678-0,PVDF-HFP,[Cu]CC(F)(F)C(F)(F)C(F)(C(F)(F)(F))[Au],[Cu]CC(F)(F)C(F)(F)C(F)(C(F)(F)(F))[Au],,,,,,,0.4,,,,,,455000,110000,110000,,,213.9952082,random,,diethyl carbonate,CCOC(=O)OCC,,,0.381753393,0.32724,,,,,,,118.0629942,,,118.0629942,,ethylene carbonate,O=C1OCCO1,,0.34138434,0.21816,,,,,88.01604399,,1,88.01604399,,,,,,,,,,,,,,,BETI,O=S(=O)([N-]S(=O)(=O)C(F)(F)C(F)(F)F)C(F)(F)C(F)(F)F.[Li+],0.019416202,0.054546,0.149105467,386.9269112,,,,,,,,,,,,45.59913425,0.000740151,-3.130679733
,,,,,1,doi.org/10.1016/S0167-2738(00)00678-0,PVDF-HFP,[Cu]CC(F)(F)C(F)(F)C(F)(C(F)(F)(F))[Au],[Cu]CC(F)(F)C(F)(F)C(F)(C(F)(F)(F))[Au],,,,,,,0.4,,,,,,455000,110000,110000,,,213.9952082,random,,diethyl carbonate,CCOC(=O)OCC,,,0.381753393,0.32724,,,,,,,118.0629942,,,118.0629942,,ethylene carbonate,O=C1OCCO1,,0.34138434,0.21816,,,,,88.01604399,,1,88.01604399,,,,,,,,,,,,,,,BETI,O=S(=O)([N-]S(=O)(=O)C(F)(F)C(F)(F)F)C(F)(F)C(F)(F)F.[Li+],0.019416202,0.054546,0.149105467,386.9269112,,,,,,,,,,,,35.38193162,0.000530591,-3.275239862
,,,,,1,doi.org/10.1016/S0167-2738(00)00678-0,PVDF-HFP,[Cu]CC(F)(F)C(F)(F)C(F)(C(F)(F)(F))[Au],[Cu]CC(F)(F)C(F)(F)C(F)(C(F)(F)(F))[Au],,,,,,,0.4,,,,,,455000,110000,110000,,,213.9952082,random,,diethyl carbonate,CCOC(=O)OCC,,,0.381753393,0.32724,,,,,,,118.0629942,,,118.0629942,,ethylene carbonate,O=C1OCCO1,,0.34138434,0.21816,,,,,88.01604399,,1,88.01604399,,,,,,,,,,,,,,,BETI,O=S(=O)([N-]S(=O)(=O)C(F)(F)C(F)(F)F)C(F)(F)C(F)(F)F.[Li+],0.019416202,0.054546,0.149105467,386.9269112,,,,,,,,,,,,24.87779544,0.000313382,-3.503925492
,,,,,1,doi.org/10.1016/S0167-2738(00)00678-0,PVDF-HFP,[Cu]CC(F)(F)C(F)(F)C(F)(C(F)(F)(F))[Au],[Cu]CC(F)(F)C(F)(F)C(F)(C(F)(F)(F))[Au],,,,,,,0.4,,,,,,455000,110000,110000,,,213.9952082,random,,diethyl carbonate,CCOC(=O)OCC,,,0.381753393,0.32724,,,,,,,118.0629942,,,118.0629942,,ethylene carbonate,O=C1OCCO1,,0.34138434,0.21816,,,,,88.01604399,,1,88.01604399,,,,,,,,,,,,,,,BETI,O=S(=O)([N-]S(=O)(=O)C(F)(F)C(F)(F)F)C(F)(F)C(F)(F)F.[Li+],0.019416202,0.054546,0.149105467,386.9269112,,,,,,,,,,,,14.20091563,0.000212524,-3.672592855
,,,,,1,doi.org/10.1016/S0167-2738(00)00678-0,PVDF-HFP,[Cu]CC(F)(F)C(F)(F)C(F)(C(F)(F)(F))[Au],[Cu]CC(F)(F)C(F)(F)C(F)(C(F)(F)(F))[Au],,,,,,,0.4,,,,,,455000,110000,110000,,,213.9952082,random,,diethyl carbonate,CCOC(=O)OCC,,,0.381753393,0.32724,,,,,,,118.0629942,,,118.0629942,,ethylene carbonate,O=C1OCCO1,,0.34138434,0.21816,,,,,88.01604399,,1,88.01604399,,,,,,,,,,,,,,,BETI,O=S(=O)([N-]S(=O)(=O)C(F)(F)C(F)(F)F)C(F)(F)C(F)(F)F.[Li+],0.019416202,0.054546,0.149105467,386.9269112,,,,,,,,,,,,5.479687447,8.52E-05,-4.069425397
,,,,,1,doi.org/10.1016/S0167-2738(00)00678-0,PVDF-HFP,[Cu]CC(F)(F)C(F)(F)C(F)(C(F)(F)(F))[Au],[Cu]CC(F)(F)C(F)(F)C(F)(C(F)(F)(F))[Au],,,,,,,0.4,,,,,,455000,110000,110000,,,213.9952082,random,,diethyl carbonate,CCOC(=O)OCC,,,0.381753393,0.32724,,,,,,,118.0629942,,,118.0629942,,ethylene carbonate,O=C1OCCO1,,0.34138434,0.21816,,,,,88.01604399,,1,88.01604399,,,,,,,,,,,,,,,BETI,O=S(=O)([N-]S(=O)(=O)C(F)(F)C(F)(F)F)C(F)(F)C(F)(F)F.[Li+],0.019416202,0.054546,0.149105467,386.9269112,,,,,,,,,,,,-5.736193099,3.51E-05,-4.454412503
,,,,,1,doi.org/10.1016/S0167-2738(00)00678-0,PVDF-HFP,[Cu]CC(F)(F)C(F)(F)C(F)(C(F)(F)(F))[Au],[Cu]CC(F)(F)C(F)(F)C(F)(C(F)(F)(F))[Au],,,,,,,0.4,,,,,,455000,110000,110000,,,213.9952082,random,,diethyl carbonate,CCOC(=O)OCC,,,0.381753393,0.32724,,,,,,,118.0629942,,,118.0629942,,ethylene carbonate,O=C1OCCO1,,0.34138434,0.21816,,,,,88.01604399,,1,88.01604399,,,,,,,,,,,,,,,BETI,O=S(=O)([N-]S(=O)(=O)C(F)(F)C(F)(F)F)C(F)(F)C(F)(F)F.[Li+],0.019416202,0.054546,0.149105467,386.9269112,,,,,,,,,,,,-15.38726221,9.56E-06,-5.019537684
,,,,,1,doi.org/10.1016/S0167-2738(00)00678-0,PVDF-HFP,[Cu]CC(F)(F)C(F)(F)C(F)(C(F)(F)(F))[Au],[Cu]CC(F)(F)C(F)(F)C(F)(C(F)(F)(F))[Au],,,,,,,0.4,,,,,,455000,110000,110000,,,213.9952082,random,,diethyl carbonate,CCOC(=O)OCC,,,0.381753393,0.32724,,,,,,,118.0629942,,,118.0629942,,ethylene carbonate,O=C1OCCO1,,0.34138434,0.21816,,,,,88.01604399,,1,88.01604399,,,,,,,,,,,,,,,BETI,O=S(=O)([N-]S(=O)(=O)C(F)(F)C(F)(F)F)C(F)(F)C(F)(F)F.[Li+],0.019416202,0.054546,0.149105467,386.9269112,,,,,,,,,,,,-25.00311224,1.97E-06,-5.704824309
,,,,,1,doi.org/10.1016/S0167-2738(00)00678-0,PVDF-HFP,[Cu]CC(F)(F)C(F)(F)C(F)(C(F)(F)(F))[Au],[Cu]CC(F)(F)C(F)(F)C(F)(C(F)(F)(F))[Au],,,,,,,0.4,,,,,,455000,110000,110000,,,213.9952082,random,,diethyl carbonate,CCOC(=O)OCC,,,0.381753393,0.32724,,,,,,,118.0629942,,,118.0629942,,ethylene carbonate,O=C1OCCO1,,0.34138434,0.21816,,,,,88.01604399,,1,88.01604399,,,,,,,,,,,,,,,BETI,O=S(=O)([N-]S(=O)(=O)C(F)(F)C(F)(F)F)C(F)(F)C(F)(F)F.[Li+],0.019416202,0.054546,0.149105467,386.9269112,,,,,,,,,,,,-35.69451329,3.00E-07,-6.52236763
,,,,,1,doi.org/10.1016/S0167-2738(00)00678-0,PVDF-HFP,[Cu]CC(F)(F)C(F)(F)C(F)(C(F)(F)(F))[Au],[Cu]CC(F)(F)C(F)(F)C(F)(C(F)(F)(F))[Au],,,,,,,0.5,,,,,,455000,110000,110000,,,213.9952082,random,,diethyl carbonate,CCOC(=O)OCC,,,0.338217067,0.2727,,,,,,,118.0629942,,,118.0629942,,ethylene carbonate,O=C1OCCO1,,0.302451824,0.1818,,,,,88.01604399,,1,88.01604399,,,,,,,,,,,,,,,BETI,O=S(=O)([N-]S(=O)(=O)C(F)(F)C(F)(F)F)C(F)(F)C(F)(F)F.[Li+],0.017201919,0.045455,0.123071167,386.9269112,,,,,,,,,,,,71.28620836,0.000741749,-3.129742924
,,,,,1,doi.org/10.1016/S0167-2738(00)00678-0,PVDF-HFP,[Cu]CC(F)(F)C(F)(F)C(F)(C(F)(F)(F))[Au],[Cu]CC(F)(F)C(F)(F)C(F)(C(F)(F)(F))[Au],,,,,,,0.5,,,,,,455000,110000,110000,,,213.9952082,random,,diethyl carbonate,CCOC(=O)OCC,,,0.338217067,0.2727,,,,,,,118.0629942,,,118.0629942,,ethylene carbonate,O=C1OCCO1,,0.302451824,0.1818,,,,,88.01604399,,1,88.01604399,,,,,,,,,,,,,,,BETI,O=S(=O)([N-]S(=O)(=O)C(F)(F)C(F)(F)F)C(F)(F)C(F)(F)F.[Li+],0.017201919,0.045455,0.123071167,386.9269112,,,,,,,,,,,,55.41607865,0.000437993,-3.358532644
,,,,,1,doi.org/10.1016/S0167-2738(00)00678-0,PVDF-HFP,[Cu]CC(F)(F)C(F)(F)C(F)(C(F)(F)(F))[Au],[Cu]CC(F)(F)C(F)(F)C(F)(C(F)(F)(F))[Au],,,,,,,0.5,,,,,,455000,110000,110000,,,213.9952082,random,,diethyl carbonate,CCOC(=O)OCC,,,0.338217067,0.2727,,,,,,,118.0629942,,,118.0629942,,ethylene carbonate,O=C1OCCO1,,0.302451824,0.1818,,,,,88.01604399,,1,88.01604399,,,,,,,,,,,,,,,BETI,O=S(=O)([N-]S(=O)(=O)C(F)(F)C(F)(F)F)C(F)(F)C(F)(F)F.[Li+],0.017201919,0.045455,0.123071167,386.9269112,,,,,,,,,,,,44.57527413,0.000265972,-3.575164657
,,,,,1,doi.org/10.1016/S0167-2738(00)00678-0,PVDF-HFP,[Cu]CC(F)(F)C(F)(F)C(F)(C(F)(F)(F))[Au],[Cu]CC(F)(F)C(F)(F)C(F)(C(F)(F)(F))[Au],,,,,,,0.5,,,,,,455000,110000,110000,,,213.9952082,random,,diethyl carbonate,CCOC(=O)OCC,,,0.338217067,0.2727,,,,,,,118.0629942,,,118.0629942,,ethylene carbonate,O=C1OCCO1,,0.302451824,0.1818,,,,,88.01604399,,1,88.01604399,,,,,,,,,,,,,,,BETI,O=S(=O)([N-]S(=O)(=O)C(F)(F)C(F)(F)F)C(F)(F)C(F)(F)F.[Li+],0.017201919,0.045455,0.123071167,386.9269112,,,,,,,,,,,,35.41166006,0.000175502,-3.755719092
,,,,,1,doi.org/10.1016/S0167-2738(00)00678-0,PVDF-HFP,[Cu]CC(F)(F)C(F)(F)C(F)(C(F)(F)(F))[Au],[Cu]CC(F)(F)C(F)(F)C(F)(C(F)(F)(F))[Au],,,,,,,0.5,,,,,,455000,110000,110000,,,213.9952082,random,,diethyl carbonate,CCOC(=O)OCC,,,0.338217067,0.2727,,,,,,,118.0629942,,,118.0629942,,ethylene carbonate,O=C1OCCO1,,0.302451824,0.1818,,,,,88.01604399,,1,88.01604399,,,,,,,,,,,,,,,BETI,O=S(=O)([N-]S(=O)(=O)C(F)(F)C(F)(F)F)C(F)(F)C(F)(F)F.[Li+],0.017201919,0.045455,0.123071167,386.9269112,,,,,,,,,,,,25.36744536,0.000106568,-3.972371924
,,,,,1,doi.org/10.1016/S0167-2738(00)00678-0,PVDF-HFP,[Cu]CC(F)(F)C(F)(F)C(F)(C(F)(F)(F))[Au],[Cu]CC(F)(F)C(F)(F)C(F)(C(F)(F)(F))[Au],,,,,,,0.5,,,,,,455000,110000,110000,,,213.9952082,random,,diethyl carbonate,CCOC(=O)OCC,,,0.338217067,0.2727,,,,,,,118.0629942,,,118.0629942,,ethylene carbonate,O=C1OCCO1,,0.302451824,0.1818,,,,,88.01604399,,1,88.01604399,,,,,,,,,,,,,,,BETI,O=S(=O)([N-]S(=O)(=O)C(F)(F)C(F)(F)F)C(F)(F)C(F)(F)F.[Li+],0.017201919,0.045455,0.123071167,386.9269112,,,,,,,,,,,,15.09193892,5.96E-05,-4.225102333
,,,,,1,doi.org/10.1016/S0167-2738(00)00678-0,PVDF-HFP,[Cu]CC(F)(F)C(F)(F)C(F)(C(F)(F)(F))[Au],[Cu]CC(F)(F)C(F)(F)C(F)(C(F)(F)(F))[Au],,,,,,,0.5,,,,,,455000,110000,110000,,,213.9952082,random,,diethyl carbonate,CCOC(=O)OCC,,,0.338217067,0.2727,,,,,,,118.0629942,,,118.0629942,,ethylene carbonate,O=C1OCCO1,,0.302451824,0.1818,,,,,88.01604399,,1,88.01604399,,,,,,,,,,,,,,,BETI,O=S(=O)([N-]S(=O)(=O)C(F)(F)C(F)(F)F)C(F)(F)C(F)(F)F.[Li+],0.017201919,0.045455,0.123071167,386.9269112,,,,,,,,,,,,5.09657082,3.42E-05,-4.46584158
,,,,,1,doi.org/10.1016/S0167-2738(00)00678-0,PVDF-HFP,[Cu]CC(F)(F)C(F)(F)C(F)(C(F)(F)(F))[Au],[Cu]CC(F)(F)C(F)(F)C(F)(C(F)(F)(F))[Au],,,,,,,0.5,,,,,,455000,110000,110000,,,213.9952082,random,,diethyl carbonate,CCOC(=O)OCC,,,0.338217067,0.2727,,,,,,,118.0629942,,,118.0629942,,ethylene carbonate,O=C1OCCO1,,0.302451824,0.1818,,,,,88.01604399,,1,88.01604399,,,,,,,,,,,,,,,BETI,O=S(=O)([N-]S(=O)(=O)C(F)(F)C(F)(F)F)C(F)(F)C(F)(F)F.[Li+],0.017201919,0.045455,0.123071167,386.9269112,,,,,,,,,,,,-4.2242948,1.58E-05,-4.802676673
,,,,,1,doi.org/10.1016/S0167-2738(00)00678-0,PVDF-HFP,[Cu]CC(F)(F)C(F)(F)C(F)(C(F)(F)(F))[Au],[Cu]CC(F)(F)C(F)(F)C(F)(C(F)(F)(F))[Au],,,,,,,0.5,,,,,,455000,110000,110000,,,213.9952082,random,,diethyl carbonate,CCOC(=O)OCC,,,0.338217067,0.2727,,,,,,,118.0629942,,,118.0629942,,ethylene carbonate,O=C1OCCO1,,0.302451824,0.1818,,,,,88.01604399,,1,88.01604399,,,,,,,,,,,,,,,BETI,O=S(=O)([N-]S(=O)(=O)C(F)(F)C(F)(F)F)C(F)(F)C(F)(F)F.[Li+],0.017201919,0.045455,0.123071167,386.9269112,,,,,,,,,,,,-15.37533172,5.06E-06,-5.295813242
,,,,,1,doi.org/10.1016/S0167-2738(00)00678-0,PVDF-HFP,[Cu]CC(F)(F)C(F)(F)C(F)(C(F)(F)(F))[Au],[Cu]CC(F)(F)C(F)(F)C(F)(C(F)(F)(F))[Au],,,,,,,0.5,,,,,,455000,110000,110000,,,213.9952082,random,,diethyl carbonate,CCOC(=O)OCC,,,0.338217067,0.2727,,,,,,,118.0629942,,,118.0629942,,ethylene carbonate,O=C1OCCO1,,0.302451824,0.1818,,,,,88.01604399,,1,88.01604399,,,,,,,,,,,,,,,BETI,O=S(=O)([N-]S(=O)(=O)C(F)(F)C(F)(F)F)C(F)(F)C(F)(F)F.[Li+],0.017201919,0.045455,0.123071167,386.9269112,,,,,,,,,,,,-25.63747247,1.54E-06,-5.812973772
