Repository: zjurillpolymer/SPE_prediction

# SPE Prediction

Polymer electrolyte conductivity prediction using graph neural networks.

## Data

Data from [ChemPropPred](https://github.com/learningmatter-mit/Chem-prop-pred) — polymer electrolyte conductivity measurements including SMILES, conductivity (log S/cm), molecular weight, salt concentration, and temperature.

- `data/clean_train_data.csv` — cleaned training data
- `data/PolymerElectrolyteData.csv` — full raw dataset
- `data/PolyInfo_8salts.csv` / `data/polyinfo_5salts_4conc.csv` — PolyInfo polymer database with salt additives

File: data/PolymerElectrolyteData.csv (part 71 of 154)
Notes,Compound Notebook Name,Date Copied to Master Database,Data Recorded By,Seshadri Group,Oyaizu Group,DOI,Solvent 1 (S1),S1 SMILES,S1 SMILES 1,S1 SMILES 2,S1 SMILES 3,S1 Big SMILES,S1 End Group 1,S1 End Group 2,S1 Mol %,S1 Weight %,S1 SMILES 1 Mol %,S1 SMILES 2 Mol %,S1 SMILES 3 Mol %,S1 Molar Ratio,S1 Weight Ratio,S1 Mw,S1 Mn,S1 Mn or Mw,S1 Mw/Mn,S1 DOP,S1 Molar Mass (g/mol),S1 Type,S1 Block Mol Weight,Solvent 2 (S2),S2 SMILES,S2 SMILES 1,S2 SMILES 2,S2 Mol %,S2 Weight %,S2 SMILES 1 Mol %,S2 SMILES 2 Mol %,S2 Molar Ratio,S2 Weight Ratio,S2 Mw,S2 Mn,S2 Mn or Mw,S2 Mw/Mn,S2 DOP,S2 Molar Mass (g/mol),S2 Type,Solvent 3 (S3),S3 SMILES,S3 SMILES 1,S3 Mol %,S3 Weight %,S3 Molar Ratio,S3 Weight Ratio,S3 Mw,S3 Mn,S3 Mn or Mw,S3 Mw/Mn,S3 DOP,S3 Molar Mass (g/mol),S3 Type,Solvent 4 (S4),S4 SMILES,S4 Mol %,S4 Weight %,S4 Molar Ratio,S4 Weight Ratio,S4 Mw,S4 Mn,S4 Mn or Mw,S4 Mw/Mn,S4 DOP,S4 Molar Mass (g/mol),S4 Type,Salt 1,Salt1 SMILES,Salt1 Mol %,Salt1 Weight %,Salt1 Molality (mol salt/kg polymer),Salt1 Molar Mass (g/mol),Salt 2,Salt2 SMILES,Salt2 Mol %,Salt2 Weight %,Salt2 Molality (mol salt/kg polymer),Salt2 Molar Mass (g/mol),Inorganic Material 1 (IM1),IM1 Weight %,IM1 Particle Size (nm),Tg (oC),Heating Rate (K/min),Temperature (oC),Conductivity (S/cm),log Conductivity (S/cm)
,,,,,1,doi.org/10.1016/S0167-2738(00)00678-0,PVDF-HFP,[Cu]CC(F)(F)C(F)(F)C(F)(C(F)(F)(F))[Au],[Cu]CC(F)(F)C(F)(F)C(F)(C(F)(F)(F))[Au],,,,,,,0.5,,,,,,455000,110000,110000,,,213.9952082,random,,diethyl carbonate,CCOC(=O)OCC,,,0.338217067,0.2727,,,,,,,118.0629942,,,118.0629942,,ethylene carbonate,O=C1OCCO1,,0.302451824,0.1818,,,,,88.01604399,,1,88.01604399,,,,,,,,,,,,,,,BETI,O=S(=O)([N-]S(=O)(=O)C(F)(F)C(F)(F)F)C(F)(F)C(F)(F)F.[Li+],0.017201919,0.045455,0.123071167,386.9269112,,,,,,,,,,,,-35.39966436,2.76E-07,-6.558382754
,,,,,1,doi.org/10.1016/S0167-2738(00)00678-0,PVDF-HFP,[Cu]CC(F)(F)C(F)(F)C(F)(C(F)(F)(F))[Au],[Cu]CC(F)(F)C(F)(F)C(F)(C(F)(F)(F))[Au],,,,,,,0.6,,,,,,455000,110000,110000,,,213.9952082,random,,diethyl carbonate,CCOC(=O)OCC,,,0.288811623,0.21816,,,,,,,118.0629942,,,118.0629942,,ethylene carbonate,O=C1OCCO1,,0.258270829,0.14544,,,,,88.01604399,,1,88.01604399,,,,,,,,,,,,,,,BETI,O=S(=O)([N-]S(=O)(=O)C(F)(F)C(F)(F)F)C(F)(F)C(F)(F)F.[Li+],0.014689129,0.036364,0.097528085,386.9269112,,,,,,,,,,,,70.09558732,0.00023212,-3.634287751
,,,,,1,doi.org/10.1016/S0167-2738(00)00678-0,PVDF-HFP,[Cu]CC(F)(F)C(F)(F)C(F)(C(F)(F)(F))[Au],[Cu]CC(F)(F)C(F)(F)C(F)(C(F)(F)(F))[Au],,,,,,,0.6,,,,,,455000,110000,110000,,,213.9952082,random,,diethyl carbonate,CCOC(=O)OCC,,,0.288811623,0.21816,,,,,,,118.0629942,,,118.0629942,,ethylene carbonate,O=C1OCCO1,,0.258270829,0.14544,,,,,88.01604399,,1,88.01604399,,,,,,,,,,,,,,,BETI,O=S(=O)([N-]S(=O)(=O)C(F)(F)C(F)(F)F)C(F)(F)C(F)(F)F.[Li+],0.014689129,0.036364,0.097528085,386.9269112,,,,,,,,,,,,55.45653719,0.000116116,-3.93510772
,,,,,1,doi.org/10.1016/S0167-2738(00)00678-0,PVDF-HFP,[Cu]CC(F)(F)C(F)(F)C(F)(C(F)(F)(F))[Au],[Cu]CC(F)(F)C(F)(F)C(F)(C(F)(F)(F))[Au],,,,,,,0.6,,,,,,455000,110000,110000,,,213.9952082,random,,diethyl carbonate,CCOC(=O)OCC,,,0.288811623,0.21816,,,,,,,118.0629942,,,118.0629942,,ethylene carbonate,O=C1OCCO1,,0.258270829,0.14544,,,,,88.01604399,,1,88.01604399,,,,,,,,,,,,,,,BETI,O=S(=O)([N-]S(=O)(=O)C(F)(F)C(F)(F)F)C(F)(F)C(F)(F)F.[Li+],0.014689129,0.036364,0.097528085,386.9269112,,,,,,,,,,,,46.19353427,7.66E-05,-4.115641337
,,,,,1,doi.org/10.1016/S0167-2738(00)00678-0,PVDF-HFP,[Cu]CC(F)(F)C(F)(F)C(F)(C(F)(F)(F))[Au],[Cu]CC(F)(F)C(F)(F)C(F)(C(F)(F)(F))[Au],,,,,,,0.6,,,,,,455000,110000,110000,,,213.9952082,random,,diethyl carbonate,CCOC(=O)OCC,,,0.288811623,0.21816,,,,,,,118.0629942,,,118.0629942,,ethylene carbonate,O=C1OCCO1,,0.258270829,0.14544,,,,,88.01604399,,1,88.01604399,,,,,,,,,,,,,,,BETI,O=S(=O)([N-]S(=O)(=O)C(F)(F)C(F)(F)F)C(F)(F)C(F)(F)F.[Li+],0.014689129,0.036364,0.097528085,386.9269112,,,,,,,,,,,,36.44155953,4.53E-05,-4.344264513
,,,,,1,doi.org/10.1016/S0167-2738(00)00678-0,PVDF-HFP,[Cu]CC(F)(F)C(F)(F)C(F)(C(F)(F)(F))[Au],[Cu]CC(F)(F)C(F)(F)C(F)(C(F)(F)(F))[Au],,,,,,,0.6,,,,,,455000,110000,110000,,,213.9952082,random,,diethyl carbonate,CCOC(=O)OCC,,,0.288811623,0.21816,,,,,,,118.0629942,,,118.0629942,,ethylene carbonate,O=C1OCCO1,,0.258270829,0.14544,,,,,88.01604399,,1,88.01604399,,,,,,,,,,,,,,,BETI,O=S(=O)([N-]S(=O)(=O)C(F)(F)C(F)(F)F)C(F)(F)C(F)(F)F.[Li+],0.014689129,0.036364,0.097528085,386.9269112,,,,,,,,,,,,24.47962332,2.53E-05,-4.597036559
,,,,,1,doi.org/10.1016/S0167-2738(00)00678-0,PVDF-HFP,[Cu]CC(F)(F)C(F)(F)C(F)(C(F)(F)(F))[Au],[Cu]CC(F)(F)C(F)(F)C(F)(C(F)(F)(F))[Au],,,,,,,0.6,,,,,,455000,110000,110000,,,213.9952082,random,,diethyl carbonate,CCOC(=O)OCC,,,0.288811623,0.21816,,,,,,,118.0629942,,,118.0629942,,ethylene carbonate,O=C1OCCO1,,0.258270829,0.14544,,,,,88.01604399,,1,88.01604399,,,,,,,,,,,,,,,BETI,O=S(=O)([N-]S(=O)(=O)C(F)(F)C(F)(F)F)C(F)(F)C(F)(F)F.[Li+],0.014689129,0.036364,0.097528085,386.9269112,,,,,,,,,,,,13.83010094,1.76E-05,-4.753691941
,,,,,1,doi.org/10.1016/S0167-2738(00)00678-0,PVDF-HFP,[Cu]CC(F)(F)C(F)(F)C(F)(C(F)(F)(F))[Au],[Cu]CC(F)(F)C(F)(F)C(F)(C(F)(F)(F))[Au],,,,,,,0.6,,,,,,455000,110000,110000,,,213.9952082,random,,diethyl carbonate,CCOC(=O)OCC,,,0.288811623,0.21816,,,,,,,118.0629942,,,118.0629942,,ethylene carbonate,O=C1OCCO1,,0.258270829,0.14544,,,,,88.01604399,,1,88.01604399,,,,,,,,,,,,,,,BETI,O=S(=O)([N-]S(=O)(=O)C(F)(F)C(F)(F)F)C(F)(F)C(F)(F)F.[Li+],0.014689129,0.036364,0.097528085,386.9269112,,,,,,,,,,,,3.932537188,5.83E-06,-5.234670803
,,,,,1,doi.org/10.1016/S0167-2738(00)00678-0,PVDF-HFP,[Cu]CC(F)(F)C(F)(F)C(F)(C(F)(F)(F))[Au],[Cu]CC(F)(F)C(F)(F)C(F)(C(F)(F)(F))[Au],,,,,,,0.6,,,,,,455000,110000,110000,,,213.9952082,random,,diethyl carbonate,CCOC(=O)OCC,,,0.288811623,0.21816,,,,,,,118.0629942,,,118.0629942,,ethylene carbonate,O=C1OCCO1,,0.258270829,0.14544,,,,,88.01604399,,1,88.01604399,,,,,,,,,,,,,,,BETI,O=S(=O)([N-]S(=O)(=O)C(F)(F)C(F)(F)F)C(F)(F)C(F)(F)F.[Li+],0.014689129,0.036364,0.097528085,386.9269112,,,,,,,,,,,,-5.308999905,2.34E-06,-5.631565799
,,,,,1,doi.org/10.1016/S0167-2738(00)00678-0,PVDF-HFP,[Cu]CC(F)(F)C(F)(F)C(F)(C(F)(F)(F))[Au],[Cu]CC(F)(F)C(F)(F)C(F)(C(F)(F)(F))[Au],,,,,,,0.6,,,,,,455000,110000,110000,,,213.9952082,random,,diethyl carbonate,CCOC(=O)OCC,,,0.288811623,0.21816,,,,,,,118.0629942,,,118.0629942,,ethylene carbonate,O=C1OCCO1,,0.258270829,0.14544,,,,,88.01604399,,1,88.01604399,,,,,,,,,,,,,,,BETI,O=S(=O)([N-]S(=O)(=O)C(F)(F)C(F)(F)F)C(F)(F)C(F)(F)F.[Li+],0.014689129,0.036364,0.097528085,386.9269112,,,,,,,,,,,,-13.94819879,6.91E-07,-6.160592584
,,,,,1,doi.org/10.1016/S0167-2738(00)00678-0,PVDF-HFP,[Cu]CC(F)(F)C(F)(F)C(F)(C(F)(F)(F))[Au],[Cu]CC(F)(F)C(F)(F)C(F)(C(F)(F)(F))[Au],,,,,,,0.6,,,,,,455000,110000,110000,,,213.9952082,random,,diethyl carbonate,CCOC(=O)OCC,,,0.288811623,0.21816,,,,,,,118.0629942,,,118.0629942,,ethylene carbonate,O=C1OCCO1,,0.258270829,0.14544,,,,,88.01604399,,1,88.01604399,,,,,,,,,,,,,,,BETI,O=S(=O)([N-]S(=O)(=O)C(F)(F)C(F)(F)F)C(F)(F)C(F)(F)F.[Li+],0.014689129,0.036364,0.097528085,386.9269112,,,,,,,,,,,,-24.64880077,2.85E-07,-6.545642144
,,,,,1,doi.org/10.1016/S0167-2738(00)00678-0,PVDF-HFP,[Cu]CC(F)(F)C(F)(F)C(F)(C(F)(F)(F))[Au],[Cu]CC(F)(F)C(F)(F)C(F)(C(F)(F)(F))[Au],,,,,,,0.6,,,,,,455000,110000,110000,,,213.9952082,random,,diethyl carbonate,CCOC(=O)OCC,,,0.288811623,0.21816,,,,,,,118.0629942,,,118.0629942,,ethylene carbonate,O=C1OCCO1,,0.258270829,0.14544,,,,,88.01604399,,1,88.01604399,,,,,,,,,,,,,,,BETI,O=S(=O)([N-]S(=O)(=O)C(F)(F)C(F)(F)F)C(F)(F)C(F)(F)F.[Li+],0.014689129,0.036364,0.097528085,386.9269112,,,,,,,,,,,,-35.65797237,3.02E-08,-7.519362033
,,,,,1,doi.org/10.1016/S0167-2738(00)00678-0,PVDF-HFP,[Cu]CC(F)(F)C(F)(F)C(F)(C(F)(F)(F))[Au],[Cu]CC(F)(F)C(F)(F)C(F)(C(F)(F)(F))[Au],,,,,,,0.7,,,,,,455000,110000,110000,,,213.9952082,random,,diethyl carbonate,CCOC(=O)OCC,,,0.232264463,0.16362,,,,,,,118.0629942,,,118.0629942,,ethylene carbonate,O=C1OCCO1,,0.207703329,0.10908,,,,,88.01604399,,1,88.01604399,,,,,,,,,,,,,,,BETI,O=S(=O)([N-]S(=O)(=O)C(F)(F)C(F)(F)F)C(F)(F)C(F)(F)F.[Li+],0.011813107,0.027273,0.072462449,386.9269112,,,,,,,,,,,,71.98130479,7.47E-05,-4.126716508
,,,,,1,doi.org/10.1016/S0167-2738(00)00678-0,PVDF-HFP,[Cu]CC(F)(F)C(F)(F)C(F)(C(F)(F)(F))[Au],[Cu]CC(F)(F)C(F)(F)C(F)(C(F)(F)(F))[Au],,,,,,,0.7,,,,,,455000,110000,110000,,,213.9952082,random,,diethyl carbonate,CCOC(=O)OCC,,,0.232264463,0.16362,,,,,,,118.0629942,,,118.0629942,,ethylene carbonate,O=C1OCCO1,,0.207703329,0.10908,,,,,88.01604399,,1,88.01604399,,,,,,,,,,,,,,,BETI,O=S(=O)([N-]S(=O)(=O)C(F)(F)C(F)(F)F)C(F)(F)C(F)(F)F.[Li+],0.011813107,0.027273,0.072462449,386.9269112,,,,,,,,,,,,53.81838485,3.34E-05,-4.475709308
,,,,,1,doi.org/10.1016/S0167-2738(00)00678-0,PVDF-HFP,[Cu]CC(F)(F)C(F)(F)C(F)(C(F)(F)(F))[Au],[Cu]CC(F)(F)C(F)(F)C(F)(C(F)(F)(F))[Au],,,,,,,0.7,,,,,,455000,110000,110000,,,213.9952082,random,,diethyl carbonate,CCOC(=O)OCC,,,0.232264463,0.16362,,,,,,,118.0629942,,,118.0629942,,ethylene carbonate,O=C1OCCO1,,0.207703329,0.10908,,,,,88.01604399,,1,88.01604399,,,,,,,,,,,,,,,BETI,O=S(=O)([N-]S(=O)(=O)C(F)(F)C(F)(F)F)C(F)(F)C(F)(F)F.[Li+],0.011813107,0.027273,0.072462449,386.9269112,,,,,,,,,,,,44.65173686,1.82E-05,-4.74032679
,,,,,1,doi.org/10.1016/S0167-2738(00)00678-0,PVDF-HFP,[Cu]CC(F)(F)C(F)(F)C(F)(C(F)(F)(F))[Au],[Cu]CC(F)(F)C(F)(F)C(F)(C(F)(F)(F))[Au],,,,,,,0.7,,,,,,455000,110000,110000,,,213.9952082,random,,diethyl carbonate,CCOC(=O)OCC,,,0.232264463,0.16362,,,,,,,118.0629942,,,118.0629942,,ethylene carbonate,O=C1OCCO1,,0.207703329,0.10908,,,,,88.01604399,,1,88.01604399,,,,,,,,,,,,,,,BETI,O=S(=O)([N-]S(=O)(=O)C(F)(F)C(F)(F)F)C(F)(F)C(F)(F)F.[Li+],0.011813107,0.027273,0.072462449,386.9269112,,,,,,,,,,,,34.50160097,9.89E-06,-5.005006727
,,,,,1,doi.org/10.1016/S0167-2738(00)00678-0,PVDF-HFP,[Cu]CC(F)(F)C(F)(F)C(F)(C(F)(F)(F))[Au],[Cu]CC(F)(F)C(F)(F)C(F)(C(F)(F)(F))[Au],,,,,,,0.7,,,,,,455000,110000,110000,,,213.9952082,random,,diethyl carbonate,CCOC(=O)OCC,,,0.232264463,0.16362,,,,,,,118.0629942,,,118.0629942,,ethylene carbonate,O=C1OCCO1,,0.207703329,0.10908,,,,,88.01604399,,1,88.01604399,,,,,,,,,,,,,,,BETI,O=S(=O)([N-]S(=O)(=O)C(F)(F)C(F)(F)F)C(F)(F)C(F)(F)F.[Li+],0.011813107,0.027273,0.072462449,386.9269112,,,,,,,,,,,,24.52388898,4.31E-06,-5.365803327
,,,,,1,doi.org/10.1016/S0167-2738(00)00678-0,PVDF-HFP,[Cu]CC(F)(F)C(F)(F)C(F)(C(F)(F)(F))[Au],[Cu]CC(F)(F)C(F)(F)C(F)(C(F)(F)(F))[Au],,,,,,,0.7,,,,,,455000,110000,110000,,,213.9952082,random,,diethyl carbonate,CCOC(=O)OCC,,,0.232264463,0.16362,,,,,,,118.0629942,,,118.0629942,,ethylene carbonate,O=C1OCCO1,,0.207703329,0.10908,,,,,88.01604399,,1,88.01604399,,,,,,,,,,,,,,,BETI,O=S(=O)([N-]S(=O)(=O)C(F)(F)C(F)(F)F)C(F)(F)C(F)(F)F.[Li+],0.011813107,0.027273,0.072462449,386.9269112,,,,,,,,,,,,14.73758478,2.22E-06,-5.654548861
,,,,,1,doi.org/10.1016/S0167-2738(00)00678-0,PVDF-HFP,[Cu]CC(F)(F)C(F)(F)C(F)(C(F)(F)(F))[Au],[Cu]CC(F)(F)C(F)(F)C(F)(C(F)(F)(F))[Au],,,,,,,0.7,,,,,,455000,110000,110000,,,213.9952082,random,,diethyl carbonate,CCOC(=O)OCC,,,0.232264463,0.16362,,,,,,,118.0629942,,,118.0629942,,ethylene carbonate,O=C1OCCO1,,0.207703329,0.10908,,,,,88.01604399,,1,88.01604399,,,,,,,,,,,,,,,BETI,O=S(=O)([N-]S(=O)(=O)C(F)(F)C(F)(F)F)C(F)(F)C(F)(F)F.[Li+],0.011813107,0.027273,0.072462449,386.9269112,,,,,,,,,,,,5.582757952,7.74E-07,-6.111462126
,,,,,1,doi.org/10.1016/S0167-2738(00)00678-0,PVDF-HFP,[Cu]CC(F)(F)C(F)(F)C(F)(C(F)(F)(F))[Au],[Cu]CC(F)(F)C(F)(F)C(F)(C(F)(F)(F))[Au],,,,,,,0.7,,,,,,455000,110000,110000,,,213.9952082,random,,diethyl carbonate,CCOC(=O)OCC,,,0.232264463,0.16362,,,,,,,118.0629942,,,118.0629942,,ethylene carbonate,O=C1OCCO1,,0.207703329,0.10908,,,,,88.01604399,,1,88.01604399,,,,,,,,,,,,,,,BETI,O=S(=O)([N-]S(=O)(=O)C(F)(F)C(F)(F)F)C(F)(F)C(F)(F)F.[Li+],0.011813107,0.027273,0.072462449,386.9269112,,,,,,,,,,,,-5.273152122,3.98E-07,-6.400332567
,,,,,1,doi.org/10.1016/S0167-2738(00)00678-0,PVDF-HFP,[Cu]CC(F)(F)C(F)(F)C(F)(C(F)(F)(F))[Au],[Cu]CC(F)(F)C(F)(F)C(F)(C(F)(F)(F))[Au],,,,,,,0.7,,,,,,455000,110000,110000,,,213.9952082,random,,diethyl carbonate,CCOC(=O)OCC,,,0.232264463,0.16362,,,,,,,118.0629942,,,118.0629942,,ethylene carbonate,O=C1OCCO1,,0.207703329,0.10908,,,,,88.01604399,,1,88.01604399,,,,,,,,,,,,,,,BETI,O=S(=O)([N-]S(=O)(=O)C(F)(F)C(F)(F)F)C(F)(F)C(F)(F)F.[Li+],0.011813107,0.027273,0.072462449,386.9269112,,,,,,,,,,,,-15.64790096,1.05E-07,-6.977511365
,,,,,1,doi.org/10.1016/S0167-2738(00)00678-0,PVDF-HFP,[Cu]CC(F)(F)C(F)(F)C(F)(C(F)(F)(F))[Au],[Cu]CC(F)(F)C(F)(F)C(F)(C(F)(F)(F))[Au],,,,,,,0.7,,,,,,455000,110000,110000,,,213.9952082,random,,diethyl carbonate,CCOC(=O)OCC,,,0.232264463,0.16362,,,,,,,118.0629942,,,118.0629942,,ethylene carbonate,O=C1OCCO1,,0.207703329,0.10908,,,,,88.01604399,,1,88.01604399,,,,,,,,,,,,,,,BETI,O=S(=O)([N-]S(=O)(=O)C(F)(F)C(F)(F)F)C(F)(F)C(F)(F)F.[Li+],0.011813107,0.027273,0.072462449,386.9269112,,,,,,,,,,,,-24.91992065,1.65E-08,-7.78289698
,,,,,1,doi.org/10.1016/S0167-2738(00)00678-0,PVDF-HFP,[Cu]CC(F)(F)C(F)(F)C(F)(C(F)(F)(F))[Au],[Cu]CC(F)(F)C(F)(F)C(F)(C(F)(F)(F))[Au],,,,,,,0.7,,,,,,455000,110000,110000,,,213.9952082,random,,diethyl carbonate,CCOC(=O)OCC,,,0.232264463,0.16362,,,,,,,118.0629942,,,118.0629942,,ethylene carbonate,O=C1OCCO1,,0.207703329,0.10908,,,,,88.01604399,,1,88.01604399,,,,,,,,,,,,,,,BETI,O=S(=O)([N-]S(=O)(=O)C(F)(F)C(F)(F)F)C(F)(F)C(F)(F)F.[Li+],0.011813107,0.027273,0.072462449,386.9269112,,,,,,,,,,,,-30.53545536,4.88E-09,-8.311798857
,,,,,1,doi.org/10.1016/S0167-2738(00)00678-0,PVDF-HFP,[Cu]CC(F)(F)C(F)(F)C(F)(C(F)(F)(F))[Au],[Cu]CC(F)(F)C(F)(F)C(F)(C(F)(F)(F))[Au],,,,,,,0.8,,,,,,455000,110000,110000,,,213.9952082,random,,diethyl carbonate,CCOC(=O)OCC,,,0.166906406,0.10908,,,,,,,118.0629942,,,118.0629942,,ethylene carbonate,O=C1OCCO1,,0.149256652,0.07272,,,,,88.01604399,,1,88.01604399,,,,,,,,,,,,,,,BETI,O=S(=O)([N-]S(=O)(=O)C(F)(F)C(F)(F)F)C(F)(F)C(F)(F)F.[Li+],0.008488958,0.018182,0.047860995,386.9269112,,,,,,,,,,,,70.8015815,1.46E-05,-4.835465009
,,,,,1,doi.org/10.1016/S0167-2738(00)00678-0,PVDF-HFP,[Cu]CC(F)(F)C(F)(F)C(F)(C(F)(F)(F))[Au],[Cu]CC(F)(F)C(F)(F)C(F)(C(F)(F)(F))[Au],,,,,,,0.8,,,,,,455000,110000,110000,,,213.9952082,random,,diethyl carbonate,CCOC(=O)OCC,,,0.166906406,0.10908,,,,,,,118.0629942,,,118.0629942,,ethylene carbonate,O=C1OCCO1,,0.149256652,0.07272,,,,,88.01604399,,1,88.01604399,,,,,,,,,,,,,,,BETI,O=S(=O)([N-]S(=O)(=O)C(F)(F)C(F)(F)F)C(F)(F)C(F)(F)F.[Li+],0.008488958,0.018182,0.047860995,386.9269112,,,,,,,,,,,,53.87681773,4.82E-06,-5.316547961
,,,,,1,doi.org/10.1016/S0167-2738(00)00678-0,PVDF-HFP,[Cu]CC(F)(F)C(F)(F)C(F)(C(F)(F)(F))[Au],[Cu]CC(F)(F)C(F)(F)C(F)(C(F)(F)(F))[Au],,,,,,,0.8,,,,,,455000,110000,110000,,,213.9952082,random,,diethyl carbonate,CCOC(=O)OCC,,,0.166906406,0.10908,,,,,,,118.0629942,,,118.0629942,,ethylene carbonate,O=C1OCCO1,,0.149256652,0.07272,,,,,88.01604399,,1,88.01604399,,,,,,,,,,,,,,,BETI,O=S(=O)([N-]S(=O)(=O)C(F)(F)C(F)(F)F)C(F)(F)C(F)(F)F.[Li+],0.008488958,0.018182,0.047860995,386.9269112,,,,,,,,,,,,45.2362744,2.35E-06,-5.629192548
,,,,,1,doi.org/10.1016/S0167-2738(00)00678-0,PVDF-HFP,[Cu]CC(F)(F)C(F)(F)C(F)(C(F)(F)(F))[Au],[Cu]CC(F)(F)C(F)(F)C(F)(C(F)(F)(F))[Au],,,,,,,0.8,,,,,,455000,110000,110000,,,213.9952082,random,,diethyl carbonate,CCOC(=O)OCC,,,0.166906406,0.10908,,,,,,,118.0629942,,,118.0629942,,ethylene carbonate,O=C1OCCO1,,0.149256652,0.07272,,,,,88.01604399,,1,88.01604399,,,,,,,,,,,,,,,BETI,O=S(=O)([N-]S(=O)(=O)C(F)(F)C(F)(F)F)C(F)(F)C(F)(F)F.[Li+],0.008488958,0.018182,0.047860995,386.9269112,,,,,,,,,,,,36.54485286,9.96E-07,-6.001917857
,,,,,1,doi.org/10.1016/S0167-2738(00)00678-0,PVDF-HFP,[Cu]CC(F)(F)C(F)(F)C(F)(C(F)(F)(F))[Au],[Cu]CC(F)(F)C(F)(F)C(F)(C(F)(F)(F))[Au],,,,,,,0.8,,,,,,455000,110000,110000,,,213.9952082,random,,diethyl carbonate,CCOC(=O)OCC,,,0.166906406,0.10908,,,,,,,118.0629942,,,118.0629942,,ethylene carbonate,O=C1OCCO1,,0.149256652,0.07272,,,,,88.01604399,,1,88.01604399,,,,,,,,,,,,,,,BETI,O=S(=O)([N-]S(=O)(=O)C(F)(F)C(F)(F)F)C(F)(F)C(F)(F)F.[Li+],0.008488958,0.018182,0.047860995,386.9269112,,,,,,,,,,,,26.43984858,3.78E-07,-6.422774362
,,,,,1,doi.org/10.1016/S0167-2738(00)00678-0,PVDF-HFP,[Cu]CC(F)(F)C(F)(F)C(F)(C(F)(F)(F))[Au],[Cu]CC(F)(F)C(F)(F)C(F)(C(F)(F)(F))[Au],,,,,,,0.8,,,,,,455000,110000,110000,,,213.9952082,random,,diethyl carbonate,CCOC(=O)OCC,,,0.166906406,0.10908,,,,,,,118.0629942,,,118.0629942,,ethylene carbonate,O=C1OCCO1,,0.149256652,0.07272,,,,,88.01604399,,1,88.01604399,,,,,,,,,,,,,,,BETI,O=S(=O)([N-]S(=O)(=O)C(F)(F)C(F)(F)F)C(F)(F)C(F)(F)F.[Li+],0.008488958,0.018182,0.047860995,386.9269112,,,,,,,,,,,,16.10407085,1.25E-07,-6.903732406
,,,,,1,doi.org/10.1016/S0167-2738(00)00678-0,PVDF-HFP,[Cu]CC(F)(F)C(F)(F)C(F)(C(F)(F)(F))[Au],[Cu]CC(F)(F)C(F)(F)C(F)(C(F)(F)(F))[Au],,,,,,,0.8,,,,,,455000,110000,110000,,,213.9952082,random,,diethyl carbonate,CCOC(=O)OCC,,,0.166906406,0.10908,,,,,,,118.0629942,,,118.0629942,,ethylene carbonate,O=C1OCCO1,,0.149256652,0.07272,,,,,88.01604399,,1,88.01604399,,,,,,,,,,,,,,,BETI,O=S(=O)([N-]S(=O)(=O)C(F)(F)C(F)(F)F)C(F)(F)C(F)(F)F.[Li+],0.008488958,0.018182,0.047860995,386.9269112,,,,,,,,,,,,5.66162804,2.12E-08,-7.673019624
,,,,,1,doi.org/10.1016/S0167-2738(00)00678-0,PVDF-HFP,[Cu]CC(F)(F)C(F)(F)C(F)(C(F)(F)(F))[Au],[Cu]CC(F)(F)C(F)(F)C(F)(C(F)(F)(F))[Au],,,,,,,0.8,,,,,,455000,110000,110000,,,213.9952082,random,,diethyl carbonate,CCOC(=O)OCC,,,0.166906406,0.10908,,,,,,,118.0629942,,,118.0629942,,ethylene carbonate,O=C1OCCO1,,0.149256652,0.07272,,,,,88.01604399,,1,88.01604399,,,,,,,,,,,,,,,BETI,O=S(=O)([N-]S(=O)(=O)C(F)(F)C(F)(F)F)C(F)(F)C(F)(F)F.[Li+],0.008488958,0.018182,0.047860995,386.9269112,,,,,,,,,,,,-3.671554671,2.89E-09,-8.53838187
,,,,,1,doi.org/10.1016/j.matlet.2018.11.003,20190321_sc1_IL,C[N+](CC)(C)CC.O=S([N-]S(=O)(F)=O)(F)=O,C[N+](CC)(C)CC.O=S([N-]S(=O)(F)=O)(F)=O,,,,,,0.457428965,0.4,,,,,,,,282.0519554,,1,282.0519554,,,20190321_sc1_PIL,[Cu]CC1C[N+](C)(C)CC1C[Au].O=S([N-]S(=O)(C(F)(F)F)=O)(C(F)(F)F)=O,[Cu]CC1C[N+](C)(C)CC1C[Au].O=S([N-]S(=O)(C(F)(F)F)=O)(C(F)(F)F)=O,,0.31774747,0.4,,,,,,,868929.3118,,2140,406.0417345,,,,,,,,,,,,,,,,,,,,,,,,,,,,,LiTFSI,O=S(=O)([N-]S(=O)(=O)C(F)(F)F)C(F)(F)F.[Li+],0.224823565,0.2,0.871282634,286.9332984,,,,,,,,,,,,70.10814536,0.00075,-3.124938737
,,,,,1,doi.org/10.1016/j.matlet.2018.11.003,20190321_sc1_IL,C[N+](CC)(C)CC.O=S([N-]S(=O)(F)=O)(F)=O,C[N+](CC)(C)CC.O=S([N-]S(=O)(F)=O)(F)=O,,,,,,0.457428965,0.4,,,,,,,,282.0519554,,1,282.0519554,,,20190321_sc1_PIL,[Cu]CC1C[N+](C)(C)CC1C[Au].O=S([N-]S(=O)(C(F)(F)F)=O)(C(F)(F)F)=O,[Cu]CC1C[N+](C)(C)CC1C[Au].O=S([N-]S(=O)(C(F)(F)F)=O)(C(F)(F)F)=O,,0.31774747,0.4,,,,,,,868929.3118,,2140,406.0417345,,,,,,,,,,,,,,,,,,,,,,,,,,,,,LiTFSI,O=S(=O)([N-]S(=O)(=O)C(F)(F)F)C(F)(F)F.[Li+],0.224823565,0.2,0.871282634,286.9332984,,,,,,,,,,,,59.78143013,0.00055,-3.259637311
,,,,,1,doi.org/10.1016/j.matlet.2018.11.003,20190321_sc1_IL,C[N+](CC)(C)CC.O=S([N-]S(=O)(F)=O)(F)=O,C[N+](CC)(C)CC.O=S([N-]S(=O)(F)=O)(F)=O,,,,,,0.457428965,0.4,,,,,,,,282.0519554,,1,282.0519554,,,20190321_sc1_PIL,[Cu]CC1C[N+](C)(C)CC1C[Au].O=S([N-]S(=O)(C(F)(F)F)=O)(C(F)(F)F)=O,[Cu]CC1C[N+](C)(C)CC1C[Au].O=S([N-]S(=O)(C(F)(F)F)=O)(C(F)(F)F)=O,,0.31774747,0.4,,,,,,,868929.3118,,2140,406.0417345,,,,,,,,,,,,,,,,,,,,,,,,,,,,,LiTFSI,O=S(=O)([N-]S(=O)(=O)C(F)(F)F)C(F)(F)F.[Li+],0.224823565,0.2,0.871282634,286.9332984,,,,,,,,,,,,49.82011772,0.00037,-3.431798276
,,,,,1,doi.org/10.1016/j.matlet.2018.11.003,20190321_sc1_IL,C[N+](CC)(C)CC.O=S([N-]S(=O)(F)=O)(F)=O,C[N+](CC)(C)CC.O=S([N-]S(=O)(F)=O)(F)=O,,,,,,0.457428965,0.4,,,,,,,,282.0519554,,1,282.0519554,,,20190321_sc1_PIL,[Cu]CC1C[N+](C)(C)CC1C[Au].O=S([N-]S(=O)(C(F)(F)F)=O)(C(F)(F)F)=O,[Cu]CC1C[N+](C)(C)CC1C[Au].O=S([N-]S(=O)(C(F)(F)F)=O)(C(F)(F)F)=O,,0.31774747,0.4,,,,,,,868929.3118,,2140,406.0417345,,,,,,,,,,,,,,,,,,,,,,,,,,,,,LiTFSI,O=S(=O)([N-]S(=O)(=O)C(F)(F)F)C(F)(F)F.[Li+],0.224823565,0.2,0.871282634,286.9332984,,,,,,,,,,,,39.91574015,0.00023,-3.638272164
,,,,,1,doi.org/10.1016/j.matlet.2018.11.003,20190321_sc1_IL,C[N+](CC)(C)CC.O=S([N-]S(=O)(F)=O)(F)=O,C[N+](CC)(C)CC.O=S([N-]S(=O)(F)=O)(F)=O,,,,,,0.457428965,0.4,,,,,,,,282.0519554,,1,282.0519554,,,20190321_sc1_PIL,[Cu]CC1C[N+](C)(C)CC1C[Au].O=S([N-]S(=O)(C(F)(F)F)=O)(C(F)(F)F)=O,[Cu]CC1C[N+](C)(C)CC1C[Au].O=S([N-]S(=O)(C(F)(F)F)=O)(C(F)(F)F)=O,,0.31774747,0.4,,,,,,,868929.3118,,2140,406.0417345,,,,,,,,,,,,,,,,,,,,,,,,,,,,,LiTFSI,O=S(=O)([N-]S(=O)(=O)C(F)(F)F)C(F)(F)F.[Li+],0.224823565,0.2,0.871282634,286.9332984,,,,,,,,,,,,29.83203699,0.00014,-3.853871964
,,,,,1,doi.org/10.1016/j.matlet.2018.11.003,20190321_sc1_IL,C[N+](CC)(C)CC.O=S([N-]S(=O)(F)=O)(F)=O,C[N+](CC)(C)CC.O=S([N-]S(=O)(F)=O)(F)=O,,,,,,0.457428965,0.4,,,,,,,,282.0519554,,1,282.0519554,,,20190321_sc1_PIL,[Cu]CC1C[N+](C)(C)CC1C[Au].O=S([N-]S(=O)(C(F)(F)F)=O)(C(F)(F)F)=O,[Cu]CC1C[N+](C)(C)CC1C[Au].O=S([N-]S(=O)(C(F)(F)F)=O)(C(F)(F)F)=O,,0.31774747,0.4,,,,,,,868929.3118,,2140,406.0417345,,,,,,,,,,,,,,,,,,,,,,,,,,,,,LiTFSI,O=S(=O)([N-]S(=O)(=O)C(F)(F)F)C(F)(F)F.[Li+],0.224823565,0.2,0.871282634,286.9332984,,,,,,,,,,,,24.4235243,0.00011,-3.958607315
,,,,,1,doi.org/10.1016/j.matlet.2018.11.003,20190321_sc1_IL,C[N+](CC)(C)CC.O=S([N-]S(=O)(F)=O)(F)=O,C[N+](CC)(C)CC.O=S([N-]S(=O)(F)=O)(F)=O,,,,,,0.533996862,0.48,,,,,,,,282.0519554,,1,282.0519554,,,20190321_sc1_PIL,[Cu]CC1C[N+](C)(C)CC1C[Au].O=S([N-]S(=O)(C(F)(F)F)=O)(C(F)(F)F)=O,[Cu]CC1C[N+](C)(C)CC1C[Au].O=S([N-]S(=O)(C(F)(F)F)=O)(C(F)(F)F)=O,,0.24728962,0.32,,,,,,,868929.3118,,2140,406.0417345,,,,,,,,,,,,,,,,,,,,,,,,,,,,,LiTFSI,O=S(=O)([N-]S(=O)(=O)C(F)(F)F)C(F)(F)F.[Li+],0.218713519,0.2,0.871282634,286.9332984,,,,,,,,,,,,80.24044277,0.0011,-2.958607315
,,,,,1,doi.org/10.1016/j.matlet.2018.11.003,20190321_sc1_IL,C[N+](CC)(C)CC.O=S([N-]S(=O)(F)=O)(F)=O,C[N+](CC)(C)CC.O=S([N-]S(=O)(F)=O)(F)=O,,,,,,0.533996862,0.48,,,,,,,,282.0519554,,1,282.0519554,,,20190321_sc1_PIL,[Cu]CC1C[N+](C)(C)CC1C[Au].O=S([N-]S(=O)(C(F)(F)F)=O)(C(F)(F)F)=O,[Cu]CC1C[N+](C)(C)CC1C[Au].O=S([N-]S(=O)(C(F)(F)F)=O)(C(F)(F)F)=O,,0.24728962,0.32,,,,,,,868929.3118,,2140,406.0417345,,,,,,,,,,,,,,,,,,,,,,,,,,,,,LiTFSI,O=S(=O)([N-]S(=O)(=O)C(F)(F)F)C(F)(F)F.[Li+],0.218713519,0.2,0.871282634,286.9332984,,,,,,,,,,,,70.10814536,0.00099,-3.004364805
,,,,,1,doi.org/10.1016/j.matlet.2018.11.003,20190321_sc1_IL,C[N+](CC)(C)CC.O=S([N-]S(=O)(F)=O)(F)=O,C[N+](CC)(C)CC.O=S([N-]S(=O)(F)=O)(F)=O,,,,,,0.533996862,0.48,,,,,,,,282.0519554,,1,282.0519554,,,20190321_sc1_PIL,[Cu]CC1C[N+](C)(C)CC1C[Au].O=S([N-]S(=O)(C(F)(F)F)=O)(C(F)(F)F)=O,[Cu]CC1C[N+](C)(C)CC1C[Au].O=S([N-]S(=O)(C(F)(F)F)=O)(C(F)(F)F)=O,,0.24728962,0.32,,,,,,,868929.3118,,2140,406.0417345,,,,,,,,,,,,,,,,,,,,,,,,,,,,,LiTFSI,O=S(=O)([N-]S(=O)(=O)C(F)(F)F)C(F)(F)F.[Li+],0.218713519,0.2,0.871282634,286.9332984,,,,,,,,,,,,59.94985213,0.00079,-3.102372909
,,,,,1,doi.org/10.1016/j.matlet.2018.11.003,20190321_sc1_IL,C[N+](CC)(C)CC.O=S([N-]S(=O)(F)=O)(F)=O,C[N+](CC)(C)CC.O=S([N-]S(=O)(F)=O)(F)=O,,,,,,0.533996862,0.48,,,,,,,,282.0519554,,1,282.0519554,,,20190321_sc1_PIL,[Cu]CC1C[N+](C)(C)CC1C[Au].O=S([N-]S(=O)(C(F)(F)F)=O)(C(F)(F)F)=O,[Cu]CC1C[N+](C)(C)CC1C[Au].O=S([N-]S(=O)(C(F)(F)F)=O)(C(F)(F)F)=O,,0.24728962,0.32,,,,,,,868929.3118,,2140,406.0417345,,,,,,,,,,,,,,,,,,,,,,,,,,,,,LiTFSI,O=S(=O)([N-]S(=O)(=O)C(F)(F)F)C(F)(F)F.[Li+],0.218713519,0.2,0.871282634,286.9332984,,,,,,,,,,,,49.89934428,0.00061,-3.214670165
,,,,,1,doi.org/10.1016/j.matlet.2018.11.003,20190321_sc1_IL,C[N+](CC)(C)CC.O=S([N-]S(=O)(F)=O)(F)=O,C[N+](CC)(C)CC.O=S([N-]S(=O)(F)=O)(F)=O,,,,,,0.533996862,0.48,,,,,,,,282.0519554,,1,282.0519554,,,20190321_sc1_PIL,[Cu]CC1C[N+](C)(C)CC1C[Au].O=S([N-]S(=O)(C(F)(F)F)=O)(C(F)(F)F)=O,[Cu]CC1C[N+](C)(C)CC1C[Au].O=S([N-]S(=O)(C(F)(F)F)=O)(C(F)(F)F)=O,,0.24728962,0.32,,,,,,,868929.3118,,2140,406.0417345,,,,,,,,,,,,,,,,,,,,,,,,,,,,,LiTFSI,O=S(=O)([N-]S(=O)(=O)C(F)(F)F)C(F)(F)F.[Li+],0.218713519,0.2,0.871282634,286.9332984,,,,,,,,,,,,40.06465815,0.00047,-3.327902142
,,,,,1,doi.org/10.1016/j.matlet.2018.11.003,20190321_sc1_IL,C[N+](CC)(C)CC.O=S([N-]S(=O)(F)=O)(F)=O,C[N+](CC)(C)CC.O=S([N-]S(=O)(F)=O)(F)=O,,,,,,0.533996862,0.48,,,,,,,,282.0519554,,1,282.0519554,,,20190321_sc1_PIL,[Cu]CC1C[N+](C)(C)CC1C[Au].O=S([N-]S(=O)(C(F)(F)F)=O)(C(F)(F)F)=O,[Cu]CC1C[N+](C)(C)CC1C[Au].O=S([N-]S(=O)(C(F)(F)F)=O)(C(F)(F)F)=O,,0.24728962,0.32,,,,,,,868929.3118,,2140,406.0417345,,,,,,,,,,,,,,,,,,,,,,,,,,,,,LiTFSI,O=S(=O)([N-]S(=O)(=O)C(F)(F)F)C(F)(F)F.[Li+],0.218713519,0.2,0.871282634,286.9332984,,,,,,,,,,,,29.83203699,0.00027,-3.568636236
,,,,,1,doi.org/10.1016/j.matlet.2018.11.003,20190321_sc1_IL,C[N+](CC)(C)CC.O=S([N-]S(=O)(F)=O)(F)=O,C[N+](CC)(C)CC.O=S([N-]S(=O)(F)=O)(F)=O,,,,,,0.533996862,0.48,,,,,,,,282.0519554,,1,282.0519554,,,20190321_sc1_PIL,[Cu]CC1C[N+](C)(C)CC1C[Au].O=S([N-]S(=O)(C(F)(F)F)=O)(C(F)(F)F)=O,[Cu]CC1C[N+](C)(C)CC1C[Au].O=S([N-]S(=O)(C(F)(F)F)=O)(C(F)(F)F)=O,,0.24728962,0.32,,,,,,,868929.3118,,2140,406.0417345,,,,,,,,,,,,,,,,,,,,,,,,,,,,,LiTFSI,O=S(=O)([N-]S(=O)(=O)C(F)(F)F)C(F)(F)F.[Li+],0.218713519,0.2,0.871282634,286.9332984,,,,,,,,,,,,24.89495047,0.0002,-3.698970004
,,,,,1,doi.org/10.1016/j.electacta.2019.01.117,20190321_sc8,[Cu]CCCCCC(=O)O[Au],[Cu]CCCCCC(=O)O[Au],,,,,,0.962171243,0.91,,,,,,,50000,50000,,,114.0642458,,,,,,,,,,,,,,,,,,,,,,,,,,,,,,,,,,,,,,,,,,,,,,,LiTFSI,O=S(=O)([N-]S(=O)(=O)C(F)(F)F)C(F)(F)F.[Li+],0.037828757,0.09,0.34468324,286.9332984,,,,,,,,,,,,89.49639408,0.00013,-3.886056648
,,,,,1,doi.org/10.1016/j.electacta.2019.01.117,20190321_sc8,[Cu]CCCCCC(=O)O[Au],[Cu]CCCCCC(=O)O[Au],,,,,,0.962171243,0.91,,,,,,,50000,50000,,,114.0642458,,,,,,,,,,,,,,,,,,,,,,,,,,,,,,,,,,,,,,,,,,,,,,,LiTFSI,O=S(=O)([N-]S(=O)(=O)C(F)(F)F)C(F)(F)F.[Li+],0.037828757,0.09,0.34468324,286.9332984,,,,,,,,,,,,80.46883296,9.50E-05,-4.022276395
,,,,,1,doi.org/10.1016/j.electacta.2019.01.117,20190321_sc8,[Cu]CCCCCC(=O)O[Au],[Cu]CCCCCC(=O)O[Au],,,,,,0.962171243,0.91,,,,,,,50000,50000,,,114.0642458,,,,,,,,,,,,,,,,,,,,,,,,,,,,,,,,,,,,,,,,,,,,,,,LiTFSI,O=S(=O)([N-]S(=O)(=O)C(F)(F)F)C(F)(F)F.[Li+],0.037828757,0.09,0.34468324,286.9332984,,,,,,,,,,,,70.58630654,7.00E-05,-4.15490196
,,,,,1,doi.org/10.1016/j.electacta.2019.01.117,20190321_sc8,[Cu]CCCCCC(=O)O[Au],[Cu]CCCCCC(=O)O[Au],,,,,,0.962171243,0.91,,,,,,,50000,50000,,,114.0642458,,,,,,,,,,,,,,,,,,,,,,,,,,,,,,,,,,,,,,,,,,,,,,,LiTFSI,O=S(=O)([N-]S(=O)(=O)C(F)(F)F)C(F)(F)F.[Li+],0.037828757,0.09,0.34468324,286.9332984,,,,,,,,,,,,59.80604603,5.30E-05,-4.27572413
,,,,,1,doi.org/10.1016/j.electacta.2019.01.117,20190321_sc8,[Cu]CCCCCC(=O)O[Au],[Cu]CCCCCC(=O)O[Au],,,,,,0.962171243,0.91,,,,,,,50000,50000,,,114.0642458,,,,,,,,,,,,,,,,,,,,,,,,,,,,,,,,,,,,,,,,,,,,,,,LiTFSI,O=S(=O)([N-]S(=O)(=O)C(F)(F)F)C(F)(F)F.[Li+],0.037828757,0.09,0.34468324,286.9332984,,,,,,,,,,,,50.82209985,6.00E-06,-5.22184875
,,,,,1,doi.org/10.1016/j.electacta.2019.01.117,20190321_sc8,[Cu]CCCCCC(=O)O[Au],[Cu]CCCCCC(=O)O[Au],,,,,,0.962171243,0.91,,,,,,,50000,50000,,,114.0642458,,,,,,,,,,,,,,,,,,,,,,,,,,,,,,,,,,,,,,,,,,,,,,,LiTFSI,O=S(=O)([N-]S(=O)(=O)C(F)(F)F)C(F)(F)F.[Li+],0.037828757,0.09,0.34468324,286.9332984,,,,,,,,,,,,41.0327244,3.00E-06,-5.522878745
,,,,,1,doi.org/10.1016/j.electacta.2019.01.117,20190321_sc8,[Cu]CCCCCC(=O)O[Au],[Cu]CCCCCC(=O)O[Au],,,,,,0.962171243,0.91,,,,,,,50000,50000,,,114.0642458,,,,,,,,,,,,,,,,,,,,,,,,,,,,,,,,,,,,,,,,,,,,,,,LiTFSI,O=S(=O)([N-]S(=O)(=O)C(F)(F)F)C(F)(F)F.[Li+],0.037828757,0.09,0.34468324,286.9332984,,,,,,,,,,,,29.71131011,9.30E-07,-6.031517051
,,,,,1,doi.org/10.1016/j.electacta.2019.01.117,20190321_sc8,[Cu]CCCCCC(=O)O[Au],[Cu]CCCCCC(=O)O[Au],,,,,,0.924708771,0.83,,,,,,,50000,50000,,,114.0642458,,,,,,,,,,,,,,,,,,,,,,,,,,,,,,,,,,,,,,,,,,,,,,,LiTFSI,O=S(=O)([N-]S(=O)(=O)C(F)(F)F)C(F)(F)F.[Li+],0.075291229,0.17,0.713821917,286.9332984,,,,,,,,,,,,89.10563138,0.00017,-3.769551079
,,,,,1,doi.org/10.1016/j.electacta.2019.01.117,20190321_sc8,[Cu]CCCCCC(=O)O[Au],[Cu]CCCCCC(=O)O[Au],,,,,,0.924708771,0.83,,,,,,,50000,50000,,,114.0642458,,,,,,,,,,,,,,,,,,,,,,,,,,,,,,,,,,,,,,,,,,,,,,,LiTFSI,O=S(=O)([N-]S(=O)(=O)C(F)(F)F)C(F)(F)F.[Li+],0.075291229,0.17,0.713821917,286.9332984,,,,,,,,,,,,79.11025347,0.00015,-3.823908741
,,,,,1,doi.org/10.1016/j.electacta.2019.01.117,20190321_sc8,[Cu]CCCCCC(=O)O[Au],[Cu]CCCCCC(=O)O[Au],,,,,,0.924708771,0.83,,,,,,,50000,50000,,,114.0642458,,,,,,,,,,,,,,,,,,,,,,,,,,,,,,,,,,,,,,,,,,,,,,,LiTFSI,O=S(=O)([N-]S(=O)(=O)C(F)(F)F)C(F)(F)F.[Li+],0.075291229,0.17,0.713821917,286.9332984,,,,,,,,,,,,69.07006786,0.00013,-3.886056648
,,,,,1,doi.org/10.1016/j.electacta.2019.01.117,20190321_sc8,[Cu]CCCCCC(=O)O[Au],[Cu]CCCCCC(=O)O[Au],,,,,,0.924708771,0.83,,,,,,,50000,50000,,,114.0642458,,,,,,,,,,,,,,,,,,,,,,,,,,,,,,,,,,,,,,,,,,,,,,,LiTFSI,O=S(=O)([N-]S(=O)(=O)C(F)(F)F)C(F)(F)F.[Li+],0.075291229,0.17,0.713821917,286.9332984,,,,,,,,,,,,58.71048698,7.50E-05,-4.124938737
,,,,,1,doi.org/10.1016/j.electacta.2019.01.117,20190321_sc8,[Cu]CCCCCC(=O)O[Au],[Cu]CCCCCC(=O)O[Au],,,,,,0.924708771,0.83,,,,,,,50000,50000,,,114.0642458,,,,,,,,,,,,,,,,,,,,,,,,,,,,,,,,,,,,,,,,,,,,,,,LiTFSI,O=S(=O)([N-]S(=O)(=O)C(F)(F)F)C(F)(F)F.[Li+],0.075291229,0.17,0.713821917,286.9332984,,,,,,,,,,,,50.71806734,2.90E-05,-4.537602002
,,,,,1,doi.org/10.1016/j.electacta.2019.01.117,20190321_sc8,[Cu]CCCCCC(=O)O[Au],[Cu]CCCCCC(=O)O[Au],,,,,,0.924708771,0.83,,,,,,,50000,50000,,,114.0642458,,,,,,,,,,,,,,,,,,,,,,,,,,,,,,,,,,,,,,,,,,,,,,,LiTFSI,O=S(=O)([N-]S(=O)(=O)C(F)(F)F)C(F)(F)F.[Li+],0.075291229,0.17,0.713821917,286.9332984,,,,,,,,,,,,40.64172408,6.60E-06,-5.180456064
,,,,,1,doi.org/10.1016/j.electacta.2019.01.117,20190321_sc8,[Cu]CCCCCC(=O)O[Au],[Cu]CCCCCC(=O)O[Au],,,,,,0.924708771,0.83,,,,,,,50000,50000,,,114.0642458,,,,,,,,,,,,,,,,,,,,,,,,,,,,,,,,,,,,,,,,,,,,,,,LiTFSI,O=S(=O)([N-]S(=O)(=O)C(F)(F)F)C(F)(F)F.[Li+],0.075291229,0.17,0.713821917,286.9332984,,,,,,,,,,,,29.71131011,1.90E-06,-5.721246399
,,,,,1,doi.org/10.1016/j.electacta.2019.01.117,20190321_sc8,[Cu]CCCCCC(=O)O[Au],[Cu]CCCCCC(=O)O[Au],,,,,,0.893860849,0.77,,,,,,,50000,50000,,,114.0642458,,,,,,,,,,,,,,,,,,,,,,,,,,,,,,,,,,,,,,,,,,,,,,,LiTFSI,O=S(=O)([N-]S(=O)(=O)C(F)(F)F)C(F)(F)F.[Li+],0.106139151,0.23,1.041013017,286.9332984,,,,,,,,,,,,89.23579201,0.00046,-3.337242168
,,,,,1,doi.org/10.1016/j.electacta.2019.01.117,20190321_sc8,[Cu]CCCCCC(=O)O[Au],[Cu]CCCCCC(=O)O[Au],,,,,,0.893860849,0.77,,,,,,,50000,50000,,,114.0642458,,,,,,,,,,,,,,,,,,,,,,,,,,,,,,,,,,,,,,,,,,,,,,,LiTFSI,O=S(=O)([N-]S(=O)(=O)C(F)(F)F)C(F)(F)F.[Li+],0.106139151,0.23,1.041013017,286.9332984,,,,,,,,,,,,78.9872637,0.00033,-3.48148606
,,,,,1,doi.org/10.1016/j.electacta.2019.01.117,20190321_sc8,[Cu]CCCCCC(=O)O[Au],[Cu]CCCCCC(=O)O[Au],,,,,,0.893860849,0.77,,,,,,,50000,50000,,,114.0642458,,,,,,,,,,,,,,,,,,,,,,,,,,,,,,,,,,,,,,,,,,,,,,,LiTFSI,O=S(=O)([N-]S(=O)(=O)C(F)(F)F)C(F)(F)F.[Li+],0.106139151,0.23,1.041013017,286.9332984,,,,,,,,,,,,70.0015505,0.00024,-3.619788758
,,,,,1,doi.org/10.1016/j.electacta.2019.01.117,20190321_sc8,[Cu]CCCCCC(=O)O[Au],[Cu]CCCCCC(=O)O[Au],,,,,,0.893860849,0.77,,,,,,,50000,50000,,,114.0642458,,,,,,,,,,,,,,,,,,,,,,,,,,,,,,,,,,,,,,,,,,,,,,,LiTFSI,O=S(=O)([N-]S(=O)(=O)C(F)(F)F)C(F)(F)F.[Li+],0.106139151,0.23,1.041013017,286.9332984,,,,,,,,,,,,60.13612567,0.00016,-3.795880017
,,,,,1,doi.org/10.1016/j.electacta.2019.01.117,20190321_sc8,[Cu]CCCCCC(=O)O[Au],[Cu]CCCCCC(=O)O[Au],,,,,,0.893860849,0.77,,,,,,,50000,50000,,,114.0642458,,,,,,,,,,,,,,,,,,,,,,,,,,,,,,,,,,,,,,,,,,,,,,,LiTFSI,O=S(=O)([N-]S(=O)(=O)C(F)(F)F)C(F)(F)F.[Li+],0.106139151,0.23,1.041013017,286.9332984,,,,,,,,,,,,50.82209985,8.10E-05,-4.091514981
,,,,,1,doi.org/10.1016/j.electacta.2019.01.117,20190321_sc8,[Cu]CCCCCC(=O)O[Au],[Cu]CCCCCC(=O)O[Au],,,,,,0.893860849,0.77,,,,,,,50000,50000,,,114.0642458,,,,,,,,,,,,,,,,,,,,,,,,,,,,,,,,,,,,,,,,,,,,,,,LiTFSI,O=S(=O)([N-]S(=O)(=O)C(F)(F)F)C(F)(F)F.[Li+],0.106139151,0.23,1.041013017,286.9332984,,,,,,,,,,,,40.54412601,8.90E-06,-5.050609993
,,,,,1,doi.org/10.1016/j.electacta.2019.01.117,20190321_sc8,[Cu]CCCCCC(=O)O[Au],[Cu]CCCCCC(=O)O[Au],,,,,,0.893860849,0.77,,,,,,,50000,50000,,,114.0642458,,,,,,,,,,,,,,,,,,,,,,,,,,,,,,,,,,,,,,,,,,,,,,,LiTFSI,O=S(=O)([N-]S(=O)(=O)C(F)(F)F)C(F)(F)F.[Li+],0.106139151,0.23,1.041013017,286.9332984,,,,,,,,,,,,30.71502539,1.70E-06,-5.769551079
,,,,,1,doi.org/10.1016/j.electacta.2019.01.117,20190321_sc8,[Cu]CCCCCC(=O)O[Au],[Cu]CCCCCC(=O)O[Au],,,,,,0.85443103,0.7,,,,,,,50000,50000,,,114.0642458,,,,,,,,,,,,,,,,,,,,,,,,,,,,,,,,,,,,,,,,,,,,,,,LiTFSI,O=S(=O)([N-]S(=O)(=O)C(F)(F)F)C(F)(F)F.[Li+],0.14556897,0.3,1.493627372,286.9332984,,,,,,,,,,,,89.10563138,0.00029,-3.537602002
,,,,,1,doi.org/10.1016/j.electacta.2019.01.117,20190321_sc8,[Cu]CCCCCC(=O)O[Au],[Cu]CCCCCC(=O)O[Au],,,,,,0.85443103,0.7,,,,,,,50000,50000,,,114.0642458,,,,,,,,,,,,,,,,,,,,,,,,,,,,,,,,,,,,,,,,,,,,,,,LiTFSI,O=S(=O)([N-]S(=O)(=O)C(F)(F)F)C(F)(F)F.[Li+],0.14556897,0.3,1.493627372,286.9332984,,,,,,,,,,,,78.86435979,0.00021,-3.677780705
,,,,,1,doi.org/10.1016/j.electacta.2019.01.117,20190321_sc8,[Cu]CCCCCC(=O)O[Au],[Cu]CCCCCC(=O)O[Au],,,,,,0.85443103,0.7,,,,,,,50000,50000,,,114.0642458,,,,,,,,,,,,,,,,,,,,,,,,,,,,,,,,,,,,,,,,,,,,,,,LiTFSI,O=S(=O)([N-]S(=O)(=O)C(F)(F)F)C(F)(F)F.[Li+],0.14556897,0.3,1.493627372,286.9332984,,,,,,,,,,,,70.35216513,0.00014,-3.853871964
,,,,,1,doi.org/10.1016/j.electacta.2019.01.117,20190321_sc8,[Cu]CCCCCC(=O)O[Au],[Cu]CCCCCC(=O)O[Au],,,,,,0.85443103,0.7,,,,,,,50000,50000,,,114.0642458,,,,,,,,,,,,,,,,,,,,,,,,,,,,,,,,,,,,,,,,,,,,,,,LiTFSI,O=S(=O)([N-]S(=O)(=O)C(F)(F)F)C(F)(F)F.[Li+],0.14556897,0.3,1.493627372,286.9332984,,,,,,,,,,,,59.91599991,9.20E-05,-4.036212173
,,,,,1,doi.org/10.1016/j.electacta.2019.01.117,20190321_sc8,[Cu]CCCCCC(=O)O[Au],[Cu]CCCCCC(=O)O[Au],,,,,,0.85443103,0.7,,,,,,,50000,50000,,,114.0642458,,,,,,,,,,,,,,,,,,,,,,,,,,,,,,,,,,,,,,,,,,,,,,,LiTFSI,O=S(=O)([N-]S(=O)(=O)C(F)(F)F)C(F)(F)F.[Li+],0.14556897,0.3,1.493627372,286.9332984,,,,,,,,,,,,50.92619922,5.30E-05,-4.27572413
,,,,,1,doi.org/10.1016/j.electacta.2019.01.117,20190321_sc8,[Cu]CCCCCC(=O)O[Au],[Cu]CCCCCC(=O)O[Au],,,,,,0.85443103,0.7,,,,,,,50000,50000,,,114.0642458,,,,,,,,,,,,,,,,,,,,,,,,,,,,,,,,,,,,,,,,,,,,,,,LiTFSI,O=S(=O)([N-]S(=O)(=O)C(F)(F)F)C(F)(F)F.[Li+],0.14556897,0.3,1.493627372,286.9332984,,,,,,,,,,,,39.66846781,1.70E-05,-4.769551079
,,,,,1,doi.org/10.1016/j.electacta.2019.01.117,20190321_sc8,[Cu]CCCCCC(=O)O[Au],[Cu]CCCCCC(=O)O[Au],,,,,,0.85443103,0.7,,,,,,,50000,50000,,,114.0642458,,,,,,,,,,,,,,,,,,,,,,,,,,,,,,,,,,,,,,,,,,,,,,,LiTFSI,O=S(=O)([N-]S(=O)(=O)C(F)(F)F)C(F)(F)F.[Li+],0.14556897,0.3,1.493627372,286.9332984,,,,,,,,,,,,29.71131011,2.80E-06,-5.552841969
,,,,,1,doi.org/10.1016/j.electacta.2019.01.039,20190321_sc12_exPTHF,[Cu]CCCCO[Au],[Cu]CCCCO[Au],,,,,,0.948561095,0.92614031,,,,,,1800,,1800,,,72.05368108,,,,,,,,,,,,,,,,,,,,,,,,,,,,,,,,,,,,,,,,,,,,,,,LiClO4,[Li+].[O-][Cl+3]([O-])([O-])[O-],0.051438905,0.07385969,0.752610435,105.9645157,,,,,,,,,,,,80.06066968,9.25E-06,-5.033731049
,,,,,1,doi.org/10.1016/j.electacta.2019.01.039,20190321_sc12_exPTHF,[Cu]CCCCO[Au],[Cu]CCCCO[Au],,,,,,0.948561095,0.92614031,,,,,,1800,,1800,,,72.05368108,,,,,,,,,,,,,,,,,,,,,,,,,,,,,,,,,,,,,,,,,,,,,,,LiClO4,[Li+].[O-][Cl+3]([O-])([O-])[O-],0.051438905,0.07385969,0.752610435,105.9645157,,,,,,,,,,,,71.69688427,6.89E-06,-5.161486516
,,,,,1,doi.org/10.1016/j.electacta.2019.01.039,20190321_sc12_exPTHF,[Cu]CCCCO[Au],[Cu]CCCCO[Au],,,,,,0.948561095,0.92614031,,,,,,1800,,1800,,,72.05368108,,,,,,,,,,,,,,,,,,,,,,,,,,,,,,,,,,,,,,,,,,,,,,,LiClO4,[Li+].[O-][Cl+3]([O-])([O-])[O-],0.051438905,0.07385969,0.752610435,105.9645157,,,,,,,,,,,,62.22248507,6.12E-06,-5.213280512
,,,,,1,doi.org/10.1016/j.electacta.2019.01.039,20190321_sc12_exPTHF,[Cu]CCCCO[Au],[Cu]CCCCO[Au],,,,,,0.948561095,0.92614031,,,,,,1800,,1800,,,72.05368108,,,,,,,,,,,,,,,,,,,,,,,,,,,,,,,,,,,,,,,,,,,,,,,LiClO4,[Li+].[O-][Cl+3]([O-])([O-])[O-],0.051438905,0.07385969,0.752610435,105.9645157,,,,,,,,,,,,52.99103372,5.08E-06,-5.293916631
,,,,,1,doi.org/10.1016/j.electacta.2019.01.039,20190321_sc12_exPTHF,[Cu]CCCCO[Au],[Cu]CCCCO[Au],,,,,,0.948561095,0.92614031,,,,,,1800,,1800,,,72.05368108,,,,,,,,,,,,,,,,,,,,,,,,,,,,,,,,,,,,,,,,,,,,,,,LiClO4,[Li+].[O-][Cl+3]([O-])([O-])[O-],0.051438905,0.07385969,0.752610435,105.9645157,,,,,,,,,,,,44.42030427,4.61E-06,-5.336175681
,,,,,1,doi.org/10.1016/j.electacta.2019.01.039,20190321_sc12_exPTHF,[Cu]CCCCO[Au],[Cu]CCCCO[Au],,,,,,0.948561095,0.92614031,,,,,,1800,,1800,,,72.05368108,,,,,,,,,,,,,,,,,,,,,,,,,,,,,,,,,,,,,,,,,,,,,,,LiClO4,[Li+].[O-][Cl+3]([O-])([O-])[O-],0.051438905,0.07385969,0.752610435,105.9645157,,,,,,,,,,,,33.54114534,3.42E-06,-5.465991672
,,,,,1,doi.org/10.1016/j.electacta.2019.01.039,20190321_sc12_exPTHF,[Cu]CCCCO[Au],[Cu]CCCCO[Au],,,,,,0.948561095,0.92614031,,,,,,1800,,1800,,,72.05368108,,,,,,,,,,,,,,,,,,,,,,,,,,,,,,,,,,,,,,,,,,,,,,,LiClO4,[Li+].[O-][Cl+3]([O-])([O-])[O-],0.051438905,0.07385969,0.752610435,105.9645157,,,,,,,,,,,,27.14053239,2.72E-06,-5.565064017
,,,,,1,doi.org/10.1016/j.electacta.2019.01.039,20190321_sc12_exPTHF,[Cu]CCCCO[Au],[Cu]CCCCO[Au],,,,,,0.948561095,0.92614031,,,,,,1800,,1800,,,72.05368108,,,,,,,,,,,,,,,,,,,,,,,,,,,,,,,,,,,,,,,,,,,,,,,LiClO4,[Li+].[O-][Cl+3]([O-])([O-])[O-],0.051438905,0.07385969,0.752610435,105.9645157,,,,,,,,,,,,21.00710294,9.80E-07,-6.008812924
,,1/1/2018,RT,,,doi.org/10.1007/BF02374073,PEO,[Cu]OCC[Au],[Cu]OCC[Au],,,[H]{[>]<OCC>[<]}O[H],H,OH,0.99009901,0.965783024,,,,,,,5000000,5000000,,113507.378,44.02238095,,,,,,,,,,,,,,,,,,,,,,,,,,,,,,,,,,,,,,,,,,,,,,,LiTFO,O=S(=O)([O-])C(F)(F)F.[Li+],0.00990099,0.034216976,0.227014756,155.9680291,,,,,,,,,,,,75.15893488,9.14E-05,-4.039026246
,,1/1/2018,RT,,,doi.org/10.1016/S0032-3861(01)00520-1,PEO,[Cu]OCC[Au],[Cu]OCC[Au],,,[H]{[>]<OCC>[<]}O[H],H,OH,0.952396827,0.849556838,,,,,,,200000,200000,,4540.295119,44.02238095,,,,,,,,,,,,,,,,,,,,,,,,,,,,,,,,,,,,,,,,,,,,,,,LiTFO,O=S(=O)([O-])C(F)(F)F.[Li+],0.047603173,0.150443162,1.134676459,155.9680291,,,,,,,,,,,,30,1.15E-08,-7.938543751
,,1/1/2018,RT,,,doi.org/10.1016/S0032-3861(01)00520-1,PEO,[Cu]OCC[Au],[Cu]OCC[Au],,,[H]{[>]<OCC>[<]}O[H],H,OH,0.937474382,0.808866259,,,,,,,200000,200000,,4540.295119,44.02238095,,,,,,,,,,,,,,,,,,,,,,,,,,,,,,,,,,,,,,,,,,,,,,,LiTFO,O=S(=O)([O-])C(F)(F)F.[Li+],0.062525618,0.191133741,1.514093417,155.9680291,,,,,,,,,,,,30,1.46E-08,-7.834467823
,,1/1/2018,RT,,,doi.org/10.1016/S0032-3861(01)00520-1,PEO,[Cu]OCC[Au],[Cu]OCC[Au],,,[H]{[>]<OCC>[<]}O[H],H,OH,0.92318297,0.772318306,,,,,,,200000,200000,,4540.295119,44.02238095,,,,,,,,,,,,,,,,,,,,,,,,,,,,,,,,,,,,,,,,,,,,,,,LiTFO,O=S(=O)([O-])C(F)(F)F.[Li+],0.07681703,0.227681694,1.888964586,155.9680291,,,,,,,,,,,,30,1.85E-08,-7.733768303
,,1/1/2018,RT,,,doi.org/10.1016/S0032-3861(01)00520-1,PEO,[Cu]OCC[Au],[Cu]OCC[Au],,,[H]{[>]<OCC>[<]}O[H],H,OH,0.908931286,0.73801991,,,,,,,200000,200000,,4540.295119,44.02238095,,,,,,,,,,,,,,,,,,,,,,,,,,,,,,,,,,,,,,,,,,,,,,,LiTFO,O=S(=O)([O-])C(F)(F)F.[Li+],0.091068714,0.26198009,2.274532985,155.9680291,,,,,,,,,,,,30,2.85E-08,-7.545495089
,,1/1/2018,RT,,,doi.org/10.1016/S0032-3861(01)00520-1,PEO,[Cu]OCC[Au],[Cu]OCC[Au],,,[H]{[>]<OCC>[<]}O[H],H,OH,0.888915187,0.693121829,,,,,,,200000,200000,,4540.295119,44.02238095,,,,,,,,,,,,,,,,,,,,,,,,,,,,,,,,,,,,,,,,,,,,,,,LiTFO,O=S(=O)([O-])C(F)(F)F.[Li+],0.111084813,0.306878171,2.836928899,155.9680291,,,,,,,,,,,,30,4.44E-07,-6.352519227
,,1/1/2018,RT,,,doi.org/10.1016/S0032-3861(01)00520-1,PEO,[Cu]OCC[Au],[Cu]OCC[Au],,,[H]{[>]<OCC>[<]}O[H],H,OH,0.857366031,0.629163609,,,,,,,200000,200000,,4540.295119,44.02238095,,,,,,,,,,,,,,,,,,,,,,,,,,,,,,,,,,,,,,,,,,,,,,,LiTFO,O=S(=O)([O-])C(F)(F)F.[Li+],0.142633969,0.370836391,3.776685153,155.9680291,,,,,,,,,,,,30,1.12E-08,-7.951546543
,,1/1/2018,RT,,,doi.org/10.1016/S0032-3861(01)00520-1,PEO,[Cu]OCC[Au],[Cu]OCC[Au],,,[H]{[>]<OCC>[<]}O[H],H,OH,0.833297301,0.58521661,,,,,,,200000,200000,,4540.295119,44.02238095,,,,,,,,,,,,,,,,,,,,,,,,,,,,,,,,,,,,,,,,,,,,,,,LiTFO,O=S(=O)([O-])C(F)(F)F.[Li+],0.166702699,0.41478339,4.541473076,155.9680291,,,,,,,,,,,,30,3.58E-09,-8.44600053
,,1/1/2018,RT,,,doi.org/10.1016/S0032-3861(01)00520-1,PEO,[Cu]OCC[Au],[Cu]OCC[Au],,,[H]{[>]<OCC>[<]}O[H],H,OH,0.750694186,0.459430674,,,,,,,200000,200000,,4540.295119,44.02238095,,,,,,,,,,,,,,,,,,,,,,,,,,,,,,,,,,,,,,,,,,,,,,,LiTFO,O=S(=O)([O-])C(F)(F)F.[Li+],0.249305814,0.540569326,7.539168354,155.9680291,,,,,,,,,,,,30,5.70E-10,-9.243792313
,,1/1/2018,RT,,,doi.org/10.1021/acs.macromol.5b01724                        ,PEO,[Cu]OCC[Au],[Cu]OCC[Au],,,[H]{[>]<OCC>[<]}O[H],H,OH,0.980392157,0.884675538,,,,,,,1000,1000,1.1,22.7014756,44.02238095,,,,,,,,,,,,,,,,,,,,,,,,,,,,,,,,,,,,,,,,,,,,,,,LiTFSI,O=S(=O)([N-]S(=O)(=O)C(F)(F)F)C(F)(F)F.[Li+],0.019607843,0.115324462,0.454029512,286.9332984,,,,,,,,,,,,90,0.003009623,-2.521487903
,,1/1/2018,RT,,,doi.org/10.1021/acs.macromol.5b01724                        ,PEO,[Cu]OCC[Au],[Cu]OCC[Au],,,[H]{[>]<OCC>[<]}O[H],H,OH,0.980392157,0.884675538,,,,,,,2000,2000,1.1,45.40295119,44.02238095,,,,,,,,,,,,,,,,,,,,,,,,,,,,,,,,,,,,,,,,,,,,,,,LiTFSI,O=S(=O)([N-]S(=O)(=O)C(F)(F)F)C(F)(F)F.[Li+],0.019607843,0.115324462,0.454029512,286.9332984,,,,,,,,,,,,90,0.001398277,-2.854406786
,,1/1/2018,RT,,,doi.org/10.1021/acs.macromol.5b01724                        ,PEO,[Cu]OCC[Au],[Cu]OCC[Au],,,[H]{[>]<OCC>[<]}O[H],H,OH,0.980392157,0.884675538,,,,,,,4000,4000,1.03,90.80590238,44.02238095,,,,,,,,,,,,,,,,,,,,,,,,,,,,,,,,,,,,,,,,,,,,,,,LiTFSI,O=S(=O)([N-]S(=O)(=O)C(F)(F)F)C(F)(F)F.[Li+],0.019607843,0.115324462,0.454029512,286.9332984,,,,,,,,,,,,90,0.001269736,-2.896286567
