Repository: zjurillpolymer/SPE_prediction

# SPE Prediction

Polymer electrolyte conductivity prediction using graph neural networks.

## Data

Data from [ChemPropPred](https://github.com/learningmatter-mit/Chem-prop-pred) — polymer electrolyte conductivity measurements including SMILES, conductivity (log S/cm), molecular weight, salt concentration, and temperature.

- `data/clean_train_data.csv` — cleaned training data
- `data/PolymerElectrolyteData.csv` — full raw dataset
- `data/PolyInfo_8salts.csv` / `data/polyinfo_5salts_4conc.csv` — PolyInfo polymer database with salt additives

File: data/PolymerElectrolyteData.csv (part 72 of 154)
Notes,Compound Notebook Name,Date Copied to Master Database,Data Recorded By,Seshadri Group,Oyaizu Group,DOI,Solvent 1 (S1),S1 SMILES,S1 SMILES 1,S1 SMILES 2,S1 SMILES 3,S1 Big SMILES,S1 End Group 1,S1 End Group 2,S1 Mol %,S1 Weight %,S1 SMILES 1 Mol %,S1 SMILES 2 Mol %,S1 SMILES 3 Mol %,S1 Molar Ratio,S1 Weight Ratio,S1 Mw,S1 Mn,S1 Mn or Mw,S1 Mw/Mn,S1 DOP,S1 Molar Mass (g/mol),S1 Type,S1 Block Mol Weight,Solvent 2 (S2),S2 SMILES,S2 SMILES 1,S2 SMILES 2,S2 Mol %,S2 Weight %,S2 SMILES 1 Mol %,S2 SMILES 2 Mol %,S2 Molar Ratio,S2 Weight Ratio,S2 Mw,S2 Mn,S2 Mn or Mw,S2 Mw/Mn,S2 DOP,S2 Molar Mass (g/mol),S2 Type,Solvent 3 (S3),S3 SMILES,S3 SMILES 1,S3 Mol %,S3 Weight %,S3 Molar Ratio,S3 Weight Ratio,S3 Mw,S3 Mn,S3 Mn or Mw,S3 Mw/Mn,S3 DOP,S3 Molar Mass (g/mol),S3 Type,Solvent 4 (S4),S4 SMILES,S4 Mol %,S4 Weight %,S4 Molar Ratio,S4 Weight Ratio,S4 Mw,S4 Mn,S4 Mn or Mw,S4 Mw/Mn,S4 DOP,S4 Molar Mass (g/mol),S4 Type,Salt 1,Salt1 SMILES,Salt1 Mol %,Salt1 Weight %,Salt1 Molality (mol salt/kg polymer),Salt1 Molar Mass (g/mol),Salt 2,Salt2 SMILES,Salt2 Mol %,Salt2 Weight %,Salt2 Molality (mol salt/kg polymer),Salt2 Molar Mass (g/mol),Inorganic Material 1 (IM1),IM1 Weight %,IM1 Particle Size (nm),Tg (oC),Heating Rate (K/min),Temperature (oC),Conductivity (S/cm),log Conductivity (S/cm)
,,1/1/2018,RT,,,doi.org/10.1021/acs.macromol.5b01724                        ,PEO,[Cu]OCC[Au],[Cu]OCC[Au],,,[H]{[>]<OCC>[<]}O[H],H,OH,0.980392157,0.884675538,,,,,,,10000,10000,1.05,227.014756,44.02238095,,,,,,,,,,,,,,,,,,,,,,,,,,,,,,,,,,,,,,,,,,,,,,,LiTFSI,O=S(=O)([N-]S(=O)(=O)C(F)(F)F)C(F)(F)F.[Li+],0.019607843,0.115324462,0.454029512,286.9332984,,,,,,,,,,,,90,0.001077257,-2.967680675
,,1/1/2018,RT,,,doi.org/10.1021/acs.macromol.5b01724                        ,PEO,[Cu]OCC[Au],[Cu]OCC[Au],,,[H]{[>]<OCC>[<]}O[H],H,OH,0.980392157,0.884675538,,,,,,,20000,20000,1.1,454.0295119,44.02238095,,,,,,,,,,,,,,,,,,,,,,,,,,,,,,,,,,,,,,,,,,,,,,,LiTFSI,O=S(=O)([N-]S(=O)(=O)C(F)(F)F)C(F)(F)F.[Li+],0.019607843,0.115324462,0.454029512,286.9332984,,,,,,,,,,,,90,0.001027555,-2.988194923
,,1/1/2018,RT,,,doi.org/10.1021/acs.macromol.5b01724                        ,PEO,[Cu]OCC[Au],[Cu]OCC[Au],,,[H]{[>]<OCC>[<]}O[H],H,OH,0.980392157,0.884675538,,,,,,,54000,54000,1.28,1225.879682,44.02238095,,,,,,,,,,,,,,,,,,,,,,,,,,,,,,,,,,,,,,,,,,,,,,,LiTFSI,O=S(=O)([N-]S(=O)(=O)C(F)(F)F)C(F)(F)F.[Li+],0.019607843,0.115324462,0.454029512,286.9332984,,,,,,,,,,,,90,0.001008421,-2.996358119
,,1/1/2018,RT,,,doi.org/10.1021/acs.macromol.5b01724                        ,PEO,[Cu]OCC[Au],[Cu]OCC[Au],,,[H]{[>]<OCC>[<]}O[H],H,OH,0.980392157,0.884675538,,,,,,,100000,100000,,2270.14756,44.02238095,,,,,,,,,,,,,,,,,,,,,,,,,,,,,,,,,,,,,,,,,,,,,,,LiTFSI,O=S(=O)([N-]S(=O)(=O)C(F)(F)F)C(F)(F)F.[Li+],0.019607843,0.115324462,0.454029512,286.9332984,,,,,,,,,,,,90,0.001006357,-2.997247928
,,1/1/2018,RT,,,doi.org/10.1021/acs.macromol.5b01724,PEO,[Cu]OCC[Au],[Cu]OCC[Au],,,[H]{[>]<OCC>[<]}O[H],H,OH,0.925925926,0.657275654,,,,,,,600,600,1.03,13.62088536,44.02238095,,,,,,,,,,,,,,,,,,,,,,,,,,,,,,,,,,,,,,,,,,,,,,,LiTFSI,O=S(=O)([N-]S(=O)(=O)C(F)(F)F)C(F)(F)F.[Li+],0.074074074,0.342724346,1.816118048,286.9332984,,,,,,,,,,,,90,0.003385158,-2.470421056
,,1/1/2018,RT,,,doi.org/10.1021/acs.macromol.5b01724,PEO,[Cu]OCC[Au],[Cu]OCC[Au],,,[H]{[>]<OCC>[<]}O[H],H,OH,0.925925926,0.657275654,,,,,,,1000,1000,1.1,22.7014756,44.02238095,,,,,,,,,,,,,,,,,,,,,,,,,,,,,,,,,,,,,,,,,,,,,,,LiTFSI,O=S(=O)([N-]S(=O)(=O)C(F)(F)F)C(F)(F)F.[Li+],0.074074074,0.342724346,1.816118048,286.9332984,,,,,,,,,,,,90,0.003155951,-2.500869748
,,1/1/2018,RT,,,doi.org/10.1021/acs.macromol.5b01724,PEO,[Cu]OCC[Au],[Cu]OCC[Au],,,[H]{[>]<OCC>[<]}O[H],H,OH,0.925925926,0.657275654,,,,,,,4000,4000,1.03,90.80590238,44.02238095,,,,,,,,,,,,,,,,,,,,,,,,,,,,,,,,,,,,,,,,,,,,,,,LiTFSI,O=S(=O)([N-]S(=O)(=O)C(F)(F)F)C(F)(F)F.[Li+],0.074074074,0.342724346,1.816118048,286.9332984,,,,,,,,,,,,90,0.002570893,-2.589915998
,,1/1/2018,RT,,,doi.org/10.1021/acs.macromol.5b01724,PEO,[Cu]OCC[Au],[Cu]OCC[Au],,,[H]{[>]<OCC>[<]}O[H],H,OH,0.925925926,0.657275654,,,,,,,20000,20000,1.1,454.0295119,44.02238095,,,,,,,,,,,,,,,,,,,,,,,,,,,,,,,,,,,,,,,,,,,,,,,LiTFSI,O=S(=O)([N-]S(=O)(=O)C(F)(F)F)C(F)(F)F.[Li+],0.074074074,0.342724346,1.816118048,286.9332984,,,,,,,,,,,,90,0.002308314,-2.636705114
,,1/1/2018,RT,,,doi.org/10.1021/acs.macromol.5b01724,PEO,[Cu]OCC[Au],[Cu]OCC[Au],,,[H]{[>]<OCC>[<]}O[H],H,OH,0.925925926,0.657275654,,,,,,,2000,2000,1.1,45.40295119,44.02238095,,,,,,,,,,,,,,,,,,,,,,,,,,,,,,,,,,,,,,,,,,,,,,,LiTFSI,O=S(=O)([N-]S(=O)(=O)C(F)(F)F)C(F)(F)F.[Li+],0.074074074,0.342724346,1.816118048,286.9332984,,,,,,,,,,,,90,0.002083877,-2.681127919
,,1/1/2018,RT,,,doi.org/10.1021/acs.macromol.5b01724,PEO,[Cu]OCC[Au],[Cu]OCC[Au],,,[H]{[>]<OCC>[<]}O[H],H,OH,0.925925926,0.657275654,,,,,,,10000,10000,1.05,227.014756,44.02238095,,,,,,,,,,,,,,,,,,,,,,,,,,,,,,,,,,,,,,,,,,,,,,,LiTFSI,O=S(=O)([N-]S(=O)(=O)C(F)(F)F)C(F)(F)F.[Li+],0.074074074,0.342724346,1.816118048,286.9332984,,,,,,,,,,,,90,0.002002402,-2.69844873
,,1/1/2018,RT,,,doi.org/10.1021/acs.macromol.5b01724,PEO,[Cu]OCC[Au],[Cu]OCC[Au],,,[H]{[>]<OCC>[<]}O[H],H,OH,0.925925926,0.657275654,,,,,,,100000,100000,,2270.14756,44.02238095,,,,,,,,,,,,,,,,,,,,,,,,,,,,,,,,,,,,,,,,,,,,,,,LiTFSI,O=S(=O)([N-]S(=O)(=O)C(F)(F)F)C(F)(F)F.[Li+],0.074074074,0.342724346,1.816118048,286.9332984,,,,,,,,,,,,90,0.001541769,-2.811980691
,,1/1/2018,RT,,,doi.org/10.1021/acs.macromol.5b01724,PEO,[Cu]OCC[Au],[Cu]OCC[Au],,,[H]{[>]<OCC>[<]}O[H],H,OH,0.925925926,0.657275654,,,,,,,54000,54000,1.28,1225.879682,44.02238095,,,,,,,,,,,,,,,,,,,,,,,,,,,,,,,,,,,,,,,,,,,,,,,LiTFSI,O=S(=O)([N-]S(=O)(=O)C(F)(F)F)C(F)(F)F.[Li+],0.074074074,0.342724346,1.816118048,286.9332984,,,,,,,,,,,,90,0.00150343,-2.822916788
,,1/1/2018,RT,,,doi.org/10.1021/acs.macromol.5b01724,PEO,[Cu]OCC[Au],[Cu]OCC[Au],,,[H]{[>]<OCC>[<]}O[H],H,OH,0.980392157,0.884675538,,,,,,,600,600,1.03,13.62088536,44.02238095,,,,,,,,,,,,,,,,,,,,,,,,,,,,,,,,,,,,,,,,,,,,,,,LiTFSI,O=S(=O)([N-]S(=O)(=O)C(F)(F)F)C(F)(F)F.[Li+],0.019607843,0.115324462,0.454029512,286.9332984,,,,,,,,,,,,90,0.005164321,-2.286986771
,,1/1/2018,RT,,,doi.org/10.1021/jp0021493,PEG-MME,[Cu]OCC[Au],[Cu]OCC[Au],,,[H]{[>]<OCC>[<]}OC,CH3,OH,0.999999555,0.999998929,,,,,,,350,350,,7.945516459,44.02238095,,,,,,,,,,,,,,,,,,,,,,,,,,,,,,,,,,,,,,,,,,,,,,,LiClO4,[Li+].[O-][Cl+3]([O-])([O-])[O-],4.45E-07,1.07E-06,1.01E-05,105.9645157,,,,,,,,,,In paper,,25,8.41E-07,-6.075173021
,,1/1/2018,RT,,,doi.org/10.1021/jp0021493,PEG-MME,[Cu]OCC[Au],[Cu]OCC[Au],,,[H]{[>]<OCC>[<]}OC,CH3,OH,0.999995526,0.99998923,,,,,,,350,350,,7.945516459,44.02238095,,,,,,,,,,,,,,,,,,,,,,,,,,,,,,,,,,,,,,,,,,,,,,,LiClO4,[Li+].[O-][Cl+3]([O-])([O-])[O-],4.47E-06,1.08E-05,0.000101578,105.9645157,,,,,,,,,,In paper,,25,3.44E-06,-5.463545093
,,1/1/2018,RT,,,doi.org/10.1021/jp0021493,PEG-MME,[Cu]OCC[Au],[Cu]OCC[Au],,,[H]{[>]<OCC>[<]}OC,CH3,OH,0.999954729,0.999891037,,,,,,,350,350,,7.945516459,44.02238095,,,,,,,,,,,,,,,,,,,,,,,,,,,,,,,,,,,,,,,,,,,,,,,LiClO4,[Li+].[O-][Cl+3]([O-])([O-])[O-],4.53E-05,0.000108963,0.001027762,105.9645157,,,,,,,,,,In paper,,25,3.09E-06,-5.510075253
,,1/1/2018,RT,,,doi.org/10.1021/jp0021493,PEG-MME,[Cu]OCC[Au],[Cu]OCC[Au],,,[H]{[>]<OCC>[<]}OC,CH3,OH,0.999545281,0.998906164,,,,,,,350,350,,7.945516459,44.02238095,,,,,,,,,,,,,,,,,,,,,,,,,,,,,,,,,,,,,,,,,,,,,,,LiClO4,[Li+].[O-][Cl+3]([O-])([O-])[O-],0.000454719,0.001093836,0.010327491,105.9645157,,,,,,,,,,In paper,,25,1.50E-05,-4.824688275
,,1/1/2018,RT,,,doi.org/10.1021/jp0021493,PEG-MME,[Cu]OCC[Au],[Cu]OCC[Au],,,[H]{[>]<OCC>[<]}OC,CH3,OH,0.998862094,0.997265371,,,,,,,350,350,,7.945516459,44.02238095,,,,,,,,,,,,,,,,,,,,,,,,,,,,,,,,,,,,,,,,,,,,,,,LiClO4,[Li+].[O-][Cl+3]([O-])([O-])[O-],0.001137906,0.002734629,0.025861566,105.9645157,,,,,,,,,,In paper,,25,3.83E-05,-4.416628903
,,1/1/2018,RT,,,doi.org/10.1021/jp0021493,PEG-MME,[Cu]OCC[Au],[Cu]OCC[Au],,,[H]{[>]<OCC>[<]}OC,CH3,OH,0.997723103,0.994536875,,,,,,,350,350,,7.945516459,44.02238095,,,,,,,,,,,,,,,,,,,,,,,,,,,,,,,,,,,,,,,,,,,,,,,LiClO4,[Li+].[O-][Cl+3]([O-])([O-])[O-],0.002276897,0.005463125,0.051806879,105.9645157,,,,,,,,,,In paper,,25,5.24E-05,-4.280801342
,,1/1/2018,RT,,,doi.org/10.1021/jp0021493,PEG-MME,[Cu]OCC[Au],[Cu]OCC[Au],,,[H]{[>]<OCC>[<]}OC,CH3,OH,0.995462986,0.98914841,,,,,,,350,350,,7.945516459,44.02238095,,,,,,,,,,,,,,,,,,,,,,,,,,,,,,,,,,,,,,,,,,,,,,,LiClO4,[Li+].[O-][Cl+3]([O-])([O-])[O-],0.004537014,0.01085159,0.103466334,105.9645157,,,,,,,,,,In paper,,25,0.000150811,-3.82156698
,,1/1/2018,RT,,,doi.org/10.1021/jp0021493,PEG-MME,[Cu]OCC[Au],[Cu]OCC[Au],,,[H]{[>]<OCC>[<]}OC,CH3,OH,0.988906074,0.973706687,,,,,,,350,350,,7.945516459,44.02238095,,,,,,,,,,,,,,,,,,,,,,,,,,,,,,,,,,,,,,,,,,,,,,,LiClO4,[Li+].[O-][Cl+3]([O-])([O-])[O-],0.011093926,0.026293313,0.254673825,105.9645157,,,,,,,,,,In paper,,25,0.000260787,-3.583714062
,,1/1/2018,RT,,,doi.org/10.1021/jp0021493,PEG-MME,[Cu]OCC[Au],[Cu]OCC[Au],,,[H]{[>]<OCC>[<]}OC,CH3,OH,0.977987548,0.948606509,,,,,,,350,350,,7.945516459,44.02238095,,,,,,,,,,,,,,,,,,,,,,,,,,,,,,,,,,,,,,,,,,,,,,,LiClO4,[Li+].[O-][Cl+3]([O-])([O-])[O-],0.022012452,0.051393491,0.510962679,105.9645157,,,,,,,,,,In paper,,25,0.000244104,-3.612425104
,,1/1/2018,RT,,,doi.org/10.1021/jp0021493,PEG-MME,[Cu]OCC[Au],[Cu]OCC[Au],,,[H]{[>]<OCC>[<]}OC,CH3,OH,0.956649001,0.901650604,,,,,,,350,350,,7.945516459,44.02238095,,,,,,,,,,,,,,,,,,,,,,,,,,,,,,,,,,,,,,,,,,,,,,,LiClO4,[Li+].[O-][Cl+3]([O-])([O-])[O-],0.043350999,0.098349396,1.028728036,105.9645157,,,,,,,,,,In paper,,25,9.77E-05,-4.009933886
,,1/1/2018,RT,,,doi.org/10.1021/jp0021493,PEG-MME,[Cu]OCC[Au],[Cu]OCC[Au],,,[H]{[>]<OCC>[<]}OC,CH3,OH,0.917379743,0.821839529,,,,,,,350,350,,7.945516459,44.02238095,,,,,,,,,,,,,,,,,,,,,,,,,,,,,,,,,,,,,,,,,,,,,,,LiClO4,[Li+].[O-][Cl+3]([O-])([O-])[O-],0.082620257,0.178160471,2.044520568,105.9645157,,,,,,,,,,In paper,,25,9.30E-06,-5.031548807
,,1/1/2018,RT,,,doi.org/10.1021/jp0021493,PEG-MME,[Cu]OCC[Au],[Cu]OCC[Au],,,[H]{[>]<OCC>[<]}OC,CH3,OH,0.881522769,0.755566389,,,,,,,350,350,,7.945516459,44.02238095,,,,,,,,,,,,,,,,,,,,,,,,,,,,,,,,,,,,,,,,,,,,,,,LiClO4,[Li+].[O-][Cl+3]([O-])([O-])[O-],0.118477231,0.244433611,3.051093031,105.9645157,,,,,,,,,,In paper,,25,2.55E-06,-5.593447898
,,1/1/2018,RT,,,doi.org/10.1021/jp0021493,PEG-MME,[Cu]OCC[Au],[Cu]OCC[Au],,,[H]{[>]<OCC>[<]}OC,CH3,OH,0.848231849,0.69896915,,,,,,,350,350,,7.945516459,44.02238095,,,,,,,,,,,,,,,,,,,,,,,,,,,,,,,,,,,,,,,,,,,,,,,LiClO4,[Li+].[O-][Cl+3]([O-])([O-])[O-],0.151768151,0.30103085,4.061815142,105.9645157,,,,,,,,,,In paper,,25,9.70E-07,-6.013447259
,,1/1/2018,RT,,,doi.org/10.1021/jp0021493,PEG-MME,[Cu]OCC[Au],[Cu]OCC[Au],,,[H]{[>]<OCC>[<]}OC,CH3,OH,0.816747985,0.649322413,,,,,,,350,350,,7.945516459,44.02238095,,,,,,,,,,,,,,,,,,,,,,,,,,,,,,,,,,,,,,,,,,,,,,,LiClO4,[Li+].[O-][Cl+3]([O-])([O-])[O-],0.183252015,0.350677587,5.093481975,105.9645157,,,,,,,,,,In paper,,25,8.40E-07,-6.075970505
,,1/1/2018,RT,,,doi.org/10.1021/jp203224b,PEO,[Cu]OCC[Au],[Cu]OCC[Au],,,[H]{[>]<OCC>[<]}O[H],H,OH,0.888888889,0.768708928,,,,,,,100000,100000,,2270.14756,44.02238095,,,,,,,,,,,,,,,,,,,,,,,,,,,,,,,,,,,,,,,,,,,,,,,LiClO4,[Li+].[O-][Cl+3]([O-])([O-])[O-],0.111111111,0.231291072,2.837684449,105.9645157,,,,,,,,,,,,80.07872175,9.19E-05,-4.036697248
,,1/1/2018,RT,,,doi.org/10.1021/jp203224b,PEO,[Cu]OCC[Au],[Cu]OCC[Au],,,[H]{[>]<OCC>[<]}O[H],H,OH,0.888888889,0.768708928,,,,,,,100000,100000,,2270.14756,44.02238095,,,,,,,,,,,,,,,,,,,,,,,,,,,,,,,,,,,,,,,,,,,,,,,LiClO4,[Li+].[O-][Cl+3]([O-])([O-])[O-],0.111111111,0.231291072,2.837684449,105.9645157,,,,,,,,,,,,65.1101657,5.46E-05,-4.262996706
,,1/1/2018,RT,,,doi.org/10.1021/jp203224b,PEO,[Cu]OCC[Au],[Cu]OCC[Au],,,[H]{[>]<OCC>[<]}O[H],H,OH,0.888888889,0.768708928,,,,,,,100000,100000,,2270.14756,44.02238095,,,,,,,,,,,,,,,,,,,,,,,,,,,,,,,,,,,,,,,,,,,,,,,LiClO4,[Li+].[O-][Cl+3]([O-])([O-])[O-],0.111111111,0.231291072,2.837684449,105.9645157,,,,,,,,,,,,50.06375695,1.60E-05,-4.795107118
,,1/1/2018,RT,,,doi.org/10.1021/jp203224b,PEO,[Cu]OCC[Au],[Cu]OCC[Au],,,[H]{[>]<OCC>[<]}O[H],H,OH,0.888888889,0.768708928,,,,,,,100000,100000,,2270.14756,44.02238095,,,,,,,,,,,,,,,,,,,,,,,,,,,,,,,,,,,,,,,,,,,,,,,LiClO4,[Li+].[O-][Cl+3]([O-])([O-])[O-],0.111111111,0.231291072,2.837684449,105.9645157,,,,,,,,,,,,35.0375357,4.39E-06,-5.357797718
,,1/1/2018,RT,,,doi.org/10.1021/jp203224b,PEO,[Cu]OCC[Au],[Cu]OCC[Au],,,[H]{[>]<OCC>[<]}O[H],H,OH,0.888888889,0.768708928,,,,,,,100000,100000,,2270.14756,44.02238095,,,,,,,,,,,,,,,,,,,,,,,,,,,,,,,,,,,,,,,,,,,,,,,LiClO4,[Li+].[O-][Cl+3]([O-])([O-])[O-],0.111111111,0.231291072,2.837684449,105.9645157,,,,,,,,,,,,20.05214129,2.34E-07,-6.62997014
,,1/1/2018,RT,,,doi.org/10.1021/ma00050a015,PEO,[Cu]OCC[Au],[Cu]OCC[Au],,,[H]{[>]<OCC>[<]}O[H],H,OH,0.916666667,0.820463244,,,,,,,3900,3900,1.02,88.53575482,44.02238095,,,,,,,,,,,,,,,,,,,,,,,,,,,,,,,,,,,,,,,,,,,,,,,LiClO4,[Li+].[O-][Cl+3]([O-])([O-])[O-],0.083333333,0.179536756,2.063770511,105.9645157,,,,,,,,,,,,90,0.000895199,-3.048080412
,,1/1/2018,RT,,,doi.org/10.1021/ma950672n,PEO,[Cu]OCC[Au],[Cu]OCC[Au],,,[H]{[>]<OCC>[<]}O[H],H,OH,0.9,0.788985062,,,,,,,5000000,5000000,,113507.378,44.02238095,,,,,,,,,,,,,,,,,,,,,,,,,,,,,,,,,,,,,,,,,,,,,,,LiClO4,[Li+].[O-][Cl+3]([O-])([O-])[O-],0.1,0.211014938,2.522386175,105.9645157,,,,,,,,,,,,100,0.001664669,-2.778672108
,,1/1/2018,RT,,,doi.org/10.1039/C4CP05943C,Tetraglyme,COCCOCCOCCOCCOC,COCCOCCOCCOCCOC,,,C{[>]<OCC>[<]}OC,CH3,OCH3,0.991735538,0.971322311,,,,,,,178.23,178.23,,4.046083995,44.02238095,,,,,,,,,,,,,,,,,,,,,,,,,,,,,,,,,,,,,,,,,,,,,,,LiTFO,O=S(=O)([O-])C(F)(F)F.[Li+],0.008264462,0.028677689,0.189178956,155.9680291,,,,,,,,,,,,30,0.0001601,-3.795608668
,,1/1/2018,RT,,,doi.org/10.1039/C4CP05943C,Tetraglyme,COCCOCCOCCOCCOC,COCCOCCOCCOCCOC,,,C{[>]<OCC>[<]}OC,CH3,OCH3,0.96969697,0.900319804,,,,,,,178.23,178.23,,4.046083995,44.02238095,,,,,,,,,,,,,,,,,,,,,,,,,,,,,,,,,,,,,,,,,,,,,,,LiTFO,O=S(=O)([O-])C(F)(F)F.[Li+],0.03030303,0.099680196,0.709421112,155.9680291,,,,,,,,,,,,30,0.0009405,-3.0266412
,,1/1/2018,RT,,,doi.org/10.1039/C4CP05943C,Tetraglyme,COCCOCCOCCOCCOC,COCCOCCOCCOCCOC,,,C{[>]<OCC>[<]}OC,CH3,OCH3,0.941176471,0.818710574,,,,,,,178.23,178.23,,4.046083995,44.02238095,,,,,,,,,,,,,,,,,,,,,,,,,,,,,,,,,,,,,,,,,,,,,,,LiTFO,O=S(=O)([O-])C(F)(F)F.[Li+],0.058823529,0.181289426,1.418842225,155.9680291,,,,,,,,,,,,30,0.001394869,-2.855466578
,,1/1/2018,RT,,,doi.org/10.1039/C4CP05943C,Tetraglyme,COCCOCCOCCOCCOC,COCCOCCOCCOCCOC,,,C{[>]<OCC>[<]}OC,CH3,OCH3,0.888888889,0.693065185,,,,,,,178.23,178.23,,4.046083995,44.02238095,,,,,,,,,,,,,,,,,,,,,,,,,,,,,,,,,,,,,,,,,,,,,,,LiTFO,O=S(=O)([O-])C(F)(F)F.[Li+],0.111111111,0.306934815,2.837684449,155.9680291,,,,,,,,,,,,30,0.001229257,-2.91035731
,,1/1/2018,RT,,,doi.org/10.1039/C4CP05943C,Tetraglyme,COCCOCCOCCOCCOC,COCCOCCOCCOCCOC,,,C{[>]<OCC>[<]}OC,CH3,OCH3,0.857142857,0.628737991,,,,,,,178.23,178.23,,4.046083995,44.02238095,,,,,,,,,,,,,,,,,,,,,,,,,,,,,,,,,,,,,,,,,,,,,,,LiTFO,O=S(=O)([O-])C(F)(F)F.[Li+],0.142857143,0.371262009,3.783579274,155.9680291,,,,,,,,,,,,30,0.00078497,-3.105146941
,,1/1/2018,RT,,,doi.org/10.1039/C4CP05943C,Tetraglyme,COCCOCCOCCOCCOC,COCCOCCOCCOCCOC,,,C{[>]<OCC>[<]}OC,CH3,OCH3,0.827586207,0.575337732,,,,,,,178.23,178.23,,4.046083995,44.02238095,,,,,,,,,,,,,,,,,,,,,,,,,,,,,,,,,,,,,,,,,,,,,,,LiTFO,O=S(=O)([O-])C(F)(F)F.[Li+],0.172413793,0.424662268,4.729474075,155.9680291,,,,,,,,,,,,30,0.00049419,-3.306106047
,,1/1/2018,RT,,,doi.org/10.1039/C4CP05943C,Tetraglyme,COCCOCCOCCOCCOC,COCCOCCOCCOCCOC,,,C{[>]<OCC>[<]}OC,CH3,OCH3,0.8,0.530298204,,,,,,,178.23,178.23,,4.046083995,44.02238095,,,,,,,,,,,,,,,,,,,,,,,,,,,,,,,,,,,,,,,,,,,,,,,LiTFO,O=S(=O)([O-])C(F)(F)F.[Li+],0.2,0.469701796,5.675368899,155.9680291,,,,,,,,,,,,30,0.0002793,-3.553929064
,,1/1/2018,,,,doi.org/10.1149/1.1837423,PEO,[Cu]OCC[Au],[Cu]OCC[Au],,,[H]{[>]<OCC>[<]}OC,CH3,OH,0.975609756,0.918633722,,,,,,,350,350,,7.945516459,44.02238095,,,,,,,,,,,,,,,,,,,,,,,,,,,,,,,,,,,,,,,,,,,,,,,LiTFO,O=S(=O)([O-])C(F)(F)F.[Li+],0.024390244,0.081366278,0.56753689,155.9680291,,,,,,,,,,,,86.95629652,0.001557629,-2.807535976
,,1/1/2018,,,,doi.org/10.1149/1.1837423,PEO,[Cu]OCC[Au],[Cu]OCC[Au],,,[H]{[>]<OCC>[<]}O[H],H,OH,0.975609756,0.918633722,,,,,,,300,300,,6.810442679,44.02238095,,,,,,,,,,,,,,,,,,,,,,,,,,,,,,,,,,,,,,,,,,,,,,,LiTFO,O=S(=O)([O-])C(F)(F)F.[Li+],0.024390244,0.081366278,0.56753689,155.9680291,,,,,,,,,,,,85.44925538,0.001468992,-2.832980569
,,1/1/2018,,,,doi.org/10.1149/1.1837423,PEO,[Cu]OCC[Au],[Cu]OCC[Au],,,[H]{[>]<OCC>[<]}OC,CH3,OH,0.975609756,0.918633722,,,,,,,350,350,,7.945516459,44.02238095,,,,,,,,,,,,,,,,,,,,,,,,,,,,,,,,,,,,,,,,,,,,,,,LiTFO,O=S(=O)([O-])C(F)(F)F.[Li+],0.024390244,0.081366278,0.56753689,155.9680291,,,,,,,,,,,,67.3063821,0.001070884,-2.97025757
,,1/1/2018,,,,doi.org/10.1149/1.1837423,PEO,[Cu]OCC[Au],[Cu]OCC[Au],,,[H]{[>]<OCC>[<]}O[H],H,OH,0.975609756,0.918633722,,,,,,,300,300,,6.810442679,44.02238095,,,,,,,,,,,,,,,,,,,,,,,,,,,,,,,,,,,,,,,,,,,,,,,LiTFO,O=S(=O)([O-])C(F)(F)F.[Li+],0.024390244,0.081366278,0.56753689,155.9680291,,,,,,,,,,,,69.79842092,0.000984728,-3.006683713
,,1/1/2018,,,,doi.org/10.1149/1.1837423,PEO,[Cu]OCC[Au],[Cu]OCC[Au],,,[H]{[>]<OCC>[<]}O[H],H,OH,0.967741936,0.894376365,,,,,,,300,300,,6.810442679,44.02238095,,,,,,,,,,,,,,,,,,,,,,,,,,,,,,,,,,,,,,,,,,,,,,,LiTFO,O=S(=O)([O-])C(F)(F)F.[Li+],0.032258064,0.105623635,0.756715846,155.9680291,,,,,,,,,,,,85.4304552,0.001879817,-2.725884427
,,1/1/2018,,,,doi.org/10.1149/1.1837423,PEO,[Cu]OCC[Au],[Cu]OCC[Au],,,[H]{[>]<OCC>[<]}OC,CH3,OH,0.967741936,0.894376365,,,,,,,350,350,,7.945516459,44.02238095,,,,,,,,,,,,,,,,,,,,,,,,,,,,,,,,,,,,,,,,,,,,,,,LiTFO,O=S(=O)([O-])C(F)(F)F.[Li+],0.032258064,0.105623635,0.756715846,155.9680291,,,,,,,,,,,,87.6303214,0.001846751,-2.733591657
,,1/1/2018,,,,doi.org/10.1149/1.1837423,PEO,[Cu]OCC[Au],[Cu]OCC[Au],,,C{[>]<OCC>[<]}OC,CH3,OCH3,0.967741936,0.894376365,,,,,,,250,250,,5.675368899,44.02238095,,,,,,,,,,,,,,,,,,,,,,,,,,,,,,,,,,,,,,,,,,,,,,,LiTFO,O=S(=O)([O-])C(F)(F)F.[Li+],0.032258064,0.105623635,0.756715846,155.9680291,,,,,,,,,,,,85.51809936,0.001391162,-2.856622294
,,1/1/2018,,,,doi.org/10.1149/1.1837423,PEO,[Cu]OCC[Au],[Cu]OCC[Au],,,[H]{[>]<OCC>[<]}O[H],H,OH,0.967741936,0.894376365,,,,,,,300,300,,6.810442679,44.02238095,,,,,,,,,,,,,,,,,,,,,,,,,,,,,,,,,,,,,,,,,,,,,,,LiTFO,O=S(=O)([O-])C(F)(F)F.[Li+],0.032258064,0.105623635,0.756715846,155.9680291,,,,,,,,,,,,72.69302933,0.001359309,-2.866681808
,,1/1/2018,,,,doi.org/10.1149/1.1837423,PEO,[Cu]OCC[Au],[Cu]OCC[Au],,,[H]{[>]<OCC>[<]}OC,CH3,OH,0.967741936,0.894376365,,,,,,,350,350,,7.945516459,44.02238095,,,,,,,,,,,,,,,,,,,,,,,,,,,,,,,,,,,,,,,,,,,,,,,LiTFO,O=S(=O)([O-])C(F)(F)F.[Li+],0.032258064,0.105623635,0.756715846,155.9680291,,,,,,,,,,,,68.10502216,0.001239004,-2.906927292
,,1/1/2018,,,,doi.org/10.1149/1.1837423,PEO,[Cu]OCC[Au],[Cu]OCC[Au],,,C{[>]<OCC>[<]}OC,CH3,OCH3,0.967741936,0.894376365,,,,,,,250,250,,5.675368899,44.02238095,,,,,,,,,,,,,,,,,,,,,,,,,,,,,,,,,,,,,,,,,,,,,,,LiTFO,O=S(=O)([O-])C(F)(F)F.[Li+],0.032258064,0.105623635,0.756715846,155.9680291,,,,,,,,,,,,73.51357492,0.001203969,-2.919384695
,,1/1/2018,,,,doi.org/10.1149/1.1837423,PEO,[Cu]OCC[Au],[Cu]OCC[Au],,,C{[>]<OCC>[<]}OC,CH3,OCH3,0.961538462,0.875873769,,,,,,,250,250,,5.675368899,44.02238095,,,,,,,,,,,,,,,,,,,,,,,,,,,,,,,,,,,,,,,,,,,,,,,LiTFO,O=S(=O)([O-])C(F)(F)F.[Li+],0.038461538,0.124126231,0.908059024,155.9680291,,,,,,,,,,,,84.58609177,0.001675223,-2.775927373
,,1/1/2018,,,,doi.org/10.1149/1.1837423,PEO,[Cu]OCC[Au],[Cu]OCC[Au],,,C{[>]<OCC>[<]}OC,CH3,OCH3,0.961538462,0.875873769,,,,,,,250,250,,5.675368899,44.02238095,,,,,,,,,,,,,,,,,,,,,,,,,,,,,,,,,,,,,,,,,,,,,,,LiTFO,O=S(=O)([O-])C(F)(F)F.[Li+],0.038461538,0.124126231,0.908059024,155.9680291,,,,,,,,,,,,71.25728735,0.001423525,-2.846634901
,,1/1/2018,,,,doi.org/10.1149/1.1837423,PEO,[Cu]OCC[Au],[Cu]OCC[Au],,,[H]{[>]<OCC>[<]}OC,CH3,OH,0.952380952,0.849512086,,,,,,,350,350,,7.945516459,44.02238095,,,,,,,,,,,,,,,,,,,,,,,,,,,,,,,,,,,,,,,,,,,,,,,LiTFO,O=S(=O)([O-])C(F)(F)F.[Li+],0.047619048,0.150487914,1.13507378,155.9680291,,,,,,,,,,,,92.02757037,0.002374505,-2.624426912
,,1/1/2018,,,,doi.org/10.1149/1.1837423,PEO,[Cu]OCC[Au],[Cu]OCC[Au],,,[H]{[>]<OCC>[<]}O[H],H,OH,0.952380952,0.849512086,,,,,,,300,300,,6.810442679,44.02238095,,,,,,,,,,,,,,,,,,,,,,,,,,,,,,,,,,,,,,,,,,,,,,,LiTFO,O=S(=O)([O-])C(F)(F)F.[Li+],0.047619048,0.150487914,1.13507378,155.9680291,,,,,,,,,,,,81.08923569,0.002034477,-2.691547216
,,1/1/2018,,,,doi.org/10.1149/1.1837423,PEO,[Cu]OCC[Au],[Cu]OCC[Au],,,C{[>]<OCC>[<]}OC,CH3,OCH3,0.952380952,0.849512086,,,,,,,250,250,,5.675368899,44.02238095,,,,,,,,,,,,,,,,,,,,,,,,,,,,,,,,,,,,,,,,,,,,,,,LiTFO,O=S(=O)([O-])C(F)(F)F.[Li+],0.047619048,0.150487914,1.13507378,155.9680291,,,,,,,,,,,,85.0331525,0.001927714,-2.714957399
,,1/1/2018,,,,doi.org/10.1149/1.1837423,PEO,[Cu]OCC[Au],[Cu]OCC[Au],,,C{[>]<OCC>[<]}OC,CH3,OCH3,0.952380952,0.849512086,,,,,,,250,250,,5.675368899,44.02238095,,,,,,,,,,,,,,,,,,,,,,,,,,,,,,,,,,,,,,,,,,,,,,,LiTFO,O=S(=O)([O-])C(F)(F)F.[Li+],0.047619048,0.150487914,1.13507378,155.9680291,,,,,,,,,,,,72.50969276,0.00163017,-2.787767103
,,1/1/2018,,,,doi.org/10.1149/1.1837423,PEO,[Cu]OCC[Au],[Cu]OCC[Au],,,[H]{[>]<OCC>[<]}O[H],H,OH,0.952380952,0.849512086,,,,,,,300,300,,6.810442679,44.02238095,,,,,,,,,,,,,,,,,,,,,,,,,,,,,,,,,,,,,,,,,,,,,,,LiTFO,O=S(=O)([O-])C(F)(F)F.[Li+],0.047619048,0.150487914,1.13507378,155.9680291,,,,,,,,,,,,71.41295938,0.001560656,-2.806692814
,,1/1/2018,,,,doi.org/10.1149/1.1837423,PEO,[Cu]OCC[Au],[Cu]OCC[Au],,,[H]{[>]<OCC>[<]}OC,CH3,OH,0.952380952,0.849512086,,,,,,,350,350,,7.945516459,44.02238095,,,,,,,,,,,,,,,,,,,,,,,,,,,,,,,,,,,,,,,,,,,,,,,LiTFO,O=S(=O)([O-])C(F)(F)F.[Li+],0.047619048,0.150487914,1.13507378,155.9680291,,,,,,,,,,,,66.83073675,0.001375895,-2.861414708
,,1/1/2018,,,,doi.org/10.1149/1.1837423,PEO,[Cu]OCC[Au],[Cu]OCC[Au],,,C{[>]<OCC>[<]}OC,CH3,OCH3,0.9375,0.80893383,,,,,,,250,250,,5.675368899,44.02238095,,,,,,,,,,,,,,,,,,,,,,,,,,,,,,,,,,,,,,,,,,,,,,,LiTFO,O=S(=O)([O-])C(F)(F)F.[Li+],0.0625,0.19106617,1.513431714,155.9680291,,,,,,,,,,,,86.48601665,0.002321742,-2.634186042
,,1/1/2018,,,,doi.org/10.1149/1.1837423,PEO,[Cu]OCC[Au],[Cu]OCC[Au],,,[H]{[>]<OCC>[<]}OC,CH3,OH,0.9375,0.80893383,,,,,,,350,350,,7.945516459,44.02238095,,,,,,,,,,,,,,,,,,,,,,,,,,,,,,,,,,,,,,,,,,,,,,,LiTFO,O=S(=O)([O-])C(F)(F)F.[Li+],0.0625,0.19106617,1.513431714,155.9680291,,,,,,,,,,,,93.47619004,0.00228377,-2.641347636
,,1/1/2018,,,,doi.org/10.1149/1.1837423,PEO,[Cu]OCC[Au],[Cu]OCC[Au],,,C{[>]<OCC>[<]}OC,CH3,OCH3,0.9375,0.80893383,,,,,,,250,250,,5.675368899,44.02238095,,,,,,,,,,,,,,,,,,,,,,,,,,,,,,,,,,,,,,,,,,,,,,,LiTFO,O=S(=O)([O-])C(F)(F)F.[Li+],0.0625,0.19106617,1.513431714,155.9680291,,,,,,,,,,,,72.8158276,0.001897012,-2.721929922
,,1/1/2018,,,,doi.org/10.1149/1.1837423,PEO,[Cu]OCC[Au],[Cu]OCC[Au],,,[H]{[>]<OCC>[<]}OC,CH3,OH,0.9375,0.80893383,,,,,,,350,350,,7.945516459,44.02238095,,,,,,,,,,,,,,,,,,,,,,,,,,,,,,,,,,,,,,,,,,,,,,,LiTFO,O=S(=O)([O-])C(F)(F)F.[Li+],0.0625,0.19106617,1.513431714,155.9680291,,,,,,,,,,,,67.40155004,0.001282896,-2.891808549
,,1/1/2018,,,,doi.org/10.1149/1.1837423,PEO,[Cu]OCC[Au],[Cu]OCC[Au],,,[H]{[>]<OCC>[<]}O[H],H,OH,0.909090909,0.738392881,,,,,,,300,300,,6.810442679,44.02238095,,,,,,,,,,,,,,,,,,,,,,,,,,,,,,,,,,,,,,,,,,,,,,,LiTFO,O=S(=O)([O-])C(F)(F)F.[Li+],0.090909091,0.261607119,2.27014756,155.9680291,,,,,,,,,,,,89.4944357,0.002408244,-2.618299513
,,1/1/2018,,,,doi.org/10.1149/1.1837423,PEO,[Cu]OCC[Au],[Cu]OCC[Au],,,[H]{[>]<OCC>[<]}OC,CH3,OH,0.909090909,0.738392881,,,,,,,350,350,,7.945516459,44.02238095,,,,,,,,,,,,,,,,,,,,,,,,,,,,,,,,,,,,,,,,,,,,,,,LiTFO,O=S(=O)([O-])C(F)(F)F.[Li+],0.090909091,0.261607119,2.27014756,155.9680291,,,,,,,,,,,,89.0189915,0.002093259,-2.679177033
,,1/1/2018,,,,doi.org/10.1149/1.1837423,PEO,[Cu]OCC[Au],[Cu]OCC[Au],,,[H]{[>]<OCC>[<]}O[H],H,OH,0.909090909,0.738392881,,,,,,,300,300,,6.810442679,44.02238095,,,,,,,,,,,,,,,,,,,,,,,,,,,,,,,,,,,,,,,,,,,,,,,LiTFO,O=S(=O)([O-])C(F)(F)F.[Li+],0.090909091,0.261607119,2.27014756,155.9680291,,,,,,,,,,,,71.29299289,0.001325563,-2.877599627
,,1/1/2018,,,,doi.org/10.1149/1.1837423,PEO,[Cu]OCC[Au],[Cu]OCC[Au],,,[H]{[>]<OCC>[<]}OC,CH3,OH,0.909090909,0.738392881,,,,,,,350,350,,7.945516459,44.02238095,,,,,,,,,,,,,,,,,,,,,,,,,,,,,,,,,,,,,,,,,,,,,,,LiTFO,O=S(=O)([O-])C(F)(F)F.[Li+],0.090909091,0.261607119,2.27014756,155.9680291,,,,,,,,,,,,68.68012602,0.001155258,-2.937321015
,,1/1/2018,,,,doi.org/10.1149/1.2086309,PEO,[Cu]OCC[Au],[Cu]OCC[Au],,,[H]{[>]<OCC>[<]}O[H],H,OH,0.833333333,0.675031652,,,,,,,4000000,4000000,,90805.90238,44.02238095,,,,,,,,,,,,,,,,,,,,,,,,,,,,,,,,,,,,,,,,,,,,,,,LiClO4,[Li+].[O-][Cl+3]([O-])([O-])[O-],0.166666667,0.324968348,4.540295119,105.9645157,,,,,,,,,,,,117.643721,0.000196645,-3.706317092
,,1/1/2018,,,,doi.org/10.1149/1.2086309,PEO,[Cu]OCC[Au],[Cu]OCC[Au],,,[H]{[>]<OCC>[<]}O[H],H,OH,0.833333333,0.675031652,,,,,,,4000000,4000000,,90805.90238,44.02238095,,,,,,,,,,,,,,,,,,,,,,,,,,,,,,,,,,,,,,,,,,,,,,,LiClO4,[Li+].[O-][Cl+3]([O-])([O-])[O-],0.166666667,0.324968348,4.540295119,105.9645157,,,,,,,,,,,,99.74487488,9.45E-05,-4.024536942
,,1/1/2018,,,,doi.org/10.1149/1.2086309,PEO,[Cu]OCC[Au],[Cu]OCC[Au],,,[H]{[>]<OCC>[<]}O[H],H,OH,0.833333333,0.675031652,,,,,,,4000000,4000000,,90805.90238,44.02238095,,,,,,,,,,,,,,,,,,,,,,,,,,,,,,,,,,,,,,,,,,,,,,,LiClO4,[Li+].[O-][Cl+3]([O-])([O-])[O-],0.166666667,0.324968348,4.540295119,105.9645157,,,,,,,,,,,,86.47922938,8.01E-05,-4.096171255
,,1/1/2018,,,,doi.org/10.1149/1.2086309,PEO,[Cu]OCC[Au],[Cu]OCC[Au],,,[H]{[>]<OCC>[<]}O[H],H,OH,0.833333333,0.675031652,,,,,,,4000000,4000000,,90805.90238,44.02238095,,,,,,,,,,,,,,,,,,,,,,,,,,,,,,,,,,,,,,,,,,,,,,,LiClO4,[Li+].[O-][Cl+3]([O-])([O-])[O-],0.166666667,0.324968348,4.540295119,105.9645157,,,,,,,,,,,,76.98910468,5.68E-05,-4.24598822
,,1/1/2018,,,,doi.org/10.1149/1.2086309,PEO,[Cu]OCC[Au],[Cu]OCC[Au],,,[H]{[>]<OCC>[<]}O[H],H,OH,0.833333333,0.675031652,,,,,,,4000000,4000000,,90805.90238,44.02238095,,,,,,,,,,,,,,,,,,,,,,,,,,,,,,,,,,,,,,,,,,,,,,,LiClO4,[Li+].[O-][Cl+3]([O-])([O-])[O-],0.166666667,0.324968348,4.540295119,105.9645157,,,,,,,,,,,,70.25674562,4.34E-05,-4.36265239
,,1/1/2018,,,,doi.org/10.1149/1.2086309,PEO,[Cu]OCC[Au],[Cu]OCC[Au],,,[H]{[>]<OCC>[<]}O[H],H,OH,0.833333333,0.675031652,,,,,,,4000000,4000000,,90805.90238,44.02238095,,,,,,,,,,,,,,,,,,,,,,,,,,,,,,,,,,,,,,,,,,,,,,,LiClO4,[Li+].[O-][Cl+3]([O-])([O-])[O-],0.166666667,0.324968348,4.540295119,105.9645157,,,,,,,,,,,,63.05046798,3.45E-05,-4.46188015
,,1/1/2018,,,,doi.org/10.1149/1.2086309,PEO,[Cu]OCC[Au],[Cu]OCC[Au],,,[H]{[>]<OCC>[<]}O[H],H,OH,0.833333333,0.675031652,,,,,,,4000000,4000000,,90805.90238,44.02238095,,,,,,,,,,,,,,,,,,,,,,,,,,,,,,,,,,,,,,,,,,,,,,,LiClO4,[Li+].[O-][Cl+3]([O-])([O-])[O-],0.166666667,0.324968348,4.540295119,105.9645157,,,,,,,,,,,,55.89482302,2.13E-05,-4.67209573
,,1/1/2018,,,,doi.org/10.1149/1.2086309,PEO,[Cu]OCC[Au],[Cu]OCC[Au],,,[H]{[>]<OCC>[<]}O[H],H,OH,0.833333333,0.675031652,,,,,,,4000000,4000000,,90805.90238,44.02238095,,,,,,,,,,,,,,,,,,,,,,,,,,,,,,,,,,,,,,,,,,,,,,,LiClO4,[Li+].[O-][Cl+3]([O-])([O-])[O-],0.166666667,0.324968348,4.540295119,105.9645157,,,,,,,,,,,,52.18257037,1.12E-05,-4.952293001
,,1/1/2018,,,,doi.org/10.1149/1.2086309,PEO,[Cu]OCC[Au],[Cu]OCC[Au],,,[H]{[>]<OCC>[<]}O[H],H,OH,0.833333333,0.675031652,,,,,,,4000000,4000000,,90805.90238,44.02238095,,,,,,,,,,,,,,,,,,,,,,,,,,,,,,,,,,,,,,,,,,,,,,,LiClO4,[Li+].[O-][Cl+3]([O-])([O-])[O-],0.166666667,0.324968348,4.540295119,105.9645157,,,,,,,,,,,,46.13801611,7.58E-06,-5.120122291
,,1/1/2018,,,,doi.org/10.1149/1.2086309,PEO,[Cu]OCC[Au],[Cu]OCC[Au],,,[H]{[>]<OCC>[<]}O[H],H,OH,0.833333333,0.675031652,,,,,,,4000000,4000000,,90805.90238,44.02238095,,,,,,,,,,,,,,,,,,,,,,,,,,,,,,,,,,,,,,,,,,,,,,,LiClO4,[Li+].[O-][Cl+3]([O-])([O-])[O-],0.166666667,0.324968348,4.540295119,105.9645157,,,,,,,,,,,,38.61472074,3.35E-06,-5.475055027
,,1/1/2018,,,,doi.org/10.1149/1.2086309,PEO,[Cu]OCC[Au],[Cu]OCC[Au],,,[H]{[>]<OCC>[<]}O[H],H,OH,0.833333333,0.675031652,,,,,,,4000000,4000000,,90805.90238,44.02238095,,,,,,,,,,,,,,,,,,,,,,,,,,,,,,,,,,,,,,,,,,,,,,,LiClO4,[Li+].[O-][Cl+3]([O-])([O-])[O-],0.166666667,0.324968348,4.540295119,105.9645157,,,,,,,,,,,,34.06850513,2.18E-06,-5.660552534
,,1/1/2018,,,,doi.org/10.1149/1.2086309,PEO,[Cu]OCC[Au],[Cu]OCC[Au],,,[H]{[>]<OCC>[<]}O[H],H,OH,0.833333333,0.675031652,,,,,,,4000000,4000000,,90805.90238,44.02238095,,,,,,,,,,,,,,,,,,,,,,,,,,,,,,,,,,,,,,,,,,,,,,,LiClO4,[Li+].[O-][Cl+3]([O-])([O-])[O-],0.166666667,0.324968348,4.540295119,105.9645157,,,,,,,,,,,,29.83918037,1.10E-06,-5.95726702
,,1/1/2018,,,,doi.org/10.1295/polymj.18.809,PEO,[Cu]OCC[Au],[Cu]OCC[Au],,,[H]{[>]<OCC>[<]}O[H],H,OH,0.952380952,0.892575819,,,,,,,100000,100000,,2270.14756,44.02238095,,,,,,,,,,,,,,,,,,,,,,,,,,,,,,,,,,,,,,,,,,,,,,,LiClO4,[Li+].[O-][Cl+3]([O-])([O-])[O-],0.047619048,0.107424181,1.13507378,105.9645157,,,,,,,,,,-29,,41.12808189,1.68E-08,-7.77377914
,,1/1/2018,,,,doi.org/10.1295/polymj.18.809,PEO,[Cu]OCC[Au],[Cu]OCC[Au],,,[H]{[>]<OCC>[<]}O[H],H,OH,0.952380952,0.892575819,,,,,,,100000,100000,,2270.14756,44.02238095,,,,,,,,,,,,,,,,,,,,,,,,,,,,,,,,,,,,,,,,,,,,,,,LiClO4,[Li+].[O-][Cl+3]([O-])([O-])[O-],0.047619048,0.107424181,1.13507378,105.9645157,,,,,,,,,,-29,,30.72803492,3.38E-09,-8.47083667
,,1/1/2018,,,,doi.org/10.1295/polymj.18.809,PEO,[Cu]OCC[Au],[Cu]OCC[Au],,,[H]{[>]<OCC>[<]}O[H],H,OH,0.952380952,0.892575819,,,,,,,100000,100000,,2270.14756,44.02238095,,,,,,,,,,,,,,,,,,,,,,,,,,,,,,,,,,,,,,,,,,,,,,,LiClO4,[Li+].[O-][Cl+3]([O-])([O-])[O-],0.047619048,0.107424181,1.13507378,105.9645157,,,,,,,,,,-29,,20.74964485,1.50E-09,-8.8240014
,,1/1/2018,,,,doi.org/10.1016/0032-3861(84)90378-1,PEO,[Cu]OCC[Au],[Cu]OCC[Au],,,[H]{[>]<OCC>[<]}O[H],H,OH,0.947368421,0.835541103,,,,,,,4000000,4000000,,90805.90238,44.02238095,,,,,,,,,,,,,,,,,,,,,,,,,,,,,,,,,,,,,,,,,,,,,,,LiTFO,O=S(=O)([O-])C(F)(F)F.[Li+],0.052631579,0.164458897,1.261193099,155.9680291,,,,,,,,,,,,87.86009485,0.00022221,-3.653236401
,,1/1/2018,,,,doi.org/10.1016/0032-3861(84)90378-1,PEO,[Cu]OCC[Au],[Cu]OCC[Au],,,[H]{[>]<OCC>[<]}O[H],H,OH,0.947368421,0.835541103,,,,,,,4000000,4000000,,90805.90238,44.02238095,,,,,,,,,,,,,,,,,,,,,,,,,,,,,,,,,,,,,,,,,,,,,,,LiTFO,O=S(=O)([O-])C(F)(F)F.[Li+],0.052631579,0.164458897,1.261193099,155.9680291,,,,,,,,,,,,72.04461326,8.53E-05,-4.06885245
,,1/1/2018,,,,doi.org/10.1016/0032-3861(84)90378-1,PEO,[Cu]OCC[Au],[Cu]OCC[Au],,,[H]{[>]<OCC>[<]}O[H],H,OH,0.9,0.717535936,,,,,,,4000000,4000000,,90805.90238,44.02238095,,,,,,,,,,,,,,,,,,,,,,,,,,,,,,,,,,,,,,,,,,,,,,,LiTFO,O=S(=O)([O-])C(F)(F)F.[Li+],0.1,0.282464064,2.522386175,155.9680291,,,,,,,,,,,,91.42887285,0.000268911,-3.570391432
,,1/1/2018,,,,doi.org/10.1016/0032-3861(84)90378-1,PEO,[Cu]OCC[Au],[Cu]OCC[Au],,,[H]{[>]<OCC>[<]}O[H],H,OH,0.9,0.717535936,,,,,,,4000000,4000000,,90805.90238,44.02238095,,,,,,,,,,,,,,,,,,,,,,,,,,,,,,,,,,,,,,,,,,,,,,,LiTFO,O=S(=O)([O-])C(F)(F)F.[Li+],0.1,0.282464064,2.522386175,155.9680291,,,,,,,,,,,,70.67844598,0.000109638,-3.960038895
,,1/1/2018,,,,doi.org/10.1016/0167-2738(83)90068-1,PEO,[Cu]OCC[Au],[Cu]OCC[Au],,,[H]{[>]<OCC>[<]}O[H],H,OH,0.888888889,0.693065185,,,,,,,900000,900000,,20431.32804,44.02238095,,,,,,,,,,,,,,,,,,,,,,,,,,,,,,,,,,,,,,,,,,,,,,,LiTFO,O=S(=O)([O-])C(F)(F)F.[Li+],0.111111111,0.306934815,2.837684449,155.9680291,,,,,,,,,,,,90,0.000728664,-3.137472686
,,1/1/2018,,,,doi.org/10.1016/0167-2738(83)90068-1,PEO,[Cu]OCC[Au],[Cu]OCC[Au],,,[H]{[>]<OCC>[<]}O[H],H,OH,0.888888889,0.693065185,,,,,,,900000,900000,,20431.32804,44.02238095,,,,,,,,,,,,,,,,,,,,,,,,,,,,,,,,,,,,,,,,,,,,,,,LiTFO,O=S(=O)([O-])C(F)(F)F.[Li+],0.111111111,0.306934815,2.837684449,155.9680291,,,,,,,,,,,,76.66515435,1.66E-05,-4.779640826
,,1/1/2018,,,,doi.org/10.1016/0167-2738(84)90022-5,PEO,[Cu]OCC[Au],[Cu]OCC[Au],,,[H]{[>]<OCC>[<]}O[H],H,OH,0.888888889,0.768708928,,,,,,,5000000,5000000,,113507.378,44.02238095,,,,,,,,,,,,,,,,,,,,,,,,,,,,,,,,,,,,,,,,,,,,,,,LiClO4,[Li+].[O-][Cl+3]([O-])([O-])[O-],0.111111111,0.231291072,2.837684449,105.9645157,,,,,,,,,,,,118.8102513,0.001105075,-2.956608246
,,1/1/2018,,,,doi.org/10.1016/0167-2738(84)90022-5,PEO,[Cu]OCC[Au],[Cu]OCC[Au],,,[H]{[>]<OCC>[<]}O[H],H,OH,0.888888889,0.768708928,,,,,,,5000000,5000000,,113507.378,44.02238095,,,,,,,,,,,,,,,,,,,,,,,,,,,,,,,,,,,,,,,,,,,,,,,LiClO4,[Li+].[O-][Cl+3]([O-])([O-])[O-],0.111111111,0.231291072,2.837684449,105.9645157,,,,,,,,,,,,105.238546,0.000672101,-3.172565458
,,1/1/2018,,,,doi.org/10.1016/0167-2738(84)90022-5,PEO,[Cu]OCC[Au],[Cu]OCC[Au],,,[H]{[>]<OCC>[<]}O[H],H,OH,0.888888889,0.768708928,,,,,,,5000000,5000000,,113507.378,44.02238095,,,,,,,,,,,,,,,,,,,,,,,,,,,,,,,,,,,,,,,,,,,,,,,LiClO4,[Li+].[O-][Cl+3]([O-])([O-])[O-],0.111111111,0.231291072,2.837684449,105.9645157,,,,,,,,,,,,92.91088812,0.000395756,-3.402572492
,,1/1/2018,,,,doi.org/10.1016/0167-2738(84)90022-5,PEO,[Cu]OCC[Au],[Cu]OCC[Au],,,[H]{[>]<OCC>[<]}O[H],H,OH,0.888888889,0.768708928,,,,,,,5000000,5000000,,113507.378,44.02238095,,,,,,,,,,,,,,,,,,,,,,,,,,,,,,,,,,,,,,,,,,,,,,,LiClO4,[Li+].[O-][Cl+3]([O-])([O-])[O-],0.111111111,0.231291072,2.837684449,105.9645157,,,,,,,,,,,,85.71870706,0.000259811,-3.585342466
,,1/1/2018,,,,doi.org/10.1016/0167-2738(84)90022-5,PEO,[Cu]OCC[Au],[Cu]OCC[Au],,,[H]{[>]<OCC>[<]}O[H],H,OH,0.888888889,0.768708928,,,,,,,5000000,5000000,,113507.378,44.02238095,,,,,,,,,,,,,,,,,,,,,,,,,,,,,,,,,,,,,,,,,,,,,,,LiClO4,[Li+].[O-][Cl+3]([O-])([O-])[O-],0.111111111,0.231291072,2.837684449,105.9645157,,,,,,,,,,,,80.38842635,0.000188783,-3.724037117
,,1/1/2018,,,,doi.org/10.1016/0167-2738(84)90022-5,PEO,[Cu]OCC[Au],[Cu]OCC[Au],,,[H]{[>]<OCC>[<]}O[H],H,OH,0.888888889,0.768708928,,,,,,,5000000,5000000,,113507.378,44.02238095,,,,,,,,,,,,,,,,,,,,,,,,,,,,,,,,,,,,,,,,,,,,,,,LiClO4,[Li+].[O-][Cl+3]([O-])([O-])[O-],0.111111111,0.231291072,2.837684449,105.9645157,,,,,,,,,,,,78.01604716,0.000160809,-3.793689649
,,1/1/2018,,,,doi.org/10.1016/0167-2738(84)90022-5,PEO,[Cu]OCC[Au],[Cu]OCC[Au],,,[H]{[>]<OCC>[<]}O[H],H,OH,0.888888889,0.768708928,,,,,,,5000000,5000000,,113507.378,44.02238095,,,,,,,,,,,,,,,,,,,,,,,,,,,,,,,,,,,,,,,,,,,,,,,LiClO4,[Li+].[O-][Cl+3]([O-])([O-])[O-],0.111111111,0.231291072,2.837684449,105.9645157,,,,,,,,,,,,75.37082189,0.000141301,-3.849854765
,,1/1/2018,,,,doi.org/10.1016/0167-2738(84)90022-5,PEO,[Cu]OCC[Au],[Cu]OCC[Au],,,[H]{[>]<OCC>[<]}O[H],H,OH,0.888888889,0.768708928,,,,,,,5000000,5000000,,113507.378,44.02238095,,,,,,,,,,,,,,,,,,,,,,,,,,,,,,,,,,,,,,,,,,,,,,,LiClO4,[Li+].[O-][Cl+3]([O-])([O-])[O-],0.111111111,0.231291072,2.837684449,105.9645157,,,,,,,,,,,,73.52201015,0.000122039,-3.91350136
,,1/1/2018,,,,doi.org/10.1016/0167-2738(84)90022-5,PEO,[Cu]OCC[Au],[Cu]OCC[Au],,,[H]{[>]<OCC>[<]}O[H],H,OH,0.888888889,0.768708928,,,,,,,5000000,5000000,,113507.378,44.02238095,,,,,,,,,,,,,,,,,,,,,,,,,,,,,,,,,,,,,,,,,,,,,,,LiClO4,[Li+].[O-][Cl+3]([O-])([O-])[O-],0.111111111,0.231291072,2.837684449,105.9645157,,,,,,,,,,,,69.74415106,0.000101248,-3.994613547
,,1/1/2018,,,,doi.org/10.1016/0167-2738(84)90022-5,PEO,[Cu]OCC[Au],[Cu]OCC[Au],,,[H]{[>]<OCC>[<]}O[H],H,OH,0.888888889,0.768708928,,,,,,,5000000,5000000,,113507.378,44.02238095,,,,,,,,,,,,,,,,,,,,,,,,,,,,,,,,,,,,,,,,,,,,,,,LiClO4,[Li+].[O-][Cl+3]([O-])([O-])[O-],0.111111111,0.231291072,2.837684449,105.9645157,,,,,,,,,,,,65.6032045,7.68E-05,-4.114726439
,,1/1/2018,,,,doi.org/10.1016/0167-2738(84)90022-5,PEO,[Cu]OCC[Au],[Cu]OCC[Au],,,[H]{[>]<OCC>[<]}O[H],H,OH,0.888888889,0.768708928,,,,,,,5000000,5000000,,113507.378,44.02238095,,,,,,,,,,,,,,,,,,,,,,,,,,,,,,,,,,,,,,,,,,,,,,,LiClO4,[Li+].[O-][Cl+3]([O-])([O-])[O-],0.111111111,0.231291072,2.837684449,105.9645157,,,,,,,,,,,,62.70129567,5.98E-05,-4.223110759
,,1/1/2018,,,,doi.org/10.1016/0167-2738(84)90022-5,PEO,[Cu]OCC[Au],[Cu]OCC[Au],,,[H]{[>]<OCC>[<]}O[H],H,OH,0.888888889,0.768708928,,,,,,,5000000,5000000,,113507.378,44.02238095,,,,,,,,,,,,,,,,,,,,,,,,,,,,,,,,,,,,,,,,,,,,,,,LiClO4,[Li+].[O-][Cl+3]([O-])([O-])[O-],0.111111111,0.231291072,2.837684449,105.9645157,,,,,,,,,,,,60.1391276,5.18E-05,-4.285823696
,,1/1/2018,,,,doi.org/10.1016/0167-2738(84)90022-5,PEO,[Cu]OCC[Au],[Cu]OCC[Au],,,[H]{[>]<OCC>[<]}O[H],H,OH,0.888888889,0.768708928,,,,,,,5000000,5000000,,113507.378,44.02238095,,,,,,,,,,,,,,,,,,,,,,,,,,,,,,,,,,,,,,,,,,,,,,,LiClO4,[Li+].[O-][Cl+3]([O-])([O-])[O-],0.111111111,0.231291072,2.837684449,105.9645157,,,,,,,,,,,,56.63375248,3.75E-05,-4.426316307
,,1/1/2018,,,,doi.org/10.1016/0167-2738(84)90022-5,PEO,[Cu]OCC[Au],[Cu]OCC[Au],,,[H]{[>]<OCC>[<]}O[H],H,OH,0.888888889,0.768708928,,,,,,,5000000,5000000,,113507.378,44.02238095,,,,,,,,,,,,,,,,,,,,,,,,,,,,,,,,,,,,,,,,,,,,,,,LiClO4,[Li+].[O-][Cl+3]([O-])([O-])[O-],0.111111111,0.231291072,2.837684449,105.9645157,,,,,,,,,,,,53.20270736,2.75E-05,-4.560280562
,,1/1/2018,,,,doi.org/10.1016/0167-2738(84)90022-5,PEO,[Cu]OCC[Au],[Cu]OCC[Au],,,[H]{[>]<OCC>[<]}O[H],H,OH,0.888888889,0.768708928,,,,,,,5000000,5000000,,113507.378,44.02238095,,,,,,,,,,,,,,,,,,,,,,,,,,,,,,,,,,,,,,,,,,,,,,,LiClO4,[Li+].[O-][Cl+3]([O-])([O-])[O-],0.111111111,0.231291072,2.837684449,105.9645157,,,,,,,,,,,,50.6489974,2.35E-05,-4.629499864
,,1/1/2018,,,,doi.org/10.1016/0167-2738(84)90022-5,PEO,[Cu]OCC[Au],[Cu]OCC[Au],,,[H]{[>]<OCC>[<]}O[H],H,OH,0.888888889,0.768708928,,,,,,,5000000,5000000,,113507.378,44.02238095,,,,,,,,,,,,,,,,,,,,,,,,,,,,,,,,,,,,,,,,,,,,,,,LiClO4,[Li+].[O-][Cl+3]([O-])([O-])[O-],0.111111111,0.231291072,2.837684449,105.9645157,,,,,,,,,,,,45.12106496,1.26E-05,-4.898923439
,,1/1/2018,,,,doi.org/10.1016/0167-2738(84)90022-5,PEO,[Cu]OCC[Au],[Cu]OCC[Au],,,[H]{[>]<OCC>[<]}O[H],H,OH,0.888888889,0.768708928,,,,,,,5000000,5000000,,113507.378,44.02238095,,,,,,,,,,,,,,,,,,,,,,,,,,,,,,,,,,,,,,,,,,,,,,,LiClO4,[Li+].[O-][Cl+3]([O-])([O-])[O-],0.111111111,0.231291072,2.837684449,105.9645157,,,,,,,,,,,,40.15932912,7.54E-06,-5.122905216
,,1/1/2018,,,,doi.org/10.1016/0167-2738(84)90022-5,PEO,[Cu]OCC[Au],[Cu]OCC[Au],,,[H]{[>]<OCC>[<]}O[H],H,OH,0.888888889,0.768708928,,,,,,,5000000,5000000,,113507.378,44.02238095,,,,,,,,,,,,,,,,,,,,,,,,,,,,,,,,,,,,,,,,,,,,,,,LiClO4,[Li+].[O-][Cl+3]([O-])([O-])[O-],0.111111111,0.231291072,2.837684449,105.9645157,,,,,,,,,,,,36.19957409,4.77E-06,-5.321774891
,,1/1/2018,,,,doi.org/10.1016/0167-2738(84)90022-5,PEO,[Cu]OCC[Au],[Cu]OCC[Au],,,[H]{[>]<OCC>[<]}O[H],H,OH,0.888888889,0.768708928,,,,,,,5000000,5000000,,113507.378,44.02238095,,,,,,,,,,,,,,,,,,,,,,,,,,,,,,,,,,,,,,,,,,,,,,,LiClO4,[Li+].[O-][Cl+3]([O-])([O-])[O-],0.111111111,0.231291072,2.837684449,105.9645157,,,,,,,,,,,,31.03331067,2.56E-06,-5.591375108
,,1/1/2018,,,,doi.org/10.1016/0167-2738(84)90022-5,PEO,[Cu]OCC[Au],[Cu]OCC[Au],,,[H]{[>]<OCC>[<]}O[H],H,OH,0.888888889,0.768708928,,,,,,,5000000,5000000,,113507.378,44.02238095,,,,,,,,,,,,,,,,,,,,,,,,,,,,,,,,,,,,,,,,,,,,,,,LiClO4,[Li+].[O-][Cl+3]([O-])([O-])[O-],0.111111111,0.231291072,2.837684449,105.9645157,,,,,,,,,,,,29.37424628,1.74E-06,-5.76025019
,,1/1/2018,,,,doi.org/10.1016/0167-2738(84)90022-5,PEO,[Cu]OCC[Au],[Cu]OCC[Au],,,[H]{[>]<OCC>[<]}O[H],H,OH,0.888888889,0.768708928,,,,,,,5000000,5000000,,113507.378,44.02238095,,,,,,,,,,,,,,,,,,,,,,,,,,,,,,,,,,,,,,,,,,,,,,,LiClO4,[Li+].[O-][Cl+3]([O-])([O-])[O-],0.111111111,0.231291072,2.837684449,105.9645157,,,,,,,,,,,,27.98722758,1.64E-06,-5.784735302
,,1/1/2018,,,,doi.org/10.1016/0167-2738(86)90124-4,PEO,[Cu]OCC[Au],[Cu]OCC[Au],,,[H]{[>]<OCC>[<]}O[H],H,OH,0.979591837,0.952247561,,,,,,,4000000,4000000,,90805.90238,44.02238095,,,,,,,,,,,,,,,,,,,,,,,,,,,,,,,,,,,,,,,,,,,,,,,LiClO4,[Li+].[O-][Cl+3]([O-])([O-])[O-],0.020408163,0.047752439,0.472947401,105.9645157,,,,,,,,,,,,100,0.000265041,-3.576686939
,,1/1/2018,,,,doi.org/10.1016/0167-2738(86)90124-4,PEO,[Cu]OCC[Au],[Cu]OCC[Au],,,[H]{[>]<OCC>[<]}O[H],H,OH,0.96969697,0.930041681,,,,,,,4000000,4000000,,90805.90238,44.02238095,,,,,,,,,,,,,,,,,,,,,,,,,,,,,,,,,,,,,,,,,,,,,,,LiClO4,[Li+].[O-][Cl+3]([O-])([O-])[O-],0.03030303,0.069958319,0.709421112,105.9645157,,,,,,,,,,,,100,0.000450614,-3.346195319
,,1/1/2018,,,,doi.org/10.1016/0167-2738(86)90124-4,PEO,[Cu]OCC[Au],[Cu]OCC[Au],,,[H]{[>]<OCC>[<]}O[H],H,OH,0.952380952,0.892575819,,,,,,,4000000,4000000,,90805.90238,44.02238095,,,,,,,,,,,,,,,,,,,,,,,,,,,,,,,,,,,,,,,,,,,,,,,LiClO4,[Li+].[O-][Cl+3]([O-])([O-])[O-],0.047619048,0.107424181,1.13507378,105.9645157,,,,,,,,,,,,100,0.000597141,-3.223923109
,,1/1/2018,,,,doi.org/10.1016/0167-2738(86)90124-4,PEO,[Cu]OCC[Au],[Cu]OCC[Au],,,[H]{[>]<OCC>[<]}O[H],H,OH,0.888888889,0.768708928,,,,,,,4000000,4000000,,90805.90238,44.02238095,,,,,,,,,,,,,,,,,,,,,,,,,,,,,,,,,,,,,,,,,,,,,,,LiClO4,[Li+].[O-][Cl+3]([O-])([O-])[O-],0.111111111,0.231291072,2.837684449,105.9645157,,,,,,,,,,,,100,0.00044136,-3.355207029
,,1/1/2018,,,,doi.org/10.1016/0167-2738(86)90124-4,PEO,[Cu]OCC[Au],[Cu]OCC[Au],,,[H]{[>]<OCC>[<]}O[H],H,OH,0.857142857,0.713685871,,,,,,,4000000,4000000,,90805.90238,44.02238095,,,,,,,,,,,,,,,,,,,,,,,,,,,,,,,,,,,,,,,,,,,,,,,LiClO4,[Li+].[O-][Cl+3]([O-])([O-])[O-],0.142857143,0.286314129,3.783579274,105.9645157,,,,,,,,,,,,100,3.52E-05,-4.4536696
,,1/1/2018,,,,doi.org/10.1016/0167-2738(86)90124-4,PEO,[Cu]OCC[Au],[Cu]OCC[Au],,,[H]{[>]<OCC>[<]}O[H],H,OH,0.8,0.624311299,,,,,,,4000000,4000000,,90805.90238,44.02238095,,,,,,,,,,,,,,,,,,,,,,,,,,,,,,,,,,,,,,,,,,,,,,,LiClO4,[Li+].[O-][Cl+3]([O-])([O-])[O-],0.2,0.375688701,5.675368899,105.9645157,,,,,,,,,,,,100,1.48E-05,-4.828352516
