Repository: zjurillpolymer/SPE_prediction

# SPE Prediction

Polymer electrolyte conductivity prediction using graph neural networks.

## Data

Data from [ChemPropPred](https://github.com/learningmatter-mit/Chem-prop-pred) — polymer electrolyte conductivity measurements including SMILES, conductivity (log S/cm), molecular weight, salt concentration, and temperature.

- `data/clean_train_data.csv` — cleaned training data
- `data/PolymerElectrolyteData.csv` — full raw dataset
- `data/PolyInfo_8salts.csv` / `data/polyinfo_5salts_4conc.csv` — PolyInfo polymer database with salt additives

File: data/PolymerElectrolyteData.csv (part 73 of 154)
Notes,Compound Notebook Name,Date Copied to Master Database,Data Recorded By,Seshadri Group,Oyaizu Group,DOI,Solvent 1 (S1),S1 SMILES,S1 SMILES 1,S1 SMILES 2,S1 SMILES 3,S1 Big SMILES,S1 End Group 1,S1 End Group 2,S1 Mol %,S1 Weight %,S1 SMILES 1 Mol %,S1 SMILES 2 Mol %,S1 SMILES 3 Mol %,S1 Molar Ratio,S1 Weight Ratio,S1 Mw,S1 Mn,S1 Mn or Mw,S1 Mw/Mn,S1 DOP,S1 Molar Mass (g/mol),S1 Type,S1 Block Mol Weight,Solvent 2 (S2),S2 SMILES,S2 SMILES 1,S2 SMILES 2,S2 Mol %,S2 Weight %,S2 SMILES 1 Mol %,S2 SMILES 2 Mol %,S2 Molar Ratio,S2 Weight Ratio,S2 Mw,S2 Mn,S2 Mn or Mw,S2 Mw/Mn,S2 DOP,S2 Molar Mass (g/mol),S2 Type,Solvent 3 (S3),S3 SMILES,S3 SMILES 1,S3 Mol %,S3 Weight %,S3 Molar Ratio,S3 Weight Ratio,S3 Mw,S3 Mn,S3 Mn or Mw,S3 Mw/Mn,S3 DOP,S3 Molar Mass (g/mol),S3 Type,Solvent 4 (S4),S4 SMILES,S4 Mol %,S4 Weight %,S4 Molar Ratio,S4 Weight Ratio,S4 Mw,S4 Mn,S4 Mn or Mw,S4 Mw/Mn,S4 DOP,S4 Molar Mass (g/mol),S4 Type,Salt 1,Salt1 SMILES,Salt1 Mol %,Salt1 Weight %,Salt1 Molality (mol salt/kg polymer),Salt1 Molar Mass (g/mol),Salt 2,Salt2 SMILES,Salt2 Mol %,Salt2 Weight %,Salt2 Molality (mol salt/kg polymer),Salt2 Molar Mass (g/mol),Inorganic Material 1 (IM1),IM1 Weight %,IM1 Particle Size (nm),Tg (oC),Heating Rate (K/min),Temperature (oC),Conductivity (S/cm),log Conductivity (S/cm)
,,1/1/2018,,,,doi.org/10.1016/0167-2738(86)90124-4,PEO,[Cu]OCC[Au],[Cu]OCC[Au],,,[H]{[>]<OCC>[<]}O[H],H,OH,0.75,0.554830159,,,,,,,4000000,4000000,,90805.90238,44.02238095,,,,,,,,,,,,,,,,,,,,,,,,,,,,,,,,,,,,,,,,,,,,,,,LiClO4,[Li+].[O-][Cl+3]([O-])([O-])[O-],0.25,0.445169841,7.567158524,105.9645157,,,,,,,,,,,,100,2.86E-05,-4.544298064
,,1/1/2018,,,,doi.org/10.1016/0167-2738(87)90176-7,PEO,[Cu]OCC[Au],[Cu]OCC[Au],,,[H]{[>]<OCC>[<]}O[H],H,OH,0.909090909,0.738392881,,,,,,,5000000,5000000,,113507.378,44.02238095,,,,,,,,,,,,,,,,,,,,,,,,,,,,,,,,,,,,,,,,,,,,,,,LiTFO,O=S(=O)([O-])C(F)(F)F.[Li+],0.090909091,0.261607119,2.27014756,155.9680291,,,,,,,,,,,,90.50568771,8.75E-05,-4.057953234
,,1/1/2018,,,,doi.org/10.1016/0167-2738(87)90176-7,PEO,[Cu]OCC[Au],[Cu]OCC[Au],,,[H]{[>]<OCC>[<]}O[H],H,OH,0.909090909,0.738392881,,,,,,,5000000,5000000,,113507.378,44.02238095,,,,,,,,,,,,,,,,,,,,,,,,,,,,,,,,,,,,,,,,,,,,,,,LiTFO,O=S(=O)([O-])C(F)(F)F.[Li+],0.090909091,0.261607119,2.27014756,155.9680291,,,,,,,,,,,,71.06595624,5.15E-05,-4.288015716
,,1/1/2018,,,,doi.org/10.1016/0167-2738(95)00077-J,PEO,[Cu]OCC[Au],[Cu]OCC[Au],,,[H]{[>]<OCC>[<]}O[H],H,OH,0.966183575,0.889677813,,,,,,,400,400,,9.080590238,44.02238095,,,,,,,,,,,,,,,,,,,,,,,,,,,,,,,,,,,,,,,,,,,,,,,LiTFO,O=S(=O)([O-])C(F)(F)F.[Li+],0.033816425,0.110322187,0.794551646,155.9680291,,,,,,,,,,,,79.59596645,0.005025959,-2.298781059
,,1/1/2018,,,,doi.org/10.1016/0167-2738(95)00077-J,PEO,[Cu]OCC[Au],[Cu]OCC[Au],,,[H]{[>]<OCC>[<]}O[H],H,OH,0.966183575,0.889677813,,,,,,,400,400,,9.080590238,44.02238095,,,,,,,,,,,,,,,,,,,,,,,,,,,,,,,,,,,,,,,,,,,,,,,LiTFO,O=S(=O)([O-])C(F)(F)F.[Li+],0.033816425,0.110322187,0.794551646,155.9680291,,,,,,,,,,,,70,0.003569869,-2.44734772
,,1/1/2018,,,,doi.org/10.1023/A:1022609407560,Dimethoxyethane,COCCOC,COCCOC,,,C{[>]<OCC>[<]}OC,CH3,OCH3,0.988019373,0.971639989,,,,,,,90,90,,1,44.02238095,,,,,,,,,,,,,,,,,,,,,,,,,,,,,,,,,,,,,,,,,,,,,,,LiClO4,[Li+].[O-][Cl+3]([O-])([O-])[O-],0.011980627,0.028360011,0.275275891,105.9645157,,,,,,,,,,,,25,0.000903203,-3.044214629
,,1/1/2018,,,,doi.org/10.1023/A:1022609407560,Dimethoxyethane,COCCOC,COCCOC,,,C{[>]<OCC>[<]}OC,CH3,OCH3,0.987115704,0.969538953,,,,,,,90,90,,1,44.02238095,,,,,,,,,,,,,,,,,,,,,,,,,,,,,,,,,,,,,,,,,,,,,,,LiClO4,[Li+].[O-][Cl+3]([O-])([O-])[O-],0.012884296,0.030461047,0.296310284,105.9645157,,,,,,,,,,,,25,0.00103339,-2.985735745
,,1/1/2018,,,,doi.org/10.1023/A:1022609407560,Dimethoxyethane,COCCOC,COCCOC,,,C{[>]<OCC>[<]}OC,CH3,OCH3,0.985821944,0.966540073,,,,,,,90,90,,1,44.02238095,,,,,,,,,,,,,,,,,,,,,,,,,,,,,,,,,,,,,,,,,,,,,,,LiClO4,[Li+].[O-][Cl+3]([O-])([O-])[O-],0.014178056,0.033459927,0.326491805,105.9645157,,,,,,,,,,,,25,0.001164544,-2.933844098
,,1/1/2018,,,,doi.org/10.1023/A:1022609407560,Dimethoxyethane,COCCOC,COCCOC,,,C{[>]<OCC>[<]}OC,CH3,OCH3,0.984654731,0.963843692,,,,,,,90,90,,1,44.02238095,,,,,,,,,,,,,,,,,,,,,,,,,,,,,,,,,,,,,,,,,,,,,,,LiClO4,[Li+].[O-][Cl+3]([O-])([O-])[O-],0.015345269,0.036156308,0.35378924,105.9645157,,,,,,,,,,,,25,0.001295376,-2.887604154
,,1/1/2018,,,,doi.org/10.1023/A:1022609407560,Dimethoxyethane,COCCOC,COCCOC,,,C{[>]<OCC>[<]}OC,CH3,OCH3,0.983484829,0.961149786,,,,,,,90,90,,1,44.02238095,,,,,,,,,,,,,,,,,,,,,,,,,,,,,,,,,,,,,,,,,,,,,,,LiClO4,[Li+].[O-][Cl+3]([O-])([O-])[O-],0.016515171,0.038850214,0.381214574,105.9645157,,,,,,,,,,,,25,0.001468852,-2.833021961
,,1/1/2018,,,,doi.org/10.1023/A:1022609407560,Dimethoxyethane,COCCOC,COCCOC,,,C{[>]<OCC>[<]}OC,CH3,OCH3,0.982051282,0.957860586,,,,,,,90,90,,1,44.02238095,,,,,,,,,,,,,,,,,,,,,,,,,,,,,,,,,,,,,,,,,,,,,,,LiClO4,[Li+].[O-][Cl+3]([O-])([O-])[O-],0.017948718,0.042139414,0.414909467,105.9645157,,,,,,,,,,,,25,0.00172826,-2.762390922
,,1/1/2018,,,,doi.org/10.1023/A:1022609407560,Dimethoxyethane,COCCOC,COCCOC,,,C{[>]<OCC>[<]}OC,CH3,OCH3,0.980744544,0.954873597,,,,,,,90,90,,1,44.02238095,,,,,,,,,,,,,,,,,,,,,,,,,,,,,,,,,,,,,,,,,,,,,,,LiClO4,[Li+].[O-][Cl+3]([O-])([O-])[O-],0.019255456,0.045126403,0.445709603,105.9645157,,,,,,,,,,,,25,0.001859415,-2.73062367
,,1/1/2018,,,,doi.org/10.1023/A:1022609407560,Dimethoxyethane,COCCOC,COCCOC,,,C{[>]<OCC>[<]}OC,CH3,OCH3,0.979172024,0.951293222,,,,,,,90,90,,1,44.02238095,,,,,,,,,,,,,,,,,,,,,,,,,,,,,,,,,,,,,,,,,,,,,,,LiClO4,[Li+].[O-][Cl+3]([O-])([O-])[O-],0.020827976,0.048706778,0.482883269,105.9645157,,,,,,,,,,,,25,0.002119145,-2.673839326
,,1/1/2018,,,,doi.org/10.1023/A:1022609407560,Dimethoxyethane,COCCOC,COCCOC,,,C{[>]<OCC>[<]}OC,CH3,OCH3,0.977726278,0.948015045,,,,,,,90,90,,1,44.02238095,,,,,,,,,,,,,,,,,,,,,,,,,,,,,,,,,,,,,,,,,,,,,,,LiClO4,[Li+].[O-][Cl+3]([O-])([O-])[O-],0.022273722,0.051984955,0.517165562,105.9645157,,,,,,,,,,,,25,0.002421197,-2.615969873
,,1/1/2018,,,,https://doi.org/10.1146/annurev-matsci-071312-121705,PEO,[Cu]OCC[Au],[Cu]OCC[Au],,,[H]{[>]<OCC>[<]}O[H],H,OH,0.909090909,0.605403983,,,,,,,525.6246891,525.6246891,,11.93245605,44.02238095,,,,,,,,,,,,,,,,,,,,,,,,,,,,,,,,,,,,,,,,,,,,,,,LiTFSI,O=S(=O)([N-]S(=O)(=O)C(F)(F)F)C(F)(F)F.[Li+],0.090909091,0.394596017,2.27014756,286.9332984,,,,,,,,,,,,76,0.003918557,-2.406873832
,,1/1/2018,,,,https://doi.org/10.1146/annurev-matsci-071312-121705,PEO,[Cu]OCC[Au],[Cu]OCC[Au],,,[H]{[>]<OCC>[<]}O[H],H,OH,0.909090909,0.605403983,,,,,,,1066.909077,1066.909077,,24.22041037,44.02238095,,,,,,,,,,,,,,,,,,,,,,,,,,,,,,,,,,,,,,,,,,,,,,,LiTFSI,O=S(=O)([N-]S(=O)(=O)C(F)(F)F)C(F)(F)F.[Li+],0.090909091,0.394596017,2.27014756,286.9332984,,,,,,,,,,,,76,0.001775214,-2.750749286
,,1/1/2018,,,,https://doi.org/10.1146/annurev-matsci-071312-121705,PEO,[Cu]OCC[Au],[Cu]OCC[Au],,,[H]{[>]<OCC>[<]}O[H],H,OH,0.909090909,0.605403983,,,,,,,2486.581148,2486.581148,,56.44906125,44.02238095,,,,,,,,,,,,,,,,,,,,,,,,,,,,,,,,,,,,,,,,,,,,,,,LiTFSI,O=S(=O)([N-]S(=O)(=O)C(F)(F)F)C(F)(F)F.[Li+],0.090909091,0.394596017,2.27014756,286.9332984,,,,,,,,,,,,76,0.001198376,-2.921406897
,,1/1/2018,,,,https://doi.org/10.1146/annurev-matsci-071312-121705,PEO,[Cu]OCC[Au],[Cu]OCC[Au],,,[H]{[>]<OCC>[<]}O[H],H,OH,0.909090909,0.605403983,,,,,,,3984567.98,3984567.98,,90455.57276,44.02238095,,,,,,,,,,,,,,,,,,,,,,,,,,,,,,,,,,,,,,,,,,,,,,,LiTFSI,O=S(=O)([N-]S(=O)(=O)C(F)(F)F)C(F)(F)F.[Li+],0.090909091,0.394596017,2.27014756,286.9332984,,,,,,,,,,,,76,0.000717271,-3.144316728
,YS-204-09,1/1/2018,,,,,methylated octaethylene glycol,C(COCCOCCOCCOCCOCCOCCOCCO)O,C(COCCOCCOCCOCCOCCOCCOCCO)O,,,C{[>]<OCC>[<]}OC,CH3,OCH3,0.923361034,0.64893543,,,,,,,398.49,398.49,,8,44.02238095,,,,,,,,,,,,,,,,,,,,,,,,,,,,,,,,,,,,,,,,,,,,,,,LiTFSI,O=S(=O)([N-]S(=O)(=O)C(F)(F)F)C(F)(F)F.[Li+],0.076638966,0.35106457,1.884222474,286.9332984,,,,,,,,,,-74,,70,0.00485,-2.314258261
,YS-204-09,1/1/2018,,,,,methylated octaethylene glycol,C(COCCOCCOCCOCCOCCOCCOCCO)O,C(COCCOCCOCCOCCOCCOCCOCCO)O,,,C{[>]<OCC>[<]}OC,CH3,OCH3,0.923361034,0.64893543,,,,,,,398.49,398.49,,8,44.02238095,,,,,,,,,,,,,,,,,,,,,,,,,,,,,,,,,,,,,,,,,,,,,,,LiTFSI,O=S(=O)([N-]S(=O)(=O)C(F)(F)F)C(F)(F)F.[Li+],0.076638966,0.35106457,1.884222474,286.9332984,,,,,,,,,,-74,,25,0.00102,-2.991399828
,YS-228-3,1/1/2018,,,,,Octa EG,OCCOCCOCCOCCOCCOCCOCCOCCO,OCCOCCOCCOCCOCCOCCOCCOCCO,,,[H]{[>]<OCC>[<]}O[H],H,OH,0.923361034,0.64893543,,,,,,,370.44,370.44,,8,44.02238095,,,,,,,,,,,,,,,,,,,,,,,,,,,,,,,,,,,,,,,,,,,,,,,LiTFSI,O=S(=O)([N-]S(=O)(=O)C(F)(F)F)C(F)(F)F.[Li+],0.076638966,0.35106457,1.884222474,286.9332984,,,,,,,,,,-60,,70,0.001873444,-2.727359284
,YS-228-3,1/1/2018,,,,,Octa EG ,OCCOCCOCCOCCOCCOCCOCCOCCO,OCCOCCOCCOCCOCCOCCOCCOCCO,,,[H]{[>]<OCC>[<]}O[H],H,OH,0.923361034,0.64893543,,,,,,,370.44,370.44,,8,44.02238095,,,,,,,,,,,,,,,,,,,,,,,,,,,,,,,,,,,,,,,,,,,,,,,LiTFSI,O=S(=O)([N-]S(=O)(=O)C(F)(F)F)C(F)(F)F.[Li+],0.076638966,0.35106457,1.884222474,286.9332984,,,,,,,,,,-60,,25,0.000164,-3.785156152
,,1/1/2018,,,,,Tetraethylene Glycol,C(COCCOCCOCCO)O,C(COCCOCCOCCO)O,,,[H]{[>]<OCC>[<]}O[H],H,OH,0.923361034,0.64893543,,,,,,,194.23,194.23,,4,44.02238095,,,,,,,,,,,,,,,,,,,,,,,,,,,,,,,,,,,,,,,,,,,,,,,LiTFSI,O=S(=O)([N-]S(=O)(=O)C(F)(F)F)C(F)(F)F.[Li+],0.076638966,0.35106457,1.884222474,286.9332984,,,,,,,,,,-89,,70,0.0031,-2.508638306
,,1/1/2018,,,,,Tetraethylene Glycol,C(COCCOCCOCCO)O,C(COCCOCCOCCO)O,,,[H]{[>]<OCC>[<]}O[H],H,OH,0.923361034,0.64893543,,,,,,,194.23,194.23,,4,44.02238095,,,,,,,,,,,,,,,,,,,,,,,,,,,,,,,,,,,,,,,,,,,,,,,LiTFSI,O=S(=O)([N-]S(=O)(=O)C(F)(F)F)C(F)(F)F.[Li+],0.076638966,0.35106457,1.884222474,286.9332984,,,,,,,,,,-89,,25,0.000313,-3.504455662
,,1/1/2018,,,,,Tetraethylene Glycol Dimethyl Ether,COCCOCCOCCOCCOC,COCCOCCOCCOCCOC,,,C{[>]<OCC>[<]}OC,CH3,OCH3,0.923361034,0.64893543,,,,,,,222.28,222.28,,4,44.02238095,,,,,,,,,,,,,,,,,,,,,,,,,,,,,,,,,,,,,,,,,,,,,,,LiTFSI,O=S(=O)([N-]S(=O)(=O)C(F)(F)F)C(F)(F)F.[Li+],0.076638966,0.35106457,1.884222474,286.9332984,,,,,,,,,,-89,,70,0.00789,-2.102922997
,,1/1/2018,,,,,Tetraethylene Glycol Dimethyl Ether,COCCOCCOCCOCCOC,COCCOCCOCCOCCOC,,,C{[>]<OCC>[<]}OC,CH3,OCH3,0.923361034,0.64893543,,,,,,,222.28,222.28,,4,44.02238095,,,,,,,,,,,,,,,,,,,,,,,,,,,,,,,,,,,,,,,,,,,,,,,LiTFSI,O=S(=O)([N-]S(=O)(=O)C(F)(F)F)C(F)(F)F.[Li+],0.076638966,0.35106457,1.884222474,286.9332984,,,,,,,,,,-89,,25,0.00169,-2.772113295
,,1/1/2018,,,,,Tetraethylene Glycol Monomethyl Ether,COCCOCCOCCOCCO,COCCOCCOCCOCCO,,,[H]{[>]<OCC>[<]}OC,CH3,OH,0.923361034,0.64893543,,,,,,,208.25,208.25,,4,44.02238095,,,,,,,,,,,,,,,,,,,,,,,,,,,,,,,,,,,,,,,,,,,,,,,LiTFSI,O=S(=O)([N-]S(=O)(=O)C(F)(F)F)C(F)(F)F.[Li+],0.076638966,0.35106457,1.884222474,286.9332984,,,,,,,,,,-82,,70,0.00548,-2.261219442
,,1/1/2018,,,,,Tetraethylene Glycol Monomethyl Ether,COCCOCCOCCOCCO,COCCOCCOCCOCCO,,,[H]{[>]<OCC>[<]}OC,CH3,OH,0.923361034,0.64893543,,,,,,,208.25,208.25,,4,44.02238095,,,,,,,,,,,,,,,,,,,,,,,,,,,,,,,,,,,,,,,,,,,,,,,LiTFSI,O=S(=O)([N-]S(=O)(=O)C(F)(F)F)C(F)(F)F.[Li+],0.076638966,0.35106457,1.884222474,286.9332984,,,,,,,,,,-82,,25,0.000962,-3.016824928
,YJ-12,1/1/2018,,,,,1-O-METHYL-2-DEOXY-D-RIBOSE,COC1CC(O)C(CO)O1,COC1CC(O)C(CO)O1,,,COC1CC(O)C(CO)O1,,,0.581918274,0.418024691,,,,,,,148.16,148.16,,,148.0735589,,,,,,,,,,,,,,,,,,,,,,,,,,,,,,,,,,,,,,,,,,,,,,,LiTFSI,O=S(=O)([N-]S(=O)(=O)C(F)(F)F)C(F)(F)F.[Li+],0.418081726,0.581975309,4.849361495,286.9332984,,,,,,,,,,-39.7,,70,3.70E-06,-5.431798276
,YJ-3,1/1/2018,,,,,"1,4:3,6-DIANHYDRO-D-MANNITOL",[H][C@]12OC[C@@H](O)[C@@]1([H])OC[C@H]2O,[H][C@]12OC[C@@H](O)[C@@]1([H])OC[C@H]2O,,,[H][C@]12OC[C@@H](O)[C@@]1([H])OC[C@H]2O,,,0.585249005,0.418024691,,,,,,,146.14,146.14,,,146.0579088,,,,,,,,,,,,,,,,,,,,,,,,,,,,,,,,,,,,,,,,,,,,,,,LiTFSI,O=S(=O)([N-]S(=O)(=O)C(F)(F)F)C(F)(F)F.[Li+],0.414750995,0.581975309,4.849361495,286.9332984,,,,,,,,,,-30.5,,70,2.61E-05,-4.583359493
,YJ-24,1/1/2018,,,,,Acetylated DIPENTAERYTHRITOL,CC(=O)OCC(COCC(COC(C)=O)(COC(C)=O)COC(C)=O)(COC(C)=O)COC(C)=O,CC(=O)OCC(COCC(COC(C)=O)(COC(C)=O)COC(C)=O)(COC(C)=O)COC(C)=O,,,CC(=O)OCC(COCC(COC(C)=O)(COC(C)=O)COC(C)=O)(COC(C)=O)COC(C)=O,,,0.289344559,0.418024691,,,,,,,506.5,506.5,,,506.1999411,,,,,,,,,,,,,,,,,,,,,,,,,,,,,,,,,,,,,,,,,,,,,,,LiTFSI,O=S(=O)([N-]S(=O)(=O)C(F)(F)F)C(F)(F)F.[Li+],0.710655441,0.581975309,4.849361495,286.9332984,,,,,,,,,,-9.4,,70,4.17E-05,-4.379863945
,YJ-24,1/1/2018,,,,,Acetylated DIPENTAERYTHRITOL,CC(=O)OCC(COCC(COC(C)=O)(COC(C)=O)COC(C)=O)(COC(C)=O)COC(C)=O,CC(=O)OCC(COCC(COC(C)=O)(COC(C)=O)COC(C)=O)(COC(C)=O)COC(C)=O,,,CC(=O)OCC(COCC(COC(C)=O)(COC(C)=O)COC(C)=O)(COC(C)=O)COC(C)=O,,,0.289344559,0.418024691,,,,,,,506.5,506.5,,,506.1999411,,,,,,,,,,,,,,,,,,,,,,,,,,,,,,,,,,,,,,,,,,,,,,,LiTFSI,O=S(=O)([N-]S(=O)(=O)C(F)(F)F)C(F)(F)F.[Li+],0.710655441,0.581975309,4.849361495,286.9332984,,,,,,,,,,-9.4,,25,1.71E-07,-6.76700389
,YJ-25,1/1/2018,,,,,Acetylated TriPENTAERYTHRITOL,CC(=O)OCC(COCC(COC(C)=O)(COC(C)=O)COC(C)=O)(COCC(COC(C)=O)(COC(C)=O)COC(C)=O)COC(C)=O,CC(=O)OCC(COCC(COC(C)=O)(COC(C)=O)COC(C)=O)(COCC(COC(C)=O)(COC(C)=O)COC(C)=O)COC(C)=O,,,CC(=O)OCC(COCC(COC(C)=O)(COC(C)=O)COC(C)=O)(COCC(COC(C)=O)(COC(C)=O)COC(C)=O)COC(C)=O,,,0.225397763,0.418024691,,,,,,,708.71,708.71,,,708.2840647,,,,,,,,,,,,,,,,,,,,,,,,,,,,,,,,,,,,,,,,,,,,,,,LiTFSI,O=S(=O)([N-]S(=O)(=O)C(F)(F)F)C(F)(F)F.[Li+],0.774602237,0.581975309,4.849361495,286.9332984,,,,,,,,,,,,70,1.35E-05,-4.869666232
,YJ-14,1/1/2018,,,,,BIS[2-(2-CHLOROETHOXY)ETHYL] ETHER,ClCCOCCOCCOCCCl,ClCCOCCOCCOCCCl,,,ClCCOCCOCCOCCCl,,,0.472546588,0.418024691,,,,,,,231.12,231.12,,,230.0476497,,,,,,,,,,,,,,,,,,,,,,,,,,,,,,,,,,,,,,,,,,,,,,,LiTFSI,O=S(=O)([N-]S(=O)(=O)C(F)(F)F)C(F)(F)F.[Li+],0.527453412,0.581975309,4.849361495,286.9332984,,,,,,,,,,-78.4,,70,3.76E-05,-4.424812155
,YJ-14,1/1/2018,,,,,BIS[2-(2-CHLOROETHOXY)ETHYL] ETHER,ClCCOCCOCCOCCCl,ClCCOCCOCCOCCCl,,,ClCCOCCOCCOCCCl,,,0.472546588,0.418024691,,,,,,,231.12,231.12,,,230.0476497,,,,,,,,,,,,,,,,,,,,,,,,,,,,,,,,,,,,,,,,,,,,,,,LiTFSI,O=S(=O)([N-]S(=O)(=O)C(F)(F)F)C(F)(F)F.[Li+],0.527453412,0.581975309,4.849361495,286.9332984,,,,,,,,,,-78.4,,25,9.94E-08,-7.002613616
,YS-228-4,1/1/2018,,,,,Octa Eg,OCCOCCOCCOCCOCCOCCOCCOCCO,OCCOCCOCCOCCOCCOCCOCCOCCO,,,[H]{[>]<OCC>[<]}O[H],H,OH,0.666666667,0.234799769,,,,,,,370.44,370.44,,8,44.02238095,,,,,,,,,,,,,,,,,,,,,,,,,,,,,,,,,,,,,,,,,,,,,,,LiTFSI,O=S(=O)([N-]S(=O)(=O)C(F)(F)F)C(F)(F)F.[Li+],0.333333333,0.765200231,11.3507378,286.9332984,,,,,,,,,,-51,,70,7.52E-05,-4.123782159
,YS-228-4,1/1/2018,,,,,Octa Eg,OCCOCCOCCOCCOCCOCCOCCOCCO,OCCOCCOCCOCCOCCOCCOCCOCCO,,,[H]{[>]<OCC>[<]}O[H],H,OH,0.666666667,0.234799769,,,,,,,370.44,370.44,,8,44.02238095,,,,,,,,,,,,,,,,,,,,,,,,,,,,,,,,,,,,,,,,,,,,,,,LiTFSI,O=S(=O)([N-]S(=O)(=O)C(F)(F)F)C(F)(F)F.[Li+],0.333333333,0.765200231,11.3507378,286.9332984,,,,,,,,,,-51,,25,4.60E-07,-6.337242168
,,1/1/2018,,,,,Tetraethylene Glycol,C(COCCOCCOCCO)O,C(COCCOCCOCCO)O,,,[H]{[>]<OCC>[<]}O[H],H,OH,0.666666667,0.234799769,,,,,,,194.23,194.23,,4,44.02238095,,,,,,,,,,,,,,,,,,,,,,,,,,,,,,,,,,,,,,,,,,,,,,,LiTFSI,O=S(=O)([N-]S(=O)(=O)C(F)(F)F)C(F)(F)F.[Li+],0.333333333,0.765200231,11.3507378,286.9332984,,,,,,,,,,-90,,70,0.00017,-3.769551079
,,1/1/2018,,,,,Tetraethylene Glycol,C(COCCOCCOCCO)O,C(COCCOCCOCCO)O,,,[H]{[>]<OCC>[<]}O[H],H,OH,0.666666667,0.234799769,,,,,,,194.23,194.23,,4,44.02238095,,,,,,,,,,,,,,,,,,,,,,,,,,,,,,,,,,,,,,,,,,,,,,,LiTFSI,O=S(=O)([N-]S(=O)(=O)C(F)(F)F)C(F)(F)F.[Li+],0.333333333,0.765200231,11.3507378,286.9332984,,,,,,,,,,-90,,25,2.34E-06,-5.630784143
,,1/1/2018,,,,,Tetraethylene Glycol Dimethyl Ether,COCCOCCOCCOCCOC,COCCOCCOCCOCCOC,,,C{[>]<OCC>[<]}OC,CH3,OCH3,0.666666667,0.234799769,,,,,,,222.28,222.28,,4,44.02238095,,,,,,,,,,,,,,,,,,,,,,,,,,,,,,,,,,,,,,,,,,,,,,,LiTFSI,O=S(=O)([N-]S(=O)(=O)C(F)(F)F)C(F)(F)F.[Li+],0.333333333,0.765200231,11.3507378,286.9332984,,,,,,,,,,-90,,70,0.00116,-2.935542011
,,1/1/2018,,,,,Tetraethylene Glycol Dimethyl Ether,COCCOCCOCCOCCOC,COCCOCCOCCOCCOC,,,C{[>]<OCC>[<]}OC,CH3,OCH3,0.666666667,0.234799769,,,,,,,222.28,222.28,,4,44.02238095,,,,,,,,,,,,,,,,,,,,,,,,,,,,,,,,,,,,,,,,,,,,,,,LiTFSI,O=S(=O)([N-]S(=O)(=O)C(F)(F)F)C(F)(F)F.[Li+],0.333333333,0.765200231,11.3507378,286.9332984,,,,,,,,,,-90,,25,5.38E-05,-4.269217724
,,1/1/2018,,,,,Tetraethylene Glycol Monomethyl Ether,COCCOCCOCCOCCO,COCCOCCOCCOCCO,,,[H]{[>]<OCC>[<]}OC,CH3,OH,0.666666667,0.234799769,,,,,,,208.25,208.25,,4,44.02238095,,,,,,,,,,,,,,,,,,,,,,,,,,,,,,,,,,,,,,,,,,,,,,,LiTFSI,O=S(=O)([N-]S(=O)(=O)C(F)(F)F)C(F)(F)F.[Li+],0.333333333,0.765200231,11.3507378,286.9332984,,,,,,,,,,-83,,70,0.000597,-3.224025669
,,1/1/2018,,,,,Tetraethylene Glycol Monomethyl Ether,COCCOCCOCCOCCO,COCCOCCOCCOCCO,,,[H]{[>]<OCC>[<]}OC,CH3,OH,0.666666667,0.234799769,,,,,,,208.25,208.25,,4,44.02238095,,,,,,,,,,,,,,,,,,,,,,,,,,,,,,,,,,,,,,,,,,,,,,,LiTFSI,O=S(=O)([N-]S(=O)(=O)C(F)(F)F)C(F)(F)F.[Li+],0.333333333,0.765200231,11.3507378,286.9332984,,,,,,,,,,-83,,25,2.05E-05,-4.688246139
1:1 LiTFSI:LiBr,YS-227-6,1/1/2018,,,,,Ditriethyleneglycol diboronate,COCCOCCOCCOCC1COB(B2OCC(O2)COCCOCCOCCOC)O1,COCCOCCOCCOCC1COB(B2OCC(O2)COCCOCCOCCOC)O1,,,,,,0.923361034,0.954031838,,,,,,,570.25,570.25,,,494.2705875,,,,,,,,,,,,,,,,,,,,,,,,,,,,,,,,,,,,,,,,,,,,,,,LiTFSI,O=S(=O)([N-]S(=O)(=O)C(F)(F)F)C(F)(F)F.[Li+],0.076638966,0.045968162,0.167924212,286.9332984,,,,,,,,,,,,70,0.000579,-3.237321436
1:1 LiTFSI:LiBr,YS-227-6,1/1/2018,,,,,Ditriethyleneglycol diboronate,COCCOCCOCCOCC1COB(B2OCC(O2)COCCOCCOCCOC)O1,COCCOCCOCCOCC1COB(B2OCC(O2)COCCOCCOCCOC)O1,,,,,,0.923361034,0.954031838,,,,,,,570.25,570.25,,,494.2705875,,,,,,,,,,,,,,,,,,,,,,,,,,,,,,,,,,,,,,,,,,,,,,,LiTFSI,O=S(=O)([N-]S(=O)(=O)C(F)(F)F)C(F)(F)F.[Li+],0.076638966,0.045968162,0.167924212,286.9332984,,,,,,,,,,,,25,3.39E-05,-4.469800302
1:1 LiTFSI:LiBr,YS-227-3,1/1/2018,,,,,Ditriethyleneglycol phenyl diboronate,COCCOCCOCCOCC1COB(C2=CC=C(B3OCC(O3)COCCOCCOCCOC)C=C2)O1,COCCOCCOCCOCC1COB(C2=CC=C(B3OCC(O3)COCCOCCOCCOC)C=C2)O1,,,,,,0.923361034,0.959914546,,,,,,,494.15,494.15,,,570.3018876,,,,,,,,,,,,,,,,,,,,,,,,,,,,,,,,,,,,,,,,,,,,,,,LiTFSI,O=S(=O)([N-]S(=O)(=O)C(F)(F)F)C(F)(F)F.[Li+],0.076638966,0.040085454,0.145536955,286.9332984,,,,,,,,,,,,70,0.000143,-3.844663963
1:1 LiTFSI:LiBr,YS-227-3,1/1/2018,,,,,Ditriethyleneglycol phenyl diboronate,COCCOCCOCCOCC1COB(C2=CC=C(B3OCC(O3)COCCOCCOCCOC)C=C2)O1,COCCOCCOCCOCC1COB(C2=CC=C(B3OCC(O3)COCCOCCOCCOC)C=C2)O1,,,,,,0.923361034,0.959914546,,,,,,,494.15,494.15,,,570.3018876,,,,,,,,,,,,,,,,,,,,,,,,,,,,,,,,,,,,,,,,,,,,,,,LiTFSI,O=S(=O)([N-]S(=O)(=O)C(F)(F)F)C(F)(F)F.[Li+],0.076638966,0.040085454,0.145536955,286.9332984,,,,,,,,,,,,25,3.08E-06,-5.511449283
,YS-227-5,1/1/2018,,,,,Ditriethyleneglycol diboronate,COCCOCCOCCOCC1COB(B2OCC(O2)COCCOCCOCCOC)O1,COCCOCCOCCOCC1COB(B2OCC(O2)COCCOCCOCCOC)O1,,,,,,0.923361034,0.985774819,,,,,,,570.25,570.25,,,494.2705875,,,,,,,,,,,,,,,,,,,,,,,,,,,,,,,,,,,,,,,,,,,,,,,LiBr,[Br-].[Li+],0.076638966,0.014225181,0.167924215,85.93434165,,,,,,,,,,,,70,0.000138,-3.860120914
,YS-227-5,1/1/2018,,,,,Ditriethyleneglycol diboronate,COCCOCCOCCOCC1COB(B2OCC(O2)COCCOCCOCCOC)O1,COCCOCCOCCOCC1COB(B2OCC(O2)COCCOCCOCCOC)O1,,,,,,0.923361034,0.985774819,,,,,,,570.25,570.25,,,494.2705875,,,,,,,,,,,,,,,,,,,,,,,,,,,,,,,,,,,,,,,,,,,,,,,LiBr,[Br-].[Li+],0.076638966,0.014225181,0.167924215,85.93434165,,,,,,,,,,,,25,1.06E-05,-4.974694135
,YS-227-2,1/1/2018,,,,,Ditriethyleneglycol phenyl diboronate,COCCOCCOCCOCC1COB(C2=CC=C(B3OCC(O3)COCCOCCOCCOC)C=C2)O1,COCCOCCOCCOCC1COB(C2=CC=C(B3OCC(O3)COCCOCCOCCOC)C=C2)O1,,,,,,0.923361034,0.987647861,,,,,,,494.15,494.15,,,570.3018876,,,,,,,,,,,,,,,,,,,,,,,,,,,,,,,,,,,,,,,,,,,,,,,LiBr,[Br-].[Li+],0.076638966,0.012352139,0.145536956,85.93434165,,,,,,,,,,,,70,3.91E-05,-4.407823243
,YS-227-2,1/1/2018,,,,,Ditriethyleneglycol phenyl diboronate,COCCOCCOCCOCC1COB(C2=CC=C(B3OCC(O3)COCCOCCOCCOC)C=C2)O1,COCCOCCOCCOCC1COB(C2=CC=C(B3OCC(O3)COCCOCCOCCOC)C=C2)O1,,,,,,0.923361034,0.987647861,,,,,,,494.15,494.15,,,570.3018876,,,,,,,,,,,,,,,,,,,,,,,,,,,,,,,,,,,,,,,,,,,,,,,LiBr,[Br-].[Li+],0.076638966,0.012352139,0.145536956,85.93434165,,,,,,,,,,,,25,1.42E-06,-5.847711656
,YJ-VII-77B (YS-227-4),1/1/2018,,,,,Ditriethyleneglycol diboronate,COCCOCCOCCOCC1COB(B2OCC(O2)COCCOCCOCCOC)O1,COCCOCCOCCOCC1COB(B2OCC(O2)COCCOCCOCCOC)O1,,,,,,0.923361034,0.954031838,,,,,,,570.25,570.25,,,494.2705875,,,,,,,,,,,,,,,,,,,,,,,,,,,,,,,,,,,,,,,,,,,,,,,LiTFSI,O=S(=O)([N-]S(=O)(=O)C(F)(F)F)C(F)(F)F.[Li+],0.076638966,0.045968162,0.167924212,286.9332984,,,,,,,,,,,,70,0.00102,-2.991399828
,YJ-VII-77B (YS-227-4),1/1/2018,,,,,Ditriethyleneglycol diboronate,COCCOCCOCCOCC1COB(B2OCC(O2)COCCOCCOCCOC)O1,COCCOCCOCCOCC1COB(B2OCC(O2)COCCOCCOCCOC)O1,,,,,,0.923361034,0.954031838,,,,,,,570.25,570.25,,,494.2705875,,,,,,,,,,,,,,,,,,,,,,,,,,,,,,,,,,,,,,,,,,,,,,,LiTFSI,O=S(=O)([N-]S(=O)(=O)C(F)(F)F)C(F)(F)F.[Li+],0.076638966,0.045968162,0.167924212,286.9332984,,,,,,,,,,,,25,6.73E-05,-4.171984936
,YJ-VII-77A (YS-227-1),1/1/2018,,,,,Ditriethyleneglycol phenyl diboronate,COCCOCCOCCOCC1COB(C2=CC=C(B3OCC(O3)COCCOCCOCCOC)C=C2)O1,COCCOCCOCCOCC1COB(C2=CC=C(B3OCC(O3)COCCOCCOCCOC)C=C2)O1,,,,,,0.923361034,0.959914546,,,,,,,494.15,494.15,,,570.3018876,,,,,,,,,,,,,,,,,,,,,,,,,,,,,,,,,,,,,,,,,,,,,,,LiTFSI,O=S(=O)([N-]S(=O)(=O)C(F)(F)F)C(F)(F)F.[Li+],0.076638966,0.040085454,0.145536955,286.9332984,,,,,,,,,,,,70,0.000245,-3.610833916
,YJ-VII-77A (YS-227-1),1/1/2018,,,,,Ditriethyleneglycol phenyl diboronate,COCCOCCOCCOCC1COB(C2=CC=C(B3OCC(O3)COCCOCCOCCOC)C=C2)O1,COCCOCCOCCOCC1COB(C2=CC=C(B3OCC(O3)COCCOCCOCCOC)C=C2)O1,,,,,,0.923361034,0.959914546,,,,,,,494.15,494.15,,,570.3018876,,,,,,,,,,,,,,,,,,,,,,,,,,,,,,,,,,,,,,,,,,,,,,,LiTFSI,O=S(=O)([N-]S(=O)(=O)C(F)(F)F)C(F)(F)F.[Li+],0.076638966,0.040085454,0.145536955,286.9332984,,,,,,,,,,,,25,4.46E-06,-5.350665141
,YJ-4,1/1/2018,,,,,Glycerol Formal,OC1COCOC1,OC1COCOC1,,,OC1COCOC1,,,0.664523031,0.418024691,,,,,,,104.1,104.1,,,104.0473441,,,,,,,,,,,,,,,,,,,,,,,,,,,,,,,,,,,,,,,,,,,,,,,LiTFSI,O=S(=O)([N-]S(=O)(=O)C(F)(F)F)C(F)(F)F.[Li+],0.335476969,0.581975309,4.852009855,286.9332984,,,,,,,,,,-77.3,,70,1.53E-05,-4.815308569
,YJ-2,1/1/2018,,,,,Isosorbide,[H][C@]12OC[C@@H](O)[C@@]1([H])OC[C@@H]2O,[H][C@]12OC[C@@H](O)[C@@]1([H])OC[C@@H]2O,,,[H][C@]12OC[C@@H](O)[C@@]1([H])OC[C@@H]2O,,,0.585249005,0.418024691,,,,,,,146.14,146.14,,,146.0579088,,,,,,,,,,,,,,,,,,,,,,,,,,,,,,,,,,,,,,,,,,,,,,,LiTFSI,O=S(=O)([N-]S(=O)(=O)C(F)(F)F)C(F)(F)F.[Li+],0.414750995,0.581975309,4.852009855,286.9332984,,,,,,,,,,-33.5,,70,2.37E-05,-4.625251654
,YJ-1,1/1/2018,,,,,Isosorbide dimethyl ether,[H][C@]12OC[C@H](OC)[C@@]1([H])OC[C@H]2OC,[H][C@]12OC[C@H](OC)[C@@]1([H])OC[C@H]2OC,,,[H][C@]12OC[C@H](OC)[C@@]1([H])OC[C@H]2OC,,,0.542098691,0.418024691,,,,,,,174.19,174.19,,,174.0892089,,,,,,,,,,,,,,,,,,,,,,,,,,,,,,,,,,,,,,,,,,,,,,,LiTFSI,O=S(=O)([N-]S(=O)(=O)C(F)(F)F)C(F)(F)F.[Li+],0.457901309,0.581975309,4.852009855,286.9332984,,,,,,,,,,-48.7,,70,7.07E-06,-5.150580586
,YS-195-4,1/1/2018,,,,,MeO4-m-phenyl-O4Me,COCCOCCOCCOCC1=CC=CC(COCCOCCOCCOC)=C1,COCCOCCOCCOCC1=CC=CC(COCCOCCOCCOC)=C1,,,,,,0.923361034,0.947551364,,,,,,,430.54,430.54,,,430.2566682,,,,,,,,,,,,,,,,,,,,,,,,,,,,,,,,,,,,,,,,,,,,,,,LiTFSI,O=S(=O)([N-]S(=O)(=O)C(F)(F)F)C(F)(F)F.[Li+],0.076638966,0.052448636,0.19290811,286.9332984,,,,,,,,,,63,,70,0.00128,-2.89279003
,YS-195-4,1/1/2018,,,,,MeO4-m-phenyl-O4Me,COCCOCCOCCOCC1=CC=CC(COCCOCCOCCOC)=C1,COCCOCCOCCOCC1=CC=CC(COCCOCCOCCOC)=C1,,,,,,0.923361034,0.947551364,,,,,,,430.54,430.54,,,430.2566682,,,,,,,,,,,,,,,,,,,,,,,,,,,,,,,,,,,,,,,,,,,,,,,LiTFSI,O=S(=O)([N-]S(=O)(=O)C(F)(F)F)C(F)(F)F.[Li+],0.076638966,0.052448636,0.19290811,286.9332984,,,,,,,,,,63,,25,0.000102,-3.991399828
,YS-195-5,1/1/2018,,,,,MeO4-o-phenyl-O4Me,COCCOCCOCCOCC1=C(COCCOCCOCCOC)C=CC=C1,COCCOCCOCCOCC1=C(COCCOCCOCCOC)C=CC=C1,,,,,,0.923361034,0.947551364,,,,,,,430.54,430.54,,,430.2566682,,,,,,,,,,,,,,,,,,,,,,,,,,,,,,,,,,,,,,,,,,,,,,,LiTFSI,O=S(=O)([N-]S(=O)(=O)C(F)(F)F)C(F)(F)F.[Li+],0.076638966,0.052448636,0.19290811,286.9332984,,,,,,,,,,-69,,70,0.00224,-2.649751982
,YS-195-5,1/1/2018,,,,,MeO4-o-phenyl-O4Me,COCCOCCOCCOCC1=C(COCCOCCOCCOC)C=CC=C1,COCCOCCOCCOCC1=C(COCCOCCOCCOC)C=CC=C1,,,,,,0.923361034,0.947551364,,,,,,,430.54,430.54,,,430.2566682,,,,,,,,,,,,,,,,,,,,,,,,,,,,,,,,,,,,,,,,,,,,,,,LiTFSI,O=S(=O)([N-]S(=O)(=O)C(F)(F)F)C(F)(F)F.[Li+],0.076638966,0.052448636,0.19290811,286.9332984,,,,,,,,,,-69,,25,0.000260448,-3.584278973
,YS-195-6,1/1/2018,,,,,MeO4-o-phenyl-O4Me,COCCOCCOCCOCC1=C(COCCOCCOCCOC)C=CC=C1,COCCOCCOCCOCC1=C(COCCOCCOCCOC)C=CC=C1,,,,,,0.666666667,0.749937566,,,,,,,430.54,430.54,,,430.2566682,,,,,,,,,,,,,,,,,,,,,,,,,,,,,,,,,,,,,,,,,,,,,,,LiTFSI,O=S(=O)([N-]S(=O)(=O)C(F)(F)F)C(F)(F)F.[Li+],0.333333333,0.250062434,1.162097039,286.9332984,,,,,,,,,,,,70,6.87E-05,-4.163043263
,YS-195-6,1/1/2018,,,,,MeO4-o-phenyl-O4Me,COCCOCCOCCOCC1=C(COCCOCCOCCOC)C=CC=C1,COCCOCCOCCOCC1=C(COCCOCCOCCOC)C=CC=C1,,,,,,0.666666667,0.749937566,,,,,,,430.54,430.54,,,430.2566682,,,,,,,,,,,,,,,,,,,,,,,,,,,,,,,,,,,,,,,,,,,,,,,LiTFSI,O=S(=O)([N-]S(=O)(=O)C(F)(F)F)C(F)(F)F.[Li+],0.333333333,0.250062434,1.162097039,286.9332984,,,,,,,,,,,,25,6.11E-07,-6.21395879
,,1/1/2018,,,,,MeO4-p-phenyl-O4Me,COCCOCCOCCOCC1=CC=C(COCCOCCOCCOC)C=C1,COCCOCCOCCOCC1=CC=C(COCCOCCOCCOC)C=C1,,,,,,0.923361034,0.947551364,,,,,,,430.54,430.54,,,430.2566682,,,,,,,,,,,,,,,,,,,,,,,,,,,,,,,,,,,,,,,,,,,,,,,LiTFSI,O=S(=O)([N-]S(=O)(=O)C(F)(F)F)C(F)(F)F.[Li+],0.076638966,0.052448636,0.19290811,286.9332984,,,,,,,,,,-69,,70,0.00162,-2.790484985
,,1/1/2018,,,,,MeO4-p-phenyl-O4Me,COCCOCCOCCOCC1=CC=C(COCCOCCOCCOC)C=C1,COCCOCCOCCOCC1=CC=C(COCCOCCOCCOC)C=C1,,,,,,0.923361034,0.947551364,,,,,,,430.54,430.54,,,430.2566682,,,,,,,,,,,,,,,,,,,,,,,,,,,,,,,,,,,,,,,,,,,,,,,LiTFSI,O=S(=O)([N-]S(=O)(=O)C(F)(F)F)C(F)(F)F.[Li+],0.076638966,0.052448636,0.19290811,286.9332984,,,,,,,,,,-69,,25,0.00019,-3.721246399
,,1/1/2018,,,,,MeO4carbonateO4Me,O=C(OCCOCCOCCOC)OCCOCCOCCOC,O=C(OCCOCCOCCOC)OCCOCCOCCOC,,,,,,0.923361034,0.936996869,,,,,,,354.4,354.4,,,354.1889825,,,,,,,,,,,,,,,,,,,,,,,,,,,,,,,,,,,,,,,,,,,,,,,LiTFSI,O=S(=O)([N-]S(=O)(=O)C(F)(F)F)C(F)(F)F.[Li+],0.076638966,0.063003131,0.234338174,286.9332984,,,,,,,,,,-68,,70,0.002,-2.698970004
,,1/1/2018,,,,,MeO4carbonateO4Me,O=C(OCCOCCOCCOC)OCCOCCOCCOC,O=C(OCCOCCOCCOC)OCCOCCOCCOC,,,,,,0.923361034,0.936996869,,,,,,,354.4,354.4,,,354.1889825,,,,,,,,,,,,,,,,,,,,,,,,,,,,,,,,,,,,,,,,,,,,,,,LiTFSI,O=S(=O)([N-]S(=O)(=O)C(F)(F)F)C(F)(F)F.[Li+],0.076638966,0.063003131,0.234338174,286.9332984,,,,,,,,,,-68,,25,0.000182,-3.739928612
,,1/1/2018,,,,,MeO4thioureaO4Me,S=C(NCCOCCOCCOC)NCCOCCOCCOC,S=C(NCCOCCOCCOC)NCCOCCOCCOC,,,,,,0.923361034,0.939248369,,,,,,,368.49,368.49,,,368.1981077,,,,,,,,,,,,,,,,,,,,,,,,,,,,,,,,,,,,,,,,,,,,,,,LiTFSI,O=S(=O)([N-]S(=O)(=O)C(F)(F)F)C(F)(F)F.[Li+],0.076638966,0.060751631,0.225422126,286.9332984,,,,,,,,,,,,70,0.000377,-3.42365865
,,1/1/2018,,,,,MeO4thioureaO4Me,S=C(NCCOCCOCCOC)NCCOCCOCCOC,S=C(NCCOCCOCCOC)NCCOCCOCCOC,,,,,,0.923361034,0.939248369,,,,,,,368.49,368.49,,,368.1981077,,,,,,,,,,,,,,,,,,,,,,,,,,,,,,,,,,,,,,,,,,,,,,,LiTFSI,O=S(=O)([N-]S(=O)(=O)C(F)(F)F)C(F)(F)F.[Li+],0.076638966,0.060751631,0.225422126,286.9332984,,,,,,,,,,,,25,1.03E-05,-4.987162775
,YS-228-1 (YS-190),1/1/2018,,,,,MeO4TzO4Me,COCCOCCOCCOCC1=CN(CCOCCOCCOCCOC)N=N1,COCCOCCOCCOCC1=CN(CCOCCOCCOCCOC)N=N1,,,,,,0.923361034,0.948122768,,,,,,,435.52,435.52,,,435.2580651,,,,,,,,,,,,,,,,,,,,,,,,,,,,,,,,,,,,,,,,,,,,,,,LiTFSI,O=S(=O)([N-]S(=O)(=O)C(F)(F)F)C(F)(F)F.[Li+],0.076638966,0.051877232,0.190691471,286.9332984,,,,,,,,,,-57,,70,0.00162,-2.790484985
,YS-228-1 (YS-190),1/1/2018,,,,,MeO4TzO4Me,COCCOCCOCCOCC1=CN(CCOCCOCCOCCOC)N=N1,COCCOCCOCCOCC1=CN(CCOCCOCCOCCOC)N=N1,,,,,,0.923361034,0.948122768,,,,,,,435.52,435.52,,,435.2580651,,,,,,,,,,,,,,,,,,,,,,,,,,,,,,,,,,,,,,,,,,,,,,,LiTFSI,O=S(=O)([N-]S(=O)(=O)C(F)(F)F)C(F)(F)F.[Li+],0.076638966,0.051877232,0.190691471,286.9332984,,,,,,,,,,-57,,25,0.000136,-3.866461092
,YS-228-2 (YS-190),1/1/2018,,,,,MeO4TzO4Me,COCCOCCOCCOCC1=CN(CCOCCOCCOCCOC)N=N1,COCCOCCOCCOCC1=CN(CCOCCOCCOCCOC)N=N1,,,,,,0.666666667,0.752098631,,,,,,,435.52,435.52,,,435.2580651,,,,,,,,,,,,,,,,,,,,,,,,,,,,,,,,,,,,,,,,,,,,,,,LiTFSI,O=S(=O)([N-]S(=O)(=O)C(F)(F)F)C(F)(F)F.[Li+],0.333333333,0.247901369,1.148743789,286.9332984,,,,,,,,,,-41,,70,0.000106377,-3.973152262
,YS-228-2 (YS-190),1/1/2018,,,,,MeO4TzO4Me,COCCOCCOCCOCC1=CN(CCOCCOCCOCCOC)N=N1,COCCOCCOCCOCC1=CN(CCOCCOCCOCCOC)N=N1,,,,,,0.666666667,0.752098631,,,,,,,435.52,435.52,,,435.2580651,,,,,,,,,,,,,,,,,,,,,,,,,,,,,,,,,,,,,,,,,,,,,,,LiTFSI,O=S(=O)([N-]S(=O)(=O)C(F)(F)F)C(F)(F)F.[Li+],0.333333333,0.247901369,1.148743789,286.9332984,,,,,,,,,,-41,,25,9.54E-07,-6.020451625
,,1/1/2018,,,,,MeO4ureaO4Me,O=C(NCCOCCOCCOC)NCCOCCOCCOC,O=C(NCCOCCOCCOC)NCCOCCOCCOC,,,,,,0.923361034,0.936667134,,,,,,,352.43,352.43,,,352.2209514,,,,,,,,,,,,,,,,,,,,,,,,,,,,,,,,,,,,,,,,,,,,,,,LiTFSI,O=S(=O)([N-]S(=O)(=O)C(F)(F)F)C(F)(F)F.[Li+],0.076638966,0.063332866,0.235647539,286.9332984,,,,,,,,,,,,70,0.00124,-2.906578315
,,1/1/2018,,,,,MeO4ureaO4Me,O=C(NCCOCCOCCOC)NCCOCCOCCOC,O=C(NCCOCCOCCOC)NCCOCCOCCOC,,,,,,0.923361034,0.936667134,,,,,,,352.43,352.43,,,352.2209514,,,,,,,,,,,,,,,,,,,,,,,,,,,,,,,,,,,,,,,,,,,,,,,LiTFSI,O=S(=O)([N-]S(=O)(=O)C(F)(F)F)C(F)(F)F.[Li+],0.076638966,0.063332866,0.235647539,286.9332984,,,,,,,,,,,,25,0.000155,-3.809668302
,YJ-31,1/1/2018,,,,,MOM DIPENTAERYTHRITOL,COCOCC(COCOC)(COCOC)COCC(COCOC)(COCOC)COCOC,COCOCC(COCOC)(COCOC)COCC(COCOC)(COCOC)COCOC,,,COCOCC(COCOC)(COCOC)COCC(COCOC)(COCOC)COCOC,,,0.284513895,0.418024691,,,,,,,518.6,518.6,,,518.2938415,,,,,,,,,,,,,,,,,,,,,,,,,,,,,,,,,,,,,,,,,,,,,,,LiTFSI,O=S(=O)([N-]S(=O)(=O)C(F)(F)F)C(F)(F)F.[Li+],0.715486105,0.581975309,4.852009855,286.9332984,,,,,,,,,,-32.3,,70,2.21E-05,-4.655607726
,YJ-32,1/1/2018,,,,,MOM TriPENTAERYTHRITOL,COCOCC(COCOC)(COCOC)COCC(COCC(COCOC)(COCOC)COCOC)(COCOC)COCOC,COCOCC(COCOC)(COCOC)COCC(COCC(COCOC)(COCOC)COCOC)(COCOC)COCOC,,,COCOCC(COCOC)(COCOC)COCC(COCC(COCOC)(COCOC)COCOC)(COCOC)COCOC,,,0.221491748,0.418024691,,,,,,,724.84,724.84,,,724.4092652,,,,,,,,,,,,,,,,,,,,,,,,,,,,,,,,,,,,,,,,,,,,,,,LiTFSI,O=S(=O)([N-]S(=O)(=O)C(F)(F)F)C(F)(F)F.[Li+],0.778508252,0.581975309,4.852009855,286.9332984,,,,,,,,,,-12.4,,70,1.40E-06,-5.853871964
,YJ-6,1/1/2018,,,,,PENTAETHYLENEHEXAMINE,NCCNCCNCCNCCNCCN,NCCNCCNCCNCCNCCN,,,NCCNCCNCCNCCNCCN,,,0.470185788,0.418024691,,,,,,,232.37,232.37,,,232.2375449,,,,,,,,,,,,,,,,,,,,,,,,,,,,,,,,,,,,,,,,,,,,,,,LiTFSI,O=S(=O)([N-]S(=O)(=O)C(F)(F)F)C(F)(F)F.[Li+],0.529814212,0.581975309,4.852009855,286.9332984,,,,,,,,,,-35.8,,70,0.000193,-3.714442691
,YJ-6,1/1/2018,,,,,PENTAETHYLENEHEXAMINE,NCCNCCNCCNCCNCCN,NCCNCCNCCNCCNCCN,,,NCCNCCNCCNCCNCCN,,,0.470185788,0.418024691,,,,,,,232.37,232.37,,,232.2375449,,,,,,,,,,,,,,,,,,,,,,,,,,,,,,,,,,,,,,,,,,,,,,,LiTFSI,O=S(=O)([N-]S(=O)(=O)C(F)(F)F)C(F)(F)F.[Li+],0.529814212,0.581975309,4.852009855,286.9332984,,,,,,,,,,-35.8,,25,2.59E-06,-5.586700236
,YJ-5,1/1/2018,,,,,TETRAETHYLENEPENTAMINE,NCCNCCNCCNCCN,NCCNCCNCCNCCN,,,NCCNCCNCCNCCN,,,0.521382501,0.418024691,,,,,,,189.3,189.3,,,189.1953457,,,,,,,,,,,,,,,,,,,,,,,,,,,,,,,,,,,,,,,,,,,,,,,LiTFSI,O=S(=O)([N-]S(=O)(=O)C(F)(F)F)C(F)(F)F.[Li+],0.478617499,0.581975309,4.852009855,286.9332984,,,,,,,,,,,,70,0.00067,-3.173925197
,YJ-5,1/1/2018,,,,,TETRAETHYLENEPENTAMINE,NCCNCCNCCNCCN,NCCNCCNCCNCCN,,,NCCNCCNCCNCCN,,,0.521382501,0.418024691,,,,,,,189.3,189.3,,,189.1953457,,,,,,,,,,,,,,,,,,,,,,,,,,,,,,,,,,,,,,,,,,,,,,,LiTFSI,O=S(=O)([N-]S(=O)(=O)C(F)(F)F)C(F)(F)F.[Li+],0.478617499,0.581975309,4.852009855,286.9332984,,,,,,,,,,,,25,1.49E-05,-4.826813732
,YJ-7,1/1/2018,,,,,TRIS(2-AMINOETHYL)AMINE,NCCN(CCN)CCN,NCCN(CCN)CCN,,,NCCN(CCN)CCN,,,0.585090773,0.418024691,,,,,,,146.23,146.23,,,146.1531466,,,,,,,,,,,,,,,,,,,,,,,,,,,,,,,,,,,,,,,,,,,,,,,LiTFSI,O=S(=O)([N-]S(=O)(=O)C(F)(F)F)C(F)(F)F.[Li+],0.414909227,0.581975309,4.852009855,286.9332984,,,,,,,,,,,,70,0.000228,-3.642065153
,YJ-7,1/1/2018,,,,,TRIS(2-AMINOETHYL)AMINE,NCCN(CCN)CCN,NCCN(CCN)CCN,,,NCCN(CCN)CCN,,,0.585090773,0.418024691,,,,,,,146.23,146.23,,,146.1531466,,,,,,,,,,,,,,,,,,,,,,,,,,,,,,,,,,,,,,,,,,,,,,,LiTFSI,O=S(=O)([N-]S(=O)(=O)C(F)(F)F)C(F)(F)F.[Li+],0.414909227,0.581975309,4.852009855,286.9332984,,,,,,,,,,,,25,1.75E-06,-5.756961951
,YS-149_OctaEG,1/1/2018,,,,,Octaethylene glycol,OCCOCCOCCOCCOCCOCCOCCOCCO,OCCOCCOCCOCCOCCOCCOCCOCCO,,,[H]{[>]<OCC>[<]}O[H],H,OH,0.923361034,0.64893543,,,,,,,370.44,370.44,,8,44.02238095,,,,,,,,,,,,,,,,,,,,,,,,,,,,,,,,,,,,,,,,,,,,,,,LiTFSI,O=S(=O)([N-]S(=O)(=O)C(F)(F)F)C(F)(F)F.[Li+],0.076638966,0.35106457,1.884222474,286.9332984,,,,,,,,,,not detected,,25,0.000164,-3.785156152
,YS-149_OctaEG,1/1/2018,,,,,Octaethylene glycol,OCCOCCOCCOCCOCCOCCOCCOCCO,OCCOCCOCCOCCOCCOCCOCCOCCO,,,[H]{[>]<OCC>[<]}O[H],H,OH,0.923361034,0.64893543,,,,,,,370.44,370.44,,8,44.02238095,,,,,,,,,,,,,,,,,,,,,,,,,,,,,,,,,,,,,,,,,,,,,,,LiTFSI,O=S(=O)([N-]S(=O)(=O)C(F)(F)F)C(F)(F)F.[Li+],0.076638966,0.35106457,1.884222474,286.9332984,,,,,,,,,,not detected,,70,7.52E-05,-4.123782159
,YS-195-3,1/1/2018,,,,,Octaethylene glycol,OCCOCCOCCOCCOCCOCCOCCOCCO,OCCOCCOCCOCCOCCOCCOCCOCCO,,,[H]{[>]<OCC>[<]}O[H],H,OH,0.666666667,0.234799769,,,,,,,370.44,370.44,,8,44.02238095,,,,,,,,,,,,,,,,,,,,,,,,,,,,,,,,,,,,,,,,,,,,,,,LiTFSI,O=S(=O)([N-]S(=O)(=O)C(F)(F)F)C(F)(F)F.[Li+],0.333333333,0.765200231,11.3507378,286.9332984,,,,,,,,,,not detected,,25,4.60E-07,-6.337242168
,YS-149-5,1/1/2018,,,,,MeO4TzO4Me,COCCOCCOCCOCC1=CN(CCOCCOCCOCCOC)N=N1,COCCOCCOCCOCC1=CN(CCOCCOCCOCCOC)N=N1,,,,,,0.923361034,0.948122768,,,,,,,435.52,435.52,,,435.2580651,,,,,,,,,,,,,,,,,,,,,,,,,,,,,,,,,,,,,,,,,,,,,,,LiTFSI,O=S(=O)([N-]S(=O)(=O)C(F)(F)F)C(F)(F)F.[Li+],0.076638966,0.051877232,0.190691471,286.9332984,,,,,,,,,,ÃƒÂ¢Ã¢â€šÂ¬Ã¢â‚¬Å“57.3,,25,0.000136,-3.866461092
,YS-149-5,1/1/2018,,,,,MeO4TzO4Me,COCCOCCOCCOCC1=CN(CCOCCOCCOCCOC)N=N1,COCCOCCOCCOCC1=CN(CCOCCOCCOCCOC)N=N1,,,,,,0.923361034,0.948122768,,,,,,,435.52,435.52,,,435.2580651,,,,,,,,,,,,,,,,,,,,,,,,,,,,,,,,,,,,,,,,,,,,,,,LiTFSI,O=S(=O)([N-]S(=O)(=O)C(F)(F)F)C(F)(F)F.[Li+],0.076638966,0.051877232,0.190691471,286.9332984,,,,,,,,,,ÃƒÂ¢Ã¢â€šÂ¬Ã¢â‚¬Å“57.3,,70,0.000106377,-3.973152262
,YS-195-2,1/1/2018,,,,,MeO4TzO4Me,COCCOCCOCCOCC1=CN(CCOCCOCCOCCOC)N=N1,COCCOCCOCCOCC1=CN(CCOCCOCCOCCOC)N=N1,,,,,,0.666666667,0.752098631,,,,,,,435.52,435.52,,,435.2580651,,,,,,,,,,,,,,,,,,,,,,,,,,,,,,,,,,,,,,,,,,,,,,,LiTFSI,O=S(=O)([N-]S(=O)(=O)C(F)(F)F)C(F)(F)F.[Li+],0.333333333,0.247901369,1.148743789,286.9332984,,,,,,,,,,ÃƒÂ¢Ã¢â€šÂ¬Ã¢â‚¬Å“41.1,,25,9.54E-07,-6.020451625
,YS-149-1,1/1/2018,,,,,MeO4TzO4TzO4Me,COCCOCCOCCOCCN(N=N1)C=C1COCCOCCOCCOCCN(N=N2)C=C2COCCOCCOCCOC,COCCOCCOCCOCCN(N=N1)C=C1COCCOCCOCCOCCN(N=N2)C=C2COCCOCCOCCOC,,,,,,0.941176471,0.974753484,,,,,,,692.81,692.81,,,692.3956212,,,,,,,,,,,,,,,,,,,,,,,,,,,,,,,,,,,,,,,,,,,,,,,LiTFSI,O=S(=O)([N-]S(=O)(=O)C(F)(F)F)C(F)(F)F.[Li+],0.058823529,0.025246516,0.090266314,286.9332984,,,,,,,,,,not detected,,70,0.001873444,-2.727359284
,YS-149-2,1/1/2018,,,,,MeO4TzO4TzO4Me,COCCOCCOCCOCCN(N=N1)C=C1COCCOCCOCCOCCN(N=N2)C=C2COCCOCCOCCOC,COCCOCCOCCOCCN(N=N1)C=C1COCCOCCOCCOCCN(N=N2)C=C2COCCOCCOCCOC,,,,,,0.923361034,0.966747982,,,,,,,692.81,692.81,,,692.3956212,,,,,,,,,,,,,,,,,,,,,,,,,,,,,,,,,,,,,,,,,,,,,,,LiTFSI,O=S(=O)([N-]S(=O)(=O)C(F)(F)F)C(F)(F)F.[Li+],0.076638966,0.033252018,0.119873665,286.9332984,,,,,,,,,,ÃƒÂ¢Ã¢â€šÂ¬Ã¢â‚¬Å“53.7,,70,0.000958672,-3.018329957
,YS-143-5,1/1/2018,,,,,MeO4TzO4TzO4Me,COCCOCCOCCOCCN(N=N1)C=C1COCCOCCOCCOCCN(N=N2)C=C2COCCOCCOCCOC,COCCOCCOCCOCCN(N=N1)C=C1COCCOCCOCCOCCN(N=N2)C=C2COCCOCCOCCOC,,,,,,0.875,0.944107924,,,,,,,692.81,692.81,,,692.3956212,,,,,,,,,,,,,,,,,,,,,,,,,,,,,,,,,,,,,,,,,,,,,,,LiTFSI,O=S(=O)([N-]S(=O)(=O)C(F)(F)F)C(F)(F)F.[Li+],0.125,0.055892076,0.206323002,286.9332984,,,,,,,,,,not detected,,70,0.00081247,-3.090192666
,YS-162-1/195-1,1/1/2018,,,,,MeO4TzO4TzO4Me,COCCOCCOCCOCCN(N=N1)C=C1COCCOCCOCCOCCN(N=N2)C=C2COCCOCCOCCOC,COCCOCCOCCOCCN(N=N1)C=C1COCCOCCOCCOCCN(N=N2)C=C2COCCOCCOCCOC,,,,,,0.666666667,0.828360898,,,,,,,692.81,692.81,,,692.3956212,,,,,,,,,,,,,,,,,,,,,,,,,,,,,,,,,,,,,,,,,,,,,,,LiTFSI,O=S(=O)([N-]S(=O)(=O)C(F)(F)F)C(F)(F)F.[Li+],0.333333333,0.171639102,0.722130507,286.9332984,,,,,,,,,,ÃƒÂ¢Ã¢â€šÂ¬Ã¢â‚¬Å“38.3,,70,0.000773,-3.111820506
,YS-143-4,1/1/2018,,,,,MeO4TzO4TzO4Me,COCCOCCOCCOCCN(N=N1)C=C1COCCOCCOCCOCCN(N=N2)C=C2COCCOCCOCCOC,COCCOCCOCCOCCN(N=N1)C=C1COCCOCCOCCOCCN(N=N2)C=C2COCCOCCOCCOC,,,,,,0.909090909,0.960208335,,,,,,,692.81,692.81,,,692.3956212,,,,,,,,,,,,,,,,,,,,,,,,,,,,,,,,,,,,,,,,,,,,,,,LiTFSI,O=S(=O)([N-]S(=O)(=O)C(F)(F)F)C(F)(F)F.[Li+],0.090909091,0.039791665,0.144426102,286.9332984,,,,,,,,,,not detected,,70,0.000682915,-3.165633348
,YS-149-1,1/1/2018,,,,,MeO4TzO4TzO4Me,COCCOCCOCCOCCN(N=N1)C=C1COCCOCCOCCOCCN(N=N2)C=C2COCCOCCOCCOC,COCCOCCOCCOCCN(N=N1)C=C1COCCOCCOCCOCCN(N=N2)C=C2COCCOCCOCCOC,,,,,,0.941176471,0.974753484,,,,,,,692.81,692.81,,,692.3956212,,,,,,,,,,,,,,,,,,,,,,,,,,,,,,,,,,,,,,,,,,,,,,,LiTFSI,O=S(=O)([N-]S(=O)(=O)C(F)(F)F)C(F)(F)F.[Li+],0.058823529,0.025246516,0.090266314,286.9332984,,,,,,,,,,not detected,,25,6.00E-05,-4.22184875
,YS-149-2,1/1/2018,,,,,MeO4TzO4TzO4Me,COCCOCCOCCOCCN(N=N1)C=C1COCCOCCOCCOCCN(N=N2)C=C2COCCOCCOCCOC,COCCOCCOCCOCCN(N=N1)C=C1COCCOCCOCCOCCN(N=N2)C=C2COCCOCCOCCOC,,,,,,0.923361034,0.966747982,,,,,,,692.81,692.81,,,692.3956212,,,,,,,,,,,,,,,,,,,,,,,,,,,,,,,,,,,,,,,,,,,,,,,LiTFSI,O=S(=O)([N-]S(=O)(=O)C(F)(F)F)C(F)(F)F.[Li+],0.076638966,0.033252018,0.119873665,286.9332984,,,,,,,,,,ÃƒÂ¢Ã¢â€šÂ¬Ã¢â‚¬Å“53.7,,25,3.43E-05,-4.46470588
,YS-143-4,1/1/2018,,,,,MeO4TzO4TzO4Me,COCCOCCOCCOCCN(N=N1)C=C1COCCOCCOCCOCCN(N=N2)C=C2COCCOCCOCCOC,COCCOCCOCCOCCN(N=N1)C=C1COCCOCCOCCOCCN(N=N2)C=C2COCCOCCOCCOC,,,,,,0.909090909,0.960208335,,,,,,,692.81,692.81,,,692.3956212,,,,,,,,,,,,,,,,,,,,,,,,,,,,,,,,,,,,,,,,,,,,,,,LiTFSI,O=S(=O)([N-]S(=O)(=O)C(F)(F)F)C(F)(F)F.[Li+],0.090909091,0.039791665,0.144426102,286.9332984,,,,,,,,,,not detected,,25,3.37E-05,-4.471847199
,YS-143-5,1/1/2018,,,,,MeO4TzO4TzO4Me,COCCOCCOCCOCCN(N=N1)C=C1COCCOCCOCCOCCN(N=N2)C=C2COCCOCCOCCOC,COCCOCCOCCOCCN(N=N1)C=C1COCCOCCOCCOCCN(N=N2)C=C2COCCOCCOCCOC,,,,,,0.875,0.944107924,,,,,,,692.81,692.81,,,692.3956212,,,,,,,,,,,,,,,,,,,,,,,,,,,,,,,,,,,,,,,,,,,,,,,LiTFSI,O=S(=O)([N-]S(=O)(=O)C(F)(F)F)C(F)(F)F.[Li+],0.125,0.055892076,0.206323002,286.9332984,,,,,,,,,,not detected,,25,2.50E-05,-4.602638857
,YS-162-1/195-1,1/1/2018,,,,,MeO4TzO4TzO4Me,COCCOCCOCCOCCN(N=N1)C=C1COCCOCCOCCOCCN(N=N2)C=C2COCCOCCOCCOC,COCCOCCOCCOCCN(N=N1)C=C1COCCOCCOCCOCCN(N=N2)C=C2COCCOCCOCCOC,,,,,,0.666666667,0.828360898,,,,,,,692.81,692.81,,,692.3956212,,,,,,,,,,,,,,,,,,,,,,,,,,,,,,,,,,,,,,,,,,,,,,,LiTFSI,O=S(=O)([N-]S(=O)(=O)C(F)(F)F)C(F)(F)F.[Li+],0.333333333,0.171639102,0.722130507,286.9332984,,,,,,,,,,ÃƒÂ¢Ã¢â€šÂ¬Ã¢â‚¬Å“38.3,,25,2.34E-07,-6.630784143
,,1/27/2019,CMK,,,doi.org/10.1007/s10008-008-0505-7,EC,C1COC(=O)O1,C1COC(=O)O1,,,C{[>]<OCC>[<]}OC,CH3,OCH3,,0.375,,,,,,,,88.01604399,,,88.01604399,,,PEO,[Cu]OCC[Au],,,0.9,0.358767968,,,,,4000000,,4000000,,90805.90238,44.02238095,,PC,O=C1OC(C)CO1,,,0.125,,,,,102.0316941,,,102.0316941,,,,,,,,,,,,,,,LiTFO,O=S(=O)([O-])C(F)(F)F.[Li+],0.1,0.141232032,2.522386175,155.9680291,,,,,,,Al2O3,0.15,5.8,-62.2,10,100,0.0026995,-2.568716668
,,1/27/2019,CMK,,,doi.org/10.1007/s10008-008-0505-7,EC,C1COC(=O)O1,C1COC(=O)O1,,,C{[>]<OCC>[<]}OC,CH3,OCH3,,0.375,,,,,,,,88.01604399,,,88.01604399,,,PEO,[Cu]OCC[Au],,,0.9,0.358767968,,,,,4000000,,4000000,,90805.90238,44.02238095,,PC,O=C1OC(C)CO1,,,0.125,,,,,102.0316941,,,102.0316941,,,,,,,,,,,,,,,LiTFO,O=S(=O)([O-])C(F)(F)F.[Li+],0.1,0.141232032,2.522386175,155.9680291,,,,,,,Al2O3,0.15,5.8,-62.2,10,90,0.0024554,-2.609877748
,,1/27/2019,CMK,,,doi.org/10.1007/s10008-008-0505-7,EC,C1COC(=O)O1,C1COC(=O)O1,,,C{[>]<OCC>[<]}OC,CH3,OCH3,,0.375,,,,,,,,88.01604399,,,88.01604399,,,PEO,[Cu]OCC[Au],,,0.9,0.358767968,,,,,4000000,,4000000,,90805.90238,44.02238095,,PC,O=C1OC(C)CO1,,,0.125,,,,,102.0316941,,,102.0316941,,,,,,,,,,,,,,,LiTFO,O=S(=O)([O-])C(F)(F)F.[Li+],0.1,0.141232032,2.522386175,155.9680291,,,,,,,Al2O3,0.15,5.8,-62.2,10,80,0.0022525,-2.6473352
,,1/27/2019,CMK,,,doi.org/10.1007/s10008-008-0505-7,PEO,[Cu]OCC[Au],[Cu]OCC[Au],,,C{[>]<OCC>[<]}OC,CH3,OCH3,0.9,0.358767968,,,,,,4000000,,4000000,,90805.90238,44.02238095,,,PC,O=C1OC(C)CO1,,,,0.25,,,,,,,102.0316941,,,102.0316941,,EC,C1COC(=O)O1,,,0.25,,,,,88.01604399,,,88.01604399,,,,,,,,,,,,,,,LiTFO,O=S(=O)([O-])C(F)(F)F.[Li+],0.1,0.141232032,2.522386175,155.9680291,,,,,,,Al2O3,0.15,5.8,-55.1,10,100,0.0022351,-2.650703041
,,1/27/2019,CMK,,,doi.org/10.1007/s10008-008-0505-7,PEO,[Cu]OCC[Au],[Cu]OCC[Au],,,C{[>]<OCC>[<]}OC,CH3,OCH3,0.9,0.358767968,,,,,,4000000,,4000000,,90805.90238,44.02238095,,,PC,O=C1OC(C)CO1,,,,0.25,,,,,,,102.0316941,,,102.0316941,,EC,C1COC(=O)O1,,,0.25,,,,,88.01604399,,,88.01604399,,,,,,,,,,,,,,,LiTFO,O=S(=O)([O-])C(F)(F)F.[Li+],0.1,0.141232032,2.522386175,155.9680291,,,,,,,Al2O3,0.15,5.8,-55.1,10,90,0.0020071,-2.697430989
,,1/27/2019,CMK,,,doi.org/10.1007/s10008-008-0505-7,PEO,[Cu]OCC[Au],[Cu]OCC[Au],,,C{[>]<OCC>[<]}OC,CH3,OCH3,0.9,0.358767968,,,,,,4000000,,4000000,,90805.90238,44.02238095,,,PC,O=C1OC(C)CO1,,,,0.25,,,,,,,102.0316941,,,102.0316941,,EC,C1COC(=O)O1,,,0.25,,,,,88.01604399,,,88.01604399,,,,,,,,,,,,,,,LiTFO,O=S(=O)([O-])C(F)(F)F.[Li+],0.1,0.141232032,2.522386175,155.9680291,,,,,,,Al2O3,0.15,5.8,-55.1,10,80,0.0017564,-2.755376572
