Repository: zjurillpolymer/SPE_prediction

# SPE Prediction

Polymer electrolyte conductivity prediction using graph neural networks.

## Data

Data from [ChemPropPred](https://github.com/learningmatter-mit/Chem-prop-pred) — polymer electrolyte conductivity measurements including SMILES, conductivity (log S/cm), molecular weight, salt concentration, and temperature.

- `data/clean_train_data.csv` — cleaned training data
- `data/PolymerElectrolyteData.csv` — full raw dataset
- `data/PolyInfo_8salts.csv` / `data/polyinfo_5salts_4conc.csv` — PolyInfo polymer database with salt additives

File: data/PolymerElectrolyteData.csv (part 74 of 154)
Notes,Compound Notebook Name,Date Copied to Master Database,Data Recorded By,Seshadri Group,Oyaizu Group,DOI,Solvent 1 (S1),S1 SMILES,S1 SMILES 1,S1 SMILES 2,S1 SMILES 3,S1 Big SMILES,S1 End Group 1,S1 End Group 2,S1 Mol %,S1 Weight %,S1 SMILES 1 Mol %,S1 SMILES 2 Mol %,S1 SMILES 3 Mol %,S1 Molar Ratio,S1 Weight Ratio,S1 Mw,S1 Mn,S1 Mn or Mw,S1 Mw/Mn,S1 DOP,S1 Molar Mass (g/mol),S1 Type,S1 Block Mol Weight,Solvent 2 (S2),S2 SMILES,S2 SMILES 1,S2 SMILES 2,S2 Mol %,S2 Weight %,S2 SMILES 1 Mol %,S2 SMILES 2 Mol %,S2 Molar Ratio,S2 Weight Ratio,S2 Mw,S2 Mn,S2 Mn or Mw,S2 Mw/Mn,S2 DOP,S2 Molar Mass (g/mol),S2 Type,Solvent 3 (S3),S3 SMILES,S3 SMILES 1,S3 Mol %,S3 Weight %,S3 Molar Ratio,S3 Weight Ratio,S3 Mw,S3 Mn,S3 Mn or Mw,S3 Mw/Mn,S3 DOP,S3 Molar Mass (g/mol),S3 Type,Solvent 4 (S4),S4 SMILES,S4 Mol %,S4 Weight %,S4 Molar Ratio,S4 Weight Ratio,S4 Mw,S4 Mn,S4 Mn or Mw,S4 Mw/Mn,S4 DOP,S4 Molar Mass (g/mol),S4 Type,Salt 1,Salt1 SMILES,Salt1 Mol %,Salt1 Weight %,Salt1 Molality (mol salt/kg polymer),Salt1 Molar Mass (g/mol),Salt 2,Salt2 SMILES,Salt2 Mol %,Salt2 Weight %,Salt2 Molality (mol salt/kg polymer),Salt2 Molar Mass (g/mol),Inorganic Material 1 (IM1),IM1 Weight %,IM1 Particle Size (nm),Tg (oC),Heating Rate (K/min),Temperature (oC),Conductivity (S/cm),log Conductivity (S/cm)
,,1/27/2019,CMK,,,doi.org/10.1007/s10008-008-0505-7,PEO,[Cu]OCC[Au],[Cu]OCC[Au],,,C{[>]<OCC>[<]}OC,CH3,OCH3,0.9,0.358767968,,,,,,4000000,,4000000,,90805.90238,44.02238095,,,EC,C1COC(=O)O1,,,,0.5,,,,,,,88.01604399,,,88.01604399,,,,,,,,,,,,,,,,,,,,,,,,,,,,,LiTFO,O=S(=O)([O-])C(F)(F)F.[Li+],0.1,0.141232032,2.522386175,155.9680291,,,,,,,Al2O3,0.15,5.8,-53.6,10,100,0.0017058,-2.76807189
,,1/27/2019,CMK,,,doi.org/10.1007/s10008-008-0505-7,EC,C1COC(=O)O1,C1COC(=O)O1,,,C{[>]<OCC>[<]}OC,CH3,OCH3,,0.375,,,,,,,,88.01604399,,,88.01604399,,,PEO,[Cu]OCC[Au],,,0.9,0.358767968,,,,,4000000,,4000000,,90805.90238,44.02238095,,PC,O=C1OC(C)CO1,,,0.125,,,,,102.0316941,,,102.0316941,,,,,,,,,,,,,,,LiTFO,O=S(=O)([O-])C(F)(F)F.[Li+],0.1,0.141232032,2.522386175,155.9680291,,,,,,,Al2O3,0.15,5.8,-62.2,10,70,0.0015838,-2.800299661
,,1/27/2019,CMK,,,doi.org/10.1007/s10008-008-0505-7,PC,O=C1OC(C)CO1,O=C1OC(C)CO1,,,C{[>]<OCC>[<]}OC,CH3,OCH3,,0.375,,,,,,,,102.0316941,,,102.0316941,,,PEO,[Cu]OCC[Au],,,0.9,0.358767968,,,,,4000000,,4000000,,90805.90238,44.02238095,,EC,C1COC(=O)O1,,,0.125,,,,,88.01604399,,,88.01604399,,,,,,,,,,,,,,,LiTFO,O=S(=O)([O-])C(F)(F)F.[Li+],0.1,0.141232032,2.522386175,155.9680291,,,,,,,Al2O3,0.15,5.8,-53.8,10,100,0.0015257,-2.816530854
,,1/27/2019,CMK,,,doi.org/10.1007/s10008-008-0505-7,PC,O=C1OC(C)CO1,O=C1OC(C)CO1,,,C{[>]<OCC>[<]}OC,CH3,OCH3,,0.375,,,,,,,,102.0316941,,,102.0316941,,,PEO,[Cu]OCC[Au],,,0.9,0.358767968,,,,,4000000,,4000000,,90805.90238,44.02238095,,EC,C1COC(=O)O1,,,0.125,,,,,88.01604399,,,88.01604399,,,,,,,,,,,,,,,LiTFO,O=S(=O)([O-])C(F)(F)F.[Li+],0.1,0.141232032,2.522386175,155.9680291,,,,,,,Al2O3,0.15,5.8,-53.8,10,90,0.00148,-2.829738285
,,1/27/2019,CMK,,,doi.org/10.1007/s10008-008-0505-7,PC,O=C1OC(C)CO1,O=C1OC(C)CO1,,,C{[>]<OCC>[<]}OC,CH3,OCH3,,0.375,,,,,,,,102.0316941,,,102.0316941,,,PEO,[Cu]OCC[Au],,,0.9,0.358767968,,,,,4000000,,4000000,,90805.90238,44.02238095,,EC,C1COC(=O)O1,,,0.125,,,,,88.01604399,,,88.01604399,,,,,,,,,,,,,,,LiTFO,O=S(=O)([O-])C(F)(F)F.[Li+],0.1,0.141232032,2.522386175,155.9680291,,,,,,,Al2O3,0.15,5.8,-53.8,10,80,0.0013289,-2.876507699
,,1/27/2019,CMK,,,doi.org/10.1007/s10008-008-0505-7,PEO,[Cu]OCC[Au],[Cu]OCC[Au],,,C{[>]<OCC>[<]}OC,CH3,OCH3,0.9,0.358767968,,,,,,4000000,,4000000,,90805.90238,44.02238095,,,EC,C1COC(=O)O1,,,,0.5,,,,,,,88.01604399,,,88.01604399,,,,,,,,,,,,,,,,,,,,,,,,,,,,,LiTFO,O=S(=O)([O-])C(F)(F)F.[Li+],0.1,0.141232032,2.522386175,155.9680291,,,,,,,Al2O3,0.15,5.8,-53.6,10,90,0.0013013,-2.88562257
,,1/27/2019,CMK,,,doi.org/10.1007/s10008-008-0505-7,PEO,[Cu]OCC[Au],[Cu]OCC[Au],,,C{[>]<OCC>[<]}OC,CH3,OCH3,0.9,0.358767968,,,,,,4000000,,4000000,,90805.90238,44.02238095,,,PC,O=C1OC(C)CO1,,,,0.25,,,,,,,102.0316941,,,102.0316941,,EC,C1COC(=O)O1,,,0.25,,,,,88.01604399,,,88.01604399,,,,,,,,,,,,,,,LiTFO,O=S(=O)([O-])C(F)(F)F.[Li+],0.1,0.141232032,2.522386175,155.9680291,,,,,,,Al2O3,0.15,5.8,-55.1,10,70,0.0012562,-2.900941211
,,1/27/2019,CMK,,,doi.org/10.1007/s10008-008-0505-7,PEO,[Cu]OCC[Au],[Cu]OCC[Au],,,C{[>]<OCC>[<]}OC,CH3,OCH3,0.9,0.358767968,,,,,,4000000,,4000000,,90805.90238,44.02238095,,,EC,C1COC(=O)O1,,,,0.5,,,,,,,88.01604399,,,88.01604399,,,,,,,,,,,,,,,,,,,,,,,,,,,,,LiTFO,O=S(=O)([O-])C(F)(F)F.[Li+],0.1,0.141232032,2.522386175,155.9680291,,,,,,,Al2O3,0.15,5.8,-53.6,10,80,0.0012249,-2.911899365
,,1/27/2019,CMK,,,doi.org/10.1007/s10008-008-0505-7,EC,C1COC(=O)O1,C1COC(=O)O1,,,C{[>]<OCC>[<]}OC,CH3,OCH3,,0.375,,,,,,,,88.01604399,,,88.01604399,,,PEO,[Cu]OCC[Au],,,0.9,0.358767968,,,,,4000000,,4000000,,90805.90238,44.02238095,,PC,O=C1OC(C)CO1,,,0.125,,,,,102.0316941,,,102.0316941,,,,,,,,,,,,,,,LiTFO,O=S(=O)([O-])C(F)(F)F.[Li+],0.1,0.141232032,2.522386175,155.9680291,,,,,,,Al2O3,0.15,5.8,-62.2,10,60,0.0011377,-2.943972242
,,1/27/2019,CMK,,,doi.org/10.1007/s10008-008-0505-7,PEO,[Cu]OCC[Au],[Cu]OCC[Au],,,C{[>]<OCC>[<]}OC,CH3,OCH3,0.9,0.358767968,,,,,,4000000,,4000000,,90805.90238,44.02238095,,,PC,O=C1OC(C)CO1,,,,0.5,,,,,,,102.0316941,,,102.0316941,,,,,,,,,,,,,,,,,,,,,,,,,,,,,LiTFO,O=S(=O)([O-])C(F)(F)F.[Li+],0.1,0.141232032,2.522386175,155.9680291,,,,,,,Al2O3,0.15,5.8,-53.4,10,100,0.001002,-2.999132278
,,1/27/2019,CMK,,,doi.org/10.1007/s10008-008-0505-7,PC,O=C1OC(C)CO1,O=C1OC(C)CO1,,,C{[>]<OCC>[<]}OC,CH3,OCH3,,0.375,,,,,,,,102.0316941,,,102.0316941,,,PEO,[Cu]OCC[Au],,,0.9,0.358767968,,,,,4000000,,4000000,,90805.90238,44.02238095,,EC,C1COC(=O)O1,,,0.125,,,,,88.01604399,,,88.01604399,,,,,,,,,,,,,,,LiTFO,O=S(=O)([O-])C(F)(F)F.[Li+],0.1,0.141232032,2.522386175,155.9680291,,,,,,,Al2O3,0.15,5.8,-53.8,10,70,0.00089897,-3.046254801
,,1/27/2019,CMK,,,doi.org/10.1007/s10008-008-0505-7,PEO,[Cu]OCC[Au],[Cu]OCC[Au],,,C{[>]<OCC>[<]}OC,CH3,OCH3,0.9,0.358767968,,,,,,4000000,,4000000,,90805.90238,44.02238095,,,PC,O=C1OC(C)CO1,,,,0.5,,,,,,,102.0316941,,,102.0316941,,,,,,,,,,,,,,,,,,,,,,,,,,,,,LiTFO,O=S(=O)([O-])C(F)(F)F.[Li+],0.1,0.141232032,2.522386175,155.9680291,,,,,,,Al2O3,0.15,5.8,-53.4,10,90,0.00089591,-3.047735616
,,1/27/2019,CMK,,,doi.org/10.1007/s10008-008-0505-7,PEO,[Cu]OCC[Au],[Cu]OCC[Au],,,C{[>]<OCC>[<]}OC,CH3,OCH3,0.9,0.358767968,,,,,,4000000,,4000000,,90805.90238,44.02238095,,,PC,O=C1OC(C)CO1,,,,0.25,,,,,,,102.0316941,,,102.0316941,,EC,C1COC(=O)O1,,,0.25,,,,,88.01604399,,,88.01604399,,,,,,,,,,,,,,,LiTFO,O=S(=O)([O-])C(F)(F)F.[Li+],0.1,0.141232032,2.522386175,155.9680291,,,,,,,Al2O3,0.15,5.8,-55.1,10,60,0.00089474,-3.048303147
,,1/27/2019,CMK,,,doi.org/10.1007/s10008-008-0505-7,PEO,[Cu]OCC[Au],[Cu]OCC[Au],,,C{[>]<OCC>[<]}OC,CH3,OCH3,0.9,0.358767968,,,,,,4000000,,4000000,,90805.90238,44.02238095,,,PC,O=C1OC(C)CO1,,,,0.5,,,,,,,102.0316941,,,102.0316941,,,,,,,,,,,,,,,,,,,,,,,,,,,,,LiTFO,O=S(=O)([O-])C(F)(F)F.[Li+],0.1,0.141232032,2.522386175,155.9680291,,,,,,,Al2O3,0.15,5.8,-53.4,10,80,0.00082898,-3.081455947
,,1/27/2019,CMK,,,doi.org/10.1007/s10008-008-0505-7,PEO,[Cu]OCC[Au],[Cu]OCC[Au],,,C{[>]<OCC>[<]}OC,CH3,OCH3,0.9,0.717535936,,,,,,4000000,,4000000,,90805.90238,44.02238095,,,,,,,,,,,,,,,,,,,,,,,,,,,,,,,,,,,,,,,,,,,,,,,LiTFO,O=S(=O)([O-])C(F)(F)F.[Li+],0.1,0.282464064,2.522386175,155.9680291,,,,,,,Al2O3,0.15,5.8,-52.7,10,100,0.00076472,-3.116497551
,,1/27/2019,CMK,,,doi.org/10.1007/s10008-008-0505-7,PEO,[Cu]OCC[Au],[Cu]OCC[Au],,,C{[>]<OCC>[<]}OC,CH3,OCH3,0.9,0.358767968,,,,,,4000000,,4000000,,90805.90238,44.02238095,,,EC,C1COC(=O)O1,,,,0.5,,,,,,,88.01604399,,,88.01604399,,,,,,,,,,,,,,,,,,,,,,,,,,,,,LiTFO,O=S(=O)([O-])C(F)(F)F.[Li+],0.1,0.141232032,2.522386175,155.9680291,,,,,,,Al2O3,0.15,5.8,-53.6,10,70,0.00073483,-3.133813122
,,1/27/2019,CMK,,,doi.org/10.1007/s10008-008-0505-7,PC,O=C1OC(C)CO1,O=C1OC(C)CO1,,,C{[>]<OCC>[<]}OC,CH3,OCH3,,0.375,,,,,,,,102.0316941,,,102.0316941,,,PEO,[Cu]OCC[Au],,,0.9,0.358767968,,,,,4000000,,4000000,,90805.90238,44.02238095,,EC,C1COC(=O)O1,,,0.125,,,,,88.01604399,,,88.01604399,,,,,,,,,,,,,,,LiTFO,O=S(=O)([O-])C(F)(F)F.[Li+],0.1,0.141232032,2.522386175,155.9680291,,,,,,,Al2O3,0.15,5.8,-53.8,10,60,0.00069168,-3.160094782
,,1/27/2019,CMK,,,doi.org/10.1007/s10008-008-0505-7,PEO,[Cu]OCC[Au],[Cu]OCC[Au],,,C{[>]<OCC>[<]}OC,CH3,OCH3,0.9,0.717535936,,,,,,4000000,,4000000,,90805.90238,44.02238095,,,,,,,,,,,,,,,,,,,,,,,,,,,,,,,,,,,,,,,,,,,,,,,LiTFO,O=S(=O)([O-])C(F)(F)F.[Li+],0.1,0.282464064,2.522386175,155.9680291,,,,,,,Al2O3,0.15,5.8,-52.7,10,90,0.00068667,-3.163251926
,,1/27/2019,CMK,,,doi.org/10.1007/s10008-008-0505-7,PEO,[Cu]OCC[Au],[Cu]OCC[Au],,,C{[>]<OCC>[<]}OC,CH3,OCH3,0.9,0.717535936,,,,,,4000000,,4000000,,90805.90238,44.02238095,,,,,,,,,,,,,,,,,,,,,,,,,,,,,,,,,,,,,,,,,,,,,,,LiTFO,O=S(=O)([O-])C(F)(F)F.[Li+],0.1,0.282464064,2.522386175,155.9680291,,,,,,,Al2O3,0.15,5.8,-52.7,10,80,0.0006436,-3.191383965
,,1/27/2019,CMK,,,doi.org/10.1007/s10008-008-0505-7,EC,C1COC(=O)O1,C1COC(=O)O1,,,C{[>]<OCC>[<]}OC,CH3,OCH3,,0.375,,,,,,,,88.01604399,,,88.01604399,,,PEO,[Cu]OCC[Au],,,0.9,0.358767968,,,,,4000000,,4000000,,90805.90238,44.02238095,,PC,O=C1OC(C)CO1,,,0.125,,,,,102.0316941,,,102.0316941,,,,,,,,,,,,,,,LiTFO,O=S(=O)([O-])C(F)(F)F.[Li+],0.1,0.141232032,2.522386175,155.9680291,,,,,,,Al2O3,0.15,5.8,-62.2,10,50,0.0006372,-3.195724233
,,1/27/2019,CMK,,,doi.org/10.1007/s10008-008-0505-7,PEO,[Cu]OCC[Au],[Cu]OCC[Au],,,C{[>]<OCC>[<]}OC,CH3,OCH3,0.9,0.358767968,,,,,,4000000,,4000000,,90805.90238,44.02238095,,,PC,O=C1OC(C)CO1,,,,0.5,,,,,,,102.0316941,,,102.0316941,,,,,,,,,,,,,,,,,,,,,,,,,,,,,LiTFO,O=S(=O)([O-])C(F)(F)F.[Li+],0.1,0.141232032,2.522386175,155.9680291,,,,,,,Al2O3,0.15,5.8,-53.4,10,70,0.00060842,-3.215796518
,,1/27/2019,CMK,,,doi.org/10.1007/s10008-008-0505-7,PEO,[Cu]OCC[Au],[Cu]OCC[Au],,,C{[>]<OCC>[<]}OC,CH3,OCH3,0.9,0.358767968,,,,,,4000000,,4000000,,90805.90238,44.02238095,,,PC,O=C1OC(C)CO1,,,,0.25,,,,,,,102.0316941,,,102.0316941,,EC,C1COC(=O)O1,,,0.25,,,,,88.01604399,,,88.01604399,,,,,,,,,,,,,,,LiTFO,O=S(=O)([O-])C(F)(F)F.[Li+],0.1,0.141232032,2.522386175,155.9680291,,,,,,,Al2O3,0.15,5.8,-55.1,10,50,0.0004947,-3.30565809
,,1/27/2019,CMK,,,doi.org/10.1007/s10008-008-0505-7,PEO,[Cu]OCC[Au],[Cu]OCC[Au],,,C{[>]<OCC>[<]}OC,CH3,OCH3,0.9,0.717535936,,,,,,4000000,,4000000,,90805.90238,44.02238095,,,,,,,,,,,,,,,,,,,,,,,,,,,,,,,,,,,,,,,,,,,,,,,LiTFO,O=S(=O)([O-])C(F)(F)F.[Li+],0.1,0.282464064,2.522386175,155.9680291,,,,,,,Al2O3,0.15,5.8,-52.7,10,70,0.0004826,-3.316412682
,,1/27/2019,CMK,,,doi.org/10.1007/s10008-008-0505-7,PEO,[Cu]OCC[Au],[Cu]OCC[Au],,,C{[>]<OCC>[<]}OC,CH3,OCH3,0.9,0.358767968,,,,,,4000000,,4000000,,90805.90238,44.02238095,,,EC,C1COC(=O)O1,,,,0.5,,,,,,,88.01604399,,,88.01604399,,,,,,,,,,,,,,,,,,,,,,,,,,,,,LiTFO,O=S(=O)([O-])C(F)(F)F.[Li+],0.1,0.141232032,2.522386175,155.9680291,,,,,,,Al2O3,0.15,5.8,-53.6,10,60,0.00046811,-3.329652081
,,1/27/2019,CMK,,,doi.org/10.1007/s10008-008-0505-7,PEO,[Cu]OCC[Au],[Cu]OCC[Au],,,C{[>]<OCC>[<]}OC,CH3,OCH3,0.9,0.358767968,,,,,,4000000,,4000000,,90805.90238,44.02238095,,,PC,O=C1OC(C)CO1,,,,0.5,,,,,,,102.0316941,,,102.0316941,,,,,,,,,,,,,,,,,,,,,,,,,,,,,LiTFO,O=S(=O)([O-])C(F)(F)F.[Li+],0.1,0.141232032,2.522386175,155.9680291,,,,,,,Al2O3,0.15,5.8,-53.4,10,60,0.00038925,-3.409771379
,,1/27/2019,CMK,,,doi.org/10.1007/s10008-008-0505-7,PEO,[Cu]OCC[Au],[Cu]OCC[Au],,,C{[>]<OCC>[<]}OC,CH3,OCH3,0.9,0.717535936,,,,,,4000000,,4000000,,90805.90238,44.02238095,,,,,,,,,,,,,,,,,,,,,,,,,,,,,,,,,,,,,,,,,,,,,,,LiTFO,O=S(=O)([O-])C(F)(F)F.[Li+],0.1,0.282464064,2.522386175,155.9680291,,,,,,,,,,-45.8,10,100,0.000356,-3.448550002
,,1/27/2019,CMK,,,doi.org/10.1007/s10008-008-0505-7,EC,C1COC(=O)O1,C1COC(=O)O1,,,C{[>]<OCC>[<]}OC,CH3,OCH3,,0.375,,,,,,,,88.01604399,,,88.01604399,,,PEO,[Cu]OCC[Au],,,0.9,0.358767968,,,,,4000000,,4000000,,90805.90238,44.02238095,,PC,O=C1OC(C)CO1,,,0.125,,,,,102.0316941,,,102.0316941,,,,,,,,,,,,,,,LiTFO,O=S(=O)([O-])C(F)(F)F.[Li+],0.1,0.141232032,2.522386175,155.9680291,,,,,,,Al2O3,0.15,5.8,-62.2,10,40,0.00033463,-3.475435127
,,1/27/2019,CMK,,,doi.org/10.1007/s10008-008-0505-7,PEO,[Cu]OCC[Au],[Cu]OCC[Au],,,C{[>]<OCC>[<]}OC,CH3,OCH3,0.9,0.717535936,,,,,,4000000,,4000000,,90805.90238,44.02238095,,,,,,,,,,,,,,,,,,,,,,,,,,,,,,,,,,,,,,,,,,,,,,,LiTFO,O=S(=O)([O-])C(F)(F)F.[Li+],0.1,0.282464064,2.522386175,155.9680291,,,,,,,Al2O3,0.15,5.8,-52.7,10,60,0.00031545,-3.501069468
,,1/27/2019,CMK,,,doi.org/10.1007/s10008-008-0505-7,PC,O=C1OC(C)CO1,O=C1OC(C)CO1,,,C{[>]<OCC>[<]}OC,CH3,OCH3,,0.375,,,,,,,,102.0316941,,,102.0316941,,,PEO,[Cu]OCC[Au],,,0.9,0.358767968,,,,,4000000,,4000000,,90805.90238,44.02238095,,EC,C1COC(=O)O1,,,0.125,,,,,88.01604399,,,88.01604399,,,,,,,,,,,,,,,LiTFO,O=S(=O)([O-])C(F)(F)F.[Li+],0.1,0.141232032,2.522386175,155.9680291,,,,,,,Al2O3,0.15,5.8,-53.8,10,50,0.00028936,-3.538561504
,,1/27/2019,CMK,,,doi.org/10.1007/s10008-008-0505-7,PEO,[Cu]OCC[Au],[Cu]OCC[Au],,,C{[>]<OCC>[<]}OC,CH3,OCH3,0.9,0.358767968,,,,,,4000000,,4000000,,90805.90238,44.02238095,,,PC,O=C1OC(C)CO1,,,,0.25,,,,,,,102.0316941,,,102.0316941,,EC,C1COC(=O)O1,,,0.25,,,,,88.01604399,,,88.01604399,,,,,,,,,,,,,,,LiTFO,O=S(=O)([O-])C(F)(F)F.[Li+],0.1,0.141232032,2.522386175,155.9680291,,,,,,,Al2O3,0.15,5.8,-55.1,10,40,0.00026205,-3.581615836
,,1/27/2019,CMK,,,doi.org/10.1007/s10008-008-0505-7,PEO,[Cu]OCC[Au],[Cu]OCC[Au],,,C{[>]<OCC>[<]}OC,CH3,OCH3,0.9,0.717535936,,,,,,4000000,,4000000,,90805.90238,44.02238095,,,,,,,,,,,,,,,,,,,,,,,,,,,,,,,,,,,,,,,,,,,,,,,LiTFO,O=S(=O)([O-])C(F)(F)F.[Li+],0.1,0.282464064,2.522386175,155.9680291,,,,,,,,,,-45.8,10,90,0.000222,-3.653647026
,,1/27/2019,CMK,,,doi.org/10.1007/s10008-008-0505-7,PEO,[Cu]OCC[Au],[Cu]OCC[Au],,,C{[>]<OCC>[<]}OC,CH3,OCH3,0.9,0.358767968,,,,,,4000000,,4000000,,90805.90238,44.02238095,,,EC,C1COC(=O)O1,,,,0.5,,,,,,,88.01604399,,,88.01604399,,,,,,,,,,,,,,,,,,,,,,,,,,,,,LiTFO,O=S(=O)([O-])C(F)(F)F.[Li+],0.1,0.141232032,2.522386175,155.9680291,,,,,,,Al2O3,0.15,5.8,-53.6,10,50,0.00018681,-3.72859988
,,1/27/2019,CMK,,,doi.org/10.1007/s10008-008-0505-7,PEO,[Cu]OCC[Au],[Cu]OCC[Au],,,C{[>]<OCC>[<]}OC,CH3,OCH3,0.9,0.717535936,,,,,,4000000,,4000000,,90805.90238,44.02238095,,,,,,,,,,,,,,,,,,,,,,,,,,,,,,,,,,,,,,,,,,,,,,,LiTFO,O=S(=O)([O-])C(F)(F)F.[Li+],0.1,0.282464064,2.522386175,155.9680291,,,,,,,,,,-45.8,10,80,0.000158,-3.801342913
,,1/27/2019,CMK,,,doi.org/10.1007/s10008-008-0505-7,EC,C1COC(=O)O1,C1COC(=O)O1,,,C{[>]<OCC>[<]}OC,CH3,OCH3,,0.375,,,,,,,,88.01604399,,,88.01604399,,,PEO,[Cu]OCC[Au],,,0.9,0.358767968,,,,,4000000,,4000000,,90805.90238,44.02238095,,PC,O=C1OC(C)CO1,,,0.125,,,,,102.0316941,,,102.0316941,,,,,,,,,,,,,,,LiTFO,O=S(=O)([O-])C(F)(F)F.[Li+],0.1,0.141232032,2.522386175,155.9680291,,,,,,,Al2O3,0.15,5.8,-62.2,10,30,0.00015253,-3.81664473
,,1/27/2019,CMK,,,doi.org/10.1007/s10008-008-0505-7,PC,O=C1OC(C)CO1,O=C1OC(C)CO1,,,C{[>]<OCC>[<]}OC,CH3,OCH3,,0.375,,,,,,,,102.0316941,,,102.0316941,,,PEO,[Cu]OCC[Au],,,0.9,0.358767968,,,,,4000000,,4000000,,90805.90238,44.02238095,,EC,C1COC(=O)O1,,,0.125,,,,,88.01604399,,,88.01604399,,,,,,,,,,,,,,,LiTFO,O=S(=O)([O-])C(F)(F)F.[Li+],0.1,0.141232032,2.522386175,155.9680291,,,,,,,Al2O3,0.15,5.8,-53.8,10,40,0.00014684,-3.833155624
,,1/27/2019,CMK,,,doi.org/10.1007/s10008-008-0505-7,PEO,[Cu]OCC[Au],[Cu]OCC[Au],,,C{[>]<OCC>[<]}OC,CH3,OCH3,0.9,0.358767968,,,,,,4000000,,4000000,,90805.90238,44.02238095,,,PC,O=C1OC(C)CO1,,,,0.25,,,,,,,102.0316941,,,102.0316941,,EC,C1COC(=O)O1,,,0.25,,,,,88.01604399,,,88.01604399,,,,,,,,,,,,,,,LiTFO,O=S(=O)([O-])C(F)(F)F.[Li+],0.1,0.141232032,2.522386175,155.9680291,,,,,,,Al2O3,0.15,5.8,-55.1,10,30,0.00012047,-3.91912109
,,1/27/2019,CMK,,,doi.org/10.1007/s10008-008-0505-7,EC,C1COC(=O)O1,C1COC(=O)O1,,,C{[>]<OCC>[<]}OC,CH3,OCH3,,0.375,,,,,,,,88.01604399,,,88.01604399,,,PEO,[Cu]OCC[Au],,,0.9,0.358767968,,,,,4000000,,4000000,,90805.90238,44.02238095,,PC,O=C1OC(C)CO1,,,0.125,,,,,102.0316941,,,102.0316941,,,,,,,,,,,,,,,LiTFO,O=S(=O)([O-])C(F)(F)F.[Li+],0.1,0.141232032,2.522386175,155.9680291,,,,,,,Al2O3,0.15,5.8,-62.2,10,26,0.00011839,-3.926684979
,,1/27/2019,CMK,,,doi.org/10.1007/s10008-008-0505-7,PEO,[Cu]OCC[Au],[Cu]OCC[Au],,,C{[>]<OCC>[<]}OC,CH3,OCH3,0.9,0.358767968,,,,,,4000000,,4000000,,90805.90238,44.02238095,,,PC,O=C1OC(C)CO1,,,,0.5,,,,,,,102.0316941,,,102.0316941,,,,,,,,,,,,,,,,,,,,,,,,,,,,,LiTFO,O=S(=O)([O-])C(F)(F)F.[Li+],0.1,0.141232032,2.522386175,155.9680291,,,,,,,Al2O3,0.15,5.8,-53.4,10,50,0.00011455,-3.941004906
,,1/27/2019,CMK,,,doi.org/10.1007/s10008-008-0505-7,PEO,[Cu]OCC[Au],[Cu]OCC[Au],,,C{[>]<OCC>[<]}OC,CH3,OCH3,0.9,0.717535936,,,,,,4000000,,4000000,,90805.90238,44.02238095,,,,,,,,,,,,,,,,,,,,,,,,,,,,,,,,,,,,,,,,,,,,,,,LiTFO,O=S(=O)([O-])C(F)(F)F.[Li+],0.1,0.282464064,2.522386175,155.9680291,,,,,,,,,,-45.8,10,70,0.000111,-3.954677021
,,1/27/2019,CMK,,,doi.org/10.1007/s10008-008-0505-7,PEO,[Cu]OCC[Au],[Cu]OCC[Au],,,C{[>]<OCC>[<]}OC,CH3,OCH3,0.9,0.358767968,,,,,,4000000,,4000000,,90805.90238,44.02238095,,,PC,O=C1OC(C)CO1,,,,0.25,,,,,,,102.0316941,,,102.0316941,,EC,C1COC(=O)O1,,,0.25,,,,,88.01604399,,,88.01604399,,,,,,,,,,,,,,,LiTFO,O=S(=O)([O-])C(F)(F)F.[Li+],0.1,0.141232032,2.522386175,155.9680291,,,,,,,Al2O3,0.15,5.8,-55.1,10,24,0.00010818,-3.965853023
,,1/27/2019,CMK,,,doi.org/10.1007/s10008-008-0505-7,PC,O=C1OC(C)CO1,O=C1OC(C)CO1,,,C{[>]<OCC>[<]}OC,CH3,OCH3,,0.375,,,,,,,,102.0316941,,,102.0316941,,,PEO,[Cu]OCC[Au],,,0.9,0.358767968,,,,,4000000,,4000000,,90805.90238,44.02238095,,EC,C1COC(=O)O1,,,0.125,,,,,88.01604399,,,88.01604399,,,,,,,,,,,,,,,LiTFO,O=S(=O)([O-])C(F)(F)F.[Li+],0.1,0.141232032,2.522386175,155.9680291,,,,,,,Al2O3,0.15,5.8,-53.8,10,30,8.92E-05,-4.049537781
,,1/27/2019,CMK,,,doi.org/10.1007/s10008-008-0505-7,PC,O=C1OC(C)CO1,O=C1OC(C)CO1,,,C{[>]<OCC>[<]}OC,CH3,OCH3,,0.375,,,,,,,,102.0316941,,,102.0316941,,,PEO,[Cu]OCC[Au],,,0.9,0.358767968,,,,,4000000,,4000000,,90805.90238,44.02238095,,EC,C1COC(=O)O1,,,0.125,,,,,88.01604399,,,88.01604399,,,,,,,,,,,,,,,LiTFO,O=S(=O)([O-])C(F)(F)F.[Li+],0.1,0.141232032,2.522386175,155.9680291,,,,,,,Al2O3,0.15,5.8,-53.8,10,24,8.15E-05,-4.08881042
,,1/27/2019,CMK,,,doi.org/10.1007/s10008-008-0505-7,PEO,[Cu]OCC[Au],[Cu]OCC[Au],,,C{[>]<OCC>[<]}OC,CH3,OCH3,0.9,0.358767968,,,,,,4000000,,4000000,,90805.90238,44.02238095,,,EC,C1COC(=O)O1,,,,0.5,,,,,,,88.01604399,,,88.01604399,,,,,,,,,,,,,,,,,,,,,,,,,,,,,LiTFO,O=S(=O)([O-])C(F)(F)F.[Li+],0.1,0.141232032,2.522386175,155.9680291,,,,,,,Al2O3,0.15,5.8,-53.6,10,40,6.70E-05,-4.174132671
,,1/27/2019,CMK,,,doi.org/10.1007/s10008-008-0505-7,PEO,[Cu]OCC[Au],[Cu]OCC[Au],,,C{[>]<OCC>[<]}OC,CH3,OCH3,0.9,0.717535936,,,,,,4000000,,4000000,,90805.90238,44.02238095,,,,,,,,,,,,,,,,,,,,,,,,,,,,,,,,,,,,,,,,,,,,,,,LiTFO,O=S(=O)([O-])C(F)(F)F.[Li+],0.1,0.282464064,2.522386175,155.9680291,,,,,,,,,,-45.8,10,60,6.62E-05,-4.179142011
,,1/27/2019,CMK,,,doi.org/10.1007/s10008-008-0505-7,PEO,[Cu]OCC[Au],[Cu]OCC[Au],,,C{[>]<OCC>[<]}OC,CH3,OCH3,0.9,0.717535936,,,,,,4000000,,4000000,,90805.90238,44.02238095,,,,,,,,,,,,,,,,,,,,,,,,,,,,,,,,,,,,,,,,,,,,,,,LiTFO,O=S(=O)([O-])C(F)(F)F.[Li+],0.1,0.282464064,2.522386175,155.9680291,,,,,,,Al2O3,0.15,5.8,-52.7,10,50,6.59E-05,-4.181351898
,,1/27/2019,CMK,,,doi.org/10.1007/s10008-008-0505-7,PEO,[Cu]OCC[Au],[Cu]OCC[Au],,,C{[>]<OCC>[<]}OC,CH3,OCH3,0.9,0.358767968,,,,,,4000000,,4000000,,90805.90238,44.02238095,,,EC,C1COC(=O)O1,,,,0.5,,,,,,,88.01604399,,,88.01604399,,,,,,,,,,,,,,,,,,,,,,,,,,,,,LiTFO,O=S(=O)([O-])C(F)(F)F.[Li+],0.1,0.141232032,2.522386175,155.9680291,,,,,,,Al2O3,0.15,5.8,-53.6,10,30,5.96E-05,-4.224680878
,,1/27/2019,CMK,,,doi.org/10.1007/s10008-008-0505-7,PEO,[Cu]OCC[Au],[Cu]OCC[Au],,,C{[>]<OCC>[<]}OC,CH3,OCH3,0.9,0.358767968,,,,,,4000000,,4000000,,90805.90238,44.02238095,,,EC,C1COC(=O)O1,,,,0.5,,,,,,,88.01604399,,,88.01604399,,,,,,,,,,,,,,,,,,,,,,,,,,,,,LiTFO,O=S(=O)([O-])C(F)(F)F.[Li+],0.1,0.141232032,2.522386175,155.9680291,,,,,,,Al2O3,0.15,5.8,-53.6,10,26,5.11E-05,-4.291859655
,,1/27/2019,CMK,,,doi.org/10.1007/s10008-008-0505-7,PEO,[Cu]OCC[Au],[Cu]OCC[Au],,,C{[>]<OCC>[<]}OC,CH3,OCH3,0.9,0.358767968,,,,,,4000000,,4000000,,90805.90238,44.02238095,,,PC,O=C1OC(C)CO1,,,,0.5,,,,,,,102.0316941,,,102.0316941,,,,,,,,,,,,,,,,,,,,,,,,,,,,,LiTFO,O=S(=O)([O-])C(F)(F)F.[Li+],0.1,0.141232032,2.522386175,155.9680291,,,,,,,Al2O3,0.15,5.8,-53.4,10,40,3.16E-05,-4.500189244
,,1/27/2019,CMK,,,doi.org/10.1007/s10008-008-0505-7,PEO,[Cu]OCC[Au],[Cu]OCC[Au],,,C{[>]<OCC>[<]}OC,CH3,OCH3,0.9,0.717535936,,,,,,4000000,,4000000,,90805.90238,44.02238095,,,,,,,,,,,,,,,,,,,,,,,,,,,,,,,,,,,,,,,,,,,,,,,LiTFO,O=S(=O)([O-])C(F)(F)F.[Li+],0.1,0.282464064,2.522386175,155.9680291,,,,,,,Al2O3,0.15,5.8,-52.7,10,40,2.04E-05,-4.690242118
,,1/27/2019,CMK,,,doi.org/10.1007/s10008-008-0505-7,PEO,[Cu]OCC[Au],[Cu]OCC[Au],,,C{[>]<OCC>[<]}OC,CH3,OCH3,0.9,0.358767968,,,,,,4000000,,4000000,,90805.90238,44.02238095,,,PC,O=C1OC(C)CO1,,,,0.5,,,,,,,102.0316941,,,102.0316941,,,,,,,,,,,,,,,,,,,,,,,,,,,,,LiTFO,O=S(=O)([O-])C(F)(F)F.[Li+],0.1,0.141232032,2.522386175,155.9680291,,,,,,,Al2O3,0.15,5.8,-53.4,10,30,1.47E-05,-4.833954912
,,1/27/2019,CMK,,,doi.org/10.1007/s10008-008-0505-7,PEO,[Cu]OCC[Au],[Cu]OCC[Au],,,C{[>]<OCC>[<]}OC,CH3,OCH3,0.9,0.358767968,,,,,,4000000,,4000000,,90805.90238,44.02238095,,,PC,O=C1OC(C)CO1,,,,0.5,,,,,,,102.0316941,,,102.0316941,,,,,,,,,,,,,,,,,,,,,,,,,,,,,LiTFO,O=S(=O)([O-])C(F)(F)F.[Li+],0.1,0.141232032,2.522386175,155.9680291,,,,,,,Al2O3,0.15,5.8,-53.4,10,25,1.29E-05,-4.889982993
,,1/27/2019,CMK,,,doi.org/10.1007/s10008-008-0505-7,PEO,[Cu]OCC[Au],[Cu]OCC[Au],,,C{[>]<OCC>[<]}OC,CH3,OCH3,0.9,0.717535936,,,,,,4000000,,4000000,,90805.90238,44.02238095,,,,,,,,,,,,,,,,,,,,,,,,,,,,,,,,,,,,,,,,,,,,,,,LiTFO,O=S(=O)([O-])C(F)(F)F.[Li+],0.1,0.282464064,2.522386175,155.9680291,,,,,,,Al2O3,0.15,5.8,-52.7,10,30,1.19E-05,-4.923395961
,,1/27/2019,CMK,,,doi.org/10.1007/s10008-008-0505-7,PEO,[Cu]OCC[Au],[Cu]OCC[Au],,,C{[>]<OCC>[<]}OC,CH3,OCH3,0.9,0.717535936,,,,,,4000000,,4000000,,90805.90238,44.02238095,,,,,,,,,,,,,,,,,,,,,,,,,,,,,,,,,,,,,,,,,,,,,,,LiTFO,O=S(=O)([O-])C(F)(F)F.[Li+],0.1,0.282464064,2.522386175,155.9680291,,,,,,,Al2O3,0.15,5.8,-52.7,10,27,7.19E-06,-5.143313393
,,1/27/2019,CMK,,,doi.org/10.1007/s10008-008-0505-7,PEO,[Cu]OCC[Au],[Cu]OCC[Au],,,C{[>]<OCC>[<]}OC,CH3,OCH3,0.9,0.717535936,,,,,,4000000,,4000000,,90805.90238,44.02238095,,,,,,,,,,,,,,,,,,,,,,,,,,,,,,,,,,,,,,,,,,,,,,,LiTFO,O=S(=O)([O-])C(F)(F)F.[Li+],0.1,0.282464064,2.522386175,155.9680291,,,,,,,,,,-45.8,10,50,4.65E-06,-5.332547047
,,1/27/2019,CMK,,,doi.org/10.1007/s10008-008-0505-7,PEO,[Cu]OCC[Au],[Cu]OCC[Au],,,C{[>]<OCC>[<]}OC,CH3,OCH3,0.9,0.717535936,,,,,,4000000,,4000000,,90805.90238,44.02238095,,,,,,,,,,,,,,,,,,,,,,,,,,,,,,,,,,,,,,,,,,,,,,,LiTFO,O=S(=O)([O-])C(F)(F)F.[Li+],0.1,0.282464064,2.522386175,155.9680291,,,,,,,,,,-45.8,10,40,1.52E-06,-5.818156412
,,1/27/2019,CMK,,,doi.org/10.1007/s10008-008-0505-7,PEO,[Cu]OCC[Au],[Cu]OCC[Au],,,C{[>]<OCC>[<]}OC,CH3,OCH3,0.9,0.717535936,,,,,,4000000,,4000000,,90805.90238,44.02238095,,,,,,,,,,,,,,,,,,,,,,,,,,,,,,,,,,,,,,,,,,,,,,,LiTFO,O=S(=O)([O-])C(F)(F)F.[Li+],0.1,0.282464064,2.522386175,155.9680291,,,,,,,,,,-45.8,10,30,6.82E-07,-6.16613285
,,1/27/2019,CMK,,,doi.org/10.1007/s10008-008-0505-7,PEO,[Cu]OCC[Au],[Cu]OCC[Au],,,C{[>]<OCC>[<]}OC,CH3,OCH3,0.9,0.717535936,,,,,,4000000,,4000000,,90805.90238,44.02238095,,,,,,,,,,,,,,,,,,,,,,,,,,,,,,,,,,,,,,,,,,,,,,,LiTFO,O=S(=O)([O-])C(F)(F)F.[Li+],0.1,0.282464064,2.522386175,155.9680291,,,,,,,,,,-45.8,10,26,6.56E-07,-6.183003486
,,1/27/2019,CMK,,,doi.org/10.1016/0013-4686(92)80106-V,Polyethylene glycol,[Cu]OCC[Au],[Cu]OCC[Au],,,C{[>]<OCC>[<]}OC,CH3,OCH3,1,1,,,,,,500,,500,,11.3507378,44.02238095,,,,,,,,,,,,,,,,,,,,,,,,,,,,,,,,,,,,,,,,,,,,,,,LiClO4,[Li+].[O-][Cl+3]([O-])([O-])[O-],,,0.029896,105.9645157,,,,,,,,,,,,30,0.000397,-3.401209493
,,1/27/2019,CMK,,,doi.org/10.1016/0013-4686(92)80106-V,Polyethylene glycol,[Cu]OCC[Au],[Cu]OCC[Au],,,C{[>]<OCC>[<]}OC,CH3,OCH3,1,1,,,,,,500,,500,,11.3507378,44.02238095,,,,,,,,,,,,,,,,,,,,,,,,,,,,,,,,,,,,,,,,,,,,,,,LiClO4,[Li+].[O-][Cl+3]([O-])([O-])[O-],,,0.029949,105.9645157,,,,,,,,,,,,50,0.000745,-3.127843727
,,1/27/2019,CMK,,,doi.org/10.1016/0013-4686(92)80106-V,Polyethylene glycol,[Cu]OCC[Au],[Cu]OCC[Au],,,C{[>]<OCC>[<]}OC,CH3,OCH3,1,1,,,,,,500,,500,,11.3507378,44.02238095,,,,,,,,,,,,,,,,,,,,,,,,,,,,,,,,,,,,,,,,,,,,,,,LiClO4,[Li+].[O-][Cl+3]([O-])([O-])[O-],,,0.050145,105.9645157,,,,,,,,,,,,30,0.000623,-3.205511953
,,1/27/2019,CMK,,,doi.org/10.1016/0013-4686(92)80106-V,Polyethylene glycol,[Cu]OCC[Au],[Cu]OCC[Au],,,C{[>]<OCC>[<]}OC,CH3,OCH3,1,1,,,,,,500,,500,,11.3507378,44.02238095,,,,,,,,,,,,,,,,,,,,,,,,,,,,,,,,,,,,,,,,,,,,,,,LiClO4,[Li+].[O-][Cl+3]([O-])([O-])[O-],,,0.050156,105.9645157,,,,,,,,,,,,50,0.00116,-2.935542011
,,1/27/2019,CMK,,,doi.org/10.1016/0013-4686(92)80106-V,Polyethylene glycol,[Cu]OCC[Au],[Cu]OCC[Au],,,C{[>]<OCC>[<]}OC,CH3,OCH3,1,1,,,,,,500,,500,,11.3507378,44.02238095,,,,,,,,,,,,,,,,,,,,,,,,,,,,,,,,,,,,,,,,,,,,,,,LiClO4,[Li+].[O-][Cl+3]([O-])([O-])[O-],,,0.060087,105.9645157,,,,,,,,,,,,50,0.000993,-3.003050752
,,1/27/2019,CMK,,,doi.org/10.1016/0013-4686(92)80106-V,Polyethylene glycol,[Cu]OCC[Au],[Cu]OCC[Au],,,C{[>]<OCC>[<]}OC,CH3,OCH3,1,1,,,,,,500,,500,,11.3507378,44.02238095,,,,,,,,,,,,,,,,,,,,,,,,,,,,,,,,,,,,,,,,,,,,,,,LiClO4,[Li+].[O-][Cl+3]([O-])([O-])[O-],,,0.06016,105.9645157,,,,,,,,,,,,30,0.000574,-3.241088108
,,1/27/2019,CMK,,,doi.org/10.1016/0013-4686(92)80106-V,Polyethylene glycol,[Cu]OCC[Au],[Cu]OCC[Au],,,C{[>]<OCC>[<]}OC,CH3,OCH3,1,1,,,,,,500,,500,,11.3507378,44.02238095,,,,,,,,,,,,,,,,,,,,,,,,,,,,,,,,,,,,,,,,,,,,,,,LiClO4,[Li+].[O-][Cl+3]([O-])([O-])[O-],,,0.069853,105.9645157,,,,,,,,,,,,50,0.000896,-3.04769199
,,1/27/2019,CMK,,,doi.org/10.1016/0013-4686(92)80106-V,Polyethylene glycol,[Cu]OCC[Au],[Cu]OCC[Au],,,C{[>]<OCC>[<]}OC,CH3,OCH3,1,1,,,,,,500,,500,,11.3507378,44.02238095,,,,,,,,,,,,,,,,,,,,,,,,,,,,,,,,,,,,,,,,,,,,,,,LiClO4,[Li+].[O-][Cl+3]([O-])([O-])[O-],,,0.070131,105.9645157,,,,,,,,,,,,30,0.000454,-3.342944147
,,1/27/2019,CMK,,,doi.org/10.1016/0013-4686(92)80106-V,Polyethylene glycol,[Cu]OCC[Au],[Cu]OCC[Au],,,C{[>]<OCC>[<]}OC,CH3,OCH3,1,1,,,,,,500,,500,,11.3507378,44.02238095,,,,,,,,,,,,,,,,,,,,,,,,,,,,,,,,,,,,,,,,,,,,,,,LiClO4,[Li+].[O-][Cl+3]([O-])([O-])[O-],,,0.079947,105.9645157,,,,,,,,,,,,50,0.000665,-3.177178355
,,1/27/2019,CMK,,,doi.org/10.1016/0013-4686(92)80106-V,Polyethylene glycol,[Cu]OCC[Au],[Cu]OCC[Au],,,C{[>]<OCC>[<]}OC,CH3,OCH3,1,1,,,,,,500,,500,,11.3507378,44.02238095,,,,,,,,,,,,,,,,,,,,,,,,,,,,,,,,,,,,,,,,,,,,,,,LiClO4,[Li+].[O-][Cl+3]([O-])([O-])[O-],,,0.079975,105.9645157,,,,,,,,,,,,30,0.000319,-3.496209317
,,1/27/2019,CMK,,,doi.org/10.1016/0013-4686(92)80106-V,Polyethylene glycol,[Cu]OCC[Au],[Cu]OCC[Au],,,C{[>]<OCC>[<]}OC,CH3,OCH3,0.899165166,0.787442323,,,,,,500,,500,,11.3507378,44.02238095,,,,,,,,,,,,,,,,,,,,,,,,,,,,,,,,,,,,,,,,,,,,,,,LiClO4,[Li+].[O-][Cl+3]([O-])([O-])[O-],0.100834834,0.212557677,0.100103,105.9645157,,,,,,,,,,,,60,0.000586,-3.232102384
,,1/27/2019,CMK,,,doi.org/10.1016/0013-4686(92)80106-V,Polyethylene glycol,[Cu]OCC[Au],[Cu]OCC[Au],,,C{[>]<OCC>[<]}OC,CH3,OCH3,1,1,,,,,,500,,500,,11.3507378,44.02238095,,,,,,,,,,,,,,,,,,,,,,,,,,,,,,,,,,,,,,,,,,,,,,,LiClO4,[Li+].[O-][Cl+3]([O-])([O-])[O-],,,0.100232,105.9645157,,,,,,,,,,,,30,7.79E-05,-4.108462542
,,1/27/2019,CMK,,,doi.org/10.1016/0013-4686(92)80106-V,Polyethylene glycol,[Cu]OCC[Au],[Cu]OCC[Au],,,C{[>]<OCC>[<]}OC,CH3,OCH3,1,1,,,,,,500,,500,,11.3507378,44.02238095,,,,,,,,,,,,,,,,,,,,,,,,,,,,,,,,,,,,,,,,,,,,,,,LiClO4,[Li+].[O-][Cl+3]([O-])([O-])[O-],,,0.100253,105.9645157,,,,,,,,,,,,50,0.000245,-3.610833916
,,1/27/2019,CMK,,,doi.org/10.1016/0013-4686(92)80106-V,Polyethylene glycol,[Cu]OCC[Au],[Cu]OCC[Au],,,C{[>]<OCC>[<]}OC,CH3,OCH3,0.969625046,0.929882442,,,,,,500,,500,,11.3507378,44.02238095,,,,,,,,,,,,,,,,,,,,,,,,,,,,,,,,,,,,,,,,,,,,,,,LiClO4,[Li+].[O-][Cl+3]([O-])([O-])[O-],0.030374954,0.070117558,0.711157662,105.9645157,,,,,,,,,,,,60,0.00113,-2.946921557
,,1/27/2019,CMK,,,doi.org/10.1016/0013-4686(92)80106-V,Polyethylene glycol,[Cu]OCC[Au],[Cu]OCC[Au],,,C{[>]<OCC>[<]}OC,CH3,OCH3,0.961538462,0.921295313,,,,,,500,,500,,11.3507378,44.02238095,,,,,,,,,,,,,,,,,,,,,,,,,,,,,,,,,,,,,,,,,,,,,,,LiBF4,F[B-](F)(F)F.[Li+],0.038461538,0.078704687,0.908059024,94.01892283,,,,,,,,,,,,60,0.000891251,-3.05
,,1/27/2019,CMK,,,doi.org/10.1016/0013-4686(92)80106-V,Polyethylene glycol,[Cu]OCC[Au],[Cu]OCC[Au],,,C{[>]<OCC>[<]}OC,CH3,OCH3,0.961538462,0.921295313,,,,,,500,,500,,11.3507378,44.02238095,,,,,,,,,,,,,,,,,,,,,,,,,,,,,,,,,,,,,,,,,,,,,,,LiBF4,F[B-](F)(F)F.[Li+],0.038461538,0.078704687,0.908059024,94.01892283,,,,,,,,,,,,50,0.000758578,-3.12
,,1/27/2019,CMK,,,doi.org/10.1016/0013-4686(92)80106-V,Polyethylene glycol,[Cu]OCC[Au],[Cu]OCC[Au],,,C{[>]<OCC>[<]}OC,CH3,OCH3,0.961538462,0.921295313,,,,,,500,,500,,11.3507378,44.02238095,,,,,,,,,,,,,,,,,,,,,,,,,,,,,,,,,,,,,,,,,,,,,,,LiBF4,F[B-](F)(F)F.[Li+],0.038461538,0.078704687,0.908059024,94.01892283,,,,,,,,,,,,40,0.000501187,-3.3
,,1/27/2019,CMK,,,doi.org/10.1016/0013-4686(92)80106-V,Polyethylene glycol,[Cu]OCC[Au],[Cu]OCC[Au],,,C{[>]<OCC>[<]}OC,CH3,OCH3,0.961538462,0.921295313,,,,,,500,,500,,11.3507378,44.02238095,,,,,,,,,,,,,,,,,,,,,,,,,,,,,,,,,,,,,,,,,,,,,,,LiBF4,F[B-](F)(F)F.[Li+],0.038461538,0.078704687,0.908059024,94.01892283,,,,,,,,,,,,35,0.000436516,-3.36
,,1/27/2019,CMK,,,doi.org/10.1016/0013-4686(92)80106-V,Polyethylene glycol,[Cu]OCC[Au],[Cu]OCC[Au],,,C{[>]<OCC>[<]}OC,CH3,OCH3,0.961538462,0.921295313,,,,,,500,,500,,11.3507378,44.02238095,,,,,,,,,,,,,,,,,,,,,,,,,,,,,,,,,,,,,,,,,,,,,,,LiBF4,F[B-](F)(F)F.[Li+],0.038461538,0.078704687,0.908059024,94.01892283,,,,,,,,,,,,30,0.000346737,-3.46
,,1/27/2019,CMK,,,doi.org/10.1016/0013-4686(92)80106-V,Polyethylene glycol,[Cu]OCC[Au],[Cu]OCC[Au],,,C{[>]<OCC>[<]}OC,CH3,OCH3,0.961538462,0.921295313,,,,,,500,,500,,11.3507378,44.02238095,,,,,,,,,,,,,,,,,,,,,,,,,,,,,,,,,,,,,,,,,,,,,,,LiBF4,F[B-](F)(F)F.[Li+],0.038461538,0.078704687,0.908059024,94.01892283,,,,,,,,,,,,22.5,0.000281838,-3.55
,,1/27/2019,CMK,,,doi.org/10.1016/0013-4686(92)80106-V,Polyethylene glycol,[Cu]OCC[Au],[Cu]OCC[Au],,,C{[>]<OCC>[<]}OC,CH3,OCH3,0.961538462,0.912173722,,,,,,500,,500,,11.3507378,44.02238095,,,,,,,,,,,,,,,,,,,,,,,,,,,,,,,,,,,,,,,,,,,,,,,LiClO4,[Li+].[O-][Cl+3]([O-])([O-])[O-],0.038461538,0.087826278,0.908059024,105.9645157,,,,,,,,,,-56,,60,0.001584893,-2.8
,,1/27/2019,CMK,,,doi.org/10.1016/0013-4686(92)80106-V,Polyethylene glycol,[Cu]OCC[Au],[Cu]OCC[Au],,,C{[>]<OCC>[<]}OC,CH3,OCH3,0.961538462,0.912173722,,,,,,500,,500,,11.3507378,44.02238095,,,,,,,,,,,,,,,,,,,,,,,,,,,,,,,,,,,,,,,,,,,,,,,LiClO4,[Li+].[O-][Cl+3]([O-])([O-])[O-],0.038461538,0.087826278,0.908059024,105.9645157,,,,,,,,,,-56,,60,0.00128825,-2.89
,,1/27/2019,CMK,,,doi.org/10.1016/0013-4686(92)80106-V,Polyethylene glycol,[Cu]OCC[Au],[Cu]OCC[Au],,,C{[>]<OCC>[<]}OC,CH3,OCH3,0.961538462,0.912173722,,,,,,500,,500,,11.3507378,44.02238095,,,,,,,,,,,,,,,,,,,,,,,,,,,,,,,,,,,,,,,,,,,,,,,LiClO4,[Li+].[O-][Cl+3]([O-])([O-])[O-],0.038461538,0.087826278,0.908059024,105.9645157,,,,,,,LiAlO2,0.3,,-51,,60,0.00128825,-2.89
,,1/27/2019,CMK,,,doi.org/10.1016/0013-4686(92)80106-V,Polyethylene glycol,[Cu]OCC[Au],[Cu]OCC[Au],,,C{[>]<OCC>[<]}OC,CH3,OCH3,0.961538462,0.912173722,,,,,,500,,500,,11.3507378,44.02238095,,,,,,,,,,,,,,,,,,,,,,,,,,,,,,,,,,,,,,,,,,,,,,,LiClO4,[Li+].[O-][Cl+3]([O-])([O-])[O-],0.038461538,0.087826278,0.908059024,105.9645157,,,,,,,,,,-56,,50,0.001047129,-2.98
,,1/27/2019,CMK,,,doi.org/10.1016/0013-4686(92)80106-V,Polyethylene glycol,[Cu]OCC[Au],[Cu]OCC[Au],,,C{[>]<OCC>[<]}OC,CH3,OCH3,0.961538462,0.912173722,,,,,,500,,500,,11.3507378,44.02238095,,,,,,,,,,,,,,,,,,,,,,,,,,,,,,,,,,,,,,,,,,,,,,,LiClO4,[Li+].[O-][Cl+3]([O-])([O-])[O-],0.038461538,0.087826278,0.908059024,105.9645157,,,,,,,LiAlO2,0.3,,-51,,50,0.001047129,-2.98
,,1/27/2019,CMK,,,doi.org/10.1016/0013-4686(92)80106-V,Polyethylene glycol,[Cu]OCC[Au],[Cu]OCC[Au],,,C{[>]<OCC>[<]}OC,CH3,OCH3,0.961538462,0.912173722,,,,,,500,,500,,11.3507378,44.02238095,,,,,,,,,,,,,,,,,,,,,,,,,,,,,,,,,,,,,,,,,,,,,,,LiClO4,[Li+].[O-][Cl+3]([O-])([O-])[O-],0.038461538,0.087826278,0.908059024,105.9645157,,,,,,,,,,-56,,50,0.001023293,-2.99
,,1/27/2019,CMK,,,doi.org/10.1016/0013-4686(92)80106-V,Polyethylene glycol,[Cu]OCC[Au],[Cu]OCC[Au],,,C{[>]<OCC>[<]}OC,CH3,OCH3,0.961538462,0.912173722,,,,,,500,,500,,11.3507378,44.02238095,,,,,,,,,,,,,,,,,,,,,,,,,,,,,,,,,,,,,,,,,,,,,,,LiClO4,[Li+].[O-][Cl+3]([O-])([O-])[O-],0.038461538,0.087826278,0.908059024,105.9645157,,,,,,,LiAlO2,0.4,,-51,,60,0.000831764,-3.08
,,1/27/2019,CMK,,,doi.org/10.1016/0013-4686(92)80106-V,Polyethylene glycol,[Cu]OCC[Au],[Cu]OCC[Au],,,C{[>]<OCC>[<]}OC,CH3,OCH3,0.961538462,0.912173722,,,,,,500,,500,,11.3507378,44.02238095,,,,,,,,,,,,,,,,,,,,,,,,,,,,,,,,,,,,,,,,,,,,,,,LiClO4,[Li+].[O-][Cl+3]([O-])([O-])[O-],0.038461538,0.087826278,0.908059024,105.9645157,,,,,,,,,,-56,,40,0.000812831,-3.09
,,1/27/2019,CMK,,,doi.org/10.1016/0013-4686(92)80106-V,Polyethylene glycol,[Cu]OCC[Au],[Cu]OCC[Au],,,C{[>]<OCC>[<]}OC,CH3,OCH3,0.961538462,0.912173722,,,,,,500,,500,,11.3507378,44.02238095,,,,,,,,,,,,,,,,,,,,,,,,,,,,,,,,,,,,,,,,,,,,,,,LiClO4,[Li+].[O-][Cl+3]([O-])([O-])[O-],0.038461538,0.087826278,0.908059024,105.9645157,,,,,,,LiAlO2,0.3,,-51,,40,0.000812831,-3.09
,,1/27/2019,CMK,,,doi.org/10.1016/0013-4686(92)80106-V,Polyethylene glycol,[Cu]OCC[Au],[Cu]OCC[Au],,,C{[>]<OCC>[<]}OC,CH3,OCH3,0.961538462,0.912173722,,,,,,500,,500,,11.3507378,44.02238095,,,,,,,,,,,,,,,,,,,,,,,,,,,,,,,,,,,,,,,,,,,,,,,LiClO4,[Li+].[O-][Cl+3]([O-])([O-])[O-],0.038461538,0.087826278,0.908059024,105.9645157,,,,,,,,,,-56,,40,0.00074131,-3.13
,,1/27/2019,CMK,,,doi.org/10.1016/0013-4686(92)80106-V,Polyethylene glycol,[Cu]OCC[Au],[Cu]OCC[Au],,,C{[>]<OCC>[<]}OC,CH3,OCH3,0.961538462,0.912173722,,,,,,500,,500,,11.3507378,44.02238095,,,,,,,,,,,,,,,,,,,,,,,,,,,,,,,,,,,,,,,,,,,,,,,LiClO4,[Li+].[O-][Cl+3]([O-])([O-])[O-],0.038461538,0.087826278,0.908059024,105.9645157,,,,,,,LiAlO2,0.4,,-51,,50,0.000660693,-3.18
,,1/27/2019,CMK,,,doi.org/10.1016/0013-4686(92)80106-V,Polyethylene glycol,[Cu]OCC[Au],[Cu]OCC[Au],,,C{[>]<OCC>[<]}OC,CH3,OCH3,0.961538462,0.912173722,,,,,,500,,500,,11.3507378,44.02238095,,,,,,,,,,,,,,,,,,,,,,,,,,,,,,,,,,,,,,,,,,,,,,,LiClO4,[Li+].[O-][Cl+3]([O-])([O-])[O-],0.038461538,0.087826278,0.908059024,105.9645157,,,,,,,,,,-56,,30,0.00060256,-3.22
,,1/27/2019,CMK,,,doi.org/10.1016/0013-4686(92)80106-V,Polyethylene glycol,[Cu]OCC[Au],[Cu]OCC[Au],,,C{[>]<OCC>[<]}OC,CH3,OCH3,0.961538462,0.912173722,,,,,,500,,500,,11.3507378,44.02238095,,,,,,,,,,,,,,,,,,,,,,,,,,,,,,,,,,,,,,,,,,,,,,,LiClO4,[Li+].[O-][Cl+3]([O-])([O-])[O-],0.038461538,0.087826278,0.908059024,105.9645157,,,,,,,LiAlO2,0.3,,-51,,30,0.00060256,-3.22
,,1/27/2019,CMK,,,doi.org/10.1016/0013-4686(92)80106-V,Polyethylene glycol,[Cu]OCC[Au],[Cu]OCC[Au],,,C{[>]<OCC>[<]}OC,CH3,OCH3,0.961538462,0.912173722,,,,,,500,,500,,11.3507378,44.02238095,,,,,,,,,,,,,,,,,,,,,,,,,,,,,,,,,,,,,,,,,,,,,,,LiClO4,[Li+].[O-][Cl+3]([O-])([O-])[O-],0.038461538,0.087826278,0.908059024,105.9645157,,,,,,,,,,-56,,30,0.000562341,-3.25
,,1/27/2019,CMK,,,doi.org/10.1016/0013-4686(92)80106-V,Polyethylene glycol,[Cu]OCC[Au],[Cu]OCC[Au],,,C{[>]<OCC>[<]}OC,CH3,OCH3,0.961538462,0.912173722,,,,,,500,,500,,11.3507378,44.02238095,,,,,,,,,,,,,,,,,,,,,,,,,,,,,,,,,,,,,,,,,,,,,,,LiClO4,[Li+].[O-][Cl+3]([O-])([O-])[O-],0.038461538,0.087826278,0.908059024,105.9645157,,,,,,,LiAlO2,0.4,,-51,,40,0.000501187,-3.3
,,1/27/2019,CMK,,,doi.org/10.1016/0013-4686(92)80106-V,Polyethylene glycol,[Cu]OCC[Au],[Cu]OCC[Au],,,C{[>]<OCC>[<]}OC,CH3,OCH3,0.961538462,0.912173722,,,,,,500,,500,,11.3507378,44.02238095,,,,,,,,,,,,,,,,,,,,,,,,,,,,,,,,,,,,,,,,,,,,,,,LiClO4,[Li+].[O-][Cl+3]([O-])([O-])[O-],0.038461538,0.087826278,0.908059024,105.9645157,,,,,,,,,,-56,,20,0.000436516,-3.36
,,1/27/2019,CMK,,,doi.org/10.1016/0013-4686(92)80106-V,Polyethylene glycol,[Cu]OCC[Au],[Cu]OCC[Au],,,C{[>]<OCC>[<]}OC,CH3,OCH3,0.961538462,0.912173722,,,,,,500,,500,,11.3507378,44.02238095,,,,,,,,,,,,,,,,,,,,,,,,,,,,,,,,,,,,,,,,,,,,,,,LiClO4,[Li+].[O-][Cl+3]([O-])([O-])[O-],0.038461538,0.087826278,0.908059024,105.9645157,,,,,,,LiAlO2,0.4,,-51,,30,0.000398107,-3.4
,,1/27/2019,CMK,,,doi.org/10.1016/0013-4686(92)80106-V,Polyethylene glycol,[Cu]OCC[Au],[Cu]OCC[Au],,,C{[>]<OCC>[<]}OC,CH3,OCH3,0.949153893,0.88578193,,,,,,500,,500,,11.3507378,44.02238095,,,,,,,,,,,,,,,,,,,,,,,,,,,,,,,,,,,,,,,,,,,,,,,LiClO4,[Li+].[O-][Cl+3]([O-])([O-])[O-],0.050846107,0.11421807,1.216116436,105.9645157,,,,,,,,,,,,60,0.0015,-2.823908741
,,1/27/2019,CMK,,,doi.org/10.1016/0013-4686(92)80106-V,Polyethylene glycol,[Cu]OCC[Au],[Cu]OCC[Au],,,C{[>]<OCC>[<]}OC,CH3,OCH3,0.939190044,0.865163808,,,,,,500,,500,,11.3507378,44.02238095,,,,,,,,,,,,,,,,,,,,,,,,,,,,,,,,,,,,,,,,,,,,,,,LiClO4,[Li+].[O-][Cl+3]([O-])([O-])[O-],0.060809956,0.134836192,1.469857707,105.9645157,,,,,,,,,,,,60,0.00143,-2.844663963
,,1/27/2019,CMK,,,doi.org/10.1016/0013-4686(92)80106-V,Polyethylene glycol,[Cu]OCC[Au],[Cu]OCC[Au],,,C{[>]<OCC>[<]}OC,CH3,OCH3,0.929224073,0.845067225,,,,,,500,,500,,11.3507378,44.02238095,,,,,,,,,,,,,,,,,,,,,,,,,,,,,,,,,,,,,,,,,,,,,,,LiClO4,[Li+].[O-][Cl+3]([O-])([O-])[O-],0.070775927,0.154932775,1.729096368,105.9645157,,,,,,,,,,,,60,0.00139,-2.8569852
,,1/27/2019,CMK,,,doi.org/10.1016/0013-4686(92)80106-V,Polyethylene glycol,[Cu]OCC[Au],[Cu]OCC[Au],,,C{[>]<OCC>[<]}OC,CH3,OCH3,0.919480363,0.825908286,,,,,,500,,500,,11.3507378,44.02238095,,,,,,,,,,,,,,,,,,,,,,,,,,,,,,,,,,,,,,,,,,,,,,,LiClO4,[Li+].[O-][Cl+3]([O-])([O-])[O-],0.080519637,0.174091714,1.987986515,105.9645157,,,,,,,,,,,,60,0.00113,-2.946921557
,,1/27/2019,CMK/JL,,,doi.org/10.1016/0013-4686(92)80115-3,PEO,[Cu]OCC[Au],[Cu]OCC[Au],,,C{[>]<OCC>[<]}OC,CH3,OCH3,0.984615385,0.963752949,,,,,,,3900,3900,1.02,88.53575482,44.02238095,,,,,,,,,,,,,,,,,,,,,,,,,,,,,,,,,,,,,,,,,,,,,,,LiClO4,[Li+].[O-][Cl+3]([O-])([O-])[O-],0.015384615,0.036247051,0.346736,105.9645157,,,,,,,,,,,,50,0.000108,-3.966576245
,,1/27/2019,CMK/JL,,,doi.org/10.1016/0013-4686(92)80115-3,PEO,[Cu]OCC[Au],[Cu]OCC[Au],,,C{[>]<OCC>[<]}OC,CH3,OCH3,0.984615385,0.907571038,,,,,,,3900,3900,1.02,88.53575482,44.02238095,,,,,,,,,,,,,,,,,,,,,,,,,,,,,,,,,,,,,,,,,,,,,,,LiTFSI,O=S(=O)([N-]S(=O)(=O)C(F)(F)F)C(F)(F)F.[Li+],0.015384615,0.092428962,0.347891,286.9332984,,,,,,,,,,,,50,0.000125,-3.903089987
,,1/27/2019,CMK/JL,,,doi.org/10.1016/0013-4686(92)80115-3,PEO,[Cu]OCC[Au],[Cu]OCC[Au],,,C{[>]<OCC>[<]}OC,CH3,OCH3,0.984848112,0.908861356,,,,,,,3900,3900,1.02,88.53575482,44.02238095,,,,,,,,,,,,,,,,,,,,,,,,,,,,,,,,,,,,,,,,,,,,,,,LiTFSI,O=S(=O)([N-]S(=O)(=O)C(F)(F)F)C(F)(F)F.[Li+],0.015151888,0.091138644,0.351039,286.9332984,,,,,,,,,,,,100,0.000568,-3.245651664
,,1/27/2019,CMK/JL,,,doi.org/10.1016/0013-4686(92)80115-3,PEO,[Cu]OCC[Au],[Cu]OCC[Au],,,C{[>]<OCC>[<]}OC,CH3,OCH3,0.984615385,0.963752949,,,,,,,3900,3900,1.02,88.53575482,44.02238095,,,,,,,,,,,,,,,,,,,,,,,,,,,,,,,,,,,,,,,,,,,,,,,LiClO4,[Li+].[O-][Cl+3]([O-])([O-])[O-],0.015384615,0.036247051,0.364184,105.9645157,,,,,,,,,,,,100,0.000413,-3.384049948
,,1/27/2019,CMK/JL,,,doi.org/10.1016/0013-4686(92)80115-3,PEO,[Cu]OCC[Au],[Cu]OCC[Au],,,C{[>]<OCC>[<]}OC,CH3,OCH3,0.96969697,0.830782659,,,,,,,3900,3900,1.02,88.53575482,44.02238095,,,,,,,,,,,,,,,,,,,,,,,,,,,,,,,,,,,,,,,,,,,,,,,LiTFSI,O=S(=O)([N-]S(=O)(=O)C(F)(F)F)C(F)(F)F.[Li+],0.03030303,0.169217341,0.695295,286.9332984,,,,,,,,,,,,50,0.0003,-3.522878745
,,1/27/2019,CMK/JL,,,doi.org/10.1016/0013-4686(92)80115-3,PEO,[Cu]OCC[Au],[Cu]OCC[Au],,,C{[>]<OCC>[<]}OC,CH3,OCH3,0.96969697,0.830782659,,,,,,,3900,3900,1.02,88.53575482,44.02238095,,,,,,,,,,,,,,,,,,,,,,,,,,,,,,,,,,,,,,,,,,,,,,,LiTFSI,O=S(=O)([N-]S(=O)(=O)C(F)(F)F)C(F)(F)F.[Li+],0.03030303,0.169217341,0.712781,286.9332984,,,,,,,,,,,,100,0.001422,-2.847100404
,,1/27/2019,CMK/JL,,,doi.org/10.1016/0013-4686(92)80115-3,PEO,[Cu]OCC[Au],[Cu]OCC[Au],,,C{[>]<OCC>[<]}OC,CH3,OCH3,0.96969697,0.930041681,,,,,,,3900,3900,1.02,88.53575482,44.02238095,,,,,,,,,,,,,,,,,,,,,,,,,,,,,,,,,,,,,,,,,,,,,,,LiClO4,[Li+].[O-][Cl+3]([O-])([O-])[O-],0.03030303,0.069958319,0.715167,105.9645157,,,,,,,,,,,,100,0.001084,-2.964970718
,,1/27/2019,CMK/JL,,,doi.org/10.1016/0013-4686(92)80115-3,PEO,[Cu]OCC[Au],[Cu]OCC[Au],,,C{[>]<OCC>[<]}OC,CH3,OCH3,0.96969697,0.930041681,,,,,,,3900,3900,1.02,88.53575482,44.02238095,,,,,,,,,,,,,,,,,,,,,,,,,,,,,,,,,,,,,,,,,,,,,,,LiClO4,[Li+].[O-][Cl+3]([O-])([O-])[O-],0.03030303,0.069958319,0.717368,105.9645157,,,,,,,,,,,,50,0.000229,-3.640164518
,,1/27/2019,CMK/JL,,,doi.org/10.1016/0013-4686(92)80115-3,PEO,[Cu]OCC[Au],[Cu]OCC[Au],,,C{[>]<OCC>[<]}OC,CH3,OCH3,0.959999693,0.908847196,,,,,,,3900,3900,1.02,88.53575482,44.02238095,,,,,,,,,,,,,,,,,,,,,,,,,,,,,,,,,,,,,,,,,,,,,,,LiClO4,[Li+].[O-][Cl+3]([O-])([O-])[O-],0.040000307,0.091152804,0.94443,105.9645157,,,,,,,,,,,,100,0.001491,-2.826522357
,,1/27/2019,CMK/JL,,,doi.org/10.1016/0013-4686(92)80115-3,PEO,[Cu]OCC[Au],[Cu]OCC[Au],,,C{[>]<OCC>[<]}OC,CH3,OCH3,0.959999693,0.908847196,,,,,,,3900,3900,1.02,88.53575482,44.02238095,,,,,,,,,,,,,,,,,,,,,,,,,,,,,,,,,,,,,,,,,,,,,,,LiClO4,[Li+].[O-][Cl+3]([O-])([O-])[O-],0.040000307,0.091152804,0.946247,105.9645157,,,,,,,,,,,,50,0.000249,-3.603800653
