Repository: zjurillpolymer/SPE_prediction

# SPE Prediction

Polymer electrolyte conductivity prediction using graph neural networks.

## Data

Data from [ChemPropPred](https://github.com/learningmatter-mit/Chem-prop-pred) — polymer electrolyte conductivity measurements including SMILES, conductivity (log S/cm), molecular weight, salt concentration, and temperature.

- `data/clean_train_data.csv` — cleaned training data
- `data/PolymerElectrolyteData.csv` — full raw dataset
- `data/PolyInfo_8salts.csv` / `data/polyinfo_5salts_4conc.csv` — PolyInfo polymer database with salt additives

File: data/PolymerElectrolyteData.csv (part 75 of 154)
Notes,Compound Notebook Name,Date Copied to Master Database,Data Recorded By,Seshadri Group,Oyaizu Group,DOI,Solvent 1 (S1),S1 SMILES,S1 SMILES 1,S1 SMILES 2,S1 SMILES 3,S1 Big SMILES,S1 End Group 1,S1 End Group 2,S1 Mol %,S1 Weight %,S1 SMILES 1 Mol %,S1 SMILES 2 Mol %,S1 SMILES 3 Mol %,S1 Molar Ratio,S1 Weight Ratio,S1 Mw,S1 Mn,S1 Mn or Mw,S1 Mw/Mn,S1 DOP,S1 Molar Mass (g/mol),S1 Type,S1 Block Mol Weight,Solvent 2 (S2),S2 SMILES,S2 SMILES 1,S2 SMILES 2,S2 Mol %,S2 Weight %,S2 SMILES 1 Mol %,S2 SMILES 2 Mol %,S2 Molar Ratio,S2 Weight Ratio,S2 Mw,S2 Mn,S2 Mn or Mw,S2 Mw/Mn,S2 DOP,S2 Molar Mass (g/mol),S2 Type,Solvent 3 (S3),S3 SMILES,S3 SMILES 1,S3 Mol %,S3 Weight %,S3 Molar Ratio,S3 Weight Ratio,S3 Mw,S3 Mn,S3 Mn or Mw,S3 Mw/Mn,S3 DOP,S3 Molar Mass (g/mol),S3 Type,Solvent 4 (S4),S4 SMILES,S4 Mol %,S4 Weight %,S4 Molar Ratio,S4 Weight Ratio,S4 Mw,S4 Mn,S4 Mn or Mw,S4 Mw/Mn,S4 DOP,S4 Molar Mass (g/mol),S4 Type,Salt 1,Salt1 SMILES,Salt1 Mol %,Salt1 Weight %,Salt1 Molality (mol salt/kg polymer),Salt1 Molar Mass (g/mol),Salt 2,Salt2 SMILES,Salt2 Mol %,Salt2 Weight %,Salt2 Molality (mol salt/kg polymer),Salt2 Molar Mass (g/mol),Inorganic Material 1 (IM1),IM1 Weight %,IM1 Particle Size (nm),Tg (oC),Heating Rate (K/min),Temperature (oC),Conductivity (S/cm),log Conductivity (S/cm)
,,1/27/2019,CMK/JL,,,doi.org/10.1016/0013-4686(92)80115-3,PEO,[Cu]OCC[Au],[Cu]OCC[Au],,,C{[>]<OCC>[<]}OC,CH3,OCH3,0.959999693,0.786422466,,,,,,,3900,3900,1.02,88.53575482,44.02238095,,,,,,,,,,,,,,,,,,,,,,,,,,,,,,,,,,,,,,,,,,,,,,,LiTFSI,O=S(=O)([N-]S(=O)(=O)C(F)(F)F)C(F)(F)F.[Li+],0.040000307,0.213577534,0.955801,286.9332984,,,,,,,,,,,,50,0.000345,-3.462180905
,,1/27/2019,CMK/JL,,,doi.org/10.1016/0013-4686(92)80115-3,PEO,[Cu]OCC[Au],[Cu]OCC[Au],,,C{[>]<OCC>[<]}OC,CH3,OCH3,0.959999693,0.786422466,,,,,,,3900,3900,1.02,88.53575482,44.02238095,,,,,,,,,,,,,,,,,,,,,,,,,,,,,,,,,,,,,,,,,,,,,,,LiTFSI,O=S(=O)([N-]S(=O)(=O)C(F)(F)F)C(F)(F)F.[Li+],0.040000307,0.213577534,0.960353,286.9332984,,,,,,,,,,,,100,0.001755,-2.755722879
,,1/27/2019,CMK/JL,,,doi.org/10.1016/0013-4686(92)80115-3,PEO,[Cu]OCC[Au],[Cu]OCC[Au],,,C{[>]<OCC>[<]}OC,CH3,OCH3,0.941176471,0.71054596,,,,,,,3900,3900,1.02,88.53575482,44.02238095,,,,,,,,,,,,,,,,,,,,,,,,,,,,,,,,,,,,,,,,,,,,,,,LiTFSI,O=S(=O)([N-]S(=O)(=O)C(F)(F)F)C(F)(F)F.[Li+],0.058823529,0.28945404,1.407823,286.9332984,,,,,,,,,,,,50,0.000317,-3.498940738
,,1/27/2019,CMK/JL,,,doi.org/10.1016/0013-4686(92)80115-3,PEO,[Cu]OCC[Au],[Cu]OCC[Au],,,C{[>]<OCC>[<]}OC,CH3,OCH3,0.941176471,0.869231693,,,,,,,3900,3900,1.02,88.53575482,44.02238095,,,,,,,,,,,,,,,,,,,,,,,,,,,,,,,,,,,,,,,,,,,,,,,LiClO4,[Li+].[O-][Cl+3]([O-])([O-])[O-],0.058823529,0.130768307,1.42314,105.9645157,,,,,,,,,,,,50,0.000186,-3.730487056
,,1/27/2019,CMK/JL,,,doi.org/10.1016/0013-4686(92)80115-3,PEO,[Cu]OCC[Au],[Cu]OCC[Au],,,C{[>]<OCC>[<]}OC,CH3,OCH3,0.941176471,0.869231693,,,,,,,3900,3900,1.02,88.53575482,44.02238095,,,,,,,,,,,,,,,,,,,,,,,,,,,,,,,,,,,,,,,,,,,,,,,LiClO4,[Li+].[O-][Cl+3]([O-])([O-])[O-],0.058823529,0.130768307,1.42818,105.9645157,,,,,,,,,,,,100,0.001587,-2.799423073
,,1/27/2019,CMK/JL,,,doi.org/10.1016/0013-4686(92)80115-3,PEO,[Cu]OCC[Au],[Cu]OCC[Au],,,C{[>]<OCC>[<]}OC,CH3,OCH3,0.941176471,0.71054596,,,,,,,3900,3900,1.02,88.53575482,44.02238095,,,,,,,,,,,,,,,,,,,,,,,,,,,,,,,,,,,,,,,,,,,,,,,LiTFSI,O=S(=O)([N-]S(=O)(=O)C(F)(F)F)C(F)(F)F.[Li+],0.058823529,0.28945404,1.432395,286.9332984,,,,,,,,,,,,100,0.002035,-2.691435586
,,1/27/2019,CMK/JL,,,doi.org/10.1016/0013-4686(92)80115-3,PEO,[Cu]OCC[Au],[Cu]OCC[Au],,,C{[>]<OCC>[<]}OC,CH3,OCH3,0.909090909,0.605403983,,,,,,,3900,3900,1.02,88.53575482,44.02238095,,,,,,,,,,,,,,,,,,,,,,,,,,,,,,,,,,,,,,,,,,,,,,,LiTFSI,O=S(=O)([N-]S(=O)(=O)C(F)(F)F)C(F)(F)F.[Li+],0.090909091,0.394596017,2.270146,286.9332984,,,,,,,,,,,,50,0.000254,-3.595166283
,,1/27/2019,CMK/JL,,,doi.org/10.1016/0013-4686(92)80115-3,PEO,[Cu]OCC[Au],[Cu]OCC[Au],,,C{[>]<OCC>[<]}OC,CH3,OCH3,0.909090909,0.605403983,,,,,,,3900,3900,1.02,88.53575482,44.02238095,,,,,,,,,,,,,,,,,,,,,,,,,,,,,,,,,,,,,,,,,,,,,,,LiTFSI,O=S(=O)([N-]S(=O)(=O)C(F)(F)F)C(F)(F)F.[Li+],0.090909091,0.394596017,2.279985,286.9332984,,,,,,,,,,,,100,0.002053,-2.687611051
,,1/27/2019,CMK/JL,,,doi.org/10.1016/0013-4686(92)80115-3,PEO,[Cu]OCC[Au],[Cu]OCC[Au],,,C{[>]<OCC>[<]}OC,CH3,OCH3,0.909090909,0.605403983,,,,,,,3900,3900,1.02,88.53575482,44.02238095,,,,,,,,,,,,,,,,,,,,,,,,,,,,,,,,,,,,,,,,,,,,,,,LiTFSI,O=S(=O)([N-]S(=O)(=O)C(F)(F)F)C(F)(F)F.[Li+],0.090909091,0.394596017,2.286288,286.9332984,,,,,,,,,,,,25,3.89E-05,-4.410050399
,,1/27/2019,CMK/JL,,,doi.org/10.1016/0013-4686(92)80115-3,PEO,[Cu]OCC[Au],[Cu]OCC[Au],,,C{[>]<OCC>[<]}OC,CH3,OCH3,0.888888889,0.551044038,,,,,,,3900,3900,1.02,88.53575482,44.02238095,,,,,,,,,,,,,,,,,,,,,,,,,,,,,,,,,,,,,,,,,,,,,,,LiTFSI,O=S(=O)([N-]S(=O)(=O)C(F)(F)F)C(F)(F)F.[Li+],0.111111111,0.448955962,2.820783,286.9332984,,,,,,,,,,,,25,2.33E-05,-4.632644079
,,1/27/2019,CMK/JL,,,doi.org/10.1016/0013-4686(92)80115-3,PEO,[Cu]OCC[Au],[Cu]OCC[Au],,,C{[>]<OCC>[<]}OC,CH3,OCH3,0.888888889,0.768708928,,,,,,,3900,3900,1.02,88.53575482,44.02238095,,,,,,,,,,,,,,,,,,,,,,,,,,,,,,,,,,,,,,,,,,,,,,,LiClO4,[Li+].[O-][Cl+3]([O-])([O-])[O-],0.111111111,0.231291072,2.829475,105.9645157,,,,,,,,,,,,50,2.97E-05,-4.527243551
,,1/27/2019,CMK/JL,,,doi.org/10.1016/0013-4686(92)80115-3,PEO,[Cu]OCC[Au],[Cu]OCC[Au],,,C{[>]<OCC>[<]}OC,CH3,OCH3,0.888888889,0.551044038,,,,,,,3900,3900,1.02,88.53575482,44.02238095,,,,,,,,,,,,,,,,,,,,,,,,,,,,,,,,,,,,,,,,,,,,,,,LiTFSI,O=S(=O)([N-]S(=O)(=O)C(F)(F)F)C(F)(F)F.[Li+],0.111111111,0.448955962,2.830297,286.9332984,,,,,,,,,,,,100,0.001744,-2.758453519
,,1/27/2019,CMK/JL,,,doi.org/10.1016/0013-4686(92)80115-3,PEO,[Cu]OCC[Au],[Cu]OCC[Au],,,C{[>]<OCC>[<]}OC,CH3,OCH3,0.888888889,0.551044038,,,,,,,3900,3900,1.02,88.53575482,44.02238095,,,,,,,,,,,,,,,,,,,,,,,,,,,,,,,,,,,,,,,,,,,,,,,LiTFSI,O=S(=O)([N-]S(=O)(=O)C(F)(F)F)C(F)(F)F.[Li+],0.111111111,0.448955962,2.847757,286.9332984,,,,,,,,,,,,50,0.000184,-3.735182177
,,1/27/2019,CMK/JL,,,doi.org/10.1016/0013-4686(92)80115-3,PEO,[Cu]OCC[Au],[Cu]OCC[Au],,,C{[>]<OCC>[<]}OC,CH3,OCH3,0.888888889,0.768708928,,,,,,,3900,3900,1.02,88.53575482,44.02238095,,,,,,,,,,,,,,,,,,,,,,,,,,,,,,,,,,,,,,,,,,,,,,,LiClO4,[Li+].[O-][Cl+3]([O-])([O-])[O-],0.111111111,0.231291072,2.862572,105.9645157,,,,,,,,,,,,100,0.000772,-3.1123827
,,1/27/2019,CMK/JL,,,doi.org/10.1016/0013-4686(92)80115-3,PEO,[Cu]OCC[Au],[Cu]OCC[Au],,,C{[>]<OCC>[<]}OC,CH3,OCH3,0.857142612,0.713685463,,,,,,,3900,3900,1.02,88.53575482,44.02238095,,,,,,,,,,,,,,,,,,,,,,,,,,,,,,,,,,,,,,,,,,,,,,,LiClO4,[Li+].[O-][Cl+3]([O-])([O-])[O-],0.142857388,0.286314537,3.772235,105.9645157,,,,,,,,,,,,50,8.77E-06,-5.057000407
,,1/27/2019,CMK/JL,,,doi.org/10.1016/0013-4686(92)80115-3,PEO,[Cu]OCC[Au],[Cu]OCC[Au],,,C{[>]<OCC>[<]}OC,CH3,OCH3,0.857142612,0.713685463,,,,,,,3900,3900,1.02,88.53575482,44.02238095,,,,,,,,,,,,,,,,,,,,,,,,,,,,,,,,,,,,,,,,,,,,,,,LiClO4,[Li+].[O-][Cl+3]([O-])([O-])[O-],0.142857388,0.286314537,3.776557,105.9645157,,,,,,,,,,,,100,0.000418,-3.378823718
,,1/27/2019,CMK/JL,,,doi.org/10.1016/0013-4686(92)80115-3,PEO,[Cu]OCC[Au],[Cu]OCC[Au],,,C{[>]<OCC>[<]}OC,CH3,OCH3,0.8,0.3803042,,,,,,,3900,3900,1.02,88.53575482,44.02238095,,,,,,,,,,,,,,,,,,,,,,,,,,,,,,,,,,,,,,,,,,,,,,,LiTFSI,O=S(=O)([N-]S(=O)(=O)C(F)(F)F)C(F)(F)F.[Li+],0.2,0.6196958,5.62603,286.9332984,,,,,,,,,,,,50,2.24E-05,-4.649751982
,,1/27/2019,CMK/JL,,,doi.org/10.1016/0013-4686(92)80115-3,PEO,[Cu]OCC[Au],[Cu]OCC[Au],,,C{[>]<OCC>[<]}OC,CH3,OCH3,0.8,0.3803042,,,,,,,3900,3900,1.02,88.53575482,44.02238095,,,,,,,,,,,,,,,,,,,,,,,,,,,,,,,,,,,,,,,,,,,,,,,LiTFSI,O=S(=O)([N-]S(=O)(=O)C(F)(F)F)C(F)(F)F.[Li+],0.2,0.6196958,5.63219,286.9332984,,,,,,,,,,,,100,0.000503,-3.298432015
,,1/27/2019,CMK/JL,,,doi.org/10.1016/0013-4686(92)80115-3,PEO,[Cu]OCC[Au],[Cu]OCC[Au],,,C{[>]<OCC>[<]}OC,CH3,OCH3,0.8,0.624311299,,,,,,,3900,3900,1.02,88.53575482,44.02238095,,,,,,,,,,,,,,,,,,,,,,,,,,,,,,,,,,,,,,,,,,,,,,,LiClO4,[Li+].[O-][Cl+3]([O-])([O-])[O-],0.2,0.375688701,5.69418,105.9645157,,,,,,,,,,,,50,8.84E-05,-4.053547735
,,1/27/2019,CMK,,,doi.org/10.1016/0167-2738(82)90072-8,PEO,[Cu]OCC[Au],[Cu]OCC[Au],,,C{[>]<OCC>[<]}OC,CH3,OCH3,0.888888889,0.768708928,,,,,,4000000,,4000000,,90805.90238,44.02238095,,,,,,,,,,,,,,,,,,,,,,,,,,,,,,,,,,,,,,,,,,,,,,,LiClO4,[Li+].[O-][Cl+3]([O-])([O-])[O-],0.111111111,0.231291072,2.837684449,105.9645157,,,,,,,,,,-18,,95,0.000579,-3.237321436
,,1/27/2019,CMK,,,doi.org/10.1016/0167-2738(82)90072-8,PEO,[Cu]OCC[Au],[Cu]OCC[Au],,,C{[>]<OCC>[<]}OC,CH3,OCH3,0.888888889,0.768708928,,,,,,4000000,,4000000,,90805.90238,44.02238095,,,,,,,,,,,,,,,,,,,,,,,,,,,,,,,,,,,,,,,,,,,,,,,LiClO4,[Li+].[O-][Cl+3]([O-])([O-])[O-],0.111111111,0.231291072,2.837684449,105.9645157,,,,,,,,,,-18,,90,0.000295,-3.530177984
,,1/27/2019,CMK,,,doi.org/10.1016/0167-2738(82)90072-8,PEO,[Cu]OCC[Au],[Cu]OCC[Au],,,C{[>]<OCC>[<]}OC,CH3,OCH3,0.888888889,0.768708928,,,,,,4000000,,4000000,,90805.90238,44.02238095,,,,,,,,,,,,,,,,,,,,,,,,,,,,,,,,,,,,,,,,,,,,,,,LiClO4,[Li+].[O-][Cl+3]([O-])([O-])[O-],0.111111111,0.231291072,2.837684449,105.9645157,,,,,,,,,,-18,,73,9.87E-05,-4.005682847
,,1/27/2019,CMK,,,doi.org/10.1016/0167-2738(82)90072-8,PEO,[Cu]OCC[Au],[Cu]OCC[Au],,,C{[>]<OCC>[<]}OC,CH3,OCH3,0.888888889,0.768708928,,,,,,4000000,,4000000,,90805.90238,44.02238095,,,,,,,,,,,,,,,,,,,,,,,,,,,,,,,,,,,,,,,,,,,,,,,LiClO4,[Li+].[O-][Cl+3]([O-])([O-])[O-],0.111111111,0.231291072,2.837684449,105.9645157,,,,,,,,,,-18,,64,7.80E-05,-4.107905397
,,1/27/2019,CMK,,,doi.org/10.1016/0167-2738(82)90072-8,PEO,[Cu]OCC[Au],[Cu]OCC[Au],,,C{[>]<OCC>[<]}OC,CH3,OCH3,0.888888889,0.768708928,,,,,,4000000,,4000000,,90805.90238,44.02238095,,,,,,,,,,,,,,,,,,,,,,,,,,,,,,,,,,,,,,,,,,,,,,,LiClO4,[Li+].[O-][Cl+3]([O-])([O-])[O-],0.111111111,0.231291072,2.837684449,105.9645157,,,,,,,,,,-18,,55,2.29E-05,-4.640164518
,,1/27/2019,CMK,,,doi.org/10.1016/0167-2738(82)90072-8,PEO,[Cu]OCC[Au],[Cu]OCC[Au],,,C{[>]<OCC>[<]}OC,CH3,OCH3,0.888888889,0.768708928,,,,,,4000000,,4000000,,90805.90238,44.02238095,,,,,,,,,,,,,,,,,,,,,,,,,,,,,,,,,,,,,,,,,,,,,,,LiClO4,[Li+].[O-][Cl+3]([O-])([O-])[O-],0.111111111,0.231291072,2.837684449,105.9645157,,,,,,,,,,-18,,38,3.90E-06,-5.408935393
,,1/27/2019,CMK,,,doi.org/10.1016/0167-2738(82)90072-8,PEO,[Cu]OCC[Au],[Cu]OCC[Au],,,C{[>]<OCC>[<]}OC,CH3,OCH3,0.888888889,0.768708928,,,,,,4000000,,4000000,,90805.90238,44.02238095,,,,,,,,,,,,,,,,,,,,,,,,,,,,,,,,,,,,,,,,,,,,,,,LiClO4,[Li+].[O-][Cl+3]([O-])([O-])[O-],0.111111111,0.231291072,2.837684449,105.9645157,,,,,,,,,,-18,,37,3.46E-06,-5.460923901
,,1/27/2019,AMN,,,doi.org/10.1016/0167-2738(83)90068-1,PEO,[Cu]OCC[Au],[Cu]OCC[Au],,,[H]{[>]<OCC>[<]}O[H],H,OH,0.888888889,0.693065185,,,,,,900000,,900000,,20431.32804,44.02238095,,,,,,,,,,,,,,,,,,,,,,,,,,,,,,,,,,,,,,,,,,,,,,,LiTFO,O=S(=O)([O-])C(F)(F)F.[Li+],0.111111111,0.306934815,2.837684449,155.9680291,,,,,,,,,,-13,20,134,0.00485,-2.314258261
,,1/27/2019,AMN,,,doi.org/10.1016/0167-2738(83)90068-1,PEO,[Cu]OCC[Au],[Cu]OCC[Au],,,[H]{[>]<OCC>[<]}O[H],H,OH,0.888888889,0.693065185,,,,,,900000,,900000,,20431.32804,44.02238095,,,,,,,,,,,,,,,,,,,,,,,,,,,,,,,,,,,,,,,,,,,,,,,LiTFO,O=S(=O)([O-])C(F)(F)F.[Li+],0.111111111,0.306934815,2.837684449,155.9680291,,,,,,,,,,-13,20,119,0.00208,-2.681936665
,,1/27/2019,AMN,,,doi.org/10.1016/0167-2738(83)90068-1,PEO,[Cu]OCC[Au],[Cu]OCC[Au],,,[H]{[>]<OCC>[<]}O[H],H,OH,0.888888889,0.693065185,,,,,,900000,,900000,,20431.32804,44.02238095,,,,,,,,,,,,,,,,,,,,,,,,,,,,,,,,,,,,,,,,,,,,,,,LiTFO,O=S(=O)([O-])C(F)(F)F.[Li+],0.111111111,0.306934815,2.837684449,155.9680291,,,,,,,,,,-13,20,107,0.00112,-2.950781977
,,1/27/2019,AMN,,,doi.org/10.1016/0167-2738(83)90068-1,PEO,[Cu]OCC[Au],[Cu]OCC[Au],,,[H]{[>]<OCC>[<]}O[H],H,OH,0.888888889,0.693065185,,,,,,900000,,900000,,20431.32804,44.02238095,,,,,,,,,,,,,,,,,,,,,,,,,,,,,,,,,,,,,,,,,,,,,,,LiTFO,O=S(=O)([O-])C(F)(F)F.[Li+],0.111111111,0.306934815,2.837684449,155.9680291,,,,,,,,,,-13,20,93,0.000411,-3.386158178
,,1/27/2019,AMN,,,doi.org/10.1016/0167-2738(83)90068-1,PEO,[Cu]OCC[Au],[Cu]OCC[Au],,,[H]{[>]<OCC>[<]}O[H],H,OH,0.888888889,0.693065185,,,,,,900000,,900000,,20431.32804,44.02238095,,,,,,,,,,,,,,,,,,,,,,,,,,,,,,,,,,,,,,,,,,,,,,,LiTFO,O=S(=O)([O-])C(F)(F)F.[Li+],0.111111111,0.306934815,2.837684449,155.9680291,,,,,,,,,,-13,20,77,0.000161,-3.793174124
,,1/27/2019,AMN,,,doi.org/10.1016/0167-2738(83)90068-1,PEO,[Cu]OCC[Au],[Cu]OCC[Au],,,[H]{[>]<OCC>[<]}O[H],H,OH,0.888888889,0.693065185,,,,,,900000,,900000,,20431.32804,44.02238095,,,,,,,,,,,,,,,,,,,,,,,,,,,,,,,,,,,,,,,,,,,,,,,LiTFO,O=S(=O)([O-])C(F)(F)F.[Li+],0.111111111,0.306934815,2.837684449,155.9680291,,,,,,,,,,-13,20,68,0.000113,-3.946921557
,,1/27/2019,AMN,,,doi.org/10.1016/0167-2738(83)90068-1,PEO,[Cu]OCC[Au],[Cu]OCC[Au],,,[H]{[>]<OCC>[<]}O[H],H,OH,0.888888889,0.693065185,,,,,,900000,,900000,,20431.32804,44.02238095,,,,,,,,,,,,,,,,,,,,,,,,,,,,,,,,,,,,,,,,,,,,,,,LiTFO,O=S(=O)([O-])C(F)(F)F.[Li+],0.111111111,0.306934815,2.837684449,155.9680291,,,,,,,,,,-13,20,62,8.49E-05,-4.07109231
,,1/27/2019,AMN,,,doi.org/10.1016/0167-2738(83)90068-1,PEO,[Cu]OCC[Au],[Cu]OCC[Au],,,[H]{[>]<OCC>[<]}O[H],H,OH,0.888888889,0.693065185,,,,,,900000,,900000,,20431.32804,44.02238095,,,,,,,,,,,,,,,,,,,,,,,,,,,,,,,,,,,,,,,,,,,,,,,LiTFO,O=S(=O)([O-])C(F)(F)F.[Li+],0.111111111,0.306934815,2.837684449,155.9680291,,,,,,,,,,-13,20,56,6.36E-05,-4.196542884
,,1/27/2019,AMN,,,doi.org/10.1016/0167-2738(83)90068-1,PEO,[Cu]OCC[Au],[Cu]OCC[Au],,,[H]{[>]<OCC>[<]}O[H],H,OH,0.888888889,0.693065185,,,,,,900000,,900000,,20431.32804,44.02238095,,,,,,,,,,,,,,,,,,,,,,,,,,,,,,,,,,,,,,,,,,,,,,,LiTFO,O=S(=O)([O-])C(F)(F)F.[Li+],0.111111111,0.306934815,2.837684449,155.9680291,,,,,,,,,,-13,20,51,1.25E-05,-4.903089987
,,1/27/2019,AMN,,,doi.org/10.1016/0167-2738(83)90068-1,PEO,[Cu]OCC[Au],[Cu]OCC[Au],,,[H]{[>]<OCC>[<]}O[H],H,OH,0.888888889,0.693065185,,,,,,900000,,900000,,20431.32804,44.02238095,,,,,,,,,,,,,,,,,,,,,,,,,,,,,,,,,,,,,,,,,,,,,,,LiTFO,O=S(=O)([O-])C(F)(F)F.[Li+],0.111111111,0.306934815,2.837684449,155.9680291,,,,,,,,,,-13,20,47,7.01E-06,-5.154281982
,,1/27/2019,AMN,,,doi.org/10.1016/0167-2738(83)90068-1,PEO,[Cu]OCC[Au],[Cu]OCC[Au],,,[H]{[>]<OCC>[<]}O[H],H,OH,0.888888889,0.693065185,,,,,,900000,,900000,,20431.32804,44.02238095,,,,,,,,,,,,,,,,,,,,,,,,,,,,,,,,,,,,,,,,,,,,,,,LiTFO,O=S(=O)([O-])C(F)(F)F.[Li+],0.111111111,0.306934815,2.837684449,155.9680291,,,,,,,,,,-13,20,40,1.48E-06,-5.829738285
,,1/27/2019,AMN,,,doi.org/10.1016/0167-2738(86)90124-4,PEO,[Cu]OCC[Au],[Cu]OCC[Au],,,[H]{[>]<OCC>[<]}O[H],H,OH,0.979592157,0.952248288,,,,,,4000000,,4000000,,90805.90238,44.02238095,,,,,,,,,,,,,,,,,,,,,,,,,,,,,,,,,,,,,,,,,,,,,,,LiClO4,[Li+].[O-][Cl+3]([O-])([O-])[O-],0.020407843,0.047751712,0.472939841,105.9645157,,,,,,,,,,-34,20,150,0.000685,-3.164309429
,,1/27/2019,AMN,,,doi.org/10.1016/0167-2738(86)90124-4,PEO,[Cu]OCC[Au],[Cu]OCC[Au],,,[H]{[>]<OCC>[<]}O[H],H,OH,0.979592157,0.952248288,,,,,,4000000,,4000000,,90805.90238,44.02238095,,,,,,,,,,,,,,,,,,,,,,,,,,,,,,,,,,,,,,,,,,,,,,,LiClO4,[Li+].[O-][Cl+3]([O-])([O-])[O-],0.020407843,0.047751712,0.472939841,105.9645157,,,,,,,,,,-34,20,100,0.000276,-3.559090918
,,1/27/2019,AMN,,,doi.org/10.1016/0167-2738(86)90124-4,PEO,[Cu]OCC[Au],[Cu]OCC[Au],,,[H]{[>]<OCC>[<]}O[H],H,OH,0.979592157,0.952248288,,,,,,4000000,,4000000,,90805.90238,44.02238095,,,,,,,,,,,,,,,,,,,,,,,,,,,,,,,,,,,,,,,,,,,,,,,LiClO4,[Li+].[O-][Cl+3]([O-])([O-])[O-],0.020407843,0.047751712,0.472939841,105.9645157,,,,,,,,,,-34,20,20,1.50E-08,-7.823908741
,,1/27/2019,AMN,,,doi.org/10.1016/0167-2738(86)90124-4,PEO,[Cu]OCC[Au],[Cu]OCC[Au],,,[H]{[>]<OCC>[<]}O[H],H,OH,0.96969697,0.930041681,,,,,,4000000,,4000000,,90805.90238,44.02238095,,,,,,,,,,,,,,,,,,,,,,,,,,,,,,,,,,,,,,,,,,,,,,,LiClO4,[Li+].[O-][Cl+3]([O-])([O-])[O-],0.03030303,0.069958319,0.709421112,105.9645157,,,,,,,,,,-24,20,150,0.00114,-2.943095149
,,1/27/2019,AMN,,,doi.org/10.1016/0167-2738(86)90124-4,PEO,[Cu]OCC[Au],[Cu]OCC[Au],,,[H]{[>]<OCC>[<]}O[H],H,OH,0.96969697,0.930041681,,,,,,4000000,,4000000,,90805.90238,44.02238095,,,,,,,,,,,,,,,,,,,,,,,,,,,,,,,,,,,,,,,,,,,,,,,LiClO4,[Li+].[O-][Cl+3]([O-])([O-])[O-],0.03030303,0.069958319,0.709421112,105.9645157,,,,,,,,,,-24,20,100,0.000477,-3.321481621
,,1/27/2019,AMN,,,doi.org/10.1016/0167-2738(86)90124-4,PEO,[Cu]OCC[Au],[Cu]OCC[Au],,,[H]{[>]<OCC>[<]}O[H],H,OH,0.96969697,0.930041681,,,,,,4000000,,4000000,,90805.90238,44.02238095,,,,,,,,,,,,,,,,,,,,,,,,,,,,,,,,,,,,,,,,,,,,,,,LiClO4,[Li+].[O-][Cl+3]([O-])([O-])[O-],0.03030303,0.069958319,0.709421112,105.9645157,,,,,,,,,,-24,20,20,1.44E-08,-7.841637508
,,1/27/2019,AMN,,,doi.org/10.1016/0167-2738(86)90124-4,PEO,[Cu]OCC[Au],[Cu]OCC[Au],,,[H]{[>]<OCC>[<]}O[H],H,OH,0.952380952,0.892575819,,,,,,4000000,,4000000,,90805.90238,44.02238095,,,,,,,,,,,,,,,,,,,,,,,,,,,,,,,,,,,,,,,,,,,,,,,LiClO4,[Li+].[O-][Cl+3]([O-])([O-])[O-],0.047619048,0.107424181,1.13507378,105.9645157,,,,,,,,,,-17,20,150,0.00191,-2.718966633
,,1/27/2019,AMN,,,doi.org/10.1016/0167-2738(86)90124-4,PEO,[Cu]OCC[Au],[Cu]OCC[Au],,,[H]{[>]<OCC>[<]}O[H],H,OH,0.952380952,0.892575819,,,,,,4000000,,4000000,,90805.90238,44.02238095,,,,,,,,,,,,,,,,,,,,,,,,,,,,,,,,,,,,,,,,,,,,,,,LiClO4,[Li+].[O-][Cl+3]([O-])([O-])[O-],0.047619048,0.107424181,1.13507378,105.9645157,,,,,,,,,,-17,20,100,0.000639,-3.194499142
,,1/27/2019,AMN,,,doi.org/10.1016/0167-2738(86)90124-4,PEO,[Cu]OCC[Au],[Cu]OCC[Au],,,[H]{[>]<OCC>[<]}O[H],H,OH,0.952380952,0.892575819,,,,,,4000000,,4000000,,90805.90238,44.02238095,,,,,,,,,,,,,,,,,,,,,,,,,,,,,,,,,,,,,,,,,,,,,,,LiClO4,[Li+].[O-][Cl+3]([O-])([O-])[O-],0.047619048,0.107424181,1.13507378,105.9645157,,,,,,,,,,-17,20,20,1.86E-08,-7.730487056
,,1/27/2019,AMN,,,doi.org/10.1016/0167-2738(86)90124-4,PEO,[Cu]OCC[Au],[Cu]OCC[Au],,,[H]{[>]<OCC>[<]}O[H],H,OH,0.891304522,0.773070322,,,,,,4000000,,4000000,,90805.90238,44.02238095,,,,,,,,,,,,,,,,,,,,,,,,,,,,,,,,,,,,,,,,,,,,,,,LiClO4,[Li+].[O-][Cl+3]([O-])([O-])[O-],0.108695478,0.226929678,2.76846765,105.9645157,,,,,,,,,,,,150,0.00168,-2.774690718
,,1/27/2019,AMN,,,doi.org/10.1016/0167-2738(86)90124-4,PEO,[Cu]OCC[Au],[Cu]OCC[Au],,,[H]{[>]<OCC>[<]}O[H],H,OH,0.891304522,0.773070322,,,,,,4000000,,4000000,,90805.90238,44.02238095,,,,,,,,,,,,,,,,,,,,,,,,,,,,,,,,,,,,,,,,,,,,,,,LiClO4,[Li+].[O-][Cl+3]([O-])([O-])[O-],0.108695478,0.226929678,2.76846765,105.9645157,,,,,,,,,,,,100,0.000483,-3.316052869
,,1/27/2019,AMN,,,doi.org/10.1016/0167-2738(86)90124-4,PEO,[Cu]OCC[Au],[Cu]OCC[Au],,,[H]{[>]<OCC>[<]}O[H],H,OH,0.891304522,0.773070322,,,,,,4000000,,4000000,,90805.90238,44.02238095,,,,,,,,,,,,,,,,,,,,,,,,,,,,,,,,,,,,,,,,,,,,,,,LiClO4,[Li+].[O-][Cl+3]([O-])([O-])[O-],0.108695478,0.226929678,2.76846765,105.9645157,,,,,,,,,,,,20,1.04E-07,-6.982966661
,,1/27/2019,AMN,,,doi.org/10.1016/0167-2738(86)90124-4,PEO,[Cu]OCC[Au],[Cu]OCC[Au],,,[H]{[>]<OCC>[<]}O[H],H,OH,0.857142612,0.713685463,,,,,,4000000,,4000000,,90805.90238,44.02238095,,,,,,,,,,,,,,,,,,,,,,,,,,,,,,,,,,,,,,,,,,,,,,,LiClO4,[Li+].[O-][Cl+3]([O-])([O-])[O-],0.142857388,0.286314537,3.783586833,105.9645157,,,,,,,,,,-7,20,150,0.000207,-3.684029655
,,1/27/2019,AMN,,,doi.org/10.1016/0167-2738(86)90124-4,PEO,[Cu]OCC[Au],[Cu]OCC[Au],,,[H]{[>]<OCC>[<]}O[H],H,OH,0.857142612,0.713685463,,,,,,4000000,,4000000,,90805.90238,44.02238095,,,,,,,,,,,,,,,,,,,,,,,,,,,,,,,,,,,,,,,,,,,,,,,LiClO4,[Li+].[O-][Cl+3]([O-])([O-])[O-],0.142857388,0.286314537,3.783586833,105.9645157,,,,,,,,,,-7,20,100,3.94E-05,-4.404503778
,,1/27/2019,AMN,,,doi.org/10.1016/0167-2738(86)90124-4,PEO,[Cu]OCC[Au],[Cu]OCC[Au],,,[H]{[>]<OCC>[<]}O[H],H,OH,0.857142612,0.713685463,,,,,,4000000,,4000000,,90805.90238,44.02238095,,,,,,,,,,,,,,,,,,,,,,,,,,,,,,,,,,,,,,,,,,,,,,,LiClO4,[Li+].[O-][Cl+3]([O-])([O-])[O-],0.142857388,0.286314537,3.783586833,105.9645157,,,,,,,,,,-7,20,20,1.36E-08,-7.866461092
,,1/27/2019,AMN,,,doi.org/10.1016/0167-2738(86)90124-4,PEO,[Cu]OCC[Au],[Cu]OCC[Au],,,[H]{[>]<OCC>[<]}O[H],H,OH,0.8,0.624311299,,,,,,4000000,,4000000,,90805.90238,44.02238095,,,,,,,,,,,,,,,,,,,,,,,,,,,,,,,,,,,,,,,,,,,,,,,LiClO4,[Li+].[O-][Cl+3]([O-])([O-])[O-],0.2,0.375688701,5.675368899,105.9645157,,,,,,,,,,3,20,150,0.000217,-3.663540266
,,1/27/2019,AMN,,,doi.org/10.1016/0167-2738(86)90124-4,PEO,[Cu]OCC[Au],[Cu]OCC[Au],,,[H]{[>]<OCC>[<]}O[H],H,OH,0.8,0.624311299,,,,,,4000000,,4000000,,90805.90238,44.02238095,,,,,,,,,,,,,,,,,,,,,,,,,,,,,,,,,,,,,,,,,,,,,,,LiClO4,[Li+].[O-][Cl+3]([O-])([O-])[O-],0.2,0.375688701,5.675368899,105.9645157,,,,,,,,,,3,20,100,1.72E-05,-4.764471553
,,1/27/2019,AMN,,,doi.org/10.1016/0167-2738(86)90124-4,PEO,[Cu]OCC[Au],[Cu]OCC[Au],,,[H]{[>]<OCC>[<]}O[H],H,OH,0.8,0.624311299,,,,,,4000000,,4000000,,90805.90238,44.02238095,,,,,,,,,,,,,,,,,,,,,,,,,,,,,,,,,,,,,,,,,,,,,,,LiClO4,[Li+].[O-][Cl+3]([O-])([O-])[O-],0.2,0.375688701,5.675368899,105.9645157,,,,,,,,,,3,20,20,5.08E-09,-8.294136288
,,1/27/2019,AMN,,,doi.org/10.1016/0167-2738(86)90124-4,PEO,[Cu]OCC[Au],[Cu]OCC[Au],,,[H]{[>]<OCC>[<]}O[H],H,OH,0.750000188,0.554830405,,,,,,4000000,,4000000,,90805.90238,44.02238095,,,,,,,,,,,,,,,,,,,,,,,,,,,,,,,,,,,,,,,,,,,,,,,LiClO4,[Li+].[O-][Cl+3]([O-])([O-])[O-],0.249999812,0.445169595,7.567150965,105.9645157,,,,,,,,,,23,20,150,0.000137,-3.863279433
,,1/27/2019,AMN,,,doi.org/10.1016/0167-2738(86)90124-4,PEO,[Cu]OCC[Au],[Cu]OCC[Au],,,[H]{[>]<OCC>[<]}O[H],H,OH,0.750000188,0.554830405,,,,,,4000000,,4000000,,90805.90238,44.02238095,,,,,,,,,,,,,,,,,,,,,,,,,,,,,,,,,,,,,,,,,,,,,,,LiClO4,[Li+].[O-][Cl+3]([O-])([O-])[O-],0.249999812,0.445169595,7.567150965,105.9645157,,,,,,,,,,23,20,100,3.45E-05,-4.462180905
,,1/27/2019,AMN,,,doi.org/10.1016/0167-2738(86)90124-4,PEO,[Cu]OCC[Au],[Cu]OCC[Au],,,[H]{[>]<OCC>[<]}O[H],H,OH,0.750000188,0.554830405,,,,,,4000000,,4000000,,90805.90238,44.02238095,,,,,,,,,,,,,,,,,,,,,,,,,,,,,,,,,,,,,,,,,,,,,,,LiClO4,[Li+].[O-][Cl+3]([O-])([O-])[O-],0.249999812,0.445169595,7.567150965,105.9645157,,,,,,,,,,23,20,20,3.96E-11,-10.40230481
,,1/27/2019,AMN,,,doi.org/10.1016/0167-2738(87)90176-7,PEO,[Cu]OCC[Au],[Cu]OCC[Au],,,[H]{[>]<OCC>[<]}O[H],H,OH,0.909090909,0.824014596,,,,,,5000000,,5000000,,113507.378,44.02238095,,,,,,,,,,,,,,,,,,,,,,,,,,,,,,,,,,,,,,,,,,,,,,,LiBF4,F[B-](F)(F)F.[Li+],0.090909091,0.175985404,2.27014756,94.01892283,,,,,,,,,,,,129,0.000402,-3.395773947
,,1/27/2019,AMN,,,doi.org/10.1016/0167-2738(87)90176-7,PEO,[Cu]OCC[Au],[Cu]OCC[Au],,,[H]{[>]<OCC>[<]}O[H],H,OH,0.909090909,0.824014596,,,,,,5000000,,5000000,,113507.378,44.02238095,,,,,,,,,,,,,,,,,,,,,,,,,,,,,,,,,,,,,,,,,,,,,,,LiBF4,F[B-](F)(F)F.[Li+],0.090909091,0.175985404,2.27014756,94.01892283,,,,,,,,,,,,125,0.000366,-3.436518915
,,1/27/2019,AMN,,,doi.org/10.1016/0167-2738(87)90176-7,PEO,[Cu]OCC[Au],[Cu]OCC[Au],,,[H]{[>]<OCC>[<]}O[H],H,OH,0.909090909,0.824014596,,,,,,5000000,,5000000,,113507.378,44.02238095,,,,,,,,,,,,,,,,,,,,,,,,,,,,,,,,,,,,,,,,,,,,,,,LiBF4,F[B-](F)(F)F.[Li+],0.090909091,0.175985404,2.27014756,94.01892283,,,,,,,,,,,,121,0.000323,-3.490797478
,,1/27/2019,AMN,,,doi.org/10.1016/0167-2738(87)90176-7,PEO,[Cu]OCC[Au],[Cu]OCC[Au],,,[H]{[>]<OCC>[<]}O[H],H,OH,0.909090909,0.824014596,,,,,,5000000,,5000000,,113507.378,44.02238095,,,,,,,,,,,,,,,,,,,,,,,,,,,,,,,,,,,,,,,,,,,,,,,LiBF4,F[B-](F)(F)F.[Li+],0.090909091,0.175985404,2.27014756,94.01892283,,,,,,,,,,,,118,0.000288,-3.540607512
,,1/27/2019,AMN,,,doi.org/10.1016/0167-2738(87)90176-7,PEO,[Cu]OCC[Au],[Cu]OCC[Au],,,[H]{[>]<OCC>[<]}O[H],H,OH,0.909090909,0.824014596,,,,,,5000000,,5000000,,113507.378,44.02238095,,,,,,,,,,,,,,,,,,,,,,,,,,,,,,,,,,,,,,,,,,,,,,,LiBF4,F[B-](F)(F)F.[Li+],0.090909091,0.175985404,2.27014756,94.01892283,,,,,,,,,,,,114,0.000253,-3.596879479
,,1/27/2019,AMN,,,doi.org/10.1016/0167-2738(87)90176-7,PEO,[Cu]OCC[Au],[Cu]OCC[Au],,,[H]{[>]<OCC>[<]}O[H],H,OH,0.909090909,0.824014596,,,,,,5000000,,5000000,,113507.378,44.02238095,,,,,,,,,,,,,,,,,,,,,,,,,,,,,,,,,,,,,,,,,,,,,,,LiBF4,F[B-](F)(F)F.[Li+],0.090909091,0.175985404,2.27014756,94.01892283,,,,,,,,,,,,111,0.000229,-3.640164518
,,1/27/2019,AMN,,,doi.org/10.1016/0167-2738(87)90176-7,PEO,[Cu]OCC[Au],[Cu]OCC[Au],,,[H]{[>]<OCC>[<]}O[H],H,OH,0.909090909,0.824014596,,,,,,5000000,,5000000,,113507.378,44.02238095,,,,,,,,,,,,,,,,,,,,,,,,,,,,,,,,,,,,,,,,,,,,,,,LiBF4,F[B-](F)(F)F.[Li+],0.090909091,0.175985404,2.27014756,94.01892283,,,,,,,,,,,,107,0.000204,-3.690369833
,,1/27/2019,AMN,,,doi.org/10.1016/0167-2738(87)90176-7,PEO,[Cu]OCC[Au],[Cu]OCC[Au],,,[H]{[>]<OCC>[<]}O[H],H,OH,0.909090909,0.824014596,,,,,,5000000,,5000000,,113507.378,44.02238095,,,,,,,,,,,,,,,,,,,,,,,,,,,,,,,,,,,,,,,,,,,,,,,LiBF4,F[B-](F)(F)F.[Li+],0.090909091,0.175985404,2.27014756,94.01892283,,,,,,,,,,,,104,0.000183,-3.73754891
,,1/27/2019,AMN,,,doi.org/10.1016/0167-2738(87)90176-7,PEO,[Cu]OCC[Au],[Cu]OCC[Au],,,[H]{[>]<OCC>[<]}O[H],H,OH,0.909090909,0.824014596,,,,,,5000000,,5000000,,113507.378,44.02238095,,,,,,,,,,,,,,,,,,,,,,,,,,,,,,,,,,,,,,,,,,,,,,,LiBF4,F[B-](F)(F)F.[Li+],0.090909091,0.175985404,2.27014756,94.01892283,,,,,,,,,,,,100,0.000163,-3.787812396
,,1/27/2019,AMN,,,doi.org/10.1016/0167-2738(87)90176-7,PEO,[Cu]OCC[Au],[Cu]OCC[Au],,,[H]{[>]<OCC>[<]}O[H],H,OH,0.909090909,0.824014596,,,,,,5000000,,5000000,,113507.378,44.02238095,,,,,,,,,,,,,,,,,,,,,,,,,,,,,,,,,,,,,,,,,,,,,,,LiBF4,F[B-](F)(F)F.[Li+],0.090909091,0.175985404,2.27014756,94.01892283,,,,,,,,,,,,97,0.000145,-3.838631998
,,1/27/2019,AMN,,,doi.org/10.1016/0167-2738(87)90176-7,PEO,[Cu]OCC[Au],[Cu]OCC[Au],,,[H]{[>]<OCC>[<]}O[H],H,OH,0.909090909,0.824014596,,,,,,5000000,,5000000,,113507.378,44.02238095,,,,,,,,,,,,,,,,,,,,,,,,,,,,,,,,,,,,,,,,,,,,,,,LiBF4,F[B-](F)(F)F.[Li+],0.090909091,0.175985404,2.27014756,94.01892283,,,,,,,,,,,,93,0.000126,-3.899629455
,,1/27/2019,AMN,,,doi.org/10.1016/0167-2738(87)90176-7,PEO,[Cu]OCC[Au],[Cu]OCC[Au],,,[H]{[>]<OCC>[<]}O[H],H,OH,0.909090909,0.824014596,,,,,,5000000,,5000000,,113507.378,44.02238095,,,,,,,,,,,,,,,,,,,,,,,,,,,,,,,,,,,,,,,,,,,,,,,LiBF4,F[B-](F)(F)F.[Li+],0.090909091,0.175985404,2.27014756,94.01892283,,,,,,,,,,,,90,0.000114,-3.943095149
,,1/27/2019,AMN,,,doi.org/10.1016/0167-2738(87)90176-7,PEO,[Cu]OCC[Au],[Cu]OCC[Au],,,[H]{[>]<OCC>[<]}O[H],H,OH,0.909090909,0.824014596,,,,,,5000000,,5000000,,113507.378,44.02238095,,,,,,,,,,,,,,,,,,,,,,,,,,,,,,,,,,,,,,,,,,,,,,,LiBF4,F[B-](F)(F)F.[Li+],0.090909091,0.175985404,2.27014756,94.01892283,,,,,,,,,,,,87,0.000102,-3.991399828
,,1/27/2019,AMN,,,doi.org/10.1016/0167-2738(87)90176-7,PEO,[Cu]OCC[Au],[Cu]OCC[Au],,,[H]{[>]<OCC>[<]}O[H],H,OH,0.909090909,0.824014596,,,,,,5000000,,5000000,,113507.378,44.02238095,,,,,,,,,,,,,,,,,,,,,,,,,,,,,,,,,,,,,,,,,,,,,,,LiBF4,F[B-](F)(F)F.[Li+],0.090909091,0.175985404,2.27014756,94.01892283,,,,,,,,,,,,84,9.10E-05,-4.040958608
,,1/27/2019,AMN,,,doi.org/10.1016/0167-2738(87)90176-7,PEO,[Cu]OCC[Au],[Cu]OCC[Au],,,[H]{[>]<OCC>[<]}O[H],H,OH,0.909090909,0.824014596,,,,,,5000000,,5000000,,113507.378,44.02238095,,,,,,,,,,,,,,,,,,,,,,,,,,,,,,,,,,,,,,,,,,,,,,,LiBF4,F[B-](F)(F)F.[Li+],0.090909091,0.175985404,2.27014756,94.01892283,,,,,,,,,,,,81,8.08E-05,-4.092588639
,,1/27/2019,AMN,,,doi.org/10.1016/0167-2738(87)90176-7,PEO,[Cu]OCC[Au],[Cu]OCC[Au],,,[H]{[>]<OCC>[<]}O[H],H,OH,0.909090909,0.824014596,,,,,,5000000,,5000000,,113507.378,44.02238095,,,,,,,,,,,,,,,,,,,,,,,,,,,,,,,,,,,,,,,,,,,,,,,LiBF4,F[B-](F)(F)F.[Li+],0.090909091,0.175985404,2.27014756,94.01892283,,,,,,,,,,,,78,7.12E-05,-4.147520006
,,1/27/2019,AMN,,,doi.org/10.1016/0167-2738(87)90176-7,PEO,[Cu]OCC[Au],[Cu]OCC[Au],,,[H]{[>]<OCC>[<]}O[H],H,OH,0.909090909,0.824014596,,,,,,5000000,,5000000,,113507.378,44.02238095,,,,,,,,,,,,,,,,,,,,,,,,,,,,,,,,,,,,,,,,,,,,,,,LiBF4,F[B-](F)(F)F.[Li+],0.090909091,0.175985404,2.27014756,94.01892283,,,,,,,,,,,,75,6.49E-05,-4.187755303
,,1/27/2019,AMN,,,doi.org/10.1016/0167-2738(87)90176-7,PEO,[Cu]OCC[Au],[Cu]OCC[Au],,,[H]{[>]<OCC>[<]}O[H],H,OH,0.909090909,0.824014596,,,,,,5000000,,5000000,,113507.378,44.02238095,,,,,,,,,,,,,,,,,,,,,,,,,,,,,,,,,,,,,,,,,,,,,,,LiBF4,F[B-](F)(F)F.[Li+],0.090909091,0.175985404,2.27014756,94.01892283,,,,,,,,,,,,72,6.08E-05,-4.216096421
,,1/27/2019,AMN,,,doi.org/10.1016/0167-2738(87)90176-7,PEO,[Cu]OCC[Au],[Cu]OCC[Au],,,[H]{[>]<OCC>[<]}O[H],H,OH,0.909090909,0.824014596,,,,,,5000000,,5000000,,113507.378,44.02238095,,,,,,,,,,,,,,,,,,,,,,,,,,,,,,,,,,,,,,,,,,,,,,,LiBF4,F[B-](F)(F)F.[Li+],0.090909091,0.175985404,2.27014756,94.01892283,,,,,,,,,,,,70,5.32E-05,-4.274088368
,,1/27/2019,AMN,,,doi.org/10.1016/0167-2738(87)90176-7,PEO,[Cu]OCC[Au],[Cu]OCC[Au],,,[H]{[>]<OCC>[<]}O[H],H,OH,0.909090909,0.824014596,,,,,,5000000,,5000000,,113507.378,44.02238095,,,,,,,,,,,,,,,,,,,,,,,,,,,,,,,,,,,,,,,,,,,,,,,LiBF4,F[B-](F)(F)F.[Li+],0.090909091,0.175985404,2.27014756,94.01892283,,,,,,,,,,,,67,4.92E-05,-4.308034897
,,1/27/2019,AMN,,,doi.org/10.1016/0167-2738(87)90176-7,PEO,[Cu]OCC[Au],[Cu]OCC[Au],,,[H]{[>]<OCC>[<]}O[H],H,OH,0.909090909,0.824014596,,,,,,5000000,,5000000,,113507.378,44.02238095,,,,,,,,,,,,,,,,,,,,,,,,,,,,,,,,,,,,,,,,,,,,,,,LiBF4,F[B-](F)(F)F.[Li+],0.090909091,0.175985404,2.27014756,94.01892283,,,,,,,,,,,,65,4.92E-05,-4.308034897
,,1/27/2019,AMN,,,doi.org/10.1016/0167-2738(87)90176-7,PEO,[Cu]OCC[Au],[Cu]OCC[Au],,,[H]{[>]<OCC>[<]}O[H],H,OH,0.909090909,0.824014596,,,,,,5000000,,5000000,,113507.378,44.02238095,,,,,,,,,,,,,,,,,,,,,,,,,,,,,,,,,,,,,,,,,,,,,,,LiBF4,F[B-](F)(F)F.[Li+],0.090909091,0.175985404,2.27014756,94.01892283,,,,,,,,,,,,63,3.50E-05,-4.455931956
,,1/27/2019,AMN,,,doi.org/10.1016/0167-2738(87)90176-7,PEO,[Cu]OCC[Au],[Cu]OCC[Au],,,[H]{[>]<OCC>[<]}O[H],H,OH,0.909090909,0.824014596,,,,,,5000000,,5000000,,113507.378,44.02238095,,,,,,,,,,,,,,,,,,,,,,,,,,,,,,,,,,,,,,,,,,,,,,,LiBF4,F[B-](F)(F)F.[Li+],0.090909091,0.175985404,2.27014756,94.01892283,,,,,,,,,,,,60,2.64E-05,-4.578396073
,,1/27/2019,AMN,,,doi.org/10.1016/0167-2738(87)90176-7,PEO,[Cu]OCC[Au],[Cu]OCC[Au],,,[H]{[>]<OCC>[<]}O[H],H,OH,0.909090909,0.824014596,,,,,,5000000,,5000000,,113507.378,44.02238095,,,,,,,,,,,,,,,,,,,,,,,,,,,,,,,,,,,,,,,,,,,,,,,LiBF4,F[B-](F)(F)F.[Li+],0.090909091,0.175985404,2.27014756,94.01892283,,,,,,,,,,,,58,1.43E-05,-4.844663963
,,1/27/2019,AMN,,,doi.org/10.1016/0167-2738(87)90176-7,PEO,[Cu]OCC[Au],[Cu]OCC[Au],,,[H]{[>]<OCC>[<]}O[H],H,OH,0.909090909,0.824014596,,,,,,5000000,,5000000,,113507.378,44.02238095,,,,,,,,,,,,,,,,,,,,,,,,,,,,,,,,,,,,,,,,,,,,,,,LiBF4,F[B-](F)(F)F.[Li+],0.090909091,0.175985404,2.27014756,94.01892283,,,,,,,,,,,,56,7.69E-06,-5.11407366
,,1/27/2019,AMN,,,doi.org/10.1016/0167-2738(87)90176-7,PEO,[Cu]OCC[Au],[Cu]OCC[Au],,,[H]{[>]<OCC>[<]}O[H],H,OH,0.909090909,0.824014596,,,,,,5000000,,5000000,,113507.378,44.02238095,,,,,,,,,,,,,,,,,,,,,,,,,,,,,,,,,,,,,,,,,,,,,,,LiBF4,F[B-](F)(F)F.[Li+],0.090909091,0.175985404,2.27014756,94.01892283,,,,,,,,,,,,54,4.59E-06,-5.338187314
,,1/27/2019,AMN,,,doi.org/10.1016/0167-2738(87)90176-7,PEO,[Cu]OCC[Au],[Cu]OCC[Au],,,[H]{[>]<OCC>[<]}O[H],H,OH,0.909090909,0.824014596,,,,,,5000000,,5000000,,113507.378,44.02238095,,,,,,,,,,,,,,,,,,,,,,,,,,,,,,,,,,,,,,,,,,,,,,,LiBF4,F[B-](F)(F)F.[Li+],0.090909091,0.175985404,2.27014756,94.01892283,,,,,,,,,,,,52,2.93E-06,-5.53313238
,,1/27/2019,AMN,,,doi.org/10.1016/0167-2738(87)90176-7,PEO,[Cu]OCC[Au],[Cu]OCC[Au],,,[H]{[>]<OCC>[<]}O[H],H,OH,0.909090909,0.824014596,,,,,,5000000,,5000000,,113507.378,44.02238095,,,,,,,,,,,,,,,,,,,,,,,,,,,,,,,,,,,,,,,,,,,,,,,LiBF4,F[B-](F)(F)F.[Li+],0.090909091,0.175985404,2.27014756,94.01892283,,,,,,,,,,,,50,1.93E-06,-5.714442691
,,1/27/2019,AMN,,,doi.org/10.1016/0167-2738(87)90176-7,PEO,[Cu]OCC[Au],[Cu]OCC[Au],,,[H]{[>]<OCC>[<]}O[H],H,OH,0.909090909,0.824014596,,,,,,5000000,,5000000,,113507.378,44.02238095,,,,,,,,,,,,,,,,,,,,,,,,,,,,,,,,,,,,,,,,,,,,,,,LiBF4,F[B-](F)(F)F.[Li+],0.090909091,0.175985404,2.27014756,94.01892283,,,,,,,,,,,,48,1.39E-06,-5.8569852
,,1/27/2019,AMN,,,doi.org/10.1016/0167-2738(87)90176-7,PEO,[Cu]OCC[Au],[Cu]OCC[Au],,,[H]{[>]<OCC>[<]}O[H],H,OH,0.909090909,0.824014596,,,,,,5000000,,5000000,,113507.378,44.02238095,,,,,,,,,,,,,,,,,,,,,,,,,,,,,,,,,,,,,,,,,,,,,,,LiBF4,F[B-](F)(F)F.[Li+],0.090909091,0.175985404,2.27014756,94.01892283,,,,,,,,,,,,46,9.89E-07,-6.004803708
,,1/27/2019,AMN,,,doi.org/10.1016/0167-2738(87)90176-7,PEO,[Cu]OCC[Au],[Cu]OCC[Au],,,[H]{[>]<OCC>[<]}O[H],H,OH,0.909090909,0.824014596,,,,,,5000000,,5000000,,113507.378,44.02238095,,,,,,,,,,,,,,,,,,,,,,,,,,,,,,,,,,,,,,,,,,,,,,,LiBF4,F[B-](F)(F)F.[Li+],0.090909091,0.175985404,2.27014756,94.01892283,,,,,,,,,,,,44,7.46E-07,-6.127261173
,,1/27/2019,AMN,,,doi.org/10.1016/0167-2738(87)90176-7,PEO,[Cu]OCC[Au],[Cu]OCC[Au],,,[H]{[>]<OCC>[<]}O[H],H,OH,0.909090909,0.824014596,,,,,,5000000,,5000000,,113507.378,44.02238095,,,,,,,,,,,,,,,,,,,,,,,,,,,,,,,,,,,,,,,,,,,,,,,LiBF4,F[B-](F)(F)F.[Li+],0.090909091,0.175985404,2.27014756,94.01892283,,,,,,,,,,,,42,5.63E-07,-6.249491605
,,1/27/2019,AMN,,,doi.org/10.1016/0167-2738(87)90176-7,PEO,[Cu]OCC[Au],[Cu]OCC[Au],,,[H]{[>]<OCC>[<]}O[H],H,OH,0.909090909,0.824014596,,,,,,5000000,,5000000,,113507.378,44.02238095,,,,,,,,,,,,,,,,,,,,,,,,,,,,,,,,,,,,,,,,,,,,,,,LiBF4,F[B-](F)(F)F.[Li+],0.090909091,0.175985404,2.27014756,94.01892283,,,,,,,,,,,,41,4.46E-07,-6.350665141
,,1/27/2019,AMN,,,doi.org/10.1016/0167-2738(87)90176-7,PEO,[Cu]OCC[Au],[Cu]OCC[Au],,,[H]{[>]<OCC>[<]}O[H],H,OH,0.909090909,0.824014596,,,,,,5000000,,5000000,,113507.378,44.02238095,,,,,,,,,,,,,,,,,,,,,,,,,,,,,,,,,,,,,,,,,,,,,,,LiBF4,F[B-](F)(F)F.[Li+],0.090909091,0.175985404,2.27014756,94.01892283,,,,,,,,,,,,39,3.41E-07,-6.467245621
,,1/27/2019,AMN,,,doi.org/10.1016/0167-2738(87)90176-7,PEO,[Cu]OCC[Au],[Cu]OCC[Au],,,[H]{[>]<OCC>[<]}O[H],H,OH,0.909090909,0.738392881,,,,,,5000000,,5000000,,113507.378,44.02238095,,,,,,,,,,,,,,,,,,,,,,,,,,,,,,,,,,,,,,,,,,,,,,,LiTFO,O=S(=O)([O-])C(F)(F)F.[Li+],0.090909091,0.261607119,2.27014756,155.9680291,,,,,,,,,,,,115,0.000227,-3.643974143
,,1/27/2019,AMN,,,doi.org/10.1016/0167-2738(87)90176-7,PEO,[Cu]OCC[Au],[Cu]OCC[Au],,,[H]{[>]<OCC>[<]}O[H],H,OH,0.909090909,0.738392881,,,,,,5000000,,5000000,,113507.378,44.02238095,,,,,,,,,,,,,,,,,,,,,,,,,,,,,,,,,,,,,,,,,,,,,,,LiTFO,O=S(=O)([O-])C(F)(F)F.[Li+],0.090909091,0.261607119,2.27014756,155.9680291,,,,,,,,,,,,112,0.000197,-3.705533774
,,1/27/2019,AMN,,,doi.org/10.1016/0167-2738(87)90176-7,PEO,[Cu]OCC[Au],[Cu]OCC[Au],,,[H]{[>]<OCC>[<]}O[H],H,OH,0.909090909,0.738392881,,,,,,5000000,,5000000,,113507.378,44.02238095,,,,,,,,,,,,,,,,,,,,,,,,,,,,,,,,,,,,,,,,,,,,,,,LiTFO,O=S(=O)([O-])C(F)(F)F.[Li+],0.090909091,0.261607119,2.27014756,155.9680291,,,,,,,,,,,,110,0.000174,-3.759450752
,,1/27/2019,AMN,,,doi.org/10.1016/0167-2738(87)90176-7,PEO,[Cu]OCC[Au],[Cu]OCC[Au],,,[H]{[>]<OCC>[<]}O[H],H,OH,0.909090909,0.738392881,,,,,,5000000,,5000000,,113507.378,44.02238095,,,,,,,,,,,,,,,,,,,,,,,,,,,,,,,,,,,,,,,,,,,,,,,LiTFO,O=S(=O)([O-])C(F)(F)F.[Li+],0.090909091,0.261607119,2.27014756,155.9680291,,,,,,,,,,,,106,0.000151,-3.821023053
,,1/27/2019,AMN,,,doi.org/10.1016/0167-2738(87)90176-7,PEO,[Cu]OCC[Au],[Cu]OCC[Au],,,[H]{[>]<OCC>[<]}O[H],H,OH,0.909090909,0.738392881,,,,,,5000000,,5000000,,113507.378,44.02238095,,,,,,,,,,,,,,,,,,,,,,,,,,,,,,,,,,,,,,,,,,,,,,,LiTFO,O=S(=O)([O-])C(F)(F)F.[Li+],0.090909091,0.261607119,2.27014756,155.9680291,,,,,,,,,,,,103,0.000132,-3.879426069
,,1/27/2019,AMN,,,doi.org/10.1016/0167-2738(87)90176-7,PEO,[Cu]OCC[Au],[Cu]OCC[Au],,,[H]{[>]<OCC>[<]}O[H],H,OH,0.909090909,0.738392881,,,,,,5000000,,5000000,,113507.378,44.02238095,,,,,,,,,,,,,,,,,,,,,,,,,,,,,,,,,,,,,,,,,,,,,,,LiTFO,O=S(=O)([O-])C(F)(F)F.[Li+],0.090909091,0.261607119,2.27014756,155.9680291,,,,,,,,,,,,100,0.000115,-3.93930216
,,1/27/2019,AMN,,,doi.org/10.1016/0167-2738(87)90176-7,PEO,[Cu]OCC[Au],[Cu]OCC[Au],,,[H]{[>]<OCC>[<]}O[H],H,OH,0.909090909,0.738392881,,,,,,5000000,,5000000,,113507.378,44.02238095,,,,,,,,,,,,,,,,,,,,,,,,,,,,,,,,,,,,,,,,,,,,,,,LiTFO,O=S(=O)([O-])C(F)(F)F.[Li+],0.090909091,0.261607119,2.27014756,155.9680291,,,,,,,,,,,,96,0.000101,-3.995678626
,,1/27/2019,AMN,,,doi.org/10.1016/0167-2738(87)90176-7,PEO,[Cu]OCC[Au],[Cu]OCC[Au],,,[H]{[>]<OCC>[<]}O[H],H,OH,0.909090909,0.738392881,,,,,,5000000,,5000000,,113507.378,44.02238095,,,,,,,,,,,,,,,,,,,,,,,,,,,,,,,,,,,,,,,,,,,,,,,LiTFO,O=S(=O)([O-])C(F)(F)F.[Li+],0.090909091,0.261607119,2.27014756,155.9680291,,,,,,,,,,,,93,9.16E-05,-4.038104526
,,1/27/2019,AMN,,,doi.org/10.1016/0167-2738(87)90176-7,PEO,[Cu]OCC[Au],[Cu]OCC[Au],,,[H]{[>]<OCC>[<]}O[H],H,OH,0.909090909,0.738392881,,,,,,5000000,,5000000,,113507.378,44.02238095,,,,,,,,,,,,,,,,,,,,,,,,,,,,,,,,,,,,,,,,,,,,,,,LiTFO,O=S(=O)([O-])C(F)(F)F.[Li+],0.090909091,0.261607119,2.27014756,155.9680291,,,,,,,,,,,,90,8.29E-05,-4.081445469
,,1/27/2019,AMN,,,doi.org/10.1016/0167-2738(87)90176-7,PEO,[Cu]OCC[Au],[Cu]OCC[Au],,,[H]{[>]<OCC>[<]}O[H],H,OH,0.909090909,0.738392881,,,,,,5000000,,5000000,,113507.378,44.02238095,,,,,,,,,,,,,,,,,,,,,,,,,,,,,,,,,,,,,,,,,,,,,,,LiTFO,O=S(=O)([O-])C(F)(F)F.[Li+],0.090909091,0.261607119,2.27014756,155.9680291,,,,,,,,,,,,87,7.67E-05,-4.115204636
,,1/27/2019,AMN,,,doi.org/10.1016/0167-2738(87)90176-7,PEO,[Cu]OCC[Au],[Cu]OCC[Au],,,[H]{[>]<OCC>[<]}O[H],H,OH,0.909090909,0.738392881,,,,,,5000000,,5000000,,113507.378,44.02238095,,,,,,,,,,,,,,,,,,,,,,,,,,,,,,,,,,,,,,,,,,,,,,,LiTFO,O=S(=O)([O-])C(F)(F)F.[Li+],0.090909091,0.261607119,2.27014756,155.9680291,,,,,,,,,,,,85,6.90E-05,-4.161150909
,,1/27/2019,AMN,,,doi.org/10.1016/0167-2738(87)90176-7,PEO,[Cu]OCC[Au],[Cu]OCC[Au],,,[H]{[>]<OCC>[<]}O[H],H,OH,0.909090909,0.738392881,,,,,,5000000,,5000000,,113507.378,44.02238095,,,,,,,,,,,,,,,,,,,,,,,,,,,,,,,,,,,,,,,,,,,,,,,LiTFO,O=S(=O)([O-])C(F)(F)F.[Li+],0.090909091,0.261607119,2.27014756,155.9680291,,,,,,,,,,,,82,6.38E-05,-4.195179321
,,1/27/2019,AMN,,,doi.org/10.1016/0167-2738(87)90176-7,PEO,[Cu]OCC[Au],[Cu]OCC[Au],,,[H]{[>]<OCC>[<]}O[H],H,OH,0.909090909,0.738392881,,,,,,5000000,,5000000,,113507.378,44.02238095,,,,,,,,,,,,,,,,,,,,,,,,,,,,,,,,,,,,,,,,,,,,,,,LiTFO,O=S(=O)([O-])C(F)(F)F.[Li+],0.090909091,0.261607119,2.27014756,155.9680291,,,,,,,,,,,,79,5.94E-05,-4.226213555
,,1/27/2019,AMN,,,doi.org/10.1016/0167-2738(87)90176-7,PEO,[Cu]OCC[Au],[Cu]OCC[Au],,,[H]{[>]<OCC>[<]}O[H],H,OH,0.909090909,0.738392881,,,,,,5000000,,5000000,,113507.378,44.02238095,,,,,,,,,,,,,,,,,,,,,,,,,,,,,,,,,,,,,,,,,,,,,,,LiTFO,O=S(=O)([O-])C(F)(F)F.[Li+],0.090909091,0.261607119,2.27014756,155.9680291,,,,,,,,,,,,76,5.68E-05,-4.245651664
,,1/27/2019,AMN,,,doi.org/10.1016/0167-2738(87)90176-7,PEO,[Cu]OCC[Au],[Cu]OCC[Au],,,[H]{[>]<OCC>[<]}O[H],H,OH,0.909090909,0.738392881,,,,,,5000000,,5000000,,113507.378,44.02238095,,,,,,,,,,,,,,,,,,,,,,,,,,,,,,,,,,,,,,,,,,,,,,,LiTFO,O=S(=O)([O-])C(F)(F)F.[Li+],0.090909091,0.261607119,2.27014756,155.9680291,,,,,,,,,,,,74,5.40E-05,-4.26760624
,,1/27/2019,AMN,,,doi.org/10.1016/0167-2738(87)90176-7,PEO,[Cu]OCC[Au],[Cu]OCC[Au],,,[H]{[>]<OCC>[<]}O[H],H,OH,0.909090909,0.738392881,,,,,,5000000,,5000000,,113507.378,44.02238095,,,,,,,,,,,,,,,,,,,,,,,,,,,,,,,,,,,,,,,,,,,,,,,LiTFO,O=S(=O)([O-])C(F)(F)F.[Li+],0.090909091,0.261607119,2.27014756,155.9680291,,,,,,,,,,,,71,5.01E-05,-4.300162274
,,1/27/2019,AMN,,,doi.org/10.1016/0167-2738(87)90176-7,PEO,[Cu]OCC[Au],[Cu]OCC[Au],,,[H]{[>]<OCC>[<]}O[H],H,OH,0.909090909,0.738392881,,,,,,5000000,,5000000,,113507.378,44.02238095,,,,,,,,,,,,,,,,,,,,,,,,,,,,,,,,,,,,,,,,,,,,,,,LiTFO,O=S(=O)([O-])C(F)(F)F.[Li+],0.090909091,0.261607119,2.27014756,155.9680291,,,,,,,,,,,,68,4.53E-05,-4.343901798
,,1/27/2019,AMN,,,doi.org/10.1016/0167-2738(87)90176-7,PEO,[Cu]OCC[Au],[Cu]OCC[Au],,,[H]{[>]<OCC>[<]}O[H],H,OH,0.909090909,0.738392881,,,,,,5000000,,5000000,,113507.378,44.02238095,,,,,,,,,,,,,,,,,,,,,,,,,,,,,,,,,,,,,,,,,,,,,,,LiTFO,O=S(=O)([O-])C(F)(F)F.[Li+],0.090909091,0.261607119,2.27014756,155.9680291,,,,,,,,,,,,66,4.04E-05,-4.393618635
,,1/27/2019,AMN,,,doi.org/10.1016/0167-2738(87)90176-7,PEO,[Cu]OCC[Au],[Cu]OCC[Au],,,[H]{[>]<OCC>[<]}O[H],H,OH,0.909090909,0.738392881,,,,,,5000000,,5000000,,113507.378,44.02238095,,,,,,,,,,,,,,,,,,,,,,,,,,,,,,,,,,,,,,,,,,,,,,,LiTFO,O=S(=O)([O-])C(F)(F)F.[Li+],0.090909091,0.261607119,2.27014756,155.9680291,,,,,,,,,,,,64,3.67E-05,-4.435333936
,,1/27/2019,AMN,,,doi.org/10.1016/0167-2738(87)90176-7,PEO,[Cu]OCC[Au],[Cu]OCC[Au],,,[H]{[>]<OCC>[<]}O[H],H,OH,0.909090909,0.738392881,,,,,,5000000,,5000000,,113507.378,44.02238095,,,,,,,,,,,,,,,,,,,,,,,,,,,,,,,,,,,,,,,,,,,,,,,LiTFO,O=S(=O)([O-])C(F)(F)F.[Li+],0.090909091,0.261607119,2.27014756,155.9680291,,,,,,,,,,,,61,2.83E-05,-4.548213564
,,1/27/2019,AMN,,,doi.org/10.1016/0167-2738(87)90176-7,PEO,[Cu]OCC[Au],[Cu]OCC[Au],,,[H]{[>]<OCC>[<]}O[H],H,OH,0.909090909,0.738392881,,,,,,5000000,,5000000,,113507.378,44.02238095,,,,,,,,,,,,,,,,,,,,,,,,,,,,,,,,,,,,,,,,,,,,,,,LiTFO,O=S(=O)([O-])C(F)(F)F.[Li+],0.090909091,0.261607119,2.27014756,155.9680291,,,,,,,,,,,,59,1.73E-05,-4.761953897
,,1/27/2019,AMN,,,doi.org/10.1016/0167-2738(87)90176-7,PEO,[Cu]OCC[Au],[Cu]OCC[Au],,,[H]{[>]<OCC>[<]}O[H],H,OH,0.909090909,0.738392881,,,,,,5000000,,5000000,,113507.378,44.02238095,,,,,,,,,,,,,,,,,,,,,,,,,,,,,,,,,,,,,,,,,,,,,,,LiTFO,O=S(=O)([O-])C(F)(F)F.[Li+],0.090909091,0.261607119,2.27014756,155.9680291,,,,,,,,,,,,57,1.19E-05,-4.924453039
,,1/27/2019,AMN,,,doi.org/10.1016/0167-2738(87)90176-7,PEO,[Cu]OCC[Au],[Cu]OCC[Au],,,[H]{[>]<OCC>[<]}O[H],H,OH,0.909090909,0.738392881,,,,,,5000000,,5000000,,113507.378,44.02238095,,,,,,,,,,,,,,,,,,,,,,,,,,,,,,,,,,,,,,,,,,,,,,,LiTFO,O=S(=O)([O-])C(F)(F)F.[Li+],0.090909091,0.261607119,2.27014756,155.9680291,,,,,,,,,,,,55,8.49E-06,-5.07109231
