Repository: zjurillpolymer/SPE_prediction

# SPE Prediction

Polymer electrolyte conductivity prediction using graph neural networks.

## Data

Data from [ChemPropPred](https://github.com/learningmatter-mit/Chem-prop-pred) — polymer electrolyte conductivity measurements including SMILES, conductivity (log S/cm), molecular weight, salt concentration, and temperature.

- `data/clean_train_data.csv` — cleaned training data
- `data/PolymerElectrolyteData.csv` — full raw dataset
- `data/PolyInfo_8salts.csv` / `data/polyinfo_5salts_4conc.csv` — PolyInfo polymer database with salt additives

File: data/PolymerElectrolyteData.csv (part 76 of 154)
Notes,Compound Notebook Name,Date Copied to Master Database,Data Recorded By,Seshadri Group,Oyaizu Group,DOI,Solvent 1 (S1),S1 SMILES,S1 SMILES 1,S1 SMILES 2,S1 SMILES 3,S1 Big SMILES,S1 End Group 1,S1 End Group 2,S1 Mol %,S1 Weight %,S1 SMILES 1 Mol %,S1 SMILES 2 Mol %,S1 SMILES 3 Mol %,S1 Molar Ratio,S1 Weight Ratio,S1 Mw,S1 Mn,S1 Mn or Mw,S1 Mw/Mn,S1 DOP,S1 Molar Mass (g/mol),S1 Type,S1 Block Mol Weight,Solvent 2 (S2),S2 SMILES,S2 SMILES 1,S2 SMILES 2,S2 Mol %,S2 Weight %,S2 SMILES 1 Mol %,S2 SMILES 2 Mol %,S2 Molar Ratio,S2 Weight Ratio,S2 Mw,S2 Mn,S2 Mn or Mw,S2 Mw/Mn,S2 DOP,S2 Molar Mass (g/mol),S2 Type,Solvent 3 (S3),S3 SMILES,S3 SMILES 1,S3 Mol %,S3 Weight %,S3 Molar Ratio,S3 Weight Ratio,S3 Mw,S3 Mn,S3 Mn or Mw,S3 Mw/Mn,S3 DOP,S3 Molar Mass (g/mol),S3 Type,Solvent 4 (S4),S4 SMILES,S4 Mol %,S4 Weight %,S4 Molar Ratio,S4 Weight Ratio,S4 Mw,S4 Mn,S4 Mn or Mw,S4 Mw/Mn,S4 DOP,S4 Molar Mass (g/mol),S4 Type,Salt 1,Salt1 SMILES,Salt1 Mol %,Salt1 Weight %,Salt1 Molality (mol salt/kg polymer),Salt1 Molar Mass (g/mol),Salt 2,Salt2 SMILES,Salt2 Mol %,Salt2 Weight %,Salt2 Molality (mol salt/kg polymer),Salt2 Molar Mass (g/mol),Inorganic Material 1 (IM1),IM1 Weight %,IM1 Particle Size (nm),Tg (oC),Heating Rate (K/min),Temperature (oC),Conductivity (S/cm),log Conductivity (S/cm)
,,1/27/2019,AMN,,,doi.org/10.1016/0167-2738(87)90176-7,PEO,[Cu]OCC[Au],[Cu]OCC[Au],,,[H]{[>]<OCC>[<]}O[H],H,OH,0.909090909,0.738392881,,,,,,5000000,,5000000,,113507.378,44.02238095,,,,,,,,,,,,,,,,,,,,,,,,,,,,,,,,,,,,,,,,,,,,,,,LiTFO,O=S(=O)([O-])C(F)(F)F.[Li+],0.090909091,0.261607119,2.27014756,155.9680291,,,,,,,,,,,,52,5.99E-06,-5.222573178
,,1/27/2019,AMN,,,doi.org/10.1016/0167-2738(87)90176-7,PEO,[Cu]OCC[Au],[Cu]OCC[Au],,,[H]{[>]<OCC>[<]}O[H],H,OH,0.909090909,0.738392881,,,,,,5000000,,5000000,,113507.378,44.02238095,,,,,,,,,,,,,,,,,,,,,,,,,,,,,,,,,,,,,,,,,,,,,,,LiTFO,O=S(=O)([O-])C(F)(F)F.[Li+],0.090909091,0.261607119,2.27014756,155.9680291,,,,,,,,,,,,50,4.47E-06,-5.349692477
,,1/27/2019,AMN,,,doi.org/10.1016/0167-2738(87)90176-7,PEO,[Cu]OCC[Au],[Cu]OCC[Au],,,[H]{[>]<OCC>[<]}O[H],H,OH,0.909090909,0.738392881,,,,,,5000000,,5000000,,113507.378,44.02238095,,,,,,,,,,,,,,,,,,,,,,,,,,,,,,,,,,,,,,,,,,,,,,,LiTFO,O=S(=O)([O-])C(F)(F)F.[Li+],0.090909091,0.261607119,2.27014756,155.9680291,,,,,,,,,,,,48,3.43E-06,-5.46470588
,,1/27/2019,AMN,,,doi.org/10.1016/0167-2738(87)90176-7,PEO,[Cu]OCC[Au],[Cu]OCC[Au],,,[H]{[>]<OCC>[<]}O[H],H,OH,0.909090909,0.738392881,,,,,,5000000,,5000000,,113507.378,44.02238095,,,,,,,,,,,,,,,,,,,,,,,,,,,,,,,,,,,,,,,,,,,,,,,LiTFO,O=S(=O)([O-])C(F)(F)F.[Li+],0.090909091,0.261607119,2.27014756,155.9680291,,,,,,,,,,,,46,2.55E-06,-5.59345982
,,1/27/2019,AMN,,,doi.org/10.1016/0167-2738(87)90176-7,PEO,[Cu]OCC[Au],[Cu]OCC[Au],,,[H]{[>]<OCC>[<]}O[H],H,OH,0.909090909,0.738392881,,,,,,5000000,,5000000,,113507.378,44.02238095,,,,,,,,,,,,,,,,,,,,,,,,,,,,,,,,,,,,,,,,,,,,,,,LiTFO,O=S(=O)([O-])C(F)(F)F.[Li+],0.090909091,0.261607119,2.27014756,155.9680291,,,,,,,,,,,,44,1.94E-06,-5.71219827
,,1/27/2019,AMN,,,doi.org/10.1016/0167-2738(87)90176-7,PEO,[Cu]OCC[Au],[Cu]OCC[Au],,,[H]{[>]<OCC>[<]}O[H],H,OH,0.909090909,0.738392881,,,,,,5000000,,5000000,,113507.378,44.02238095,,,,,,,,,,,,,,,,,,,,,,,,,,,,,,,,,,,,,,,,,,,,,,,LiTFO,O=S(=O)([O-])C(F)(F)F.[Li+],0.090909091,0.261607119,2.27014756,155.9680291,,,,,,,,,,,,42,1.47E-06,-5.832682665
,,1/27/2019,AMN,,,doi.org/10.1016/0167-2738(87)90176-7,PEO,[Cu]OCC[Au],[Cu]OCC[Au],,,[H]{[>]<OCC>[<]}O[H],H,OH,0.909090909,0.738392881,,,,,,5000000,,5000000,,113507.378,44.02238095,,,,,,,,,,,,,,,,,,,,,,,,,,,,,,,,,,,,,,,,,,,,,,,LiTFO,O=S(=O)([O-])C(F)(F)F.[Li+],0.090909091,0.261607119,2.27014756,155.9680291,,,,,,,,,,,,40,1.14E-06,-5.943095149
,,1/27/2019,AMN,,,doi.org/10.1016/j.jpowsour.2015.08.035,PCL-co-PTMC,[Cu]OC(=O)CCCCCOC(=O)OCCC[Au],[Cu]OC(=O)CCCCCOC(=O)OCCC[Au],,,"C{<OC(=O)CCCCC>,<OC(=O)OCCC>}C",CH3,CH3,,0.8,,,,80/20,,,257000,257000,1.42,5833.596368,216.092106,Random,,,,,,,,,,,,,,,,,,,,,,,,,,,,,,,,,,,,,,,,,,,,,,LiTFSI,O=S(=O)([N-]S(=O)(=O)C(F)(F)F)C(F)(F)F.[Li+],,0.2,0.870807064,286.9332984,,,,,,,,,,-51,,100,0.000402,-3.395773947
,,1/27/2019,AMN,,,doi.org/10.1016/j.jpowsour.2015.08.035,PCL-co-PTMC,[Cu]OC(=O)CCCCCOC(=O)OCCC[Au],[Cu]OC(=O)CCCCCOC(=O)OCCC[Au],,,"C{<OC(=O)CCCCC>,<OC(=O)OCCC>}C",CH3,CH3,,0.8,,,,80/20,,,257000,257000,1.42,5833.596368,216.092106,Random,,,,,,,,,,,,,,,,,,,,,,,,,,,,,,,,,,,,,,,,,,,,,,LiTFSI,O=S(=O)([N-]S(=O)(=O)C(F)(F)F)C(F)(F)F.[Li+],,0.2,0.870807064,286.9332984,,,,,,,,,,-51,,60,0.00011,-3.958607315
,,1/27/2019,AMN,,,doi.org/10.1016/j.jpowsour.2015.08.035,PCL-co-PTMC,[Cu]OC(=O)CCCCCOC(=O)OCCC[Au],[Cu]OC(=O)CCCCCOC(=O)OCCC[Au],,,"C{<OC(=O)CCCCC>,<OC(=O)OCCC>}C",CH3,CH3,,0.8,,,,80/20,,,257000,257000,1.42,5833.596368,216.092106,Random,,,,,,,,,,,,,,,,,,,,,,,,,,,,,,,,,,,,,,,,,,,,,,LiTFSI,O=S(=O)([N-]S(=O)(=O)C(F)(F)F)C(F)(F)F.[Li+],,0.2,0.870807064,286.9332984,,,,,,,,,,-51,,25,2.23E-05,-4.651695137
,,1/27/2019,AMN,,,doi.org/10.1016/j.jpowsour.2015.08.035,PCL,[Cu]OC(=O)CCCCC[Au],[Cu]OC(=O)CCCCC[Au],,,C{<OC(=O)CCCCC>}C,CH3,CH3,,0.72,,,,,,,338000,338000,1.24,2961.275626,114.0642458,,,,,,,,,,,,,,,,,,,,,,,,,,,,,,,,,,,,,,,,,,,,,,,LiTFSI,O=S(=O)([N-]S(=O)(=O)C(F)(F)F)C(F)(F)F.[Li+],,0.28,1.354588766,286.9332984,,,,,,,,,,,,100,0.000486,-3.313363731
,,1/27/2019,AMN,,,doi.org/10.1016/j.jpowsour.2015.08.035,PCL,[Cu]OC(=O)CCCCC[Au],[Cu]OC(=O)CCCCC[Au],,,C{<OC(=O)CCCCC>}C,CH3,CH3,,0.72,,,,,,,338000,338000,1.24,2961.275626,114.0642458,,,,,,,,,,,,,,,,,,,,,,,,,,,,,,,,,,,,,,,,,,,,,,,LiTFSI,O=S(=O)([N-]S(=O)(=O)C(F)(F)F)C(F)(F)F.[Li+],,0.28,1.354588766,286.9332984,,,,,,,,,,,,90,0.000351,-3.454692884
,,1/27/2019,AMN,,,doi.org/10.1016/j.jpowsour.2015.08.035,PCL,[Cu]OC(=O)CCCCC[Au],[Cu]OC(=O)CCCCC[Au],,,C{<OC(=O)CCCCC>}C,CH3,CH3,,0.72,,,,,,,338000,338000,1.24,2961.275626,114.0642458,,,,,,,,,,,,,,,,,,,,,,,,,,,,,,,,,,,,,,,,,,,,,,,LiTFSI,O=S(=O)([N-]S(=O)(=O)C(F)(F)F)C(F)(F)F.[Li+],,0.28,1.354588766,286.9332984,,,,,,,,,,,,80,0.000245,-3.610833916
,,1/27/2019,AMN,,,doi.org/10.1016/j.jpowsour.2015.08.035,PCL,[Cu]OC(=O)CCCCC[Au],[Cu]OC(=O)CCCCC[Au],,,C{<OC(=O)CCCCC>}C,CH3,CH3,,0.72,,,,,,,338000,338000,1.24,2961.275626,114.0642458,,,,,,,,,,,,,,,,,,,,,,,,,,,,,,,,,,,,,,,,,,,,,,,LiTFSI,O=S(=O)([N-]S(=O)(=O)C(F)(F)F)C(F)(F)F.[Li+],,0.28,1.354588766,286.9332984,,,,,,,,,,,,70,0.00016,-3.795880017
,,1/27/2019,AMN,,,doi.org/10.1016/j.jpowsour.2015.08.035,PCL,[Cu]OC(=O)CCCCC[Au],[Cu]OC(=O)CCCCC[Au],,,C{<OC(=O)CCCCC>}C,CH3,CH3,,0.72,,,,,,,338000,338000,1.24,2961.275626,114.0642458,,,,,,,,,,,,,,,,,,,,,,,,,,,,,,,,,,,,,,,,,,,,,,,LiTFSI,O=S(=O)([N-]S(=O)(=O)C(F)(F)F)C(F)(F)F.[Li+],,0.28,1.354588766,286.9332984,,,,,,,,,,,,60,0.000102,-3.991399828
,,1/27/2019,AMN,,,doi.org/10.1016/j.jpowsour.2015.08.035,PCL,[Cu]OC(=O)CCCCC[Au],[Cu]OC(=O)CCCCC[Au],,,C{<OC(=O)CCCCC>}C,CH3,CH3,,0.72,,,,,,,338000,338000,1.24,2961.275626,114.0642458,,,,,,,,,,,,,,,,,,,,,,,,,,,,,,,,,,,,,,,,,,,,,,,LiTFSI,O=S(=O)([N-]S(=O)(=O)C(F)(F)F)C(F)(F)F.[Li+],,0.28,1.354588766,286.9332984,,,,,,,,,,,,50,6.13E-05,-4.212539525
,,1/27/2019,AMN,,,doi.org/10.1016/j.jpowsour.2015.08.035,PCL,[Cu]OC(=O)CCCCC[Au],[Cu]OC(=O)CCCCC[Au],,,C{<OC(=O)CCCCC>}C,CH3,CH3,,0.72,,,,,,,338000,338000,1.24,2961.275626,114.0642458,,,,,,,,,,,,,,,,,,,,,,,,,,,,,,,,,,,,,,,,,,,,,,,LiTFSI,O=S(=O)([N-]S(=O)(=O)C(F)(F)F)C(F)(F)F.[Li+],,0.28,1.354588766,286.9332984,,,,,,,,,,,,40,2.68E-05,-4.571865206
,,1/27/2019,AMN,,,doi.org/10.1016/j.jpowsour.2015.08.035,PCL,[Cu]OC(=O)CCCCC[Au],[Cu]OC(=O)CCCCC[Au],,,C{<OC(=O)CCCCC>}C,CH3,CH3,,0.72,,,,,,,338000,338000,1.24,2961.275626,114.0642458,,,,,,,,,,,,,,,,,,,,,,,,,,,,,,,,,,,,,,,,,,,,,,,LiTFSI,O=S(=O)([N-]S(=O)(=O)C(F)(F)F)C(F)(F)F.[Li+],,0.28,1.354588766,286.9332984,,,,,,,,,,,,30,8.82E-06,-5.054531415
,,1/27/2019,AMN,,,doi.org/10.1016/j.jpowsour.2015.08.035,PCL,[Cu]OC(=O)CCCCC[Au],[Cu]OC(=O)CCCCC[Au],,,C{<OC(=O)CCCCC>}C,CH3,CH3,,0.72,,,,,,,338000,338000,1.24,2961.275626,114.0642458,,,,,,,,,,,,,,,,,,,,,,,,,,,,,,,,,,,,,,,,,,,,,,,LiTFSI,O=S(=O)([N-]S(=O)(=O)C(F)(F)F)C(F)(F)F.[Li+],,0.28,1.354588766,286.9332984,,,,,,,,,,,,25,5.56E-06,-5.254925208
,,1/27/2019,AMN,,,doi.org/10.1016/j.jpowsour.2015.08.035,PCL-co-PTMC,[Cu]OC(=O)CCCCCOC(=O)OCCC[Au],[Cu]OC(=O)CCCCCOC(=O)OCCC[Au],,,"C{<OC(=O)CCCCC>,<OC(=O)OCCC>}C",CH3,CH3,,0.72,,,,80/20,,,257000,257000,1.42,5833.596368,216.092106,Random,,,,,,,,,,,,,,,,,,,,,,,,,,,,,,,,,,,,,,,,,,,,,,LiTFSI,O=S(=O)([N-]S(=O)(=O)C(F)(F)F)C(F)(F)F.[Li+],,0.28,1.354588766,286.9332984,,,,,,,,,,-40,,100,0.00111,-2.954677021
,,1/27/2019,AMN,,,doi.org/10.1016/j.jpowsour.2015.08.035,PCL-co-PTMC,[Cu]OC(=O)CCCCCOC(=O)OCCC[Au],[Cu]OC(=O)CCCCCOC(=O)OCCC[Au],,,"C{<OC(=O)CCCCC>,<OC(=O)OCCC>}C",CH3,CH3,,0.72,,,,90/10,,,256000,256000,1.42,5810.894892,216.092106,Random,,,,,,,,,,,,,,,,,,,,,,,,,,,,,,,,,,,,,,,,,,,,,,LiTFSI,O=S(=O)([N-]S(=O)(=O)C(F)(F)F)C(F)(F)F.[Li+],,0.28,1.354588766,286.9332984,,,,,,,,,,,,100,0.000854,-3.068542129
,,1/27/2019,AMN,,,doi.org/10.1016/j.jpowsour.2015.08.035,PCL-co-PTMC,[Cu]OC(=O)CCCCCOC(=O)OCCC[Au],[Cu]OC(=O)CCCCCOC(=O)OCCC[Au],,,"C{<OC(=O)CCCCC>,<OC(=O)OCCC>}C",CH3,CH3,,0.72,,,,80/20,,,257000,257000,1.42,5833.596368,216.092106,Random,,,,,,,,,,,,,,,,,,,,,,,,,,,,,,,,,,,,,,,,,,,,,,LiTFSI,O=S(=O)([N-]S(=O)(=O)C(F)(F)F)C(F)(F)F.[Li+],,0.28,1.354588766,286.9332984,,,,,,,,,,-40,,90,0.000712,-3.147520006
,,1/27/2019,AMN,,,doi.org/10.1016/j.jpowsour.2015.08.035,PCL-co-PTMC,[Cu]OC(=O)CCCCCOC(=O)OCCC[Au],[Cu]OC(=O)CCCCCOC(=O)OCCC[Au],,,"C{<OC(=O)CCCCC>,<OC(=O)OCCC>}C",CH3,CH3,,0.72,,,,80/20,,,257000,257000,1.42,5833.596368,216.092106,Random,,,,,,,,,,,,,,,,,,,,,,,,,,,,,,,,,,,,,,,,,,,,,,LiTFSI,O=S(=O)([N-]S(=O)(=O)C(F)(F)F)C(F)(F)F.[Li+],,0.28,1.354588766,286.9332984,,,,,,,,,,-40,,80,0.00061,-3.214670165
,,1/27/2019,AMN,,,doi.org/10.1016/j.jpowsour.2015.08.035,PCL-co-PTMC,[Cu]OC(=O)CCCCCOC(=O)OCCC[Au],[Cu]OC(=O)CCCCCOC(=O)OCCC[Au],,,"C{<OC(=O)CCCCC>,<OC(=O)OCCC>}C",CH3,CH3,,0.72,,,,90/10,,,256000,256000,1.42,5810.894892,216.092106,Random,,,,,,,,,,,,,,,,,,,,,,,,,,,,,,,,,,,,,,,,,,,,,,LiTFSI,O=S(=O)([N-]S(=O)(=O)C(F)(F)F)C(F)(F)F.[Li+],,0.28,1.354588766,286.9332984,,,,,,,,,,,,90,0.000603,-3.219682688
,,1/27/2019,AMN,,,doi.org/10.1016/j.jpowsour.2015.08.035,PCL-co-PTMC,[Cu]OC(=O)CCCCCOC(=O)OCCC[Au],[Cu]OC(=O)CCCCCOC(=O)OCCC[Au],,,"C{<OC(=O)CCCCC>,<OC(=O)OCCC>}C",CH3,CH3,,0.72,,,,80/20,,,257000,257000,1.42,5833.596368,216.092106,Random,,,,,,,,,,,,,,,,,,,,,,,,,,,,,,,,,,,,,,,,,,,,,,LiTFSI,O=S(=O)([N-]S(=O)(=O)C(F)(F)F)C(F)(F)F.[Li+],,0.28,1.354588766,286.9332984,,,,,,,,,,-40,,70,0.000431,-3.36552273
,,1/27/2019,AMN,,,doi.org/10.1016/j.jpowsour.2015.08.035,PCL-co-PTMC,[Cu]OC(=O)CCCCCOC(=O)OCCC[Au],[Cu]OC(=O)CCCCCOC(=O)OCCC[Au],,,"C{<OC(=O)CCCCC>,<OC(=O)OCCC>}C",CH3,CH3,,0.72,,,,90/10,,,256000,256000,1.42,5810.894892,216.092106,Random,,,,,,,,,,,,,,,,,,,,,,,,,,,,,,,,,,,,,,,,,,,,,,LiTFSI,O=S(=O)([N-]S(=O)(=O)C(F)(F)F)C(F)(F)F.[Li+],,0.28,1.354588766,286.9332984,,,,,,,,,,,,80,0.000416,-3.380906669
,,1/27/2019,AMN,,,doi.org/10.1016/j.jpowsour.2015.08.035,PCL-co-PTMC,[Cu]OC(=O)CCCCCOC(=O)OCCC[Au],[Cu]OC(=O)CCCCCOC(=O)OCCC[Au],,,"C{<OC(=O)CCCCC>,<OC(=O)OCCC>}C",CH3,CH3,,0.72,,,,70/30,,,246000,246000,1.35,5583.880136,216.092106,Random,,,,,,,,,,,,,,,,,,,,,,,,,,,,,,,,,,,,,,,,,,,,,,LiTFSI,O=S(=O)([N-]S(=O)(=O)C(F)(F)F)C(F)(F)F.[Li+],,0.28,1.354588766,286.9332984,,,,,,,,,,,,100,0.000354,-3.450996738
,,1/27/2019,AMN,,,doi.org/10.1016/j.jpowsour.2015.08.035,PCL-co-PTMC,[Cu]OC(=O)CCCCCOC(=O)OCCC[Au],[Cu]OC(=O)CCCCCOC(=O)OCCC[Au],,,"C{<OC(=O)CCCCC>,<OC(=O)OCCC>}C",CH3,CH3,,0.72,,,,90/10,,,256000,256000,1.42,5810.894892,216.092106,Random,,,,,,,,,,,,,,,,,,,,,,,,,,,,,,,,,,,,,,,,,,,,,,LiTFSI,O=S(=O)([N-]S(=O)(=O)C(F)(F)F)C(F)(F)F.[Li+],,0.28,1.354588766,286.9332984,,,,,,,,,,,,70,0.000282,-3.549750892
,,1/27/2019,AMN,,,doi.org/10.1016/j.jpowsour.2015.08.035,PCL-co-PTMC,[Cu]OC(=O)CCCCCOC(=O)OCCC[Au],[Cu]OC(=O)CCCCCOC(=O)OCCC[Au],,,"C{<OC(=O)CCCCC>,<OC(=O)OCCC>}C",CH3,CH3,,0.72,,,,80/20,,,257000,257000,1.42,5833.596368,216.092106,Random,,,,,,,,,,,,,,,,,,,,,,,,,,,,,,,,,,,,,,,,,,,,,,LiTFSI,O=S(=O)([N-]S(=O)(=O)C(F)(F)F)C(F)(F)F.[Li+],,0.28,1.354588766,286.9332984,,,,,,,,,,-40,,60,0.000282,-3.549750892
,,1/27/2019,AMN,,,doi.org/10.1016/j.jpowsour.2015.08.035,PCL-co-PTMC,[Cu]OC(=O)CCCCCOC(=O)OCCC[Au],[Cu]OC(=O)CCCCCOC(=O)OCCC[Au],,,"C{<OC(=O)CCCCC>,<OC(=O)OCCC>}C",CH3,CH3,,0.72,,,,70/30,,,246000,246000,1.35,5583.880136,216.092106,Random,,,,,,,,,,,,,,,,,,,,,,,,,,,,,,,,,,,,,,,,,,,,,,LiTFSI,O=S(=O)([N-]S(=O)(=O)C(F)(F)F)C(F)(F)F.[Li+],,0.28,1.354588766,286.9332984,,,,,,,,,,,,90,0.000231,-3.63638802
,,1/27/2019,AMN,,,doi.org/10.1016/j.jpowsour.2015.08.035,PCL-co-PTMC,[Cu]OC(=O)CCCCCOC(=O)OCCC[Au],[Cu]OC(=O)CCCCCOC(=O)OCCC[Au],,,"C{<OC(=O)CCCCC>,<OC(=O)OCCC>}C",CH3,CH3,,0.72,,,,90/10,,,256000,256000,1.42,5810.894892,216.092106,Random,,,,,,,,,,,,,,,,,,,,,,,,,,,,,,,,,,,,,,,,,,,,,,LiTFSI,O=S(=O)([N-]S(=O)(=O)C(F)(F)F)C(F)(F)F.[Li+],,0.28,1.354588766,286.9332984,,,,,,,,,,,,60,0.000182,-3.739928612
,,1/27/2019,AMN,,,doi.org/10.1016/j.jpowsour.2015.08.035,PCL-co-PTMC,[Cu]OC(=O)CCCCCOC(=O)OCCC[Au],[Cu]OC(=O)CCCCCOC(=O)OCCC[Au],,,"C{<OC(=O)CCCCC>,<OC(=O)OCCC>}C",CH3,CH3,,0.72,,,,80/20,,,257000,257000,1.42,5833.596368,216.092106,Random,,,,,,,,,,,,,,,,,,,,,,,,,,,,,,,,,,,,,,,,,,,,,,LiTFSI,O=S(=O)([N-]S(=O)(=O)C(F)(F)F)C(F)(F)F.[Li+],,0.28,1.354588766,286.9332984,,,,,,,,,,-40,,50,0.00018,-3.744727495
,,1/27/2019,AMN,,,doi.org/10.1016/j.jpowsour.2015.08.035,PCL-co-PTMC,[Cu]OC(=O)CCCCCOC(=O)OCCC[Au],[Cu]OC(=O)CCCCCOC(=O)OCCC[Au],,,"C{<OC(=O)CCCCC>,<OC(=O)OCCC>}C",CH3,CH3,,0.72,,,,70/30,,,246000,246000,1.35,5583.880136,216.092106,Random,,,,,,,,,,,,,,,,,,,,,,,,,,,,,,,,,,,,,,,,,,,,,,LiTFSI,O=S(=O)([N-]S(=O)(=O)C(F)(F)F)C(F)(F)F.[Li+],,0.28,1.354588766,286.9332984,,,,,,,,,,,,80,0.000158,-3.801342913
,,1/27/2019,AMN,,,doi.org/10.1016/j.jpowsour.2015.08.035,PCL-co-PTMC,[Cu]OC(=O)CCCCCOC(=O)OCCC[Au],[Cu]OC(=O)CCCCCOC(=O)OCCC[Au],,,"C{<OC(=O)CCCCC>,<OC(=O)OCCC>}C",CH3,CH3,,0.72,,,,90/10,,,256000,256000,1.42,5810.894892,216.092106,Random,,,,,,,,,,,,,,,,,,,,,,,,,,,,,,,,,,,,,,,,,,,,,,LiTFSI,O=S(=O)([N-]S(=O)(=O)C(F)(F)F)C(F)(F)F.[Li+],,0.28,1.354588766,286.9332984,,,,,,,,,,,,50,0.000109,-3.962573502
,,1/27/2019,AMN,,,doi.org/10.1016/j.jpowsour.2015.08.035,PCL-co-PTMC,[Cu]OC(=O)CCCCCOC(=O)OCCC[Au],[Cu]OC(=O)CCCCCOC(=O)OCCC[Au],,,"C{<OC(=O)CCCCC>,<OC(=O)OCCC>}C",CH3,CH3,,0.72,,,,70/30,,,246000,246000,1.35,5583.880136,216.092106,Random,,,,,,,,,,,,,,,,,,,,,,,,,,,,,,,,,,,,,,,,,,,,,,LiTFSI,O=S(=O)([N-]S(=O)(=O)C(F)(F)F)C(F)(F)F.[Li+],,0.28,1.354588766,286.9332984,,,,,,,,,,,,70,0.000107,-3.970616222
,,1/27/2019,AMN,,,doi.org/10.1016/j.jpowsour.2015.08.035,PCL-co-PTMC,[Cu]OC(=O)CCCCCOC(=O)OCCC[Au],[Cu]OC(=O)CCCCCOC(=O)OCCC[Au],,,"C{<OC(=O)CCCCC>,<OC(=O)OCCC>}C",CH3,CH3,,0.72,,,,80/20,,,257000,257000,1.42,5833.596368,216.092106,Random,,,,,,,,,,,,,,,,,,,,,,,,,,,,,,,,,,,,,,,,,,,,,,LiTFSI,O=S(=O)([N-]S(=O)(=O)C(F)(F)F)C(F)(F)F.[Li+],,0.28,1.354588766,286.9332984,,,,,,,,,,-40,,40,0.000107,-3.970616222
,,1/27/2019,AMN,,,doi.org/10.1016/j.jpowsour.2015.08.035,PCL-co-PTMC,[Cu]OC(=O)CCCCCOC(=O)OCCC[Au],[Cu]OC(=O)CCCCCOC(=O)OCCC[Au],,,"C{<OC(=O)CCCCC>,<OC(=O)OCCC>}C",CH3,CH3,,0.72,,,,70/30,,,246000,246000,1.35,5583.880136,216.092106,Random,,,,,,,,,,,,,,,,,,,,,,,,,,,,,,,,,,,,,,,,,,,,,,LiTFSI,O=S(=O)([N-]S(=O)(=O)C(F)(F)F)C(F)(F)F.[Li+],,0.28,1.354588766,286.9332984,,,,,,,,,,,,60,6.72E-05,-4.172630727
,,1/27/2019,AMN,,,doi.org/10.1016/j.jpowsour.2015.08.035,PCL-co-PTMC,[Cu]OC(=O)CCCCCOC(=O)OCCC[Au],[Cu]OC(=O)CCCCCOC(=O)OCCC[Au],,,"C{<OC(=O)CCCCC>,<OC(=O)OCCC>}C",CH3,CH3,,0.72,,,,90/10,,,256000,256000,1.42,5810.894892,216.092106,Random,,,,,,,,,,,,,,,,,,,,,,,,,,,,,,,,,,,,,,,,,,,,,,LiTFSI,O=S(=O)([N-]S(=O)(=O)C(F)(F)F)C(F)(F)F.[Li+],,0.28,1.354588766,286.9332984,,,,,,,,,,,,40,5.87E-05,-4.231361899
,,1/27/2019,AMN,,,doi.org/10.1016/j.jpowsour.2015.08.035,PCL-co-PTMC,[Cu]OC(=O)CCCCCOC(=O)OCCC[Au],[Cu]OC(=O)CCCCCOC(=O)OCCC[Au],,,"C{<OC(=O)CCCCC>,<OC(=O)OCCC>}C",CH3,CH3,,0.72,,,,80/20,,,257000,257000,1.42,5833.596368,216.092106,Random,,,,,,,,,,,,,,,,,,,,,,,,,,,,,,,,,,,,,,,,,,,,,,LiTFSI,O=S(=O)([N-]S(=O)(=O)C(F)(F)F)C(F)(F)F.[Li+],,0.28,1.354588766,286.9332984,,,,,,,,,,-40,,30,5.32E-05,-4.274088368
,,1/27/2019,AMN,,,doi.org/10.1016/j.jpowsour.2015.08.035,PCL-co-PTMC,[Cu]OC(=O)CCCCCOC(=O)OCCC[Au],[Cu]OC(=O)CCCCCOC(=O)OCCC[Au],,,"C{<OC(=O)CCCCC>,<OC(=O)OCCC>}C",CH3,CH3,,0.72,,,,70/30,,,246000,246000,1.35,5583.880136,216.092106,Random,,,,,,,,,,,,,,,,,,,,,,,,,,,,,,,,,,,,,,,,,,,,,,LiTFSI,O=S(=O)([N-]S(=O)(=O)C(F)(F)F)C(F)(F)F.[Li+],,0.28,1.354588766,286.9332984,,,,,,,,,,,,50,4.05E-05,-4.392544977
,,1/27/2019,AMN,,,doi.org/10.1016/j.jpowsour.2015.08.035,PCL-co-PTMC,[Cu]OC(=O)CCCCCOC(=O)OCCC[Au],[Cu]OC(=O)CCCCCOC(=O)OCCC[Au],,,"C{<OC(=O)CCCCC>,<OC(=O)OCCC>}C",CH3,CH3,,0.72,,,,80/20,,,257000,257000,1.42,5833.596368,216.092106,Random,,,,,,,,,,,,,,,,,,,,,,,,,,,,,,,,,,,,,,,,,,,,,,LiTFSI,O=S(=O)([N-]S(=O)(=O)C(F)(F)F)C(F)(F)F.[Li+],,0.28,1.354588766,286.9332984,,,,,,,,,,-40,,25,3.75E-05,-4.425968732
,,1/27/2019,AMN,,,doi.org/10.1016/j.jpowsour.2015.08.035,PCL-co-PTMC,[Cu]OC(=O)CCCCCOC(=O)OCCC[Au],[Cu]OC(=O)CCCCCOC(=O)OCCC[Au],,,"C{<OC(=O)CCCCC>,<OC(=O)OCCC>}C",CH3,CH3,,0.72,,,,90/10,,,256000,256000,1.42,5810.894892,216.092106,Random,,,,,,,,,,,,,,,,,,,,,,,,,,,,,,,,,,,,,,,,,,,,,,LiTFSI,O=S(=O)([N-]S(=O)(=O)C(F)(F)F)C(F)(F)F.[Li+],,0.28,1.354588766,286.9332984,,,,,,,,,,,,30,2.93E-05,-4.53313238
,,1/27/2019,AMN,,,doi.org/10.1016/j.jpowsour.2015.08.035,PCL-co-PTMC,[Cu]OC(=O)CCCCCOC(=O)OCCC[Au],[Cu]OC(=O)CCCCCOC(=O)OCCC[Au],,,"C{<OC(=O)CCCCC>,<OC(=O)OCCC>}C",CH3,CH3,,0.72,,,,70/30,,,246000,246000,1.35,5583.880136,216.092106,Random,,,,,,,,,,,,,,,,,,,,,,,,,,,,,,,,,,,,,,,,,,,,,,LiTFSI,O=S(=O)([N-]S(=O)(=O)C(F)(F)F)C(F)(F)F.[Li+],,0.28,1.354588766,286.9332984,,,,,,,,,,,,40,2.08E-05,-4.681936665
,,1/27/2019,AMN,,,doi.org/10.1016/j.jpowsour.2015.08.035,PCL-co-PTMC,[Cu]OC(=O)CCCCCOC(=O)OCCC[Au],[Cu]OC(=O)CCCCCOC(=O)OCCC[Au],,,"C{<OC(=O)CCCCC>,<OC(=O)OCCC>}C",CH3,CH3,,0.72,,,,90/10,,,256000,256000,1.42,5810.894892,216.092106,Random,,,,,,,,,,,,,,,,,,,,,,,,,,,,,,,,,,,,,,,,,,,,,,LiTFSI,O=S(=O)([N-]S(=O)(=O)C(F)(F)F)C(F)(F)F.[Li+],,0.28,1.354588766,286.9332984,,,,,,,,,,,,25,1.94E-05,-4.71219827
,,1/27/2019,AMN,,,doi.org/10.1016/j.jpowsour.2015.08.035,PCL-co-PTMC,[Cu]OC(=O)CCCCCOC(=O)OCCC[Au],[Cu]OC(=O)CCCCCOC(=O)OCCC[Au],,,"C{<OC(=O)CCCCC>,<OC(=O)OCCC>}C",CH3,CH3,,0.72,,,,70/30,,,246000,246000,1.35,5583.880136,216.092106,Random,,,,,,,,,,,,,,,,,,,,,,,,,,,,,,,,,,,,,,,,,,,,,,LiTFSI,O=S(=O)([N-]S(=O)(=O)C(F)(F)F)C(F)(F)F.[Li+],,0.28,1.354588766,286.9332984,,,,,,,,,,,,30,8.67E-06,-5.061980903
,,1/27/2019,AMN,,,doi.org/10.1016/j.jpowsour.2015.08.035,PCL-co-PTMC,[Cu]OC(=O)CCCCCOC(=O)OCCC[Au],[Cu]OC(=O)CCCCCOC(=O)OCCC[Au],,,"C{<OC(=O)CCCCC>,<OC(=O)OCCC>}C",CH3,CH3,,0.72,,,,70/30,,,246000,246000,1.35,5583.880136,216.092106,Random,,,,,,,,,,,,,,,,,,,,,,,,,,,,,,,,,,,,,,,,,,,,,,LiTFSI,O=S(=O)([N-]S(=O)(=O)C(F)(F)F)C(F)(F)F.[Li+],,0.28,1.354588766,286.9332984,,,,,,,,,,,,25,5.65E-06,-5.247951552
,,1/27/2019,AMN,,,doi.org/10.1016/j.jpowsour.2015.08.035,PCL,[Cu]OC(=O)CCCCC[Au],[Cu]OC(=O)CCCCC[Au],,,C{<OC(=O)CCCCC>}C,CH3,CH3,,0.64,,,,,,,338000,338000,1.24,2961.275626,114.0642458,,,,,,,,,,,,,,,,,,,,,,,,,,,,,,,,,,,,,,,,,,,,,,,LiTFSI,O=S(=O)([N-]S(=O)(=O)C(F)(F)F)C(F)(F)F.[Li+],,0.36,1.959315894,286.9332984,,,,,,,,,,,,100,0.000117,-3.931814138
,,1/27/2019,AMN,,,doi.org/10.1016/j.jpowsour.2015.08.035,PCL,[Cu]OC(=O)CCCCC[Au],[Cu]OC(=O)CCCCC[Au],,,C{<OC(=O)CCCCC>}C,CH3,CH3,,0.64,,,,,,,338000,338000,1.24,2961.275626,114.0642458,,,,,,,,,,,,,,,,,,,,,,,,,,,,,,,,,,,,,,,,,,,,,,,LiTFSI,O=S(=O)([N-]S(=O)(=O)C(F)(F)F)C(F)(F)F.[Li+],,0.36,1.959315894,286.9332984,,,,,,,,,,,,90,7.72E-05,-4.1123827
,,1/27/2019,AMN,,,doi.org/10.1016/j.jpowsour.2015.08.035,PCL,[Cu]OC(=O)CCCCC[Au],[Cu]OC(=O)CCCCC[Au],,,C{<OC(=O)CCCCC>}C,CH3,CH3,,0.64,,,,,,,338000,338000,1.24,2961.275626,114.0642458,,,,,,,,,,,,,,,,,,,,,,,,,,,,,,,,,,,,,,,,,,,,,,,LiTFSI,O=S(=O)([N-]S(=O)(=O)C(F)(F)F)C(F)(F)F.[Li+],,0.36,1.959315894,286.9332984,,,,,,,,,,,,80,4.84E-05,-4.315154638
,,1/27/2019,AMN,,,doi.org/10.1016/j.jpowsour.2015.08.035,PCL,[Cu]OC(=O)CCCCC[Au],[Cu]OC(=O)CCCCC[Au],,,C{<OC(=O)CCCCC>}C,CH3,CH3,,0.64,,,,,,,338000,338000,1.24,2961.275626,114.0642458,,,,,,,,,,,,,,,,,,,,,,,,,,,,,,,,,,,,,,,,,,,,,,,LiTFSI,O=S(=O)([N-]S(=O)(=O)C(F)(F)F)C(F)(F)F.[Li+],,0.36,1.959315894,286.9332984,,,,,,,,,,,,70,2.93E-05,-4.53313238
,,1/27/2019,AMN,,,doi.org/10.1016/j.jpowsour.2015.08.035,PCL,[Cu]OC(=O)CCCCC[Au],[Cu]OC(=O)CCCCC[Au],,,C{<OC(=O)CCCCC>}C,CH3,CH3,,0.64,,,,,,,338000,338000,1.24,2961.275626,114.0642458,,,,,,,,,,,,,,,,,,,,,,,,,,,,,,,,,,,,,,,,,,,,,,,LiTFSI,O=S(=O)([N-]S(=O)(=O)C(F)(F)F)C(F)(F)F.[Li+],,0.36,1.959315894,286.9332984,,,,,,,,,,,,60,1.63E-05,-4.787812396
,,1/27/2019,AMN,,,doi.org/10.1016/j.jpowsour.2015.08.035,PCL,[Cu]OC(=O)CCCCC[Au],[Cu]OC(=O)CCCCC[Au],,,C{<OC(=O)CCCCC>}C,CH3,CH3,,0.64,,,,,,,338000,338000,1.24,2961.275626,114.0642458,,,,,,,,,,,,,,,,,,,,,,,,,,,,,,,,,,,,,,,,,,,,,,,LiTFSI,O=S(=O)([N-]S(=O)(=O)C(F)(F)F)C(F)(F)F.[Li+],,0.36,1.959315894,286.9332984,,,,,,,,,,,,50,8.65E-06,-5.062983893
,,1/27/2019,AMN,,,doi.org/10.1016/j.jpowsour.2015.08.035,PCL,[Cu]OC(=O)CCCCC[Au],[Cu]OC(=O)CCCCC[Au],,,C{<OC(=O)CCCCC>}C,CH3,CH3,,0.64,,,,,,,338000,338000,1.24,2961.275626,114.0642458,,,,,,,,,,,,,,,,,,,,,,,,,,,,,,,,,,,,,,,,,,,,,,,LiTFSI,O=S(=O)([N-]S(=O)(=O)C(F)(F)F)C(F)(F)F.[Li+],,0.36,1.959315894,286.9332984,,,,,,,,,,,,40,4.12E-06,-5.385102784
,,1/27/2019,AMN,,,doi.org/10.1016/j.jpowsour.2015.08.035,PCL,[Cu]OC(=O)CCCCC[Au],[Cu]OC(=O)CCCCC[Au],,,C{<OC(=O)CCCCC>}C,CH3,CH3,,0.64,,,,,,,338000,338000,1.24,2961.275626,114.0642458,,,,,,,,,,,,,,,,,,,,,,,,,,,,,,,,,,,,,,,,,,,,,,,LiTFSI,O=S(=O)([N-]S(=O)(=O)C(F)(F)F)C(F)(F)F.[Li+],,0.36,1.959315894,286.9332984,,,,,,,,,,,,30,1.71E-06,-5.76700389
,,1/27/2019,AMN,,,doi.org/10.1016/j.jpowsour.2015.08.035,PCL,[Cu]OC(=O)CCCCC[Au],[Cu]OC(=O)CCCCC[Au],,,C{<OC(=O)CCCCC>}C,CH3,CH3,,0.64,,,,,,,338000,338000,1.24,2961.275626,114.0642458,,,,,,,,,,,,,,,,,,,,,,,,,,,,,,,,,,,,,,,,,,,,,,,LiTFSI,O=S(=O)([N-]S(=O)(=O)C(F)(F)F)C(F)(F)F.[Li+],,0.36,1.959315894,286.9332984,,,,,,,,,,,,25,1.15E-06,-5.93930216
,,1/27/2019,AMN,,,doi.org/10.1016/j.jpowsour.2015.08.035,PCL-co-PTMC,[Cu]OC(=O)CCCCCOC(=O)OCCC[Au],[Cu]OC(=O)CCCCCOC(=O)OCCC[Au],,,"C{<OC(=O)CCCCC>,<OC(=O)OCCC>}C",CH3,CH3,,0.64,,,,80/20,,,257000,257000,1.42,5833.596368,216.092106,Random,,,,,,,,,,,,,,,,,,,,,,,,,,,,,,,,,,,,,,,,,,,,,,LiTFSI,O=S(=O)([N-]S(=O)(=O)C(F)(F)F)C(F)(F)F.[Li+],,0.36,1.959315894,286.9332984,,,,,,,,,,-36,,100,0.00122,-2.913640169
,,1/27/2019,AMN,,,doi.org/10.1016/j.jpowsour.2015.08.035,PCL-co-PTMC,[Cu]OC(=O)CCCCCOC(=O)OCCC[Au],[Cu]OC(=O)CCCCCOC(=O)OCCC[Au],,,"C{<OC(=O)CCCCC>,<OC(=O)OCCC>}C",CH3,CH3,,0.64,,,,80/20,,,257000,257000,1.42,5833.596368,216.092106,Random,,,,,,,,,,,,,,,,,,,,,,,,,,,,,,,,,,,,,,,,,,,,,,LiTFSI,O=S(=O)([N-]S(=O)(=O)C(F)(F)F)C(F)(F)F.[Li+],,0.36,1.959315894,286.9332984,,,,,,,,,,-36,,90,0.000933,-3.030118356
,,1/27/2019,AMN,,,doi.org/10.1016/j.jpowsour.2015.08.035,PCL-co-PTMC,[Cu]OC(=O)CCCCCOC(=O)OCCC[Au],[Cu]OC(=O)CCCCCOC(=O)OCCC[Au],,,"C{<OC(=O)CCCCC>,<OC(=O)OCCC>}C",CH3,CH3,,0.64,,,,80/20,,,257000,257000,1.42,5833.596368,216.092106,Random,,,,,,,,,,,,,,,,,,,,,,,,,,,,,,,,,,,,,,,,,,,,,,LiTFSI,O=S(=O)([N-]S(=O)(=O)C(F)(F)F)C(F)(F)F.[Li+],,0.36,1.959315894,286.9332984,,,,,,,,,,-36,,80,0.000676,-3.170053304
,,1/27/2019,AMN,,,doi.org/10.1016/j.jpowsour.2015.08.035,PCL-co-PTMC,[Cu]OC(=O)CCCCCOC(=O)OCCC[Au],[Cu]OC(=O)CCCCCOC(=O)OCCC[Au],,,"C{<OC(=O)CCCCC>,<OC(=O)OCCC>}C",CH3,CH3,,0.64,,,,80/20,,,257000,257000,1.42,5833.596368,216.092106,Random,,,,,,,,,,,,,,,,,,,,,,,,,,,,,,,,,,,,,,,,,,,,,,LiTFSI,O=S(=O)([N-]S(=O)(=O)C(F)(F)F)C(F)(F)F.[Li+],,0.36,1.959315894,286.9332984,,,,,,,,,,-36,,70,0.000478,-3.320572103
,,1/27/2019,AMN,,,doi.org/10.1016/j.jpowsour.2015.08.035,PCL-co-PTMC,[Cu]OC(=O)CCCCCOC(=O)OCCC[Au],[Cu]OC(=O)CCCCCOC(=O)OCCC[Au],,,"C{<OC(=O)CCCCC>,<OC(=O)OCCC>}C",CH3,CH3,,0.64,,,,70/30,,,246000,246000,1.35,5583.880136,216.092106,Random,,,,,,,,,,,,,,,,,,,,,,,,,,,,,,,,,,,,,,,,,,,,,,LiTFSI,O=S(=O)([N-]S(=O)(=O)C(F)(F)F)C(F)(F)F.[Li+],,0.36,1.959315894,286.9332984,,,,,,,,,,,,100,0.000477,-3.321481621
,,1/27/2019,AMN,,,doi.org/10.1016/j.jpowsour.2015.08.035,PCL-co-PTMC,[Cu]OC(=O)CCCCCOC(=O)OCCC[Au],[Cu]OC(=O)CCCCCOC(=O)OCCC[Au],,,"C{<OC(=O)CCCCC>,<OC(=O)OCCC>}C",CH3,CH3,,0.64,,,,90/10,,,256000,256000,1.42,5810.894892,216.092106,Random,,,,,,,,,,,,,,,,,,,,,,,,,,,,,,,,,,,,,,,,,,,,,,LiTFSI,O=S(=O)([N-]S(=O)(=O)C(F)(F)F)C(F)(F)F.[Li+],,0.36,1.959315894,286.9332984,,,,,,,,,,,,100,0.000464,-3.333482019
,,1/27/2019,AMN,,,doi.org/10.1016/j.jpowsour.2015.08.035,PCL-co-PTMC,[Cu]OC(=O)CCCCCOC(=O)OCCC[Au],[Cu]OC(=O)CCCCCOC(=O)OCCC[Au],,,"C{<OC(=O)CCCCC>,<OC(=O)OCCC>}C",CH3,CH3,,0.64,,,,90/10,,,256000,256000,1.42,5810.894892,216.092106,Random,,,,,,,,,,,,,,,,,,,,,,,,,,,,,,,,,,,,,,,,,,,,,,LiTFSI,O=S(=O)([N-]S(=O)(=O)C(F)(F)F)C(F)(F)F.[Li+],,0.36,1.959315894,286.9332984,,,,,,,,,,,,90,0.000429,-3.367542708
,,1/27/2019,AMN,,,doi.org/10.1016/j.jpowsour.2015.08.035,PCL-co-PTMC,[Cu]OC(=O)CCCCCOC(=O)OCCC[Au],[Cu]OC(=O)CCCCCOC(=O)OCCC[Au],,,"C{<OC(=O)CCCCC>,<OC(=O)OCCC>}C",CH3,CH3,,0.64,,,,70/30,,,246000,246000,1.35,5583.880136,216.092106,Random,,,,,,,,,,,,,,,,,,,,,,,,,,,,,,,,,,,,,,,,,,,,,,LiTFSI,O=S(=O)([N-]S(=O)(=O)C(F)(F)F)C(F)(F)F.[Li+],,0.36,1.959315894,286.9332984,,,,,,,,,,,,90,0.000354,-3.450996738
,,1/27/2019,AMN,,,doi.org/10.1016/j.jpowsour.2015.08.035,PCL-co-PTMC,[Cu]OC(=O)CCCCCOC(=O)OCCC[Au],[Cu]OC(=O)CCCCCOC(=O)OCCC[Au],,,"C{<OC(=O)CCCCC>,<OC(=O)OCCC>}C",CH3,CH3,,0.64,,,,80/20,,,257000,257000,1.42,5833.596368,216.092106,Random,,,,,,,,,,,,,,,,,,,,,,,,,,,,,,,,,,,,,,,,,,,,,,LiTFSI,O=S(=O)([N-]S(=O)(=O)C(F)(F)F)C(F)(F)F.[Li+],,0.36,1.959315894,286.9332984,,,,,,,,,,-36,,60,0.000319,-3.496209317
,,1/27/2019,AMN,,,doi.org/10.1016/j.jpowsour.2015.08.035,PCL-co-PTMC,[Cu]OC(=O)CCCCCOC(=O)OCCC[Au],[Cu]OC(=O)CCCCCOC(=O)OCCC[Au],,,"C{<OC(=O)CCCCC>,<OC(=O)OCCC>}C",CH3,CH3,,0.64,,,,90/10,,,256000,256000,1.42,5810.894892,216.092106,Random,,,,,,,,,,,,,,,,,,,,,,,,,,,,,,,,,,,,,,,,,,,,,,LiTFSI,O=S(=O)([N-]S(=O)(=O)C(F)(F)F)C(F)(F)F.[Li+],,0.36,1.959315894,286.9332984,,,,,,,,,,,,80,0.000291,-3.536107011
,,1/27/2019,AMN,,,doi.org/10.1016/j.jpowsour.2015.08.035,PCL-co-PTMC,[Cu]OC(=O)CCCCCOC(=O)OCCC[Au],[Cu]OC(=O)CCCCCOC(=O)OCCC[Au],,,"C{<OC(=O)CCCCC>,<OC(=O)OCCC>}C",CH3,CH3,,0.64,,,,70/30,,,246000,246000,1.35,5583.880136,216.092106,Random,,,,,,,,,,,,,,,,,,,,,,,,,,,,,,,,,,,,,,,,,,,,,,LiTFSI,O=S(=O)([N-]S(=O)(=O)C(F)(F)F)C(F)(F)F.[Li+],,0.36,1.959315894,286.9332984,,,,,,,,,,,,80,0.000233,-3.632644079
,,1/27/2019,AMN,,,doi.org/10.1016/j.jpowsour.2015.08.035,PCL-co-PTMC,[Cu]OC(=O)CCCCCOC(=O)OCCC[Au],[Cu]OC(=O)CCCCCOC(=O)OCCC[Au],,,"C{<OC(=O)CCCCC>,<OC(=O)OCCC>}C",CH3,CH3,,0.64,,,,80/20,,,257000,257000,1.42,5833.596368,216.092106,Random,,,,,,,,,,,,,,,,,,,,,,,,,,,,,,,,,,,,,,,,,,,,,,LiTFSI,O=S(=O)([N-]S(=O)(=O)C(F)(F)F)C(F)(F)F.[Li+],,0.36,1.959315894,286.9332984,,,,,,,,,,-36,,50,0.000199,-3.701146924
,,1/27/2019,AMN,,,doi.org/10.1016/j.jpowsour.2015.08.035,PCL-co-PTMC,[Cu]OC(=O)CCCCCOC(=O)OCCC[Au],[Cu]OC(=O)CCCCCOC(=O)OCCC[Au],,,"C{<OC(=O)CCCCC>,<OC(=O)OCCC>}C",CH3,CH3,,0.64,,,,90/10,,,256000,256000,1.42,5810.894892,216.092106,Random,,,,,,,,,,,,,,,,,,,,,,,,,,,,,,,,,,,,,,,,,,,,,,LiTFSI,O=S(=O)([N-]S(=O)(=O)C(F)(F)F)C(F)(F)F.[Li+],,0.36,1.959315894,286.9332984,,,,,,,,,,,,70,0.00019,-3.721246399
,,1/27/2019,AMN,,,doi.org/10.1016/j.jpowsour.2015.08.035,PCL-co-PTMC,[Cu]OC(=O)CCCCCOC(=O)OCCC[Au],[Cu]OC(=O)CCCCCOC(=O)OCCC[Au],,,"C{<OC(=O)CCCCC>,<OC(=O)OCCC>}C",CH3,CH3,,0.64,,,,70/30,,,246000,246000,1.35,5583.880136,216.092106,Random,,,,,,,,,,,,,,,,,,,,,,,,,,,,,,,,,,,,,,,,,,,,,,LiTFSI,O=S(=O)([N-]S(=O)(=O)C(F)(F)F)C(F)(F)F.[Li+],,0.36,1.959315894,286.9332984,,,,,,,,,,,,70,0.000143,-3.844663963
,,1/27/2019,AMN,,,doi.org/10.1016/j.jpowsour.2015.08.035,PCL-co-PTMC,[Cu]OC(=O)CCCCCOC(=O)OCCC[Au],[Cu]OC(=O)CCCCCOC(=O)OCCC[Au],,,"C{<OC(=O)CCCCC>,<OC(=O)OCCC>}C",CH3,CH3,,0.64,,,,90/10,,,256000,256000,1.42,5810.894892,216.092106,Random,,,,,,,,,,,,,,,,,,,,,,,,,,,,,,,,,,,,,,,,,,,,,,LiTFSI,O=S(=O)([N-]S(=O)(=O)C(F)(F)F)C(F)(F)F.[Li+],,0.36,1.959315894,286.9332984,,,,,,,,,,,,60,0.00012,-3.920818754
,,1/27/2019,AMN,,,doi.org/10.1016/j.jpowsour.2015.08.035,PCL-co-PTMC,[Cu]OC(=O)CCCCCOC(=O)OCCC[Au],[Cu]OC(=O)CCCCCOC(=O)OCCC[Au],,,"C{<OC(=O)CCCCC>,<OC(=O)OCCC>}C",CH3,CH3,,0.64,,,,80/20,,,257000,257000,1.42,5833.596368,216.092106,Random,,,,,,,,,,,,,,,,,,,,,,,,,,,,,,,,,,,,,,,,,,,,,,LiTFSI,O=S(=O)([N-]S(=O)(=O)C(F)(F)F)C(F)(F)F.[Li+],,0.36,1.959315894,286.9332984,,,,,,,,,,-36,,40,0.000118,-3.928117993
,,1/27/2019,AMN,,,doi.org/10.1016/j.jpowsour.2015.08.035,PCL-co-PTMC,[Cu]OC(=O)CCCCCOC(=O)OCCC[Au],[Cu]OC(=O)CCCCCOC(=O)OCCC[Au],,,"C{<OC(=O)CCCCC>,<OC(=O)OCCC>}C",CH3,CH3,,0.64,,,,70/30,,,246000,246000,1.35,5583.880136,216.092106,Random,,,,,,,,,,,,,,,,,,,,,,,,,,,,,,,,,,,,,,,,,,,,,,LiTFSI,O=S(=O)([N-]S(=O)(=O)C(F)(F)F)C(F)(F)F.[Li+],,0.36,1.959315894,286.9332984,,,,,,,,,,,,60,8.47E-05,-4.07211659
,,1/27/2019,AMN,,,doi.org/10.1016/j.jpowsour.2015.08.035,PCL-co-PTMC,[Cu]OC(=O)CCCCCOC(=O)OCCC[Au],[Cu]OC(=O)CCCCCOC(=O)OCCC[Au],,,"C{<OC(=O)CCCCC>,<OC(=O)OCCC>}C",CH3,CH3,,0.64,,,,90/10,,,256000,256000,1.42,5810.894892,216.092106,Random,,,,,,,,,,,,,,,,,,,,,,,,,,,,,,,,,,,,,,,,,,,,,,LiTFSI,O=S(=O)([N-]S(=O)(=O)C(F)(F)F)C(F)(F)F.[Li+],,0.36,1.959315894,286.9332984,,,,,,,,,,,,50,7.15E-05,-4.145693958
,,1/27/2019,AMN,,,doi.org/10.1016/j.jpowsour.2015.08.035,PCL-co-PTMC,[Cu]OC(=O)CCCCCOC(=O)OCCC[Au],[Cu]OC(=O)CCCCCOC(=O)OCCC[Au],,,"C{<OC(=O)CCCCC>,<OC(=O)OCCC>}C",CH3,CH3,,0.64,,,,80/20,,,257000,257000,1.42,5833.596368,216.092106,Random,,,,,,,,,,,,,,,,,,,,,,,,,,,,,,,,,,,,,,,,,,,,,,LiTFSI,O=S(=O)([N-]S(=O)(=O)C(F)(F)F)C(F)(F)F.[Li+],,0.36,1.959315894,286.9332984,,,,,,,,,,-36,,30,6.04E-05,-4.218963061
,,1/27/2019,AMN,,,doi.org/10.1016/j.jpowsour.2015.08.035,PCL-co-PTMC,[Cu]OC(=O)CCCCCOC(=O)OCCC[Au],[Cu]OC(=O)CCCCCOC(=O)OCCC[Au],,,"C{<OC(=O)CCCCC>,<OC(=O)OCCC>}C",CH3,CH3,,0.64,,,,70/30,,,246000,246000,1.35,5583.880136,216.092106,Random,,,,,,,,,,,,,,,,,,,,,,,,,,,,,,,,,,,,,,,,,,,,,,LiTFSI,O=S(=O)([N-]S(=O)(=O)C(F)(F)F)C(F)(F)F.[Li+],,0.36,1.959315894,286.9332984,,,,,,,,,,,,50,4.54E-05,-4.342944147
,,1/27/2019,AMN,,,doi.org/10.1016/j.jpowsour.2015.08.035,PCL-co-PTMC,[Cu]OC(=O)CCCCCOC(=O)OCCC[Au],[Cu]OC(=O)CCCCCOC(=O)OCCC[Au],,,"C{<OC(=O)CCCCC>,<OC(=O)OCCC>}C",CH3,CH3,,0.64,,,,80/20,,,257000,257000,1.42,5833.596368,216.092106,Random,,,,,,,,,,,,,,,,,,,,,,,,,,,,,,,,,,,,,,,,,,,,,,LiTFSI,O=S(=O)([N-]S(=O)(=O)C(F)(F)F)C(F)(F)F.[Li+],,0.36,1.959315894,286.9332984,,,,,,,,,,-36,,25,4.15E-05,-4.381951903
,,1/27/2019,AMN,,,doi.org/10.1016/j.jpowsour.2015.08.035,PCL-co-PTMC,[Cu]OC(=O)CCCCCOC(=O)OCCC[Au],[Cu]OC(=O)CCCCCOC(=O)OCCC[Au],,,"C{<OC(=O)CCCCC>,<OC(=O)OCCC>}C",CH3,CH3,,0.64,,,,90/10,,,256000,256000,1.42,5810.894892,216.092106,Random,,,,,,,,,,,,,,,,,,,,,,,,,,,,,,,,,,,,,,,,,,,,,,LiTFSI,O=S(=O)([N-]S(=O)(=O)C(F)(F)F)C(F)(F)F.[Li+],,0.36,1.959315894,286.9332984,,,,,,,,,,,,40,3.84E-05,-4.415668776
,,1/27/2019,AMN,,,doi.org/10.1016/j.jpowsour.2015.08.035,PCL-co-PTMC,[Cu]OC(=O)CCCCCOC(=O)OCCC[Au],[Cu]OC(=O)CCCCCOC(=O)OCCC[Au],,,"C{<OC(=O)CCCCC>,<OC(=O)OCCC>}C",CH3,CH3,,0.64,,,,70/30,,,246000,246000,1.35,5583.880136,216.092106,Random,,,,,,,,,,,,,,,,,,,,,,,,,,,,,,,,,,,,,,,,,,,,,,LiTFSI,O=S(=O)([N-]S(=O)(=O)C(F)(F)F)C(F)(F)F.[Li+],,0.36,1.959315894,286.9332984,,,,,,,,,,,,40,2.21E-05,-4.655607726
,,1/27/2019,AMN,,,doi.org/10.1016/j.jpowsour.2015.08.035,PCL-co-PTMC,[Cu]OC(=O)CCCCCOC(=O)OCCC[Au],[Cu]OC(=O)CCCCCOC(=O)OCCC[Au],,,"C{<OC(=O)CCCCC>,<OC(=O)OCCC>}C",CH3,CH3,,0.64,,,,90/10,,,256000,256000,1.42,5810.894892,216.092106,Random,,,,,,,,,,,,,,,,,,,,,,,,,,,,,,,,,,,,,,,,,,,,,,LiTFSI,O=S(=O)([N-]S(=O)(=O)C(F)(F)F)C(F)(F)F.[Li+],,0.36,1.959315894,286.9332984,,,,,,,,,,,,30,1.93E-05,-4.714442691
,,1/27/2019,AMN,,,doi.org/10.1016/j.jpowsour.2015.08.035,PCL-co-PTMC,[Cu]OC(=O)CCCCCOC(=O)OCCC[Au],[Cu]OC(=O)CCCCCOC(=O)OCCC[Au],,,"C{<OC(=O)CCCCC>,<OC(=O)OCCC>}C",CH3,CH3,,0.64,,,,90/10,,,256000,256000,1.42,5810.894892,216.092106,Random,,,,,,,,,,,,,,,,,,,,,,,,,,,,,,,,,,,,,,,,,,,,,,LiTFSI,O=S(=O)([N-]S(=O)(=O)C(F)(F)F)C(F)(F)F.[Li+],,0.36,1.959315894,286.9332984,,,,,,,,,,,,25,1.28E-05,-4.89279003
,,1/27/2019,AMN,,,doi.org/10.1016/j.jpowsour.2015.08.035,PCL-co-PTMC,[Cu]OC(=O)CCCCCOC(=O)OCCC[Au],[Cu]OC(=O)CCCCCOC(=O)OCCC[Au],,,"C{<OC(=O)CCCCC>,<OC(=O)OCCC>}C",CH3,CH3,,0.64,,,,70/30,,,246000,246000,1.35,5583.880136,216.092106,Random,,,,,,,,,,,,,,,,,,,,,,,,,,,,,,,,,,,,,,,,,,,,,,LiTFSI,O=S(=O)([N-]S(=O)(=O)C(F)(F)F)C(F)(F)F.[Li+],,0.36,1.959315894,286.9332984,,,,,,,,,,,,30,9.33E-06,-5.030118356
,,1/27/2019,AMN,,,doi.org/10.1016/j.jpowsour.2015.08.035,PCL-co-PTMC,[Cu]OC(=O)CCCCCOC(=O)OCCC[Au],[Cu]OC(=O)CCCCCOC(=O)OCCC[Au],,,"C{<OC(=O)CCCCC>,<OC(=O)OCCC>}C",CH3,CH3,,0.64,,,,70/30,,,246000,246000,1.35,5583.880136,216.092106,Random,,,,,,,,,,,,,,,,,,,,,,,,,,,,,,,,,,,,,,,,,,,,,,LiTFSI,O=S(=O)([N-]S(=O)(=O)C(F)(F)F)C(F)(F)F.[Li+],,0.36,1.959315894,286.9332984,,,,,,,,,,,,25,5.84E-06,-5.233587153
,,1/27/2019,AMN,,,doi.org/10.1016/j.jpowsour.2015.08.035,PCL-co-PTMC,[Cu]OC(=O)CCCCCOC(=O)OCCC[Au],[Cu]OC(=O)CCCCCOC(=O)OCCC[Au],,,"C{<OC(=O)CCCCC>,<OC(=O)OCCC>}C",CH3,CH3,,0.56,,,,80/20,,,257000,257000,1.42,5833.596368,216.092106,Random,,,,,,,,,,,,,,,,,,,,,,,,,,,,,,,,,,,,,,,,,,,,,,LiTFSI,O=S(=O)([N-]S(=O)(=O)C(F)(F)F)C(F)(F)F.[Li+],,0.44,2.736822201,286.9332984,,,,,,,,,,-39,,100,0.00058,-3.236572006
,,1/27/2019,AMN,,,doi.org/10.1016/j.jpowsour.2015.08.035,PCL-co-PTMC,[Cu]OC(=O)CCCCCOC(=O)OCCC[Au],[Cu]OC(=O)CCCCCOC(=O)OCCC[Au],,,"C{<OC(=O)CCCCC>,<OC(=O)OCCC>}C",CH3,CH3,,0.56,,,,80/20,,,257000,257000,1.42,5833.596368,216.092106,Random,,,,,,,,,,,,,,,,,,,,,,,,,,,,,,,,,,,,,,,,,,,,,,LiTFSI,O=S(=O)([N-]S(=O)(=O)C(F)(F)F)C(F)(F)F.[Li+],,0.44,2.736822201,286.9332984,,,,,,,,,,-39,,60,0.0001,-4
,,1/27/2019,AMN,,,doi.org/10.1016/j.jpowsour.2015.08.035,PCL-co-PTMC,[Cu]OC(=O)CCCCCOC(=O)OCCC[Au],[Cu]OC(=O)CCCCCOC(=O)OCCC[Au],,,"C{<OC(=O)CCCCC>,<OC(=O)OCCC>}C",CH3,CH3,,0.56,,,,80/20,,,257000,257000,1.42,5833.596368,216.092106,Random,,,,,,,,,,,,,,,,,,,,,,,,,,,,,,,,,,,,,,,,,,,,,,LiTFSI,O=S(=O)([N-]S(=O)(=O)C(F)(F)F)C(F)(F)F.[Li+],,0.44,2.736822201,286.9332984,,,,,,,,,,-39,,25,1.38E-05,-4.860120914
,,1/27/2019,AMN,,,doi.org/10.1016/j.ssi.2011.09.021,PEO,[Cu]OCC[Au],[Cu]OCC[Au],,,[H]{[>]<OCC>[<]}O[H],H,OH,0.921658986,0.643491883,,,,,,190,,190,1.01,4.270574617,44.02238095,,,,,,,,,,,,,,,,,,,,,,,,,,,,,,,,,,,,,,,,,,,,,,,LiTFSI,O=S(=O)([N-]S(=O)(=O)C(F)(F)F)C(F)(F)F.[Li+],0.078341014,0.356508117,1.929625426,286.9332984,,,,,,,,,,,,94.85,0.0071,-2.148741651
,,1/27/2019,AMN,,,doi.org/10.1016/j.ssi.2011.09.021,PEO,[Cu]OCC[Au],[Cu]OCC[Au],,,[H]{[>]<OCC>[<]}O[H],H,OH,0.921658986,0.643491883,,,,,,190,,190,1.01,4.270574617,44.02238095,,,,,,,,,,,,,,,,,,,,,,,,,,,,,,,,,,,,,,,,,,,,,,,LiTFSI,O=S(=O)([N-]S(=O)(=O)C(F)(F)F)C(F)(F)F.[Li+],0.078341014,0.356508117,1.929625426,286.9332984,,,,,,,,,,,,75.85,0.00444,-2.35261703
,,1/27/2019,AMN,,,doi.org/10.1016/j.ssi.2011.09.021,PEO,[Cu]OCC[Au],[Cu]OCC[Au],,,[H]{[>]<OCC>[<]}O[H],H,OH,0.921658986,0.643491883,,,,,,640,,640,1.03,14.10577124,44.02238095,,,,,,,,,,,,,,,,,,,,,,,,,,,,,,,,,,,,,,,,,,,,,,,LiTFSI,O=S(=O)([N-]S(=O)(=O)C(F)(F)F)C(F)(F)F.[Li+],0.078341014,0.356508117,1.929625426,286.9332984,,,,,,,,,,,,94.85,0.00323,-2.490797478
,,1/27/2019,AMN,,,doi.org/10.1016/j.ssi.2011.09.021,PEO,[Cu]OCC[Au],[Cu]OCC[Au],,,[H]{[>]<OCC>[<]}O[H],H,OH,0.921658986,0.643491883,,,,,,1000,,1000,1.1,20.63770509,44.02238095,,,,,,,,,,,,,,,,,,,,,,,,,,,,,,,,,,,,,,,,,,,,,,,LiTFSI,O=S(=O)([N-]S(=O)(=O)C(F)(F)F)C(F)(F)F.[Li+],0.078341014,0.356508117,1.929625426,286.9332984,,,,,,,,,,,,94.85,0.00287,-2.542118103
,,1/27/2019,AMN,,,doi.org/10.1016/j.ssi.2011.09.021,PEO,[Cu]OCC[Au],[Cu]OCC[Au],,,[H]{[>]<OCC>[<]}O[H],H,OH,0.921658986,0.643491883,,,,,,2000,,2000,1.1,41.27541017,44.02238095,,,,,,,,,,,,,,,,,,,,,,,,,,,,,,,,,,,,,,,,,,,,,,,LiTFSI,O=S(=O)([N-]S(=O)(=O)C(F)(F)F)C(F)(F)F.[Li+],0.078341014,0.356508117,1.929625426,286.9332984,,,,,,,,,,,,94.85,0.00235,-2.628932138
,,1/27/2019,AMN,,,doi.org/10.1016/j.ssi.2011.09.021,PEO,[Cu]OCC[Au],[Cu]OCC[Au],,,[H]{[>]<OCC>[<]}O[H],H,OH,0.921658986,0.643491883,,,,,,190,,190,1.01,4.270574617,44.02238095,,,,,,,,,,,,,,,,,,,,,,,,,,,,,,,,,,,,,,,,,,,,,,,LiTFSI,O=S(=O)([N-]S(=O)(=O)C(F)(F)F)C(F)(F)F.[Li+],0.078341014,0.356508117,1.929625426,286.9332984,,,,,,,,,,,,56.85,0.00225,-2.647817482
,,1/27/2019,AMN,,,doi.org/10.1016/j.ssi.2011.09.021,PEO,[Cu]OCC[Au],[Cu]OCC[Au],,,[H]{[>]<OCC>[<]}O[H],H,OH,0.921658986,0.643491883,,,,,,10000,,10000,1.05,216.2045295,44.02238095,,,,,,,,,,,,,,,,,,,,,,,,,,,,,,,,,,,,,,,,,,,,,,,LiTFSI,O=S(=O)([N-]S(=O)(=O)C(F)(F)F)C(F)(F)F.[Li+],0.078341014,0.356508117,1.929625426,286.9332984,,,,,,,,,,,,94.85,0.00202,-2.694648631
,,1/27/2019,AMN,,,doi.org/10.1016/j.ssi.2011.09.021,PEO,[Cu]OCC[Au],[Cu]OCC[Au],,,[H]{[>]<OCC>[<]}O[H],H,OH,0.921658986,0.643491883,,,,,,20000,,20000,1.1,412.7541017,44.02238095,,,,,,,,,,,,,,,,,,,,,,,,,,,,,,,,,,,,,,,,,,,,,,,LiTFSI,O=S(=O)([N-]S(=O)(=O)C(F)(F)F)C(F)(F)F.[Li+],0.078341014,0.356508117,1.929625426,286.9332984,,,,,,,,,,,,94.85,0.00201,-2.696803943
,,1/27/2019,AMN,,,doi.org/10.1016/j.ssi.2011.09.021,PEO,[Cu]OCC[Au],[Cu]OCC[Au],,,[H]{[>]<OCC>[<]}O[H],H,OH,0.921658986,0.643491883,,,,,,4000,,4000,1.03,88.16107028,44.02238095,,,,,,,,,,,,,,,,,,,,,,,,,,,,,,,,,,,,,,,,,,,,,,,LiTFSI,O=S(=O)([N-]S(=O)(=O)C(F)(F)F)C(F)(F)F.[Li+],0.078341014,0.356508117,1.929625426,286.9332984,,,,,,,,,,,,94.85,0.00199,-2.701146924
,,1/27/2019,AMN,,,doi.org/10.1016/j.ssi.2011.09.021,PEO,[Cu]OCC[Au],[Cu]OCC[Au],,,[H]{[>]<OCC>[<]}O[H],H,OH,0.921658986,0.643491883,,,,,,5000000,,5000000,,113507.378,44.02238095,,,,,,,,,,,,,,,,,,,,,,,,,,,,,,,,,,,,,,,,,,,,,,,LiTFSI,O=S(=O)([N-]S(=O)(=O)C(F)(F)F)C(F)(F)F.[Li+],0.078341014,0.356508117,1.929625426,286.9332984,,,,,,,,,,,,94.85,0.00189,-2.723538196
,,1/27/2019,AMN,,,doi.org/10.1016/j.ssi.2011.09.021,PEO,[Cu]OCC[Au],[Cu]OCC[Au],,,[H]{[>]<OCC>[<]}O[H],H,OH,0.921658986,0.643491883,,,,,,50000,,50000,1.19,953.8435124,44.02238095,,,,,,,,,,,,,,,,,,,,,,,,,,,,,,,,,,,,,,,,,,,,,,,LiTFSI,O=S(=O)([N-]S(=O)(=O)C(F)(F)F)C(F)(F)F.[Li+],0.078341014,0.356508117,1.929625426,286.9332984,,,,,,,,,,,,94.85,0.00183,-2.73754891
,,1/27/2019,AMN,,,doi.org/10.1016/j.ssi.2011.09.021,PEO,[Cu]OCC[Au],[Cu]OCC[Au],,,[H]{[>]<OCC>[<]}O[H],H,OH,0.921658986,0.643491883,,,,,,640,,640,1.03,14.10577124,44.02238095,,,,,,,,,,,,,,,,,,,,,,,,,,,,,,,,,,,,,,,,,,,,,,,LiTFSI,O=S(=O)([N-]S(=O)(=O)C(F)(F)F)C(F)(F)F.[Li+],0.078341014,0.356508117,1.929625426,286.9332984,,,,,,,,,,,,75.85,0.00177,-2.752026734
,,1/27/2019,AMN,,,doi.org/10.1016/j.ssi.2011.09.021,PEO,[Cu]OCC[Au],[Cu]OCC[Au],,,[H]{[>]<OCC>[<]}O[H],H,OH,0.921658986,0.643491883,,,,,,360000,,360000,1.12,7296.90287,44.02238095,,,,,,,,,,,,,,,,,,,,,,,,,,,,,,,,,,,,,,,,,,,,,,,LiTFSI,O=S(=O)([N-]S(=O)(=O)C(F)(F)F)C(F)(F)F.[Li+],0.078341014,0.356508117,1.929625426,286.9332984,,,,,,,,,,,,94.85,0.00173,-2.761953897
,,1/27/2019,AMN,,,doi.org/10.1016/j.ssi.2011.09.021,PEO,[Cu]OCC[Au],[Cu]OCC[Au],,,[H]{[>]<OCC>[<]}O[H],H,OH,0.921658986,0.643491883,,,,,,1000,,1000,1.1,20.63770509,44.02238095,,,,,,,,,,,,,,,,,,,,,,,,,,,,,,,,,,,,,,,,,,,,,,,LiTFSI,O=S(=O)([N-]S(=O)(=O)C(F)(F)F)C(F)(F)F.[Li+],0.078341014,0.356508117,1.929625426,286.9332984,,,,,,,,,,,,75.85,0.00164,-2.785156152
,,1/27/2019,AMN,,,doi.org/10.1016/j.ssi.2011.09.021,PEO,[Cu]OCC[Au],[Cu]OCC[Au],,,[H]{[>]<OCC>[<]}O[H],H,OH,0.921658986,0.643491883,,,,,,2000,,2000,1.1,41.27541017,44.02238095,,,,,,,,,,,,,,,,,,,,,,,,,,,,,,,,,,,,,,,,,,,,,,,LiTFSI,O=S(=O)([N-]S(=O)(=O)C(F)(F)F)C(F)(F)F.[Li+],0.078341014,0.356508117,1.929625426,286.9332984,,,,,,,,,,,,75.85,0.00127,-2.896196279
,,1/27/2019,AMN,,,doi.org/10.1016/j.ssi.2011.09.021,PEO,[Cu]OCC[Au],[Cu]OCC[Au],,,[H]{[>]<OCC>[<]}O[H],H,OH,0.921658986,0.643491883,,,,,,20000,,20000,1.1,412.7541017,44.02238095,,,,,,,,,,,,,,,,,,,,,,,,,,,,,,,,,,,,,,,,,,,,,,,LiTFSI,O=S(=O)([N-]S(=O)(=O)C(F)(F)F)C(F)(F)F.[Li+],0.078341014,0.356508117,1.929625426,286.9332984,,,,,,,,,,,,75.85,0.00111,-2.954677021
,,1/27/2019,AMN,,,doi.org/10.1016/j.ssi.2011.09.021,PEO,[Cu]OCC[Au],[Cu]OCC[Au],,,[H]{[>]<OCC>[<]}O[H],H,OH,0.921658986,0.643491883,,,,,,5000000,,5000000,,113507.378,44.02238095,,,,,,,,,,,,,,,,,,,,,,,,,,,,,,,,,,,,,,,,,,,,,,,LiTFSI,O=S(=O)([N-]S(=O)(=O)C(F)(F)F)C(F)(F)F.[Li+],0.078341014,0.356508117,1.929625426,286.9332984,,,,,,,,,,,,75.85,0.00108,-2.966576245
,,1/27/2019,AMN,,,doi.org/10.1016/j.ssi.2011.09.021,PEO,[Cu]OCC[Au],[Cu]OCC[Au],,,[H]{[>]<OCC>[<]}O[H],H,OH,0.921658986,0.643491883,,,,,,4000,,4000,1.03,88.16107028,44.02238095,,,,,,,,,,,,,,,,,,,,,,,,,,,,,,,,,,,,,,,,,,,,,,,LiTFSI,O=S(=O)([N-]S(=O)(=O)C(F)(F)F)C(F)(F)F.[Li+],0.078341014,0.356508117,1.929625426,286.9332984,,,,,,,,,,,,75.85,0.00106,-2.974694135
,,1/27/2019,AMN,,,doi.org/10.1016/j.ssi.2011.09.021,PEO,[Cu]OCC[Au],[Cu]OCC[Au],,,[H]{[>]<OCC>[<]}O[H],H,OH,0.921658986,0.643491883,,,,,,10000,,10000,1.05,216.2045295,44.02238095,,,,,,,,,,,,,,,,,,,,,,,,,,,,,,,,,,,,,,,,,,,,,,,LiTFSI,O=S(=O)([N-]S(=O)(=O)C(F)(F)F)C(F)(F)F.[Li+],0.078341014,0.356508117,1.929625426,286.9332984,,,,,,,,,,,,75.85,0.00106,-2.974694135
,,1/27/2019,AMN,,,doi.org/10.1016/j.ssi.2011.09.021,PEO,[Cu]OCC[Au],[Cu]OCC[Au],,,[H]{[>]<OCC>[<]}O[H],H,OH,0.921658986,0.643491883,,,,,,50000,,50000,1.19,953.8435124,44.02238095,,,,,,,,,,,,,,,,,,,,,,,,,,,,,,,,,,,,,,,,,,,,,,,LiTFSI,O=S(=O)([N-]S(=O)(=O)C(F)(F)F)C(F)(F)F.[Li+],0.078341014,0.356508117,1.929625426,286.9332984,,,,,,,,,,,,75.85,0.00098,-3.008773924
