Repository: zjurillpolymer/SPE_prediction

# SPE Prediction

Polymer electrolyte conductivity prediction using graph neural networks.

## Data

Data from [ChemPropPred](https://github.com/learningmatter-mit/Chem-prop-pred) — polymer electrolyte conductivity measurements including SMILES, conductivity (log S/cm), molecular weight, salt concentration, and temperature.

- `data/clean_train_data.csv` — cleaned training data
- `data/PolymerElectrolyteData.csv` — full raw dataset
- `data/PolyInfo_8salts.csv` / `data/polyinfo_5salts_4conc.csv` — PolyInfo polymer database with salt additives

File: data/PolymerElectrolyteData.csv (part 77 of 154)
Notes,Compound Notebook Name,Date Copied to Master Database,Data Recorded By,Seshadri Group,Oyaizu Group,DOI,Solvent 1 (S1),S1 SMILES,S1 SMILES 1,S1 SMILES 2,S1 SMILES 3,S1 Big SMILES,S1 End Group 1,S1 End Group 2,S1 Mol %,S1 Weight %,S1 SMILES 1 Mol %,S1 SMILES 2 Mol %,S1 SMILES 3 Mol %,S1 Molar Ratio,S1 Weight Ratio,S1 Mw,S1 Mn,S1 Mn or Mw,S1 Mw/Mn,S1 DOP,S1 Molar Mass (g/mol),S1 Type,S1 Block Mol Weight,Solvent 2 (S2),S2 SMILES,S2 SMILES 1,S2 SMILES 2,S2 Mol %,S2 Weight %,S2 SMILES 1 Mol %,S2 SMILES 2 Mol %,S2 Molar Ratio,S2 Weight Ratio,S2 Mw,S2 Mn,S2 Mn or Mw,S2 Mw/Mn,S2 DOP,S2 Molar Mass (g/mol),S2 Type,Solvent 3 (S3),S3 SMILES,S3 SMILES 1,S3 Mol %,S3 Weight %,S3 Molar Ratio,S3 Weight Ratio,S3 Mw,S3 Mn,S3 Mn or Mw,S3 Mw/Mn,S3 DOP,S3 Molar Mass (g/mol),S3 Type,Solvent 4 (S4),S4 SMILES,S4 Mol %,S4 Weight %,S4 Molar Ratio,S4 Weight Ratio,S4 Mw,S4 Mn,S4 Mn or Mw,S4 Mw/Mn,S4 DOP,S4 Molar Mass (g/mol),S4 Type,Salt 1,Salt1 SMILES,Salt1 Mol %,Salt1 Weight %,Salt1 Molality (mol salt/kg polymer),Salt1 Molar Mass (g/mol),Salt 2,Salt2 SMILES,Salt2 Mol %,Salt2 Weight %,Salt2 Molality (mol salt/kg polymer),Salt2 Molar Mass (g/mol),Inorganic Material 1 (IM1),IM1 Weight %,IM1 Particle Size (nm),Tg (oC),Heating Rate (K/min),Temperature (oC),Conductivity (S/cm),log Conductivity (S/cm)
,,1/27/2019,AMN,,,doi.org/10.1016/j.ssi.2011.09.021,PEO,[Cu]OCC[Au],[Cu]OCC[Au],,,[H]{[>]<OCC>[<]}O[H],H,OH,0.921658986,0.643491883,,,,,,360000,,360000,1.12,7296.90287,44.02238095,,,,,,,,,,,,,,,,,,,,,,,,,,,,,,,,,,,,,,,,,,,,,,,LiTFSI,O=S(=O)([N-]S(=O)(=O)C(F)(F)F)C(F)(F)F.[Li+],0.078341014,0.356508117,1.929625426,286.9332984,,,,,,,,,,,,75.85,0.000931,-3.031050319
,,1/27/2019,AMN,,,doi.org/10.1016/j.ssi.2011.09.021,PEO,[Cu]OCC[Au],[Cu]OCC[Au],,,[H]{[>]<OCC>[<]}O[H],H,OH,0.921658986,0.643491883,,,,,,640,,640,1.03,14.10577124,44.02238095,,,,,,,,,,,,,,,,,,,,,,,,,,,,,,,,,,,,,,,,,,,,,,,LiTFSI,O=S(=O)([N-]S(=O)(=O)C(F)(F)F)C(F)(F)F.[Li+],0.078341014,0.356508117,1.929625426,286.9332984,,,,,,,,,,,,56.85,0.000805,-3.09420412
,,1/27/2019,AMN,,,doi.org/10.1016/j.ssi.2011.09.021,PEO,[Cu]OCC[Au],[Cu]OCC[Au],,,[H]{[>]<OCC>[<]}O[H],H,OH,0.921658986,0.643491883,,,,,,1000,,1000,1.1,20.63770509,44.02238095,,,,,,,,,,,,,,,,,,,,,,,,,,,,,,,,,,,,,,,,,,,,,,,LiTFSI,O=S(=O)([N-]S(=O)(=O)C(F)(F)F)C(F)(F)F.[Li+],0.078341014,0.356508117,1.929625426,286.9332984,,,,,,,,,,,,56.85,0.000742,-3.129596095
,,1/27/2019,AMN,,,doi.org/10.1016/j.ssi.2011.09.021,PEO,[Cu]OCC[Au],[Cu]OCC[Au],,,[H]{[>]<OCC>[<]}O[H],H,OH,0.921658986,0.643491883,,,,,,2000,,2000,1.1,41.27541017,44.02238095,,,,,,,,,,,,,,,,,,,,,,,,,,,,,,,,,,,,,,,,,,,,,,,LiTFSI,O=S(=O)([N-]S(=O)(=O)C(F)(F)F)C(F)(F)F.[Li+],0.078341014,0.356508117,1.929625426,286.9332984,,,,,,,,,,,,56.85,0.000565,-3.247951552
,,1/27/2019,AMN,,,doi.org/10.1016/j.ssi.2011.09.021,PEO,[Cu]OCC[Au],[Cu]OCC[Au],,,[H]{[>]<OCC>[<]}O[H],H,OH,0.921658986,0.643491883,,,,,,5000000,,5000000,,113507.378,44.02238095,,,,,,,,,,,,,,,,,,,,,,,,,,,,,,,,,,,,,,,,,,,,,,,LiTFSI,O=S(=O)([N-]S(=O)(=O)C(F)(F)F)C(F)(F)F.[Li+],0.078341014,0.356508117,1.929625426,286.9332984,,,,,,,,,,,,56.85,0.000508,-3.294136288
,,1/27/2019,AMN,,,doi.org/10.1016/j.ssi.2011.09.021,PEO,[Cu]OCC[Au],[Cu]OCC[Au],,,[H]{[>]<OCC>[<]}O[H],H,OH,0.921658986,0.643491883,,,,,,20000,,20000,1.1,412.7541017,44.02238095,,,,,,,,,,,,,,,,,,,,,,,,,,,,,,,,,,,,,,,,,,,,,,,LiTFSI,O=S(=O)([N-]S(=O)(=O)C(F)(F)F)C(F)(F)F.[Li+],0.078341014,0.356508117,1.929625426,286.9332984,,,,,,,,,,,,56.85,0.000505,-3.296708622
,,1/27/2019,AMN,,,doi.org/10.1016/j.ssi.2011.09.021,PEO,[Cu]OCC[Au],[Cu]OCC[Au],,,[H]{[>]<OCC>[<]}O[H],H,OH,0.921658986,0.643491883,,,,,,4000,,4000,1.03,88.16107028,44.02238095,,,,,,,,,,,,,,,,,,,,,,,,,,,,,,,,,,,,,,,,,,,,,,,LiTFSI,O=S(=O)([N-]S(=O)(=O)C(F)(F)F)C(F)(F)F.[Li+],0.078341014,0.356508117,1.929625426,286.9332984,,,,,,,,,,,,56.85,0.000461,-3.336299075
,,1/27/2019,AMN,,,doi.org/10.1016/j.ssi.2011.09.021,PEO,[Cu]OCC[Au],[Cu]OCC[Au],,,[H]{[>]<OCC>[<]}O[H],H,OH,0.921658986,0.643491883,,,,,,10000,,10000,1.05,216.2045295,44.02238095,,,,,,,,,,,,,,,,,,,,,,,,,,,,,,,,,,,,,,,,,,,,,,,LiTFSI,O=S(=O)([N-]S(=O)(=O)C(F)(F)F)C(F)(F)F.[Li+],0.078341014,0.356508117,1.929625426,286.9332984,,,,,,,,,,,,56.85,0.000455,-3.341988603
,,1/27/2019,AMN,,,doi.org/10.1016/j.ssi.2011.09.021,PEO,[Cu]OCC[Au],[Cu]OCC[Au],,,[H]{[>]<OCC>[<]}O[H],H,OH,0.921658986,0.643491883,,,,,,50000,,50000,1.19,953.8435124,44.02238095,,,,,,,,,,,,,,,,,,,,,,,,,,,,,,,,,,,,,,,,,,,,,,,LiTFSI,O=S(=O)([N-]S(=O)(=O)C(F)(F)F)C(F)(F)F.[Li+],0.078341014,0.356508117,1.929625426,286.9332984,,,,,,,,,,,,56.85,0.000427,-3.369572125
,,1/27/2019,AMN,,,doi.org/10.1016/j.ssi.2011.09.021,PEO,[Cu]OCC[Au],[Cu]OCC[Au],,,[H]{[>]<OCC>[<]}O[H],H,OH,0.921658986,0.643491883,,,,,,360000,,360000,1.12,7296.90287,44.02238095,,,,,,,,,,,,,,,,,,,,,,,,,,,,,,,,,,,,,,,,,,,,,,,LiTFSI,O=S(=O)([N-]S(=O)(=O)C(F)(F)F)C(F)(F)F.[Li+],0.078341014,0.356508117,1.929625426,286.9332984,,,,,,,,,,,,56.85,0.000418,-3.378823718
,,1/27/2019,AMN/JL,,,doi.org/10.1021/acs.macromol.5b02620,PEO,[Cu]OCC[Au],[Cu]OCC[Au],,,[H]{[>]<OCC>[<]}O[H],H,OH,0.943396226,0.718869143,,,,,,,5000,5000,1.06,113.507378,44.02238095,,,,,,,,,,,,,,,,,,,,,,,,,,,,,,,,,,,,,,,,,,,,,,,LiTFSI,O=S(=O)([N-]S(=O)(=O)C(F)(F)F)C(F)(F)F.[Li+],0.056603774,0.281130857,1.362088536,286.9332984,,,,,,,,,,,,90,0.000932,-3.030584088
,,1/27/2019,AMN/JL,,,doi.org/10.1021/acs.macromol.5b02620,PEO,[Cu]OCC[Au],[Cu]OCC[Au],,,[H]{[>]<OCC>[<]}O[H],H,OH,0.917431193,0.630274358,,,,,,,5000,5000,1.06,113.507378,44.02238095,,,,,,,,,,,,,,,,,,,,,,,,,,,,,,,,,,,,,,,,,,,,,,,LiTFSI,O=S(=O)([N-]S(=O)(=O)C(F)(F)F)C(F)(F)F.[Li+],0.082568807,0.369725642,2.043132804,286.9332984,,,,,,,,,,,,90,0.001762,-2.753994096
,,1/27/2019,AMN/JL,,,doi.org/10.1021/acs.macromol.5b02620,PEO,[Cu]OCC[Au],[Cu]OCC[Au],,,[H]{[>]<OCC>[<]}O[H],H,OH,0.900900901,0.582421849,,,,,,,5000,5000,1.06,113.507378,44.02238095,,,,,,,,,,,,,,,,,,,,,,,,,,,,,,,,,,,,,,,,,,,,,,,LiTFSI,O=S(=O)([N-]S(=O)(=O)C(F)(F)F)C(F)(F)F.[Li+],0.099099099,0.417578151,2.497162316,286.9332984,,,,,,,,,,,,90,0.002192,-2.65915945
,,1/27/2019,AMN/JL,,,doi.org/10.1021/acs.macromol.5b02620,PEO,[Cu]OCC[Au],[Cu]OCC[Au],,,[H]{[>]<OCC>[<]}O[H],H,OH,0.869565217,0.505641853,,,,,,,5000,5000,1.06,113.507378,44.02238095,,,,,,,,,,,,,,,,,,,,,,,,,,,,,,,,,,,,,,,,,,,,,,,LiTFSI,O=S(=O)([N-]S(=O)(=O)C(F)(F)F)C(F)(F)F.[Li+],0.130434783,0.494358147,3.405221339,286.9332984,,,,,,,,,,,,90,0.001151,-2.938924676
,,1/27/2019,AMN/JL,,,doi.org/10.1021/acs.macromol.5b02620,PEO,[Cu]OCC[Au],[Cu]OCC[Au],,,[H]{[>]<OCC>[<]}O[H],H,OH,0.833333333,0.434107065,,,,,,,5000,5000,1.06,113.507378,44.02238095,,,,,,,,,,,,,,,,,,,,,,,,,,,,,,,,,,,,,,,,,,,,,,,LiTFSI,O=S(=O)([N-]S(=O)(=O)C(F)(F)F)C(F)(F)F.[Li+],0.166666667,0.565892935,4.540295119,286.9332984,,,,,,,,,,,,90,0.000747,-3.126679398
,,1/27/2019,AMN/JL,,,doi.org/10.1021/acs.macromol.5b02620,PEO,[Cu]OCC[Au],[Cu]OCC[Au],,,[H]{[>]<OCC>[<]}O[H],H,OH,0.793650794,0.371105304,,,,,,,5000,5000,1.06,113.507378,44.02238095,,,,,,,,,,,,,,,,,,,,,,,,,,,,,,,,,,,,,,,,,,,,,,,LiTFSI,O=S(=O)([N-]S(=O)(=O)C(F)(F)F)C(F)(F)F.[Li+],0.206349206,0.628894696,5.902383655,286.9332984,,,,,,,,,,,,90,0.000377,-3.42365865
,,1/27/2019,AMN/JL,,,doi.org/10.1021/acs.macromol.5b02620,PEO,[Cu]OCC[Au],[Cu]OCC[Au],,,[H]{[>]<OCC>[<]}O[H],H,OH,0.689655172,0.254255398,,,,,,,5000,5000,1.06,113.507378,44.02238095,,,,,,,,,,,,,,,,,,,,,,,,,,,,,,,,,,,,,,,,,,,,,,,LiTFSI,O=S(=O)([N-]S(=O)(=O)C(F)(F)F)C(F)(F)F.[Li+],0.310344828,0.745744602,10.21566402,286.9332984,,,,,,,,,,,,90,6.91E-05,-4.160521953
PS,,1/27/2019,AMN/JL,,,doi.org/10.1021/acs.macromol.5b02620,SEO,[Cu]OCCOCCCC(c1ccccc1)CC(c1ccccc1)[Au],[Cu]OCCOCCCC(c1ccccc1)CC(c1ccccc1)[Au],,,{<OCC>[$]}{[$]CC(c1ccccc1)},CH3,OCH3,0.970873786,0.94576225,,,,,,,5500,5500,1.04,,150.1006313,Block,4900,,,,,,,,,,,,,,,,,,,,,,,,,,,,,,,,,,,,,,,,,,,,,LiTFSI,O=S(=O)([N-]S(=O)(=O)C(F)(F)F)C(F)(F)F.[Li+],0.029126214,0.05423775,0.199865916,286.9332984,,,,,,,,,,,,90,2.03E-05,-4.692503962
PS,,1/27/2019,AMN/JL,,,doi.org/10.1021/acs.macromol.5b02620,SEO,[Cu]OCCOCCCC(c1ccccc1)CC(c1ccccc1)[Au],[Cu]OCCOCCCC(c1ccccc1)CC(c1ccccc1)[Au],,,{<OCC>[$]}{[$]CC(c1ccccc1)},CH3,OCH3,0.943396226,0.897105279,,,,,,,5500,5500,1.04,,150.1006313,Block,4900,,,,,,,,,,,,,,,,,,,,,,,,,,,,,,,,,,,,,,,,,,,,,LiTFSI,O=S(=O)([N-]S(=O)(=O)C(F)(F)F)C(F)(F)F.[Li+],0.056603774,0.102894721,0.399731829,286.9332984,,,,,,,,,,,,90,2.81E-05,-4.55129368
PS,,1/27/2019,AMN/JL,,,doi.org/10.1021/acs.macromol.5b02620,SEO,[Cu]OCCOCCCC(c1ccccc1)CC(c1ccccc1)[Au],[Cu]OCCOCCCC(c1ccccc1)CC(c1ccccc1)[Au],,,{<OCC>[$]}{[$]CC(c1ccccc1)},CH3,OCH3,0.917431193,0.853209882,,,,,,,5500,5500,1.04,,150.1006313,Block,4900,,,,,,,,,,,,,,,,,,,,,,,,,,,,,,,,,,,,,,,,,,,,,LiTFSI,O=S(=O)([N-]S(=O)(=O)C(F)(F)F)C(F)(F)F.[Li+],0.082568807,0.146790118,0.599597747,286.9332984,,,,,,,,,,,,90,3.10E-05,-4.508638306
PS,,1/27/2019,AMN/JL,,,doi.org/10.1021/acs.macromol.5b02620,SEO,[Cu]OCCOCCCC(c1ccccc1)CC(c1ccccc1)[Au],[Cu]OCCOCCCC(c1ccccc1)CC(c1ccccc1)[Au],,,{<OCC>[$]}{[$]CC(c1ccccc1)},CH3,OCH3,0.900900901,0.826257346,,,,,,,5500,5500,1.04,,150.1006313,Block,4900,,,,,,,,,,,,,,,,,,,,,,,,,,,,,,,,,,,,,,,,,,,,,LiTFSI,O=S(=O)([N-]S(=O)(=O)C(F)(F)F)C(F)(F)F.[Li+],0.099099099,0.173742654,0.732841689,286.9332984,,,,,,,,,,,,90,1.31E-05,-4.882728704
PS,,1/27/2019,AMN/JL,,,doi.org/10.1021/acs.macromol.5b02620,SEO,[Cu]OCCOCCCC(c1ccccc1)CC(c1ccccc1)[Au],[Cu]OCCOCCCC(c1ccccc1)CC(c1ccccc1)[Au],,,{<OCC>[$]}{[$]CC(c1ccccc1)},CH3,OCH3,0.869565217,0.777157216,,,,,,,5500,5500,1.04,,150.1006313,Block,4900,,,,,,,,,,,,,,,,,,,,,,,,,,,,,,,,,,,,,,,,,,,,,LiTFSI,O=S(=O)([N-]S(=O)(=O)C(F)(F)F)C(F)(F)F.[Li+],0.130434783,0.222842784,0.999329576,286.9332984,,,,,,,,,,,,90,4.36E-05,-4.360513511
PS,,1/27/2019,AMN/JL,,,doi.org/10.1021/acs.macromol.5b02620,SEO,[Cu]OCCOCCCC(c1ccccc1)CC(c1ccccc1)[Au],[Cu]OCCOCCCC(c1ccccc1)CC(c1ccccc1)[Au],,,{<OCC>[$]}{[$]CC(c1ccccc1)},CH3,OCH3,0.847457627,0.743998286,,,,,,,5500,5500,1.04,,150.1006313,Block,4900,,,,,,,,,,,,,,,,,,,,,,,,,,,,,,,,,,,,,,,,,,,,,LiTFSI,O=S(=O)([N-]S(=O)(=O)C(F)(F)F)C(F)(F)F.[Li+],0.152542373,0.256001714,1.199195492,286.9332984,,,,,,,,,,,,90,0.000123,-3.910094889
PS,,1/27/2019,AMN/JL,,,doi.org/10.1021/acs.macromol.5b02620,SEO,[Cu]OCCOCCCC(c1ccccc1)CC(c1ccccc1)[Au],[Cu]OCCOCCCC(c1ccccc1)CC(c1ccccc1)[Au],,,{<OCC>[$]}{[$]CC(c1ccccc1)},CH3,OCH3,0.826446281,0.713553148,,,,,,,5500,5500,1.04,,150.1006313,Block,4900,,,,,,,,,,,,,,,,,,,,,,,,,,,,,,,,,,,,,,,,,,,,,LiTFSI,O=S(=O)([N-]S(=O)(=O)C(F)(F)F)C(F)(F)F.[Li+],0.173553719,0.286446852,1.399061406,286.9332984,,,,,,,,,,,,90,0.000218,-3.661543506
PS,,1/27/2019,AMN/JL,,,doi.org/10.1021/acs.macromol.5b02620,SEO,[Cu]OCCOCCCC(c1ccccc1)CC(c1ccccc1)[Au],[Cu]OCCOCCCC(c1ccccc1)CC(c1ccccc1)[Au],,,{<OCC>[$]}{[$]CC(c1ccccc1)},CH3,OCH3,0.806451613,0.685501746,,,,,,,5500,5500,1.04,,150.1006313,Block,4900,,,,,,,,,,,,,,,,,,,,,,,,,,,,,,,,,,,,,,,,,,,,,LiTFSI,O=S(=O)([N-]S(=O)(=O)C(F)(F)F)C(F)(F)F.[Li+],0.193548387,0.314498254,1.598927318,286.9332984,,,,,,,,,,,,90,0.000181,-3.742321425
PS,,1/27/2019,AMN/JL,,,doi.org/10.1021/acs.macromol.5b02620,SEO,[Cu]OCCOCCCC(c1ccccc1)CC(c1ccccc1)[Au],[Cu]OCCOCCCC(c1ccccc1)CC(c1ccccc1)[Au],,,{<OCC>[$]}{[$]CC(c1ccccc1)},CH3,OCH3,0.787401575,0.659572448,,,,,,,5500,5500,1.04,,150.1006313,Block,4900,,,,,,,,,,,,,,,,,,,,,,,,,,,,,,,,,,,,,,,,,,,,,LiTFSI,O=S(=O)([N-]S(=O)(=O)C(F)(F)F)C(F)(F)F.[Li+],0.212598425,0.340427552,1.798793234,286.9332984,,,,,,,,,,,,90,0.000146,-3.835647144
PS,,1/27/2019,AMN/JL,,,doi.org/10.1021/acs.macromol.5b02620,SEO,[Cu]OCCOCCCC(c1ccccc1)CC(c1ccccc1)[Au],[Cu]OCCOCCCC(c1ccccc1)CC(c1ccccc1)[Au],,,{<OCC>[$]}{[$]CC(c1ccccc1)},CH3,OCH3,0.769230769,0.635533224,,,,,,,5500,5500,1.04,,150.1006313,Block,4900,,,,,,,,,,,,,,,,,,,,,,,,,,,,,,,,,,,,,,,,,,,,,LiTFSI,O=S(=O)([N-]S(=O)(=O)C(F)(F)F)C(F)(F)F.[Li+],0.230769231,0.364466776,1.998659145,286.9332984,,,,,,,,,,,,90,0.00011,-3.958607315
PS,,1/27/2019,AMN/JL,,,doi.org/10.1021/acs.macromol.5b02620,SEO,[Cu]OCCOCCCC(c1ccccc1)CC(c1ccccc1)[Au],[Cu]OCCOCCCC(c1ccccc1)CC(c1ccccc1)[Au],,,{<OCC>[$]}{[$]CC(c1ccccc1)},CH3,OCH3,0.740740741,0.599138856,,,,,,,5500,5500,1.04,,150.1006313,Block,4900,,,,,,,,,,,,,,,,,,,,,,,,,,,,,,,,,,,,,,,,,,,,,LiTFSI,O=S(=O)([N-]S(=O)(=O)C(F)(F)F)C(F)(F)F.[Li+],0.259259259,0.400861144,2.331769004,286.9332984,,,,,,,,,,,,90,8.14E-05,-4.089375595
PS,,1/27/2019,AMN/JL,,,doi.org/10.1021/acs.macromol.5b02620,SEO,[Cu]OCCOCCCC(c1ccccc1)CC(c1ccccc1)[Au],[Cu]OCCOCCCC(c1ccccc1)CC(c1ccccc1)[Au],,,{<OCC>[$]}{[$]CC(c1ccccc1)},CH3,OCH3,0.714285714,0.566687026,,,,,,,5500,5500,1.04,,150.1006313,Block,4900,,,,,,,,,,,,,,,,,,,,,,,,,,,,,,,,,,,,,,,,,,,,,LiTFSI,O=S(=O)([N-]S(=O)(=O)C(F)(F)F)C(F)(F)F.[Li+],0.285714286,0.433312974,2.664878863,286.9332984,,,,,,,,,,,,90,6.68E-05,-4.175223538
PS,,1/27/2019,AMN/JL,,,doi.org/10.1021/acs.macromol.5b02620,SEO,[Cu]OCCOCCCC(c1ccccc1)CC(c1ccccc1)[Au],[Cu]OCCOCCCC(c1ccccc1)CC(c1ccccc1)[Au],,,{<OCC>[$]}{[$]CC(c1ccccc1)},CH3,OCH3,0.970873786,0.94576225,,,,,,,16000,16000,1.09,,150.1006313,Block,16000,,,,,,,,,,,,,,,,,,,,,,,,,,,,,,,,,,,,,,,,,,,,,LiTFSI,O=S(=O)([N-]S(=O)(=O)C(F)(F)F)C(F)(F)F.[Li+],0.029126214,0.05423775,0.199865916,286.9332984,,,,,,,,,,,,90,1.55E-05,-4.809668302
PS,,1/27/2019,AMN/JL,,,doi.org/10.1021/acs.macromol.5b02620,SEO,[Cu]OCCOCCCC(c1ccccc1)CC(c1ccccc1)[Au],[Cu]OCCOCCCC(c1ccccc1)CC(c1ccccc1)[Au],,,{<OCC>[$]}{[$]CC(c1ccccc1)},CH3,OCH3,0.943396226,0.897105279,,,,,,,16000,16000,1.09,,150.1006313,Block,16000,,,,,,,,,,,,,,,,,,,,,,,,,,,,,,,,,,,,,,,,,,,,,LiTFSI,O=S(=O)([N-]S(=O)(=O)C(F)(F)F)C(F)(F)F.[Li+],0.056603774,0.102894721,0.399731829,286.9332984,,,,,,,,,,,,90,4.94E-05,-4.306273051
PS,,1/27/2019,AMN/JL,,,doi.org/10.1021/acs.macromol.5b02620,SEO,[Cu]OCCOCCCC(c1ccccc1)CC(c1ccccc1)[Au],[Cu]OCCOCCCC(c1ccccc1)CC(c1ccccc1)[Au],,,{<OCC>[$]}{[$]CC(c1ccccc1)},CH3,OCH3,0.917431193,0.853209882,,,,,,,16000,16000,1.09,,150.1006313,Block,16000,,,,,,,,,,,,,,,,,,,,,,,,,,,,,,,,,,,,,,,,,,,,,LiTFSI,O=S(=O)([N-]S(=O)(=O)C(F)(F)F)C(F)(F)F.[Li+],0.082568807,0.146790118,0.599597747,286.9332984,,,,,,,,,,,,90,9.99E-05,-4.000434512
PS,,1/27/2019,AMN/JL,,,doi.org/10.1021/acs.macromol.5b02620,SEO,[Cu]OCCOCCCC(c1ccccc1)CC(c1ccccc1)[Au],[Cu]OCCOCCCC(c1ccccc1)CC(c1ccccc1)[Au],,,{<OCC>[$]}{[$]CC(c1ccccc1)},CH3,OCH3,0.900900901,0.826257346,,,,,,,16000,16000,1.09,,150.1006313,Block,16000,,,,,,,,,,,,,,,,,,,,,,,,,,,,,,,,,,,,,,,,,,,,,LiTFSI,O=S(=O)([N-]S(=O)(=O)C(F)(F)F)C(F)(F)F.[Li+],0.099099099,0.173742654,0.732841689,286.9332984,,,,,,,,,,,,90,6.21E-05,-4.2069084
PS,,1/27/2019,AMN/JL,,,doi.org/10.1021/acs.macromol.5b02620,SEO,[Cu]OCCOCCCC(c1ccccc1)CC(c1ccccc1)[Au],[Cu]OCCOCCCC(c1ccccc1)CC(c1ccccc1)[Au],,,{<OCC>[$]}{[$]CC(c1ccccc1)},CH3,OCH3,0.869565217,0.777157216,,,,,,,16000,16000,1.09,,150.1006313,Block,16000,,,,,,,,,,,,,,,,,,,,,,,,,,,,,,,,,,,,,,,,,,,,,LiTFSI,O=S(=O)([N-]S(=O)(=O)C(F)(F)F)C(F)(F)F.[Li+],0.130434783,0.222842784,0.999329576,286.9332984,,,,,,,,,,,,90,0.000203,-3.692503962
PS,,1/27/2019,AMN/JL,,,doi.org/10.1021/acs.macromol.5b02620,SEO,[Cu]OCCOCCCC(c1ccccc1)CC(c1ccccc1)[Au],[Cu]OCCOCCCC(c1ccccc1)CC(c1ccccc1)[Au],,,{<OCC>[$]}{[$]CC(c1ccccc1)},CH3,OCH3,0.847457627,0.743998286,,,,,,,16000,16000,1.09,,150.1006313,Block,16000,,,,,,,,,,,,,,,,,,,,,,,,,,,,,,,,,,,,,,,,,,,,,LiTFSI,O=S(=O)([N-]S(=O)(=O)C(F)(F)F)C(F)(F)F.[Li+],0.152542373,0.256001714,1.199195492,286.9332984,,,,,,,,,,,,90,0.000196,-3.707743929
PS,,1/27/2019,AMN/JL,,,doi.org/10.1021/acs.macromol.5b02620,SEO,[Cu]OCCOCCCC(c1ccccc1)CC(c1ccccc1)[Au],[Cu]OCCOCCCC(c1ccccc1)CC(c1ccccc1)[Au],,,{<OCC>[$]}{[$]CC(c1ccccc1)},CH3,OCH3,0.826446281,0.713553148,,,,,,,16000,16000,1.09,,150.1006313,Block,16000,,,,,,,,,,,,,,,,,,,,,,,,,,,,,,,,,,,,,,,,,,,,,LiTFSI,O=S(=O)([N-]S(=O)(=O)C(F)(F)F)C(F)(F)F.[Li+],0.173553719,0.286446852,1.399061406,286.9332984,,,,,,,,,,,,90,0.000233,-3.632644079
PS,,1/27/2019,AMN/JL,,,doi.org/10.1021/acs.macromol.5b02620,SEO,[Cu]OCCOCCCC(c1ccccc1)CC(c1ccccc1)[Au],[Cu]OCCOCCCC(c1ccccc1)CC(c1ccccc1)[Au],,,{<OCC>[$]}{[$]CC(c1ccccc1)},CH3,OCH3,0.806451613,0.685501746,,,,,,,16000,16000,1.09,,150.1006313,Block,16000,,,,,,,,,,,,,,,,,,,,,,,,,,,,,,,,,,,,,,,,,,,,,LiTFSI,O=S(=O)([N-]S(=O)(=O)C(F)(F)F)C(F)(F)F.[Li+],0.193548387,0.314498254,1.598927318,286.9332984,,,,,,,,,,,,90,0.000223,-3.651695137
PS,,1/27/2019,AMN/JL,,,doi.org/10.1021/acs.macromol.5b02620,SEO,[Cu]OCCOCCCC(c1ccccc1)CC(c1ccccc1)[Au],[Cu]OCCOCCCC(c1ccccc1)CC(c1ccccc1)[Au],,,{<OCC>[$]}{[$]CC(c1ccccc1)},CH3,OCH3,0.787401575,0.659572448,,,,,,,16000,16000,1.09,,150.1006313,Block,16000,,,,,,,,,,,,,,,,,,,,,,,,,,,,,,,,,,,,,,,,,,,,,LiTFSI,O=S(=O)([N-]S(=O)(=O)C(F)(F)F)C(F)(F)F.[Li+],0.212598425,0.340427552,1.798793234,286.9332984,,,,,,,,,,,,90,0.000126,-3.899629455
PS,,1/27/2019,AMN/JL,,,doi.org/10.1021/acs.macromol.5b02620,SEO,[Cu]OCCOCCCC(c1ccccc1)CC(c1ccccc1)[Au],[Cu]OCCOCCCC(c1ccccc1)CC(c1ccccc1)[Au],,,{<OCC>[$]}{[$]CC(c1ccccc1)},CH3,OCH3,0.769230769,0.635533224,,,,,,,16000,16000,1.09,,150.1006313,Block,16000,,,,,,,,,,,,,,,,,,,,,,,,,,,,,,,,,,,,,,,,,,,,,LiTFSI,O=S(=O)([N-]S(=O)(=O)C(F)(F)F)C(F)(F)F.[Li+],0.230769231,0.364466776,1.998659145,286.9332984,,,,,,,,,,,,90,0.000133,-3.876148359
PS,,1/27/2019,AMN/JL,,,doi.org/10.1021/acs.macromol.5b02620,SEO,[Cu]OCCOCCCC(c1ccccc1)CC(c1ccccc1)[Au],[Cu]OCCOCCCC(c1ccccc1)CC(c1ccccc1)[Au],,,{<OCC>[$]}{[$]CC(c1ccccc1)},CH3,OCH3,0.740740741,0.599138856,,,,,,,16000,16000,1.09,,150.1006313,Block,16000,,,,,,,,,,,,,,,,,,,,,,,,,,,,,,,,,,,,,,,,,,,,,LiTFSI,O=S(=O)([N-]S(=O)(=O)C(F)(F)F)C(F)(F)F.[Li+],0.259259259,0.400861144,2.331769004,286.9332984,,,,,,,,,,,,90,8.18E-05,-4.087246696
PS,,1/27/2019,AMN/JL,,,doi.org/10.1021/acs.macromol.5b02620,SEO,[Cu]OCCOCCCC(c1ccccc1)CC(c1ccccc1)[Au],[Cu]OCCOCCCC(c1ccccc1)CC(c1ccccc1)[Au],,,{<OCC>[$]}{[$]CC(c1ccccc1)},CH3,OCH3,0.714285714,0.566687026,,,,,,,16000,16000,1.09,,150.1006313,Block,16000,,,,,,,,,,,,,,,,,,,,,,,,,,,,,,,,,,,,,,,,,,,,,LiTFSI,O=S(=O)([N-]S(=O)(=O)C(F)(F)F)C(F)(F)F.[Li+],0.285714286,0.433312974,2.664878863,286.9332984,,,,,,,,,,,,90,6.39E-05,-4.194499142
,,1/27/2019,AMN,,,doi.org/10.1021/acs.macromol.6b00412,PEO,[Cu]OCC[Au],[Cu]OCC[Au],,,[H]{[>]<OCC>[<]}O[H],HO,H,,0.909,,,,,,,5000000,5000000,,113507.378,44.02238095,,,,,,,,,,,,,,,,,,,,,,,,,,,,,,,,,,,,,,,,,,,,,,,LiTFSI,O=S(=O)([N-]S(=O)(=O)C(F)(F)F)C(F)(F)F.[Li+],,0.091,0.348706019,286.9332984,,,,,,,,,,,,90,0.0011,-2.958607315
,,1/27/2019,AMN,,,doi.org/10.1021/acs.macromol.6b00412,PFPED10-Diol,[Cu]OC(F)(F)C(F)(F)OC(F)(F)C(F)(F)OC(F)(F)C(F)(F)OC(F)(F)C(F)(F)OC(F)(F)C(F)(F)OC(F)(F)C(F)(F)OC(F)(F)C(F)(F)OC(F)(F)C(F)(F)OC(F)(F)OC(F)(F)OC(F)(F)[Au],[Cu]OC(F)(F)C(F)(F)OC(F)(F)C(F)(F)OC(F)(F)C(F)(F)OC(F)(F)C(F)(F)OC(F)(F)C(F)(F)OC(F)(F)C(F)(F)OC(F)(F)C(F)(F)OC(F)(F)C(F)(F)OC(F)(F)OC(F)(F)OC(F)(F)[Au],,,[H]OCC(F)(F){<C(F)(F)C(F)(F)O>[$]}{[$]<C(F)(F)O>}C(F)(F)CO[H],[Cu]OC(F)(CO)F,[Cu]C(F)(CO)F,,0.909,,,,,,,1000,1000,,43649,181.972581,,,,,,,,,,,,,,,,,,,,,,,,,,,,,,,,,,,,,,,,,,,,,,,LiTFSI,O=S(=O)([N-]S(=O)(=O)C(F)(F)F)C(F)(F)F.[Li+],,0.091,0.348706019,286.9332984,,,,,,,,,,,,28,3.66E-06,-5.436518915
,,1/27/2019,AMN,,,doi.org/10.1021/acs.macromol.6b00412,PFPED10-DMC,[Cu]OC(F)(F)C(F)(F)OC(F)(F)C(F)(F)OC(F)(F)C(F)(F)OC(F)(F)C(F)(F)OC(F)(F)C(F)(F)OC(F)(F)C(F)(F)OC(F)(F)C(F)(F)OC(F)(F)C(F)(F)OC(F)(F)OC(F)(F)OC(F)(F)[Au],[Cu]OC(F)(F)C(F)(F)OC(F)(F)C(F)(F)OC(F)(F)C(F)(F)OC(F)(F)C(F)(F)OC(F)(F)C(F)(F)OC(F)(F)C(F)(F)OC(F)(F)C(F)(F)OC(F)(F)C(F)(F)OC(F)(F)OC(F)(F)OC(F)(F)[Au],,,COC(=O)OCC(F)(F){<C(F)(F)C(F)(F)O>[$]}{[$]<C(F)(F)O>}C(F)(F)COC(=O)OC,[Cu]C(F)(F)COC(OC)=O,FC(COC(OC)=O)(F)O[Au],,0.909,,,,,,,1100,1100,,43649,181.972581,,,,,,,,,,,,,,,,,,,,,,,,,,,,,,,,,,,,,,,,,,,,,,,LiTFSI,O=S(=O)([N-]S(=O)(=O)C(F)(F)F)C(F)(F)F.[Li+],,0.091,0.348706019,286.9332984,,,,,,,,,,,,28,4.76E-06,-5.322393047
,,1/27/2019,AMN,,,doi.org/10.1021/acs.macromol.6b00412,PFPEE10-Diol,[Cu]OC(F)(F)C(F)(F)OC(F)(F)C(F)(F)OC(F)(F)C(F)(F)OC(F)(F)C(F)(F)OC(F)(F)C(F)(F)OC(F)(F)C(F)(F)OC(F)(F)C(F)(F)OC(F)(F)C(F)(F)OC(F)(F)OC(F)(F)OC(F)(F)[Au],[Cu]OC(F)(F)C(F)(F)OC(F)(F)C(F)(F)OC(F)(F)C(F)(F)OC(F)(F)C(F)(F)OC(F)(F)C(F)(F)OC(F)(F)C(F)(F)OC(F)(F)C(F)(F)OC(F)(F)C(F)(F)OC(F)(F)OC(F)(F)OC(F)(F)[Au],,,[H]{<OCC>}OCC(F)(F){<C(F)(F)C(F)(F)O>[$]}{[$]<C(F)(F)O>}C(F)(F)C{<OCC>}O[H],FC(COCCO)(F)O[Au],FC(COCCO)(F)[Au],,0.909,,,,,,,1500,1500,,43589,181.972581,,,,,,,,,,,,,,,,,,,,,,,,,,,,,,,,,,,,,,,,,,,,,,,LiTFSI,O=S(=O)([N-]S(=O)(=O)C(F)(F)F)C(F)(F)F.[Li+],,0.091,0.348706019,286.9332984,,,,,,,,,,,,28,4.95E-05,-4.305394801
,,1/27/2019,AMN,,,doi.org/10.1021/acs.macromol.6b00412,PFPEE10-DMC,[Cu]OC(F)(F)C(F)(F)OC(F)(F)C(F)(F)OC(F)(F)C(F)(F)OC(F)(F)C(F)(F)OC(F)(F)C(F)(F)OC(F)(F)C(F)(F)OC(F)(F)C(F)(F)OC(F)(F)C(F)(F)OC(F)(F)OC(F)(F)OC(F)(F)[Au],[Cu]OC(F)(F)C(F)(F)OC(F)(F)C(F)(F)OC(F)(F)C(F)(F)OC(F)(F)C(F)(F)OC(F)(F)C(F)(F)OC(F)(F)C(F)(F)OC(F)(F)C(F)(F)OC(F)(F)C(F)(F)OC(F)(F)OC(F)(F)OC(F)(F)[Au],,,COC(=O){<OCC>}OCC(F)(F){<C(F)(F)C(F)(F)O>[$]}{[$]<C(F)(F)O>}C(F)(F)C{<OCC>}OC(=O)OC,[Cu]C(F)(F)COCCOC(OC)=O,FC(O[Au])(COCCOC(OC)=O)F,,0.909,,,,,,,1900,1900,,43589,181.972581,,,,,,,,,,,,,,,,,,,,,,,,,,,,,,,,,,,,,,,,,,,,,,,LiTFSI,O=S(=O)([N-]S(=O)(=O)C(F)(F)F)C(F)(F)F.[Li+],,0.091,0.348706019,286.9332984,,,,,,,,,,,,28,2.21E-05,-4.655607726
,,1/27/2019,CMK,,,doi.org/10.1021/acsmacrolett.8b00583,PEO,[Cu]OCC[Au],[Cu]OCC[Au],,,C{[>]<OCC>[<]}OC,CH3,OCH3,0.99009901,0.938809381,,,,,,5000,,5000,,113.507378,44.02238095,,,,,,,,,,,,,,,,,,,,,,,,,,,,,,,,,,,,,,,,,,,,,,,LiTFSI,O=S(=O)([N-]S(=O)(=O)C(F)(F)F)C(F)(F)F.[Li+],0.00990099,0.061190619,0.227014756,286.9332984,,,,,,,,,,,,90,0.000215,-3.66756154
,,1/27/2019,CMK,,,doi.org/10.1021/acsmacrolett.8b00583,PEO,[Cu]OCC[Au],[Cu]OCC[Au],,,C{[>]<OCC>[<]}OC,CH3,OCH3,0.980392157,0.884675538,,,,,,5000,,5000,,113.507378,44.02238095,,,,,,,,,,,,,,,,,,,,,,,,,,,,,,,,,,,,,,,,,,,,,,,LiTFSI,O=S(=O)([N-]S(=O)(=O)C(F)(F)F)C(F)(F)F.[Li+],0.019607843,0.115324462,0.454029512,286.9332984,,,,,,,,,,,,90,0.000551,-3.258848401
,,1/27/2019,CMK,,,doi.org/10.1021/acsmacrolett.8b00583,PEO,[Cu]OCC[Au],[Cu]OCC[Au],,,C{[>]<OCC>[<]}OC,CH3,OCH3,0.961538462,0.793200157,,,,,,5000,,5000,,113.507378,44.02238095,,,,,,,,,,,,,,,,,,,,,,,,,,,,,,,,,,,,,,,,,,,,,,,LiTFSI,O=S(=O)([N-]S(=O)(=O)C(F)(F)F)C(F)(F)F.[Li+],0.038461538,0.206799843,0.908059024,286.9332984,,,,,,,,,,,,90,0.00125,-2.903089987
,,1/27/2019,CMK,,,doi.org/10.1021/acsmacrolett.8b00583,PEO,[Cu]OCC[Au],[Cu]OCC[Au],,,C{[>]<OCC>[<]}OC,CH3,OCH3,0.943396226,0.718869143,,,,,,5000,,5000,,113.507378,44.02238095,,,,,,,,,,,,,,,,,,,,,,,,,,,,,,,,,,,,,,,,,,,,,,,LiTFSI,O=S(=O)([N-]S(=O)(=O)C(F)(F)F)C(F)(F)F.[Li+],0.056603774,0.281130857,1.362088536,286.9332984,,,,,,,,,,,,90,0.00138,-2.860120914
,,1/27/2019,CMK,,,doi.org/10.1021/acsmacrolett.8b00583,PEO,[Cu]OCC[Au],[Cu]OCC[Au],,,C{[>]<OCC>[<]}OC,CH3,OCH3,0.925925926,0.657275654,,,,,,5000,,5000,,113.507378,44.02238095,,,,,,,,,,,,,,,,,,,,,,,,,,,,,,,,,,,,,,,,,,,,,,,LiTFSI,O=S(=O)([N-]S(=O)(=O)C(F)(F)F)C(F)(F)F.[Li+],0.074074074,0.342724346,1.816118048,286.9332984,,,,,,,,,,,,90,0.00151,-2.821023053
,,1/27/2019,CMK,,,doi.org/10.1021/acsmacrolett.8b00583,PEO,[Cu]OCC[Au],[Cu]OCC[Au],,,C{[>]<OCC>[<]}OC,CH3,OCH3,0.909090909,0.605403983,,,,,,5000,,5000,,113.507378,44.02238095,,,,,,,,,,,,,,,,,,,,,,,,,,,,,,,,,,,,,,,,,,,,,,,LiTFSI,O=S(=O)([N-]S(=O)(=O)C(F)(F)F)C(F)(F)F.[Li+],0.090909091,0.394596017,2.27014756,286.9332984,,,,,,,,,,,,90,0.000925,-3.033858267
,,1/27/2019,CMK,,,doi.org/10.1021/acsmacrolett.8b00583,PEO,[Cu]OCC[Au],[Cu]OCC[Au],,,C{[>]<OCC>[<]}OC,CH3,OCH3,0.892857143,0.561120778,,,,,,5000,,5000,,113.507378,44.02238095,,,,,,,,,,,,,,,,,,,,,,,,,,,,,,,,,,,,,,,,,,,,,,,LiTFSI,O=S(=O)([N-]S(=O)(=O)C(F)(F)F)C(F)(F)F.[Li+],0.107142857,0.438879222,2.724177072,286.9332984,,,,,,,,,,,,90,0.000789,-3.102922997
,,1/27/2019,CMK,,,doi.org/10.1021/acsmacrolett.8b00583,PEO,[Cu]OCC[Au],[Cu]OCC[Au],,,C{[>]<OCC>[<]}OC,CH3,OCH3,0.877192982,0.522874332,,,,,,5000,,5000,,113.507378,44.02238095,,,,,,,,,,,,,,,,,,,,,,,,,,,,,,,,,,,,,,,,,,,,,,,LiTFSI,O=S(=O)([N-]S(=O)(=O)C(F)(F)F)C(F)(F)F.[Li+],0.122807018,0.477125668,3.178206583,286.9332984,,,,,,,,,,,,90,0.000715,-3.145693958
,,1/27/2019,CMK,,,doi.org/10.1021/acsmacrolett.8b00583,PEO,[Cu]OCC[Au],[Cu]OCC[Au],,,C{[>]<OCC>[<]}OC,CH3,OCH3,0.862068966,0.489509002,,,,,,5000,,5000,,113.507378,44.02238095,,,,,,,,,,,,,,,,,,,,,,,,,,,,,,,,,,,,,,,,,,,,,,,LiTFSI,O=S(=O)([N-]S(=O)(=O)C(F)(F)F)C(F)(F)F.[Li+],0.137931034,0.510490998,3.632236095,286.9332984,,,,,,,,,,,,90,0.000923,-3.034798299
,,1/27/2019,CMK,,,doi.org/10.1021/acsmacrolett.8b00583,PEO,[Cu]OCC[Au],[Cu]OCC[Au],,,C{[>]<OCC>[<]}OC,CH3,OCH3,0.847457627,0.460146426,,,,,,5000,,5000,,113.507378,44.02238095,,,,,,,,,,,,,,,,,,,,,,,,,,,,,,,,,,,,,,,,,,,,,,,LiTFSI,O=S(=O)([N-]S(=O)(=O)C(F)(F)F)C(F)(F)F.[Li+],0.152542373,0.539853574,4.086265607,286.9332984,,,,,,,,,,,,90,0.00112,-2.950781977
,,1/27/2019,CMK,,,doi.org/10.1021/acsmacrolett.8b00583,PEO,[Cu]OCC[Au],[Cu]OCC[Au],,,C{[>]<OCC>[<]}OC,CH3,OCH3,0.826446281,0.422162136,,,,,,5000,,5000,,113.507378,44.02238095,,,,,,,,,,,,,,,,,,,,,,,,,,,,,,,,,,,,,,,,,,,,,,,LiTFSI,O=S(=O)([N-]S(=O)(=O)C(F)(F)F)C(F)(F)F.[Li+],0.173553719,0.577837864,4.767309875,286.9332984,,,,,,,,,,,,90,0.000854,-3.068542129
,,1/27/2019,CMK,,,doi.org/10.1021/acsmacrolett.8b00583,PEO,[Cu]OCC[Au],[Cu]OCC[Au],,,C{[>]<OCC>[<]}OC,CH3,OCH3,0.806451613,0.389970729,,,,,,5000,,5000,,113.507378,44.02238095,,,,,,,,,,,,,,,,,,,,,,,,,,,,,,,,,,,,,,,,,,,,,,,LiTFSI,O=S(=O)([N-]S(=O)(=O)C(F)(F)F)C(F)(F)F.[Li+],0.193548387,0.610029271,5.448354143,286.9332984,,,,,,,,,,,,90,0.000477,-3.321481621
,,1/27/2019,CMK,,,doi.org/10.1021/acsmacrolett.8b00583,PEO,[Cu]OCC[Au],[Cu]OCC[Au],,,C{[>]<OCC>[<]}OC,CH3,OCH3,0.787401575,0.362340909,,,,,,5000,,5000,,113.507378,44.02238095,,,,,,,,,,,,,,,,,,,,,,,,,,,,,,,,,,,,,,,,,,,,,,,LiTFSI,O=S(=O)([N-]S(=O)(=O)C(F)(F)F)C(F)(F)F.[Li+],0.212598425,0.637659091,6.129398411,286.9332984,,,,,,,,,,,,90,0.000305,-3.515700161
,,1/27/2019,CMK,,,doi.org/10.1021/acsmacrolett.8b00583,PEO,[Cu]OCC[Au],[Cu]OCC[Au],,,C{[>]<OCC>[<]}OC,CH3,OCH3,0.769230769,0.338367247,,,,,,5000,,5000,,113.507378,44.02238095,,,,,,,,,,,,,,,,,,,,,,,,,,,,,,,,,,,,,,,,,,,,,,,LiTFSI,O=S(=O)([N-]S(=O)(=O)C(F)(F)F)C(F)(F)F.[Li+],0.230769231,0.661632753,6.810442679,286.9332984,,,,,,,,,,,,90,0.000123,-3.910094889
polyhedral oligomeric silsesquioxan,,1/27/2019,CMK,,,doi.org/10.1021/acsmacrolett.8b00583,poly(ethylene oxide)-b-poly(acryloisobutyl polyhedral oligo-meric silsesquioxane,CC(C)C[Si](O[Si](CC(C)C)(O1)O[Si]2(CCCOC(C(COCCOCCOCCOCCOCCOCCOCCOCCOCCOCC)[Au])=O)O3)(O[Si](O4)(O[Si]1(CC(C)C)O[Si]5(CCC)O2)CC(C)C)O[Si]3(CC(C)C)O[Si]4(O5)CC(C)C,CC(C)C[Si](O[Si](CC(C)C)(O1)O[Si]2(CCCOC(C(COCCOCCOCCOCCOCCOCCOCCOCCOCCOCC)[Au])=O)O3)(O[Si](O4)(O[Si]1(CC(C)C)O[Si]5(CCC)O2)CC(C)C)O[Si]3(CC(C)C)O[Si]4(O5)CC(C)C,,,C{[>]<OCC>[<]}OC(C(CC(C)(C)C)[$])=O{CC(C[Si]12O[Si](O[Si](CC(C)C)(O[Si]3(O4)CC(C)C)O[Si](O[Si](O3)(CC(C)C)O5)(CC(C)C)O1)(O[Si]4(O[Si]5(CC(C)C)O2)CCCOC(CC($)C$)=O)CC(C)C)C}[O][N]C(C(C)(C)C)P(OC)(OCC)=O.CC(C)C.C,CH3,OCH3,0.925925926,0.976607002,,,,,,5000,,5000,,112.461294,958.3074875,block,1900,,,,,,,,,,,,,,,,,,,,,,,,,,,,,,,,,,,,,,,,,,,,,LiTFSI,O=S(=O)([N-]S(=O)(=O)C(F)(F)F)C(F)(F)F.[Li+],0.074074074,0.023392998,0.083480511,286.9332984,,,,,,,,,,,,130,0.00152,-2.818156412
polyhedral oligomeric silsesquioxan,,1/27/2019,CMK,,,doi.org/10.1021/acsmacrolett.8b00583,poly(ethylene oxide)-b-poly(acryloisobutyl polyhedral oligo-meric silsesquioxane,CC(C)C[Si](O[Si](CC(C)C)(O1)O[Si]2(CCCOC(C(COCCOCCOCCOCCOCCOCCOCCOCCOCCOCC)[Au])=O)O3)(O[Si](O4)(O[Si]1(CC(C)C)O[Si]5(CCC)O2)CC(C)C)O[Si]3(CC(C)C)O[Si]4(O5)CC(C)C,CC(C)C[Si](O[Si](CC(C)C)(O1)O[Si]2(CCCOC(C(COCCOCCOCCOCCOCCOCCOCCOCCOCCOCC)[Au])=O)O3)(O[Si](O4)(O[Si]1(CC(C)C)O[Si]5(CCC)O2)CC(C)C)O[Si]3(CC(C)C)O[Si]4(O5)CC(C)C,,,C{[>]<OCC>[<]}OC(C(CC(C)(C)C)[$])=O{CC(C[Si]12O[Si](O[Si](CC(C)C)(O[Si]3(O4)CC(C)C)O[Si](O[Si](O3)(CC(C)C)O5)(CC(C)C)O1)(O[Si]4(O[Si]5(CC(C)C)O2)CCCOC(CC($)C$)=O)CC(C)C)C}[O][N]C(C(C)(C)C)P(OC)(OCC)=O.CC(C)C.C,CH3,OCH3,0.833333333,0.943500059,,,,,,5000,,5000,,112.461294,958.3074875,block,1900,,,,,,,,,,,,,,,,,,,,,,,,,,,,,,,,,,,,,,,,,,,,,LiTFSI,O=S(=O)([N-]S(=O)(=O)C(F)(F)F)C(F)(F)F.[Li+],0.166666667,0.056499941,0.20870128,286.9332984,,,,,,,,,,,,130,0.00134,-2.872895202
polyhedral oligomeric silsesquioxan,,1/27/2019,CMK,,,doi.org/10.1021/acsmacrolett.8b00583,poly(ethylene oxide)-b-poly(acryloisobutyl polyhedral oligo-meric silsesquioxane,CC(C)C[Si](O[Si](CC(C)C)(O1)O[Si]2(CCCOC(C(COCCOCCOCCOCCOCCOCCOCCOCCOCCOCC)[Au])=O)O3)(O[Si](O4)(O[Si]1(CC(C)C)O[Si]5(CCC)O2)CC(C)C)O[Si]3(CC(C)C)O[Si]4(O5)CC(C)C,CC(C)C[Si](O[Si](CC(C)C)(O1)O[Si]2(CCCOC(C(COCCOCCOCCOCCOCCOCCOCCOCCOCCOCC)[Au])=O)O3)(O[Si](O4)(O[Si]1(CC(C)C)O[Si]5(CCC)O2)CC(C)C)O[Si]3(CC(C)C)O[Si]4(O5)CC(C)C,,,C{[>]<OCC>[<]}OC(C(CC(C)(C)C)[$])=O{CC(C[Si]12O[Si](O[Si](CC(C)C)(O[Si]3(O4)CC(C)C)O[Si](O[Si](O3)(CC(C)C)O5)(CC(C)C)O1)(O[Si]4(O[Si]5(CC(C)C)O2)CCCOC(CC($)C$)=O)CC(C)C)C}[O][N]C(C(C)(C)C)P(OC)(OCC)=O.CC(C)C.C,CH3,OCH3,0.909090909,0.970928768,,,,,,5000,,5000,,112.461294,958.3074875,block,1900,,,,,,,,,,,,,,,,,,,,,,,,,,,,,,,,,,,,,,,,,,,,,LiTFSI,O=S(=O)([N-]S(=O)(=O)C(F)(F)F)C(F)(F)F.[Li+],0.090909091,0.029071232,0.10435064,286.9332984,,,,,,,,,,,,130,0.00128,-2.89279003
polyhedral oligomeric silsesquioxan,,1/27/2019,CMK,,,doi.org/10.1021/acsmacrolett.8b00583,poly(ethylene oxide)-b-poly(acryloisobutyl polyhedral oligo-meric silsesquioxane,CC(C)C[Si](O[Si](CC(C)C)(O1)O[Si]2(CCCOC(C(COCCOCCOCCOCCOCCOCCOCCOCCOCCOCC)[Au])=O)O3)(O[Si](O4)(O[Si]1(CC(C)C)O[Si]5(CCC)O2)CC(C)C)O[Si]3(CC(C)C)O[Si]4(O5)CC(C)C,CC(C)C[Si](O[Si](CC(C)C)(O1)O[Si]2(CCCOC(C(COCCOCCOCCOCCOCCOCCOCCOCCOCCOCC)[Au])=O)O3)(O[Si](O4)(O[Si]1(CC(C)C)O[Si]5(CCC)O2)CC(C)C)O[Si]3(CC(C)C)O[Si]4(O5)CC(C)C,,,C{[>]<OCC>[<]}OC(C(CC(C)(C)C)[$])=O{CC(C[Si]12O[Si](O[Si](CC(C)C)(O[Si]3(O4)CC(C)C)O[Si](O[Si](O3)(CC(C)C)O5)(CC(C)C)O1)(O[Si]4(O[Si]5(CC(C)C)O2)CCCOC(CC($)C$)=O)CC(C)C)C}[O][N]C(C(C)(C)C)P(OC)(OCC)=O.CC(C)C.C,CH3,OCH3,0.925925926,0.976607002,,,,,,5000,,5000,,112.461294,958.3074875,block,1900,,,,,,,,,,,,,,,,,,,,,,,,,,,,,,,,,,,,,,,,,,,,,LiTFSI,O=S(=O)([N-]S(=O)(=O)C(F)(F)F)C(F)(F)F.[Li+],0.074074074,0.023392998,0.083480511,286.9332984,,,,,,,,,,,,120,0.00121,-2.91721463
polyhedral oligomeric silsesquioxan,,1/27/2019,CMK,,,doi.org/10.1021/acsmacrolett.8b00583,poly(ethylene oxide)-b-poly(acryloisobutyl polyhedral oligo-meric silsesquioxane,CC(C)C[Si](O[Si](CC(C)C)(O1)O[Si]2(CCCOC(C(COCCOCCOCCOCCOCCOCCOCCOCCOCCOCC)[Au])=O)O3)(O[Si](O4)(O[Si]1(CC(C)C)O[Si]5(CCC)O2)CC(C)C)O[Si]3(CC(C)C)O[Si]4(O5)CC(C)C,CC(C)C[Si](O[Si](CC(C)C)(O1)O[Si]2(CCCOC(C(COCCOCCOCCOCCOCCOCCOCCOCCOCCOCC)[Au])=O)O3)(O[Si](O4)(O[Si]1(CC(C)C)O[Si]5(CCC)O2)CC(C)C)O[Si]3(CC(C)C)O[Si]4(O5)CC(C)C,,,C{[>]<OCC>[<]}OC(C(CC(C)(C)C)[$])=O{CC(C[Si]12O[Si](O[Si](CC(C)C)(O[Si]3(O4)CC(C)C)O[Si](O[Si](O3)(CC(C)C)O5)(CC(C)C)O1)(O[Si]4(O[Si]5(CC(C)C)O2)CCCOC(CC($)C$)=O)CC(C)C)C}[O][N]C(C(C)(C)C)P(OC)(OCC)=O.CC(C)C.C,CH3,OCH3,0.909090909,0.970928768,,,,,,5000,,5000,,112.461294,958.3074875,block,1900,,,,,,,,,,,,,,,,,,,,,,,,,,,,,,,,,,,,,,,,,,,,,LiTFSI,O=S(=O)([N-]S(=O)(=O)C(F)(F)F)C(F)(F)F.[Li+],0.090909091,0.029071232,0.10435064,286.9332984,,,,,,,,,,,,120,0.000994,-3.002613616
polyhedral oligomeric silsesquioxan,,1/27/2019,CMK,,,doi.org/10.1021/acsmacrolett.8b00583,poly(ethylene oxide)-b-poly(acryloisobutyl polyhedral oligo-meric silsesquioxane,CC(C)C[Si](O[Si](CC(C)C)(O1)O[Si]2(CCCOC(C(COCCOCCOCCOCCOCCOCCOCCOCCOCCOCC)[Au])=O)O3)(O[Si](O4)(O[Si]1(CC(C)C)O[Si]5(CCC)O2)CC(C)C)O[Si]3(CC(C)C)O[Si]4(O5)CC(C)C,CC(C)C[Si](O[Si](CC(C)C)(O1)O[Si]2(CCCOC(C(COCCOCCOCCOCCOCCOCCOCCOCCOCCOCC)[Au])=O)O3)(O[Si](O4)(O[Si]1(CC(C)C)O[Si]5(CCC)O2)CC(C)C)O[Si]3(CC(C)C)O[Si]4(O5)CC(C)C,,,C{[>]<OCC>[<]}OC(C(CC(C)(C)C)[$])=O{CC(C[Si]12O[Si](O[Si](CC(C)C)(O[Si]3(O4)CC(C)C)O[Si](O[Si](O3)(CC(C)C)O5)(CC(C)C)O1)(O[Si]4(O[Si]5(CC(C)C)O2)CCCOC(CC($)C$)=O)CC(C)C)C}[O][N]C(C(C)(C)C)P(OC)(OCC)=O.CC(C)C.C,CH3,OCH3,0.833333333,0.943500059,,,,,,5000,,5000,,112.461294,958.3074875,block,1900,,,,,,,,,,,,,,,,,,,,,,,,,,,,,,,,,,,,,,,,,,,,,LiTFSI,O=S(=O)([N-]S(=O)(=O)C(F)(F)F)C(F)(F)F.[Li+],0.166666667,0.056499941,0.20870128,286.9332984,,,,,,,,,,,,120,0.000985,-3.00656377
polyhedral oligomeric silsesquioxan,,1/27/2019,CMK,,,doi.org/10.1021/acsmacrolett.8b00583,poly(ethylene oxide)-b-poly(acryloisobutyl polyhedral oligo-meric silsesquioxane,CC(C)C[Si](O[Si](CC(C)C)(O1)O[Si]2(CCCOC(C(COCCOCCOCCOCCOCCOCCOCCOCCOCCOCC)[Au])=O)O3)(O[Si](O4)(O[Si]1(CC(C)C)O[Si]5(CCC)O2)CC(C)C)O[Si]3(CC(C)C)O[Si]4(O5)CC(C)C,CC(C)C[Si](O[Si](CC(C)C)(O1)O[Si]2(CCCOC(C(COCCOCCOCCOCCOCCOCCOCCOCCOCCOCC)[Au])=O)O3)(O[Si](O4)(O[Si]1(CC(C)C)O[Si]5(CCC)O2)CC(C)C)O[Si]3(CC(C)C)O[Si]4(O5)CC(C)C,,,C{[>]<OCC>[<]}OC(C(CC(C)(C)C)[$])=O{CC(C[Si]12O[Si](O[Si](CC(C)C)(O[Si]3(O4)CC(C)C)O[Si](O[Si](O3)(CC(C)C)O5)(CC(C)C)O1)(O[Si]4(O[Si]5(CC(C)C)O2)CCCOC(CC($)C$)=O)CC(C)C)C}[O][N]C(C(C)(C)C)P(OC)(OCC)=O.CC(C)C.C,CH3,OCH3,0.943396226,0.982352042,,,,,,5000,,5000,,112.461294,958.3074875,block,1900,,,,,,,,,,,,,,,,,,,,,,,,,,,,,,,,,,,,,,,,,,,,,LiTFSI,O=S(=O)([N-]S(=O)(=O)C(F)(F)F)C(F)(F)F.[Li+],0.056603774,0.017647958,0.062610383,286.9332984,,,,,,,,,,,,130,0.000953,-3.020907099
polyhedral oligomeric silsesquioxan,,1/27/2019,CMK,,,doi.org/10.1021/acsmacrolett.8b00583,poly(ethylene oxide)-b-poly(acryloisobutyl polyhedral oligo-meric silsesquioxane,CC(C)C[Si](O[Si](CC(C)C)(O1)O[Si]2(CCCOC(C(COCCOCCOCCOCCOCCOCCOCCOCCOCCOCC)[Au])=O)O3)(O[Si](O4)(O[Si]1(CC(C)C)O[Si]5(CCC)O2)CC(C)C)O[Si]3(CC(C)C)O[Si]4(O5)CC(C)C,CC(C)C[Si](O[Si](CC(C)C)(O1)O[Si]2(CCCOC(C(COCCOCCOCCOCCOCCOCCOCCOCCOCCOCC)[Au])=O)O3)(O[Si](O4)(O[Si]1(CC(C)C)O[Si]5(CCC)O2)CC(C)C)O[Si]3(CC(C)C)O[Si]4(O5)CC(C)C,,,C{[>]<OCC>[<]}OC(C(CC(C)(C)C)[$])=O{CC(C[Si]12O[Si](O[Si](CC(C)C)(O[Si]3(O4)CC(C)C)O[Si](O[Si](O3)(CC(C)C)O5)(CC(C)C)O1)(O[Si]4(O[Si]5(CC(C)C)O2)CCCOC(CC($)C$)=O)CC(C)C)C}[O][N]C(C(C)(C)C)P(OC)(OCC)=O.CC(C)C.C,CH3,OCH3,0.925925926,0.976607002,,,,,,5000,,5000,,112.461294,958.3074875,block,1900,,,,,,,,,,,,,,,,,,,,,,,,,,,,,,,,,,,,,,,,,,,,,LiTFSI,O=S(=O)([N-]S(=O)(=O)C(F)(F)F)C(F)(F)F.[Li+],0.074074074,0.023392998,0.083480511,286.9332984,,,,,,,,,,,,110,0.000947,-3.023650021
polyhedral oligomeric silsesquioxan,,1/27/2019,CMK,,,doi.org/10.1021/acsmacrolett.8b00583,poly(ethylene oxide)-b-poly(acryloisobutyl polyhedral oligo-meric silsesquioxane,CC(C)C[Si](O[Si](CC(C)C)(O1)O[Si]2(CCCOC(C(COCCOCCOCCOCCOCCOCCOCCOCCOCCOCC)[Au])=O)O3)(O[Si](O4)(O[Si]1(CC(C)C)O[Si]5(CCC)O2)CC(C)C)O[Si]3(CC(C)C)O[Si]4(O5)CC(C)C,CC(C)C[Si](O[Si](CC(C)C)(O1)O[Si]2(CCCOC(C(COCCOCCOCCOCCOCCOCCOCCOCCOCCOCC)[Au])=O)O3)(O[Si](O4)(O[Si]1(CC(C)C)O[Si]5(CCC)O2)CC(C)C)O[Si]3(CC(C)C)O[Si]4(O5)CC(C)C,,,C{[>]<OCC>[<]}OC(C(CC(C)(C)C)[$])=O{CC(C[Si]12O[Si](O[Si](CC(C)C)(O[Si]3(O4)CC(C)C)O[Si](O[Si](O3)(CC(C)C)O5)(CC(C)C)O1)(O[Si]4(O[Si]5(CC(C)C)O2)CCCOC(CC($)C$)=O)CC(C)C)C}[O][N]C(C(C)(C)C)P(OC)(OCC)=O.CC(C)C.C,CH3,OCH3,0.909090909,0.970928768,,,,,,5000,,5000,,112.461294,958.3074875,block,1900,,,,,,,,,,,,,,,,,,,,,,,,,,,,,,,,,,,,,,,,,,,,,LiTFSI,O=S(=O)([N-]S(=O)(=O)C(F)(F)F)C(F)(F)F.[Li+],0.090909091,0.029071232,0.10435064,286.9332984,,,,,,,,,,,,110,0.000779,-3.108462542
polyhedral oligomeric silsesquioxan,,1/27/2019,CMK,,,doi.org/10.1021/acsmacrolett.8b00583,poly(ethylene oxide)-b-poly(acryloisobutyl polyhedral oligo-meric silsesquioxane,CC(C)C[Si](O[Si](CC(C)C)(O1)O[Si]2(CCCOC(C(COCCOCCOCCOCCOCCOCCOCCOCCOCCOCC)[Au])=O)O3)(O[Si](O4)(O[Si]1(CC(C)C)O[Si]5(CCC)O2)CC(C)C)O[Si]3(CC(C)C)O[Si]4(O5)CC(C)C,CC(C)C[Si](O[Si](CC(C)C)(O1)O[Si]2(CCCOC(C(COCCOCCOCCOCCOCCOCCOCCOCCOCCOCC)[Au])=O)O3)(O[Si](O4)(O[Si]1(CC(C)C)O[Si]5(CCC)O2)CC(C)C)O[Si]3(CC(C)C)O[Si]4(O5)CC(C)C,,,C{[>]<OCC>[<]}OC(C(CC(C)(C)C)[$])=O{CC(C[Si]12O[Si](O[Si](CC(C)C)(O[Si]3(O4)CC(C)C)O[Si](O[Si](O3)(CC(C)C)O5)(CC(C)C)O1)(O[Si]4(O[Si]5(CC(C)C)O2)CCCOC(CC($)C$)=O)CC(C)C)C}[O][N]C(C(C)(C)C)P(OC)(OCC)=O.CC(C)C.C,CH3,OCH3,0.769230769,0.917578493,,,,,,5000,,5000,,112.461294,958.3074875,block,1900,,,,,,,,,,,,,,,,,,,,,,,,,,,,,,,,,,,,,,,,,,,,,LiTFSI,O=S(=O)([N-]S(=O)(=O)C(F)(F)F)C(F)(F)F.[Li+],0.230769231,0.082421507,0.313051922,286.9332984,,,,,,,,,,,,130,0.000768,-3.11463878
polyhedral oligomeric silsesquioxan,,1/27/2019,CMK,,,doi.org/10.1021/acsmacrolett.8b00583,poly(ethylene oxide)-b-poly(acryloisobutyl polyhedral oligo-meric silsesquioxane,CC(C)C[Si](O[Si](CC(C)C)(O1)O[Si]2(CCCOC(C(COCCOCCOCCOCCOCCOCCOCCOCCOCCOCC)[Au])=O)O3)(O[Si](O4)(O[Si]1(CC(C)C)O[Si]5(CCC)O2)CC(C)C)O[Si]3(CC(C)C)O[Si]4(O5)CC(C)C,CC(C)C[Si](O[Si](CC(C)C)(O1)O[Si]2(CCCOC(C(COCCOCCOCCOCCOCCOCCOCCOCCOCCOCC)[Au])=O)O3)(O[Si](O4)(O[Si]1(CC(C)C)O[Si]5(CCC)O2)CC(C)C)O[Si]3(CC(C)C)O[Si]4(O5)CC(C)C,,,C{[>]<OCC>[<]}OC(C(CC(C)(C)C)[$])=O{CC(C[Si]12O[Si](O[Si](CC(C)C)(O[Si]3(O4)CC(C)C)O[Si](O[Si](O3)(CC(C)C)O5)(CC(C)C)O1)(O[Si]4(O[Si]5(CC(C)C)O2)CCCOC(CC($)C$)=O)CC(C)C)C}[O][N]C(C(C)(C)C)P(OC)(OCC)=O.CC(C)C.C,CH3,OCH3,0.925925926,0.976607002,,,,,,5000,,5000,,112.461294,958.3074875,block,1900,,,,,,,,,,,,,,,,,,,,,,,,,,,,,,,,,,,,,,,,,,,,,LiTFSI,O=S(=O)([N-]S(=O)(=O)C(F)(F)F)C(F)(F)F.[Li+],0.074074074,0.023392998,0.083480511,286.9332984,,,,,,,,,,,,100,0.000712,-3.147520006
polyhedral oligomeric silsesquioxan,,1/27/2019,CMK,,,doi.org/10.1021/acsmacrolett.8b00583,poly(ethylene oxide)-b-poly(acryloisobutyl polyhedral oligo-meric silsesquioxane,CC(C)C[Si](O[Si](CC(C)C)(O1)O[Si]2(CCCOC(C(COCCOCCOCCOCCOCCOCCOCCOCCOCCOCC)[Au])=O)O3)(O[Si](O4)(O[Si]1(CC(C)C)O[Si]5(CCC)O2)CC(C)C)O[Si]3(CC(C)C)O[Si]4(O5)CC(C)C,CC(C)C[Si](O[Si](CC(C)C)(O1)O[Si]2(CCCOC(C(COCCOCCOCCOCCOCCOCCOCCOCCOCCOCC)[Au])=O)O3)(O[Si](O4)(O[Si]1(CC(C)C)O[Si]5(CCC)O2)CC(C)C)O[Si]3(CC(C)C)O[Si]4(O5)CC(C)C,,,C{[>]<OCC>[<]}OC(C(CC(C)(C)C)[$])=O{CC(C[Si]12O[Si](O[Si](CC(C)C)(O[Si]3(O4)CC(C)C)O[Si](O[Si](O3)(CC(C)C)O5)(CC(C)C)O1)(O[Si]4(O[Si]5(CC(C)C)O2)CCCOC(CC($)C$)=O)CC(C)C)C}[O][N]C(C(C)(C)C)P(OC)(OCC)=O.CC(C)C.C,CH3,OCH3,0.833333333,0.943500059,,,,,,5000,,5000,,112.461294,958.3074875,block,1900,,,,,,,,,,,,,,,,,,,,,,,,,,,,,,,,,,,,,,,,,,,,,LiTFSI,O=S(=O)([N-]S(=O)(=O)C(F)(F)F)C(F)(F)F.[Li+],0.166666667,0.056499941,0.20870128,286.9332984,,,,,,,,,,,,110,0.000712,-3.147520006
polyhedral oligomeric silsesquioxan,,1/27/2019,CMK,,,doi.org/10.1021/acsmacrolett.8b00583,poly(ethylene oxide)-b-poly(acryloisobutyl polyhedral oligo-meric silsesquioxane,CC(C)C[Si](O[Si](CC(C)C)(O1)O[Si]2(CCCOC(C(COCCOCCOCCOCCOCCOCCOCCOCCOCCOCC)[Au])=O)O3)(O[Si](O4)(O[Si]1(CC(C)C)O[Si]5(CCC)O2)CC(C)C)O[Si]3(CC(C)C)O[Si]4(O5)CC(C)C,CC(C)C[Si](O[Si](CC(C)C)(O1)O[Si]2(CCCOC(C(COCCOCCOCCOCCOCCOCCOCCOCCOCCOCC)[Au])=O)O3)(O[Si](O4)(O[Si]1(CC(C)C)O[Si]5(CCC)O2)CC(C)C)O[Si]3(CC(C)C)O[Si]4(O5)CC(C)C,,,C{[>]<OCC>[<]}OC(C(CC(C)(C)C)[$])=O{CC(C[Si]12O[Si](O[Si](CC(C)C)(O[Si]3(O4)CC(C)C)O[Si](O[Si](O3)(CC(C)C)O5)(CC(C)C)O1)(O[Si]4(O[Si]5(CC(C)C)O2)CCCOC(CC($)C$)=O)CC(C)C)C}[O][N]C(C(C)(C)C)P(OC)(OCC)=O.CC(C)C.C,CH3,OCH3,0.943396226,0.982352042,,,,,,5000,,5000,,112.461294,958.3074875,block,1900,,,,,,,,,,,,,,,,,,,,,,,,,,,,,,,,,,,,,,,,,,,,,LiTFSI,O=S(=O)([N-]S(=O)(=O)C(F)(F)F)C(F)(F)F.[Li+],0.056603774,0.017647958,0.062610383,286.9332984,,,,,,,,,,,,120,0.000684,-3.164943898
polyhedral oligomeric silsesquioxan,,1/27/2019,CMK,,,doi.org/10.1021/acsmacrolett.8b00583,poly(ethylene oxide)-b-poly(acryloisobutyl polyhedral oligo-meric silsesquioxane,CC(C)C[Si](O[Si](CC(C)C)(O1)O[Si]2(CCCOC(C(COCCOCCOCCOCCOCCOCCOCCOCCOCCOCC)[Au])=O)O3)(O[Si](O4)(O[Si]1(CC(C)C)O[Si]5(CCC)O2)CC(C)C)O[Si]3(CC(C)C)O[Si]4(O5)CC(C)C,CC(C)C[Si](O[Si](CC(C)C)(O1)O[Si]2(CCCOC(C(COCCOCCOCCOCCOCCOCCOCCOCCOCCOCC)[Au])=O)O3)(O[Si](O4)(O[Si]1(CC(C)C)O[Si]5(CCC)O2)CC(C)C)O[Si]3(CC(C)C)O[Si]4(O5)CC(C)C,,,C{[>]<OCC>[<]}OC(C(CC(C)(C)C)[$])=O{CC(C[Si]12O[Si](O[Si](CC(C)C)(O[Si]3(O4)CC(C)C)O[Si](O[Si](O3)(CC(C)C)O5)(CC(C)C)O1)(O[Si]4(O[Si]5(CC(C)C)O2)CCCOC(CC($)C$)=O)CC(C)C)C}[O][N]C(C(C)(C)C)P(OC)(OCC)=O.CC(C)C.C,CH3,OCH3,0.909090909,0.970928768,,,,,,5000,,5000,,112.461294,958.3074875,block,1900,,,,,,,,,,,,,,,,,,,,,,,,,,,,,,,,,,,,,,,,,,,,,LiTFSI,O=S(=O)([N-]S(=O)(=O)C(F)(F)F)C(F)(F)F.[Li+],0.090909091,0.029071232,0.10435064,286.9332984,,,,,,,,,,,,100,0.000595,-3.225483034
polyhedral oligomeric silsesquioxan,,1/27/2019,CMK,,,doi.org/10.1021/acsmacrolett.8b00583,poly(ethylene oxide)-b-poly(acryloisobutyl polyhedral oligo-meric silsesquioxane,CC(C)C[Si](O[Si](CC(C)C)(O1)O[Si]2(CCCOC(C(COCCOCCOCCOCCOCCOCCOCCOCCOCCOCC)[Au])=O)O3)(O[Si](O4)(O[Si]1(CC(C)C)O[Si]5(CCC)O2)CC(C)C)O[Si]3(CC(C)C)O[Si]4(O5)CC(C)C,CC(C)C[Si](O[Si](CC(C)C)(O1)O[Si]2(CCCOC(C(COCCOCCOCCOCCOCCOCCOCCOCCOCCOCC)[Au])=O)O3)(O[Si](O4)(O[Si]1(CC(C)C)O[Si]5(CCC)O2)CC(C)C)O[Si]3(CC(C)C)O[Si]4(O5)CC(C)C,,,C{[>]<OCC>[<]}OC(C(CC(C)(C)C)[$])=O{CC(C[Si]12O[Si](O[Si](CC(C)C)(O[Si]3(O4)CC(C)C)O[Si](O[Si](O3)(CC(C)C)O5)(CC(C)C)O1)(O[Si]4(O[Si]5(CC(C)C)O2)CCCOC(CC($)C$)=O)CC(C)C)C}[O][N]C(C(C)(C)C)P(OC)(OCC)=O.CC(C)C.C,CH3,OCH3,0.769230769,0.917578493,,,,,,5000,,5000,,112.461294,958.3074875,block,1900,,,,,,,,,,,,,,,,,,,,,,,,,,,,,,,,,,,,,,,,,,,,,LiTFSI,O=S(=O)([N-]S(=O)(=O)C(F)(F)F)C(F)(F)F.[Li+],0.230769231,0.082421507,0.313051922,286.9332984,,,,,,,,,,,,120,0.000537,-3.270025714
