Repository: zjurillpolymer/SPE_prediction

# SPE Prediction

Polymer electrolyte conductivity prediction using graph neural networks.

## Data

Data from [ChemPropPred](https://github.com/learningmatter-mit/Chem-prop-pred) — polymer electrolyte conductivity measurements including SMILES, conductivity (log S/cm), molecular weight, salt concentration, and temperature.

- `data/clean_train_data.csv` — cleaned training data
- `data/PolymerElectrolyteData.csv` — full raw dataset
- `data/PolyInfo_8salts.csv` / `data/polyinfo_5salts_4conc.csv` — PolyInfo polymer database with salt additives

File: data/PolymerElectrolyteData.csv (part 78 of 154)
Notes,Compound Notebook Name,Date Copied to Master Database,Data Recorded By,Seshadri Group,Oyaizu Group,DOI,Solvent 1 (S1),S1 SMILES,S1 SMILES 1,S1 SMILES 2,S1 SMILES 3,S1 Big SMILES,S1 End Group 1,S1 End Group 2,S1 Mol %,S1 Weight %,S1 SMILES 1 Mol %,S1 SMILES 2 Mol %,S1 SMILES 3 Mol %,S1 Molar Ratio,S1 Weight Ratio,S1 Mw,S1 Mn,S1 Mn or Mw,S1 Mw/Mn,S1 DOP,S1 Molar Mass (g/mol),S1 Type,S1 Block Mol Weight,Solvent 2 (S2),S2 SMILES,S2 SMILES 1,S2 SMILES 2,S2 Mol %,S2 Weight %,S2 SMILES 1 Mol %,S2 SMILES 2 Mol %,S2 Molar Ratio,S2 Weight Ratio,S2 Mw,S2 Mn,S2 Mn or Mw,S2 Mw/Mn,S2 DOP,S2 Molar Mass (g/mol),S2 Type,Solvent 3 (S3),S3 SMILES,S3 SMILES 1,S3 Mol %,S3 Weight %,S3 Molar Ratio,S3 Weight Ratio,S3 Mw,S3 Mn,S3 Mn or Mw,S3 Mw/Mn,S3 DOP,S3 Molar Mass (g/mol),S3 Type,Solvent 4 (S4),S4 SMILES,S4 Mol %,S4 Weight %,S4 Molar Ratio,S4 Weight Ratio,S4 Mw,S4 Mn,S4 Mn or Mw,S4 Mw/Mn,S4 DOP,S4 Molar Mass (g/mol),S4 Type,Salt 1,Salt1 SMILES,Salt1 Mol %,Salt1 Weight %,Salt1 Molality (mol salt/kg polymer),Salt1 Molar Mass (g/mol),Salt 2,Salt2 SMILES,Salt2 Mol %,Salt2 Weight %,Salt2 Molality (mol salt/kg polymer),Salt2 Molar Mass (g/mol),Inorganic Material 1 (IM1),IM1 Weight %,IM1 Particle Size (nm),Tg (oC),Heating Rate (K/min),Temperature (oC),Conductivity (S/cm),log Conductivity (S/cm)
polyhedral oligomeric silsesquioxan,,1/27/2019,CMK,,,doi.org/10.1021/acsmacrolett.8b00583,poly(ethylene oxide)-b-poly(acryloisobutyl polyhedral oligo-meric silsesquioxane,CC(C)C[Si](O[Si](CC(C)C)(O1)O[Si]2(CCCOC(C(COCCOCCOCCOCCOCCOCCOCCOCCOCCOCC)[Au])=O)O3)(O[Si](O4)(O[Si]1(CC(C)C)O[Si]5(CCC)O2)CC(C)C)O[Si]3(CC(C)C)O[Si]4(O5)CC(C)C,CC(C)C[Si](O[Si](CC(C)C)(O1)O[Si]2(CCCOC(C(COCCOCCOCCOCCOCCOCCOCCOCCOCCOCC)[Au])=O)O3)(O[Si](O4)(O[Si]1(CC(C)C)O[Si]5(CCC)O2)CC(C)C)O[Si]3(CC(C)C)O[Si]4(O5)CC(C)C,,,C{[>]<OCC>[<]}OC(C(CC(C)(C)C)[$])=O{CC(C[Si]12O[Si](O[Si](CC(C)C)(O[Si]3(O4)CC(C)C)O[Si](O[Si](O3)(CC(C)C)O5)(CC(C)C)O1)(O[Si]4(O[Si]5(CC(C)C)O2)CCCOC(CC($)C$)=O)CC(C)C)C}[O][N]C(C(C)(C)C)P(OC)(OCC)=O.CC(C)C.C,CH3,OCH3,0.925925926,0.976607002,,,,,,5000,,5000,,112.461294,958.3074875,block,1900,,,,,,,,,,,,,,,,,,,,,,,,,,,,,,,,,,,,,,,,,,,,,LiTFSI,O=S(=O)([N-]S(=O)(=O)C(F)(F)F)C(F)(F)F.[Li+],0.074074074,0.023392998,0.083480511,286.9332984,,,,,,,,,,,,90,0.000522,-3.282329497
polyhedral oligomeric silsesquioxan,,1/27/2019,CMK,,,doi.org/10.1021/acsmacrolett.8b00583,poly(ethylene oxide)-b-poly(acryloisobutyl polyhedral oligo-meric silsesquioxane,CC(C)C[Si](O[Si](CC(C)C)(O1)O[Si]2(CCCOC(C(COCCOCCOCCOCCOCCOCCOCCOCCOCCOCC)[Au])=O)O3)(O[Si](O4)(O[Si]1(CC(C)C)O[Si]5(CCC)O2)CC(C)C)O[Si]3(CC(C)C)O[Si]4(O5)CC(C)C,CC(C)C[Si](O[Si](CC(C)C)(O1)O[Si]2(CCCOC(C(COCCOCCOCCOCCOCCOCCOCCOCCOCCOCC)[Au])=O)O3)(O[Si](O4)(O[Si]1(CC(C)C)O[Si]5(CCC)O2)CC(C)C)O[Si]3(CC(C)C)O[Si]4(O5)CC(C)C,,,C{[>]<OCC>[<]}OC(C(CC(C)(C)C)[$])=O{CC(C[Si]12O[Si](O[Si](CC(C)C)(O[Si]3(O4)CC(C)C)O[Si](O[Si](O3)(CC(C)C)O5)(CC(C)C)O1)(O[Si]4(O[Si]5(CC(C)C)O2)CCCOC(CC($)C$)=O)CC(C)C)C}[O][N]C(C(C)(C)C)P(OC)(OCC)=O.CC(C)C.C,CH3,OCH3,0.943396226,0.982352042,,,,,,5000,,5000,,112.461294,958.3074875,block,1900,,,,,,,,,,,,,,,,,,,,,,,,,,,,,,,,,,,,,,,,,,,,,LiTFSI,O=S(=O)([N-]S(=O)(=O)C(F)(F)F)C(F)(F)F.[Li+],0.056603774,0.017647958,0.062610383,286.9332984,,,,,,,,,,,,110,0.000506,-3.295849483
polyhedral oligomeric silsesquioxan,,1/27/2019,CMK,,,doi.org/10.1021/acsmacrolett.8b00583,poly(ethylene oxide)-b-poly(acryloisobutyl polyhedral oligo-meric silsesquioxane,CC(C)C[Si](O[Si](CC(C)C)(O1)O[Si]2(CCCOC(C(COCCOCCOCCOCCOCCOCCOCCOCCOCCOCC)[Au])=O)O3)(O[Si](O4)(O[Si]1(CC(C)C)O[Si]5(CCC)O2)CC(C)C)O[Si]3(CC(C)C)O[Si]4(O5)CC(C)C,CC(C)C[Si](O[Si](CC(C)C)(O1)O[Si]2(CCCOC(C(COCCOCCOCCOCCOCCOCCOCCOCCOCCOCC)[Au])=O)O3)(O[Si](O4)(O[Si]1(CC(C)C)O[Si]5(CCC)O2)CC(C)C)O[Si]3(CC(C)C)O[Si]4(O5)CC(C)C,,,C{[>]<OCC>[<]}OC(C(CC(C)(C)C)[$])=O{CC(C[Si]12O[Si](O[Si](CC(C)C)(O[Si]3(O4)CC(C)C)O[Si](O[Si](O3)(CC(C)C)O5)(CC(C)C)O1)(O[Si]4(O[Si]5(CC(C)C)O2)CCCOC(CC($)C$)=O)CC(C)C)C}[O][N]C(C(C)(C)C)P(OC)(OCC)=O.CC(C)C.C,CH3,OCH3,0.833333333,0.943500059,,,,,,5000,,5000,,112.461294,958.3074875,block,1900,,,,,,,,,,,,,,,,,,,,,,,,,,,,,,,,,,,,,,,,,,,,,LiTFSI,O=S(=O)([N-]S(=O)(=O)C(F)(F)F)C(F)(F)F.[Li+],0.166666667,0.056499941,0.20870128,286.9332984,,,,,,,,,,,,100,0.000491,-3.308918508
polyhedral oligomeric silsesquioxan,,1/27/2019,CMK,,,doi.org/10.1021/acsmacrolett.8b00583,poly(ethylene oxide)-b-poly(acryloisobutyl polyhedral oligo-meric silsesquioxane,CC(C)C[Si](O[Si](CC(C)C)(O1)O[Si]2(CCCOC(C(COCCOCCOCCOCCOCCOCCOCCOCCOCCOCC)[Au])=O)O3)(O[Si](O4)(O[Si]1(CC(C)C)O[Si]5(CCC)O2)CC(C)C)O[Si]3(CC(C)C)O[Si]4(O5)CC(C)C,CC(C)C[Si](O[Si](CC(C)C)(O1)O[Si]2(CCCOC(C(COCCOCCOCCOCCOCCOCCOCCOCCOCCOCC)[Au])=O)O3)(O[Si](O4)(O[Si]1(CC(C)C)O[Si]5(CCC)O2)CC(C)C)O[Si]3(CC(C)C)O[Si]4(O5)CC(C)C,,,C{[>]<OCC>[<]}OC(C(CC(C)(C)C)[$])=O{CC(C[Si]12O[Si](O[Si](CC(C)C)(O[Si]3(O4)CC(C)C)O[Si](O[Si](O3)(CC(C)C)O5)(CC(C)C)O1)(O[Si]4(O[Si]5(CC(C)C)O2)CCCOC(CC($)C$)=O)CC(C)C)C}[O][N]C(C(C)(C)C)P(OC)(OCC)=O.CC(C)C.C,CH3,OCH3,0.909090909,0.970928768,,,,,,5000,,5000,,112.461294,958.3074875,block,1900,,,,,,,,,,,,,,,,,,,,,,,,,,,,,,,,,,,,,,,,,,,,,LiTFSI,O=S(=O)([N-]S(=O)(=O)C(F)(F)F)C(F)(F)F.[Li+],0.090909091,0.029071232,0.10435064,286.9332984,,,,,,,,,,,,90,0.000439,-3.35753548
polyhedral oligomeric silsesquioxan,,1/27/2019,CMK,,,doi.org/10.1021/acsmacrolett.8b00583,poly(ethylene oxide)-b-poly(acryloisobutyl polyhedral oligo-meric silsesquioxane,CC(C)C[Si](O[Si](CC(C)C)(O1)O[Si]2(CCCOC(C(COCCOCCOCCOCCOCCOCCOCCOCCOCCOCC)[Au])=O)O3)(O[Si](O4)(O[Si]1(CC(C)C)O[Si]5(CCC)O2)CC(C)C)O[Si]3(CC(C)C)O[Si]4(O5)CC(C)C,CC(C)C[Si](O[Si](CC(C)C)(O1)O[Si]2(CCCOC(C(COCCOCCOCCOCCOCCOCCOCCOCCOCCOCC)[Au])=O)O3)(O[Si](O4)(O[Si]1(CC(C)C)O[Si]5(CCC)O2)CC(C)C)O[Si]3(CC(C)C)O[Si]4(O5)CC(C)C,,,C{[>]<OCC>[<]}OC(C(CC(C)(C)C)[$])=O{CC(C[Si]12O[Si](O[Si](CC(C)C)(O[Si]3(O4)CC(C)C)O[Si](O[Si](O3)(CC(C)C)O5)(CC(C)C)O1)(O[Si]4(O[Si]5(CC(C)C)O2)CCCOC(CC($)C$)=O)CC(C)C)C}[O][N]C(C(C)(C)C)P(OC)(OCC)=O.CC(C)C.C,CH3,OCH3,0.943396226,0.982352042,,,,,,5000,,5000,,112.461294,958.3074875,block,1900,,,,,,,,,,,,,,,,,,,,,,,,,,,,,,,,,,,,,,,,,,,,,LiTFSI,O=S(=O)([N-]S(=O)(=O)C(F)(F)F)C(F)(F)F.[Li+],0.056603774,0.017647958,0.062610383,286.9332984,,,,,,,,,,,,100,0.000395,-3.403402904
polyhedral oligomeric silsesquioxan,,1/27/2019,CMK,,,doi.org/10.1021/acsmacrolett.8b00583,poly(ethylene oxide)-b-poly(acryloisobutyl polyhedral oligo-meric silsesquioxane,CC(C)C[Si](O[Si](CC(C)C)(O1)O[Si]2(CCCOC(C(COCCOCCOCCOCCOCCOCCOCCOCCOCCOCC)[Au])=O)O3)(O[Si](O4)(O[Si]1(CC(C)C)O[Si]5(CCC)O2)CC(C)C)O[Si]3(CC(C)C)O[Si]4(O5)CC(C)C,CC(C)C[Si](O[Si](CC(C)C)(O1)O[Si]2(CCCOC(C(COCCOCCOCCOCCOCCOCCOCCOCCOCCOCC)[Au])=O)O3)(O[Si](O4)(O[Si]1(CC(C)C)O[Si]5(CCC)O2)CC(C)C)O[Si]3(CC(C)C)O[Si]4(O5)CC(C)C,,,C{[>]<OCC>[<]}OC(C(CC(C)(C)C)[$])=O{CC(C[Si]12O[Si](O[Si](CC(C)C)(O[Si]3(O4)CC(C)C)O[Si](O[Si](O3)(CC(C)C)O5)(CC(C)C)O1)(O[Si]4(O[Si]5(CC(C)C)O2)CCCOC(CC($)C$)=O)CC(C)C)C}[O][N]C(C(C)(C)C)P(OC)(OCC)=O.CC(C)C.C,CH3,OCH3,0.925925926,0.976607002,,,,,,5000,,5000,,,958.3074875,block,1900,,,,,,,,,,,,,,,,,,,,,,,,,,,,,,,,,,,,,,,,,,,,,LiTFSI,O=S(=O)([N-]S(=O)(=O)C(F)(F)F)C(F)(F)F.[Li+],0.074074074,0.023392998,0.083480511,286.9332984,,,,,,,,,,,,90,0.000392,-3.406713933
polyhedral oligomeric silsesquioxan,,1/27/2019,CMK,,,doi.org/10.1021/acsmacrolett.8b00583,poly(ethylene oxide)-b-poly(acryloisobutyl polyhedral oligo-meric silsesquioxane,CC(C)C[Si](O[Si](CC(C)C)(O1)O[Si]2(CCCOC(C(COCCOCCOCCOCCOCCOCCOCCOCCOCCOCC)[Au])=O)O3)(O[Si](O4)(O[Si]1(CC(C)C)O[Si]5(CCC)O2)CC(C)C)O[Si]3(CC(C)C)O[Si]4(O5)CC(C)C,CC(C)C[Si](O[Si](CC(C)C)(O1)O[Si]2(CCCOC(C(COCCOCCOCCOCCOCCOCCOCCOCCOCCOCC)[Au])=O)O3)(O[Si](O4)(O[Si]1(CC(C)C)O[Si]5(CCC)O2)CC(C)C)O[Si]3(CC(C)C)O[Si]4(O5)CC(C)C,,,C{[>]<OCC>[<]}OC(C(CC(C)(C)C)[$])=O{CC(C[Si]12O[Si](O[Si](CC(C)C)(O[Si]3(O4)CC(C)C)O[Si](O[Si](O3)(CC(C)C)O5)(CC(C)C)O1)(O[Si]4(O[Si]5(CC(C)C)O2)CCCOC(CC($)C$)=O)CC(C)C)C}[O][N]C(C(C)(C)C)P(OC)(OCC)=O.CC(C)C.C,CH3,OCH3,0.925925926,0.976607002,,,,,,5000,,5000,,112.461294,958.3074875,block,1900,,,,,,,,,,,,,,,,,,,,,,,,,,,,,,,,,,,,,,,,,,,,,LiTFSI,O=S(=O)([N-]S(=O)(=O)C(F)(F)F)C(F)(F)F.[Li+],0.074074074,0.023392998,0.083480511,286.9332984,,,,,,,,,,,,80,0.00037,-3.431798276
polyhedral oligomeric silsesquioxan,,1/27/2019,CMK,,,doi.org/10.1021/acsmacrolett.8b00583,poly(ethylene oxide)-b-poly(acryloisobutyl polyhedral oligo-meric silsesquioxane,CC(C)C[Si](O[Si](CC(C)C)(O1)O[Si]2(CCCOC(C(COCCOCCOCCOCCOCCOCCOCCOCCOCCOCC)[Au])=O)O3)(O[Si](O4)(O[Si]1(CC(C)C)O[Si]5(CCC)O2)CC(C)C)O[Si]3(CC(C)C)O[Si]4(O5)CC(C)C,CC(C)C[Si](O[Si](CC(C)C)(O1)O[Si]2(CCCOC(C(COCCOCCOCCOCCOCCOCCOCCOCCOCCOCC)[Au])=O)O3)(O[Si](O4)(O[Si]1(CC(C)C)O[Si]5(CCC)O2)CC(C)C)O[Si]3(CC(C)C)O[Si]4(O5)CC(C)C,,,C{[>]<OCC>[<]}OC(C(CC(C)(C)C)[$])=O{CC(C[Si]12O[Si](O[Si](CC(C)C)(O[Si]3(O4)CC(C)C)O[Si](O[Si](O3)(CC(C)C)O5)(CC(C)C)O1)(O[Si]4(O[Si]5(CC(C)C)O2)CCCOC(CC($)C$)=O)CC(C)C)C}[O][N]C(C(C)(C)C)P(OC)(OCC)=O.CC(C)C.C,CH3,OCH3,0.769230769,0.917578493,,,,,,5000,,5000,,112.461294,958.3074875,block,1900,,,,,,,,,,,,,,,,,,,,,,,,,,,,,,,,,,,,,,,,,,,,,LiTFSI,O=S(=O)([N-]S(=O)(=O)C(F)(F)F)C(F)(F)F.[Li+],0.230769231,0.082421507,0.313051922,286.9332984,,,,,,,,,,,,110,0.000362,-3.441291429
polyhedral oligomeric silsesquioxan,,1/27/2019,CMK,,,doi.org/10.1021/acsmacrolett.8b00583,poly(ethylene oxide)-b-poly(acryloisobutyl polyhedral oligo-meric silsesquioxane,CC(C)C[Si](O[Si](CC(C)C)(O1)O[Si]2(CCCOC(C(COCCOCCOCCOCCOCCOCCOCCOCCOCCOCC)[Au])=O)O3)(O[Si](O4)(O[Si]1(CC(C)C)O[Si]5(CCC)O2)CC(C)C)O[Si]3(CC(C)C)O[Si]4(O5)CC(C)C,CC(C)C[Si](O[Si](CC(C)C)(O1)O[Si]2(CCCOC(C(COCCOCCOCCOCCOCCOCCOCCOCCOCCOCC)[Au])=O)O3)(O[Si](O4)(O[Si]1(CC(C)C)O[Si]5(CCC)O2)CC(C)C)O[Si]3(CC(C)C)O[Si]4(O5)CC(C)C,,,C{[>]<OCC>[<]}OC(C(CC(C)(C)C)[$])=O{CC(C[Si]12O[Si](O[Si](CC(C)C)(O[Si]3(O4)CC(C)C)O[Si](O[Si](O3)(CC(C)C)O5)(CC(C)C)O1)(O[Si]4(O[Si]5(CC(C)C)O2)CCCOC(CC($)C$)=O)CC(C)C)C}[O][N]C(C(C)(C)C)P(OC)(OCC)=O.CC(C)C.C,CH3,OCH3,0.909090909,0.970928768,,,,,,5000,,5000,,,958.3074875,block,1900,,,,,,,,,,,,,,,,,,,,,,,,,,,,,,,,,,,,,,,,,,,,,LiTFSI,O=S(=O)([N-]S(=O)(=O)C(F)(F)F)C(F)(F)F.[Li+],0.090909091,0.029071232,0.10435064,286.9332984,,,,,,,,,,,,90,0.000335,-3.474955193
polyhedral oligomeric silsesquioxan,,1/27/2019,CMK,,,doi.org/10.1021/acsmacrolett.8b00583,poly(ethylene oxide)-b-poly(acryloisobutyl polyhedral oligo-meric silsesquioxane,CC(C)C[Si](O[Si](CC(C)C)(O1)O[Si]2(CCCOC(C(COCCOCCOCCOCCOCCOCCOCCOCCOCCOCC)[Au])=O)O3)(O[Si](O4)(O[Si]1(CC(C)C)O[Si]5(CCC)O2)CC(C)C)O[Si]3(CC(C)C)O[Si]4(O5)CC(C)C,CC(C)C[Si](O[Si](CC(C)C)(O1)O[Si]2(CCCOC(C(COCCOCCOCCOCCOCCOCCOCCOCCOCCOCC)[Au])=O)O3)(O[Si](O4)(O[Si]1(CC(C)C)O[Si]5(CCC)O2)CC(C)C)O[Si]3(CC(C)C)O[Si]4(O5)CC(C)C,,,C{[>]<OCC>[<]}OC(C(CC(C)(C)C)[$])=O{CC(C[Si]12O[Si](O[Si](CC(C)C)(O[Si]3(O4)CC(C)C)O[Si](O[Si](O3)(CC(C)C)O5)(CC(C)C)O1)(O[Si]4(O[Si]5(CC(C)C)O2)CCCOC(CC($)C$)=O)CC(C)C)C}[O][N]C(C(C)(C)C)P(OC)(OCC)=O.CC(C)C.C,CH3,OCH3,0.833333333,0.943500059,,,,,,5000,,5000,,112.461294,958.3074875,block,1900,,,,,,,,,,,,,,,,,,,,,,,,,,,,,,,,,,,,,,,,,,,,,LiTFSI,O=S(=O)([N-]S(=O)(=O)C(F)(F)F)C(F)(F)F.[Li+],0.166666667,0.056499941,0.20870128,286.9332984,,,,,,,,,,,,90,0.000331,-3.480172006
polyhedral oligomeric silsesquioxan,,1/27/2019,CMK,,,doi.org/10.1021/acsmacrolett.8b00583,poly(ethylene oxide)-b-poly(acryloisobutyl polyhedral oligo-meric silsesquioxane,CC(C)C[Si](O[Si](CC(C)C)(O1)O[Si]2(CCCOC(C(COCCOCCOCCOCCOCCOCCOCCOCCOCCOCC)[Au])=O)O3)(O[Si](O4)(O[Si]1(CC(C)C)O[Si]5(CCC)O2)CC(C)C)O[Si]3(CC(C)C)O[Si]4(O5)CC(C)C,CC(C)C[Si](O[Si](CC(C)C)(O1)O[Si]2(CCCOC(C(COCCOCCOCCOCCOCCOCCOCCOCCOCCOCC)[Au])=O)O3)(O[Si](O4)(O[Si]1(CC(C)C)O[Si]5(CCC)O2)CC(C)C)O[Si]3(CC(C)C)O[Si]4(O5)CC(C)C,,,C{[>]<OCC>[<]}OC(C(CC(C)(C)C)[$])=O{CC(C[Si]12O[Si](O[Si](CC(C)C)(O[Si]3(O4)CC(C)C)O[Si](O[Si](O3)(CC(C)C)O5)(CC(C)C)O1)(O[Si]4(O[Si]5(CC(C)C)O2)CCCOC(CC($)C$)=O)CC(C)C)C}[O][N]C(C(C)(C)C)P(OC)(OCC)=O.CC(C)C.C,CH3,OCH3,0.909090909,0.970928768,,,,,,5000,,5000,,112.461294,958.3074875,block,1900,,,,,,,,,,,,,,,,,,,,,,,,,,,,,,,,,,,,,,,,,,,,,LiTFSI,O=S(=O)([N-]S(=O)(=O)C(F)(F)F)C(F)(F)F.[Li+],0.090909091,0.029071232,0.10435064,286.9332984,,,,,,,,,,,,80,0.000304,-3.517126416
polyhedral oligomeric silsesquioxan,,1/27/2019,CMK,,,doi.org/10.1021/acsmacrolett.8b00583,poly(ethylene oxide)-b-poly(acryloisobutyl polyhedral oligo-meric silsesquioxane,CC(C)C[Si](O[Si](CC(C)C)(O1)O[Si]2(CCCOC(C(COCCOCCOCCOCCOCCOCCOCCOCCOCCOCC)[Au])=O)O3)(O[Si](O4)(O[Si]1(CC(C)C)O[Si]5(CCC)O2)CC(C)C)O[Si]3(CC(C)C)O[Si]4(O5)CC(C)C,CC(C)C[Si](O[Si](CC(C)C)(O1)O[Si]2(CCCOC(C(COCCOCCOCCOCCOCCOCCOCCOCCOCCOCC)[Au])=O)O3)(O[Si](O4)(O[Si]1(CC(C)C)O[Si]5(CCC)O2)CC(C)C)O[Si]3(CC(C)C)O[Si]4(O5)CC(C)C,,,C{[>]<OCC>[<]}OC(C(CC(C)(C)C)[$])=O{CC(C[Si]12O[Si](O[Si](CC(C)C)(O[Si]3(O4)CC(C)C)O[Si](O[Si](O3)(CC(C)C)O5)(CC(C)C)O1)(O[Si]4(O[Si]5(CC(C)C)O2)CCCOC(CC($)C$)=O)CC(C)C)C}[O][N]C(C(C)(C)C)P(OC)(OCC)=O.CC(C)C.C,CH3,OCH3,0.943396226,0.982352042,,,,,,5000,,5000,,112.461294,958.3074875,block,1900,,,,,,,,,,,,,,,,,,,,,,,,,,,,,,,,,,,,,,,,,,,,,LiTFSI,O=S(=O)([N-]S(=O)(=O)C(F)(F)F)C(F)(F)F.[Li+],0.056603774,0.017647958,0.062610383,286.9332984,,,,,,,,,,,,90,0.000302,-3.519993057
polyhedral oligomeric silsesquioxan,,1/27/2019,CMK,,,doi.org/10.1021/acsmacrolett.8b00583,poly(ethylene oxide)-b-poly(acryloisobutyl polyhedral oligo-meric silsesquioxane,CC(C)C[Si](O[Si](CC(C)C)(O1)O[Si]2(CCCOC(C(COCCOCCOCCOCCOCCOCCOCCOCCOCCOCC)[Au])=O)O3)(O[Si](O4)(O[Si]1(CC(C)C)O[Si]5(CCC)O2)CC(C)C)O[Si]3(CC(C)C)O[Si]4(O5)CC(C)C,CC(C)C[Si](O[Si](CC(C)C)(O1)O[Si]2(CCCOC(C(COCCOCCOCCOCCOCCOCCOCCOCCOCCOCC)[Au])=O)O3)(O[Si](O4)(O[Si]1(CC(C)C)O[Si]5(CCC)O2)CC(C)C)O[Si]3(CC(C)C)O[Si]4(O5)CC(C)C,,,C{[>]<OCC>[<]}OC(C(CC(C)(C)C)[$])=O{CC(C[Si]12O[Si](O[Si](CC(C)C)(O[Si]3(O4)CC(C)C)O[Si](O[Si](O3)(CC(C)C)O5)(CC(C)C)O1)(O[Si]4(O[Si]5(CC(C)C)O2)CCCOC(CC($)C$)=O)CC(C)C)C}[O][N]C(C(C)(C)C)P(OC)(OCC)=O.CC(C)C.C,CH3,OCH3,0.833333333,0.943500059,,,,,,5000,,5000,,,958.3074875,block,1900,,,,,,,,,,,,,,,,,,,,,,,,,,,,,,,,,,,,,,,,,,,,,LiTFSI,O=S(=O)([N-]S(=O)(=O)C(F)(F)F)C(F)(F)F.[Li+],0.166666667,0.056499941,0.20870128,286.9332984,,,,,,,,,,,,90,0.000258,-3.588380294
polyhedral oligomeric silsesquioxan,,1/27/2019,CMK,,,doi.org/10.1021/acsmacrolett.8b00583,poly(ethylene oxide)-b-poly(acryloisobutyl polyhedral oligo-meric silsesquioxane,CC(C)C[Si](O[Si](CC(C)C)(O1)O[Si]2(CCCOC(C(COCCOCCOCCOCCOCCOCCOCCOCCOCCOCC)[Au])=O)O3)(O[Si](O4)(O[Si]1(CC(C)C)O[Si]5(CCC)O2)CC(C)C)O[Si]3(CC(C)C)O[Si]4(O5)CC(C)C,CC(C)C[Si](O[Si](CC(C)C)(O1)O[Si]2(CCCOC(C(COCCOCCOCCOCCOCCOCCOCCOCCOCCOCC)[Au])=O)O3)(O[Si](O4)(O[Si]1(CC(C)C)O[Si]5(CCC)O2)CC(C)C)O[Si]3(CC(C)C)O[Si]4(O5)CC(C)C,,,C{[>]<OCC>[<]}OC(C(CC(C)(C)C)[$])=O{CC(C[Si]12O[Si](O[Si](CC(C)C)(O[Si]3(O4)CC(C)C)O[Si](O[Si](O3)(CC(C)C)O5)(CC(C)C)O1)(O[Si]4(O[Si]5(CC(C)C)O2)CCCOC(CC($)C$)=O)CC(C)C)C}[O][N]C(C(C)(C)C)P(OC)(OCC)=O.CC(C)C.C,CH3,OCH3,0.943396226,0.982352042,,,,,,5000,,5000,,,958.3074875,block,1900,,,,,,,,,,,,,,,,,,,,,,,,,,,,,,,,,,,,,,,,,,,,,LiTFSI,O=S(=O)([N-]S(=O)(=O)C(F)(F)F)C(F)(F)F.[Li+],0.056603774,0.017647958,0.062610383,286.9332984,,,,,,,,,,,,90,0.000253,-3.596879479
polyhedral oligomeric silsesquioxan,,1/27/2019,CMK,,,doi.org/10.1021/acsmacrolett.8b00583,poly(ethylene oxide)-b-poly(acryloisobutyl polyhedral oligo-meric silsesquioxane,CC(C)C[Si](O[Si](CC(C)C)(O1)O[Si]2(CCCOC(C(COCCOCCOCCOCCOCCOCCOCCOCCOCCOCC)[Au])=O)O3)(O[Si](O4)(O[Si]1(CC(C)C)O[Si]5(CCC)O2)CC(C)C)O[Si]3(CC(C)C)O[Si]4(O5)CC(C)C,CC(C)C[Si](O[Si](CC(C)C)(O1)O[Si]2(CCCOC(C(COCCOCCOCCOCCOCCOCCOCCOCCOCCOCC)[Au])=O)O3)(O[Si](O4)(O[Si]1(CC(C)C)O[Si]5(CCC)O2)CC(C)C)O[Si]3(CC(C)C)O[Si]4(O5)CC(C)C,,,C{[>]<OCC>[<]}OC(C(CC(C)(C)C)[$])=O{CC(C[Si]12O[Si](O[Si](CC(C)C)(O[Si]3(O4)CC(C)C)O[Si](O[Si](O3)(CC(C)C)O5)(CC(C)C)O1)(O[Si]4(O[Si]5(CC(C)C)O2)CCCOC(CC($)C$)=O)CC(C)C)C}[O][N]C(C(C)(C)C)P(OC)(OCC)=O.CC(C)C.C,CH3,OCH3,0.925925926,0.976607002,,,,,,5000,,5000,,112.461294,958.3074875,block,1900,,,,,,,,,,,,,,,,,,,,,,,,,,,,,,,,,,,,,,,,,,,,,LiTFSI,O=S(=O)([N-]S(=O)(=O)C(F)(F)F)C(F)(F)F.[Li+],0.074074074,0.023392998,0.083480511,286.9332984,,,,,,,,,,,,70,0.000252,-3.598599459
polyhedral oligomeric silsesquioxan,,1/27/2019,CMK,,,doi.org/10.1021/acsmacrolett.8b00583,poly(ethylene oxide)-b-poly(acryloisobutyl polyhedral oligo-meric silsesquioxane,CC(C)C[Si](O[Si](CC(C)C)(O1)O[Si]2(CCCOC(C(COCCOCCOCCOCCOCCOCCOCCOCCOCCOCC)[Au])=O)O3)(O[Si](O4)(O[Si]1(CC(C)C)O[Si]5(CCC)O2)CC(C)C)O[Si]3(CC(C)C)O[Si]4(O5)CC(C)C,CC(C)C[Si](O[Si](CC(C)C)(O1)O[Si]2(CCCOC(C(COCCOCCOCCOCCOCCOCCOCCOCCOCCOCC)[Au])=O)O3)(O[Si](O4)(O[Si]1(CC(C)C)O[Si]5(CCC)O2)CC(C)C)O[Si]3(CC(C)C)O[Si]4(O5)CC(C)C,,,C{[>]<OCC>[<]}OC(C(CC(C)(C)C)[$])=O{CC(C[Si]12O[Si](O[Si](CC(C)C)(O[Si]3(O4)CC(C)C)O[Si](O[Si](O3)(CC(C)C)O5)(CC(C)C)O1)(O[Si]4(O[Si]5(CC(C)C)O2)CCCOC(CC($)C$)=O)CC(C)C)C}[O][N]C(C(C)(C)C)P(OC)(OCC)=O.CC(C)C.C,CH3,OCH3,0.769230769,0.917578493,,,,,,5000,,5000,,112.461294,958.3074875,block,1900,,,,,,,,,,,,,,,,,,,,,,,,,,,,,,,,,,,,,,,,,,,,,LiTFSI,O=S(=O)([N-]S(=O)(=O)C(F)(F)F)C(F)(F)F.[Li+],0.230769231,0.082421507,0.313051922,286.9332984,,,,,,,,,,,,100,0.000238,-3.623423043
polyhedral oligomeric silsesquioxan,,1/27/2019,CMK,,,doi.org/10.1021/acsmacrolett.8b00583,poly(ethylene oxide)-b-poly(acryloisobutyl polyhedral oligo-meric silsesquioxane,CC(C)C[Si](O[Si](CC(C)C)(O1)O[Si]2(CCCOC(C(COCCOCCOCCOCCOCCOCCOCCOCCOCCOCC)[Au])=O)O3)(O[Si](O4)(O[Si]1(CC(C)C)O[Si]5(CCC)O2)CC(C)C)O[Si]3(CC(C)C)O[Si]4(O5)CC(C)C,CC(C)C[Si](O[Si](CC(C)C)(O1)O[Si]2(CCCOC(C(COCCOCCOCCOCCOCCOCCOCCOCCOCCOCC)[Au])=O)O3)(O[Si](O4)(O[Si]1(CC(C)C)O[Si]5(CCC)O2)CC(C)C)O[Si]3(CC(C)C)O[Si]4(O5)CC(C)C,,,C{[>]<OCC>[<]}OC(C(CC(C)(C)C)[$])=O{CC(C[Si]12O[Si](O[Si](CC(C)C)(O[Si]3(O4)CC(C)C)O[Si](O[Si](O3)(CC(C)C)O5)(CC(C)C)O1)(O[Si]4(O[Si]5(CC(C)C)O2)CCCOC(CC($)C$)=O)CC(C)C)C}[O][N]C(C(C)(C)C)P(OC)(OCC)=O.CC(C)C.C,CH3,OCH3,0.943396226,0.982352042,,,,,,5000,,5000,,112.461294,958.3074875,block,1900,,,,,,,,,,,,,,,,,,,,,,,,,,,,,,,,,,,,,,,,,,,,,LiTFSI,O=S(=O)([N-]S(=O)(=O)C(F)(F)F)C(F)(F)F.[Li+],0.056603774,0.017647958,0.062610383,286.9332984,,,,,,,,,,,,80,0.000228,-3.642065153
polyhedral oligomeric silsesquioxan,,1/27/2019,CMK,,,doi.org/10.1021/acsmacrolett.8b00583,poly(ethylene oxide)-b-poly(acryloisobutyl polyhedral oligo-meric silsesquioxane,CC(C)C[Si](O[Si](CC(C)C)(O1)O[Si]2(CCCOC(C(COCCOCCOCCOCCOCCOCCOCCOCCOCCOCC)[Au])=O)O3)(O[Si](O4)(O[Si]1(CC(C)C)O[Si]5(CCC)O2)CC(C)C)O[Si]3(CC(C)C)O[Si]4(O5)CC(C)C,CC(C)C[Si](O[Si](CC(C)C)(O1)O[Si]2(CCCOC(C(COCCOCCOCCOCCOCCOCCOCCOCCOCCOCC)[Au])=O)O3)(O[Si](O4)(O[Si]1(CC(C)C)O[Si]5(CCC)O2)CC(C)C)O[Si]3(CC(C)C)O[Si]4(O5)CC(C)C,,,C{[>]<OCC>[<]}OC(C(CC(C)(C)C)[$])=O{CC(C[Si]12O[Si](O[Si](CC(C)C)(O[Si]3(O4)CC(C)C)O[Si](O[Si](O3)(CC(C)C)O5)(CC(C)C)O1)(O[Si]4(O[Si]5(CC(C)C)O2)CCCOC(CC($)C$)=O)CC(C)C)C}[O][N]C(C(C)(C)C)P(OC)(OCC)=O.CC(C)C.C,CH3,OCH3,0.980392157,0.994047312,,,,,,5000,,5000,,112.461294,958.3074875,block,1900,,,,,,,,,,,,,,,,,,,,,,,,,,,,,,,,,,,,,,,,,,,,,LiTFSI,O=S(=O)([N-]S(=O)(=O)C(F)(F)F)C(F)(F)F.[Li+],0.019607843,0.005952688,0.020870128,286.9332984,,,,,,,,,,,,130,0.000218,-3.661543506
polyhedral oligomeric silsesquioxan,,1/27/2019,CMK,,,doi.org/10.1021/acsmacrolett.8b00583,poly(ethylene oxide)-b-poly(acryloisobutyl polyhedral oligo-meric silsesquioxane,CC(C)C[Si](O[Si](CC(C)C)(O1)O[Si]2(CCCOC(C(COCCOCCOCCOCCOCCOCCOCCOCCOCCOCC)[Au])=O)O3)(O[Si](O4)(O[Si]1(CC(C)C)O[Si]5(CCC)O2)CC(C)C)O[Si]3(CC(C)C)O[Si]4(O5)CC(C)C,CC(C)C[Si](O[Si](CC(C)C)(O1)O[Si]2(CCCOC(C(COCCOCCOCCOCCOCCOCCOCCOCCOCCOCC)[Au])=O)O3)(O[Si](O4)(O[Si]1(CC(C)C)O[Si]5(CCC)O2)CC(C)C)O[Si]3(CC(C)C)O[Si]4(O5)CC(C)C,,,C{[>]<OCC>[<]}OC(C(CC(C)(C)C)[$])=O{CC(C[Si]12O[Si](O[Si](CC(C)C)(O[Si]3(O4)CC(C)C)O[Si](O[Si](O3)(CC(C)C)O5)(CC(C)C)O1)(O[Si]4(O[Si]5(CC(C)C)O2)CCCOC(CC($)C$)=O)CC(C)C)C}[O][N]C(C(C)(C)C)P(OC)(OCC)=O.CC(C)C.C,CH3,OCH3,0.833333333,0.943500059,,,,,,5000,,5000,,112.461294,958.3074875,block,1900,,,,,,,,,,,,,,,,,,,,,,,,,,,,,,,,,,,,,,,,,,,,,LiTFSI,O=S(=O)([N-]S(=O)(=O)C(F)(F)F)C(F)(F)F.[Li+],0.166666667,0.056499941,0.20870128,286.9332984,,,,,,,,,,,,80,0.000207,-3.684029655
polyhedral oligomeric silsesquioxan,,1/27/2019,CMK,,,doi.org/10.1021/acsmacrolett.8b00583,poly(ethylene oxide)-b-poly(acryloisobutyl polyhedral oligo-meric silsesquioxane,CC(C)C[Si](O[Si](CC(C)C)(O1)O[Si]2(CCCOC(C(COCCOCCOCCOCCOCCOCCOCCOCCOCCOCC)[Au])=O)O3)(O[Si](O4)(O[Si]1(CC(C)C)O[Si]5(CCC)O2)CC(C)C)O[Si]3(CC(C)C)O[Si]4(O5)CC(C)C,CC(C)C[Si](O[Si](CC(C)C)(O1)O[Si]2(CCCOC(C(COCCOCCOCCOCCOCCOCCOCCOCCOCCOCC)[Au])=O)O3)(O[Si](O4)(O[Si]1(CC(C)C)O[Si]5(CCC)O2)CC(C)C)O[Si]3(CC(C)C)O[Si]4(O5)CC(C)C,,,C{[>]<OCC>[<]}OC(C(CC(C)(C)C)[$])=O{CC(C[Si]12O[Si](O[Si](CC(C)C)(O[Si]3(O4)CC(C)C)O[Si](O[Si](O3)(CC(C)C)O5)(CC(C)C)O1)(O[Si]4(O[Si]5(CC(C)C)O2)CCCOC(CC($)C$)=O)CC(C)C)C}[O][N]C(C(C)(C)C)P(OC)(OCC)=O.CC(C)C.C,CH3,OCH3,0.909090909,0.970928768,,,,,,5000,,5000,,112.461294,958.3074875,block,1900,,,,,,,,,,,,,,,,,,,,,,,,,,,,,,,,,,,,,,,,,,,,,LiTFSI,O=S(=O)([N-]S(=O)(=O)C(F)(F)F)C(F)(F)F.[Li+],0.090909091,0.029071232,0.10435064,286.9332984,,,,,,,,,,,,70,0.000204,-3.690369833
polyhedral oligomeric silsesquioxan,,1/27/2019,CMK,,,doi.org/10.1021/acsmacrolett.8b00583,poly(ethylene oxide)-b-poly(acryloisobutyl polyhedral oligo-meric silsesquioxane,CC(C)C[Si](O[Si](CC(C)C)(O1)O[Si]2(CCCOC(C(COCCOCCOCCOCCOCCOCCOCCOCCOCCOCC)[Au])=O)O3)(O[Si](O4)(O[Si]1(CC(C)C)O[Si]5(CCC)O2)CC(C)C)O[Si]3(CC(C)C)O[Si]4(O5)CC(C)C,CC(C)C[Si](O[Si](CC(C)C)(O1)O[Si]2(CCCOC(C(COCCOCCOCCOCCOCCOCCOCCOCCOCCOCC)[Au])=O)O3)(O[Si](O4)(O[Si]1(CC(C)C)O[Si]5(CCC)O2)CC(C)C)O[Si]3(CC(C)C)O[Si]4(O5)CC(C)C,,,C{[>]<OCC>[<]}OC(C(CC(C)(C)C)[$])=O{CC(C[Si]12O[Si](O[Si](CC(C)C)(O[Si]3(O4)CC(C)C)O[Si](O[Si](O3)(CC(C)C)O5)(CC(C)C)O1)(O[Si]4(O[Si]5(CC(C)C)O2)CCCOC(CC($)C$)=O)CC(C)C)C}[O][N]C(C(C)(C)C)P(OC)(OCC)=O.CC(C)C.C,CH3,OCH3,0.943396226,0.982352042,,,,,,5000,,5000,,112.461294,958.3074875,block,1900,,,,,,,,,,,,,,,,,,,,,,,,,,,,,,,,,,,,,,,,,,,,,LiTFSI,O=S(=O)([N-]S(=O)(=O)C(F)(F)F)C(F)(F)F.[Li+],0.056603774,0.017647958,0.062610383,286.9332984,,,,,,,,,,,,70,0.000165,-3.782516056
polyhedral oligomeric silsesquioxan,,1/27/2019,CMK,,,doi.org/10.1021/acsmacrolett.8b00583,poly(ethylene oxide)-b-poly(acryloisobutyl polyhedral oligo-meric silsesquioxane,CC(C)C[Si](O[Si](CC(C)C)(O1)O[Si]2(CCCOC(C(COCCOCCOCCOCCOCCOCCOCCOCCOCCOCC)[Au])=O)O3)(O[Si](O4)(O[Si]1(CC(C)C)O[Si]5(CCC)O2)CC(C)C)O[Si]3(CC(C)C)O[Si]4(O5)CC(C)C,CC(C)C[Si](O[Si](CC(C)C)(O1)O[Si]2(CCCOC(C(COCCOCCOCCOCCOCCOCCOCCOCCOCCOCC)[Au])=O)O3)(O[Si](O4)(O[Si]1(CC(C)C)O[Si]5(CCC)O2)CC(C)C)O[Si]3(CC(C)C)O[Si]4(O5)CC(C)C,,,C{[>]<OCC>[<]}OC(C(CC(C)(C)C)[$])=O{CC(C[Si]12O[Si](O[Si](CC(C)C)(O[Si]3(O4)CC(C)C)O[Si](O[Si](O3)(CC(C)C)O5)(CC(C)C)O1)(O[Si]4(O[Si]5(CC(C)C)O2)CCCOC(CC($)C$)=O)CC(C)C)C}[O][N]C(C(C)(C)C)P(OC)(OCC)=O.CC(C)C.C,CH3,OCH3,0.980392157,0.994047312,,,,,,5000,,5000,,112.461294,958.3074875,block,1900,,,,,,,,,,,,,,,,,,,,,,,,,,,,,,,,,,,,,,,,,,,,,LiTFSI,O=S(=O)([N-]S(=O)(=O)C(F)(F)F)C(F)(F)F.[Li+],0.019607843,0.005952688,0.020870128,286.9332984,,,,,,,,,,,,120,0.000164,-3.785156152
polyhedral oligomeric silsesquioxan,,1/27/2019,CMK,,,doi.org/10.1021/acsmacrolett.8b00583,poly(ethylene oxide)-b-poly(acryloisobutyl polyhedral oligo-meric silsesquioxane,CC(C)C[Si](O[Si](CC(C)C)(O1)O[Si]2(CCCOC(C(COCCOCCOCCOCCOCCOCCOCCOCCOCCOCC)[Au])=O)O3)(O[Si](O4)(O[Si]1(CC(C)C)O[Si]5(CCC)O2)CC(C)C)O[Si]3(CC(C)C)O[Si]4(O5)CC(C)C,CC(C)C[Si](O[Si](CC(C)C)(O1)O[Si]2(CCCOC(C(COCCOCCOCCOCCOCCOCCOCCOCCOCCOCC)[Au])=O)O3)(O[Si](O4)(O[Si]1(CC(C)C)O[Si]5(CCC)O2)CC(C)C)O[Si]3(CC(C)C)O[Si]4(O5)CC(C)C,,,C{[>]<OCC>[<]}OC(C(CC(C)(C)C)[$])=O{CC(C[Si]12O[Si](O[Si](CC(C)C)(O[Si]3(O4)CC(C)C)O[Si](O[Si](O3)(CC(C)C)O5)(CC(C)C)O1)(O[Si]4(O[Si]5(CC(C)C)O2)CCCOC(CC($)C$)=O)CC(C)C)C}[O][N]C(C(C)(C)C)P(OC)(OCC)=O.CC(C)C.C,CH3,OCH3,0.925925926,0.976607002,,,,,,5000,,5000,,112.461294,958.3074875,block,1900,,,,,,,,,,,,,,,,,,,,,,,,,,,,,,,,,,,,,,,,,,,,,LiTFSI,O=S(=O)([N-]S(=O)(=O)C(F)(F)F)C(F)(F)F.[Li+],0.074074074,0.023392998,0.083480511,286.9332984,,,,,,,,,,,,60,0.000162,-3.790484985
polyhedral oligomeric silsesquioxan,,1/27/2019,CMK,,,doi.org/10.1021/acsmacrolett.8b00583,poly(ethylene oxide)-b-poly(acryloisobutyl polyhedral oligo-meric silsesquioxane,CC(C)C[Si](O[Si](CC(C)C)(O1)O[Si]2(CCCOC(C(COCCOCCOCCOCCOCCOCCOCCOCCOCCOCC)[Au])=O)O3)(O[Si](O4)(O[Si]1(CC(C)C)O[Si]5(CCC)O2)CC(C)C)O[Si]3(CC(C)C)O[Si]4(O5)CC(C)C,CC(C)C[Si](O[Si](CC(C)C)(O1)O[Si]2(CCCOC(C(COCCOCCOCCOCCOCCOCCOCCOCCOCCOCC)[Au])=O)O3)(O[Si](O4)(O[Si]1(CC(C)C)O[Si]5(CCC)O2)CC(C)C)O[Si]3(CC(C)C)O[Si]4(O5)CC(C)C,,,C{[>]<OCC>[<]}OC(C(CC(C)(C)C)[$])=O{CC(C[Si]12O[Si](O[Si](CC(C)C)(O[Si]3(O4)CC(C)C)O[Si](O[Si](O3)(CC(C)C)O5)(CC(C)C)O1)(O[Si]4(O[Si]5(CC(C)C)O2)CCCOC(CC($)C$)=O)CC(C)C)C}[O][N]C(C(C)(C)C)P(OC)(OCC)=O.CC(C)C.C,CH3,OCH3,0.769230769,0.917578493,,,,,,5000,,5000,,112.461294,958.3074875,block,1900,,,,,,,,,,,,,,,,,,,,,,,,,,,,,,,,,,,,,,,,,,,,,LiTFSI,O=S(=O)([N-]S(=O)(=O)C(F)(F)F)C(F)(F)F.[Li+],0.230769231,0.082421507,0.313051922,286.9332984,,,,,,,,,,,,90,0.000147,-3.832682665
polyhedral oligomeric silsesquioxan,,1/27/2019,CMK,,,doi.org/10.1021/acsmacrolett.8b00583,poly(ethylene oxide)-b-poly(acryloisobutyl polyhedral oligo-meric silsesquioxane,CC(C)C[Si](O[Si](CC(C)C)(O1)O[Si]2(CCCOC(C(COCCOCCOCCOCCOCCOCCOCCOCCOCCOCC)[Au])=O)O3)(O[Si](O4)(O[Si]1(CC(C)C)O[Si]5(CCC)O2)CC(C)C)O[Si]3(CC(C)C)O[Si]4(O5)CC(C)C,CC(C)C[Si](O[Si](CC(C)C)(O1)O[Si]2(CCCOC(C(COCCOCCOCCOCCOCCOCCOCCOCCOCCOCC)[Au])=O)O3)(O[Si](O4)(O[Si]1(CC(C)C)O[Si]5(CCC)O2)CC(C)C)O[Si]3(CC(C)C)O[Si]4(O5)CC(C)C,,,C{[>]<OCC>[<]}OC(C(CC(C)(C)C)[$])=O{CC(C[Si]12O[Si](O[Si](CC(C)C)(O[Si]3(O4)CC(C)C)O[Si](O[Si](O3)(CC(C)C)O5)(CC(C)C)O1)(O[Si]4(O[Si]5(CC(C)C)O2)CCCOC(CC($)C$)=O)CC(C)C)C}[O][N]C(C(C)(C)C)P(OC)(OCC)=O.CC(C)C.C,CH3,OCH3,0.909090909,0.970928768,,,,,,5000,,5000,,112.461294,958.3074875,block,1900,,,,,,,,,,,,,,,,,,,,,,,,,,,,,,,,,,,,,,,,,,,,,LiTFSI,O=S(=O)([N-]S(=O)(=O)C(F)(F)F)C(F)(F)F.[Li+],0.090909091,0.029071232,0.10435064,286.9332984,,,,,,,,,,,,60,0.000125,-3.903089987
polyhedral oligomeric silsesquioxan,,1/27/2019,CMK,,,doi.org/10.1021/acsmacrolett.8b00583,poly(ethylene oxide)-b-poly(acryloisobutyl polyhedral oligo-meric silsesquioxane,CC(C)C[Si](O[Si](CC(C)C)(O1)O[Si]2(CCCOC(C(COCCOCCOCCOCCOCCOCCOCCOCCOCCOCC)[Au])=O)O3)(O[Si](O4)(O[Si]1(CC(C)C)O[Si]5(CCC)O2)CC(C)C)O[Si]3(CC(C)C)O[Si]4(O5)CC(C)C,CC(C)C[Si](O[Si](CC(C)C)(O1)O[Si]2(CCCOC(C(COCCOCCOCCOCCOCCOCCOCCOCCOCCOCC)[Au])=O)O3)(O[Si](O4)(O[Si]1(CC(C)C)O[Si]5(CCC)O2)CC(C)C)O[Si]3(CC(C)C)O[Si]4(O5)CC(C)C,,,C{[>]<OCC>[<]}OC(C(CC(C)(C)C)[$])=O{CC(C[Si]12O[Si](O[Si](CC(C)C)(O[Si]3(O4)CC(C)C)O[Si](O[Si](O3)(CC(C)C)O5)(CC(C)C)O1)(O[Si]4(O[Si]5(CC(C)C)O2)CCCOC(CC($)C$)=O)CC(C)C)C}[O][N]C(C(C)(C)C)P(OC)(OCC)=O.CC(C)C.C,CH3,OCH3,0.980392157,0.994047312,,,,,,5000,,5000,,112.461294,958.3074875,block,1900,,,,,,,,,,,,,,,,,,,,,,,,,,,,,,,,,,,,,,,,,,,,,LiTFSI,O=S(=O)([N-]S(=O)(=O)C(F)(F)F)C(F)(F)F.[Li+],0.019607843,0.005952688,0.020870128,286.9332984,,,,,,,,,,,,110,0.000123,-3.910094889
polyhedral oligomeric silsesquioxan,,1/27/2019,CMK,,,doi.org/10.1021/acsmacrolett.8b00583,poly(ethylene oxide)-b-poly(acryloisobutyl polyhedral oligo-meric silsesquioxane,CC(C)C[Si](O[Si](CC(C)C)(O1)O[Si]2(CCCOC(C(COCCOCCOCCOCCOCCOCCOCCOCCOCCOCC)[Au])=O)O3)(O[Si](O4)(O[Si]1(CC(C)C)O[Si]5(CCC)O2)CC(C)C)O[Si]3(CC(C)C)O[Si]4(O5)CC(C)C,CC(C)C[Si](O[Si](CC(C)C)(O1)O[Si]2(CCCOC(C(COCCOCCOCCOCCOCCOCCOCCOCCOCCOCC)[Au])=O)O3)(O[Si](O4)(O[Si]1(CC(C)C)O[Si]5(CCC)O2)CC(C)C)O[Si]3(CC(C)C)O[Si]4(O5)CC(C)C,,,C{[>]<OCC>[<]}OC(C(CC(C)(C)C)[$])=O{CC(C[Si]12O[Si](O[Si](CC(C)C)(O[Si]3(O4)CC(C)C)O[Si](O[Si](O3)(CC(C)C)O5)(CC(C)C)O1)(O[Si]4(O[Si]5(CC(C)C)O2)CCCOC(CC($)C$)=O)CC(C)C)C}[O][N]C(C(C)(C)C)P(OC)(OCC)=O.CC(C)C.C,CH3,OCH3,0.769230769,0.917578493,,,,,,5000,,5000,,,958.3074875,block,1900,,,,,,,,,,,,,,,,,,,,,,,,,,,,,,,,,,,,,,,,,,,,,LiTFSI,O=S(=O)([N-]S(=O)(=O)C(F)(F)F)C(F)(F)F.[Li+],0.230769231,0.082421507,0.313051922,286.9332984,,,,,,,,,,,,90,0.000121,-3.91721463
polyhedral oligomeric silsesquioxan,,1/27/2019,CMK,,,doi.org/10.1021/acsmacrolett.8b00583,poly(ethylene oxide)-b-poly(acryloisobutyl polyhedral oligo-meric silsesquioxane,CC(C)C[Si](O[Si](CC(C)C)(O1)O[Si]2(CCCOC(C(COCCOCCOCCOCCOCCOCCOCCOCCOCCOCC)[Au])=O)O3)(O[Si](O4)(O[Si]1(CC(C)C)O[Si]5(CCC)O2)CC(C)C)O[Si]3(CC(C)C)O[Si]4(O5)CC(C)C,CC(C)C[Si](O[Si](CC(C)C)(O1)O[Si]2(CCCOC(C(COCCOCCOCCOCCOCCOCCOCCOCCOCCOCC)[Au])=O)O3)(O[Si](O4)(O[Si]1(CC(C)C)O[Si]5(CCC)O2)CC(C)C)O[Si]3(CC(C)C)O[Si]4(O5)CC(C)C,,,C{[>]<OCC>[<]}OC(C(CC(C)(C)C)[$])=O{CC(C[Si]12O[Si](O[Si](CC(C)C)(O[Si]3(O4)CC(C)C)O[Si](O[Si](O3)(CC(C)C)O5)(CC(C)C)O1)(O[Si]4(O[Si]5(CC(C)C)O2)CCCOC(CC($)C$)=O)CC(C)C)C}[O][N]C(C(C)(C)C)P(OC)(OCC)=O.CC(C)C.C,CH3,OCH3,0.833333333,0.943500059,,,,,,5000,,5000,,112.461294,958.3074875,block,1900,,,,,,,,,,,,,,,,,,,,,,,,,,,,,,,,,,,,,,,,,,,,,LiTFSI,O=S(=O)([N-]S(=O)(=O)C(F)(F)F)C(F)(F)F.[Li+],0.166666667,0.056499941,0.20870128,286.9332984,,,,,,,,,,,,70,0.00012,-3.920818754
polyhedral oligomeric silsesquioxan,,1/27/2019,CMK,,,doi.org/10.1021/acsmacrolett.8b00583,poly(ethylene oxide)-b-poly(acryloisobutyl polyhedral oligo-meric silsesquioxane,CC(C)C[Si](O[Si](CC(C)C)(O1)O[Si]2(CCCOC(C(COCCOCCOCCOCCOCCOCCOCCOCCOCCOCC)[Au])=O)O3)(O[Si](O4)(O[Si]1(CC(C)C)O[Si]5(CCC)O2)CC(C)C)O[Si]3(CC(C)C)O[Si]4(O5)CC(C)C,CC(C)C[Si](O[Si](CC(C)C)(O1)O[Si]2(CCCOC(C(COCCOCCOCCOCCOCCOCCOCCOCCOCCOCC)[Au])=O)O3)(O[Si](O4)(O[Si]1(CC(C)C)O[Si]5(CCC)O2)CC(C)C)O[Si]3(CC(C)C)O[Si]4(O5)CC(C)C,,,C{[>]<OCC>[<]}OC(C(CC(C)(C)C)[$])=O{CC(C[Si]12O[Si](O[Si](CC(C)C)(O[Si]3(O4)CC(C)C)O[Si](O[Si](O3)(CC(C)C)O5)(CC(C)C)O1)(O[Si]4(O[Si]5(CC(C)C)O2)CCCOC(CC($)C$)=O)CC(C)C)C}[O][N]C(C(C)(C)C)P(OC)(OCC)=O.CC(C)C.C,CH3,OCH3,0.943396226,0.982352042,,,,,,5000,,5000,,112.461294,958.3074875,block,1900,,,,,,,,,,,,,,,,,,,,,,,,,,,,,,,,,,,,,,,,,,,,,LiTFSI,O=S(=O)([N-]S(=O)(=O)C(F)(F)F)C(F)(F)F.[Li+],0.056603774,0.017647958,0.062610383,286.9332984,,,,,,,,,,,,60,0.000117,-3.931814138
polyhedral oligomeric silsesquioxan,,1/27/2019,CMK,,,doi.org/10.1021/acsmacrolett.8b00583,poly(ethylene oxide)-b-poly(acryloisobutyl polyhedral oligo-meric silsesquioxane,CC(C)C[Si](O[Si](CC(C)C)(O1)O[Si]2(CCCOC(C(COCCOCCOCCOCCOCCOCCOCCOCCOCCOCC)[Au])=O)O3)(O[Si](O4)(O[Si]1(CC(C)C)O[Si]5(CCC)O2)CC(C)C)O[Si]3(CC(C)C)O[Si]4(O5)CC(C)C,CC(C)C[Si](O[Si](CC(C)C)(O1)O[Si]2(CCCOC(C(COCCOCCOCCOCCOCCOCCOCCOCCOCCOCC)[Au])=O)O3)(O[Si](O4)(O[Si]1(CC(C)C)O[Si]5(CCC)O2)CC(C)C)O[Si]3(CC(C)C)O[Si]4(O5)CC(C)C,,,C{[>]<OCC>[<]}OC(C(CC(C)(C)C)[$])=O{CC(C[Si]12O[Si](O[Si](CC(C)C)(O[Si]3(O4)CC(C)C)O[Si](O[Si](O3)(CC(C)C)O5)(CC(C)C)O1)(O[Si]4(O[Si]5(CC(C)C)O2)CCCOC(CC($)C$)=O)CC(C)C)C}[O][N]C(C(C)(C)C)P(OC)(OCC)=O.CC(C)C.C,CH3,OCH3,0.925925926,0.976607002,,,,,,5000,,5000,,112.461294,958.3074875,block,1900,,,,,,,,,,,,,,,,,,,,,,,,,,,,,,,,,,,,,,,,,,,,,LiTFSI,O=S(=O)([N-]S(=O)(=O)C(F)(F)F)C(F)(F)F.[Li+],0.074074074,0.023392998,0.083480511,286.9332984,,,,,,,,,,,,50,9.98E-05,-4.000869459
polyhedral oligomeric silsesquioxan,,1/27/2019,CMK,,,doi.org/10.1021/acsmacrolett.8b00583,poly(ethylene oxide)-b-poly(acryloisobutyl polyhedral oligo-meric silsesquioxane,CC(C)C[Si](O[Si](CC(C)C)(O1)O[Si]2(CCCOC(C(COCCOCCOCCOCCOCCOCCOCCOCCOCCOCC)[Au])=O)O3)(O[Si](O4)(O[Si]1(CC(C)C)O[Si]5(CCC)O2)CC(C)C)O[Si]3(CC(C)C)O[Si]4(O5)CC(C)C,CC(C)C[Si](O[Si](CC(C)C)(O1)O[Si]2(CCCOC(C(COCCOCCOCCOCCOCCOCCOCCOCCOCCOCC)[Au])=O)O3)(O[Si](O4)(O[Si]1(CC(C)C)O[Si]5(CCC)O2)CC(C)C)O[Si]3(CC(C)C)O[Si]4(O5)CC(C)C,,,C{[>]<OCC>[<]}OC(C(CC(C)(C)C)[$])=O{CC(C[Si]12O[Si](O[Si](CC(C)C)(O[Si]3(O4)CC(C)C)O[Si](O[Si](O3)(CC(C)C)O5)(CC(C)C)O1)(O[Si]4(O[Si]5(CC(C)C)O2)CCCOC(CC($)C$)=O)CC(C)C)C}[O][N]C(C(C)(C)C)P(OC)(OCC)=O.CC(C)C.C,CH3,OCH3,0.980392157,0.994047312,,,,,,5000,,5000,,112.461294,958.3074875,block,1900,,,,,,,,,,,,,,,,,,,,,,,,,,,,,,,,,,,,,,,,,,,,,LiTFSI,O=S(=O)([N-]S(=O)(=O)C(F)(F)F)C(F)(F)F.[Li+],0.019607843,0.005952688,0.020870128,286.9332984,,,,,,,,,,,,100,9.96E-05,-4.001740662
polyhedral oligomeric silsesquioxan,,1/27/2019,CMK,,,doi.org/10.1021/acsmacrolett.8b00583,poly(ethylene oxide)-b-poly(acryloisobutyl polyhedral oligo-meric silsesquioxane,CC(C)C[Si](O[Si](CC(C)C)(O1)O[Si]2(CCCOC(C(COCCOCCOCCOCCOCCOCCOCCOCCOCCOCC)[Au])=O)O3)(O[Si](O4)(O[Si]1(CC(C)C)O[Si]5(CCC)O2)CC(C)C)O[Si]3(CC(C)C)O[Si]4(O5)CC(C)C,CC(C)C[Si](O[Si](CC(C)C)(O1)O[Si]2(CCCOC(C(COCCOCCOCCOCCOCCOCCOCCOCCOCCOCC)[Au])=O)O3)(O[Si](O4)(O[Si]1(CC(C)C)O[Si]5(CCC)O2)CC(C)C)O[Si]3(CC(C)C)O[Si]4(O5)CC(C)C,,,C{[>]<OCC>[<]}OC(C(CC(C)(C)C)[$])=O{CC(C[Si]12O[Si](O[Si](CC(C)C)(O[Si]3(O4)CC(C)C)O[Si](O[Si](O3)(CC(C)C)O5)(CC(C)C)O1)(O[Si]4(O[Si]5(CC(C)C)O2)CCCOC(CC($)C$)=O)CC(C)C)C}[O][N]C(C(C)(C)C)P(OC)(OCC)=O.CC(C)C.C,CH3,OCH3,0.769230769,0.917578493,,,,,,5000,,5000,,112.461294,958.3074875,block,1900,,,,,,,,,,,,,,,,,,,,,,,,,,,,,,,,,,,,,,,,,,,,,LiTFSI,O=S(=O)([N-]S(=O)(=O)C(F)(F)F)C(F)(F)F.[Li+],0.230769231,0.082421507,0.313051922,286.9332984,,,,,,,,,,,,80,8.64E-05,-4.063486258
polyhedral oligomeric silsesquioxan,,1/27/2019,CMK,,,doi.org/10.1021/acsmacrolett.8b00583,poly(ethylene oxide)-b-poly(acryloisobutyl polyhedral oligo-meric silsesquioxane,CC(C)C[Si](O[Si](CC(C)C)(O1)O[Si]2(CCCOC(C(COCCOCCOCCOCCOCCOCCOCCOCCOCCOCC)[Au])=O)O3)(O[Si](O4)(O[Si]1(CC(C)C)O[Si]5(CCC)O2)CC(C)C)O[Si]3(CC(C)C)O[Si]4(O5)CC(C)C,CC(C)C[Si](O[Si](CC(C)C)(O1)O[Si]2(CCCOC(C(COCCOCCOCCOCCOCCOCCOCCOCCOCCOCC)[Au])=O)O3)(O[Si](O4)(O[Si]1(CC(C)C)O[Si]5(CCC)O2)CC(C)C)O[Si]3(CC(C)C)O[Si]4(O5)CC(C)C,,,C{[>]<OCC>[<]}OC(C(CC(C)(C)C)[$])=O{CC(C[Si]12O[Si](O[Si](CC(C)C)(O[Si]3(O4)CC(C)C)O[Si](O[Si](O3)(CC(C)C)O5)(CC(C)C)O1)(O[Si]4(O[Si]5(CC(C)C)O2)CCCOC(CC($)C$)=O)CC(C)C)C}[O][N]C(C(C)(C)C)P(OC)(OCC)=O.CC(C)C.C,CH3,OCH3,0.980392157,0.994047312,,,,,,5000,,5000,,112.461294,958.3074875,block,1900,,,,,,,,,,,,,,,,,,,,,,,,,,,,,,,,,,,,,,,,,,,,,LiTFSI,O=S(=O)([N-]S(=O)(=O)C(F)(F)F)C(F)(F)F.[Li+],0.019607843,0.005952688,0.020870128,286.9332984,,,,,,,,,,,,90,8.04E-05,-4.094743951
polyhedral oligomeric silsesquioxan,,1/27/2019,CMK,,,doi.org/10.1021/acsmacrolett.8b00583,poly(ethylene oxide)-b-poly(acryloisobutyl polyhedral oligo-meric silsesquioxane,CC(C)C[Si](O[Si](CC(C)C)(O1)O[Si]2(CCCOC(C(COCCOCCOCCOCCOCCOCCOCCOCCOCCOCC)[Au])=O)O3)(O[Si](O4)(O[Si]1(CC(C)C)O[Si]5(CCC)O2)CC(C)C)O[Si]3(CC(C)C)O[Si]4(O5)CC(C)C,CC(C)C[Si](O[Si](CC(C)C)(O1)O[Si]2(CCCOC(C(COCCOCCOCCOCCOCCOCCOCCOCCOCCOCC)[Au])=O)O3)(O[Si](O4)(O[Si]1(CC(C)C)O[Si]5(CCC)O2)CC(C)C)O[Si]3(CC(C)C)O[Si]4(O5)CC(C)C,,,C{[>]<OCC>[<]}OC(C(CC(C)(C)C)[$])=O{CC(C[Si]12O[Si](O[Si](CC(C)C)(O[Si]3(O4)CC(C)C)O[Si](O[Si](O3)(CC(C)C)O5)(CC(C)C)O1)(O[Si]4(O[Si]5(CC(C)C)O2)CCCOC(CC($)C$)=O)CC(C)C)C}[O][N]C(C(C)(C)C)P(OC)(OCC)=O.CC(C)C.C,CH3,OCH3,0.909090909,0.970928768,,,,,,5000,,5000,,112.461294,958.3074875,block,1900,,,,,,,,,,,,,,,,,,,,,,,,,,,,,,,,,,,,,,,,,,,,,LiTFSI,O=S(=O)([N-]S(=O)(=O)C(F)(F)F)C(F)(F)F.[Li+],0.090909091,0.029071232,0.10435064,286.9332984,,,,,,,,,,,,50,7.40E-05,-4.13076828
polyhedral oligomeric silsesquioxan,,1/27/2019,CMK,,,doi.org/10.1021/acsmacrolett.8b00583,poly(ethylene oxide)-b-poly(acryloisobutyl polyhedral oligo-meric silsesquioxane,CC(C)C[Si](O[Si](CC(C)C)(O1)O[Si]2(CCCOC(C(COCCOCCOCCOCCOCCOCCOCCOCCOCCOCC)[Au])=O)O3)(O[Si](O4)(O[Si]1(CC(C)C)O[Si]5(CCC)O2)CC(C)C)O[Si]3(CC(C)C)O[Si]4(O5)CC(C)C,CC(C)C[Si](O[Si](CC(C)C)(O1)O[Si]2(CCCOC(C(COCCOCCOCCOCCOCCOCCOCCOCCOCCOCC)[Au])=O)O3)(O[Si](O4)(O[Si]1(CC(C)C)O[Si]5(CCC)O2)CC(C)C)O[Si]3(CC(C)C)O[Si]4(O5)CC(C)C,,,C{[>]<OCC>[<]}OC(C(CC(C)(C)C)[$])=O{CC(C[Si]12O[Si](O[Si](CC(C)C)(O[Si]3(O4)CC(C)C)O[Si](O[Si](O3)(CC(C)C)O5)(CC(C)C)O1)(O[Si]4(O[Si]5(CC(C)C)O2)CCCOC(CC($)C$)=O)CC(C)C)C}[O][N]C(C(C)(C)C)P(OC)(OCC)=O.CC(C)C.C,CH3,OCH3,0.980392157,0.994047312,,,,,,5000,,5000,,,958.3074875,block,1900,,,,,,,,,,,,,,,,,,,,,,,,,,,,,,,,,,,,,,,,,,,,,LiTFSI,O=S(=O)([N-]S(=O)(=O)C(F)(F)F)C(F)(F)F.[Li+],0.019607843,0.005952688,0.020870128,286.9332984,,,,,,,,,,,,90,6.60E-05,-4.180456064
polyhedral oligomeric silsesquioxan,,1/27/2019,CMK,,,doi.org/10.1021/acsmacrolett.8b00583,poly(ethylene oxide)-b-poly(acryloisobutyl polyhedral oligo-meric silsesquioxane,CC(C)C[Si](O[Si](CC(C)C)(O1)O[Si]2(CCCOC(C(COCCOCCOCCOCCOCCOCCOCCOCCOCCOCC)[Au])=O)O3)(O[Si](O4)(O[Si]1(CC(C)C)O[Si]5(CCC)O2)CC(C)C)O[Si]3(CC(C)C)O[Si]4(O5)CC(C)C,CC(C)C[Si](O[Si](CC(C)C)(O1)O[Si]2(CCCOC(C(COCCOCCOCCOCCOCCOCCOCCOCCOCCOCC)[Au])=O)O3)(O[Si](O4)(O[Si]1(CC(C)C)O[Si]5(CCC)O2)CC(C)C)O[Si]3(CC(C)C)O[Si]4(O5)CC(C)C,,,C{[>]<OCC>[<]}OC(C(CC(C)(C)C)[$])=O{CC(C[Si]12O[Si](O[Si](CC(C)C)(O[Si]3(O4)CC(C)C)O[Si](O[Si](O3)(CC(C)C)O5)(CC(C)C)O1)(O[Si]4(O[Si]5(CC(C)C)O2)CCCOC(CC($)C$)=O)CC(C)C)C}[O][N]C(C(C)(C)C)P(OC)(OCC)=O.CC(C)C.C,CH3,OCH3,0.833333333,0.943500059,,,,,,5000,,5000,,112.461294,958.3074875,block,1900,,,,,,,,,,,,,,,,,,,,,,,,,,,,,,,,,,,,,,,,,,,,,LiTFSI,O=S(=O)([N-]S(=O)(=O)C(F)(F)F)C(F)(F)F.[Li+],0.166666667,0.056499941,0.20870128,286.9332984,,,,,,,,,,,,60,6.59E-05,-4.181114585
polyhedral oligomeric silsesquioxan,,1/27/2019,CMK,,,doi.org/10.1021/acsmacrolett.8b00583,poly(ethylene oxide)-b-poly(acryloisobutyl polyhedral oligo-meric silsesquioxane,CC(C)C[Si](O[Si](CC(C)C)(O1)O[Si]2(CCCOC(C(COCCOCCOCCOCCOCCOCCOCCOCCOCCOCC)[Au])=O)O3)(O[Si](O4)(O[Si]1(CC(C)C)O[Si]5(CCC)O2)CC(C)C)O[Si]3(CC(C)C)O[Si]4(O5)CC(C)C,CC(C)C[Si](O[Si](CC(C)C)(O1)O[Si]2(CCCOC(C(COCCOCCOCCOCCOCCOCCOCCOCCOCCOCC)[Au])=O)O3)(O[Si](O4)(O[Si]1(CC(C)C)O[Si]5(CCC)O2)CC(C)C)O[Si]3(CC(C)C)O[Si]4(O5)CC(C)C,,,C{[>]<OCC>[<]}OC(C(CC(C)(C)C)[$])=O{CC(C[Si]12O[Si](O[Si](CC(C)C)(O[Si]3(O4)CC(C)C)O[Si](O[Si](O3)(CC(C)C)O5)(CC(C)C)O1)(O[Si]4(O[Si]5(CC(C)C)O2)CCCOC(CC($)C$)=O)CC(C)C)C}[O][N]C(C(C)(C)C)P(OC)(OCC)=O.CC(C)C.C,CH3,OCH3,0.980392157,0.994047312,,,,,,5000,,5000,,112.461294,958.3074875,block,1900,,,,,,,,,,,,,,,,,,,,,,,,,,,,,,,,,,,,,,,,,,,,,LiTFSI,O=S(=O)([N-]S(=O)(=O)C(F)(F)F)C(F)(F)F.[Li+],0.019607843,0.005952688,0.020870128,286.9332984,,,,,,,,,,,,80,6.43E-05,-4.191789027
polyhedral oligomeric silsesquioxan,,1/27/2019,CMK,,,doi.org/10.1021/acsmacrolett.8b00583,poly(ethylene oxide)-b-poly(acryloisobutyl polyhedral oligo-meric silsesquioxane,CC(C)C[Si](O[Si](CC(C)C)(O1)O[Si]2(CCCOC(C(COCCOCCOCCOCCOCCOCCOCCOCCOCCOCC)[Au])=O)O3)(O[Si](O4)(O[Si]1(CC(C)C)O[Si]5(CCC)O2)CC(C)C)O[Si]3(CC(C)C)O[Si]4(O5)CC(C)C,CC(C)C[Si](O[Si](CC(C)C)(O1)O[Si]2(CCCOC(C(COCCOCCOCCOCCOCCOCCOCCOCCOCCOCC)[Au])=O)O3)(O[Si](O4)(O[Si]1(CC(C)C)O[Si]5(CCC)O2)CC(C)C)O[Si]3(CC(C)C)O[Si]4(O5)CC(C)C,,,C{[>]<OCC>[<]}OC(C(CC(C)(C)C)[$])=O{CC(C[Si]12O[Si](O[Si](CC(C)C)(O[Si]3(O4)CC(C)C)O[Si](O[Si](O3)(CC(C)C)O5)(CC(C)C)O1)(O[Si]4(O[Si]5(CC(C)C)O2)CCCOC(CC($)C$)=O)CC(C)C)C}[O][N]C(C(C)(C)C)P(OC)(OCC)=O.CC(C)C.C,CH3,OCH3,0.925925926,0.976607002,,,,,,5000,,5000,,112.461294,958.3074875,block,1900,,,,,,,,,,,,,,,,,,,,,,,,,,,,,,,,,,,,,,,,,,,,,LiTFSI,O=S(=O)([N-]S(=O)(=O)C(F)(F)F)C(F)(F)F.[Li+],0.074074074,0.023392998,0.083480511,286.9332984,,,,,,,,,,,,40,5.76E-05,-4.239577517
polyhedral oligomeric silsesquioxan,,1/27/2019,CMK,,,doi.org/10.1021/acsmacrolett.8b00583,poly(ethylene oxide)-b-poly(acryloisobutyl polyhedral oligo-meric silsesquioxane,CC(C)C[Si](O[Si](CC(C)C)(O1)O[Si]2(CCCOC(C(COCCOCCOCCOCCOCCOCCOCCOCCOCCOCC)[Au])=O)O3)(O[Si](O4)(O[Si]1(CC(C)C)O[Si]5(CCC)O2)CC(C)C)O[Si]3(CC(C)C)O[Si]4(O5)CC(C)C,CC(C)C[Si](O[Si](CC(C)C)(O1)O[Si]2(CCCOC(C(COCCOCCOCCOCCOCCOCCOCCOCCOCCOCC)[Au])=O)O3)(O[Si](O4)(O[Si]1(CC(C)C)O[Si]5(CCC)O2)CC(C)C)O[Si]3(CC(C)C)O[Si]4(O5)CC(C)C,,,C{[>]<OCC>[<]}OC(C(CC(C)(C)C)[$])=O{CC(C[Si]12O[Si](O[Si](CC(C)C)(O[Si]3(O4)CC(C)C)O[Si](O[Si](O3)(CC(C)C)O5)(CC(C)C)O1)(O[Si]4(O[Si]5(CC(C)C)O2)CCCOC(CC($)C$)=O)CC(C)C)C}[O][N]C(C(C)(C)C)P(OC)(OCC)=O.CC(C)C.C,CH3,OCH3,0.980392157,0.994047312,,,,,,5000,,5000,,112.461294,958.3074875,block,1900,,,,,,,,,,,,,,,,,,,,,,,,,,,,,,,,,,,,,,,,,,,,,LiTFSI,O=S(=O)([N-]S(=O)(=O)C(F)(F)F)C(F)(F)F.[Li+],0.019607843,0.005952688,0.020870128,286.9332984,,,,,,,,,,,,70,4.93E-05,-4.307153081
polyhedral oligomeric silsesquioxan,,1/27/2019,CMK,,,doi.org/10.1021/acsmacrolett.8b00583,poly(ethylene oxide)-b-poly(acryloisobutyl polyhedral oligo-meric silsesquioxane,CC(C)C[Si](O[Si](CC(C)C)(O1)O[Si]2(CCCOC(C(COCCOCCOCCOCCOCCOCCOCCOCCOCCOCC)[Au])=O)O3)(O[Si](O4)(O[Si]1(CC(C)C)O[Si]5(CCC)O2)CC(C)C)O[Si]3(CC(C)C)O[Si]4(O5)CC(C)C,CC(C)C[Si](O[Si](CC(C)C)(O1)O[Si]2(CCCOC(C(COCCOCCOCCOCCOCCOCCOCCOCCOCCOCC)[Au])=O)O3)(O[Si](O4)(O[Si]1(CC(C)C)O[Si]5(CCC)O2)CC(C)C)O[Si]3(CC(C)C)O[Si]4(O5)CC(C)C,,,C{[>]<OCC>[<]}OC(C(CC(C)(C)C)[$])=O{CC(C[Si]12O[Si](O[Si](CC(C)C)(O[Si]3(O4)CC(C)C)O[Si](O[Si](O3)(CC(C)C)O5)(CC(C)C)O1)(O[Si]4(O[Si]5(CC(C)C)O2)CCCOC(CC($)C$)=O)CC(C)C)C}[O][N]C(C(C)(C)C)P(OC)(OCC)=O.CC(C)C.C,CH3,OCH3,0.769230769,0.917578493,,,,,,5000,,5000,,112.461294,958.3074875,block,1900,,,,,,,,,,,,,,,,,,,,,,,,,,,,,,,,,,,,,,,,,,,,,LiTFSI,O=S(=O)([N-]S(=O)(=O)C(F)(F)F)C(F)(F)F.[Li+],0.230769231,0.082421507,0.313051922,286.9332984,,,,,,,,,,,,70,4.62E-05,-4.335358024
polyhedral oligomeric silsesquioxan,,1/27/2019,CMK,,,doi.org/10.1021/acsmacrolett.8b00583,poly(ethylene oxide)-b-poly(acryloisobutyl polyhedral oligo-meric silsesquioxane,CC(C)C[Si](O[Si](CC(C)C)(O1)O[Si]2(CCCOC(C(COCCOCCOCCOCCOCCOCCOCCOCCOCCOCC)[Au])=O)O3)(O[Si](O4)(O[Si]1(CC(C)C)O[Si]5(CCC)O2)CC(C)C)O[Si]3(CC(C)C)O[Si]4(O5)CC(C)C,CC(C)C[Si](O[Si](CC(C)C)(O1)O[Si]2(CCCOC(C(COCCOCCOCCOCCOCCOCCOCCOCCOCCOCC)[Au])=O)O3)(O[Si](O4)(O[Si]1(CC(C)C)O[Si]5(CCC)O2)CC(C)C)O[Si]3(CC(C)C)O[Si]4(O5)CC(C)C,,,C{[>]<OCC>[<]}OC(C(CC(C)(C)C)[$])=O{CC(C[Si]12O[Si](O[Si](CC(C)C)(O[Si]3(O4)CC(C)C)O[Si](O[Si](O3)(CC(C)C)O5)(CC(C)C)O1)(O[Si]4(O[Si]5(CC(C)C)O2)CCCOC(CC($)C$)=O)CC(C)C)C}[O][N]C(C(C)(C)C)P(OC)(OCC)=O.CC(C)C.C,CH3,OCH3,0.909090909,0.970928768,,,,,,5000,,5000,,112.461294,958.3074875,block,1900,,,,,,,,,,,,,,,,,,,,,,,,,,,,,,,,,,,,,,,,,,,,,LiTFSI,O=S(=O)([N-]S(=O)(=O)C(F)(F)F)C(F)(F)F.[Li+],0.090909091,0.029071232,0.10435064,286.9332984,,,,,,,,,,,,40,3.94E-05,-4.404503778
