Repository: zjurillpolymer/SPE_prediction

# SPE Prediction

Polymer electrolyte conductivity prediction using graph neural networks.

## Data

Data from [ChemPropPred](https://github.com/learningmatter-mit/Chem-prop-pred) — polymer electrolyte conductivity measurements including SMILES, conductivity (log S/cm), molecular weight, salt concentration, and temperature.

- `data/clean_train_data.csv` — cleaned training data
- `data/PolymerElectrolyteData.csv` — full raw dataset
- `data/PolyInfo_8salts.csv` / `data/polyinfo_5salts_4conc.csv` — PolyInfo polymer database with salt additives

File: data/PolymerElectrolyteData.csv (part 79 of 154)
Notes,Compound Notebook Name,Date Copied to Master Database,Data Recorded By,Seshadri Group,Oyaizu Group,DOI,Solvent 1 (S1),S1 SMILES,S1 SMILES 1,S1 SMILES 2,S1 SMILES 3,S1 Big SMILES,S1 End Group 1,S1 End Group 2,S1 Mol %,S1 Weight %,S1 SMILES 1 Mol %,S1 SMILES 2 Mol %,S1 SMILES 3 Mol %,S1 Molar Ratio,S1 Weight Ratio,S1 Mw,S1 Mn,S1 Mn or Mw,S1 Mw/Mn,S1 DOP,S1 Molar Mass (g/mol),S1 Type,S1 Block Mol Weight,Solvent 2 (S2),S2 SMILES,S2 SMILES 1,S2 SMILES 2,S2 Mol %,S2 Weight %,S2 SMILES 1 Mol %,S2 SMILES 2 Mol %,S2 Molar Ratio,S2 Weight Ratio,S2 Mw,S2 Mn,S2 Mn or Mw,S2 Mw/Mn,S2 DOP,S2 Molar Mass (g/mol),S2 Type,Solvent 3 (S3),S3 SMILES,S3 SMILES 1,S3 Mol %,S3 Weight %,S3 Molar Ratio,S3 Weight Ratio,S3 Mw,S3 Mn,S3 Mn or Mw,S3 Mw/Mn,S3 DOP,S3 Molar Mass (g/mol),S3 Type,Solvent 4 (S4),S4 SMILES,S4 Mol %,S4 Weight %,S4 Molar Ratio,S4 Weight Ratio,S4 Mw,S4 Mn,S4 Mn or Mw,S4 Mw/Mn,S4 DOP,S4 Molar Mass (g/mol),S4 Type,Salt 1,Salt1 SMILES,Salt1 Mol %,Salt1 Weight %,Salt1 Molality (mol salt/kg polymer),Salt1 Molar Mass (g/mol),Salt 2,Salt2 SMILES,Salt2 Mol %,Salt2 Weight %,Salt2 Molality (mol salt/kg polymer),Salt2 Molar Mass (g/mol),Inorganic Material 1 (IM1),IM1 Weight %,IM1 Particle Size (nm),Tg (oC),Heating Rate (K/min),Temperature (oC),Conductivity (S/cm),log Conductivity (S/cm)
polyhedral oligomeric silsesquioxan,,1/27/2019,CMK,,,doi.org/10.1021/acsmacrolett.8b00583,poly(ethylene oxide)-b-poly(acryloisobutyl polyhedral oligo-meric silsesquioxane,CC(C)C[Si](O[Si](CC(C)C)(O1)O[Si]2(CCCOC(C(COCCOCCOCCOCCOCCOCCOCCOCCOCCOCC)[Au])=O)O3)(O[Si](O4)(O[Si]1(CC(C)C)O[Si]5(CCC)O2)CC(C)C)O[Si]3(CC(C)C)O[Si]4(O5)CC(C)C,CC(C)C[Si](O[Si](CC(C)C)(O1)O[Si]2(CCCOC(C(COCCOCCOCCOCCOCCOCCOCCOCCOCCOCC)[Au])=O)O3)(O[Si](O4)(O[Si]1(CC(C)C)O[Si]5(CCC)O2)CC(C)C)O[Si]3(CC(C)C)O[Si]4(O5)CC(C)C,,,C{[>]<OCC>[<]}OC(C(CC(C)(C)C)[$])=O{CC(C[Si]12O[Si](O[Si](CC(C)C)(O[Si]3(O4)CC(C)C)O[Si](O[Si](O3)(CC(C)C)O5)(CC(C)C)O1)(O[Si]4(O[Si]5(CC(C)C)O2)CCCOC(CC($)C$)=O)CC(C)C)C}[O][N]C(C(C)(C)C)P(OC)(OCC)=O.CC(C)C.C,CH3,OCH3,0.980392157,0.994047312,,,,,,5000,,5000,,112.461294,958.3074875,block,1900,,,,,,,,,,,,,,,,,,,,,,,,,,,,,,,,,,,,,,,,,,,,,LiTFSI,O=S(=O)([N-]S(=O)(=O)C(F)(F)F)C(F)(F)F.[Li+],0.019607843,0.005952688,0.020870128,286.9332984,,,,,,,,,,,,60,3.65E-05,-4.437707136
polyhedral oligomeric silsesquioxan,,1/27/2019,CMK,,,doi.org/10.1021/acsmacrolett.8b00583,poly(ethylene oxide)-b-poly(acryloisobutyl polyhedral oligo-meric silsesquioxane,CC(C)C[Si](O[Si](CC(C)C)(O1)O[Si]2(CCCOC(C(COCCOCCOCCOCCOCCOCCOCCOCCOCCOCC)[Au])=O)O3)(O[Si](O4)(O[Si]1(CC(C)C)O[Si]5(CCC)O2)CC(C)C)O[Si]3(CC(C)C)O[Si]4(O5)CC(C)C,CC(C)C[Si](O[Si](CC(C)C)(O1)O[Si]2(CCCOC(C(COCCOCCOCCOCCOCCOCCOCCOCCOCCOCC)[Au])=O)O3)(O[Si](O4)(O[Si]1(CC(C)C)O[Si]5(CCC)O2)CC(C)C)O[Si]3(CC(C)C)O[Si]4(O5)CC(C)C,,,C{[>]<OCC>[<]}OC(C(CC(C)(C)C)[$])=O{CC(C[Si]12O[Si](O[Si](CC(C)C)(O[Si]3(O4)CC(C)C)O[Si](O[Si](O3)(CC(C)C)O5)(CC(C)C)O1)(O[Si]4(O[Si]5(CC(C)C)O2)CCCOC(CC($)C$)=O)CC(C)C)C}[O][N]C(C(C)(C)C)P(OC)(OCC)=O.CC(C)C.C,CH3,OCH3,0.833333333,0.943500059,,,,,,5000,,5000,,112.461294,958.3074875,block,1900,,,,,,,,,,,,,,,,,,,,,,,,,,,,,,,,,,,,,,,,,,,,,LiTFSI,O=S(=O)([N-]S(=O)(=O)C(F)(F)F)C(F)(F)F.[Li+],0.166666667,0.056499941,0.20870128,286.9332984,,,,,,,,,,,,50,3.24E-05,-4.48945499
polyhedral oligomeric silsesquioxan,,1/27/2019,CMK,,,doi.org/10.1021/acsmacrolett.8b00583,poly(ethylene oxide)-b-poly(acryloisobutyl polyhedral oligo-meric silsesquioxane,CC(C)C[Si](O[Si](CC(C)C)(O1)O[Si]2(CCCOC(C(COCCOCCOCCOCCOCCOCCOCCOCCOCCOCC)[Au])=O)O3)(O[Si](O4)(O[Si]1(CC(C)C)O[Si]5(CCC)O2)CC(C)C)O[Si]3(CC(C)C)O[Si]4(O5)CC(C)C,CC(C)C[Si](O[Si](CC(C)C)(O1)O[Si]2(CCCOC(C(COCCOCCOCCOCCOCCOCCOCCOCCOCCOCC)[Au])=O)O3)(O[Si](O4)(O[Si]1(CC(C)C)O[Si]5(CCC)O2)CC(C)C)O[Si]3(CC(C)C)O[Si]4(O5)CC(C)C,,,C{[>]<OCC>[<]}OC(C(CC(C)(C)C)[$])=O{CC(C[Si]12O[Si](O[Si](CC(C)C)(O[Si]3(O4)CC(C)C)O[Si](O[Si](O3)(CC(C)C)O5)(CC(C)C)O1)(O[Si]4(O[Si]5(CC(C)C)O2)CCCOC(CC($)C$)=O)CC(C)C)C}[O][N]C(C(C)(C)C)P(OC)(OCC)=O.CC(C)C.C,CH3,OCH3,0.943396226,0.982352042,,,,,,5000,,5000,,112.461294,958.3074875,block,1900,,,,,,,,,,,,,,,,,,,,,,,,,,,,,,,,,,,,,,,,,,,,,LiTFSI,O=S(=O)([N-]S(=O)(=O)C(F)(F)F)C(F)(F)F.[Li+],0.056603774,0.017647958,0.062610383,286.9332984,,,,,,,,,,,,50,3.05E-05,-4.515700161
polyhedral oligomeric silsesquioxan,,1/27/2019,CMK,,,doi.org/10.1021/acsmacrolett.8b00583,poly(ethylene oxide)-b-poly(acryloisobutyl polyhedral oligo-meric silsesquioxane,CC(C)C[Si](O[Si](CC(C)C)(O1)O[Si]2(CCCOC(C(COCCOCCOCCOCCOCCOCCOCCOCCOCCOCC)[Au])=O)O3)(O[Si](O4)(O[Si]1(CC(C)C)O[Si]5(CCC)O2)CC(C)C)O[Si]3(CC(C)C)O[Si]4(O5)CC(C)C,CC(C)C[Si](O[Si](CC(C)C)(O1)O[Si]2(CCCOC(C(COCCOCCOCCOCCOCCOCCOCCOCCOCCOCC)[Au])=O)O3)(O[Si](O4)(O[Si]1(CC(C)C)O[Si]5(CCC)O2)CC(C)C)O[Si]3(CC(C)C)O[Si]4(O5)CC(C)C,,,C{[>]<OCC>[<]}OC(C(CC(C)(C)C)[$])=O{CC(C[Si]12O[Si](O[Si](CC(C)C)(O[Si]3(O4)CC(C)C)O[Si](O[Si](O3)(CC(C)C)O5)(CC(C)C)O1)(O[Si]4(O[Si]5(CC(C)C)O2)CCCOC(CC($)C$)=O)CC(C)C)C}[O][N]C(C(C)(C)C)P(OC)(OCC)=O.CC(C)C.C,CH3,OCH3,0.769230769,0.917578493,,,,,,5000,,5000,,112.461294,958.3074875,block,1900,,,,,,,,,,,,,,,,,,,,,,,,,,,,,,,,,,,,,,,,,,,,,LiTFSI,O=S(=O)([N-]S(=O)(=O)C(F)(F)F)C(F)(F)F.[Li+],0.230769231,0.082421507,0.313051922,286.9332984,,,,,,,,,,,,60,2.26E-05,-4.645891561
polyhedral oligomeric silsesquioxan,,1/27/2019,CMK,,,doi.org/10.1021/acsmacrolett.8b00583,poly(ethylene oxide)-b-poly(acryloisobutyl polyhedral oligo-meric silsesquioxane,CC(C)C[Si](O[Si](CC(C)C)(O1)O[Si]2(CCCOC(C(COCCOCCOCCOCCOCCOCCOCCOCCOCCOCC)[Au])=O)O3)(O[Si](O4)(O[Si]1(CC(C)C)O[Si]5(CCC)O2)CC(C)C)O[Si]3(CC(C)C)O[Si]4(O5)CC(C)C,CC(C)C[Si](O[Si](CC(C)C)(O1)O[Si]2(CCCOC(C(COCCOCCOCCOCCOCCOCCOCCOCCOCCOCC)[Au])=O)O3)(O[Si](O4)(O[Si]1(CC(C)C)O[Si]5(CCC)O2)CC(C)C)O[Si]3(CC(C)C)O[Si]4(O5)CC(C)C,,,C{[>]<OCC>[<]}OC(C(CC(C)(C)C)[$])=O{CC(C[Si]12O[Si](O[Si](CC(C)C)(O[Si]3(O4)CC(C)C)O[Si](O[Si](O3)(CC(C)C)O5)(CC(C)C)O1)(O[Si]4(O[Si]5(CC(C)C)O2)CCCOC(CC($)C$)=O)CC(C)C)C}[O][N]C(C(C)(C)C)P(OC)(OCC)=O.CC(C)C.C,CH3,OCH3,0.833333333,0.943500059,,,,,,5000,,5000,,112.461294,958.3074875,block,1900,,,,,,,,,,,,,,,,,,,,,,,,,,,,,,,,,,,,,,,,,,,,,LiTFSI,O=S(=O)([N-]S(=O)(=O)C(F)(F)F)C(F)(F)F.[Li+],0.166666667,0.056499941,0.20870128,286.9332984,,,,,,,,,,,,40,1.39E-05,-4.8569852
polyhedral oligomeric silsesquioxan,,1/27/2019,CMK,,,doi.org/10.1021/acsmacrolett.8b00583,poly(ethylene oxide)-b-poly(acryloisobutyl polyhedral oligo-meric silsesquioxane,CC(C)C[Si](O[Si](CC(C)C)(O1)O[Si]2(CCCOC(C(COCCOCCOCCOCCOCCOCCOCCOCCOCCOCC)[Au])=O)O3)(O[Si](O4)(O[Si]1(CC(C)C)O[Si]5(CCC)O2)CC(C)C)O[Si]3(CC(C)C)O[Si]4(O5)CC(C)C,CC(C)C[Si](O[Si](CC(C)C)(O1)O[Si]2(CCCOC(C(COCCOCCOCCOCCOCCOCCOCCOCCOCCOCC)[Au])=O)O3)(O[Si](O4)(O[Si]1(CC(C)C)O[Si]5(CCC)O2)CC(C)C)O[Si]3(CC(C)C)O[Si]4(O5)CC(C)C,,,C{[>]<OCC>[<]}OC(C(CC(C)(C)C)[$])=O{CC(C[Si]12O[Si](O[Si](CC(C)C)(O[Si]3(O4)CC(C)C)O[Si](O[Si](O3)(CC(C)C)O5)(CC(C)C)O1)(O[Si]4(O[Si]5(CC(C)C)O2)CCCOC(CC($)C$)=O)CC(C)C)C}[O][N]C(C(C)(C)C)P(OC)(OCC)=O.CC(C)C.C,CH3,OCH3,0.769230769,0.917578493,,,,,,5000,,5000,,112.461294,958.3074875,block,1900,,,,,,,,,,,,,,,,,,,,,,,,,,,,,,,,,,,,,,,,,,,,,LiTFSI,O=S(=O)([N-]S(=O)(=O)C(F)(F)F)C(F)(F)F.[Li+],0.230769231,0.082421507,0.313051922,286.9332984,,,,,,,,,,,,50,1.00E-05,-5
polyhedral oligomeric silsesquioxan,,1/27/2019,CMK,,,doi.org/10.1021/acsmacrolett.8b00583,poly(ethylene oxide)-b-poly(acryloisobutyl polyhedral oligo-meric silsesquioxane,CC(C)C[Si](O[Si](CC(C)C)(O1)O[Si]2(CCCOC(C(COCCOCCOCCOCCOCCOCCOCCOCCOCCOCC)[Au])=O)O3)(O[Si](O4)(O[Si]1(CC(C)C)O[Si]5(CCC)O2)CC(C)C)O[Si]3(CC(C)C)O[Si]4(O5)CC(C)C,CC(C)C[Si](O[Si](CC(C)C)(O1)O[Si]2(CCCOC(C(COCCOCCOCCOCCOCCOCCOCCOCCOCCOCC)[Au])=O)O3)(O[Si](O4)(O[Si]1(CC(C)C)O[Si]5(CCC)O2)CC(C)C)O[Si]3(CC(C)C)O[Si]4(O5)CC(C)C,,,C{[>]<OCC>[<]}OC(C(CC(C)(C)C)[$])=O{CC(C[Si]12O[Si](O[Si](CC(C)C)(O[Si]3(O4)CC(C)C)O[Si](O[Si](O3)(CC(C)C)O5)(CC(C)C)O1)(O[Si]4(O[Si]5(CC(C)C)O2)CCCOC(CC($)C$)=O)CC(C)C)C}[O][N]C(C(C)(C)C)P(OC)(OCC)=O.CC(C)C.C,CH3,OCH3,0.943396226,0.982352042,,,,,,5000,,5000,,112.461294,958.3074875,block,1900,,,,,,,,,,,,,,,,,,,,,,,,,,,,,,,,,,,,,,,,,,,,,LiTFSI,O=S(=O)([N-]S(=O)(=O)C(F)(F)F)C(F)(F)F.[Li+],0.056603774,0.017647958,0.062610383,286.9332984,,,,,,,,,,,,40,8.00E-06,-5.096910013
polyhedral oligomeric silsesquioxan,,1/27/2019,CMK,,,doi.org/10.1021/acsmacrolett.8b00583,poly(ethylene oxide)-b-poly(acryloisobutyl polyhedral oligo-meric silsesquioxane,CC(C)C[Si](O[Si](CC(C)C)(O1)O[Si]2(CCCOC(C(COCCOCCOCCOCCOCCOCCOCCOCCOCCOCC)[Au])=O)O3)(O[Si](O4)(O[Si]1(CC(C)C)O[Si]5(CCC)O2)CC(C)C)O[Si]3(CC(C)C)O[Si]4(O5)CC(C)C,CC(C)C[Si](O[Si](CC(C)C)(O1)O[Si]2(CCCOC(C(COCCOCCOCCOCCOCCOCCOCCOCCOCCOCC)[Au])=O)O3)(O[Si](O4)(O[Si]1(CC(C)C)O[Si]5(CCC)O2)CC(C)C)O[Si]3(CC(C)C)O[Si]4(O5)CC(C)C,,,C{[>]<OCC>[<]}OC(C(CC(C)(C)C)[$])=O{CC(C[Si]12O[Si](O[Si](CC(C)C)(O[Si]3(O4)CC(C)C)O[Si](O[Si](O3)(CC(C)C)O5)(CC(C)C)O1)(O[Si]4(O[Si]5(CC(C)C)O2)CCCOC(CC($)C$)=O)CC(C)C)C}[O][N]C(C(C)(C)C)P(OC)(OCC)=O.CC(C)C.C,CH3,OCH3,0.769230769,0.917578493,,,,,,5000,,5000,,112.461294,958.3074875,block,1900,,,,,,,,,,,,,,,,,,,,,,,,,,,,,,,,,,,,,,,,,,,,,LiTFSI,O=S(=O)([N-]S(=O)(=O)C(F)(F)F)C(F)(F)F.[Li+],0.230769231,0.082421507,0.313051922,286.9332984,,,,,,,,,,,,40,3.82E-06,-5.417936637
polyhedral oligomeric silsesquioxan,,1/27/2019,CMK,,,doi.org/10.1021/acsmacrolett.8b00583,poly(ethylene oxide)-b-poly(acryloisobutyl polyhedral oligo-meric silsesquioxane,CC(C)C[Si](O[Si](CC(C)C)(O1)O[Si]2(CCCOC(C(COCCOCCOCCOCCOCCOCCOCCOCCOCCOCC)[Au])=O)O3)(O[Si](O4)(O[Si]1(CC(C)C)O[Si]5(CCC)O2)CC(C)C)O[Si]3(CC(C)C)O[Si]4(O5)CC(C)C,CC(C)C[Si](O[Si](CC(C)C)(O1)O[Si]2(CCCOC(C(COCCOCCOCCOCCOCCOCCOCCOCCOCCOCC)[Au])=O)O3)(O[Si](O4)(O[Si]1(CC(C)C)O[Si]5(CCC)O2)CC(C)C)O[Si]3(CC(C)C)O[Si]4(O5)CC(C)C,,,C{[>]<OCC>[<]}OC(C(CC(C)(C)C)[$])=O{CC(C[Si]12O[Si](O[Si](CC(C)C)(O[Si]3(O4)CC(C)C)O[Si](O[Si](O3)(CC(C)C)O5)(CC(C)C)O1)(O[Si]4(O[Si]5(CC(C)C)O2)CCCOC(CC($)C$)=O)CC(C)C)C}[O][N]C(C(C)(C)C)P(OC)(OCC)=O.CC(C)C.C,CH3,OCH3,0.980392157,0.994047312,,,,,,5000,,5000,,112.461294,958.3074875,block,1900,,,,,,,,,,,,,,,,,,,,,,,,,,,,,,,,,,,,,,,,,,,,,LiTFSI,O=S(=O)([N-]S(=O)(=O)C(F)(F)F)C(F)(F)F.[Li+],0.019607843,0.005952688,0.020870128,286.9332984,,,,,,,,,,,,50,2.55E-06,-5.59345982
polyhedral oligomeric silsesquioxan,,1/27/2019,CMK,,,doi.org/10.1021/acsmacrolett.8b00583,poly(ethylene oxide)-b-poly(acryloisobutyl polyhedral oligo-meric silsesquioxane,CC(C)C[Si](O[Si](CC(C)C)(O1)O[Si]2(CCCOC(C(COCCOCCOCCOCCOCCOCCOCCOCCOCCOCC)[Au])=O)O3)(O[Si](O4)(O[Si]1(CC(C)C)O[Si]5(CCC)O2)CC(C)C)O[Si]3(CC(C)C)O[Si]4(O5)CC(C)C,CC(C)C[Si](O[Si](CC(C)C)(O1)O[Si]2(CCCOC(C(COCCOCCOCCOCCOCCOCCOCCOCCOCCOCC)[Au])=O)O3)(O[Si](O4)(O[Si]1(CC(C)C)O[Si]5(CCC)O2)CC(C)C)O[Si]3(CC(C)C)O[Si]4(O5)CC(C)C,,,C{[>]<OCC>[<]}OC(C(CC(C)(C)C)[$])=O{CC(C[Si]12O[Si](O[Si](CC(C)C)(O[Si]3(O4)CC(C)C)O[Si](O[Si](O3)(CC(C)C)O5)(CC(C)C)O1)(O[Si]4(O[Si]5(CC(C)C)O2)CCCOC(CC($)C$)=O)CC(C)C)C}[O][N]C(C(C)(C)C)P(OC)(OCC)=O.CC(C)C.C,CH3,OCH3,0.943396226,0.982352042,,,,,,5000,,5000,,112.461294,958.3074875,block,1900,,,,,,,,,,,,,,,,,,,,,,,,,,,,,,,,,,,,,,,,,,,,,LiTFSI,O=S(=O)([N-]S(=O)(=O)C(F)(F)F)C(F)(F)F.[Li+],0.056603774,0.017647958,0.062610383,286.9332984,,,,,,,,,,,,30,2.47E-06,-5.607303047
polyhedral oligomeric silsesquioxan,,1/27/2019,CMK,,,doi.org/10.1021/acsmacrolett.8b00583,poly(ethylene oxide)-b-poly(acryloisobutyl polyhedral oligo-meric silsesquioxane,CC(C)C[Si](O[Si](CC(C)C)(O1)O[Si]2(CCCOC(C(COCCOCCOCCOCCOCCOCCOCCOCCOCCOCC)[Au])=O)O3)(O[Si](O4)(O[Si]1(CC(C)C)O[Si]5(CCC)O2)CC(C)C)O[Si]3(CC(C)C)O[Si]4(O5)CC(C)C,CC(C)C[Si](O[Si](CC(C)C)(O1)O[Si]2(CCCOC(C(COCCOCCOCCOCCOCCOCCOCCOCCOCCOCC)[Au])=O)O3)(O[Si](O4)(O[Si]1(CC(C)C)O[Si]5(CCC)O2)CC(C)C)O[Si]3(CC(C)C)O[Si]4(O5)CC(C)C,,,C{[>]<OCC>[<]}OC(C(CC(C)(C)C)[$])=O{CC(C[Si]12O[Si](O[Si](CC(C)C)(O[Si]3(O4)CC(C)C)O[Si](O[Si](O3)(CC(C)C)O5)(CC(C)C)O1)(O[Si]4(O[Si]5(CC(C)C)O2)CCCOC(CC($)C$)=O)CC(C)C)C}[O][N]C(C(C)(C)C)P(OC)(OCC)=O.CC(C)C.C,CH3,OCH3,0.980392157,0.994047312,,,,,,5000,,5000,,112.461294,958.3074875,block,1900,,,,,,,,,,,,,,,,,,,,,,,,,,,,,,,,,,,,,,,,,,,,,LiTFSI,O=S(=O)([N-]S(=O)(=O)C(F)(F)F)C(F)(F)F.[Li+],0.019607843,0.005952688,0.020870128,286.9332984,,,,,,,,,,,,40,6.25E-07,-6.204119983
polyhedral oligomeric silsesquioxan,,1/27/2019,CMK,,,doi.org/10.1021/acsmacrolett.8b00583,poly(ethylene oxide)-b-poly(acryloisobutyl polyhedral oligo-meric silsesquioxane,CC(C)C[Si](O[Si](CC(C)C)(O1)O[Si]2(CCCOC(C(COCCOCCOCCOCCOCCOCCOCCOCCOCCOCC)[Au])=O)O3)(O[Si](O4)(O[Si]1(CC(C)C)O[Si]5(CCC)O2)CC(C)C)O[Si]3(CC(C)C)O[Si]4(O5)CC(C)C,CC(C)C[Si](O[Si](CC(C)C)(O1)O[Si]2(CCCOC(C(COCCOCCOCCOCCOCCOCCOCCOCCOCCOCC)[Au])=O)O3)(O[Si](O4)(O[Si]1(CC(C)C)O[Si]5(CCC)O2)CC(C)C)O[Si]3(CC(C)C)O[Si]4(O5)CC(C)C,,,C{[>]<OCC>[<]}OC(C(CC(C)(C)C)[$])=O{CC(C[Si]12O[Si](O[Si](CC(C)C)(O[Si]3(O4)CC(C)C)O[Si](O[Si](O3)(CC(C)C)O5)(CC(C)C)O1)(O[Si]4(O[Si]5(CC(C)C)O2)CCCOC(CC($)C$)=O)CC(C)C)C}[O][N]C(C(C)(C)C)P(OC)(OCC)=O.CC(C)C.C,CH3,OCH3,0.980392157,0.994047312,,,,,,5000,,5000,,112.461294,958.3074875,block,1900,,,,,,,,,,,,,,,,,,,,,,,,,,,,,,,,,,,,,,,,,,,,,LiTFSI,O=S(=O)([N-]S(=O)(=O)C(F)(F)F)C(F)(F)F.[Li+],0.019607843,0.005952688,0.020870128,286.9332984,,,,,,,,,,,,30,2.21E-07,-6.655607726
,,1/27/2019,AMN,,,doi.org/10.1021/ma00103a034,PEO,[Cu]OCC[Au],[Cu]OCC[Au],,,[H]{[>]<OCC>[<]}O[H],H,OH,0.998003992,0.987131953,,,,,,,4200,4200,1.11,95.3461975,44.02238095,,,,,,,,,,,,,,,,,,,,,,,,,,,,,,,,,,,,,,,,,,,,,,,LiTFSI,O=S(=O)([N-]S(=O)(=O)C(F)(F)F)C(F)(F)F.[Li+],0.001996008,0.012868047,0.045402951,286.9332984,,,,,,,,,,-66,,115,0.000104,-3.982966661
,,1/27/2019,AMN,,,doi.org/10.1021/ma00103a034,PEO,[Cu]OCC[Au],[Cu]OCC[Au],,,[H]{[>]<OCC>[<]}O[H],H,OH,0.998003992,0.987131953,,,,,,,4200,4200,1.11,95.3461975,44.02238095,,,,,,,,,,,,,,,,,,,,,,,,,,,,,,,,,,,,,,,,,,,,,,,LiTFSI,O=S(=O)([N-]S(=O)(=O)C(F)(F)F)C(F)(F)F.[Li+],0.001996008,0.012868047,0.045402951,286.9332984,,,,,,,,,,-66,,110,9.70E-05,-4.013228266
,,1/27/2019,AMN,,,doi.org/10.1021/ma00103a034,PEO,[Cu]OCC[Au],[Cu]OCC[Au],,,[H]{[>]<OCC>[<]}O[H],H,OH,0.998003992,0.987131953,,,,,,,4200,4200,1.11,95.3461975,44.02238095,,,,,,,,,,,,,,,,,,,,,,,,,,,,,,,,,,,,,,,,,,,,,,,LiTFSI,O=S(=O)([N-]S(=O)(=O)C(F)(F)F)C(F)(F)F.[Li+],0.001996008,0.012868047,0.045402951,286.9332984,,,,,,,,,,-66,,105,8.90E-05,-4.050609993
,,1/27/2019,AMN,,,doi.org/10.1021/ma00103a034,PEO,[Cu]OCC[Au],[Cu]OCC[Au],,,[H]{[>]<OCC>[<]}O[H],H,OH,0.998003992,0.987131953,,,,,,,4200,4200,1.11,95.3461975,44.02238095,,,,,,,,,,,,,,,,,,,,,,,,,,,,,,,,,,,,,,,,,,,,,,,LiTFSI,O=S(=O)([N-]S(=O)(=O)C(F)(F)F)C(F)(F)F.[Li+],0.001996008,0.012868047,0.045402951,286.9332984,,,,,,,,,,-66,,100,8.20E-05,-4.086186148
,,1/27/2019,AMN,,,doi.org/10.1021/ma00103a034,PEO,[Cu]OCC[Au],[Cu]OCC[Au],,,[H]{[>]<OCC>[<]}O[H],H,OH,0.998003992,0.987131953,,,,,,,4200,4200,1.11,95.3461975,44.02238095,,,,,,,,,,,,,,,,,,,,,,,,,,,,,,,,,,,,,,,,,,,,,,,LiTFSI,O=S(=O)([N-]S(=O)(=O)C(F)(F)F)C(F)(F)F.[Li+],0.001996008,0.012868047,0.045402951,286.9332984,,,,,,,,,,-66,,95,7.40E-05,-4.13076828
,,1/27/2019,AMN,,,doi.org/10.1021/ma00103a034,PEO,[Cu]OCC[Au],[Cu]OCC[Au],,,[H]{[>]<OCC>[<]}O[H],H,OH,0.998003992,0.987131953,,,,,,,4200,4200,1.11,95.3461975,44.02238095,,,,,,,,,,,,,,,,,,,,,,,,,,,,,,,,,,,,,,,,,,,,,,,LiTFSI,O=S(=O)([N-]S(=O)(=O)C(F)(F)F)C(F)(F)F.[Li+],0.001996008,0.012868047,0.045402951,286.9332984,,,,,,,,,,-66,,90,6.70E-05,-4.173925197
,,1/27/2019,AMN,,,doi.org/10.1021/ma00103a034,PEO,[Cu]OCC[Au],[Cu]OCC[Au],,,[H]{[>]<OCC>[<]}O[H],H,OH,0.998003992,0.987131953,,,,,,,4200,4200,1.11,95.3461975,44.02238095,,,,,,,,,,,,,,,,,,,,,,,,,,,,,,,,,,,,,,,,,,,,,,,LiTFSI,O=S(=O)([N-]S(=O)(=O)C(F)(F)F)C(F)(F)F.[Li+],0.001996008,0.012868047,0.045402951,286.9332984,,,,,,,,,,-66,,85,6.20E-05,-4.207608311
,,1/27/2019,AMN,,,doi.org/10.1021/ma00103a034,PEO,[Cu]OCC[Au],[Cu]OCC[Au],,,[H]{[>]<OCC>[<]}O[H],H,OH,0.998003992,0.987131953,,,,,,,4200,4200,1.11,95.3461975,44.02238095,,,,,,,,,,,,,,,,,,,,,,,,,,,,,,,,,,,,,,,,,,,,,,,LiTFSI,O=S(=O)([N-]S(=O)(=O)C(F)(F)F)C(F)(F)F.[Li+],0.001996008,0.012868047,0.045402951,286.9332984,,,,,,,,,,-66,,80,5.40E-05,-4.26760624
,,1/27/2019,AMN,,,doi.org/10.1021/ma00103a034,PEO,[Cu]OCC[Au],[Cu]OCC[Au],,,[H]{[>]<OCC>[<]}O[H],H,OH,0.998003992,0.987131953,,,,,,,4200,4200,1.11,95.3461975,44.02238095,,,,,,,,,,,,,,,,,,,,,,,,,,,,,,,,,,,,,,,,,,,,,,,LiTFSI,O=S(=O)([N-]S(=O)(=O)C(F)(F)F)C(F)(F)F.[Li+],0.001996008,0.012868047,0.045402951,286.9332984,,,,,,,,,,-66,,75,4.77E-05,-4.321481621
,,1/27/2019,AMN,,,doi.org/10.1021/ma00103a034,PEO,[Cu]OCC[Au],[Cu]OCC[Au],,,[H]{[>]<OCC>[<]}O[H],H,OH,0.998003992,0.987131953,,,,,,,4200,4200,1.11,95.3461975,44.02238095,,,,,,,,,,,,,,,,,,,,,,,,,,,,,,,,,,,,,,,,,,,,,,,LiTFSI,O=S(=O)([N-]S(=O)(=O)C(F)(F)F)C(F)(F)F.[Li+],0.001996008,0.012868047,0.045402951,286.9332984,,,,,,,,,,-66,,70,4.18E-05,-4.378823718
,,1/27/2019,AMN,,,doi.org/10.1021/ma00103a034,PEO,[Cu]OCC[Au],[Cu]OCC[Au],,,[H]{[>]<OCC>[<]}O[H],H,OH,0.998003992,0.987131953,,,,,,,4200,4200,1.11,95.3461975,44.02238095,,,,,,,,,,,,,,,,,,,,,,,,,,,,,,,,,,,,,,,,,,,,,,,LiTFSI,O=S(=O)([N-]S(=O)(=O)C(F)(F)F)C(F)(F)F.[Li+],0.001996008,0.012868047,0.045402951,286.9332984,,,,,,,,,,-66,,65,3.70E-05,-4.431798276
,,1/27/2019,AMN,,,doi.org/10.1021/ma00103a034,PEO,[Cu]OCC[Au],[Cu]OCC[Au],,,[H]{[>]<OCC>[<]}O[H],H,OH,0.998003992,0.987131953,,,,,,,4200,4200,1.11,95.3461975,44.02238095,,,,,,,,,,,,,,,,,,,,,,,,,,,,,,,,,,,,,,,,,,,,,,,LiTFSI,O=S(=O)([N-]S(=O)(=O)C(F)(F)F)C(F)(F)F.[Li+],0.001996008,0.012868047,0.045402951,286.9332984,,,,,,,,,,-66,,60,3.18E-05,-4.49757288
,,1/27/2019,AMN,,,doi.org/10.1021/ma00103a034,PEO,[Cu]OCC[Au],[Cu]OCC[Au],,,[H]{[>]<OCC>[<]}O[H],H,OH,0.998003992,0.987131953,,,,,,,4200,4200,1.11,95.3461975,44.02238095,,,,,,,,,,,,,,,,,,,,,,,,,,,,,,,,,,,,,,,,,,,,,,,LiTFSI,O=S(=O)([N-]S(=O)(=O)C(F)(F)F)C(F)(F)F.[Li+],0.001996008,0.012868047,0.045402951,286.9332984,,,,,,,,,,-66,,55,2.70E-05,-4.568636236
,,1/27/2019,AMN,,,doi.org/10.1021/ma00103a034,PEO,[Cu]OCC[Au],[Cu]OCC[Au],,,[H]{[>]<OCC>[<]}O[H],H,OH,0.998003992,0.987131953,,,,,,,4200,4200,1.11,95.3461975,44.02238095,,,,,,,,,,,,,,,,,,,,,,,,,,,,,,,,,,,,,,,,,,,,,,,LiTFSI,O=S(=O)([N-]S(=O)(=O)C(F)(F)F)C(F)(F)F.[Li+],0.001996008,0.012868047,0.045402951,286.9332984,,,,,,,,,,-66,,50,2.28E-05,-4.642065153
,,1/27/2019,AMN,,,doi.org/10.1021/ma00103a034,PEO,[Cu]OCC[Au],[Cu]OCC[Au],,,[H]{[>]<OCC>[<]}O[H],H,OH,0.994818653,0.967167212,,,,,,,4200,4200,1.11,95.3461975,44.02238095,,,,,,,,,,,,,,,,,,,,,,,,,,,,,,,,,,,,,,,,,,,,,,,LiTFSI,O=S(=O)([N-]S(=O)(=O)C(F)(F)F)C(F)(F)F.[Li+],0.005181347,0.032832788,0.118236852,286.9332984,,,,,,,,,,-65,,115,0.000403,-3.394694954
,,1/27/2019,AMN,,,doi.org/10.1021/ma00103a034,PEO,[Cu]OCC[Au],[Cu]OCC[Au],,,[H]{[>]<OCC>[<]}O[H],H,OH,0.994818653,0.967167212,,,,,,,4200,4200,1.11,95.3461975,44.02238095,,,,,,,,,,,,,,,,,,,,,,,,,,,,,,,,,,,,,,,,,,,,,,,LiTFSI,O=S(=O)([N-]S(=O)(=O)C(F)(F)F)C(F)(F)F.[Li+],0.005181347,0.032832788,0.118236852,286.9332984,,,,,,,,,,-65,,110,0.000371,-3.43062609
,,1/27/2019,AMN,,,doi.org/10.1021/ma00103a034,PEO,[Cu]OCC[Au],[Cu]OCC[Au],,,[H]{[>]<OCC>[<]}O[H],H,OH,0.994818653,0.967167212,,,,,,,4200,4200,1.11,95.3461975,44.02238095,,,,,,,,,,,,,,,,,,,,,,,,,,,,,,,,,,,,,,,,,,,,,,,LiTFSI,O=S(=O)([N-]S(=O)(=O)C(F)(F)F)C(F)(F)F.[Li+],0.005181347,0.032832788,0.118236852,286.9332984,,,,,,,,,,-65,,105,0.000339,-3.469800302
,,1/27/2019,AMN,,,doi.org/10.1021/ma00103a034,PEO,[Cu]OCC[Au],[Cu]OCC[Au],,,[H]{[>]<OCC>[<]}O[H],H,OH,0.994818653,0.967167212,,,,,,,4200,4200,1.11,95.3461975,44.02238095,,,,,,,,,,,,,,,,,,,,,,,,,,,,,,,,,,,,,,,,,,,,,,,LiTFSI,O=S(=O)([N-]S(=O)(=O)C(F)(F)F)C(F)(F)F.[Li+],0.005181347,0.032832788,0.118236852,286.9332984,,,,,,,,,,-65,,100,0.000312,-3.505845406
,,1/27/2019,AMN,,,doi.org/10.1021/ma00103a034,PEO,[Cu]OCC[Au],[Cu]OCC[Au],,,[H]{[>]<OCC>[<]}O[H],H,OH,0.994818653,0.967167212,,,,,,,4200,4200,1.11,95.3461975,44.02238095,,,,,,,,,,,,,,,,,,,,,,,,,,,,,,,,,,,,,,,,,,,,,,,LiTFSI,O=S(=O)([N-]S(=O)(=O)C(F)(F)F)C(F)(F)F.[Li+],0.005181347,0.032832788,0.118236852,286.9332984,,,,,,,,,,-65,,90,0.000255,-3.59345982
,,1/27/2019,AMN,,,doi.org/10.1021/ma00103a034,PEO,[Cu]OCC[Au],[Cu]OCC[Au],,,[H]{[>]<OCC>[<]}O[H],H,OH,0.994818653,0.967167212,,,,,,,4200,4200,1.11,95.3461975,44.02238095,,,,,,,,,,,,,,,,,,,,,,,,,,,,,,,,,,,,,,,,,,,,,,,LiTFSI,O=S(=O)([N-]S(=O)(=O)C(F)(F)F)C(F)(F)F.[Li+],0.005181347,0.032832788,0.118236852,286.9332984,,,,,,,,,,-65,,85,0.000229,-3.640164518
,,1/27/2019,AMN,,,doi.org/10.1021/ma00103a034,PEO,[Cu]OCC[Au],[Cu]OCC[Au],,,[H]{[>]<OCC>[<]}O[H],H,OH,0.994818653,0.967167212,,,,,,,4200,4200,1.11,95.3461975,44.02238095,,,,,,,,,,,,,,,,,,,,,,,,,,,,,,,,,,,,,,,,,,,,,,,LiTFSI,O=S(=O)([N-]S(=O)(=O)C(F)(F)F)C(F)(F)F.[Li+],0.005181347,0.032832788,0.118236852,286.9332984,,,,,,,,,,-65,,80,0.000202,-3.694648631
,,1/27/2019,AMN,,,doi.org/10.1021/ma00103a034,PEO,[Cu]OCC[Au],[Cu]OCC[Au],,,[H]{[>]<OCC>[<]}O[H],H,OH,0.994818653,0.967167212,,,,,,,4200,4200,1.11,95.3461975,44.02238095,,,,,,,,,,,,,,,,,,,,,,,,,,,,,,,,,,,,,,,,,,,,,,,LiTFSI,O=S(=O)([N-]S(=O)(=O)C(F)(F)F)C(F)(F)F.[Li+],0.005181347,0.032832788,0.118236852,286.9332984,,,,,,,,,,-65,,75,0.00018,-3.744727495
,,1/27/2019,AMN,,,doi.org/10.1021/ma00103a034,PEO,[Cu]OCC[Au],[Cu]OCC[Au],,,[H]{[>]<OCC>[<]}O[H],H,OH,0.994818653,0.967167212,,,,,,,4200,4200,1.11,95.3461975,44.02238095,,,,,,,,,,,,,,,,,,,,,,,,,,,,,,,,,,,,,,,,,,,,,,,LiTFSI,O=S(=O)([N-]S(=O)(=O)C(F)(F)F)C(F)(F)F.[Li+],0.005181347,0.032832788,0.118236852,286.9332984,,,,,,,,,,-65,,70,0.000156,-3.806875402
,,1/27/2019,AMN,,,doi.org/10.1021/ma00103a034,PEO,[Cu]OCC[Au],[Cu]OCC[Au],,,[H]{[>]<OCC>[<]}O[H],H,OH,0.994818653,0.967167212,,,,,,,4200,4200,1.11,95.3461975,44.02238095,,,,,,,,,,,,,,,,,,,,,,,,,,,,,,,,,,,,,,,,,,,,,,,LiTFSI,O=S(=O)([N-]S(=O)(=O)C(F)(F)F)C(F)(F)F.[Li+],0.005181347,0.032832788,0.118236852,286.9332984,,,,,,,,,,-65,,65,0.000139,-3.8569852
,,1/27/2019,AMN,,,doi.org/10.1021/ma00103a034,PEO,[Cu]OCC[Au],[Cu]OCC[Au],,,[H]{[>]<OCC>[<]}O[H],H,OH,0.994818653,0.967167212,,,,,,,4200,4200,1.11,95.3461975,44.02238095,,,,,,,,,,,,,,,,,,,,,,,,,,,,,,,,,,,,,,,,,,,,,,,LiTFSI,O=S(=O)([N-]S(=O)(=O)C(F)(F)F)C(F)(F)F.[Li+],0.005181347,0.032832788,0.118236852,286.9332984,,,,,,,,,,-65,,60,0.000116,-3.935542011
,,1/27/2019,AMN,,,doi.org/10.1021/ma00103a034,PEO,[Cu]OCC[Au],[Cu]OCC[Au],,,[H]{[>]<OCC>[<]}O[H],H,OH,0.994818653,0.967167212,,,,,,,4200,4200,1.11,95.3461975,44.02238095,,,,,,,,,,,,,,,,,,,,,,,,,,,,,,,,,,,,,,,,,,,,,,,LiTFSI,O=S(=O)([N-]S(=O)(=O)C(F)(F)F)C(F)(F)F.[Li+],0.005181347,0.032832788,0.118236852,286.9332984,,,,,,,,,,-65,,55,9.40E-05,-4.026872146
,,1/27/2019,AMN,,,doi.org/10.1021/ma00103a034,PEO,[Cu]OCC[Au],[Cu]OCC[Au],,,[H]{[>]<OCC>[<]}O[H],H,OH,0.994818653,0.967167212,,,,,,,4200,4200,1.11,95.3461975,44.02238095,,,,,,,,,,,,,,,,,,,,,,,,,,,,,,,,,,,,,,,,,,,,,,,LiTFSI,O=S(=O)([N-]S(=O)(=O)C(F)(F)F)C(F)(F)F.[Li+],0.005181347,0.032832788,0.118236852,286.9332984,,,,,,,,,,-65,,50,8.20E-05,-4.086186148
,,1/27/2019,AMN,,,doi.org/10.1021/ma00103a034,PEO,[Cu]OCC[Au],[Cu]OCC[Au],,,[H]{[>]<OCC>[<]}O[H],H,OH,0.994818653,0.967167212,,,,,,,4200,4200,1.11,95.3461975,44.02238095,,,,,,,,,,,,,,,,,,,,,,,,,,,,,,,,,,,,,,,,,,,,,,,LiTFSI,O=S(=O)([N-]S(=O)(=O)C(F)(F)F)C(F)(F)F.[Li+],0.005181347,0.032832788,0.118236852,286.9332984,,,,,,,,,,-65,,95,2.84E-05,-4.54668166
,,1/27/2019,AMN,,,doi.org/10.1021/ma00103a034,PEO,[Cu]OCC[Au],[Cu]OCC[Au],,,[H]{[>]<OCC>[<]}O[H],H,OH,0.992248062,0.951546254,,,,,,,4200,4200,1.11,95.3461975,44.02238095,,,,,,,,,,,,,,,,,,,,,,,,,,,,,,,,,,,,,,,,,,,,,,,LiTFSI,O=S(=O)([N-]S(=O)(=O)C(F)(F)F)C(F)(F)F.[Li+],0.007751938,0.048453746,0.177355278,286.9332984,,,,,,,,,,-64,,115,0.0006,-3.22184875
,,1/27/2019,AMN,,,doi.org/10.1021/ma00103a034,PEO,[Cu]OCC[Au],[Cu]OCC[Au],,,[H]{[>]<OCC>[<]}O[H],H,OH,0.992248062,0.951546254,,,,,,,4200,4200,1.11,95.3461975,44.02238095,,,,,,,,,,,,,,,,,,,,,,,,,,,,,,,,,,,,,,,,,,,,,,,LiTFSI,O=S(=O)([N-]S(=O)(=O)C(F)(F)F)C(F)(F)F.[Li+],0.007751938,0.048453746,0.177355278,286.9332984,,,,,,,,,,-64,,110,0.00056,-3.251811973
,,1/27/2019,AMN,,,doi.org/10.1021/ma00103a034,PEO,[Cu]OCC[Au],[Cu]OCC[Au],,,[H]{[>]<OCC>[<]}O[H],H,OH,0.992248062,0.951546254,,,,,,,4200,4200,1.11,95.3461975,44.02238095,,,,,,,,,,,,,,,,,,,,,,,,,,,,,,,,,,,,,,,,,,,,,,,LiTFSI,O=S(=O)([N-]S(=O)(=O)C(F)(F)F)C(F)(F)F.[Li+],0.007751938,0.048453746,0.177355278,286.9332984,,,,,,,,,,-64,,105,0.00051,-3.292429824
,,1/27/2019,AMN,,,doi.org/10.1021/ma00103a034,PEO,[Cu]OCC[Au],[Cu]OCC[Au],,,[H]{[>]<OCC>[<]}O[H],H,OH,0.992248062,0.951546254,,,,,,,4200,4200,1.11,95.3461975,44.02238095,,,,,,,,,,,,,,,,,,,,,,,,,,,,,,,,,,,,,,,,,,,,,,,LiTFSI,O=S(=O)([N-]S(=O)(=O)C(F)(F)F)C(F)(F)F.[Li+],0.007751938,0.048453746,0.177355278,286.9332984,,,,,,,,,,-64,,100,0.000463,-3.334419009
,,1/27/2019,AMN,,,doi.org/10.1021/ma00103a034,PEO,[Cu]OCC[Au],[Cu]OCC[Au],,,[H]{[>]<OCC>[<]}O[H],H,OH,0.992248062,0.951546254,,,,,,,4200,4200,1.11,95.3461975,44.02238095,,,,,,,,,,,,,,,,,,,,,,,,,,,,,,,,,,,,,,,,,,,,,,,LiTFSI,O=S(=O)([N-]S(=O)(=O)C(F)(F)F)C(F)(F)F.[Li+],0.007751938,0.048453746,0.177355278,286.9332984,,,,,,,,,,-64,,95,0.000419,-3.377785977
,,1/27/2019,AMN,,,doi.org/10.1021/ma00103a034,PEO,[Cu]OCC[Au],[Cu]OCC[Au],,,[H]{[>]<OCC>[<]}O[H],H,OH,0.992248062,0.951546254,,,,,,,4200,4200,1.11,95.3461975,44.02238095,,,,,,,,,,,,,,,,,,,,,,,,,,,,,,,,,,,,,,,,,,,,,,,LiTFSI,O=S(=O)([N-]S(=O)(=O)C(F)(F)F)C(F)(F)F.[Li+],0.007751938,0.048453746,0.177355278,286.9332984,,,,,,,,,,-64,,90,0.000379,-3.42136079
,,1/27/2019,AMN,,,doi.org/10.1021/ma00103a034,PEO,[Cu]OCC[Au],[Cu]OCC[Au],,,[H]{[>]<OCC>[<]}O[H],H,OH,0.992248062,0.951546254,,,,,,,4200,4200,1.11,95.3461975,44.02238095,,,,,,,,,,,,,,,,,,,,,,,,,,,,,,,,,,,,,,,,,,,,,,,LiTFSI,O=S(=O)([N-]S(=O)(=O)C(F)(F)F)C(F)(F)F.[Li+],0.007751938,0.048453746,0.177355278,286.9332984,,,,,,,,,,-64,,85,0.000336,-3.473660723
,,1/27/2019,AMN,,,doi.org/10.1021/ma00103a034,PEO,[Cu]OCC[Au],[Cu]OCC[Au],,,[H]{[>]<OCC>[<]}O[H],H,OH,0.992248062,0.951546254,,,,,,,4200,4200,1.11,95.3461975,44.02238095,,,,,,,,,,,,,,,,,,,,,,,,,,,,,,,,,,,,,,,,,,,,,,,LiTFSI,O=S(=O)([N-]S(=O)(=O)C(F)(F)F)C(F)(F)F.[Li+],0.007751938,0.048453746,0.177355278,286.9332984,,,,,,,,,,-64,,80,0.000297,-3.527243551
,,1/27/2019,AMN,,,doi.org/10.1021/ma00103a034,PEO,[Cu]OCC[Au],[Cu]OCC[Au],,,[H]{[>]<OCC>[<]}O[H],H,OH,0.992248062,0.951546254,,,,,,,4200,4200,1.11,95.3461975,44.02238095,,,,,,,,,,,,,,,,,,,,,,,,,,,,,,,,,,,,,,,,,,,,,,,LiTFSI,O=S(=O)([N-]S(=O)(=O)C(F)(F)F)C(F)(F)F.[Li+],0.007751938,0.048453746,0.177355278,286.9332984,,,,,,,,,,-64,,75,0.00026,-3.585026652
,,1/27/2019,AMN,,,doi.org/10.1021/ma00103a034,PEO,[Cu]OCC[Au],[Cu]OCC[Au],,,[H]{[>]<OCC>[<]}O[H],H,OH,0.992248062,0.951546254,,,,,,,4200,4200,1.11,95.3461975,44.02238095,,,,,,,,,,,,,,,,,,,,,,,,,,,,,,,,,,,,,,,,,,,,,,,LiTFSI,O=S(=O)([N-]S(=O)(=O)C(F)(F)F)C(F)(F)F.[Li+],0.007751938,0.048453746,0.177355278,286.9332984,,,,,,,,,,-64,,70,0.000229,-3.640164518
,,1/27/2019,AMN,,,doi.org/10.1021/ma00103a034,PEO,[Cu]OCC[Au],[Cu]OCC[Au],,,[H]{[>]<OCC>[<]}O[H],H,OH,0.992248062,0.951546254,,,,,,,4200,4200,1.11,95.3461975,44.02238095,,,,,,,,,,,,,,,,,,,,,,,,,,,,,,,,,,,,,,,,,,,,,,,LiTFSI,O=S(=O)([N-]S(=O)(=O)C(F)(F)F)C(F)(F)F.[Li+],0.007751938,0.048453746,0.177355278,286.9332984,,,,,,,,,,-64,,65,0.000199,-3.701146924
,,1/27/2019,AMN,,,doi.org/10.1021/ma00103a034,PEO,[Cu]OCC[Au],[Cu]OCC[Au],,,[H]{[>]<OCC>[<]}O[H],H,OH,0.992248062,0.951546254,,,,,,,4200,4200,1.11,95.3461975,44.02238095,,,,,,,,,,,,,,,,,,,,,,,,,,,,,,,,,,,,,,,,,,,,,,,LiTFSI,O=S(=O)([N-]S(=O)(=O)C(F)(F)F)C(F)(F)F.[Li+],0.007751938,0.048453746,0.177355278,286.9332984,,,,,,,,,,-64,,60,0.000169,-3.772113295
,,1/27/2019,AMN,,,doi.org/10.1021/ma00103a034,PEO,[Cu]OCC[Au],[Cu]OCC[Au],,,[H]{[>]<OCC>[<]}O[H],H,OH,0.992248062,0.951546254,,,,,,,4200,4200,1.11,95.3461975,44.02238095,,,,,,,,,,,,,,,,,,,,,,,,,,,,,,,,,,,,,,,,,,,,,,,LiTFSI,O=S(=O)([N-]S(=O)(=O)C(F)(F)F)C(F)(F)F.[Li+],0.007751938,0.048453746,0.177355278,286.9332984,,,,,,,,,,-64,,55,0.000143,-3.844663963
,,1/27/2019,AMN,,,doi.org/10.1021/ma00103a034,PEO,[Cu]OCC[Au],[Cu]OCC[Au],,,[H]{[>]<OCC>[<]}O[H],H,OH,0.992248062,0.951546254,,,,,,,4200,4200,1.11,95.3461975,44.02238095,,,,,,,,,,,,,,,,,,,,,,,,,,,,,,,,,,,,,,,,,,,,,,,LiTFSI,O=S(=O)([N-]S(=O)(=O)C(F)(F)F)C(F)(F)F.[Li+],0.007751938,0.048453746,0.177355278,286.9332984,,,,,,,,,,-64,,50,0.00012,-3.920818754
,,1/27/2019,AMN,,,doi.org/10.1021/ma00103a034,PEO,[Cu]OCC[Au],[Cu]OCC[Au],,,[H]{[>]<OCC>[<]}O[H],H,OH,0.989690722,0.936421872,,,,,,,4200,4200,1.11,95.3461975,44.02238095,,,,,,,,,,,,,,,,,,,,,,,,,,,,,,,,,,,,,,,,,,,,,,,LiTFSI,O=S(=O)([N-]S(=O)(=O)C(F)(F)F)C(F)(F)F.[Li+],0.010309278,0.063578128,0.236473704,286.9332984,,,,,,,,,,-63.5,,115,0.00077,-3.113509275
,,1/27/2019,AMN,,,doi.org/10.1021/ma00103a034,PEO,[Cu]OCC[Au],[Cu]OCC[Au],,,[H]{[>]<OCC>[<]}O[H],H,OH,0.989690722,0.936421872,,,,,,,4200,4200,1.11,95.3461975,44.02238095,,,,,,,,,,,,,,,,,,,,,,,,,,,,,,,,,,,,,,,,,,,,,,,LiTFSI,O=S(=O)([N-]S(=O)(=O)C(F)(F)F)C(F)(F)F.[Li+],0.010309278,0.063578128,0.236473704,286.9332984,,,,,,,,,,-63.5,,110,0.00071,-3.148741651
,,1/27/2019,AMN,,,doi.org/10.1021/ma00103a034,PEO,[Cu]OCC[Au],[Cu]OCC[Au],,,[H]{[>]<OCC>[<]}O[H],H,OH,0.989690722,0.936421872,,,,,,,4200,4200,1.11,95.3461975,44.02238095,,,,,,,,,,,,,,,,,,,,,,,,,,,,,,,,,,,,,,,,,,,,,,,LiTFSI,O=S(=O)([N-]S(=O)(=O)C(F)(F)F)C(F)(F)F.[Li+],0.010309278,0.063578128,0.236473704,286.9332984,,,,,,,,,,-63.5,,105,0.00065,-3.187086643
,,1/27/2019,AMN,,,doi.org/10.1021/ma00103a034,PEO,[Cu]OCC[Au],[Cu]OCC[Au],,,[H]{[>]<OCC>[<]}O[H],H,OH,0.989690722,0.936421872,,,,,,,4200,4200,1.11,95.3461975,44.02238095,,,,,,,,,,,,,,,,,,,,,,,,,,,,,,,,,,,,,,,,,,,,,,,LiTFSI,O=S(=O)([N-]S(=O)(=O)C(F)(F)F)C(F)(F)F.[Li+],0.010309278,0.063578128,0.236473704,286.9332984,,,,,,,,,,-63.5,,100,0.00058,-3.236572006
,,1/27/2019,AMN,,,doi.org/10.1021/ma00103a034,PEO,[Cu]OCC[Au],[Cu]OCC[Au],,,[H]{[>]<OCC>[<]}O[H],H,OH,0.989690722,0.936421872,,,,,,,4200,4200,1.11,95.3461975,44.02238095,,,,,,,,,,,,,,,,,,,,,,,,,,,,,,,,,,,,,,,,,,,,,,,LiTFSI,O=S(=O)([N-]S(=O)(=O)C(F)(F)F)C(F)(F)F.[Li+],0.010309278,0.063578128,0.236473704,286.9332984,,,,,,,,,,-63.5,,95,0.000536,-3.27083521
,,1/27/2019,AMN,,,doi.org/10.1021/ma00103a034,PEO,[Cu]OCC[Au],[Cu]OCC[Au],,,[H]{[>]<OCC>[<]}O[H],H,OH,0.989690722,0.936421872,,,,,,,4200,4200,1.11,95.3461975,44.02238095,,,,,,,,,,,,,,,,,,,,,,,,,,,,,,,,,,,,,,,,,,,,,,,LiTFSI,O=S(=O)([N-]S(=O)(=O)C(F)(F)F)C(F)(F)F.[Li+],0.010309278,0.063578128,0.236473704,286.9332984,,,,,,,,,,-63.5,,90,0.000476,-3.322393047
,,1/27/2019,AMN,,,doi.org/10.1021/ma00103a034,PEO,[Cu]OCC[Au],[Cu]OCC[Au],,,[H]{[>]<OCC>[<]}O[H],H,OH,0.989690722,0.936421872,,,,,,,4200,4200,1.11,95.3461975,44.02238095,,,,,,,,,,,,,,,,,,,,,,,,,,,,,,,,,,,,,,,,,,,,,,,LiTFSI,O=S(=O)([N-]S(=O)(=O)C(F)(F)F)C(F)(F)F.[Li+],0.010309278,0.063578128,0.236473704,286.9332984,,,,,,,,,,-63.5,,85,0.000422,-3.374687549
,,1/27/2019,AMN,,,doi.org/10.1021/ma00103a034,PEO,[Cu]OCC[Au],[Cu]OCC[Au],,,[H]{[>]<OCC>[<]}O[H],H,OH,0.989690722,0.936421872,,,,,,,4200,4200,1.11,95.3461975,44.02238095,,,,,,,,,,,,,,,,,,,,,,,,,,,,,,,,,,,,,,,,,,,,,,,LiTFSI,O=S(=O)([N-]S(=O)(=O)C(F)(F)F)C(F)(F)F.[Li+],0.010309278,0.063578128,0.236473704,286.9332984,,,,,,,,,,-63.5,,80,0.000367,-3.435333936
,,1/27/2019,AMN,,,doi.org/10.1021/ma00103a034,PEO,[Cu]OCC[Au],[Cu]OCC[Au],,,[H]{[>]<OCC>[<]}O[H],H,OH,0.989690722,0.936421872,,,,,,,4200,4200,1.11,95.3461975,44.02238095,,,,,,,,,,,,,,,,,,,,,,,,,,,,,,,,,,,,,,,,,,,,,,,LiTFSI,O=S(=O)([N-]S(=O)(=O)C(F)(F)F)C(F)(F)F.[Li+],0.010309278,0.063578128,0.236473704,286.9332984,,,,,,,,,,-63.5,,75,0.00032,-3.494850022
,,1/27/2019,AMN,,,doi.org/10.1021/ma00103a034,PEO,[Cu]OCC[Au],[Cu]OCC[Au],,,[H]{[>]<OCC>[<]}O[H],H,OH,0.989690722,0.936421872,,,,,,,4200,4200,1.11,95.3461975,44.02238095,,,,,,,,,,,,,,,,,,,,,,,,,,,,,,,,,,,,,,,,,,,,,,,LiTFSI,O=S(=O)([N-]S(=O)(=O)C(F)(F)F)C(F)(F)F.[Li+],0.010309278,0.063578128,0.236473704,286.9332984,,,,,,,,,,-63.5,,70,0.000279,-3.554395797
,,1/27/2019,AMN,,,doi.org/10.1021/ma00103a034,PEO,[Cu]OCC[Au],[Cu]OCC[Au],,,[H]{[>]<OCC>[<]}O[H],H,OH,0.989690722,0.936421872,,,,,,,4200,4200,1.11,95.3461975,44.02238095,,,,,,,,,,,,,,,,,,,,,,,,,,,,,,,,,,,,,,,,,,,,,,,LiTFSI,O=S(=O)([N-]S(=O)(=O)C(F)(F)F)C(F)(F)F.[Li+],0.010309278,0.063578128,0.236473704,286.9332984,,,,,,,,,,-63.5,,65,0.000242,-3.616184634
,,1/27/2019,AMN,,,doi.org/10.1021/ma00103a034,PEO,[Cu]OCC[Au],[Cu]OCC[Au],,,[H]{[>]<OCC>[<]}O[H],H,OH,0.989690722,0.936421872,,,,,,,4200,4200,1.11,95.3461975,44.02238095,,,,,,,,,,,,,,,,,,,,,,,,,,,,,,,,,,,,,,,,,,,,,,,LiTFSI,O=S(=O)([N-]S(=O)(=O)C(F)(F)F)C(F)(F)F.[Li+],0.010309278,0.063578128,0.236473704,286.9332984,,,,,,,,,,-63.5,,60,0.000202,-3.694648631
,,1/27/2019,AMN,,,doi.org/10.1021/ma00103a034,PEO,[Cu]OCC[Au],[Cu]OCC[Au],,,[H]{[>]<OCC>[<]}O[H],H,OH,0.989690722,0.936421872,,,,,,,4200,4200,1.11,95.3461975,44.02238095,,,,,,,,,,,,,,,,,,,,,,,,,,,,,,,,,,,,,,,,,,,,,,,LiTFSI,O=S(=O)([N-]S(=O)(=O)C(F)(F)F)C(F)(F)F.[Li+],0.010309278,0.063578128,0.236473704,286.9332984,,,,,,,,,,-63.5,,55,0.000171,-3.76700389
,,1/27/2019,AMN,,,doi.org/10.1021/ma00103a034,PEO,[Cu]OCC[Au],[Cu]OCC[Au],,,[H]{[>]<OCC>[<]}O[H],H,OH,0.989690722,0.936421872,,,,,,,4200,4200,1.11,95.3461975,44.02238095,,,,,,,,,,,,,,,,,,,,,,,,,,,,,,,,,,,,,,,,,,,,,,,LiTFSI,O=S(=O)([N-]S(=O)(=O)C(F)(F)F)C(F)(F)F.[Li+],0.010309278,0.063578128,0.236473704,286.9332984,,,,,,,,,,-63.5,,50,0.000141,-3.850780887
,,1/27/2019,AMN,,,doi.org/10.1021/ma00103a034,PEO,[Cu]OCC[Au],[Cu]OCC[Au],,,[H]{[>]<OCC>[<]}O[H],H,OH,0.984615385,0.925425037,,,,,,,4200,4200,1.11,95.3461975,44.02238095,,,,,,,,,,,,,,,,,,,,,,,,,,,,,,,,,,,,,,,,,,,,,,,LiMPSA,COCCC[N-]S(=O)(=O)C(F)(F)F.[Li+],0.015384615,0.074574963,0.354710556,227.0415284,,,,,,,,,,-62,,115,8.90E-05,-4.050609993
,,1/27/2019,AMN,,,doi.org/10.1021/ma00103a034,PEO,[Cu]OCC[Au],[Cu]OCC[Au],,,[H]{[>]<OCC>[<]}O[H],H,OH,0.984615385,0.925425037,,,,,,,4200,4200,1.11,95.3461975,44.02238095,,,,,,,,,,,,,,,,,,,,,,,,,,,,,,,,,,,,,,,,,,,,,,,LiMPSA,COCCC[N-]S(=O)(=O)C(F)(F)F.[Li+],0.015384615,0.074574963,0.354710556,227.0415284,,,,,,,,,,-62,,110,8.30E-05,-4.080921908
,,1/27/2019,AMN,,,doi.org/10.1021/ma00103a034,PEO,[Cu]OCC[Au],[Cu]OCC[Au],,,[H]{[>]<OCC>[<]}O[H],H,OH,0.984615385,0.925425037,,,,,,,4200,4200,1.11,95.3461975,44.02238095,,,,,,,,,,,,,,,,,,,,,,,,,,,,,,,,,,,,,,,,,,,,,,,LiMPSA,COCCC[N-]S(=O)(=O)C(F)(F)F.[Li+],0.015384615,0.074574963,0.354710556,227.0415284,,,,,,,,,,-62,,105,7.80E-05,-4.107905397
,,1/27/2019,AMN,,,doi.org/10.1021/ma00103a034,PEO,[Cu]OCC[Au],[Cu]OCC[Au],,,[H]{[>]<OCC>[<]}O[H],H,OH,0.984615385,0.925425037,,,,,,,4200,4200,1.11,95.3461975,44.02238095,,,,,,,,,,,,,,,,,,,,,,,,,,,,,,,,,,,,,,,,,,,,,,,LiMPSA,COCCC[N-]S(=O)(=O)C(F)(F)F.[Li+],0.015384615,0.074574963,0.354710556,227.0415284,,,,,,,,,,-62,,100,7.20E-05,-4.142667504
,,1/27/2019,AMN,,,doi.org/10.1021/ma00103a034,PEO,[Cu]OCC[Au],[Cu]OCC[Au],,,[H]{[>]<OCC>[<]}O[H],H,OH,0.984615385,0.925425037,,,,,,,4200,4200,1.11,95.3461975,44.02238095,,,,,,,,,,,,,,,,,,,,,,,,,,,,,,,,,,,,,,,,,,,,,,,LiMPSA,COCCC[N-]S(=O)(=O)C(F)(F)F.[Li+],0.015384615,0.074574963,0.354710556,227.0415284,,,,,,,,,,-62,,95,6.70E-05,-4.173925197
,,1/27/2019,AMN,,,doi.org/10.1021/ma00103a034,PEO,[Cu]OCC[Au],[Cu]OCC[Au],,,[H]{[>]<OCC>[<]}O[H],H,OH,0.984615385,0.925425037,,,,,,,4200,4200,1.11,95.3461975,44.02238095,,,,,,,,,,,,,,,,,,,,,,,,,,,,,,,,,,,,,,,,,,,,,,,LiMPSA,COCCC[N-]S(=O)(=O)C(F)(F)F.[Li+],0.015384615,0.074574963,0.354710556,227.0415284,,,,,,,,,,-62,,90,6.10E-05,-4.214670165
,,1/27/2019,AMN,,,doi.org/10.1021/ma00103a034,PEO,[Cu]OCC[Au],[Cu]OCC[Au],,,[H]{[>]<OCC>[<]}O[H],H,OH,0.984615385,0.925425037,,,,,,,4200,4200,1.11,95.3461975,44.02238095,,,,,,,,,,,,,,,,,,,,,,,,,,,,,,,,,,,,,,,,,,,,,,,LiMPSA,COCCC[N-]S(=O)(=O)C(F)(F)F.[Li+],0.015384615,0.074574963,0.354710556,227.0415284,,,,,,,,,,-62,,85,5.60E-05,-4.251811973
,,1/27/2019,AMN,,,doi.org/10.1021/ma00103a034,PEO,[Cu]OCC[Au],[Cu]OCC[Au],,,[H]{[>]<OCC>[<]}O[H],H,OH,0.984615385,0.925425037,,,,,,,4200,4200,1.11,95.3461975,44.02238095,,,,,,,,,,,,,,,,,,,,,,,,,,,,,,,,,,,,,,,,,,,,,,,LiMPSA,COCCC[N-]S(=O)(=O)C(F)(F)F.[Li+],0.015384615,0.074574963,0.354710556,227.0415284,,,,,,,,,,-62,,80,5.00E-05,-4.301029996
,,1/27/2019,AMN,,,doi.org/10.1021/ma00103a034,PEO,[Cu]OCC[Au],[Cu]OCC[Au],,,[H]{[>]<OCC>[<]}O[H],H,OH,0.984615385,0.925425037,,,,,,,4200,4200,1.11,95.3461975,44.02238095,,,,,,,,,,,,,,,,,,,,,,,,,,,,,,,,,,,,,,,,,,,,,,,LiMPSA,COCCC[N-]S(=O)(=O)C(F)(F)F.[Li+],0.015384615,0.074574963,0.354710556,227.0415284,,,,,,,,,,-62,,75,4.51E-05,-4.345823458
,,1/27/2019,AMN,,,doi.org/10.1021/ma00103a034,PEO,[Cu]OCC[Au],[Cu]OCC[Au],,,[H]{[>]<OCC>[<]}O[H],H,OH,0.984615385,0.925425037,,,,,,,4200,4200,1.11,95.3461975,44.02238095,,,,,,,,,,,,,,,,,,,,,,,,,,,,,,,,,,,,,,,,,,,,,,,LiMPSA,COCCC[N-]S(=O)(=O)C(F)(F)F.[Li+],0.015384615,0.074574963,0.354710556,227.0415284,,,,,,,,,,-62,,70,3.99E-05,-4.399027104
,,1/27/2019,AMN,,,doi.org/10.1021/ma00103a034,PEO,[Cu]OCC[Au],[Cu]OCC[Au],,,[H]{[>]<OCC>[<]}O[H],H,OH,0.984615385,0.925425037,,,,,,,4200,4200,1.11,95.3461975,44.02238095,,,,,,,,,,,,,,,,,,,,,,,,,,,,,,,,,,,,,,,,,,,,,,,LiMPSA,COCCC[N-]S(=O)(=O)C(F)(F)F.[Li+],0.015384615,0.074574963,0.354710556,227.0415284,,,,,,,,,,-62,,65,3.53E-05,-4.452225295
,,1/27/2019,AMN,,,doi.org/10.1021/ma00103a034,PEO,[Cu]OCC[Au],[Cu]OCC[Au],,,[H]{[>]<OCC>[<]}O[H],H,OH,0.984615385,0.925425037,,,,,,,4200,4200,1.11,95.3461975,44.02238095,,,,,,,,,,,,,,,,,,,,,,,,,,,,,,,,,,,,,,,,,,,,,,,LiMPSA,COCCC[N-]S(=O)(=O)C(F)(F)F.[Li+],0.015384615,0.074574963,0.354710556,227.0415284,,,,,,,,,,-62,,60,3.09E-05,-4.510041521
,,1/27/2019,AMN,,,doi.org/10.1021/ma00103a034,PEO,[Cu]OCC[Au],[Cu]OCC[Au],,,[H]{[>]<OCC>[<]}O[H],H,OH,0.984615385,0.925425037,,,,,,,4200,4200,1.11,95.3461975,44.02238095,,,,,,,,,,,,,,,,,,,,,,,,,,,,,,,,,,,,,,,,,,,,,,,LiMPSA,COCCC[N-]S(=O)(=O)C(F)(F)F.[Li+],0.015384615,0.074574963,0.354710556,227.0415284,,,,,,,,,,-62,,55,2.65E-05,-4.576754126
,,1/27/2019,AMN,,,doi.org/10.1021/ma00103a034,PEO,[Cu]OCC[Au],[Cu]OCC[Au],,,[H]{[>]<OCC>[<]}O[H],H,OH,0.984615385,0.907571038,,,,,,,4200,4200,1.11,95.3461975,44.02238095,,,,,,,,,,,,,,,,,,,,,,,,,,,,,,,,,,,,,,,,,,,,,,,LiTFSI,O=S(=O)([N-]S(=O)(=O)C(F)(F)F)C(F)(F)F.[Li+],0.015384615,0.092428962,0.354710556,286.9332984,,,,,,,,,,-62,,115,0.00123,-2.910094889
,,1/27/2019,AMN,,,doi.org/10.1021/ma00103a034,PEO,[Cu]OCC[Au],[Cu]OCC[Au],,,[H]{[>]<OCC>[<]}O[H],H,OH,0.984615385,0.907571038,,,,,,,4200,4200,1.11,95.3461975,44.02238095,,,,,,,,,,,,,,,,,,,,,,,,,,,,,,,,,,,,,,,,,,,,,,,LiTFSI,O=S(=O)([N-]S(=O)(=O)C(F)(F)F)C(F)(F)F.[Li+],0.015384615,0.092428962,0.354710556,286.9332984,,,,,,,,,,-62,,110,0.00112,-2.950781977
,,1/27/2019,AMN,,,doi.org/10.1021/ma00103a034,PEO,[Cu]OCC[Au],[Cu]OCC[Au],,,[H]{[>]<OCC>[<]}O[H],H,OH,0.984615385,0.907571038,,,,,,,4200,4200,1.11,95.3461975,44.02238095,,,,,,,,,,,,,,,,,,,,,,,,,,,,,,,,,,,,,,,,,,,,,,,LiTFSI,O=S(=O)([N-]S(=O)(=O)C(F)(F)F)C(F)(F)F.[Li+],0.015384615,0.092428962,0.354710556,286.9332984,,,,,,,,,,-62,,105,0.001,-3
,,1/27/2019,AMN,,,doi.org/10.1021/ma00103a034,PEO,[Cu]OCC[Au],[Cu]OCC[Au],,,[H]{[>]<OCC>[<]}O[H],H,OH,0.984615385,0.907571038,,,,,,,4200,4200,1.11,95.3461975,44.02238095,,,,,,,,,,,,,,,,,,,,,,,,,,,,,,,,,,,,,,,,,,,,,,,LiTFSI,O=S(=O)([N-]S(=O)(=O)C(F)(F)F)C(F)(F)F.[Li+],0.015384615,0.092428962,0.354710556,286.9332984,,,,,,,,,,-62,,100,0.0009,-3.045757491
,,1/27/2019,AMN,,,doi.org/10.1021/ma00103a034,PEO,[Cu]OCC[Au],[Cu]OCC[Au],,,[H]{[>]<OCC>[<]}O[H],H,OH,0.984615385,0.907571038,,,,,,,4200,4200,1.11,95.3461975,44.02238095,,,,,,,,,,,,,,,,,,,,,,,,,,,,,,,,,,,,,,,,,,,,,,,LiTFSI,O=S(=O)([N-]S(=O)(=O)C(F)(F)F)C(F)(F)F.[Li+],0.015384615,0.092428962,0.354710556,286.9332984,,,,,,,,,,-62,,95,0.00079,-3.102372909
,,1/27/2019,AMN,,,doi.org/10.1021/ma00103a034,PEO,[Cu]OCC[Au],[Cu]OCC[Au],,,[H]{[>]<OCC>[<]}O[H],H,OH,0.984615385,0.907571038,,,,,,,4200,4200,1.11,95.3461975,44.02238095,,,,,,,,,,,,,,,,,,,,,,,,,,,,,,,,,,,,,,,,,,,,,,,LiTFSI,O=S(=O)([N-]S(=O)(=O)C(F)(F)F)C(F)(F)F.[Li+],0.015384615,0.092428962,0.354710556,286.9332984,,,,,,,,,,-62,,90,0.0007,-3.15490196
,,1/27/2019,AMN,,,doi.org/10.1021/ma00103a034,PEO,[Cu]OCC[Au],[Cu]OCC[Au],,,[H]{[>]<OCC>[<]}O[H],H,OH,0.984615385,0.907571038,,,,,,,4200,4200,1.11,95.3461975,44.02238095,,,,,,,,,,,,,,,,,,,,,,,,,,,,,,,,,,,,,,,,,,,,,,,LiTFSI,O=S(=O)([N-]S(=O)(=O)C(F)(F)F)C(F)(F)F.[Li+],0.015384615,0.092428962,0.354710556,286.9332984,,,,,,,,,,-62,,85,0.00062,-3.207608311
,,1/27/2019,AMN,,,doi.org/10.1021/ma00103a034,PEO,[Cu]OCC[Au],[Cu]OCC[Au],,,[H]{[>]<OCC>[<]}O[H],H,OH,0.984615385,0.907571038,,,,,,,4200,4200,1.11,95.3461975,44.02238095,,,,,,,,,,,,,,,,,,,,,,,,,,,,,,,,,,,,,,,,,,,,,,,LiTFSI,O=S(=O)([N-]S(=O)(=O)C(F)(F)F)C(F)(F)F.[Li+],0.015384615,0.092428962,0.354710556,286.9332984,,,,,,,,,,-62,,80,0.00054,-3.26760624
,,1/27/2019,AMN,,,doi.org/10.1021/ma00103a034,PEO,[Cu]OCC[Au],[Cu]OCC[Au],,,[H]{[>]<OCC>[<]}O[H],H,OH,0.984615385,0.907571038,,,,,,,4200,4200,1.11,95.3461975,44.02238095,,,,,,,,,,,,,,,,,,,,,,,,,,,,,,,,,,,,,,,,,,,,,,,LiTFSI,O=S(=O)([N-]S(=O)(=O)C(F)(F)F)C(F)(F)F.[Li+],0.015384615,0.092428962,0.354710556,286.9332984,,,,,,,,,,-62,,75,0.000465,-3.332547047
,,1/27/2019,AMN,,,doi.org/10.1021/ma00103a034,PEO,[Cu]OCC[Au],[Cu]OCC[Au],,,[H]{[>]<OCC>[<]}O[H],H,OH,0.984615385,0.907571038,,,,,,,4200,4200,1.11,95.3461975,44.02238095,,,,,,,,,,,,,,,,,,,,,,,,,,,,,,,,,,,,,,,,,,,,,,,LiTFSI,O=S(=O)([N-]S(=O)(=O)C(F)(F)F)C(F)(F)F.[Li+],0.015384615,0.092428962,0.354710556,286.9332984,,,,,,,,,,-62,,70,0.000397,-3.401209493
,,1/27/2019,AMN,,,doi.org/10.1021/ma00103a034,PEO,[Cu]OCC[Au],[Cu]OCC[Au],,,[H]{[>]<OCC>[<]}O[H],H,OH,0.984615385,0.907571038,,,,,,,4200,4200,1.11,95.3461975,44.02238095,,,,,,,,,,,,,,,,,,,,,,,,,,,,,,,,,,,,,,,,,,,,,,,LiTFSI,O=S(=O)([N-]S(=O)(=O)C(F)(F)F)C(F)(F)F.[Li+],0.015384615,0.092428962,0.354710556,286.9332984,,,,,,,,,,-62,,65,0.000335,-3.474955193
