Repository: zjurillpolymer/SPE_prediction

# SPE Prediction

Polymer electrolyte conductivity prediction using graph neural networks.

## Data

Data from [ChemPropPred](https://github.com/learningmatter-mit/Chem-prop-pred) — polymer electrolyte conductivity measurements including SMILES, conductivity (log S/cm), molecular weight, salt concentration, and temperature.

- `data/clean_train_data.csv` — cleaned training data
- `data/PolymerElectrolyteData.csv` — full raw dataset
- `data/PolyInfo_8salts.csv` / `data/polyinfo_5salts_4conc.csv` — PolyInfo polymer database with salt additives

File: data/PolymerElectrolyteData.csv (part 80 of 154)
Notes,Compound Notebook Name,Date Copied to Master Database,Data Recorded By,Seshadri Group,Oyaizu Group,DOI,Solvent 1 (S1),S1 SMILES,S1 SMILES 1,S1 SMILES 2,S1 SMILES 3,S1 Big SMILES,S1 End Group 1,S1 End Group 2,S1 Mol %,S1 Weight %,S1 SMILES 1 Mol %,S1 SMILES 2 Mol %,S1 SMILES 3 Mol %,S1 Molar Ratio,S1 Weight Ratio,S1 Mw,S1 Mn,S1 Mn or Mw,S1 Mw/Mn,S1 DOP,S1 Molar Mass (g/mol),S1 Type,S1 Block Mol Weight,Solvent 2 (S2),S2 SMILES,S2 SMILES 1,S2 SMILES 2,S2 Mol %,S2 Weight %,S2 SMILES 1 Mol %,S2 SMILES 2 Mol %,S2 Molar Ratio,S2 Weight Ratio,S2 Mw,S2 Mn,S2 Mn or Mw,S2 Mw/Mn,S2 DOP,S2 Molar Mass (g/mol),S2 Type,Solvent 3 (S3),S3 SMILES,S3 SMILES 1,S3 Mol %,S3 Weight %,S3 Molar Ratio,S3 Weight Ratio,S3 Mw,S3 Mn,S3 Mn or Mw,S3 Mw/Mn,S3 DOP,S3 Molar Mass (g/mol),S3 Type,Solvent 4 (S4),S4 SMILES,S4 Mol %,S4 Weight %,S4 Molar Ratio,S4 Weight Ratio,S4 Mw,S4 Mn,S4 Mn or Mw,S4 Mw/Mn,S4 DOP,S4 Molar Mass (g/mol),S4 Type,Salt 1,Salt1 SMILES,Salt1 Mol %,Salt1 Weight %,Salt1 Molality (mol salt/kg polymer),Salt1 Molar Mass (g/mol),Salt 2,Salt2 SMILES,Salt2 Mol %,Salt2 Weight %,Salt2 Molality (mol salt/kg polymer),Salt2 Molar Mass (g/mol),Inorganic Material 1 (IM1),IM1 Weight %,IM1 Particle Size (nm),Tg (oC),Heating Rate (K/min),Temperature (oC),Conductivity (S/cm),log Conductivity (S/cm)
,,1/27/2019,AMN,,,doi.org/10.1021/ma00103a034,PEO,[Cu]OCC[Au],[Cu]OCC[Au],,,[H]{[>]<OCC>[<]}O[H],H,OH,0.984615385,0.907571038,,,,,,,4200,4200,1.11,95.3461975,44.02238095,,,,,,,,,,,,,,,,,,,,,,,,,,,,,,,,,,,,,,,,,,,,,,,LiTFSI,O=S(=O)([N-]S(=O)(=O)C(F)(F)F)C(F)(F)F.[Li+],0.015384615,0.092428962,0.354710556,286.9332984,,,,,,,,,,-62,,60,0.00028,-3.552841969
,,1/27/2019,AMN,,,doi.org/10.1021/ma00103a034,PEO,[Cu]OCC[Au],[Cu]OCC[Au],,,[H]{[>]<OCC>[<]}O[H],H,OH,0.984615385,0.907571038,,,,,,,4200,4200,1.11,95.3461975,44.02238095,,,,,,,,,,,,,,,,,,,,,,,,,,,,,,,,,,,,,,,,,,,,,,,LiTFSI,O=S(=O)([N-]S(=O)(=O)C(F)(F)F)C(F)(F)F.[Li+],0.015384615,0.092428962,0.354710556,286.9332984,,,,,,,,,,-62,,55,0.000231,-3.63638802
,,1/27/2019,AMN,,,doi.org/10.1021/ma00103a034,PEO,[Cu]OCC[Au],[Cu]OCC[Au],,,[H]{[>]<OCC>[<]}O[H],H,OH,0.984615385,0.907571038,,,,,,,4200,4200,1.11,95.3461975,44.02238095,,,,,,,,,,,,,,,,,,,,,,,,,,,,,,,,,,,,,,,,,,,,,,,LiTFSI,O=S(=O)([N-]S(=O)(=O)C(F)(F)F)C(F)(F)F.[Li+],0.015384615,0.092428962,0.354710556,286.9332984,,,,,,,,,,-62,,50,0.000185,-3.732828272
,,1/27/2019,AMN,,,doi.org/10.1021/ma00103a034,PEO,[Cu]OCC[Au],[Cu]OCC[Au],,,[H]{[>]<OCC>[<]}O[H],H,OH,0.979591837,0.880444837,,,,,,,4200,4200,1.11,95.3461975,44.02238095,,,,,,,,,,,,,,,,,,,,,,,,,,,,,,,,,,,,,,,,,,,,,,,LiTFSI,O=S(=O)([N-]S(=O)(=O)C(F)(F)F)C(F)(F)F.[Li+],0.020408163,0.119555163,0.472947408,286.9332984,,,,,,,,,,-61,,115,0.00162,-2.790484985
,,1/27/2019,AMN,,,doi.org/10.1021/ma00103a034,PEO,[Cu]OCC[Au],[Cu]OCC[Au],,,[H]{[>]<OCC>[<]}O[H],H,OH,0.979591837,0.880444837,,,,,,,4200,4200,1.11,95.3461975,44.02238095,,,,,,,,,,,,,,,,,,,,,,,,,,,,,,,,,,,,,,,,,,,,,,,LiTFSI,O=S(=O)([N-]S(=O)(=O)C(F)(F)F)C(F)(F)F.[Li+],0.020408163,0.119555163,0.472947408,286.9332984,,,,,,,,,,-61,,110,0.00149,-2.826813732
,,1/27/2019,AMN,,,doi.org/10.1021/ma00103a034,PEO,[Cu]OCC[Au],[Cu]OCC[Au],,,[H]{[>]<OCC>[<]}O[H],H,OH,0.979591837,0.880444837,,,,,,,4200,4200,1.11,95.3461975,44.02238095,,,,,,,,,,,,,,,,,,,,,,,,,,,,,,,,,,,,,,,,,,,,,,,LiTFSI,O=S(=O)([N-]S(=O)(=O)C(F)(F)F)C(F)(F)F.[Li+],0.020408163,0.119555163,0.472947408,286.9332984,,,,,,,,,,-61,,105,0.00134,-2.872895202
,,1/27/2019,AMN,,,doi.org/10.1021/ma00103a034,PEO,[Cu]OCC[Au],[Cu]OCC[Au],,,[H]{[>]<OCC>[<]}O[H],H,OH,0.979591837,0.880444837,,,,,,,4200,4200,1.11,95.3461975,44.02238095,,,,,,,,,,,,,,,,,,,,,,,,,,,,,,,,,,,,,,,,,,,,,,,LiTFSI,O=S(=O)([N-]S(=O)(=O)C(F)(F)F)C(F)(F)F.[Li+],0.020408163,0.119555163,0.472947408,286.9332984,,,,,,,,,,-61,,100,0.0012,-2.920818754
,,1/27/2019,AMN,,,doi.org/10.1021/ma00103a034,PEO,[Cu]OCC[Au],[Cu]OCC[Au],,,[H]{[>]<OCC>[<]}O[H],H,OH,0.979591837,0.880444837,,,,,,,4200,4200,1.11,95.3461975,44.02238095,,,,,,,,,,,,,,,,,,,,,,,,,,,,,,,,,,,,,,,,,,,,,,,LiTFSI,O=S(=O)([N-]S(=O)(=O)C(F)(F)F)C(F)(F)F.[Li+],0.020408163,0.119555163,0.472947408,286.9332984,,,,,,,,,,-61,,95,0.00108,-2.966576245
,,1/27/2019,AMN,,,doi.org/10.1021/ma00103a034,PEO,[Cu]OCC[Au],[Cu]OCC[Au],,,[H]{[>]<OCC>[<]}O[H],H,OH,0.979591837,0.880444837,,,,,,,4200,4200,1.11,95.3461975,44.02238095,,,,,,,,,,,,,,,,,,,,,,,,,,,,,,,,,,,,,,,,,,,,,,,LiTFSI,O=S(=O)([N-]S(=O)(=O)C(F)(F)F)C(F)(F)F.[Li+],0.020408163,0.119555163,0.472947408,286.9332984,,,,,,,,,,-61,,90,0.00096,-3.017728767
,,1/27/2019,AMN,,,doi.org/10.1021/ma00103a034,PEO,[Cu]OCC[Au],[Cu]OCC[Au],,,[H]{[>]<OCC>[<]}O[H],H,OH,0.979591837,0.880444837,,,,,,,4200,4200,1.11,95.3461975,44.02238095,,,,,,,,,,,,,,,,,,,,,,,,,,,,,,,,,,,,,,,,,,,,,,,LiTFSI,O=S(=O)([N-]S(=O)(=O)C(F)(F)F)C(F)(F)F.[Li+],0.020408163,0.119555163,0.472947408,286.9332984,,,,,,,,,,-61,,85,0.00085,-3.070581074
,,1/27/2019,AMN,,,doi.org/10.1021/ma00103a034,PEO,[Cu]OCC[Au],[Cu]OCC[Au],,,[H]{[>]<OCC>[<]}O[H],H,OH,0.979591837,0.880444837,,,,,,,4200,4200,1.11,95.3461975,44.02238095,,,,,,,,,,,,,,,,,,,,,,,,,,,,,,,,,,,,,,,,,,,,,,,LiTFSI,O=S(=O)([N-]S(=O)(=O)C(F)(F)F)C(F)(F)F.[Li+],0.020408163,0.119555163,0.472947408,286.9332984,,,,,,,,,,-61,,80,0.00074,-3.13076828
,,1/27/2019,AMN,,,doi.org/10.1021/ma00103a034,PEO,[Cu]OCC[Au],[Cu]OCC[Au],,,[H]{[>]<OCC>[<]}O[H],H,OH,0.979591837,0.880444837,,,,,,,4200,4200,1.11,95.3461975,44.02238095,,,,,,,,,,,,,,,,,,,,,,,,,,,,,,,,,,,,,,,,,,,,,,,LiTFSI,O=S(=O)([N-]S(=O)(=O)C(F)(F)F)C(F)(F)F.[Li+],0.020408163,0.119555163,0.472947408,286.9332984,,,,,,,,,,-61,,75,0.00065,-3.187086643
,,1/27/2019,AMN,,,doi.org/10.1021/ma00103a034,PEO,[Cu]OCC[Au],[Cu]OCC[Au],,,[H]{[>]<OCC>[<]}O[H],H,OH,0.979591837,0.880444837,,,,,,,4200,4200,1.11,95.3461975,44.02238095,,,,,,,,,,,,,,,,,,,,,,,,,,,,,,,,,,,,,,,,,,,,,,,LiTFSI,O=S(=O)([N-]S(=O)(=O)C(F)(F)F)C(F)(F)F.[Li+],0.020408163,0.119555163,0.472947408,286.9332984,,,,,,,,,,-61,,70,0.00056,-3.251811973
,,1/27/2019,AMN,,,doi.org/10.1021/ma00103a034,PEO,[Cu]OCC[Au],[Cu]OCC[Au],,,[H]{[>]<OCC>[<]}O[H],H,OH,0.979591837,0.880444837,,,,,,,4200,4200,1.11,95.3461975,44.02238095,,,,,,,,,,,,,,,,,,,,,,,,,,,,,,,,,,,,,,,,,,,,,,,LiTFSI,O=S(=O)([N-]S(=O)(=O)C(F)(F)F)C(F)(F)F.[Li+],0.020408163,0.119555163,0.472947408,286.9332984,,,,,,,,,,-61,,65,0.000467,-3.330683119
,,1/27/2019,AMN,,,doi.org/10.1021/ma00103a034,PEO,[Cu]OCC[Au],[Cu]OCC[Au],,,[H]{[>]<OCC>[<]}O[H],H,OH,0.979591837,0.880444837,,,,,,,4200,4200,1.11,95.3461975,44.02238095,,,,,,,,,,,,,,,,,,,,,,,,,,,,,,,,,,,,,,,,,,,,,,,LiTFSI,O=S(=O)([N-]S(=O)(=O)C(F)(F)F)C(F)(F)F.[Li+],0.020408163,0.119555163,0.472947408,286.9332984,,,,,,,,,,-61,,60,0.000395,-3.403402904
,,1/27/2019,AMN,,,doi.org/10.1021/ma00103a034,PEO,[Cu]OCC[Au],[Cu]OCC[Au],,,[H]{[>]<OCC>[<]}O[H],H,OH,0.979591837,0.880444837,,,,,,,4200,4200,1.11,95.3461975,44.02238095,,,,,,,,,,,,,,,,,,,,,,,,,,,,,,,,,,,,,,,,,,,,,,,LiTFSI,O=S(=O)([N-]S(=O)(=O)C(F)(F)F)C(F)(F)F.[Li+],0.020408163,0.119555163,0.472947408,286.9332984,,,,,,,,,,-61,,55,0.000325,-3.488116639
,,1/27/2019,AMN,,,doi.org/10.1021/ma00103a034,PEO,[Cu]OCC[Au],[Cu]OCC[Au],,,[H]{[>]<OCC>[<]}O[H],H,OH,0.979591837,0.880444837,,,,,,,4200,4200,1.11,95.3461975,44.02238095,,,,,,,,,,,,,,,,,,,,,,,,,,,,,,,,,,,,,,,,,,,,,,,LiTFSI,O=S(=O)([N-]S(=O)(=O)C(F)(F)F)C(F)(F)F.[Li+],0.020408163,0.119555163,0.472947408,286.9332984,,,,,,,,,,-61,,50,0.000268,-3.571865206
,,1/27/2019,AMN,,,doi.org/10.1021/ma00103a034,PEO,[Cu]OCC[Au],[Cu]OCC[Au],,,[H]{[>]<OCC>[<]}O[H],H,OH,0.96969697,0.830782659,,,,,,,4200,4200,1.11,95.3461975,44.02238095,,,,,,,,,,,,,,,,,,,,,,,,,,,,,,,,,,,,,,,,,,,,,,,LiTFSI,O=S(=O)([N-]S(=O)(=O)C(F)(F)F)C(F)(F)F.[Li+],0.03030303,0.169217341,0.709421112,286.9332984,,,,,,,,,,-58,,105,0.00191,-2.718966633
,,1/27/2019,AMN,,,doi.org/10.1021/ma00103a034,PEO,[Cu]OCC[Au],[Cu]OCC[Au],,,[H]{[>]<OCC>[<]}O[H],H,OH,0.96969697,0.830782659,,,,,,,4200,4200,1.11,95.3461975,44.02238095,,,,,,,,,,,,,,,,,,,,,,,,,,,,,,,,,,,,,,,,,,,,,,,LiTFSI,O=S(=O)([N-]S(=O)(=O)C(F)(F)F)C(F)(F)F.[Li+],0.03030303,0.169217341,0.709421112,286.9332984,,,,,,,,,,-58,,100,0.00171,-2.76700389
,,1/27/2019,AMN,,,doi.org/10.1021/ma00103a034,PEO,[Cu]OCC[Au],[Cu]OCC[Au],,,[H]{[>]<OCC>[<]}O[H],H,OH,0.96969697,0.830782659,,,,,,,4200,4200,1.11,95.3461975,44.02238095,,,,,,,,,,,,,,,,,,,,,,,,,,,,,,,,,,,,,,,,,,,,,,,LiTFSI,O=S(=O)([N-]S(=O)(=O)C(F)(F)F)C(F)(F)F.[Li+],0.03030303,0.169217341,0.709421112,286.9332984,,,,,,,,,,-58,,95,0.00151,-2.821023053
,,1/27/2019,AMN,,,doi.org/10.1021/ma00103a034,PEO,[Cu]OCC[Au],[Cu]OCC[Au],,,[H]{[>]<OCC>[<]}O[H],H,OH,0.96969697,0.830782659,,,,,,,4200,4200,1.11,95.3461975,44.02238095,,,,,,,,,,,,,,,,,,,,,,,,,,,,,,,,,,,,,,,,,,,,,,,LiTFSI,O=S(=O)([N-]S(=O)(=O)C(F)(F)F)C(F)(F)F.[Li+],0.03030303,0.169217341,0.709421112,286.9332984,,,,,,,,,,-58,,90,0.00134,-2.872895202
,,1/27/2019,AMN,,,doi.org/10.1021/ma00103a034,PEO,[Cu]OCC[Au],[Cu]OCC[Au],,,[H]{[>]<OCC>[<]}O[H],H,OH,0.96969697,0.830782659,,,,,,,4200,4200,1.11,95.3461975,44.02238095,,,,,,,,,,,,,,,,,,,,,,,,,,,,,,,,,,,,,,,,,,,,,,,LiTFSI,O=S(=O)([N-]S(=O)(=O)C(F)(F)F)C(F)(F)F.[Li+],0.03030303,0.169217341,0.709421112,286.9332984,,,,,,,,,,-58,,85,0.00117,-2.931814138
,,1/27/2019,AMN,,,doi.org/10.1021/ma00103a034,PEO,[Cu]OCC[Au],[Cu]OCC[Au],,,[H]{[>]<OCC>[<]}O[H],H,OH,0.96969697,0.830782659,,,,,,,4200,4200,1.11,95.3461975,44.02238095,,,,,,,,,,,,,,,,,,,,,,,,,,,,,,,,,,,,,,,,,,,,,,,LiTFSI,O=S(=O)([N-]S(=O)(=O)C(F)(F)F)C(F)(F)F.[Li+],0.03030303,0.169217341,0.709421112,286.9332984,,,,,,,,,,-58,,80,0.00101,-2.995678626
,,1/27/2019,AMN,,,doi.org/10.1021/ma00103a034,PEO,[Cu]OCC[Au],[Cu]OCC[Au],,,[H]{[>]<OCC>[<]}O[H],H,OH,0.96969697,0.830782659,,,,,,,4200,4200,1.11,95.3461975,44.02238095,,,,,,,,,,,,,,,,,,,,,,,,,,,,,,,,,,,,,,,,,,,,,,,LiTFSI,O=S(=O)([N-]S(=O)(=O)C(F)(F)F)C(F)(F)F.[Li+],0.03030303,0.169217341,0.709421112,286.9332984,,,,,,,,,,-58,,75,0.00088,-3.055517328
,,1/27/2019,AMN,,,doi.org/10.1021/ma00103a034,PEO,[Cu]OCC[Au],[Cu]OCC[Au],,,[H]{[>]<OCC>[<]}O[H],H,OH,0.96969697,0.830782659,,,,,,,4200,4200,1.11,95.3461975,44.02238095,,,,,,,,,,,,,,,,,,,,,,,,,,,,,,,,,,,,,,,,,,,,,,,LiTFSI,O=S(=O)([N-]S(=O)(=O)C(F)(F)F)C(F)(F)F.[Li+],0.03030303,0.169217341,0.709421112,286.9332984,,,,,,,,,,-58,,70,0.00074,-3.13076828
,,1/27/2019,AMN,,,doi.org/10.1021/ma00103a034,PEO,[Cu]OCC[Au],[Cu]OCC[Au],,,[H]{[>]<OCC>[<]}O[H],H,OH,0.96969697,0.830782659,,,,,,,4200,4200,1.11,95.3461975,44.02238095,,,,,,,,,,,,,,,,,,,,,,,,,,,,,,,,,,,,,,,,,,,,,,,LiTFSI,O=S(=O)([N-]S(=O)(=O)C(F)(F)F)C(F)(F)F.[Li+],0.03030303,0.169217341,0.709421112,286.9332984,,,,,,,,,,-58,,65,0.00064,-3.193820026
,,1/27/2019,AMN,,,doi.org/10.1021/ma00103a034,PEO,[Cu]OCC[Au],[Cu]OCC[Au],,,[H]{[>]<OCC>[<]}O[H],H,OH,0.96969697,0.830782659,,,,,,,4200,4200,1.11,95.3461975,44.02238095,,,,,,,,,,,,,,,,,,,,,,,,,,,,,,,,,,,,,,,,,,,,,,,LiTFSI,O=S(=O)([N-]S(=O)(=O)C(F)(F)F)C(F)(F)F.[Li+],0.03030303,0.169217341,0.709421112,286.9332984,,,,,,,,,,-58,,60,0.00054,-3.26760624
,,1/27/2019,AMN,,,doi.org/10.1021/ma00103a034,PEO,[Cu]OCC[Au],[Cu]OCC[Au],,,[H]{[>]<OCC>[<]}O[H],H,OH,0.96969697,0.830782659,,,,,,,4200,4200,1.11,95.3461975,44.02238095,,,,,,,,,,,,,,,,,,,,,,,,,,,,,,,,,,,,,,,,,,,,,,,LiTFSI,O=S(=O)([N-]S(=O)(=O)C(F)(F)F)C(F)(F)F.[Li+],0.03030303,0.169217341,0.709421112,286.9332984,,,,,,,,,,-58,,55,0.000446,-3.350665141
,,1/27/2019,AMN,,,doi.org/10.1021/ma00103a034,PEO,[Cu]OCC[Au],[Cu]OCC[Au],,,[H]{[>]<OCC>[<]}O[H],H,OH,0.96969697,0.830782659,,,,,,,4200,4200,1.11,95.3461975,44.02238095,,,,,,,,,,,,,,,,,,,,,,,,,,,,,,,,,,,,,,,,,,,,,,,LiTFSI,O=S(=O)([N-]S(=O)(=O)C(F)(F)F)C(F)(F)F.[Li+],0.03030303,0.169217341,0.709421112,286.9332984,,,,,,,,,,-58,,50,0.000363,-3.440093375
,,1/27/2019,AMN,,,doi.org/10.1021/ma00103a034,PEO,[Cu]OCC[Au],[Cu]OCC[Au],,,[H]{[>]<OCC>[<]}O[H],H,OH,0.968054211,0.854558738,,,,,,,4200,4200,1.11,95.3461975,44.02238095,,,,,,,,,,,,,,,,,,,,,,,,,,,,,,,,,,,,,,,,,,,,,,,LiMPSA,COCCC[N-]S(=O)(=O)C(F)(F)F.[Li+],0.031945789,0.145441262,0.749148695,227.0415284,,,,,,,,,,-60,,115,0.00022,-3.657577319
,,1/27/2019,AMN,,,doi.org/10.1021/ma00103a034,PEO,[Cu]OCC[Au],[Cu]OCC[Au],,,[H]{[>]<OCC>[<]}O[H],H,OH,0.968054211,0.854558738,,,,,,,4200,4200,1.11,95.3461975,44.02238095,,,,,,,,,,,,,,,,,,,,,,,,,,,,,,,,,,,,,,,,,,,,,,,LiMPSA,COCCC[N-]S(=O)(=O)C(F)(F)F.[Li+],0.031945789,0.145441262,0.749148695,227.0415284,,,,,,,,,,-60,,110,0.000205,-3.688246139
,,1/27/2019,AMN,,,doi.org/10.1021/ma00103a034,PEO,[Cu]OCC[Au],[Cu]OCC[Au],,,[H]{[>]<OCC>[<]}O[H],H,OH,0.968054211,0.854558738,,,,,,,4200,4200,1.11,95.3461975,44.02238095,,,,,,,,,,,,,,,,,,,,,,,,,,,,,,,,,,,,,,,,,,,,,,,LiMPSA,COCCC[N-]S(=O)(=O)C(F)(F)F.[Li+],0.031945789,0.145441262,0.749148695,227.0415284,,,,,,,,,,-60,,105,0.000185,-3.732828272
,,1/27/2019,AMN,,,doi.org/10.1021/ma00103a034,PEO,[Cu]OCC[Au],[Cu]OCC[Au],,,[H]{[>]<OCC>[<]}O[H],H,OH,0.968054211,0.854558738,,,,,,,4200,4200,1.11,95.3461975,44.02238095,,,,,,,,,,,,,,,,,,,,,,,,,,,,,,,,,,,,,,,,,,,,,,,LiMPSA,COCCC[N-]S(=O)(=O)C(F)(F)F.[Li+],0.031945789,0.145441262,0.749148695,227.0415284,,,,,,,,,,-60,,100,0.00017,-3.769551079
,,1/27/2019,AMN,,,doi.org/10.1021/ma00103a034,PEO,[Cu]OCC[Au],[Cu]OCC[Au],,,[H]{[>]<OCC>[<]}O[H],H,OH,0.968054211,0.854558738,,,,,,,4200,4200,1.11,95.3461975,44.02238095,,,,,,,,,,,,,,,,,,,,,,,,,,,,,,,,,,,,,,,,,,,,,,,LiMPSA,COCCC[N-]S(=O)(=O)C(F)(F)F.[Li+],0.031945789,0.145441262,0.749148695,227.0415284,,,,,,,,,,-60,,95,0.000153,-3.815308569
,,1/27/2019,AMN,,,doi.org/10.1021/ma00103a034,PEO,[Cu]OCC[Au],[Cu]OCC[Au],,,[H]{[>]<OCC>[<]}O[H],H,OH,0.968054211,0.854558738,,,,,,,4200,4200,1.11,95.3461975,44.02238095,,,,,,,,,,,,,,,,,,,,,,,,,,,,,,,,,,,,,,,,,,,,,,,LiMPSA,COCCC[N-]S(=O)(=O)C(F)(F)F.[Li+],0.031945789,0.145441262,0.749148695,227.0415284,,,,,,,,,,-60,,90,0.000138,-3.860120914
,,1/27/2019,AMN,,,doi.org/10.1021/ma00103a034,PEO,[Cu]OCC[Au],[Cu]OCC[Au],,,[H]{[>]<OCC>[<]}O[H],H,OH,0.968054211,0.854558738,,,,,,,4200,4200,1.11,95.3461975,44.02238095,,,,,,,,,,,,,,,,,,,,,,,,,,,,,,,,,,,,,,,,,,,,,,,LiMPSA,COCCC[N-]S(=O)(=O)C(F)(F)F.[Li+],0.031945789,0.145441262,0.749148695,227.0415284,,,,,,,,,,-60,,85,0.000123,-3.910094889
,,1/27/2019,AMN,,,doi.org/10.1021/ma00103a034,PEO,[Cu]OCC[Au],[Cu]OCC[Au],,,[H]{[>]<OCC>[<]}O[H],H,OH,0.968054211,0.854558738,,,,,,,4200,4200,1.11,95.3461975,44.02238095,,,,,,,,,,,,,,,,,,,,,,,,,,,,,,,,,,,,,,,,,,,,,,,LiMPSA,COCCC[N-]S(=O)(=O)C(F)(F)F.[Li+],0.031945789,0.145441262,0.749148695,227.0415284,,,,,,,,,,-60,,80,0.00011,-3.958607315
,,1/27/2019,AMN,,,doi.org/10.1021/ma00103a034,PEO,[Cu]OCC[Au],[Cu]OCC[Au],,,[H]{[>]<OCC>[<]}O[H],H,OH,0.968054211,0.854558738,,,,,,,4200,4200,1.11,95.3461975,44.02238095,,,,,,,,,,,,,,,,,,,,,,,,,,,,,,,,,,,,,,,,,,,,,,,LiMPSA,COCCC[N-]S(=O)(=O)C(F)(F)F.[Li+],0.031945789,0.145441262,0.749148695,227.0415284,,,,,,,,,,-60,,75,9.60E-05,-4.017728767
,,1/27/2019,AMN,,,doi.org/10.1021/ma00103a034,PEO,[Cu]OCC[Au],[Cu]OCC[Au],,,[H]{[>]<OCC>[<]}O[H],H,OH,0.968054211,0.854558738,,,,,,,4200,4200,1.11,95.3461975,44.02238095,,,,,,,,,,,,,,,,,,,,,,,,,,,,,,,,,,,,,,,,,,,,,,,LiMPSA,COCCC[N-]S(=O)(=O)C(F)(F)F.[Li+],0.031945789,0.145441262,0.749148695,227.0415284,,,,,,,,,,-60,,70,8.30E-05,-4.080921908
,,1/27/2019,AMN,,,doi.org/10.1021/ma00103a034,PEO,[Cu]OCC[Au],[Cu]OCC[Au],,,[H]{[>]<OCC>[<]}O[H],H,OH,0.968054211,0.854558738,,,,,,,4200,4200,1.11,95.3461975,44.02238095,,,,,,,,,,,,,,,,,,,,,,,,,,,,,,,,,,,,,,,,,,,,,,,LiMPSA,COCCC[N-]S(=O)(=O)C(F)(F)F.[Li+],0.031945789,0.145441262,0.749148695,227.0415284,,,,,,,,,,-60,,65,7.20E-05,-4.142667504
,,1/27/2019,AMN,,,doi.org/10.1021/ma00103a034,PEO,[Cu]OCC[Au],[Cu]OCC[Au],,,[H]{[>]<OCC>[<]}O[H],H,OH,0.968054211,0.854558738,,,,,,,4200,4200,1.11,95.3461975,44.02238095,,,,,,,,,,,,,,,,,,,,,,,,,,,,,,,,,,,,,,,,,,,,,,,LiMPSA,COCCC[N-]S(=O)(=O)C(F)(F)F.[Li+],0.031945789,0.145441262,0.749148695,227.0415284,,,,,,,,,,-60,,60,6.10E-05,-4.214670165
,,1/27/2019,AMN,,,doi.org/10.1021/ma00103a034,PEO,[Cu]OCC[Au],[Cu]OCC[Au],,,[H]{[>]<OCC>[<]}O[H],H,OH,0.968054211,0.854558738,,,,,,,4200,4200,1.11,95.3461975,44.02238095,,,,,,,,,,,,,,,,,,,,,,,,,,,,,,,,,,,,,,,,,,,,,,,LiMPSA,COCCC[N-]S(=O)(=O)C(F)(F)F.[Li+],0.031945789,0.145441262,0.749148695,227.0415284,,,,,,,,,,-60,,55,5.20E-05,-4.283996656
,,1/27/2019,AMN,,,doi.org/10.1021/ma00103a034,PEO,[Cu]OCC[Au],[Cu]OCC[Au],,,[H]{[>]<OCC>[<]}O[H],H,OH,0.96,0.78642381,,,,,,,4200,4200,1.11,95.3461975,44.02238095,,,,,,,,,,,,,,,,,,,,,,,,,,,,,,,,,,,,,,,,,,,,,,,LiTFSI,O=S(=O)([N-]S(=O)(=O)C(F)(F)F)C(F)(F)F.[Li+],0.04,0.21357619,0.945894816,286.9332984,,,,,,,,,,-56,,100,0.00196,-2.707743929
,,1/27/2019,AMN,,,doi.org/10.1021/ma00103a034,PEO,[Cu]OCC[Au],[Cu]OCC[Au],,,[H]{[>]<OCC>[<]}O[H],H,OH,0.96,0.78642381,,,,,,,4200,4200,1.11,95.3461975,44.02238095,,,,,,,,,,,,,,,,,,,,,,,,,,,,,,,,,,,,,,,,,,,,,,,LiTFSI,O=S(=O)([N-]S(=O)(=O)C(F)(F)F)C(F)(F)F.[Li+],0.04,0.21357619,0.945894816,286.9332984,,,,,,,,,,-56,,95,0.00176,-2.754487332
,,1/27/2019,AMN,,,doi.org/10.1021/ma00103a034,PEO,[Cu]OCC[Au],[Cu]OCC[Au],,,[H]{[>]<OCC>[<]}O[H],H,OH,0.96,0.78642381,,,,,,,4200,4200,1.11,95.3461975,44.02238095,,,,,,,,,,,,,,,,,,,,,,,,,,,,,,,,,,,,,,,,,,,,,,,LiTFSI,O=S(=O)([N-]S(=O)(=O)C(F)(F)F)C(F)(F)F.[Li+],0.04,0.21357619,0.945894816,286.9332984,,,,,,,,,,-56,,90,0.00154,-2.812479279
,,1/27/2019,AMN,,,doi.org/10.1021/ma00103a034,PEO,[Cu]OCC[Au],[Cu]OCC[Au],,,[H]{[>]<OCC>[<]}O[H],H,OH,0.96,0.78642381,,,,,,,4200,4200,1.11,95.3461975,44.02238095,,,,,,,,,,,,,,,,,,,,,,,,,,,,,,,,,,,,,,,,,,,,,,,LiTFSI,O=S(=O)([N-]S(=O)(=O)C(F)(F)F)C(F)(F)F.[Li+],0.04,0.21357619,0.945894816,286.9332984,,,,,,,,,,-56,,85,0.00135,-2.869666232
,,1/27/2019,AMN,,,doi.org/10.1021/ma00103a034,PEO,[Cu]OCC[Au],[Cu]OCC[Au],,,[H]{[>]<OCC>[<]}O[H],H,OH,0.96,0.78642381,,,,,,,4200,4200,1.11,95.3461975,44.02238095,,,,,,,,,,,,,,,,,,,,,,,,,,,,,,,,,,,,,,,,,,,,,,,LiTFSI,O=S(=O)([N-]S(=O)(=O)C(F)(F)F)C(F)(F)F.[Li+],0.04,0.21357619,0.945894816,286.9332984,,,,,,,,,,-56,,80,0.00116,-2.935542011
,,1/27/2019,AMN,,,doi.org/10.1021/ma00103a034,PEO,[Cu]OCC[Au],[Cu]OCC[Au],,,[H]{[>]<OCC>[<]}O[H],H,OH,0.96,0.78642381,,,,,,,4200,4200,1.11,95.3461975,44.02238095,,,,,,,,,,,,,,,,,,,,,,,,,,,,,,,,,,,,,,,,,,,,,,,LiTFSI,O=S(=O)([N-]S(=O)(=O)C(F)(F)F)C(F)(F)F.[Li+],0.04,0.21357619,0.945894816,286.9332984,,,,,,,,,,-56,,75,0.00099,-3.004364805
,,1/27/2019,AMN,,,doi.org/10.1021/ma00103a034,PEO,[Cu]OCC[Au],[Cu]OCC[Au],,,[H]{[>]<OCC>[<]}O[H],H,OH,0.96,0.78642381,,,,,,,4200,4200,1.11,95.3461975,44.02238095,,,,,,,,,,,,,,,,,,,,,,,,,,,,,,,,,,,,,,,,,,,,,,,LiTFSI,O=S(=O)([N-]S(=O)(=O)C(F)(F)F)C(F)(F)F.[Li+],0.04,0.21357619,0.945894816,286.9332984,,,,,,,,,,-56,,70,0.00084,-3.075720714
,,1/27/2019,AMN,,,doi.org/10.1021/ma00103a034,PEO,[Cu]OCC[Au],[Cu]OCC[Au],,,[H]{[>]<OCC>[<]}O[H],H,OH,0.96,0.78642381,,,,,,,4200,4200,1.11,95.3461975,44.02238095,,,,,,,,,,,,,,,,,,,,,,,,,,,,,,,,,,,,,,,,,,,,,,,LiTFSI,O=S(=O)([N-]S(=O)(=O)C(F)(F)F)C(F)(F)F.[Li+],0.04,0.21357619,0.945894816,286.9332984,,,,,,,,,,-56,,65,0.00071,-3.148741651
,,1/27/2019,AMN,,,doi.org/10.1021/ma00103a034,PEO,[Cu]OCC[Au],[Cu]OCC[Au],,,[H]{[>]<OCC>[<]}O[H],H,OH,0.96,0.78642381,,,,,,,4200,4200,1.11,95.3461975,44.02238095,,,,,,,,,,,,,,,,,,,,,,,,,,,,,,,,,,,,,,,,,,,,,,,LiTFSI,O=S(=O)([N-]S(=O)(=O)C(F)(F)F)C(F)(F)F.[Li+],0.04,0.21357619,0.945894816,286.9332984,,,,,,,,,,-56,,60,0.00059,-3.229147988
,,1/27/2019,AMN,,,doi.org/10.1021/ma00103a034,PEO,[Cu]OCC[Au],[Cu]OCC[Au],,,[H]{[>]<OCC>[<]}O[H],H,OH,0.96,0.78642381,,,,,,,4200,4200,1.11,95.3461975,44.02238095,,,,,,,,,,,,,,,,,,,,,,,,,,,,,,,,,,,,,,,,,,,,,,,LiTFSI,O=S(=O)([N-]S(=O)(=O)C(F)(F)F)C(F)(F)F.[Li+],0.04,0.21357619,0.945894816,286.9332984,,,,,,,,,,-56,,55,0.00048,-3.318758763
,,1/27/2019,AMN,,,doi.org/10.1021/ma00103a034,PEO,[Cu]OCC[Au],[Cu]OCC[Au],,,[H]{[>]<OCC>[<]}O[H],H,OH,0.96,0.78642381,,,,,,,4200,4200,1.11,95.3461975,44.02238095,,,,,,,,,,,,,,,,,,,,,,,,,,,,,,,,,,,,,,,,,,,,,,,LiTFSI,O=S(=O)([N-]S(=O)(=O)C(F)(F)F)C(F)(F)F.[Li+],0.04,0.21357619,0.945894816,286.9332984,,,,,,,,,,-56,,50,0.000384,-3.415668776
,,1/27/2019,AMN,,,doi.org/10.1021/ma00103a034,PEO,[Cu]OCC[Au],[Cu]OCC[Au],,,[H]{[>]<OCC>[<]}O[H],H,OH,0.941176471,0.756236182,,,,,,,4200,4200,1.11,95.3461975,44.02238095,,,,,,,,,,,,,,,,,,,,,,,,,,,,,,,,,,,,,,,,,,,,,,,LiMPSA,COCCC[N-]S(=O)(=O)C(F)(F)F.[Li+],0.058823529,0.243763818,1.418842225,227.0415284,,,,,,,,,,-56.5,,115,0.00038,-3.420216403
,,1/27/2019,AMN,,,doi.org/10.1021/ma00103a034,PEO,[Cu]OCC[Au],[Cu]OCC[Au],,,[H]{[>]<OCC>[<]}O[H],H,OH,0.941176471,0.756236182,,,,,,,4200,4200,1.11,95.3461975,44.02238095,,,,,,,,,,,,,,,,,,,,,,,,,,,,,,,,,,,,,,,,,,,,,,,LiMPSA,COCCC[N-]S(=O)(=O)C(F)(F)F.[Li+],0.058823529,0.243763818,1.418842225,227.0415284,,,,,,,,,,-56.5,,110,0.000345,-3.462180905
,,1/27/2019,AMN,,,doi.org/10.1021/ma00103a034,PEO,[Cu]OCC[Au],[Cu]OCC[Au],,,[H]{[>]<OCC>[<]}O[H],H,OH,0.941176471,0.756236182,,,,,,,4200,4200,1.11,95.3461975,44.02238095,,,,,,,,,,,,,,,,,,,,,,,,,,,,,,,,,,,,,,,,,,,,,,,LiMPSA,COCCC[N-]S(=O)(=O)C(F)(F)F.[Li+],0.058823529,0.243763818,1.418842225,227.0415284,,,,,,,,,,-56.5,,105,0.00031,-3.508638306
,,1/27/2019,AMN,,,doi.org/10.1021/ma00103a034,PEO,[Cu]OCC[Au],[Cu]OCC[Au],,,[H]{[>]<OCC>[<]}O[H],H,OH,0.941176471,0.756236182,,,,,,,4200,4200,1.11,95.3461975,44.02238095,,,,,,,,,,,,,,,,,,,,,,,,,,,,,,,,,,,,,,,,,,,,,,,LiMPSA,COCCC[N-]S(=O)(=O)C(F)(F)F.[Li+],0.058823529,0.243763818,1.418842225,227.0415284,,,,,,,,,,-56.5,,100,0.000282,-3.549750892
,,1/27/2019,AMN,,,doi.org/10.1021/ma00103a034,PEO,[Cu]OCC[Au],[Cu]OCC[Au],,,[H]{[>]<OCC>[<]}O[H],H,OH,0.941176471,0.756236182,,,,,,,4200,4200,1.11,95.3461975,44.02238095,,,,,,,,,,,,,,,,,,,,,,,,,,,,,,,,,,,,,,,,,,,,,,,LiMPSA,COCCC[N-]S(=O)(=O)C(F)(F)F.[Li+],0.058823529,0.243763818,1.418842225,227.0415284,,,,,,,,,,-56.5,,95,0.000249,-3.603800653
,,1/27/2019,AMN,,,doi.org/10.1021/ma00103a034,PEO,[Cu]OCC[Au],[Cu]OCC[Au],,,[H]{[>]<OCC>[<]}O[H],H,OH,0.941176471,0.756236182,,,,,,,4200,4200,1.11,95.3461975,44.02238095,,,,,,,,,,,,,,,,,,,,,,,,,,,,,,,,,,,,,,,,,,,,,,,LiMPSA,COCCC[N-]S(=O)(=O)C(F)(F)F.[Li+],0.058823529,0.243763818,1.418842225,227.0415284,,,,,,,,,,-56.5,,90,0.000223,-3.651695137
,,1/27/2019,AMN,,,doi.org/10.1021/ma00103a034,PEO,[Cu]OCC[Au],[Cu]OCC[Au],,,[H]{[>]<OCC>[<]}O[H],H,OH,0.941176471,0.756236182,,,,,,,4200,4200,1.11,95.3461975,44.02238095,,,,,,,,,,,,,,,,,,,,,,,,,,,,,,,,,,,,,,,,,,,,,,,LiMPSA,COCCC[N-]S(=O)(=O)C(F)(F)F.[Li+],0.058823529,0.243763818,1.418842225,227.0415284,,,,,,,,,,-56.5,,85,0.000194,-3.71219827
,,1/27/2019,AMN,,,doi.org/10.1021/ma00103a034,PEO,[Cu]OCC[Au],[Cu]OCC[Au],,,[H]{[>]<OCC>[<]}O[H],H,OH,0.941176471,0.756236182,,,,,,,4200,4200,1.11,95.3461975,44.02238095,,,,,,,,,,,,,,,,,,,,,,,,,,,,,,,,,,,,,,,,,,,,,,,LiMPSA,COCCC[N-]S(=O)(=O)C(F)(F)F.[Li+],0.058823529,0.243763818,1.418842225,227.0415284,,,,,,,,,,-56.5,,80,0.000168,-3.774690718
,,1/27/2019,AMN,,,doi.org/10.1021/ma00103a034,PEO,[Cu]OCC[Au],[Cu]OCC[Au],,,[H]{[>]<OCC>[<]}O[H],H,OH,0.941176471,0.756236182,,,,,,,4200,4200,1.11,95.3461975,44.02238095,,,,,,,,,,,,,,,,,,,,,,,,,,,,,,,,,,,,,,,,,,,,,,,LiMPSA,COCCC[N-]S(=O)(=O)C(F)(F)F.[Li+],0.058823529,0.243763818,1.418842225,227.0415284,,,,,,,,,,-56.5,,75,0.000144,-3.841637508
,,1/27/2019,AMN,,,doi.org/10.1021/ma00103a034,PEO,[Cu]OCC[Au],[Cu]OCC[Au],,,[H]{[>]<OCC>[<]}O[H],H,OH,0.941176471,0.756236182,,,,,,,4200,4200,1.11,95.3461975,44.02238095,,,,,,,,,,,,,,,,,,,,,,,,,,,,,,,,,,,,,,,,,,,,,,,LiMPSA,COCCC[N-]S(=O)(=O)C(F)(F)F.[Li+],0.058823529,0.243763818,1.418842225,227.0415284,,,,,,,,,,-56.5,,70,0.000122,-3.913640169
,,1/27/2019,AMN,,,doi.org/10.1021/ma00103a034,PEO,[Cu]OCC[Au],[Cu]OCC[Au],,,[H]{[>]<OCC>[<]}O[H],H,OH,0.941176471,0.756236182,,,,,,,4200,4200,1.11,95.3461975,44.02238095,,,,,,,,,,,,,,,,,,,,,,,,,,,,,,,,,,,,,,,,,,,,,,,LiMPSA,COCCC[N-]S(=O)(=O)C(F)(F)F.[Li+],0.058823529,0.243763818,1.418842225,227.0415284,,,,,,,,,,-56.5,,65,0.000102,-3.991399828
,,1/27/2019,AMN,,,doi.org/10.1021/ma00103a034,PEO,[Cu]OCC[Au],[Cu]OCC[Au],,,[H]{[>]<OCC>[<]}O[H],H,OH,0.941176471,0.756236182,,,,,,,4200,4200,1.11,95.3461975,44.02238095,,,,,,,,,,,,,,,,,,,,,,,,,,,,,,,,,,,,,,,,,,,,,,,LiMPSA,COCCC[N-]S(=O)(=O)C(F)(F)F.[Li+],0.058823529,0.243763818,1.418842225,227.0415284,,,,,,,,,,-56.5,,60,8.60E-05,-4.065501549
,,1/27/2019,AMN,,,doi.org/10.1021/ma00103a034,PEO,[Cu]OCC[Au],[Cu]OCC[Au],,,[H]{[>]<OCC>[<]}O[H],H,OH,0.941176471,0.756236182,,,,,,,4200,4200,1.11,95.3461975,44.02238095,,,,,,,,,,,,,,,,,,,,,,,,,,,,,,,,,,,,,,,,,,,,,,,LiMPSA,COCCC[N-]S(=O)(=O)C(F)(F)F.[Li+],0.058823529,0.243763818,1.418842225,227.0415284,,,,,,,,,,-56.5,,55,6.90E-05,-4.161150909
,,1/27/2019,AMN,,,doi.org/10.1021/ma00103a034,PEO,[Cu]OCC[Au],[Cu]OCC[Au],,,[H]{[>]<OCC>[<]}O[H],H,OH,0.941176471,0.71054596,,,,,,,4200,4200,1.11,95.3461975,44.02238095,,,,,,,,,,,,,,,,,,,,,,,,,,,,,,,,,,,,,,,,,,,,,,,LiTFSI,O=S(=O)([N-]S(=O)(=O)C(F)(F)F)C(F)(F)F.[Li+],0.058823529,0.28945404,1.418842225,286.9332984,,,,,,,,,,-50,,95,0.00206,-2.68613278
,,1/27/2019,AMN,,,doi.org/10.1021/ma00103a034,PEO,[Cu]OCC[Au],[Cu]OCC[Au],,,[H]{[>]<OCC>[<]}O[H],H,OH,0.941176471,0.71054596,,,,,,,4200,4200,1.11,95.3461975,44.02238095,,,,,,,,,,,,,,,,,,,,,,,,,,,,,,,,,,,,,,,,,,,,,,,LiTFSI,O=S(=O)([N-]S(=O)(=O)C(F)(F)F)C(F)(F)F.[Li+],0.058823529,0.28945404,1.418842225,286.9332984,,,,,,,,,,-50,,90,0.00179,-2.747146969
,,1/27/2019,AMN,,,doi.org/10.1021/ma00103a034,PEO,[Cu]OCC[Au],[Cu]OCC[Au],,,[H]{[>]<OCC>[<]}O[H],H,OH,0.941176471,0.71054596,,,,,,,4200,4200,1.11,95.3461975,44.02238095,,,,,,,,,,,,,,,,,,,,,,,,,,,,,,,,,,,,,,,,,,,,,,,LiTFSI,O=S(=O)([N-]S(=O)(=O)C(F)(F)F)C(F)(F)F.[Li+],0.058823529,0.28945404,1.418842225,286.9332984,,,,,,,,,,-50,,85,0.00155,-2.809668302
,,1/27/2019,AMN,,,doi.org/10.1021/ma00103a034,PEO,[Cu]OCC[Au],[Cu]OCC[Au],,,[H]{[>]<OCC>[<]}O[H],H,OH,0.941176471,0.71054596,,,,,,,4200,4200,1.11,95.3461975,44.02238095,,,,,,,,,,,,,,,,,,,,,,,,,,,,,,,,,,,,,,,,,,,,,,,LiTFSI,O=S(=O)([N-]S(=O)(=O)C(F)(F)F)C(F)(F)F.[Li+],0.058823529,0.28945404,1.418842225,286.9332984,,,,,,,,,,-50,,80,0.00132,-2.879426069
,,1/27/2019,AMN,,,doi.org/10.1021/ma00103a034,PEO,[Cu]OCC[Au],[Cu]OCC[Au],,,[H]{[>]<OCC>[<]}O[H],H,OH,0.941176471,0.71054596,,,,,,,4200,4200,1.11,95.3461975,44.02238095,,,,,,,,,,,,,,,,,,,,,,,,,,,,,,,,,,,,,,,,,,,,,,,LiTFSI,O=S(=O)([N-]S(=O)(=O)C(F)(F)F)C(F)(F)F.[Li+],0.058823529,0.28945404,1.418842225,286.9332984,,,,,,,,,,-50,,75,0.00111,-2.954677021
,,1/27/2019,AMN,,,doi.org/10.1021/ma00103a034,PEO,[Cu]OCC[Au],[Cu]OCC[Au],,,[H]{[>]<OCC>[<]}O[H],H,OH,0.941176471,0.71054596,,,,,,,4200,4200,1.11,95.3461975,44.02238095,,,,,,,,,,,,,,,,,,,,,,,,,,,,,,,,,,,,,,,,,,,,,,,LiTFSI,O=S(=O)([N-]S(=O)(=O)C(F)(F)F)C(F)(F)F.[Li+],0.058823529,0.28945404,1.418842225,286.9332984,,,,,,,,,,-50,,70,0.00094,-3.026872146
,,1/27/2019,AMN,,,doi.org/10.1021/ma00103a034,PEO,[Cu]OCC[Au],[Cu]OCC[Au],,,[H]{[>]<OCC>[<]}O[H],H,OH,0.941176471,0.71054596,,,,,,,4200,4200,1.11,95.3461975,44.02238095,,,,,,,,,,,,,,,,,,,,,,,,,,,,,,,,,,,,,,,,,,,,,,,LiTFSI,O=S(=O)([N-]S(=O)(=O)C(F)(F)F)C(F)(F)F.[Li+],0.058823529,0.28945404,1.418842225,286.9332984,,,,,,,,,,-50,,65,0.00077,-3.113509275
,,1/27/2019,AMN,,,doi.org/10.1021/ma00103a034,PEO,[Cu]OCC[Au],[Cu]OCC[Au],,,[H]{[>]<OCC>[<]}O[H],H,OH,0.941176471,0.71054596,,,,,,,4200,4200,1.11,95.3461975,44.02238095,,,,,,,,,,,,,,,,,,,,,,,,,,,,,,,,,,,,,,,,,,,,,,,LiTFSI,O=S(=O)([N-]S(=O)(=O)C(F)(F)F)C(F)(F)F.[Li+],0.058823529,0.28945404,1.418842225,286.9332984,,,,,,,,,,-50,,60,0.00061,-3.214670165
,,1/27/2019,AMN,,,doi.org/10.1021/ma00103a034,PEO,[Cu]OCC[Au],[Cu]OCC[Au],,,[H]{[>]<OCC>[<]}O[H],H,OH,0.941176471,0.71054596,,,,,,,4200,4200,1.11,95.3461975,44.02238095,,,,,,,,,,,,,,,,,,,,,,,,,,,,,,,,,,,,,,,,,,,,,,,LiTFSI,O=S(=O)([N-]S(=O)(=O)C(F)(F)F)C(F)(F)F.[Li+],0.058823529,0.28945404,1.418842225,286.9332984,,,,,,,,,,-50,,55,0.00049,-3.30980392
,,1/27/2019,AMN,,,doi.org/10.1021/ma00103a034,PEO,[Cu]OCC[Au],[Cu]OCC[Au],,,[H]{[>]<OCC>[<]}O[H],H,OH,0.941176471,0.71054596,,,,,,,4200,4200,1.11,95.3461975,44.02238095,,,,,,,,,,,,,,,,,,,,,,,,,,,,,,,,,,,,,,,,,,,,,,,LiTFSI,O=S(=O)([N-]S(=O)(=O)C(F)(F)F)C(F)(F)F.[Li+],0.058823529,0.28945404,1.418842225,286.9332984,,,,,,,,,,-50,,50,0.000381,-3.419075024
,,1/27/2019,AMN,,,doi.org/10.1021/ma00103a034,PEO,[Cu]OCC[Au],[Cu]OCC[Au],,,[H]{[>]<OCC>[<]}O[H],H,OH,0.923076923,0.699406206,,,,,,,4200,4200,1.11,95.3461975,44.02238095,,,,,,,,,,,,,,,,,,,,,,,,,,,,,,,,,,,,,,,,,,,,,,,LiMPSA,COCCC[N-]S(=O)(=O)C(F)(F)F.[Li+],0.076923077,0.300593794,1.891789633,227.0415284,,,,,,,,,,-53.5,,115,0.000395,-3.403402904
,,1/27/2019,AMN,,,doi.org/10.1021/ma00103a034,PEO,[Cu]OCC[Au],[Cu]OCC[Au],,,[H]{[>]<OCC>[<]}O[H],H,OH,0.923076923,0.699406206,,,,,,,4200,4200,1.11,95.3461975,44.02238095,,,,,,,,,,,,,,,,,,,,,,,,,,,,,,,,,,,,,,,,,,,,,,,LiMPSA,COCCC[N-]S(=O)(=O)C(F)(F)F.[Li+],0.076923077,0.300593794,1.891789633,227.0415284,,,,,,,,,,-53.5,,110,0.000353,-3.452225295
,,1/27/2019,AMN,,,doi.org/10.1021/ma00103a034,PEO,[Cu]OCC[Au],[Cu]OCC[Au],,,[H]{[>]<OCC>[<]}O[H],H,OH,0.923076923,0.699406206,,,,,,,4200,4200,1.11,95.3461975,44.02238095,,,,,,,,,,,,,,,,,,,,,,,,,,,,,,,,,,,,,,,,,,,,,,,LiMPSA,COCCC[N-]S(=O)(=O)C(F)(F)F.[Li+],0.076923077,0.300593794,1.891789633,227.0415284,,,,,,,,,,-53.5,,105,0.000315,-3.501689446
,,1/27/2019,AMN,,,doi.org/10.1021/ma00103a034,PEO,[Cu]OCC[Au],[Cu]OCC[Au],,,[H]{[>]<OCC>[<]}O[H],H,OH,0.923076923,0.699406206,,,,,,,4200,4200,1.11,95.3461975,44.02238095,,,,,,,,,,,,,,,,,,,,,,,,,,,,,,,,,,,,,,,,,,,,,,,LiMPSA,COCCC[N-]S(=O)(=O)C(F)(F)F.[Li+],0.076923077,0.300593794,1.891789633,227.0415284,,,,,,,,,,-53.5,,100,0.000279,-3.554395797
,,1/27/2019,AMN,,,doi.org/10.1021/ma00103a034,PEO,[Cu]OCC[Au],[Cu]OCC[Au],,,[H]{[>]<OCC>[<]}O[H],H,OH,0.923076923,0.699406206,,,,,,,4200,4200,1.11,95.3461975,44.02238095,,,,,,,,,,,,,,,,,,,,,,,,,,,,,,,,,,,,,,,,,,,,,,,LiMPSA,COCCC[N-]S(=O)(=O)C(F)(F)F.[Li+],0.076923077,0.300593794,1.891789633,227.0415284,,,,,,,,,,-53.5,,95,0.000243,-3.614393726
,,1/27/2019,AMN,,,doi.org/10.1021/ma00103a034,PEO,[Cu]OCC[Au],[Cu]OCC[Au],,,[H]{[>]<OCC>[<]}O[H],H,OH,0.923076923,0.699406206,,,,,,,4200,4200,1.11,95.3461975,44.02238095,,,,,,,,,,,,,,,,,,,,,,,,,,,,,,,,,,,,,,,,,,,,,,,LiMPSA,COCCC[N-]S(=O)(=O)C(F)(F)F.[Li+],0.076923077,0.300593794,1.891789633,227.0415284,,,,,,,,,,-53.5,,90,0.000214,-3.669586227
,,1/27/2019,AMN,,,doi.org/10.1021/ma00103a034,PEO,[Cu]OCC[Au],[Cu]OCC[Au],,,[H]{[>]<OCC>[<]}O[H],H,OH,0.923076923,0.699406206,,,,,,,4200,4200,1.11,95.3461975,44.02238095,,,,,,,,,,,,,,,,,,,,,,,,,,,,,,,,,,,,,,,,,,,,,,,LiMPSA,COCCC[N-]S(=O)(=O)C(F)(F)F.[Li+],0.076923077,0.300593794,1.891789633,227.0415284,,,,,,,,,,-53.5,,85,0.000186,-3.730487056
,,1/27/2019,AMN,,,doi.org/10.1021/ma00103a034,PEO,[Cu]OCC[Au],[Cu]OCC[Au],,,[H]{[>]<OCC>[<]}O[H],H,OH,0.923076923,0.699406206,,,,,,,4200,4200,1.11,95.3461975,44.02238095,,,,,,,,,,,,,,,,,,,,,,,,,,,,,,,,,,,,,,,,,,,,,,,LiMPSA,COCCC[N-]S(=O)(=O)C(F)(F)F.[Li+],0.076923077,0.300593794,1.891789633,227.0415284,,,,,,,,,,-53.5,,80,0.00016,-3.795880017
,,1/27/2019,AMN,,,doi.org/10.1021/ma00103a034,PEO,[Cu]OCC[Au],[Cu]OCC[Au],,,[H]{[>]<OCC>[<]}O[H],H,OH,0.923076923,0.699406206,,,,,,,4200,4200,1.11,95.3461975,44.02238095,,,,,,,,,,,,,,,,,,,,,,,,,,,,,,,,,,,,,,,,,,,,,,,LiMPSA,COCCC[N-]S(=O)(=O)C(F)(F)F.[Li+],0.076923077,0.300593794,1.891789633,227.0415284,,,,,,,,,,-53.5,,75,0.000138,-3.860120914
,,1/27/2019,AMN,,,doi.org/10.1021/ma00103a034,PEO,[Cu]OCC[Au],[Cu]OCC[Au],,,[H]{[>]<OCC>[<]}O[H],H,OH,0.923076923,0.699406206,,,,,,,4200,4200,1.11,95.3461975,44.02238095,,,,,,,,,,,,,,,,,,,,,,,,,,,,,,,,,,,,,,,,,,,,,,,LiMPSA,COCCC[N-]S(=O)(=O)C(F)(F)F.[Li+],0.076923077,0.300593794,1.891789633,227.0415284,,,,,,,,,,-53.5,,70,0.000115,-3.93930216
,,1/27/2019,AMN,,,doi.org/10.1021/ma00103a034,PEO,[Cu]OCC[Au],[Cu]OCC[Au],,,[H]{[>]<OCC>[<]}O[H],H,OH,0.923076923,0.699406206,,,,,,,4200,4200,1.11,95.3461975,44.02238095,,,,,,,,,,,,,,,,,,,,,,,,,,,,,,,,,,,,,,,,,,,,,,,LiMPSA,COCCC[N-]S(=O)(=O)C(F)(F)F.[Li+],0.076923077,0.300593794,1.891789633,227.0415284,,,,,,,,,,-53.5,,65,9.70E-05,-4.013228266
,,1/27/2019,AMN,,,doi.org/10.1021/ma00103a034,PEO,[Cu]OCC[Au],[Cu]OCC[Au],,,[H]{[>]<OCC>[<]}O[H],H,OH,0.923076923,0.699406206,,,,,,,4200,4200,1.11,95.3461975,44.02238095,,,,,,,,,,,,,,,,,,,,,,,,,,,,,,,,,,,,,,,,,,,,,,,LiMPSA,COCCC[N-]S(=O)(=O)C(F)(F)F.[Li+],0.076923077,0.300593794,1.891789633,227.0415284,,,,,,,,,,-53.5,,60,7.90E-05,-4.102372909
,,1/27/2019,AMN,,,doi.org/10.1021/ma00103a034,PEO,[Cu]OCC[Au],[Cu]OCC[Au],,,[H]{[>]<OCC>[<]}O[H],H,OH,0.923076923,0.699406206,,,,,,,4200,4200,1.11,95.3461975,44.02238095,,,,,,,,,,,,,,,,,,,,,,,,,,,,,,,,,,,,,,,,,,,,,,,LiMPSA,COCCC[N-]S(=O)(=O)C(F)(F)F.[Li+],0.076923077,0.300593794,1.891789633,227.0415284,,,,,,,,,,-53.5,,55,6.40E-05,-4.193820026
,,1/27/2019,AMN,,,doi.org/10.1021/ma00103a034,PEO,[Cu]OCC[Au],[Cu]OCC[Au],,,[H]{[>]<OCC>[<]}O[H],H,OH,0.916666667,0.627929292,,,,,,,4200,4200,1.11,95.3461975,44.02238095,,,,,,,,,,,,,,,,,,,,,,,,,,,,,,,,,,,,,,,,,,,,,,,LiTFSI,O=S(=O)([N-]S(=O)(=O)C(F)(F)F)C(F)(F)F.[Li+],0.083333333,0.372070708,2.063770509,286.9332984,,,,,,,,,,-43,,115,0.00384,-2.415668776
,,1/27/2019,AMN,,,doi.org/10.1021/ma00103a034,PEO,[Cu]OCC[Au],[Cu]OCC[Au],,,[H]{[>]<OCC>[<]}O[H],H,OH,0.916666667,0.627929292,,,,,,,4200,4200,1.11,95.3461975,44.02238095,,,,,,,,,,,,,,,,,,,,,,,,,,,,,,,,,,,,,,,,,,,,,,,LiTFSI,O=S(=O)([N-]S(=O)(=O)C(F)(F)F)C(F)(F)F.[Li+],0.083333333,0.372070708,2.063770509,286.9332984,,,,,,,,,,-43,,110,0.00337,-2.472370099
,,1/27/2019,AMN,,,doi.org/10.1021/ma00103a034,PEO,[Cu]OCC[Au],[Cu]OCC[Au],,,[H]{[>]<OCC>[<]}O[H],H,OH,0.916666667,0.627929292,,,,,,,4200,4200,1.11,95.3461975,44.02238095,,,,,,,,,,,,,,,,,,,,,,,,,,,,,,,,,,,,,,,,,,,,,,,LiTFSI,O=S(=O)([N-]S(=O)(=O)C(F)(F)F)C(F)(F)F.[Li+],0.083333333,0.372070708,2.063770509,286.9332984,,,,,,,,,,-43,,105,0.00294,-2.53165267
,,1/27/2019,AMN,,,doi.org/10.1021/ma00103a034,PEO,[Cu]OCC[Au],[Cu]OCC[Au],,,[H]{[>]<OCC>[<]}O[H],H,OH,0.916666667,0.627929292,,,,,,,4200,4200,1.11,95.3461975,44.02238095,,,,,,,,,,,,,,,,,,,,,,,,,,,,,,,,,,,,,,,,,,,,,,,LiTFSI,O=S(=O)([N-]S(=O)(=O)C(F)(F)F)C(F)(F)F.[Li+],0.083333333,0.372070708,2.063770509,286.9332984,,,,,,,,,,-43,,100,0.0025,-2.602059991
,,1/27/2019,AMN,,,doi.org/10.1021/ma00103a034,PEO,[Cu]OCC[Au],[Cu]OCC[Au],,,[H]{[>]<OCC>[<]}O[H],H,OH,0.916666667,0.627929292,,,,,,,4200,4200,1.11,95.3461975,44.02238095,,,,,,,,,,,,,,,,,,,,,,,,,,,,,,,,,,,,,,,,,,,,,,,LiTFSI,O=S(=O)([N-]S(=O)(=O)C(F)(F)F)C(F)(F)F.[Li+],0.083333333,0.372070708,2.063770509,286.9332984,,,,,,,,,,-43,,95,0.00218,-2.661543506
,,1/27/2019,AMN,,,doi.org/10.1021/ma00103a034,PEO,[Cu]OCC[Au],[Cu]OCC[Au],,,[H]{[>]<OCC>[<]}O[H],H,OH,0.916666667,0.627929292,,,,,,,4200,4200,1.11,95.3461975,44.02238095,,,,,,,,,,,,,,,,,,,,,,,,,,,,,,,,,,,,,,,,,,,,,,,LiTFSI,O=S(=O)([N-]S(=O)(=O)C(F)(F)F)C(F)(F)F.[Li+],0.083333333,0.372070708,2.063770509,286.9332984,,,,,,,,,,-43,,90,0.00187,-2.728158393
,,1/27/2019,AMN,,,doi.org/10.1021/ma00103a034,PEO,[Cu]OCC[Au],[Cu]OCC[Au],,,[H]{[>]<OCC>[<]}O[H],H,OH,0.916666667,0.627929292,,,,,,,4200,4200,1.11,95.3461975,44.02238095,,,,,,,,,,,,,,,,,,,,,,,,,,,,,,,,,,,,,,,,,,,,,,,LiTFSI,O=S(=O)([N-]S(=O)(=O)C(F)(F)F)C(F)(F)F.[Li+],0.083333333,0.372070708,2.063770509,286.9332984,,,,,,,,,,-43,,85,0.00156,-2.806875402
,,1/27/2019,AMN,,,doi.org/10.1021/ma00103a034,PEO,[Cu]OCC[Au],[Cu]OCC[Au],,,[H]{[>]<OCC>[<]}O[H],H,OH,0.916666667,0.627929292,,,,,,,4200,4200,1.11,95.3461975,44.02238095,,,,,,,,,,,,,,,,,,,,,,,,,,,,,,,,,,,,,,,,,,,,,,,LiTFSI,O=S(=O)([N-]S(=O)(=O)C(F)(F)F)C(F)(F)F.[Li+],0.083333333,0.372070708,2.063770509,286.9332984,,,,,,,,,,-43,,80,0.00126,-2.899629455
,,1/27/2019,AMN,,,doi.org/10.1021/ma00103a034,PEO,[Cu]OCC[Au],[Cu]OCC[Au],,,[H]{[>]<OCC>[<]}O[H],H,OH,0.916666667,0.627929292,,,,,,,4200,4200,1.11,95.3461975,44.02238095,,,,,,,,,,,,,,,,,,,,,,,,,,,,,,,,,,,,,,,,,,,,,,,LiTFSI,O=S(=O)([N-]S(=O)(=O)C(F)(F)F)C(F)(F)F.[Li+],0.083333333,0.372070708,2.063770509,286.9332984,,,,,,,,,,-43,,75,0.00104,-2.982966661
,,1/27/2019,AMN,,,doi.org/10.1021/ma00103a034,PEO,[Cu]OCC[Au],[Cu]OCC[Au],,,[H]{[>]<OCC>[<]}O[H],H,OH,0.916666667,0.627929292,,,,,,,4200,4200,1.11,95.3461975,44.02238095,,,,,,,,,,,,,,,,,,,,,,,,,,,,,,,,,,,,,,,,,,,,,,,LiTFSI,O=S(=O)([N-]S(=O)(=O)C(F)(F)F)C(F)(F)F.[Li+],0.083333333,0.372070708,2.063770509,286.9332984,,,,,,,,,,-43,,70,0.00084,-3.075720714
,,1/27/2019,AMN,,,doi.org/10.1021/ma00103a034,PEO,[Cu]OCC[Au],[Cu]OCC[Au],,,[H]{[>]<OCC>[<]}O[H],H,OH,0.916666667,0.627929292,,,,,,,4200,4200,1.11,95.3461975,44.02238095,,,,,,,,,,,,,,,,,,,,,,,,,,,,,,,,,,,,,,,,,,,,,,,LiTFSI,O=S(=O)([N-]S(=O)(=O)C(F)(F)F)C(F)(F)F.[Li+],0.083333333,0.372070708,2.063770509,286.9332984,,,,,,,,,,-43,,65,0.00067,-3.173925197
,,1/27/2019,AMN,,,doi.org/10.1021/ma00103a034,PEO,[Cu]OCC[Au],[Cu]OCC[Au],,,[H]{[>]<OCC>[<]}O[H],H,OH,0.916666667,0.627929292,,,,,,,4200,4200,1.11,95.3461975,44.02238095,,,,,,,,,,,,,,,,,,,,,,,,,,,,,,,,,,,,,,,,,,,,,,,LiTFSI,O=S(=O)([N-]S(=O)(=O)C(F)(F)F)C(F)(F)F.[Li+],0.083333333,0.372070708,2.063770509,286.9332984,,,,,,,,,,-43,,60,0.00052,-3.283996656
,,1/27/2019,AMN,,,doi.org/10.1021/ma00103a034,PEO,[Cu]OCC[Au],[Cu]OCC[Au],,,[H]{[>]<OCC>[<]}O[H],H,OH,0.916666667,0.627929292,,,,,,,4200,4200,1.11,95.3461975,44.02238095,,,,,,,,,,,,,,,,,,,,,,,,,,,,,,,,,,,,,,,,,,,,,,,LiTFSI,O=S(=O)([N-]S(=O)(=O)C(F)(F)F)C(F)(F)F.[Li+],0.083333333,0.372070708,2.063770509,286.9332984,,,,,,,,,,-43,,55,0.000392,-3.406713933
,,1/27/2019,AMN,,,doi.org/10.1021/ma00103a034,PEO,[Cu]OCC[Au],[Cu]OCC[Au],,,[H]{[>]<OCC>[<]}O[H],H,OH,0.916666667,0.627929292,,,,,,,4200,4200,1.11,95.3461975,44.02238095,,,,,,,,,,,,,,,,,,,,,,,,,,,,,,,,,,,,,,,,,,,,,,,LiTFSI,O=S(=O)([N-]S(=O)(=O)C(F)(F)F)C(F)(F)F.[Li+],0.083333333,0.372070708,2.063770509,286.9332984,,,,,,,,,,-43,,50,0.000296,-3.528708289
,,1/27/2019,AMN,,,doi.org/10.1021/ma00103a034,PEO,[Cu]OCC[Au],[Cu]OCC[Au],,,[H]{[>]<OCC>[<]}O[H],H,OH,0.909090909,0.65974326,,,,,,,4200,4200,1.11,95.3461975,44.02238095,,,,,,,,,,,,,,,,,,,,,,,,,,,,,,,,,,,,,,,,,,,,,,,LiMPSA,COCCC[N-]S(=O)(=O)C(F)(F)F.[Li+],0.090909091,0.34025674,2.27014756,227.0415284,,,,,,,,,,-53,,115,0.000366,-3.436518915
,,1/27/2019,AMN,,,doi.org/10.1021/ma00103a034,PEO,[Cu]OCC[Au],[Cu]OCC[Au],,,[H]{[>]<OCC>[<]}O[H],H,OH,0.909090909,0.65974326,,,,,,,4200,4200,1.11,95.3461975,44.02238095,,,,,,,,,,,,,,,,,,,,,,,,,,,,,,,,,,,,,,,,,,,,,,,LiMPSA,COCCC[N-]S(=O)(=O)C(F)(F)F.[Li+],0.090909091,0.34025674,2.27014756,227.0415284,,,,,,,,,,-53,,110,0.000328,-3.484126156
,,1/27/2019,AMN,,,doi.org/10.1021/ma00103a034,PEO,[Cu]OCC[Au],[Cu]OCC[Au],,,[H]{[>]<OCC>[<]}O[H],H,OH,0.909090909,0.65974326,,,,,,,4200,4200,1.11,95.3461975,44.02238095,,,,,,,,,,,,,,,,,,,,,,,,,,,,,,,,,,,,,,,,,,,,,,,LiMPSA,COCCC[N-]S(=O)(=O)C(F)(F)F.[Li+],0.090909091,0.34025674,2.27014756,227.0415284,,,,,,,,,,-53,,105,0.000291,-3.536107011
,,1/27/2019,AMN,,,doi.org/10.1021/ma00103a034,PEO,[Cu]OCC[Au],[Cu]OCC[Au],,,[H]{[>]<OCC>[<]}O[H],H,OH,0.909090909,0.65974326,,,,,,,4200,4200,1.11,95.3461975,44.02238095,,,,,,,,,,,,,,,,,,,,,,,,,,,,,,,,,,,,,,,,,,,,,,,LiMPSA,COCCC[N-]S(=O)(=O)C(F)(F)F.[Li+],0.090909091,0.34025674,2.27014756,227.0415284,,,,,,,,,,-53,,100,0.000257,-3.590066877
,,1/27/2019,AMN,,,doi.org/10.1021/ma00103a034,PEO,[Cu]OCC[Au],[Cu]OCC[Au],,,[H]{[>]<OCC>[<]}O[H],H,OH,0.909090909,0.65974326,,,,,,,4200,4200,1.11,95.3461975,44.02238095,,,,,,,,,,,,,,,,,,,,,,,,,,,,,,,,,,,,,,,,,,,,,,,LiMPSA,COCCC[N-]S(=O)(=O)C(F)(F)F.[Li+],0.090909091,0.34025674,2.27014756,227.0415284,,,,,,,,,,-53,,95,0.000223,-3.651695137
,,1/27/2019,AMN,,,doi.org/10.1021/ma00103a034,PEO,[Cu]OCC[Au],[Cu]OCC[Au],,,[H]{[>]<OCC>[<]}O[H],H,OH,0.909090909,0.65974326,,,,,,,4200,4200,1.11,95.3461975,44.02238095,,,,,,,,,,,,,,,,,,,,,,,,,,,,,,,,,,,,,,,,,,,,,,,LiMPSA,COCCC[N-]S(=O)(=O)C(F)(F)F.[Li+],0.090909091,0.34025674,2.27014756,227.0415284,,,,,,,,,,-53,,90,0.000194,-3.71219827
,,1/27/2019,AMN,,,doi.org/10.1021/ma00103a034,PEO,[Cu]OCC[Au],[Cu]OCC[Au],,,[H]{[>]<OCC>[<]}O[H],H,OH,0.909090909,0.65974326,,,,,,,4200,4200,1.11,95.3461975,44.02238095,,,,,,,,,,,,,,,,,,,,,,,,,,,,,,,,,,,,,,,,,,,,,,,LiMPSA,COCCC[N-]S(=O)(=O)C(F)(F)F.[Li+],0.090909091,0.34025674,2.27014756,227.0415284,,,,,,,,,,-53,,85,0.000168,-3.774690718
,,1/27/2019,AMN,,,doi.org/10.1021/ma00103a034,PEO,[Cu]OCC[Au],[Cu]OCC[Au],,,[H]{[>]<OCC>[<]}O[H],H,OH,0.909090909,0.65974326,,,,,,,4200,4200,1.11,95.3461975,44.02238095,,,,,,,,,,,,,,,,,,,,,,,,,,,,,,,,,,,,,,,,,,,,,,,LiMPSA,COCCC[N-]S(=O)(=O)C(F)(F)F.[Li+],0.090909091,0.34025674,2.27014756,227.0415284,,,,,,,,,,-53,,80,0.000142,-3.847711656
,,1/27/2019,AMN,,,doi.org/10.1021/ma00103a034,PEO,[Cu]OCC[Au],[Cu]OCC[Au],,,[H]{[>]<OCC>[<]}O[H],H,OH,0.909090909,0.65974326,,,,,,,4200,4200,1.11,95.3461975,44.02238095,,,,,,,,,,,,,,,,,,,,,,,,,,,,,,,,,,,,,,,,,,,,,,,LiMPSA,COCCC[N-]S(=O)(=O)C(F)(F)F.[Li+],0.090909091,0.34025674,2.27014756,227.0415284,,,,,,,,,,-53,,75,0.000121,-3.91721463
,,1/27/2019,AMN,,,doi.org/10.1021/ma00103a034,PEO,[Cu]OCC[Au],[Cu]OCC[Au],,,[H]{[>]<OCC>[<]}O[H],H,OH,0.909090909,0.65974326,,,,,,,4200,4200,1.11,95.3461975,44.02238095,,,,,,,,,,,,,,,,,,,,,,,,,,,,,,,,,,,,,,,,,,,,,,,LiMPSA,COCCC[N-]S(=O)(=O)C(F)(F)F.[Li+],0.090909091,0.34025674,2.27014756,227.0415284,,,,,,,,,,-53,,70,0.000102,-3.991399828
,,1/27/2019,AMN,,,doi.org/10.1021/ma00103a034,PEO,[Cu]OCC[Au],[Cu]OCC[Au],,,[H]{[>]<OCC>[<]}O[H],H,OH,0.909090909,0.65974326,,,,,,,4200,4200,1.11,95.3461975,44.02238095,,,,,,,,,,,,,,,,,,,,,,,,,,,,,,,,,,,,,,,,,,,,,,,LiMPSA,COCCC[N-]S(=O)(=O)C(F)(F)F.[Li+],0.090909091,0.34025674,2.27014756,227.0415284,,,,,,,,,,-53,,65,8.40E-05,-4.075720714
,,1/27/2019,AMN,,,doi.org/10.1021/ma00103a034,PEO,[Cu]OCC[Au],[Cu]OCC[Au],,,[H]{[>]<OCC>[<]}O[H],H,OH,0.909090909,0.65974326,,,,,,,4200,4200,1.11,95.3461975,44.02238095,,,,,,,,,,,,,,,,,,,,,,,,,,,,,,,,,,,,,,,,,,,,,,,LiMPSA,COCCC[N-]S(=O)(=O)C(F)(F)F.[Li+],0.090909091,0.34025674,2.27014756,227.0415284,,,,,,,,,,-53,,60,6.80E-05,-4.167491087
