Repository: zjurillpolymer/SPE_prediction

# SPE Prediction

Polymer electrolyte conductivity prediction using graph neural networks.

## Data

Data from [ChemPropPred](https://github.com/learningmatter-mit/Chem-prop-pred) — polymer electrolyte conductivity measurements including SMILES, conductivity (log S/cm), molecular weight, salt concentration, and temperature.

- `data/clean_train_data.csv` — cleaned training data
- `data/PolymerElectrolyteData.csv` — full raw dataset
- `data/PolyInfo_8salts.csv` / `data/polyinfo_5salts_4conc.csv` — PolyInfo polymer database with salt additives

File: data/PolymerElectrolyteData.csv (part 81 of 154)
Notes,Compound Notebook Name,Date Copied to Master Database,Data Recorded By,Seshadri Group,Oyaizu Group,DOI,Solvent 1 (S1),S1 SMILES,S1 SMILES 1,S1 SMILES 2,S1 SMILES 3,S1 Big SMILES,S1 End Group 1,S1 End Group 2,S1 Mol %,S1 Weight %,S1 SMILES 1 Mol %,S1 SMILES 2 Mol %,S1 SMILES 3 Mol %,S1 Molar Ratio,S1 Weight Ratio,S1 Mw,S1 Mn,S1 Mn or Mw,S1 Mw/Mn,S1 DOP,S1 Molar Mass (g/mol),S1 Type,S1 Block Mol Weight,Solvent 2 (S2),S2 SMILES,S2 SMILES 1,S2 SMILES 2,S2 Mol %,S2 Weight %,S2 SMILES 1 Mol %,S2 SMILES 2 Mol %,S2 Molar Ratio,S2 Weight Ratio,S2 Mw,S2 Mn,S2 Mn or Mw,S2 Mw/Mn,S2 DOP,S2 Molar Mass (g/mol),S2 Type,Solvent 3 (S3),S3 SMILES,S3 SMILES 1,S3 Mol %,S3 Weight %,S3 Molar Ratio,S3 Weight Ratio,S3 Mw,S3 Mn,S3 Mn or Mw,S3 Mw/Mn,S3 DOP,S3 Molar Mass (g/mol),S3 Type,Solvent 4 (S4),S4 SMILES,S4 Mol %,S4 Weight %,S4 Molar Ratio,S4 Weight Ratio,S4 Mw,S4 Mn,S4 Mn or Mw,S4 Mw/Mn,S4 DOP,S4 Molar Mass (g/mol),S4 Type,Salt 1,Salt1 SMILES,Salt1 Mol %,Salt1 Weight %,Salt1 Molality (mol salt/kg polymer),Salt1 Molar Mass (g/mol),Salt 2,Salt2 SMILES,Salt2 Mol %,Salt2 Weight %,Salt2 Molality (mol salt/kg polymer),Salt2 Molar Mass (g/mol),Inorganic Material 1 (IM1),IM1 Weight %,IM1 Particle Size (nm),Tg (oC),Heating Rate (K/min),Temperature (oC),Conductivity (S/cm),log Conductivity (S/cm)
,,1/27/2019,AMN,,,doi.org/10.1021/ma00103a034,PEO,[Cu]OCC[Au],[Cu]OCC[Au],,,[H]{[>]<OCC>[<]}O[H],H,OH,0.909090909,0.65974326,,,,,,,4200,4200,1.11,95.3461975,44.02238095,,,,,,,,,,,,,,,,,,,,,,,,,,,,,,,,,,,,,,,,,,,,,,,LiMPSA,COCCC[N-]S(=O)(=O)C(F)(F)F.[Li+],0.090909091,0.34025674,2.27014756,227.0415284,,,,,,,,,,-53,,55,5.50E-05,-4.259637311
,,1/27/2019,AMN,,,doi.org/10.1021/ma00103a034,PEO,[Cu]OCC[Au],[Cu]OCC[Au],,,[H]{[>]<OCC>[<]}O[H],H,OH,0.888888889,0.551044038,,,,,,,4200,4200,1.11,95.3461975,44.02238095,,,,,,,,,,,,,,,,,,,,,,,,,,,,,,,,,,,,,,,,,,,,,,,LiTFSI,O=S(=O)([N-]S(=O)(=O)C(F)(F)F)C(F)(F)F.[Li+],0.111111111,0.448955962,2.837684449,286.9332984,,,,,,,,,,-36,,115,0.00368,-2.434152181
,,1/27/2019,AMN,,,doi.org/10.1021/ma00103a034,PEO,[Cu]OCC[Au],[Cu]OCC[Au],,,[H]{[>]<OCC>[<]}O[H],H,OH,0.888888889,0.551044038,,,,,,,4200,4200,1.11,95.3461975,44.02238095,,,,,,,,,,,,,,,,,,,,,,,,,,,,,,,,,,,,,,,,,,,,,,,LiTFSI,O=S(=O)([N-]S(=O)(=O)C(F)(F)F)C(F)(F)F.[Li+],0.111111111,0.448955962,2.837684449,286.9332984,,,,,,,,,,-36,,110,0.00321,-2.493494968
,,1/27/2019,AMN,,,doi.org/10.1021/ma00103a034,PEO,[Cu]OCC[Au],[Cu]OCC[Au],,,[H]{[>]<OCC>[<]}O[H],H,OH,0.888888889,0.551044038,,,,,,,4200,4200,1.11,95.3461975,44.02238095,,,,,,,,,,,,,,,,,,,,,,,,,,,,,,,,,,,,,,,,,,,,,,,LiTFSI,O=S(=O)([N-]S(=O)(=O)C(F)(F)F)C(F)(F)F.[Li+],0.111111111,0.448955962,2.837684449,286.9332984,,,,,,,,,,-36,,105,0.00277,-2.557520231
,,1/27/2019,AMN,,,doi.org/10.1021/ma00103a034,PEO,[Cu]OCC[Au],[Cu]OCC[Au],,,[H]{[>]<OCC>[<]}O[H],H,OH,0.888888889,0.551044038,,,,,,,4200,4200,1.11,95.3461975,44.02238095,,,,,,,,,,,,,,,,,,,,,,,,,,,,,,,,,,,,,,,,,,,,,,,LiTFSI,O=S(=O)([N-]S(=O)(=O)C(F)(F)F)C(F)(F)F.[Li+],0.111111111,0.448955962,2.837684449,286.9332984,,,,,,,,,,-36,,100,0.00235,-2.628932138
,,1/27/2019,AMN,,,doi.org/10.1021/ma00103a034,PEO,[Cu]OCC[Au],[Cu]OCC[Au],,,[H]{[>]<OCC>[<]}O[H],H,OH,0.888888889,0.551044038,,,,,,,4200,4200,1.11,95.3461975,44.02238095,,,,,,,,,,,,,,,,,,,,,,,,,,,,,,,,,,,,,,,,,,,,,,,LiTFSI,O=S(=O)([N-]S(=O)(=O)C(F)(F)F)C(F)(F)F.[Li+],0.111111111,0.448955962,2.837684449,286.9332984,,,,,,,,,,-36,,95,0.00202,-2.694648631
,,1/27/2019,AMN,,,doi.org/10.1021/ma00103a034,PEO,[Cu]OCC[Au],[Cu]OCC[Au],,,[H]{[>]<OCC>[<]}O[H],H,OH,0.888888889,0.551044038,,,,,,,4200,4200,1.11,95.3461975,44.02238095,,,,,,,,,,,,,,,,,,,,,,,,,,,,,,,,,,,,,,,,,,,,,,,LiTFSI,O=S(=O)([N-]S(=O)(=O)C(F)(F)F)C(F)(F)F.[Li+],0.111111111,0.448955962,2.837684449,286.9332984,,,,,,,,,,-36,,90,0.00165,-2.782516056
,,1/27/2019,AMN,,,doi.org/10.1021/ma00103a034,PEO,[Cu]OCC[Au],[Cu]OCC[Au],,,[H]{[>]<OCC>[<]}O[H],H,OH,0.888888889,0.551044038,,,,,,,4200,4200,1.11,95.3461975,44.02238095,,,,,,,,,,,,,,,,,,,,,,,,,,,,,,,,,,,,,,,,,,,,,,,LiTFSI,O=S(=O)([N-]S(=O)(=O)C(F)(F)F)C(F)(F)F.[Li+],0.111111111,0.448955962,2.837684449,286.9332984,,,,,,,,,,-36,,85,0.00136,-2.866461092
,,1/27/2019,AMN,,,doi.org/10.1021/ma00103a034,PEO,[Cu]OCC[Au],[Cu]OCC[Au],,,[H]{[>]<OCC>[<]}O[H],H,OH,0.888888889,0.551044038,,,,,,,4200,4200,1.11,95.3461975,44.02238095,,,,,,,,,,,,,,,,,,,,,,,,,,,,,,,,,,,,,,,,,,,,,,,LiTFSI,O=S(=O)([N-]S(=O)(=O)C(F)(F)F)C(F)(F)F.[Li+],0.111111111,0.448955962,2.837684449,286.9332984,,,,,,,,,,-36,,80,0.0011,-2.958607315
,,1/27/2019,AMN,,,doi.org/10.1021/ma00103a034,PEO,[Cu]OCC[Au],[Cu]OCC[Au],,,[H]{[>]<OCC>[<]}O[H],H,OH,0.888888889,0.551044038,,,,,,,4200,4200,1.11,95.3461975,44.02238095,,,,,,,,,,,,,,,,,,,,,,,,,,,,,,,,,,,,,,,,,,,,,,,LiTFSI,O=S(=O)([N-]S(=O)(=O)C(F)(F)F)C(F)(F)F.[Li+],0.111111111,0.448955962,2.837684449,286.9332984,,,,,,,,,,-36,,75,0.00089,-3.050609993
,,1/27/2019,AMN,,,doi.org/10.1021/ma00103a034,PEO,[Cu]OCC[Au],[Cu]OCC[Au],,,[H]{[>]<OCC>[<]}O[H],H,OH,0.888888889,0.551044038,,,,,,,4200,4200,1.11,95.3461975,44.02238095,,,,,,,,,,,,,,,,,,,,,,,,,,,,,,,,,,,,,,,,,,,,,,,LiTFSI,O=S(=O)([N-]S(=O)(=O)C(F)(F)F)C(F)(F)F.[Li+],0.111111111,0.448955962,2.837684449,286.9332984,,,,,,,,,,-36,,70,0.0007,-3.15490196
,,1/27/2019,AMN,,,doi.org/10.1021/ma00103a034,PEO,[Cu]OCC[Au],[Cu]OCC[Au],,,[H]{[>]<OCC>[<]}O[H],H,OH,0.888888889,0.551044038,,,,,,,4200,4200,1.11,95.3461975,44.02238095,,,,,,,,,,,,,,,,,,,,,,,,,,,,,,,,,,,,,,,,,,,,,,,LiTFSI,O=S(=O)([N-]S(=O)(=O)C(F)(F)F)C(F)(F)F.[Li+],0.111111111,0.448955962,2.837684449,286.9332984,,,,,,,,,,-36,,65,0.00054,-3.26760624
,,1/27/2019,AMN,,,doi.org/10.1021/ma00103a034,PEO,[Cu]OCC[Au],[Cu]OCC[Au],,,[H]{[>]<OCC>[<]}O[H],H,OH,0.888888889,0.551044038,,,,,,,4200,4200,1.11,95.3461975,44.02238095,,,,,,,,,,,,,,,,,,,,,,,,,,,,,,,,,,,,,,,,,,,,,,,LiTFSI,O=S(=O)([N-]S(=O)(=O)C(F)(F)F)C(F)(F)F.[Li+],0.111111111,0.448955962,2.837684449,286.9332984,,,,,,,,,,-36,,60,0.000411,-3.386158178
,,1/27/2019,AMN,,,doi.org/10.1021/ma00103a034,PEO,[Cu]OCC[Au],[Cu]OCC[Au],,,[H]{[>]<OCC>[<]}O[H],H,OH,0.888888889,0.551044038,,,,,,,4200,4200,1.11,95.3461975,44.02238095,,,,,,,,,,,,,,,,,,,,,,,,,,,,,,,,,,,,,,,,,,,,,,,LiTFSI,O=S(=O)([N-]S(=O)(=O)C(F)(F)F)C(F)(F)F.[Li+],0.111111111,0.448955962,2.837684449,286.9332984,,,,,,,,,,-36,,55,0.000304,-3.517126416
,,1/27/2019,AMN,,,doi.org/10.1021/ma00103a034,PEO,[Cu]OCC[Au],[Cu]OCC[Au],,,[H]{[>]<OCC>[<]}O[H],H,OH,0.888888889,0.551044038,,,,,,,4200,4200,1.11,95.3461975,44.02238095,,,,,,,,,,,,,,,,,,,,,,,,,,,,,,,,,,,,,,,,,,,,,,,LiTFSI,O=S(=O)([N-]S(=O)(=O)C(F)(F)F)C(F)(F)F.[Li+],0.111111111,0.448955962,2.837684449,286.9332984,,,,,,,,,,-36,,50,0.000223,-3.651695137
,,1/27/2019,AMN,,,doi.org/10.1021/ma00103a034,PEO,[Cu]OCC[Au],[Cu]OCC[Au],,,[H]{[>]<OCC>[<]}O[H],H,OH,0.857142857,0.479313778,,,,,,,4200,4200,1.11,95.3461975,44.02238095,,,,,,,,,,,,,,,,,,,,,,,,,,,,,,,,,,,,,,,,,,,,,,,LiTFSI,O=S(=O)([N-]S(=O)(=O)C(F)(F)F)C(F)(F)F.[Li+],0.142857143,0.520686222,3.783579266,286.9332984,,,,,,,,,,-29,,100,0.00172,-2.764471553
,,1/27/2019,AMN,,,doi.org/10.1021/ma00103a034,PEO,[Cu]OCC[Au],[Cu]OCC[Au],,,[H]{[>]<OCC>[<]}O[H],H,OH,0.857142857,0.479313778,,,,,,,4200,4200,1.11,95.3461975,44.02238095,,,,,,,,,,,,,,,,,,,,,,,,,,,,,,,,,,,,,,,,,,,,,,,LiTFSI,O=S(=O)([N-]S(=O)(=O)C(F)(F)F)C(F)(F)F.[Li+],0.142857143,0.520686222,3.783579266,286.9332984,,,,,,,,,,-29,,95,0.00148,-2.829738285
,,1/27/2019,AMN,,,doi.org/10.1021/ma00103a034,PEO,[Cu]OCC[Au],[Cu]OCC[Au],,,[H]{[>]<OCC>[<]}O[H],H,OH,0.857142857,0.479313778,,,,,,,4200,4200,1.11,95.3461975,44.02238095,,,,,,,,,,,,,,,,,,,,,,,,,,,,,,,,,,,,,,,,,,,,,,,LiTFSI,O=S(=O)([N-]S(=O)(=O)C(F)(F)F)C(F)(F)F.[Li+],0.142857143,0.520686222,3.783579266,286.9332984,,,,,,,,,,-29,,90,0.00127,-2.896196279
,,1/27/2019,AMN,,,doi.org/10.1021/ma00103a034,PEO,[Cu]OCC[Au],[Cu]OCC[Au],,,[H]{[>]<OCC>[<]}O[H],H,OH,0.857142857,0.479313778,,,,,,,4200,4200,1.11,95.3461975,44.02238095,,,,,,,,,,,,,,,,,,,,,,,,,,,,,,,,,,,,,,,,,,,,,,,LiTFSI,O=S(=O)([N-]S(=O)(=O)C(F)(F)F)C(F)(F)F.[Li+],0.142857143,0.520686222,3.783579266,286.9332984,,,,,,,,,,-29,,85,0.00103,-2.987162775
,,1/27/2019,AMN,,,doi.org/10.1021/ma00103a034,PEO,[Cu]OCC[Au],[Cu]OCC[Au],,,[H]{[>]<OCC>[<]}O[H],H,OH,0.857142857,0.479313778,,,,,,,4200,4200,1.11,95.3461975,44.02238095,,,,,,,,,,,,,,,,,,,,,,,,,,,,,,,,,,,,,,,,,,,,,,,LiTFSI,O=S(=O)([N-]S(=O)(=O)C(F)(F)F)C(F)(F)F.[Li+],0.142857143,0.520686222,3.783579266,286.9332984,,,,,,,,,,-29,,80,0.00084,-3.075720714
,,1/27/2019,AMN,,,doi.org/10.1021/ma00103a034,PEO,[Cu]OCC[Au],[Cu]OCC[Au],,,[H]{[>]<OCC>[<]}O[H],H,OH,0.857142857,0.479313778,,,,,,,4200,4200,1.11,95.3461975,44.02238095,,,,,,,,,,,,,,,,,,,,,,,,,,,,,,,,,,,,,,,,,,,,,,,LiTFSI,O=S(=O)([N-]S(=O)(=O)C(F)(F)F)C(F)(F)F.[Li+],0.142857143,0.520686222,3.783579266,286.9332984,,,,,,,,,,-29,,75,0.00068,-3.167491087
,,1/27/2019,AMN,,,doi.org/10.1021/ma00103a034,PEO,[Cu]OCC[Au],[Cu]OCC[Au],,,[H]{[>]<OCC>[<]}O[H],H,OH,0.857142857,0.479313778,,,,,,,4200,4200,1.11,95.3461975,44.02238095,,,,,,,,,,,,,,,,,,,,,,,,,,,,,,,,,,,,,,,,,,,,,,,LiTFSI,O=S(=O)([N-]S(=O)(=O)C(F)(F)F)C(F)(F)F.[Li+],0.142857143,0.520686222,3.783579266,286.9332984,,,,,,,,,,-29,,70,0.00054,-3.26760624
,,1/27/2019,AMN,,,doi.org/10.1021/ma00103a034,PEO,[Cu]OCC[Au],[Cu]OCC[Au],,,[H]{[>]<OCC>[<]}O[H],H,OH,0.857142857,0.479313778,,,,,,,4200,4200,1.11,95.3461975,44.02238095,,,,,,,,,,,,,,,,,,,,,,,,,,,,,,,,,,,,,,,,,,,,,,,LiTFSI,O=S(=O)([N-]S(=O)(=O)C(F)(F)F)C(F)(F)F.[Li+],0.142857143,0.520686222,3.783579266,286.9332984,,,,,,,,,,-29,,65,0.000422,-3.374687549
,,1/27/2019,AMN,,,doi.org/10.1021/ma00103a034,PEO,[Cu]OCC[Au],[Cu]OCC[Au],,,[H]{[>]<OCC>[<]}O[H],H,OH,0.857142857,0.479313778,,,,,,,4200,4200,1.11,95.3461975,44.02238095,,,,,,,,,,,,,,,,,,,,,,,,,,,,,,,,,,,,,,,,,,,,,,,LiTFSI,O=S(=O)([N-]S(=O)(=O)C(F)(F)F)C(F)(F)F.[Li+],0.142857143,0.520686222,3.783579266,286.9332984,,,,,,,,,,-29,,60,0.000324,-3.48945499
,,1/27/2019,AMN,,,doi.org/10.1021/ma00103a034,PEO,[Cu]OCC[Au],[Cu]OCC[Au],,,[H]{[>]<OCC>[<]}O[H],H,OH,0.857142857,0.479313778,,,,,,,4200,4200,1.11,95.3461975,44.02238095,,,,,,,,,,,,,,,,,,,,,,,,,,,,,,,,,,,,,,,,,,,,,,,LiTFSI,O=S(=O)([N-]S(=O)(=O)C(F)(F)F)C(F)(F)F.[Li+],0.142857143,0.520686222,3.783579266,286.9332984,,,,,,,,,,-29,,55,0.000239,-3.621602099
,,1/27/2019,AMN,,,doi.org/10.1021/ma00103a034,PEO,[Cu]OCC[Au],[Cu]OCC[Au],,,[H]{[>]<OCC>[<]}O[H],H,OH,0.857142857,0.479313778,,,,,,,4200,4200,1.11,95.3461975,44.02238095,,,,,,,,,,,,,,,,,,,,,,,,,,,,,,,,,,,,,,,,,,,,,,,LiTFSI,O=S(=O)([N-]S(=O)(=O)C(F)(F)F)C(F)(F)F.[Li+],0.142857143,0.520686222,3.783579266,286.9332984,,,,,,,,,,-29,,50,0.000174,-3.759450752
,,1/27/2019,AMN,,,doi.org/10.1021/ma00103a034,PEO,[Cu]OCC[Au],[Cu]OCC[Au],,,[H]{[>]<OCC>[<]}O[H],H,OH,0.833333333,0.434107065,,,,,,,4200,4200,1.11,95.3461975,44.02238095,,,,,,,,,,,,,,,,,,,,,,,,,,,,,,,,,,,,,,,,,,,,,,,LiTFSI,O=S(=O)([N-]S(=O)(=O)C(F)(F)F)C(F)(F)F.[Li+],0.166666667,0.565892935,4.540295119,286.9332984,,,,,,,,,,-25,,110,0.00115,-2.93930216
,,1/27/2019,AMN,,,doi.org/10.1021/ma00103a034,PEO,[Cu]OCC[Au],[Cu]OCC[Au],,,[H]{[>]<OCC>[<]}O[H],H,OH,0.833333333,0.434107065,,,,,,,4200,4200,1.11,95.3461975,44.02238095,,,,,,,,,,,,,,,,,,,,,,,,,,,,,,,,,,,,,,,,,,,,,,,LiTFSI,O=S(=O)([N-]S(=O)(=O)C(F)(F)F)C(F)(F)F.[Li+],0.166666667,0.565892935,4.540295119,286.9332984,,,,,,,,,,-25,,105,0.00097,-3.013228266
,,1/27/2019,AMN,,,doi.org/10.1021/ma00103a034,PEO,[Cu]OCC[Au],[Cu]OCC[Au],,,[H]{[>]<OCC>[<]}O[H],H,OH,0.833333333,0.434107065,,,,,,,4200,4200,1.11,95.3461975,44.02238095,,,,,,,,,,,,,,,,,,,,,,,,,,,,,,,,,,,,,,,,,,,,,,,LiTFSI,O=S(=O)([N-]S(=O)(=O)C(F)(F)F)C(F)(F)F.[Li+],0.166666667,0.565892935,4.540295119,286.9332984,,,,,,,,,,-25,,100,0.00082,-3.086186148
,,1/27/2019,AMN,,,doi.org/10.1021/ma00103a034,PEO,[Cu]OCC[Au],[Cu]OCC[Au],,,[H]{[>]<OCC>[<]}O[H],H,OH,0.833333333,0.434107065,,,,,,,4200,4200,1.11,95.3461975,44.02238095,,,,,,,,,,,,,,,,,,,,,,,,,,,,,,,,,,,,,,,,,,,,,,,LiTFSI,O=S(=O)([N-]S(=O)(=O)C(F)(F)F)C(F)(F)F.[Li+],0.166666667,0.565892935,4.540295119,286.9332984,,,,,,,,,,-25,,95,0.00066,-3.180456064
,,1/27/2019,AMN,,,doi.org/10.1021/ma00103a034,PEO,[Cu]OCC[Au],[Cu]OCC[Au],,,[H]{[>]<OCC>[<]}O[H],H,OH,0.833333333,0.434107065,,,,,,,4200,4200,1.11,95.3461975,44.02238095,,,,,,,,,,,,,,,,,,,,,,,,,,,,,,,,,,,,,,,,,,,,,,,LiTFSI,O=S(=O)([N-]S(=O)(=O)C(F)(F)F)C(F)(F)F.[Li+],0.166666667,0.565892935,4.540295119,286.9332984,,,,,,,,,,-25,,90,0.00053,-3.27572413
,,1/27/2019,AMN,,,doi.org/10.1021/ma00103a034,PEO,[Cu]OCC[Au],[Cu]OCC[Au],,,[H]{[>]<OCC>[<]}O[H],H,OH,0.833333333,0.434107065,,,,,,,4200,4200,1.11,95.3461975,44.02238095,,,,,,,,,,,,,,,,,,,,,,,,,,,,,,,,,,,,,,,,,,,,,,,LiTFSI,O=S(=O)([N-]S(=O)(=O)C(F)(F)F)C(F)(F)F.[Li+],0.166666667,0.565892935,4.540295119,286.9332984,,,,,,,,,,-25,,85,0.000409,-3.388276692
,,1/27/2019,AMN,,,doi.org/10.1021/ma00103a034,PEO,[Cu]OCC[Au],[Cu]OCC[Au],,,[H]{[>]<OCC>[<]}O[H],H,OH,0.833333333,0.434107065,,,,,,,4200,4200,1.11,95.3461975,44.02238095,,,,,,,,,,,,,,,,,,,,,,,,,,,,,,,,,,,,,,,,,,,,,,,LiTFSI,O=S(=O)([N-]S(=O)(=O)C(F)(F)F)C(F)(F)F.[Li+],0.166666667,0.565892935,4.540295119,286.9332984,,,,,,,,,,-25,,80,0.000312,-3.505845406
,,1/27/2019,AMN,,,doi.org/10.1021/ma00103a034,PEO,[Cu]OCC[Au],[Cu]OCC[Au],,,[H]{[>]<OCC>[<]}O[H],H,OH,0.833333333,0.434107065,,,,,,,4200,4200,1.11,95.3461975,44.02238095,,,,,,,,,,,,,,,,,,,,,,,,,,,,,,,,,,,,,,,,,,,,,,,LiTFSI,O=S(=O)([N-]S(=O)(=O)C(F)(F)F)C(F)(F)F.[Li+],0.166666667,0.565892935,4.540295119,286.9332984,,,,,,,,,,-25,,75,0.000235,-3.628932138
,,1/27/2019,AMN,,,doi.org/10.1021/ma00103a034,PEO,[Cu]OCC[Au],[Cu]OCC[Au],,,[H]{[>]<OCC>[<]}O[H],H,OH,0.833333333,0.434107065,,,,,,,4200,4200,1.11,95.3461975,44.02238095,,,,,,,,,,,,,,,,,,,,,,,,,,,,,,,,,,,,,,,,,,,,,,,LiTFSI,O=S(=O)([N-]S(=O)(=O)C(F)(F)F)C(F)(F)F.[Li+],0.166666667,0.565892935,4.540295119,286.9332984,,,,,,,,,,-25,,70,0.000175,-3.756961951
,,1/27/2019,AMN,,,doi.org/10.1021/ma00103a034,PEO,[Cu]OCC[Au],[Cu]OCC[Au],,,[H]{[>]<OCC>[<]}O[H],H,OH,0.833333333,0.434107065,,,,,,,4200,4200,1.11,95.3461975,44.02238095,,,,,,,,,,,,,,,,,,,,,,,,,,,,,,,,,,,,,,,,,,,,,,,LiTFSI,O=S(=O)([N-]S(=O)(=O)C(F)(F)F)C(F)(F)F.[Li+],0.166666667,0.565892935,4.540295119,286.9332984,,,,,,,,,,-25,,65,0.000129,-3.88941029
,,1/27/2019,AMN,,,doi.org/10.1021/ma00103a034,PEO,[Cu]OCC[Au],[Cu]OCC[Au],,,[H]{[>]<OCC>[<]}O[H],H,OH,0.833333333,0.434107065,,,,,,,4200,4200,1.11,95.3461975,44.02238095,,,,,,,,,,,,,,,,,,,,,,,,,,,,,,,,,,,,,,,,,,,,,,,LiTFSI,O=S(=O)([N-]S(=O)(=O)C(F)(F)F)C(F)(F)F.[Li+],0.166666667,0.565892935,4.540295119,286.9332984,,,,,,,,,,-25,,60,9.20E-05,-4.036212173
,,1/27/2019,AMN,,,doi.org/10.1021/ma00103a034,PEO,[Cu]OCC[Au],[Cu]OCC[Au],,,[H]{[>]<OCC>[<]}O[H],H,OH,0.833333333,0.434107065,,,,,,,4200,4200,1.11,95.3461975,44.02238095,,,,,,,,,,,,,,,,,,,,,,,,,,,,,,,,,,,,,,,,,,,,,,,LiTFSI,O=S(=O)([N-]S(=O)(=O)C(F)(F)F)C(F)(F)F.[Li+],0.166666667,0.565892935,4.540295119,286.9332984,,,,,,,,,,-25,,55,6.30E-05,-4.200659451
,,1/27/2019,AMN,,,doi.org/10.1021/ma00103a034,PEO,[Cu]OCC[Au],[Cu]OCC[Au],,,[H]{[>]<OCC>[<]}O[H],H,OH,0.833333333,0.434107065,,,,,,,4200,4200,1.11,95.3461975,44.02238095,,,,,,,,,,,,,,,,,,,,,,,,,,,,,,,,,,,,,,,,,,,,,,,LiTFSI,O=S(=O)([N-]S(=O)(=O)C(F)(F)F)C(F)(F)F.[Li+],0.166666667,0.565892935,4.540295119,286.9332984,,,,,,,,,,-25,,50,4.21E-05,-4.375717904
,,1/27/2019,AMN,,,doi.org/10.1021/ma00103a034,PEO,[Cu]OCC[Au],[Cu]OCC[Au],,,[H]{[>]<OCC>[<]}O[H],H,OH,0.8,0.3803042,,,,,,,4200,4200,1.11,95.3461975,44.02238095,,,,,,,,,,,,,,,,,,,,,,,,,,,,,,,,,,,,,,,,,,,,,,,LiTFSI,O=S(=O)([N-]S(=O)(=O)C(F)(F)F)C(F)(F)F.[Li+],0.2,0.6196958,5.675368899,286.9332984,,,,,,,,,,-19,,115,0.00095,-3.022276395
,,1/27/2019,AMN,,,doi.org/10.1021/ma00103a034,PEO,[Cu]OCC[Au],[Cu]OCC[Au],,,[H]{[>]<OCC>[<]}O[H],H,OH,0.8,0.3803042,,,,,,,4200,4200,1.11,95.3461975,44.02238095,,,,,,,,,,,,,,,,,,,,,,,,,,,,,,,,,,,,,,,,,,,,,,,LiTFSI,O=S(=O)([N-]S(=O)(=O)C(F)(F)F)C(F)(F)F.[Li+],0.2,0.6196958,5.675368899,286.9332984,,,,,,,,,,-19,,110,0.00078,-3.107905397
,,1/27/2019,AMN,,,doi.org/10.1021/ma00103a034,PEO,[Cu]OCC[Au],[Cu]OCC[Au],,,[H]{[>]<OCC>[<]}O[H],H,OH,0.8,0.3803042,,,,,,,4200,4200,1.11,95.3461975,44.02238095,,,,,,,,,,,,,,,,,,,,,,,,,,,,,,,,,,,,,,,,,,,,,,,LiTFSI,O=S(=O)([N-]S(=O)(=O)C(F)(F)F)C(F)(F)F.[Li+],0.2,0.6196958,5.675368899,286.9332984,,,,,,,,,,-19,,105,0.00065,-3.187086643
,,1/27/2019,AMN,,,doi.org/10.1021/ma00103a034,PEO,[Cu]OCC[Au],[Cu]OCC[Au],,,[H]{[>]<OCC>[<]}O[H],H,OH,0.8,0.3803042,,,,,,,4200,4200,1.11,95.3461975,44.02238095,,,,,,,,,,,,,,,,,,,,,,,,,,,,,,,,,,,,,,,,,,,,,,,LiTFSI,O=S(=O)([N-]S(=O)(=O)C(F)(F)F)C(F)(F)F.[Li+],0.2,0.6196958,5.675368899,286.9332984,,,,,,,,,,-19,,100,0.00053,-3.27572413
,,1/27/2019,AMN,,,doi.org/10.1021/ma00103a034,PEO,[Cu]OCC[Au],[Cu]OCC[Au],,,[H]{[>]<OCC>[<]}O[H],H,OH,0.8,0.3803042,,,,,,,4200,4200,1.11,95.3461975,44.02238095,,,,,,,,,,,,,,,,,,,,,,,,,,,,,,,,,,,,,,,,,,,,,,,LiTFSI,O=S(=O)([N-]S(=O)(=O)C(F)(F)F)C(F)(F)F.[Li+],0.2,0.6196958,5.675368899,286.9332984,,,,,,,,,,-19,,95,0.000428,-3.368556231
,,1/27/2019,AMN,,,doi.org/10.1021/ma00103a034,PEO,[Cu]OCC[Au],[Cu]OCC[Au],,,[H]{[>]<OCC>[<]}O[H],H,OH,0.8,0.3803042,,,,,,,4200,4200,1.11,95.3461975,44.02238095,,,,,,,,,,,,,,,,,,,,,,,,,,,,,,,,,,,,,,,,,,,,,,,LiTFSI,O=S(=O)([N-]S(=O)(=O)C(F)(F)F)C(F)(F)F.[Li+],0.2,0.6196958,5.675368899,286.9332984,,,,,,,,,,-19,,90,0.000335,-3.474955193
,,1/27/2019,AMN,,,doi.org/10.1021/ma00103a034,PEO,[Cu]OCC[Au],[Cu]OCC[Au],,,[H]{[>]<OCC>[<]}O[H],H,OH,0.8,0.3803042,,,,,,,4200,4200,1.11,95.3461975,44.02238095,,,,,,,,,,,,,,,,,,,,,,,,,,,,,,,,,,,,,,,,,,,,,,,LiTFSI,O=S(=O)([N-]S(=O)(=O)C(F)(F)F)C(F)(F)F.[Li+],0.2,0.6196958,5.675368899,286.9332984,,,,,,,,,,-19,,85,0.00026,-3.585026652
,,1/27/2019,AMN,,,doi.org/10.1021/ma00103a034,PEO,[Cu]OCC[Au],[Cu]OCC[Au],,,[H]{[>]<OCC>[<]}O[H],H,OH,0.8,0.3803042,,,,,,,4200,4200,1.11,95.3461975,44.02238095,,,,,,,,,,,,,,,,,,,,,,,,,,,,,,,,,,,,,,,,,,,,,,,LiTFSI,O=S(=O)([N-]S(=O)(=O)C(F)(F)F)C(F)(F)F.[Li+],0.2,0.6196958,5.675368899,286.9332984,,,,,,,,,,-19,,80,0.000197,-3.705533774
,,1/27/2019,AMN,,,doi.org/10.1021/ma00103a034,PEO,[Cu]OCC[Au],[Cu]OCC[Au],,,[H]{[>]<OCC>[<]}O[H],H,OH,0.8,0.3803042,,,,,,,4200,4200,1.11,95.3461975,44.02238095,,,,,,,,,,,,,,,,,,,,,,,,,,,,,,,,,,,,,,,,,,,,,,,LiTFSI,O=S(=O)([N-]S(=O)(=O)C(F)(F)F)C(F)(F)F.[Li+],0.2,0.6196958,5.675368899,286.9332984,,,,,,,,,,-19,,75,0.000148,-3.829738285
,,1/27/2019,AMN,,,doi.org/10.1021/ma00103a034,PEO,[Cu]OCC[Au],[Cu]OCC[Au],,,[H]{[>]<OCC>[<]}O[H],H,OH,0.8,0.3803042,,,,,,,4200,4200,1.11,95.3461975,44.02238095,,,,,,,,,,,,,,,,,,,,,,,,,,,,,,,,,,,,,,,,,,,,,,,LiTFSI,O=S(=O)([N-]S(=O)(=O)C(F)(F)F)C(F)(F)F.[Li+],0.2,0.6196958,5.675368899,286.9332984,,,,,,,,,,-19,,70,0.000106,-3.974694135
,,1/27/2019,AMN,,,doi.org/10.1021/ma00103a034,PEO,[Cu]OCC[Au],[Cu]OCC[Au],,,[H]{[>]<OCC>[<]}O[H],H,OH,0.8,0.3803042,,,,,,,4200,4200,1.11,95.3461975,44.02238095,,,,,,,,,,,,,,,,,,,,,,,,,,,,,,,,,,,,,,,,,,,,,,,LiTFSI,O=S(=O)([N-]S(=O)(=O)C(F)(F)F)C(F)(F)F.[Li+],0.2,0.6196958,5.675368899,286.9332984,,,,,,,,,,-19,,65,7.50E-05,-4.124938737
,,1/27/2019,AMN,,,doi.org/10.1021/ma00103a034,PEO,[Cu]OCC[Au],[Cu]OCC[Au],,,[H]{[>]<OCC>[<]}O[H],H,OH,0.8,0.3803042,,,,,,,4200,4200,1.11,95.3461975,44.02238095,,,,,,,,,,,,,,,,,,,,,,,,,,,,,,,,,,,,,,,,,,,,,,,LiTFSI,O=S(=O)([N-]S(=O)(=O)C(F)(F)F)C(F)(F)F.[Li+],0.2,0.6196958,5.675368899,286.9332984,,,,,,,,,,-19,,60,5.20E-05,-4.283996656
,,1/27/2019,AMN,,,doi.org/10.1021/ma00103a034,PEO,[Cu]OCC[Au],[Cu]OCC[Au],,,[H]{[>]<OCC>[<]}O[H],H,OH,0.8,0.3803042,,,,,,,4200,4200,1.11,95.3461975,44.02238095,,,,,,,,,,,,,,,,,,,,,,,,,,,,,,,,,,,,,,,,,,,,,,,LiTFSI,O=S(=O)([N-]S(=O)(=O)C(F)(F)F)C(F)(F)F.[Li+],0.2,0.6196958,5.675368899,286.9332984,,,,,,,,,,-19,,55,3.50E-05,-4.455931956
,,1/27/2019,AMN,,,doi.org/10.1021/ma00103a034,PEO,[Cu]OCC[Au],[Cu]OCC[Au],,,[H]{[>]<OCC>[<]}O[H],H,OH,0.8,0.3803042,,,,,,,4200,4200,1.11,95.3461975,44.02238095,,,,,,,,,,,,,,,,,,,,,,,,,,,,,,,,,,,,,,,,,,,,,,,LiTFSI,O=S(=O)([N-]S(=O)(=O)C(F)(F)F)C(F)(F)F.[Li+],0.2,0.6196958,5.675368899,286.9332984,,,,,,,,,,-19,,50,2.29E-05,-4.640164518
,,1/27/2019,AMN,,,doi.org/10.1021/ma00103a034,PEO,[Cu]OCC[Au],[Cu]OCC[Au],,,[H]{[>]<OCC>[<]}O[H],H,OH,0.677506775,0.289441648,,,,,,,4200,4200,1.11,95.3461975,44.02238095,,,,,,,,,,,,,,,,,,,,,,,,,,,,,,,,,,,,,,,,,,,,,,,LiMPSA,COCCC[N-]S(=O)(=O)C(F)(F)F.[Li+],0.322493225,0.710558352,10.80590238,227.0415284,,,,,,,,,,-58,,115,0.000293,-3.53313238
,,1/27/2019,AMN,,,doi.org/10.1021/ma00103a034,PEO,[Cu]OCC[Au],[Cu]OCC[Au],,,[H]{[>]<OCC>[<]}O[H],H,OH,0.677506775,0.289441648,,,,,,,4200,4200,1.11,95.3461975,44.02238095,,,,,,,,,,,,,,,,,,,,,,,,,,,,,,,,,,,,,,,,,,,,,,,LiMPSA,COCCC[N-]S(=O)(=O)C(F)(F)F.[Li+],0.322493225,0.710558352,10.80590238,227.0415284,,,,,,,,,,-58,,110,0.00027,-3.568636236
,,1/27/2019,AMN,,,doi.org/10.1021/ma00103a034,PEO,[Cu]OCC[Au],[Cu]OCC[Au],,,[H]{[>]<OCC>[<]}O[H],H,OH,0.677506775,0.289441648,,,,,,,4200,4200,1.11,95.3461975,44.02238095,,,,,,,,,,,,,,,,,,,,,,,,,,,,,,,,,,,,,,,,,,,,,,,LiMPSA,COCCC[N-]S(=O)(=O)C(F)(F)F.[Li+],0.322493225,0.710558352,10.80590238,227.0415284,,,,,,,,,,-58,,105,0.000242,-3.616184634
,,1/27/2019,AMN,,,doi.org/10.1021/ma00103a034,PEO,[Cu]OCC[Au],[Cu]OCC[Au],,,[H]{[>]<OCC>[<]}O[H],H,OH,0.677506775,0.289441648,,,,,,,4200,4200,1.11,95.3461975,44.02238095,,,,,,,,,,,,,,,,,,,,,,,,,,,,,,,,,,,,,,,,,,,,,,,LiMPSA,COCCC[N-]S(=O)(=O)C(F)(F)F.[Li+],0.322493225,0.710558352,10.80590238,227.0415284,,,,,,,,,,-58,,100,0.00022,-3.657577319
,,1/27/2019,AMN,,,doi.org/10.1021/ma00103a034,PEO,[Cu]OCC[Au],[Cu]OCC[Au],,,[H]{[>]<OCC>[<]}O[H],H,OH,0.677506775,0.289441648,,,,,,,4200,4200,1.11,95.3461975,44.02238095,,,,,,,,,,,,,,,,,,,,,,,,,,,,,,,,,,,,,,,,,,,,,,,LiMPSA,COCCC[N-]S(=O)(=O)C(F)(F)F.[Li+],0.322493225,0.710558352,10.80590238,227.0415284,,,,,,,,,,-58,,95,0.000198,-3.70333481
,,1/27/2019,AMN,,,doi.org/10.1021/ma00103a034,PEO,[Cu]OCC[Au],[Cu]OCC[Au],,,[H]{[>]<OCC>[<]}O[H],H,OH,0.677506775,0.289441648,,,,,,,4200,4200,1.11,95.3461975,44.02238095,,,,,,,,,,,,,,,,,,,,,,,,,,,,,,,,,,,,,,,,,,,,,,,LiMPSA,COCCC[N-]S(=O)(=O)C(F)(F)F.[Li+],0.322493225,0.710558352,10.80590238,227.0415284,,,,,,,,,,-58,,90,0.000178,-3.749579998
,,1/27/2019,AMN,,,doi.org/10.1021/ma00103a034,PEO,[Cu]OCC[Au],[Cu]OCC[Au],,,[H]{[>]<OCC>[<]}O[H],H,OH,0.677506775,0.289441648,,,,,,,4200,4200,1.11,95.3461975,44.02238095,,,,,,,,,,,,,,,,,,,,,,,,,,,,,,,,,,,,,,,,,,,,,,,LiMPSA,COCCC[N-]S(=O)(=O)C(F)(F)F.[Li+],0.322493225,0.710558352,10.80590238,227.0415284,,,,,,,,,,-58,,85,0.000158,-3.801342913
,,1/27/2019,AMN,,,doi.org/10.1021/ma00103a034,PEO,[Cu]OCC[Au],[Cu]OCC[Au],,,[H]{[>]<OCC>[<]}O[H],H,OH,0.677506775,0.289441648,,,,,,,4200,4200,1.11,95.3461975,44.02238095,,,,,,,,,,,,,,,,,,,,,,,,,,,,,,,,,,,,,,,,,,,,,,,LiMPSA,COCCC[N-]S(=O)(=O)C(F)(F)F.[Li+],0.322493225,0.710558352,10.80590238,227.0415284,,,,,,,,,,-58,,80,0.00014,-3.853871964
,,1/27/2019,AMN,,,doi.org/10.1021/ma00103a034,PEO,[Cu]OCC[Au],[Cu]OCC[Au],,,[H]{[>]<OCC>[<]}O[H],H,OH,0.677506775,0.289441648,,,,,,,4200,4200,1.11,95.3461975,44.02238095,,,,,,,,,,,,,,,,,,,,,,,,,,,,,,,,,,,,,,,,,,,,,,,LiMPSA,COCCC[N-]S(=O)(=O)C(F)(F)F.[Li+],0.322493225,0.710558352,10.80590238,227.0415284,,,,,,,,,,-58,,75,0.000122,-3.913640169
,,1/27/2019,AMN,,,doi.org/10.1021/ma00103a034,PEO,[Cu]OCC[Au],[Cu]OCC[Au],,,[H]{[>]<OCC>[<]}O[H],H,OH,0.677506775,0.289441648,,,,,,,4200,4200,1.11,95.3461975,44.02238095,,,,,,,,,,,,,,,,,,,,,,,,,,,,,,,,,,,,,,,,,,,,,,,LiMPSA,COCCC[N-]S(=O)(=O)C(F)(F)F.[Li+],0.322493225,0.710558352,10.80590238,227.0415284,,,,,,,,,,-58,,70,0.000103,-3.987162775
,,1/27/2019,AMN,,,doi.org/10.1021/ma00103a034,PEO,[Cu]OCC[Au],[Cu]OCC[Au],,,[H]{[>]<OCC>[<]}O[H],H,OH,0.677506775,0.289441648,,,,,,,4200,4200,1.11,95.3461975,44.02238095,,,,,,,,,,,,,,,,,,,,,,,,,,,,,,,,,,,,,,,,,,,,,,,LiMPSA,COCCC[N-]S(=O)(=O)C(F)(F)F.[Li+],0.322493225,0.710558352,10.80590238,227.0415284,,,,,,,,,,-58,,65,8.80E-05,-4.055517328
,,1/27/2019,AMN,,,doi.org/10.1021/ma00103a034,PEO,[Cu]OCC[Au],[Cu]OCC[Au],,,[H]{[>]<OCC>[<]}O[H],H,OH,0.677506775,0.289441648,,,,,,,4200,4200,1.11,95.3461975,44.02238095,,,,,,,,,,,,,,,,,,,,,,,,,,,,,,,,,,,,,,,,,,,,,,,LiMPSA,COCCC[N-]S(=O)(=O)C(F)(F)F.[Li+],0.322493225,0.710558352,10.80590238,227.0415284,,,,,,,,,,-58,,60,7.50E-05,-4.124938737
,,1/27/2019,AMN,,,doi.org/10.1021/ma00103a034,PEO,[Cu]OCC[Au],[Cu]OCC[Au],,,[H]{[>]<OCC>[<]}O[H],H,OH,0.677506775,0.289441648,,,,,,,4200,4200,1.11,95.3461975,44.02238095,,,,,,,,,,,,,,,,,,,,,,,,,,,,,,,,,,,,,,,,,,,,,,,LiMPSA,COCCC[N-]S(=O)(=O)C(F)(F)F.[Li+],0.322493225,0.710558352,10.80590238,227.0415284,,,,,,,,,,-58,,55,6.20E-05,-4.207608311
,,1/27/2019,AMN,,,doi.org/10.1021/ma00103a034,PEO,[Cu]OCC[Au],[Cu]OCC[Au],,,[H]{[>]<OCC>[<]}O[H],H,OH,0.666666667,0.234799769,,,,,,,4200,4200,1.11,95.3461975,44.02238095,,,,,,,,,,,,,,,,,,,,,,,,,,,,,,,,,,,,,,,,,,,,,,,LiTFSI,O=S(=O)([N-]S(=O)(=O)C(F)(F)F)C(F)(F)F.[Li+],0.333333333,0.765200231,11.3507378,286.9332984,,,,,,,,,,5,,115,0.00016,-3.795880017
,,1/27/2019,AMN,,,doi.org/10.1021/ma00103a034,PEO,[Cu]OCC[Au],[Cu]OCC[Au],,,[H]{[>]<OCC>[<]}O[H],H,OH,0.666666667,0.234799769,,,,,,,4200,4200,1.11,95.3461975,44.02238095,,,,,,,,,,,,,,,,,,,,,,,,,,,,,,,,,,,,,,,,,,,,,,,LiTFSI,O=S(=O)([N-]S(=O)(=O)C(F)(F)F)C(F)(F)F.[Li+],0.333333333,0.765200231,11.3507378,286.9332984,,,,,,,,,,5,,110,0.000126,-3.899629455
,,1/27/2019,AMN,,,doi.org/10.1021/ma00103a034,PEO,[Cu]OCC[Au],[Cu]OCC[Au],,,[H]{[>]<OCC>[<]}O[H],H,OH,0.666666667,0.234799769,,,,,,,4200,4200,1.11,95.3461975,44.02238095,,,,,,,,,,,,,,,,,,,,,,,,,,,,,,,,,,,,,,,,,,,,,,,LiTFSI,O=S(=O)([N-]S(=O)(=O)C(F)(F)F)C(F)(F)F.[Li+],0.333333333,0.765200231,11.3507378,286.9332984,,,,,,,,,,5,,105,9.70E-05,-4.013228266
,,1/27/2019,AMN,,,doi.org/10.1021/ma00103a034,PEO,[Cu]OCC[Au],[Cu]OCC[Au],,,[H]{[>]<OCC>[<]}O[H],H,OH,0.666666667,0.234799769,,,,,,,4200,4200,1.11,95.3461975,44.02238095,,,,,,,,,,,,,,,,,,,,,,,,,,,,,,,,,,,,,,,,,,,,,,,LiTFSI,O=S(=O)([N-]S(=O)(=O)C(F)(F)F)C(F)(F)F.[Li+],0.333333333,0.765200231,11.3507378,286.9332984,,,,,,,,,,5,,100,7.50E-05,-4.124938737
,,1/27/2019,AMN,,,doi.org/10.1021/ma00103a034,PEO,[Cu]OCC[Au],[Cu]OCC[Au],,,[H]{[>]<OCC>[<]}O[H],H,OH,0.666666667,0.234799769,,,,,,,4200,4200,1.11,95.3461975,44.02238095,,,,,,,,,,,,,,,,,,,,,,,,,,,,,,,,,,,,,,,,,,,,,,,LiTFSI,O=S(=O)([N-]S(=O)(=O)C(F)(F)F)C(F)(F)F.[Li+],0.333333333,0.765200231,11.3507378,286.9332984,,,,,,,,,,5,,95,5.90E-05,-4.229147988
,,1/27/2019,AMN,,,doi.org/10.1021/ma00103a034,PEO,[Cu]OCC[Au],[Cu]OCC[Au],,,[H]{[>]<OCC>[<]}O[H],H,OH,0.666666667,0.234799769,,,,,,,4200,4200,1.11,95.3461975,44.02238095,,,,,,,,,,,,,,,,,,,,,,,,,,,,,,,,,,,,,,,,,,,,,,,LiTFSI,O=S(=O)([N-]S(=O)(=O)C(F)(F)F)C(F)(F)F.[Li+],0.333333333,0.765200231,11.3507378,286.9332984,,,,,,,,,,5,,90,4.56E-05,-4.341035157
,,1/27/2019,AMN,,,doi.org/10.1021/ma00181a020,PEO ,[Cu]OCC[Au],[Cu]OCC[Au],,,[H]{[>]<OCC>[<]}O[H],H,OH,0.952380952,0.849512086,,,,,,5000000,,5000000,,113507.378,44.02238095,,,,,,,,,,,,,,,,,,,,,,,,,,,,,,,,,,,,,,,,,,,,,,,LiTFO,O=S(=O)([O-])C(F)(F)F.[Li+],0.047619048,0.150487914,1.13507378,155.9680291,,,,,,,,,,,,124,0.000132,-3.879426069
,,1/27/2019,AMN,,,doi.org/10.1021/ma00181a020,PEO ,[Cu]OCC[Au],[Cu]OCC[Au],,,[H]{[>]<OCC>[<]}O[H],H,OH,0.952380952,0.849512086,,,,,,5000000,,5000000,,113507.378,44.02238095,,,,,,,,,,,,,,,,,,,,,,,,,,,,,,,,,,,,,,,,,,,,,,,LiTFO,O=S(=O)([O-])C(F)(F)F.[Li+],0.047619048,0.150487914,1.13507378,155.9680291,,,,,,,,,,,,121,0.000123,-3.910094889
,,1/27/2019,AMN,,,doi.org/10.1021/ma00181a020,PEO ,[Cu]OCC[Au],[Cu]OCC[Au],,,[H]{[>]<OCC>[<]}O[H],H,OH,0.952380952,0.849512086,,,,,,5000000,,5000000,,113507.378,44.02238095,,,,,,,,,,,,,,,,,,,,,,,,,,,,,,,,,,,,,,,,,,,,,,,LiTFO,O=S(=O)([O-])C(F)(F)F.[Li+],0.047619048,0.150487914,1.13507378,155.9680291,,,,,,,,,,,,117,0.000111,-3.954677021
,,1/27/2019,AMN,,,doi.org/10.1021/ma00181a020,PEO ,[Cu]OCC[Au],[Cu]OCC[Au],,,[H]{[>]<OCC>[<]}O[H],H,OH,0.952380952,0.849512086,,,,,,5000000,,5000000,,113507.378,44.02238095,,,,,,,,,,,,,,,,,,,,,,,,,,,,,,,,,,,,,,,,,,,,,,,LiTFO,O=S(=O)([O-])C(F)(F)F.[Li+],0.047619048,0.150487914,1.13507378,155.9680291,,,,,,,,,,,,113,7.22E-05,-4.141462802
,,1/27/2019,AMN,,,doi.org/10.1021/ma00181a020,PEO ,[Cu]OCC[Au],[Cu]OCC[Au],,,[H]{[>]<OCC>[<]}O[H],H,OH,0.952380952,0.849512086,,,,,,5000000,,5000000,,113507.378,44.02238095,,,,,,,,,,,,,,,,,,,,,,,,,,,,,,,,,,,,,,,,,,,,,,,LiTFO,O=S(=O)([O-])C(F)(F)F.[Li+],0.047619048,0.150487914,1.13507378,155.9680291,,,,,,,,,,,,110,6.38E-05,-4.195179321
,,1/27/2019,AMN,,,doi.org/10.1021/ma00181a020,PEO ,[Cu]OCC[Au],[Cu]OCC[Au],,,[H]{[>]<OCC>[<]}O[H],H,OH,0.952380952,0.849512086,,,,,,5000000,,5000000,,113507.378,44.02238095,,,,,,,,,,,,,,,,,,,,,,,,,,,,,,,,,,,,,,,,,,,,,,,LiTFO,O=S(=O)([O-])C(F)(F)F.[Li+],0.047619048,0.150487914,1.13507378,155.9680291,,,,,,,,,,,,106,5.67E-05,-4.246416941
,,1/27/2019,AMN,,,doi.org/10.1021/ma00181a020,PEO ,[Cu]OCC[Au],[Cu]OCC[Au],,,[H]{[>]<OCC>[<]}O[H],H,OH,0.952380952,0.849512086,,,,,,5000000,,5000000,,113507.378,44.02238095,,,,,,,,,,,,,,,,,,,,,,,,,,,,,,,,,,,,,,,,,,,,,,,LiTFO,O=S(=O)([O-])C(F)(F)F.[Li+],0.047619048,0.150487914,1.13507378,155.9680291,,,,,,,,,,,,103,4.98E-05,-4.302770657
,,1/27/2019,AMN,,,doi.org/10.1021/ma00181a020,PEO ,[Cu]OCC[Au],[Cu]OCC[Au],,,[H]{[>]<OCC>[<]}O[H],H,OH,0.952380952,0.849512086,,,,,,5000000,,5000000,,113507.378,44.02238095,,,,,,,,,,,,,,,,,,,,,,,,,,,,,,,,,,,,,,,,,,,,,,,LiTFO,O=S(=O)([O-])C(F)(F)F.[Li+],0.047619048,0.150487914,1.13507378,155.9680291,,,,,,,,,,,,97,4.79E-05,-4.319664487
,,1/27/2019,AMN,,,doi.org/10.1021/ma00181a020,PEO ,[Cu]OCC[Au],[Cu]OCC[Au],,,[H]{[>]<OCC>[<]}O[H],H,OH,0.952380952,0.849512086,,,,,,5000000,,5000000,,113507.378,44.02238095,,,,,,,,,,,,,,,,,,,,,,,,,,,,,,,,,,,,,,,,,,,,,,,LiTFO,O=S(=O)([O-])C(F)(F)F.[Li+],0.047619048,0.150487914,1.13507378,155.9680291,,,,,,,,,,,,96,4.33E-05,-4.363512104
,,1/27/2019,AMN,,,doi.org/10.1021/ma00181a020,PEO ,[Cu]OCC[Au],[Cu]OCC[Au],,,[H]{[>]<OCC>[<]}O[H],H,OH,0.952380952,0.849512086,,,,,,5000000,,5000000,,113507.378,44.02238095,,,,,,,,,,,,,,,,,,,,,,,,,,,,,,,,,,,,,,,,,,,,,,,LiTFO,O=S(=O)([O-])C(F)(F)F.[Li+],0.047619048,0.150487914,1.13507378,155.9680291,,,,,,,,,,,,93,3.98E-05,-4.400116928
,,1/27/2019,AMN,,,doi.org/10.1021/ma00181a020,PEO ,[Cu]OCC[Au],[Cu]OCC[Au],,,[H]{[>]<OCC>[<]}O[H],H,OH,0.952380952,0.849512086,,,,,,5000000,,5000000,,113507.378,44.02238095,,,,,,,,,,,,,,,,,,,,,,,,,,,,,,,,,,,,,,,,,,,,,,,LiTFO,O=S(=O)([O-])C(F)(F)F.[Li+],0.047619048,0.150487914,1.13507378,155.9680291,,,,,,,,,,,,90,3.72E-05,-4.42945706
,,1/27/2019,AMN,,,doi.org/10.1021/ma00181a020,PEO ,[Cu]OCC[Au],[Cu]OCC[Au],,,[H]{[>]<OCC>[<]}O[H],H,OH,0.952380952,0.849512086,,,,,,5000000,,5000000,,113507.378,44.02238095,,,,,,,,,,,,,,,,,,,,,,,,,,,,,,,,,,,,,,,,,,,,,,,LiTFO,O=S(=O)([O-])C(F)(F)F.[Li+],0.047619048,0.150487914,1.13507378,155.9680291,,,,,,,,,,,,87,3.44E-05,-4.463441557
,,1/27/2019,AMN,,,doi.org/10.1021/ma00181a020,PEO ,[Cu]OCC[Au],[Cu]OCC[Au],,,[H]{[>]<OCC>[<]}O[H],H,OH,0.952380952,0.849512086,,,,,,5000000,,5000000,,113507.378,44.02238095,,,,,,,,,,,,,,,,,,,,,,,,,,,,,,,,,,,,,,,,,,,,,,,LiTFO,O=S(=O)([O-])C(F)(F)F.[Li+],0.047619048,0.150487914,1.13507378,155.9680291,,,,,,,,,,,,75,3.40E-05,-4.468521083
,,1/27/2019,AMN,,,doi.org/10.1021/ma00181a020,PEO ,[Cu]OCC[Au],[Cu]OCC[Au],,,[H]{[>]<OCC>[<]}O[H],H,OH,0.952380952,0.849512086,,,,,,5000000,,5000000,,113507.378,44.02238095,,,,,,,,,,,,,,,,,,,,,,,,,,,,,,,,,,,,,,,,,,,,,,,LiTFO,O=S(=O)([O-])C(F)(F)F.[Li+],0.047619048,0.150487914,1.13507378,155.9680291,,,,,,,,,,,,84,3.25E-05,-4.488116639
,,1/27/2019,AMN,,,doi.org/10.1021/ma00181a020,PEO ,[Cu]OCC[Au],[Cu]OCC[Au],,,[H]{[>]<OCC>[<]}O[H],H,OH,0.952380952,0.849512086,,,,,,5000000,,5000000,,113507.378,44.02238095,,,,,,,,,,,,,,,,,,,,,,,,,,,,,,,,,,,,,,,,,,,,,,,LiTFO,O=S(=O)([O-])C(F)(F)F.[Li+],0.047619048,0.150487914,1.13507378,155.9680291,,,,,,,,,,,,73,3.21E-05,-4.493494968
,,1/27/2019,AMN,,,doi.org/10.1021/ma00181a020,PEO ,[Cu]OCC[Au],[Cu]OCC[Au],,,[H]{[>]<OCC>[<]}O[H],H,OH,0.952380952,0.849512086,,,,,,5000000,,5000000,,113507.378,44.02238095,,,,,,,,,,,,,,,,,,,,,,,,,,,,,,,,,,,,,,,,,,,,,,,LiTFO,O=S(=O)([O-])C(F)(F)F.[Li+],0.047619048,0.150487914,1.13507378,155.9680291,,,,,,,,,,,,81,3.07E-05,-4.512861625
,,1/27/2019,AMN,,,doi.org/10.1021/ma00181a020,PEO ,[Cu]OCC[Au],[Cu]OCC[Au],,,[H]{[>]<OCC>[<]}O[H],H,OH,0.952380952,0.849512086,,,,,,5000000,,5000000,,113507.378,44.02238095,,,,,,,,,,,,,,,,,,,,,,,,,,,,,,,,,,,,,,,,,,,,,,,LiTFO,O=S(=O)([O-])C(F)(F)F.[Li+],0.047619048,0.150487914,1.13507378,155.9680291,,,,,,,,,,,,78,2.99E-05,-4.524328812
,,1/27/2019,AMN,,,doi.org/10.1021/ma00181a020,PEO ,[Cu]OCC[Au],[Cu]OCC[Au],,,[H]{[>]<OCC>[<]}O[H],H,OH,0.952380952,0.849512086,,,,,,5000000,,5000000,,113507.378,44.02238095,,,,,,,,,,,,,,,,,,,,,,,,,,,,,,,,,,,,,,,,,,,,,,,LiTFO,O=S(=O)([O-])C(F)(F)F.[Li+],0.047619048,0.150487914,1.13507378,155.9680291,,,,,,,,,,,,70,2.94E-05,-4.53165267
,,1/27/2019,AMN,,,doi.org/10.1021/ma00181a020,PEO ,[Cu]OCC[Au],[Cu]OCC[Au],,,[H]{[>]<OCC>[<]}O[H],H,OH,0.952380952,0.849512086,,,,,,5000000,,5000000,,113507.378,44.02238095,,,,,,,,,,,,,,,,,,,,,,,,,,,,,,,,,,,,,,,,,,,,,,,LiTFO,O=S(=O)([O-])C(F)(F)F.[Li+],0.047619048,0.150487914,1.13507378,155.9680291,,,,,,,,,,,,67,2.65E-05,-4.576754126
,,1/27/2019,AMN,,,doi.org/10.1021/ma00181a020,PEO ,[Cu]OCC[Au],[Cu]OCC[Au],,,[H]{[>]<OCC>[<]}O[H],H,OH,0.952380952,0.849512086,,,,,,5000000,,5000000,,113507.378,44.02238095,,,,,,,,,,,,,,,,,,,,,,,,,,,,,,,,,,,,,,,,,,,,,,,LiTFO,O=S(=O)([O-])C(F)(F)F.[Li+],0.047619048,0.150487914,1.13507378,155.9680291,,,,,,,,,,,,65,2.24E-05,-4.649751982
,,1/27/2019,AMN,,,doi.org/10.1021/ma00181a020,PEO ,[Cu]OCC[Au],[Cu]OCC[Au],,,[H]{[>]<OCC>[<]}O[H],H,OH,0.952380952,0.849512086,,,,,,5000000,,5000000,,113507.378,44.02238095,,,,,,,,,,,,,,,,,,,,,,,,,,,,,,,,,,,,,,,,,,,,,,,LiTFO,O=S(=O)([O-])C(F)(F)F.[Li+],0.047619048,0.150487914,1.13507378,155.9680291,,,,,,,,,,,,62,1.45E-05,-4.838631998
,,1/27/2019,AMN,,,doi.org/10.1021/ma00181a020,PEO ,[Cu]OCC[Au],[Cu]OCC[Au],,,[H]{[>]<OCC>[<]}O[H],H,OH,0.952380952,0.849512086,,,,,,5000000,,5000000,,113507.378,44.02238095,,,,,,,,,,,,,,,,,,,,,,,,,,,,,,,,,,,,,,,,,,,,,,,LiTFO,O=S(=O)([O-])C(F)(F)F.[Li+],0.047619048,0.150487914,1.13507378,155.9680291,,,,,,,,,,,,60,8.05E-06,-5.09420412
,,1/27/2019,AMN,,,doi.org/10.1021/ma00181a020,PEO ,[Cu]OCC[Au],[Cu]OCC[Au],,,[H]{[>]<OCC>[<]}O[H],H,OH,0.952380952,0.849512086,,,,,,5000000,,5000000,,113507.378,44.02238095,,,,,,,,,,,,,,,,,,,,,,,,,,,,,,,,,,,,,,,,,,,,,,,LiTFO,O=S(=O)([O-])C(F)(F)F.[Li+],0.047619048,0.150487914,1.13507378,155.9680291,,,,,,,,,,,,58,5.31E-06,-5.274905479
,,1/27/2019,AMN,,,doi.org/10.1021/ma00181a020,PEO ,[Cu]OCC[Au],[Cu]OCC[Au],,,[H]{[>]<OCC>[<]}O[H],H,OH,0.952380952,0.849512086,,,,,,5000000,,5000000,,113507.378,44.02238095,,,,,,,,,,,,,,,,,,,,,,,,,,,,,,,,,,,,,,,,,,,,,,,LiTFO,O=S(=O)([O-])C(F)(F)F.[Li+],0.047619048,0.150487914,1.13507378,155.9680291,,,,,,,,,,,,56,4.10E-06,-5.387216143
,,1/27/2019,AMN,,,doi.org/10.1021/ma00181a020,PEO ,[Cu]OCC[Au],[Cu]OCC[Au],,,[H]{[>]<OCC>[<]}O[H],H,OH,0.952380952,0.849512086,,,,,,5000000,,5000000,,113507.378,44.02238095,,,,,,,,,,,,,,,,,,,,,,,,,,,,,,,,,,,,,,,,,,,,,,,LiTFO,O=S(=O)([O-])C(F)(F)F.[Li+],0.047619048,0.150487914,1.13507378,155.9680291,,,,,,,,,,,,54,3.04E-06,-5.517126416
,,1/27/2019,AMN,,,doi.org/10.1021/ma00181a020,PEO ,[Cu]OCC[Au],[Cu]OCC[Au],,,[H]{[>]<OCC>[<]}O[H],H,OH,0.952380952,0.849512086,,,,,,5000000,,5000000,,113507.378,44.02238095,,,,,,,,,,,,,,,,,,,,,,,,,,,,,,,,,,,,,,,,,,,,,,,LiTFO,O=S(=O)([O-])C(F)(F)F.[Li+],0.047619048,0.150487914,1.13507378,155.9680291,,,,,,,,,,,,52,2.58E-06,-5.588380294
,,1/27/2019,AMN,,,doi.org/10.1021/ma00181a020,PEO ,[Cu]OCC[Au],[Cu]OCC[Au],,,[H]{[>]<OCC>[<]}O[H],H,OH,0.952380952,0.849512086,,,,,,5000000,,5000000,,113507.378,44.02238095,,,,,,,,,,,,,,,,,,,,,,,,,,,,,,,,,,,,,,,,,,,,,,,LiTFO,O=S(=O)([O-])C(F)(F)F.[Li+],0.047619048,0.150487914,1.13507378,155.9680291,,,,,,,,,,,,50,2.11E-06,-5.675717545
,,1/27/2019,AMN,,,doi.org/10.1021/ma00181a020,PEO ,[Cu]OCC[Au],[Cu]OCC[Au],,,[H]{[>]<OCC>[<]}O[H],H,OH,0.952380952,0.849512086,,,,,,5000000,,5000000,,113507.378,44.02238095,,,,,,,,,,,,,,,,,,,,,,,,,,,,,,,,,,,,,,,,,,,,,,,LiTFO,O=S(=O)([O-])C(F)(F)F.[Li+],0.047619048,0.150487914,1.13507378,155.9680291,,,,,,,,,,,,48,1.74E-06,-5.759450752
,,1/27/2019,AMN,,,doi.org/10.1021/ma00181a020,PEO ,[Cu]OCC[Au],[Cu]OCC[Au],,,[H]{[>]<OCC>[<]}O[H],H,OH,0.952380952,0.849512086,,,,,,5000000,,5000000,,113507.378,44.02238095,,,,,,,,,,,,,,,,,,,,,,,,,,,,,,,,,,,,,,,,,,,,,,,LiTFO,O=S(=O)([O-])C(F)(F)F.[Li+],0.047619048,0.150487914,1.13507378,155.9680291,,,,,,,,,,,,46,1.51E-06,-5.821023053
,,1/27/2019,AMN,,,doi.org/10.1021/ma00181a020,PEO ,[Cu]OCC[Au],[Cu]OCC[Au],,,[H]{[>]<OCC>[<]}O[H],H,OH,0.952380952,0.849512086,,,,,,5000000,,5000000,,113507.378,44.02238095,,,,,,,,,,,,,,,,,,,,,,,,,,,,,,,,,,,,,,,,,,,,,,,LiTFO,O=S(=O)([O-])C(F)(F)F.[Li+],0.047619048,0.150487914,1.13507378,155.9680291,,,,,,,,,,,,44,1.22E-06,-5.913640169
,,1/27/2019,AMN,,,doi.org/10.1021/ma00181a020,PEO ,[Cu]OCC[Au],[Cu]OCC[Au],,,[H]{[>]<OCC>[<]}O[H],H,OH,0.952380952,0.849512086,,,,,,5000000,,5000000,,113507.378,44.02238095,,,,,,,,,,,,,,,,,,,,,,,,,,,,,,,,,,,,,,,,,,,,,,,LiTFO,O=S(=O)([O-])C(F)(F)F.[Li+],0.047619048,0.150487914,1.13507378,155.9680291,,,,,,,,,,,,42,1.03E-06,-5.987162775
,,1/27/2019,AMN,,,doi.org/10.1021/ma00181a020,PEO ,[Cu]OCC[Au],[Cu]OCC[Au],,,[H]{[>]<OCC>[<]}O[H],H,OH,0.952380952,0.849512086,,,,,,5000000,,5000000,,113507.378,44.02238095,,,,,,,,,,,,,,,,,,,,,,,,,,,,,,,,,,,,,,,,,,,,,,,LiTFO,O=S(=O)([O-])C(F)(F)F.[Li+],0.047619048,0.150487914,1.13507378,155.9680291,,,,,,,,,,,,41,8.63E-07,-6.063989204
,,1/27/2019,AMN,,,doi.org/10.1021/ma00181a020,PEO ,[Cu]OCC[Au],[Cu]OCC[Au],,,[H]{[>]<OCC>[<]}O[H],H,OH,0.952380952,0.849512086,,,,,,5000000,,5000000,,113507.378,44.02238095,,,,,,,,,,,,,,,,,,,,,,,,,,,,,,,,,,,,,,,,,,,,,,,LiTFO,O=S(=O)([O-])C(F)(F)F.[Li+],0.047619048,0.150487914,1.13507378,155.9680291,,,,,,,,,,,,39,7.25E-07,-6.139661993
,,1/27/2019,AMN,,,doi.org/10.1021/ma00181a020,PEO ,[Cu]OCC[Au],[Cu]OCC[Au],,,[H]{[>]<OCC>[<]}O[H],H,OH,0.941176471,0.818710574,,,,,,5000000,,5000000,,113507.378,44.02238095,,,,,,,,,,,,,,,,,,,,,,,,,,,,,,,,,,,,,,,,,,,,,,,LiTFO,O=S(=O)([O-])C(F)(F)F.[Li+],0.058823529,0.181289426,1.418842225,155.9680291,,,,,,,,,,,,129,0.000582,-3.235077015
,,1/27/2019,AMN,,,doi.org/10.1021/ma00181a020,PEO ,[Cu]OCC[Au],[Cu]OCC[Au],,,[H]{[>]<OCC>[<]}O[H],H,OH,0.941176471,0.818710574,,,,,,5000000,,5000000,,113507.378,44.02238095,,,,,,,,,,,,,,,,,,,,,,,,,,,,,,,,,,,,,,,,,,,,,,,LiTFO,O=S(=O)([O-])C(F)(F)F.[Li+],0.058823529,0.181289426,1.418842225,155.9680291,,,,,,,,,,,,126,0.000526,-3.279014256
,,1/27/2019,AMN,,,doi.org/10.1021/ma00181a020,PEO ,[Cu]OCC[Au],[Cu]OCC[Au],,,[H]{[>]<OCC>[<]}O[H],H,OH,0.941176471,0.818710574,,,,,,5000000,,5000000,,113507.378,44.02238095,,,,,,,,,,,,,,,,,,,,,,,,,,,,,,,,,,,,,,,,,,,,,,,LiTFO,O=S(=O)([O-])C(F)(F)F.[Li+],0.058823529,0.181289426,1.418842225,155.9680291,,,,,,,,,,,,123,0.000468,-3.329754147
,,1/27/2019,AMN,,,doi.org/10.1021/ma00181a020,PEO ,[Cu]OCC[Au],[Cu]OCC[Au],,,[H]{[>]<OCC>[<]}O[H],H,OH,0.941176471,0.818710574,,,,,,5000000,,5000000,,113507.378,44.02238095,,,,,,,,,,,,,,,,,,,,,,,,,,,,,,,,,,,,,,,,,,,,,,,LiTFO,O=S(=O)([O-])C(F)(F)F.[Li+],0.058823529,0.181289426,1.418842225,155.9680291,,,,,,,,,,,,119,0.000393,-3.40560745
,,1/27/2019,AMN,,,doi.org/10.1021/ma00181a020,PEO ,[Cu]OCC[Au],[Cu]OCC[Au],,,[H]{[>]<OCC>[<]}O[H],H,OH,0.941176471,0.818710574,,,,,,5000000,,5000000,,113507.378,44.02238095,,,,,,,,,,,,,,,,,,,,,,,,,,,,,,,,,,,,,,,,,,,,,,,LiTFO,O=S(=O)([O-])C(F)(F)F.[Li+],0.058823529,0.181289426,1.418842225,155.9680291,,,,,,,,,,,,116,0.000323,-3.490797478
,,1/27/2019,AMN,,,doi.org/10.1021/ma00181a020,PEO ,[Cu]OCC[Au],[Cu]OCC[Au],,,[H]{[>]<OCC>[<]}O[H],H,OH,0.941176471,0.818710574,,,,,,5000000,,5000000,,113507.378,44.02238095,,,,,,,,,,,,,,,,,,,,,,,,,,,,,,,,,,,,,,,,,,,,,,,LiTFO,O=S(=O)([O-])C(F)(F)F.[Li+],0.058823529,0.181289426,1.418842225,155.9680291,,,,,,,,,,,,112,0.000268,-3.571865206
,,1/27/2019,AMN,,,doi.org/10.1021/ma00181a020,PEO ,[Cu]OCC[Au],[Cu]OCC[Au],,,[H]{[>]<OCC>[<]}O[H],H,OH,0.941176471,0.818710574,,,,,,5000000,,5000000,,113507.378,44.02238095,,,,,,,,,,,,,,,,,,,,,,,,,,,,,,,,,,,,,,,,,,,,,,,LiTFO,O=S(=O)([O-])C(F)(F)F.[Li+],0.058823529,0.181289426,1.418842225,155.9680291,,,,,,,,,,,,108,0.000246,-3.609064893
,,1/27/2019,AMN,,,doi.org/10.1021/ma00181a020,PEO ,[Cu]OCC[Au],[Cu]OCC[Au],,,[H]{[>]<OCC>[<]}O[H],H,OH,0.941176471,0.818710574,,,,,,5000000,,5000000,,113507.378,44.02238095,,,,,,,,,,,,,,,,,,,,,,,,,,,,,,,,,,,,,,,,,,,,,,,LiTFO,O=S(=O)([O-])C(F)(F)F.[Li+],0.058823529,0.181289426,1.418842225,155.9680291,,,,,,,,,,,,105,0.000209,-3.679853714
,,1/27/2019,AMN,,,doi.org/10.1021/ma00181a020,PEO ,[Cu]OCC[Au],[Cu]OCC[Au],,,[H]{[>]<OCC>[<]}O[H],H,OH,0.941176471,0.818710574,,,,,,5000000,,5000000,,113507.378,44.02238095,,,,,,,,,,,,,,,,,,,,,,,,,,,,,,,,,,,,,,,,,,,,,,,LiTFO,O=S(=O)([O-])C(F)(F)F.[Li+],0.058823529,0.181289426,1.418842225,155.9680291,,,,,,,,,,,,102,0.000178,-3.749579998
,,1/27/2019,AMN,,,doi.org/10.1021/ma00181a020,PEO ,[Cu]OCC[Au],[Cu]OCC[Au],,,[H]{[>]<OCC>[<]}O[H],H,OH,0.941176471,0.818710574,,,,,,5000000,,5000000,,113507.378,44.02238095,,,,,,,,,,,,,,,,,,,,,,,,,,,,,,,,,,,,,,,,,,,,,,,LiTFO,O=S(=O)([O-])C(F)(F)F.[Li+],0.058823529,0.181289426,1.418842225,155.9680291,,,,,,,,,,,,98,0.000155,-3.809668302
,,1/27/2019,AMN,,,doi.org/10.1021/ma00181a020,PEO ,[Cu]OCC[Au],[Cu]OCC[Au],,,[H]{[>]<OCC>[<]}O[H],H,OH,0.941176471,0.818710574,,,,,,5000000,,5000000,,113507.378,44.02238095,,,,,,,,,,,,,,,,,,,,,,,,,,,,,,,,,,,,,,,,,,,,,,,LiTFO,O=S(=O)([O-])C(F)(F)F.[Li+],0.058823529,0.181289426,1.418842225,155.9680291,,,,,,,,,,,,95,0.000141,-3.850780887
