Repository: zjurillpolymer/SPE_prediction

# SPE Prediction

Polymer electrolyte conductivity prediction using graph neural networks.

## Data

Data from [ChemPropPred](https://github.com/learningmatter-mit/Chem-prop-pred) — polymer electrolyte conductivity measurements including SMILES, conductivity (log S/cm), molecular weight, salt concentration, and temperature.

- `data/clean_train_data.csv` — cleaned training data
- `data/PolymerElectrolyteData.csv` — full raw dataset
- `data/PolyInfo_8salts.csv` / `data/polyinfo_5salts_4conc.csv` — PolyInfo polymer database with salt additives

File: data/PolymerElectrolyteData.csv (part 82 of 154)
Notes,Compound Notebook Name,Date Copied to Master Database,Data Recorded By,Seshadri Group,Oyaizu Group,DOI,Solvent 1 (S1),S1 SMILES,S1 SMILES 1,S1 SMILES 2,S1 SMILES 3,S1 Big SMILES,S1 End Group 1,S1 End Group 2,S1 Mol %,S1 Weight %,S1 SMILES 1 Mol %,S1 SMILES 2 Mol %,S1 SMILES 3 Mol %,S1 Molar Ratio,S1 Weight Ratio,S1 Mw,S1 Mn,S1 Mn or Mw,S1 Mw/Mn,S1 DOP,S1 Molar Mass (g/mol),S1 Type,S1 Block Mol Weight,Solvent 2 (S2),S2 SMILES,S2 SMILES 1,S2 SMILES 2,S2 Mol %,S2 Weight %,S2 SMILES 1 Mol %,S2 SMILES 2 Mol %,S2 Molar Ratio,S2 Weight Ratio,S2 Mw,S2 Mn,S2 Mn or Mw,S2 Mw/Mn,S2 DOP,S2 Molar Mass (g/mol),S2 Type,Solvent 3 (S3),S3 SMILES,S3 SMILES 1,S3 Mol %,S3 Weight %,S3 Molar Ratio,S3 Weight Ratio,S3 Mw,S3 Mn,S3 Mn or Mw,S3 Mw/Mn,S3 DOP,S3 Molar Mass (g/mol),S3 Type,Solvent 4 (S4),S4 SMILES,S4 Mol %,S4 Weight %,S4 Molar Ratio,S4 Weight Ratio,S4 Mw,S4 Mn,S4 Mn or Mw,S4 Mw/Mn,S4 DOP,S4 Molar Mass (g/mol),S4 Type,Salt 1,Salt1 SMILES,Salt1 Mol %,Salt1 Weight %,Salt1 Molality (mol salt/kg polymer),Salt1 Molar Mass (g/mol),Salt 2,Salt2 SMILES,Salt2 Mol %,Salt2 Weight %,Salt2 Molality (mol salt/kg polymer),Salt2 Molar Mass (g/mol),Inorganic Material 1 (IM1),IM1 Weight %,IM1 Particle Size (nm),Tg (oC),Heating Rate (K/min),Temperature (oC),Conductivity (S/cm),log Conductivity (S/cm)
,,1/27/2019,AMN,,,doi.org/10.1021/ma00181a020,PEO ,[Cu]OCC[Au],[Cu]OCC[Au],,,[H]{[>]<OCC>[<]}O[H],H,OH,0.941176471,0.818710574,,,,,,5000000,,5000000,,113507.378,44.02238095,,,,,,,,,,,,,,,,,,,,,,,,,,,,,,,,,,,,,,,,,,,,,,,LiTFO,O=S(=O)([O-])C(F)(F)F.[Li+],0.058823529,0.181289426,1.418842225,155.9680291,,,,,,,,,,,,92,0.000128,-3.89279003
,,1/27/2019,AMN,,,doi.org/10.1021/ma00181a020,PEO ,[Cu]OCC[Au],[Cu]OCC[Au],,,[H]{[>]<OCC>[<]}O[H],H,OH,0.941176471,0.818710574,,,,,,5000000,,5000000,,113507.378,44.02238095,,,,,,,,,,,,,,,,,,,,,,,,,,,,,,,,,,,,,,,,,,,,,,,LiTFO,O=S(=O)([O-])C(F)(F)F.[Li+],0.058823529,0.181289426,1.418842225,155.9680291,,,,,,,,,,,,89,0.000116,-3.935542011
,,1/27/2019,AMN,,,doi.org/10.1021/ma00181a020,PEO ,[Cu]OCC[Au],[Cu]OCC[Au],,,[H]{[>]<OCC>[<]}O[H],H,OH,0.941176471,0.818710574,,,,,,5000000,,5000000,,113507.378,44.02238095,,,,,,,,,,,,,,,,,,,,,,,,,,,,,,,,,,,,,,,,,,,,,,,LiTFO,O=S(=O)([O-])C(F)(F)F.[Li+],0.058823529,0.181289426,1.418842225,155.9680291,,,,,,,,,,,,86,0.000102,-3.991399828
,,1/27/2019,AMN,,,doi.org/10.1021/ma00181a020,PEO ,[Cu]OCC[Au],[Cu]OCC[Au],,,[H]{[>]<OCC>[<]}O[H],H,OH,0.941176471,0.818710574,,,,,,5000000,,5000000,,113507.378,44.02238095,,,,,,,,,,,,,,,,,,,,,,,,,,,,,,,,,,,,,,,,,,,,,,,LiTFO,O=S(=O)([O-])C(F)(F)F.[Li+],0.058823529,0.181289426,1.418842225,155.9680291,,,,,,,,,,,,83,9.52E-05,-4.021363052
,,1/27/2019,AMN,,,doi.org/10.1021/ma00181a020,PEO ,[Cu]OCC[Au],[Cu]OCC[Au],,,[H]{[>]<OCC>[<]}O[H],H,OH,0.941176471,0.818710574,,,,,,5000000,,5000000,,113507.378,44.02238095,,,,,,,,,,,,,,,,,,,,,,,,,,,,,,,,,,,,,,,,,,,,,,,LiTFO,O=S(=O)([O-])C(F)(F)F.[Li+],0.058823529,0.181289426,1.418842225,155.9680291,,,,,,,,,,,,80,8.41E-05,-4.075204004
,,1/27/2019,AMN,,,doi.org/10.1021/ma00181a020,PEO ,[Cu]OCC[Au],[Cu]OCC[Au],,,[H]{[>]<OCC>[<]}O[H],H,OH,0.941176471,0.818710574,,,,,,5000000,,5000000,,113507.378,44.02238095,,,,,,,,,,,,,,,,,,,,,,,,,,,,,,,,,,,,,,,,,,,,,,,LiTFO,O=S(=O)([O-])C(F)(F)F.[Li+],0.058823529,0.181289426,1.418842225,155.9680291,,,,,,,,,,,,77,7.77E-05,-4.109578981
,,1/27/2019,AMN,,,doi.org/10.1021/ma00181a020,PEO ,[Cu]OCC[Au],[Cu]OCC[Au],,,[H]{[>]<OCC>[<]}O[H],H,OH,0.941176471,0.818710574,,,,,,5000000,,5000000,,113507.378,44.02238095,,,,,,,,,,,,,,,,,,,,,,,,,,,,,,,,,,,,,,,,,,,,,,,LiTFO,O=S(=O)([O-])C(F)(F)F.[Li+],0.058823529,0.181289426,1.418842225,155.9680291,,,,,,,,,,,,75,7.22E-05,-4.141462802
,,1/27/2019,AMN,,,doi.org/10.1021/ma00181a020,PEO ,[Cu]OCC[Au],[Cu]OCC[Au],,,[H]{[>]<OCC>[<]}O[H],H,OH,0.941176471,0.818710574,,,,,,5000000,,5000000,,113507.378,44.02238095,,,,,,,,,,,,,,,,,,,,,,,,,,,,,,,,,,,,,,,,,,,,,,,LiTFO,O=S(=O)([O-])C(F)(F)F.[Li+],0.058823529,0.181289426,1.418842225,155.9680291,,,,,,,,,,,,72,6.60E-05,-4.180456064
,,1/27/2019,AMN,,,doi.org/10.1021/ma00181a020,PEO ,[Cu]OCC[Au],[Cu]OCC[Au],,,[H]{[>]<OCC>[<]}O[H],H,OH,0.941176471,0.818710574,,,,,,5000000,,5000000,,113507.378,44.02238095,,,,,,,,,,,,,,,,,,,,,,,,,,,,,,,,,,,,,,,,,,,,,,,LiTFO,O=S(=O)([O-])C(F)(F)F.[Li+],0.058823529,0.181289426,1.418842225,155.9680291,,,,,,,,,,,,69,5.80E-05,-4.236572006
,,1/27/2019,AMN,,,doi.org/10.1021/ma00181a020,PEO ,[Cu]OCC[Au],[Cu]OCC[Au],,,[H]{[>]<OCC>[<]}O[H],H,OH,0.941176471,0.818710574,,,,,,5000000,,5000000,,113507.378,44.02238095,,,,,,,,,,,,,,,,,,,,,,,,,,,,,,,,,,,,,,,,,,,,,,,LiTFO,O=S(=O)([O-])C(F)(F)F.[Li+],0.058823529,0.181289426,1.418842225,155.9680291,,,,,,,,,,,,66,5.04E-05,-4.297569464
,,1/27/2019,AMN,,,doi.org/10.1021/ma00181a020,PEO ,[Cu]OCC[Au],[Cu]OCC[Au],,,[H]{[>]<OCC>[<]}O[H],H,OH,0.941176471,0.818710574,,,,,,5000000,,5000000,,113507.378,44.02238095,,,,,,,,,,,,,,,,,,,,,,,,,,,,,,,,,,,,,,,,,,,,,,,LiTFO,O=S(=O)([O-])C(F)(F)F.[Li+],0.058823529,0.181289426,1.418842225,155.9680291,,,,,,,,,,,,64,3.96E-05,-4.402304814
,,1/27/2019,AMN,,,doi.org/10.1021/ma00181a020,PEO ,[Cu]OCC[Au],[Cu]OCC[Au],,,[H]{[>]<OCC>[<]}O[H],H,OH,0.941176471,0.818710574,,,,,,5000000,,5000000,,113507.378,44.02238095,,,,,,,,,,,,,,,,,,,,,,,,,,,,,,,,,,,,,,,,,,,,,,,LiTFO,O=S(=O)([O-])C(F)(F)F.[Li+],0.058823529,0.181289426,1.418842225,155.9680291,,,,,,,,,,,,62,2.37E-05,-4.625251654
,,1/27/2019,AMN,,,doi.org/10.1021/ma00181a020,PEO ,[Cu]OCC[Au],[Cu]OCC[Au],,,[H]{[>]<OCC>[<]}O[H],H,OH,0.941176471,0.818710574,,,,,,5000000,,5000000,,113507.378,44.02238095,,,,,,,,,,,,,,,,,,,,,,,,,,,,,,,,,,,,,,,,,,,,,,,LiTFO,O=S(=O)([O-])C(F)(F)F.[Li+],0.058823529,0.181289426,1.418842225,155.9680291,,,,,,,,,,,,59,1.50E-05,-4.823908741
,,1/27/2019,AMN,,,doi.org/10.1021/ma00181a020,PEO ,[Cu]OCC[Au],[Cu]OCC[Au],,,[H]{[>]<OCC>[<]}O[H],H,OH,0.941176471,0.818710574,,,,,,5000000,,5000000,,113507.378,44.02238095,,,,,,,,,,,,,,,,,,,,,,,,,,,,,,,,,,,,,,,,,,,,,,,LiTFO,O=S(=O)([O-])C(F)(F)F.[Li+],0.058823529,0.181289426,1.418842225,155.9680291,,,,,,,,,,,,57,1.06E-05,-4.974694135
,,1/27/2019,AMN,,,doi.org/10.1021/ma00181a020,PEO ,[Cu]OCC[Au],[Cu]OCC[Au],,,[H]{[>]<OCC>[<]}O[H],H,OH,0.941176471,0.818710574,,,,,,5000000,,5000000,,113507.378,44.02238095,,,,,,,,,,,,,,,,,,,,,,,,,,,,,,,,,,,,,,,,,,,,,,,LiTFO,O=S(=O)([O-])C(F)(F)F.[Li+],0.058823529,0.181289426,1.418842225,155.9680291,,,,,,,,,,,,55,7.70E-06,-5.113509275
,,1/27/2019,AMN,,,doi.org/10.1021/ma00181a020,PEO ,[Cu]OCC[Au],[Cu]OCC[Au],,,[H]{[>]<OCC>[<]}O[H],H,OH,0.941176471,0.818710574,,,,,,5000000,,5000000,,113507.378,44.02238095,,,,,,,,,,,,,,,,,,,,,,,,,,,,,,,,,,,,,,,,,,,,,,,LiTFO,O=S(=O)([O-])C(F)(F)F.[Li+],0.058823529,0.181289426,1.418842225,155.9680291,,,,,,,,,,,,53,5.81E-06,-5.235823868
,,1/27/2019,AMN,,,doi.org/10.1021/ma00181a020,PEO ,[Cu]OCC[Au],[Cu]OCC[Au],,,[H]{[>]<OCC>[<]}O[H],H,OH,0.941176471,0.818710574,,,,,,5000000,,5000000,,113507.378,44.02238095,,,,,,,,,,,,,,,,,,,,,,,,,,,,,,,,,,,,,,,,,,,,,,,LiTFO,O=S(=O)([O-])C(F)(F)F.[Li+],0.058823529,0.181289426,1.418842225,155.9680291,,,,,,,,,,,,51,4.56E-06,-5.341035157
,,1/27/2019,AMN,,,doi.org/10.1021/ma00181a020,PEO ,[Cu]OCC[Au],[Cu]OCC[Au],,,[H]{[>]<OCC>[<]}O[H],H,OH,0.941176471,0.818710574,,,,,,5000000,,5000000,,113507.378,44.02238095,,,,,,,,,,,,,,,,,,,,,,,,,,,,,,,,,,,,,,,,,,,,,,,LiTFO,O=S(=O)([O-])C(F)(F)F.[Li+],0.058823529,0.181289426,1.418842225,155.9680291,,,,,,,,,,,,49,3.73E-06,-5.428291168
,,1/27/2019,AMN,,,doi.org/10.1021/ma00181a020,PEO ,[Cu]OCC[Au],[Cu]OCC[Au],,,[H]{[>]<OCC>[<]}O[H],H,OH,0.941176471,0.818710574,,,,,,5000000,,5000000,,113507.378,44.02238095,,,,,,,,,,,,,,,,,,,,,,,,,,,,,,,,,,,,,,,,,,,,,,,LiTFO,O=S(=O)([O-])C(F)(F)F.[Li+],0.058823529,0.181289426,1.418842225,155.9680291,,,,,,,,,,,,47,2.83E-06,-5.548213564
,,1/27/2019,AMN,,,doi.org/10.1021/ma00181a020,PEO ,[Cu]OCC[Au],[Cu]OCC[Au],,,[H]{[>]<OCC>[<]}O[H],H,OH,0.941176471,0.818710574,,,,,,5000000,,5000000,,113507.378,44.02238095,,,,,,,,,,,,,,,,,,,,,,,,,,,,,,,,,,,,,,,,,,,,,,,LiTFO,O=S(=O)([O-])C(F)(F)F.[Li+],0.058823529,0.181289426,1.418842225,155.9680291,,,,,,,,,,,,45,2.35E-06,-5.628932138
,,1/27/2019,AMN,,,doi.org/10.1021/ma00181a020,PEO ,[Cu]OCC[Au],[Cu]OCC[Au],,,[H]{[>]<OCC>[<]}O[H],H,OH,0.941176471,0.818710574,,,,,,5000000,,5000000,,113507.378,44.02238095,,,,,,,,,,,,,,,,,,,,,,,,,,,,,,,,,,,,,,,,,,,,,,,LiTFO,O=S(=O)([O-])C(F)(F)F.[Li+],0.058823529,0.181289426,1.418842225,155.9680291,,,,,,,,,,,,43,1.89E-06,-5.723538196
,,1/27/2019,AMN,,,doi.org/10.1021/ma00181a020,PEO ,[Cu]OCC[Au],[Cu]OCC[Au],,,[H]{[>]<OCC>[<]}O[H],H,OH,0.941176471,0.818710574,,,,,,5000000,,5000000,,113507.378,44.02238095,,,,,,,,,,,,,,,,,,,,,,,,,,,,,,,,,,,,,,,,,,,,,,,LiTFO,O=S(=O)([O-])C(F)(F)F.[Li+],0.058823529,0.181289426,1.418842225,155.9680291,,,,,,,,,,,,42,1.57E-06,-5.804100348
,,1/27/2019,AMN,,,doi.org/10.1021/ma00181a020,PEO ,[Cu]OCC[Au],[Cu]OCC[Au],,,[H]{[>]<OCC>[<]}O[H],H,OH,0.941176471,0.818710574,,,,,,5000000,,5000000,,113507.378,44.02238095,,,,,,,,,,,,,,,,,,,,,,,,,,,,,,,,,,,,,,,,,,,,,,,LiTFO,O=S(=O)([O-])C(F)(F)F.[Li+],0.058823529,0.181289426,1.418842225,155.9680291,,,,,,,,,,,,40,1.27E-06,-5.896196279
,,1/27/2019,AMN,,,doi.org/10.1021/ma00181a020,PEO,[Cu]OCC[Au],[Cu]OCC[Au],,,[H]{[>]<OCC>[<]}O[H],H,OH,0.909090909,0.824014596,,,,,,5000000,,5000000,,113507.378,44.02238095,,,,,,,,,,,,,,,,,,,,,,,,,,,,,,,,,,,,,,,,,,,,,,,LiBF4,F[B-](F)(F)F.[Li+],0.090909091,0.175985404,2.27014756,94.01892283,,,,,,,,,,,,128,0.000284,-3.54668166
,,1/27/2019,AMN,,,doi.org/10.1021/ma00181a020,PEO,[Cu]OCC[Au],[Cu]OCC[Au],,,[H]{[>]<OCC>[<]}O[H],H,OH,0.909090909,0.824014596,,,,,,5000000,,5000000,,113507.378,44.02238095,,,,,,,,,,,,,,,,,,,,,,,,,,,,,,,,,,,,,,,,,,,,,,,LiBF4,F[B-](F)(F)F.[Li+],0.090909091,0.175985404,2.27014756,94.01892283,,,,,,,,,,,,124,0.000263,-3.580044252
,,1/27/2019,AMN,,,doi.org/10.1021/ma00181a020,PEO,[Cu]OCC[Au],[Cu]OCC[Au],,,[H]{[>]<OCC>[<]}O[H],H,OH,0.909090909,0.824014596,,,,,,5000000,,5000000,,113507.378,44.02238095,,,,,,,,,,,,,,,,,,,,,,,,,,,,,,,,,,,,,,,,,,,,,,,LiBF4,F[B-](F)(F)F.[Li+],0.090909091,0.175985404,2.27014756,94.01892283,,,,,,,,,,,,120,0.000232,-3.634512015
,,1/27/2019,AMN,,,doi.org/10.1021/ma00181a020,PEO,[Cu]OCC[Au],[Cu]OCC[Au],,,[H]{[>]<OCC>[<]}O[H],H,OH,0.909090909,0.824014596,,,,,,5000000,,5000000,,113507.378,44.02238095,,,,,,,,,,,,,,,,,,,,,,,,,,,,,,,,,,,,,,,,,,,,,,,LiBF4,F[B-](F)(F)F.[Li+],0.090909091,0.175985404,2.27014756,94.01892283,,,,,,,,,,,,117,0.000194,-3.71219827
,,1/27/2019,AMN,,,doi.org/10.1021/ma00181a020,PEO,[Cu]OCC[Au],[Cu]OCC[Au],,,[H]{[>]<OCC>[<]}O[H],H,OH,0.909090909,0.824014596,,,,,,5000000,,5000000,,113507.378,44.02238095,,,,,,,,,,,,,,,,,,,,,,,,,,,,,,,,,,,,,,,,,,,,,,,LiBF4,F[B-](F)(F)F.[Li+],0.090909091,0.175985404,2.27014756,94.01892283,,,,,,,,,,,,129,0.000192,-3.716698771
,,1/27/2019,AMN,,,doi.org/10.1021/ma00181a020,PEO,[Cu]OCC[Au],[Cu]OCC[Au],,,[H]{[>]<OCC>[<]}O[H],H,OH,0.909090909,0.824014596,,,,,,5000000,,5000000,,113507.378,44.02238095,,,,,,,,,,,,,,,,,,,,,,,,,,,,,,,,,,,,,,,,,,,,,,,LiBF4,F[B-](F)(F)F.[Li+],0.090909091,0.175985404,2.27014756,94.01892283,,,,,,,,,,,,113,0.000184,-3.735182177
,,1/27/2019,AMN,,,doi.org/10.1021/ma00181a020,PEO,[Cu]OCC[Au],[Cu]OCC[Au],,,[H]{[>]<OCC>[<]}O[H],H,OH,0.909090909,0.824014596,,,,,,5000000,,5000000,,113507.378,44.02238095,,,,,,,,,,,,,,,,,,,,,,,,,,,,,,,,,,,,,,,,,,,,,,,LiBF4,F[B-](F)(F)F.[Li+],0.090909091,0.175985404,2.27014756,94.01892283,,,,,,,,,,,,125,0.000177,-3.752026734
,,1/27/2019,AMN,,,doi.org/10.1021/ma00181a020,PEO,[Cu]OCC[Au],[Cu]OCC[Au],,,[H]{[>]<OCC>[<]}O[H],H,OH,0.909090909,0.824014596,,,,,,5000000,,5000000,,113507.378,44.02238095,,,,,,,,,,,,,,,,,,,,,,,,,,,,,,,,,,,,,,,,,,,,,,,LiBF4,F[B-](F)(F)F.[Li+],0.090909091,0.175985404,2.27014756,94.01892283,,,,,,,,,,,,109,0.00017,-3.769551079
,,1/27/2019,AMN,,,doi.org/10.1021/ma00181a020,PEO,[Cu]OCC[Au],[Cu]OCC[Au],,,[H]{[>]<OCC>[<]}O[H],H,OH,0.909090909,0.824014596,,,,,,5000000,,5000000,,113507.378,44.02238095,,,,,,,,,,,,,,,,,,,,,,,,,,,,,,,,,,,,,,,,,,,,,,,LiBF4,F[B-](F)(F)F.[Li+],0.090909091,0.175985404,2.27014756,94.01892283,,,,,,,,,,,,122,0.000159,-3.798602876
,,1/27/2019,AMN,,,doi.org/10.1021/ma00181a020,PEO,[Cu]OCC[Au],[Cu]OCC[Au],,,[H]{[>]<OCC>[<]}O[H],H,OH,0.909090909,0.824014596,,,,,,5000000,,5000000,,113507.378,44.02238095,,,,,,,,,,,,,,,,,,,,,,,,,,,,,,,,,,,,,,,,,,,,,,,LiBF4,F[B-](F)(F)F.[Li+],0.090909091,0.175985404,2.27014756,94.01892283,,,,,,,,,,,,106,0.000153,-3.815308569
,,1/27/2019,AMN,,,doi.org/10.1021/ma00181a020,PEO,[Cu]OCC[Au],[Cu]OCC[Au],,,[H]{[>]<OCC>[<]}O[H],H,OH,0.909090909,0.824014596,,,,,,5000000,,5000000,,113507.378,44.02238095,,,,,,,,,,,,,,,,,,,,,,,,,,,,,,,,,,,,,,,,,,,,,,,LiBF4,F[B-](F)(F)F.[Li+],0.090909091,0.175985404,2.27014756,94.01892283,,,,,,,,,,,,118,0.000151,-3.821023053
,,1/27/2019,AMN,,,doi.org/10.1021/ma00181a020,PEO,[Cu]OCC[Au],[Cu]OCC[Au],,,[H]{[>]<OCC>[<]}O[H],H,OH,0.909090909,0.824014596,,,,,,5000000,,5000000,,113507.378,44.02238095,,,,,,,,,,,,,,,,,,,,,,,,,,,,,,,,,,,,,,,,,,,,,,,LiBF4,F[B-](F)(F)F.[Li+],0.090909091,0.175985404,2.27014756,94.01892283,,,,,,,,,,,,114,0.000143,-3.844663963
,,1/27/2019,AMN,,,doi.org/10.1021/ma00181a020,PEO,[Cu]OCC[Au],[Cu]OCC[Au],,,[H]{[>]<OCC>[<]}O[H],H,OH,0.909090909,0.824014596,,,,,,5000000,,5000000,,113507.378,44.02238095,,,,,,,,,,,,,,,,,,,,,,,,,,,,,,,,,,,,,,,,,,,,,,,LiBF4,F[B-](F)(F)F.[Li+],0.090909091,0.175985404,2.27014756,94.01892283,,,,,,,,,,,,103,0.000136,-3.866461092
,,1/27/2019,AMN,,,doi.org/10.1021/ma00181a020,PEO,[Cu]OCC[Au],[Cu]OCC[Au],,,[H]{[>]<OCC>[<]}O[H],H,OH,0.909090909,0.824014596,,,,,,5000000,,5000000,,113507.378,44.02238095,,,,,,,,,,,,,,,,,,,,,,,,,,,,,,,,,,,,,,,,,,,,,,,LiBF4,F[B-](F)(F)F.[Li+],0.090909091,0.175985404,2.27014756,94.01892283,,,,,,,,,,,,111,0.00013,-3.886056648
,,1/27/2019,AMN,,,doi.org/10.1021/ma00181a020,PEO,[Cu]OCC[Au],[Cu]OCC[Au],,,[H]{[>]<OCC>[<]}O[H],H,OH,0.909090909,0.824014596,,,,,,5000000,,5000000,,113507.378,44.02238095,,,,,,,,,,,,,,,,,,,,,,,,,,,,,,,,,,,,,,,,,,,,,,,LiBF4,F[B-](F)(F)F.[Li+],0.090909091,0.175985404,2.27014756,94.01892283,,,,,,,,,,,,107,0.000123,-3.910094889
,,1/27/2019,AMN,,,doi.org/10.1021/ma00181a020,PEO,[Cu]OCC[Au],[Cu]OCC[Au],,,[H]{[>]<OCC>[<]}O[H],H,OH,0.909090909,0.824014596,,,,,,5000000,,5000000,,113507.378,44.02238095,,,,,,,,,,,,,,,,,,,,,,,,,,,,,,,,,,,,,,,,,,,,,,,LiBF4,F[B-](F)(F)F.[Li+],0.090909091,0.175985404,2.27014756,94.01892283,,,,,,,,,,,,99,0.000122,-3.913640169
,,1/27/2019,AMN,,,doi.org/10.1021/ma00181a020,PEO,[Cu]OCC[Au],[Cu]OCC[Au],,,[H]{[>]<OCC>[<]}O[H],H,OH,0.909090909,0.824014596,,,,,,5000000,,5000000,,113507.378,44.02238095,,,,,,,,,,,,,,,,,,,,,,,,,,,,,,,,,,,,,,,,,,,,,,,LiBF4,F[B-](F)(F)F.[Li+],0.090909091,0.175985404,2.27014756,94.01892283,,,,,,,,,,,,104,0.000115,-3.93930216
,,1/27/2019,AMN,,,doi.org/10.1021/ma00181a020,PEO,[Cu]OCC[Au],[Cu]OCC[Au],,,[H]{[>]<OCC>[<]}O[H],H,OH,0.909090909,0.824014596,,,,,,5000000,,5000000,,113507.378,44.02238095,,,,,,,,,,,,,,,,,,,,,,,,,,,,,,,,,,,,,,,,,,,,,,,LiBF4,F[B-](F)(F)F.[Li+],0.090909091,0.175985404,2.27014756,94.01892283,,,,,,,,,,,,100,0.000107,-3.970616222
,,1/27/2019,AMN,,,doi.org/10.1021/ma00181a020,PEO,[Cu]OCC[Au],[Cu]OCC[Au],,,[H]{[>]<OCC>[<]}O[H],H,OH,0.909090909,0.824014596,,,,,,5000000,,5000000,,113507.378,44.02238095,,,,,,,,,,,,,,,,,,,,,,,,,,,,,,,,,,,,,,,,,,,,,,,LiBF4,F[B-](F)(F)F.[Li+],0.090909091,0.175985404,2.27014756,94.01892283,,,,,,,,,,,,96,0.000107,-3.970616222
,,1/27/2019,AMN,,,doi.org/10.1021/ma00181a020,PEO,[Cu]OCC[Au],[Cu]OCC[Au],,,[H]{[>]<OCC>[<]}O[H],H,OH,0.909090909,0.824014596,,,,,,5000000,,5000000,,113507.378,44.02238095,,,,,,,,,,,,,,,,,,,,,,,,,,,,,,,,,,,,,,,,,,,,,,,LiBF4,F[B-](F)(F)F.[Li+],0.090909091,0.175985404,2.27014756,94.01892283,,,,,,,,,,,,97,9.90E-05,-4.004364805
,,1/27/2019,AMN,,,doi.org/10.1021/ma00181a020,PEO,[Cu]OCC[Au],[Cu]OCC[Au],,,[H]{[>]<OCC>[<]}O[H],H,OH,0.909090909,0.824014596,,,,,,5000000,,5000000,,113507.378,44.02238095,,,,,,,,,,,,,,,,,,,,,,,,,,,,,,,,,,,,,,,,,,,,,,,LiBF4,F[B-](F)(F)F.[Li+],0.090909091,0.175985404,2.27014756,94.01892283,,,,,,,,,,,,93,9.53E-05,-4.020907099
,,1/27/2019,AMN,,,doi.org/10.1021/ma00181a020,PEO,[Cu]OCC[Au],[Cu]OCC[Au],,,[H]{[>]<OCC>[<]}O[H],H,OH,0.909090909,0.824014596,,,,,,5000000,,5000000,,113507.378,44.02238095,,,,,,,,,,,,,,,,,,,,,,,,,,,,,,,,,,,,,,,,,,,,,,,LiBF4,F[B-](F)(F)F.[Li+],0.090909091,0.175985404,2.27014756,94.01892283,,,,,,,,,,,,94,9.42E-05,-4.025949097
,,1/27/2019,AMN,,,doi.org/10.1021/ma00181a020,PEO,[Cu]OCC[Au],[Cu]OCC[Au],,,[H]{[>]<OCC>[<]}O[H],H,OH,0.909090909,0.824014596,,,,,,5000000,,5000000,,113507.378,44.02238095,,,,,,,,,,,,,,,,,,,,,,,,,,,,,,,,,,,,,,,,,,,,,,,LiBF4,F[B-](F)(F)F.[Li+],0.090909091,0.175985404,2.27014756,94.01892283,,,,,,,,,,,,91,8.92E-05,-4.049635146
,,1/27/2019,AMN,,,doi.org/10.1021/ma00181a020,PEO,[Cu]OCC[Au],[Cu]OCC[Au],,,[H]{[>]<OCC>[<]}O[H],H,OH,0.909090909,0.824014596,,,,,,5000000,,5000000,,113507.378,44.02238095,,,,,,,,,,,,,,,,,,,,,,,,,,,,,,,,,,,,,,,,,,,,,,,LiBF4,F[B-](F)(F)F.[Li+],0.090909091,0.175985404,2.27014756,94.01892283,,,,,,,,,,,,90,8.63E-05,-4.063989204
,,1/27/2019,AMN,,,doi.org/10.1021/ma00181a020,PEO,[Cu]OCC[Au],[Cu]OCC[Au],,,[H]{[>]<OCC>[<]}O[H],H,OH,0.909090909,0.824014596,,,,,,5000000,,5000000,,113507.378,44.02238095,,,,,,,,,,,,,,,,,,,,,,,,,,,,,,,,,,,,,,,,,,,,,,,LiBF4,F[B-](F)(F)F.[Li+],0.090909091,0.175985404,2.27014756,94.01892283,,,,,,,,,,,,88,7.98E-05,-4.097997109
,,1/27/2019,AMN,,,doi.org/10.1021/ma00181a020,PEO,[Cu]OCC[Au],[Cu]OCC[Au],,,[H]{[>]<OCC>[<]}O[H],H,OH,0.909090909,0.824014596,,,,,,5000000,,5000000,,113507.378,44.02238095,,,,,,,,,,,,,,,,,,,,,,,,,,,,,,,,,,,,,,,,,,,,,,,LiBF4,F[B-](F)(F)F.[Li+],0.090909091,0.175985404,2.27014756,94.01892283,,,,,,,,,,,,85,7.47E-05,-4.126679398
,,1/27/2019,AMN,,,doi.org/10.1021/ma00181a020,PEO,[Cu]OCC[Au],[Cu]OCC[Au],,,[H]{[>]<OCC>[<]}O[H],H,OH,0.909090909,0.824014596,,,,,,5000000,,5000000,,113507.378,44.02238095,,,,,,,,,,,,,,,,,,,,,,,,,,,,,,,,,,,,,,,,,,,,,,,LiBF4,F[B-](F)(F)F.[Li+],0.090909091,0.175985404,2.27014756,94.01892283,,,,,,,,,,,,87,7.47E-05,-4.126679398
,,1/27/2019,AMN,,,doi.org/10.1021/ma00181a020,PEO,[Cu]OCC[Au],[Cu]OCC[Au],,,[H]{[>]<OCC>[<]}O[H],H,OH,0.909090909,0.824014596,,,,,,5000000,,5000000,,113507.378,44.02238095,,,,,,,,,,,,,,,,,,,,,,,,,,,,,,,,,,,,,,,,,,,,,,,LiBF4,F[B-](F)(F)F.[Li+],0.090909091,0.175985404,2.27014756,94.01892283,,,,,,,,,,,,84,6.73E-05,-4.171984936
,,1/27/2019,AMN,,,doi.org/10.1021/ma00181a020,PEO,[Cu]OCC[Au],[Cu]OCC[Au],,,[H]{[>]<OCC>[<]}O[H],H,OH,0.909090909,0.824014596,,,,,,5000000,,5000000,,113507.378,44.02238095,,,,,,,,,,,,,,,,,,,,,,,,,,,,,,,,,,,,,,,,,,,,,,,LiBF4,F[B-](F)(F)F.[Li+],0.090909091,0.175985404,2.27014756,94.01892283,,,,,,,,,,,,82,6.51E-05,-4.186419011
,,1/27/2019,AMN,,,doi.org/10.1021/ma00181a020,PEO,[Cu]OCC[Au],[Cu]OCC[Au],,,[H]{[>]<OCC>[<]}O[H],H,OH,0.909090909,0.824014596,,,,,,5000000,,5000000,,113507.378,44.02238095,,,,,,,,,,,,,,,,,,,,,,,,,,,,,,,,,,,,,,,,,,,,,,,LiBF4,F[B-](F)(F)F.[Li+],0.090909091,0.175985404,2.27014756,94.01892283,,,,,,,,,,,,81,6.33E-05,-4.19859629
,,1/27/2019,AMN,,,doi.org/10.1021/ma00181a020,PEO,[Cu]OCC[Au],[Cu]OCC[Au],,,[H]{[>]<OCC>[<]}O[H],H,OH,0.909090909,0.824014596,,,,,,5000000,,5000000,,113507.378,44.02238095,,,,,,,,,,,,,,,,,,,,,,,,,,,,,,,,,,,,,,,,,,,,,,,LiBF4,F[B-](F)(F)F.[Li+],0.090909091,0.175985404,2.27014756,94.01892283,,,,,,,,,,,,79,6.09E-05,-4.215382707
,,1/27/2019,AMN,,,doi.org/10.1021/ma00181a020,PEO,[Cu]OCC[Au],[Cu]OCC[Au],,,[H]{[>]<OCC>[<]}O[H],H,OH,0.909090909,0.824014596,,,,,,5000000,,5000000,,113507.378,44.02238095,,,,,,,,,,,,,,,,,,,,,,,,,,,,,,,,,,,,,,,,,,,,,,,LiBF4,F[B-](F)(F)F.[Li+],0.090909091,0.175985404,2.27014756,94.01892283,,,,,,,,,,,,76,5.86E-05,-4.232102384
,,1/27/2019,AMN,,,doi.org/10.1021/ma00181a020,PEO,[Cu]OCC[Au],[Cu]OCC[Au],,,[H]{[>]<OCC>[<]}O[H],H,OH,0.909090909,0.824014596,,,,,,5000000,,5000000,,113507.378,44.02238095,,,,,,,,,,,,,,,,,,,,,,,,,,,,,,,,,,,,,,,,,,,,,,,LiBF4,F[B-](F)(F)F.[Li+],0.090909091,0.175985404,2.27014756,94.01892283,,,,,,,,,,,,78,5.46E-05,-4.262807357
,,1/27/2019,AMN,,,doi.org/10.1021/ma00181a020,PEO,[Cu]OCC[Au],[Cu]OCC[Au],,,[H]{[>]<OCC>[<]}O[H],H,OH,0.909090909,0.824014596,,,,,,5000000,,5000000,,113507.378,44.02238095,,,,,,,,,,,,,,,,,,,,,,,,,,,,,,,,,,,,,,,,,,,,,,,LiBF4,F[B-](F)(F)F.[Li+],0.090909091,0.175985404,2.27014756,94.01892283,,,,,,,,,,,,72,5.11E-05,-4.2915791
,,1/27/2019,AMN,,,doi.org/10.1021/ma00181a020,PEO,[Cu]OCC[Au],[Cu]OCC[Au],,,[H]{[>]<OCC>[<]}O[H],H,OH,0.909090909,0.824014596,,,,,,5000000,,5000000,,113507.378,44.02238095,,,,,,,,,,,,,,,,,,,,,,,,,,,,,,,,,,,,,,,,,,,,,,,LiBF4,F[B-](F)(F)F.[Li+],0.090909091,0.175985404,2.27014756,94.01892283,,,,,,,,,,,,75,4.97E-05,-4.303643611
,,1/27/2019,AMN,,,doi.org/10.1021/ma00181a020,PEO,[Cu]OCC[Au],[Cu]OCC[Au],,,[H]{[>]<OCC>[<]}O[H],H,OH,0.909090909,0.824014596,,,,,,5000000,,5000000,,113507.378,44.02238095,,,,,,,,,,,,,,,,,,,,,,,,,,,,,,,,,,,,,,,,,,,,,,,LiBF4,F[B-](F)(F)F.[Li+],0.090909091,0.175985404,2.27014756,94.01892283,,,,,,,,,,,,71,4.76E-05,-4.322393047
,,1/27/2019,AMN,,,doi.org/10.1021/ma00181a020,PEO,[Cu]OCC[Au],[Cu]OCC[Au],,,[H]{[>]<OCC>[<]}O[H],H,OH,0.909090909,0.824014596,,,,,,5000000,,5000000,,113507.378,44.02238095,,,,,,,,,,,,,,,,,,,,,,,,,,,,,,,,,,,,,,,,,,,,,,,LiBF4,F[B-](F)(F)F.[Li+],0.090909091,0.175985404,2.27014756,94.01892283,,,,,,,,,,,,72,4.55E-05,-4.341988603
,,1/27/2019,AMN,,,doi.org/10.1021/ma00181a020,PEO,[Cu]OCC[Au],[Cu]OCC[Au],,,[H]{[>]<OCC>[<]}O[H],H,OH,0.909090909,0.824014596,,,,,,5000000,,5000000,,113507.378,44.02238095,,,,,,,,,,,,,,,,,,,,,,,,,,,,,,,,,,,,,,,,,,,,,,,LiBF4,F[B-](F)(F)F.[Li+],0.090909091,0.175985404,2.27014756,94.01892283,,,,,,,,,,,,68,4.19E-05,-4.377785977
,,1/27/2019,AMN,,,doi.org/10.1021/ma00181a020,PEO,[Cu]OCC[Au],[Cu]OCC[Au],,,[H]{[>]<OCC>[<]}O[H],H,OH,0.909090909,0.824014596,,,,,,5000000,,5000000,,113507.378,44.02238095,,,,,,,,,,,,,,,,,,,,,,,,,,,,,,,,,,,,,,,,,,,,,,,LiBF4,F[B-](F)(F)F.[Li+],0.090909091,0.175985404,2.27014756,94.01892283,,,,,,,,,,,,70,3.92E-05,-4.406713933
,,1/27/2019,AMN,,,doi.org/10.1021/ma00181a020,PEO,[Cu]OCC[Au],[Cu]OCC[Au],,,[H]{[>]<OCC>[<]}O[H],H,OH,0.909090909,0.824014596,,,,,,5000000,,5000000,,113507.378,44.02238095,,,,,,,,,,,,,,,,,,,,,,,,,,,,,,,,,,,,,,,,,,,,,,,LiBF4,F[B-](F)(F)F.[Li+],0.090909091,0.175985404,2.27014756,94.01892283,,,,,,,,,,,,65,3.53E-05,-4.452225295
,,1/27/2019,AMN,,,doi.org/10.1021/ma00181a020,PEO,[Cu]OCC[Au],[Cu]OCC[Au],,,[H]{[>]<OCC>[<]}O[H],H,OH,0.909090909,0.824014596,,,,,,5000000,,5000000,,113507.378,44.02238095,,,,,,,,,,,,,,,,,,,,,,,,,,,,,,,,,,,,,,,,,,,,,,,LiBF4,F[B-](F)(F)F.[Li+],0.090909091,0.175985404,2.27014756,94.01892283,,,,,,,,,,,,67,3.51E-05,-4.454692884
,,1/27/2019,AMN,,,doi.org/10.1021/ma00181a020,PEO,[Cu]OCC[Au],[Cu]OCC[Au],,,[H]{[>]<OCC>[<]}O[H],H,OH,0.909090909,0.824014596,,,,,,5000000,,5000000,,113507.378,44.02238095,,,,,,,,,,,,,,,,,,,,,,,,,,,,,,,,,,,,,,,,,,,,,,,LiBF4,F[B-](F)(F)F.[Li+],0.090909091,0.175985404,2.27014756,94.01892283,,,,,,,,,,,,65,3.23E-05,-4.490797478
,,1/27/2019,AMN,,,doi.org/10.1021/ma00181a020,PEO,[Cu]OCC[Au],[Cu]OCC[Au],,,[H]{[>]<OCC>[<]}O[H],H,OH,0.909090909,0.824014596,,,,,,5000000,,5000000,,113507.378,44.02238095,,,,,,,,,,,,,,,,,,,,,,,,,,,,,,,,,,,,,,,,,,,,,,,LiBF4,F[B-](F)(F)F.[Li+],0.090909091,0.175985404,2.27014756,94.01892283,,,,,,,,,,,,63,2.89E-05,-4.539102157
,,1/27/2019,AMN,,,doi.org/10.1021/ma00181a020,PEO,[Cu]OCC[Au],[Cu]OCC[Au],,,[H]{[>]<OCC>[<]}O[H],H,OH,0.909090909,0.824014596,,,,,,5000000,,5000000,,113507.378,44.02238095,,,,,,,,,,,,,,,,,,,,,,,,,,,,,,,,,,,,,,,,,,,,,,,LiBF4,F[B-](F)(F)F.[Li+],0.090909091,0.175985404,2.27014756,94.01892283,,,,,,,,,,,,62,2.89E-05,-4.539102157
,,1/27/2019,AMN,,,doi.org/10.1021/ma00181a020,PEO,[Cu]OCC[Au],[Cu]OCC[Au],,,[H]{[>]<OCC>[<]}O[H],H,OH,0.909090909,0.824014596,,,,,,5000000,,5000000,,113507.378,44.02238095,,,,,,,,,,,,,,,,,,,,,,,,,,,,,,,,,,,,,,,,,,,,,,,LiBF4,F[B-](F)(F)F.[Li+],0.090909091,0.175985404,2.27014756,94.01892283,,,,,,,,,,,,60,2.15E-05,-4.66756154
,,1/27/2019,AMN,,,doi.org/10.1021/ma00181a020,PEO,[Cu]OCC[Au],[Cu]OCC[Au],,,[H]{[>]<OCC>[<]}O[H],H,OH,0.909090909,0.824014596,,,,,,5000000,,5000000,,113507.378,44.02238095,,,,,,,,,,,,,,,,,,,,,,,,,,,,,,,,,,,,,,,,,,,,,,,LiBF4,F[B-](F)(F)F.[Li+],0.090909091,0.175985404,2.27014756,94.01892283,,,,,,,,,,,,61,1.69E-05,-4.772113295
,,1/27/2019,AMN,,,doi.org/10.1021/ma00181a020,PEO,[Cu]OCC[Au],[Cu]OCC[Au],,,[H]{[>]<OCC>[<]}O[H],H,OH,0.909090909,0.824014596,,,,,,5000000,,5000000,,113507.378,44.02238095,,,,,,,,,,,,,,,,,,,,,,,,,,,,,,,,,,,,,,,,,,,,,,,LiBF4,F[B-](F)(F)F.[Li+],0.090909091,0.175985404,2.27014756,94.01892283,,,,,,,,,,,,58,1.13E-05,-4.946921557
,,1/27/2019,AMN,,,doi.org/10.1021/ma00181a020,PEO,[Cu]OCC[Au],[Cu]OCC[Au],,,[H]{[>]<OCC>[<]}O[H],H,OH,0.909090909,0.824014596,,,,,,5000000,,5000000,,113507.378,44.02238095,,,,,,,,,,,,,,,,,,,,,,,,,,,,,,,,,,,,,,,,,,,,,,,LiBF4,F[B-](F)(F)F.[Li+],0.090909091,0.175985404,2.27014756,94.01892283,,,,,,,,,,,,58,7.84E-06,-5.105683937
,,1/27/2019,AMN,,,doi.org/10.1021/ma00181a020,PEO,[Cu]OCC[Au],[Cu]OCC[Au],,,[H]{[>]<OCC>[<]}O[H],H,OH,0.909090909,0.824014596,,,,,,5000000,,5000000,,113507.378,44.02238095,,,,,,,,,,,,,,,,,,,,,,,,,,,,,,,,,,,,,,,,,,,,,,,LiBF4,F[B-](F)(F)F.[Li+],0.090909091,0.175985404,2.27014756,94.01892283,,,,,,,,,,,,56,6.39E-06,-5.194499142
,,1/27/2019,AMN,,,doi.org/10.1021/ma00181a020,PEO,[Cu]OCC[Au],[Cu]OCC[Au],,,[H]{[>]<OCC>[<]}O[H],H,OH,0.909090909,0.824014596,,,,,,5000000,,5000000,,113507.378,44.02238095,,,,,,,,,,,,,,,,,,,,,,,,,,,,,,,,,,,,,,,,,,,,,,,LiBF4,F[B-](F)(F)F.[Li+],0.090909091,0.175985404,2.27014756,94.01892283,,,,,,,,,,,,56,4.02E-06,-5.395773947
,,1/27/2019,AMN,,,doi.org/10.1021/ma00181a020,PEO,[Cu]OCC[Au],[Cu]OCC[Au],,,[H]{[>]<OCC>[<]}O[H],H,OH,0.909090909,0.824014596,,,,,,5000000,,5000000,,113507.378,44.02238095,,,,,,,,,,,,,,,,,,,,,,,,,,,,,,,,,,,,,,,,,,,,,,,LiBF4,F[B-](F)(F)F.[Li+],0.090909091,0.175985404,2.27014756,94.01892283,,,,,,,,,,,,54,3.82E-06,-5.417936637
,,1/27/2019,AMN,,,doi.org/10.1021/ma00181a020,PEO,[Cu]OCC[Au],[Cu]OCC[Au],,,[H]{[>]<OCC>[<]}O[H],H,OH,0.909090909,0.824014596,,,,,,5000000,,5000000,,113507.378,44.02238095,,,,,,,,,,,,,,,,,,,,,,,,,,,,,,,,,,,,,,,,,,,,,,,LiBF4,F[B-](F)(F)F.[Li+],0.090909091,0.175985404,2.27014756,94.01892283,,,,,,,,,,,,52,2.54E-06,-5.595166283
,,1/27/2019,AMN,,,doi.org/10.1021/ma00181a020,PEO,[Cu]OCC[Au],[Cu]OCC[Au],,,[H]{[>]<OCC>[<]}O[H],H,OH,0.909090909,0.824014596,,,,,,5000000,,5000000,,113507.378,44.02238095,,,,,,,,,,,,,,,,,,,,,,,,,,,,,,,,,,,,,,,,,,,,,,,LiBF4,F[B-](F)(F)F.[Li+],0.090909091,0.175985404,2.27014756,94.01892283,,,,,,,,,,,,54,2.45E-06,-5.610833916
,,1/27/2019,AMN,,,doi.org/10.1021/ma00181a020,PEO,[Cu]OCC[Au],[Cu]OCC[Au],,,[H]{[>]<OCC>[<]}O[H],H,OH,0.909090909,0.824014596,,,,,,5000000,,5000000,,113507.378,44.02238095,,,,,,,,,,,,,,,,,,,,,,,,,,,,,,,,,,,,,,,,,,,,,,,LiBF4,F[B-](F)(F)F.[Li+],0.090909091,0.175985404,2.27014756,94.01892283,,,,,,,,,,,,50,1.69E-06,-5.772113295
,,1/27/2019,AMN,,,doi.org/10.1021/ma00181a020,PEO,[Cu]OCC[Au],[Cu]OCC[Au],,,[H]{[>]<OCC>[<]}O[H],H,OH,0.909090909,0.824014596,,,,,,5000000,,5000000,,113507.378,44.02238095,,,,,,,,,,,,,,,,,,,,,,,,,,,,,,,,,,,,,,,,,,,,,,,LiBF4,F[B-](F)(F)F.[Li+],0.090909091,0.175985404,2.27014756,94.01892283,,,,,,,,,,,,52,1.53E-06,-5.815308569
,,1/27/2019,AMN,,,doi.org/10.1021/ma00181a020,PEO,[Cu]OCC[Au],[Cu]OCC[Au],,,[H]{[>]<OCC>[<]}O[H],H,OH,0.909090909,0.824014596,,,,,,5000000,,5000000,,113507.378,44.02238095,,,,,,,,,,,,,,,,,,,,,,,,,,,,,,,,,,,,,,,,,,,,,,,LiBF4,F[B-](F)(F)F.[Li+],0.090909091,0.175985404,2.27014756,94.01892283,,,,,,,,,,,,48,1.22E-06,-5.913640169
,,1/27/2019,AMN,,,doi.org/10.1021/ma00181a020,PEO,[Cu]OCC[Au],[Cu]OCC[Au],,,[H]{[>]<OCC>[<]}O[H],H,OH,0.909090909,0.824014596,,,,,,5000000,,5000000,,113507.378,44.02238095,,,,,,,,,,,,,,,,,,,,,,,,,,,,,,,,,,,,,,,,,,,,,,,LiBF4,F[B-](F)(F)F.[Li+],0.090909091,0.175985404,2.27014756,94.01892283,,,,,,,,,,,,50,1.02E-06,-5.991399828
,,1/27/2019,AMN,,,doi.org/10.1021/ma00181a020,PEO,[Cu]OCC[Au],[Cu]OCC[Au],,,[H]{[>]<OCC>[<]}O[H],H,OH,0.909090909,0.824014596,,,,,,5000000,,5000000,,113507.378,44.02238095,,,,,,,,,,,,,,,,,,,,,,,,,,,,,,,,,,,,,,,,,,,,,,,LiBF4,F[B-](F)(F)F.[Li+],0.090909091,0.175985404,2.27014756,94.01892283,,,,,,,,,,,,46,9.17E-07,-6.037630664
,,1/27/2019,AMN,,,doi.org/10.1021/ma00181a020,PEO,[Cu]OCC[Au],[Cu]OCC[Au],,,[H]{[>]<OCC>[<]}O[H],H,OH,0.909090909,0.824014596,,,,,,5000000,,5000000,,113507.378,44.02238095,,,,,,,,,,,,,,,,,,,,,,,,,,,,,,,,,,,,,,,,,,,,,,,LiBF4,F[B-](F)(F)F.[Li+],0.090909091,0.175985404,2.27014756,94.01892283,,,,,,,,,,,,48,7.27E-07,-6.138465589
,,1/27/2019,AMN,,,doi.org/10.1021/ma00181a020,PEO,[Cu]OCC[Au],[Cu]OCC[Au],,,[H]{[>]<OCC>[<]}O[H],H,OH,0.909090909,0.824014596,,,,,,5000000,,5000000,,113507.378,44.02238095,,,,,,,,,,,,,,,,,,,,,,,,,,,,,,,,,,,,,,,,,,,,,,,LiBF4,F[B-](F)(F)F.[Li+],0.090909091,0.175985404,2.27014756,94.01892283,,,,,,,,,,,,44,6.66E-07,-6.176525771
,,1/27/2019,AMN,,,doi.org/10.1021/ma00181a020,PEO,[Cu]OCC[Au],[Cu]OCC[Au],,,[H]{[>]<OCC>[<]}O[H],H,OH,0.909090909,0.824014596,,,,,,5000000,,5000000,,113507.378,44.02238095,,,,,,,,,,,,,,,,,,,,,,,,,,,,,,,,,,,,,,,,,,,,,,,LiBF4,F[B-](F)(F)F.[Li+],0.090909091,0.175985404,2.27014756,94.01892283,,,,,,,,,,,,43,5.02E-07,-6.299296283
,,1/27/2019,AMN,,,doi.org/10.1021/ma00181a020,PEO,[Cu]OCC[Au],[Cu]OCC[Au],,,[H]{[>]<OCC>[<]}O[H],H,OH,0.909090909,0.824014596,,,,,,5000000,,5000000,,113507.378,44.02238095,,,,,,,,,,,,,,,,,,,,,,,,,,,,,,,,,,,,,,,,,,,,,,,LiBF4,F[B-](F)(F)F.[Li+],0.090909091,0.175985404,2.27014756,94.01892283,,,,,,,,,,,,46,4.91E-07,-6.308918508
,,1/27/2019,AMN,,,doi.org/10.1021/ma00181a020,PEO,[Cu]OCC[Au],[Cu]OCC[Au],,,[H]{[>]<OCC>[<]}O[H],H,OH,0.909090909,0.824014596,,,,,,5000000,,5000000,,113507.378,44.02238095,,,,,,,,,,,,,,,,,,,,,,,,,,,,,,,,,,,,,,,,,,,,,,,LiBF4,F[B-](F)(F)F.[Li+],0.090909091,0.175985404,2.27014756,94.01892283,,,,,,,,,,,,41,3.68E-07,-6.434152181
,,1/27/2019,AMN,,,doi.org/10.1021/ma00181a020,PEO,[Cu]OCC[Au],[Cu]OCC[Au],,,[H]{[>]<OCC>[<]}O[H],H,OH,0.909090909,0.824014596,,,,,,5000000,,5000000,,113507.378,44.02238095,,,,,,,,,,,,,,,,,,,,,,,,,,,,,,,,,,,,,,,,,,,,,,,LiBF4,F[B-](F)(F)F.[Li+],0.090909091,0.175985404,2.27014756,94.01892283,,,,,,,,,,,,44,3.48E-07,-6.458420756
,,1/27/2019,AMN,,,doi.org/10.1021/ma00181a020,PEO,[Cu]OCC[Au],[Cu]OCC[Au],,,[H]{[>]<OCC>[<]}O[H],H,OH,0.909090909,0.824014596,,,,,,5000000,,5000000,,113507.378,44.02238095,,,,,,,,,,,,,,,,,,,,,,,,,,,,,,,,,,,,,,,,,,,,,,,LiBF4,F[B-](F)(F)F.[Li+],0.090909091,0.175985404,2.27014756,94.01892283,,,,,,,,,,,,40,3.14E-07,-6.503070352
,,1/27/2019,AMN,,,doi.org/10.1021/ma00181a020,PEO,[Cu]OCC[Au],[Cu]OCC[Au],,,[H]{[>]<OCC>[<]}O[H],H,OH,0.909090909,0.824014596,,,,,,5000000,,5000000,,113507.378,44.02238095,,,,,,,,,,,,,,,,,,,,,,,,,,,,,,,,,,,,,,,,,,,,,,,LiBF4,F[B-](F)(F)F.[Li+],0.090909091,0.175985404,2.27014756,94.01892283,,,,,,,,,,,,42,2.63E-07,-6.580044252
,,1/27/2019,AMN,,,doi.org/10.1021/ma00181a020,PEO,[Cu]OCC[Au],[Cu]OCC[Au],,,[H]{[>]<OCC>[<]}O[H],H,OH,0.909090909,0.824014596,,,,,,5000000,,5000000,,113507.378,44.02238095,,,,,,,,,,,,,,,,,,,,,,,,,,,,,,,,,,,,,,,,,,,,,,,LiBF4,F[B-](F)(F)F.[Li+],0.090909091,0.175985404,2.27014756,94.01892283,,,,,,,,,,,,40,1.90E-07,-6.721246399
,,1/27/2019,AMN,,,doi.org/10.1021/ma00181a020,PEO,[Cu]OCC[Au],[Cu]OCC[Au],,,[H]{[>]<OCC>[<]}O[H],H,OH,0.888888889,0.789288771,,,,,,5000000,,5000000,,113507.378,44.02238095,,,,,,,,,,,,,,,,,,,,,,,,,,,,,,,,,,,,,,,,,,,,,,,LiBF4,F[B-](F)(F)F.[Li+],0.111111111,0.210711229,2.837684449,94.01892283,,,,,,,,,,,,132,0.000596,-3.22475374
,,1/27/2019,AMN,,,doi.org/10.1021/ma00181a020,PEO,[Cu]OCC[Au],[Cu]OCC[Au],,,[H]{[>]<OCC>[<]}O[H],H,OH,0.888888889,0.789288771,,,,,,5000000,,5000000,,113507.378,44.02238095,,,,,,,,,,,,,,,,,,,,,,,,,,,,,,,,,,,,,,,,,,,,,,,LiBF4,F[B-](F)(F)F.[Li+],0.111111111,0.210711229,2.837684449,94.01892283,,,,,,,,,,,,128,0.000522,-3.282329497
,,1/27/2019,AMN,,,doi.org/10.1021/ma00181a020,PEO,[Cu]OCC[Au],[Cu]OCC[Au],,,[H]{[>]<OCC>[<]}O[H],H,OH,0.888888889,0.789288771,,,,,,5000000,,5000000,,113507.378,44.02238095,,,,,,,,,,,,,,,,,,,,,,,,,,,,,,,,,,,,,,,,,,,,,,,LiBF4,F[B-](F)(F)F.[Li+],0.111111111,0.210711229,2.837684449,94.01892283,,,,,,,,,,,,125,0.000508,-3.294136288
,,1/27/2019,AMN,,,doi.org/10.1021/ma00181a020,PEO,[Cu]OCC[Au],[Cu]OCC[Au],,,[H]{[>]<OCC>[<]}O[H],H,OH,0.888888889,0.789288771,,,,,,5000000,,5000000,,113507.378,44.02238095,,,,,,,,,,,,,,,,,,,,,,,,,,,,,,,,,,,,,,,,,,,,,,,LiBF4,F[B-](F)(F)F.[Li+],0.111111111,0.210711229,2.837684449,94.01892283,,,,,,,,,,,,121,0.00046,-3.337242168
,,1/27/2019,AMN,,,doi.org/10.1021/ma00181a020,PEO,[Cu]OCC[Au],[Cu]OCC[Au],,,[H]{[>]<OCC>[<]}O[H],H,OH,0.888888889,0.789288771,,,,,,5000000,,5000000,,113507.378,44.02238095,,,,,,,,,,,,,,,,,,,,,,,,,,,,,,,,,,,,,,,,,,,,,,,LiBF4,F[B-](F)(F)F.[Li+],0.111111111,0.210711229,2.837684449,94.01892283,,,,,,,,,,,,118,0.000405,-3.392544977
,,1/27/2019,AMN,,,doi.org/10.1021/ma00181a020,PEO,[Cu]OCC[Au],[Cu]OCC[Au],,,[H]{[>]<OCC>[<]}O[H],H,OH,0.888888889,0.789288771,,,,,,5000000,,5000000,,113507.378,44.02238095,,,,,,,,,,,,,,,,,,,,,,,,,,,,,,,,,,,,,,,,,,,,,,,LiBF4,F[B-](F)(F)F.[Li+],0.111111111,0.210711229,2.837684449,94.01892283,,,,,,,,,,,,115,0.000373,-3.428291168
,,1/27/2019,AMN,,,doi.org/10.1021/ma00181a020,PEO,[Cu]OCC[Au],[Cu]OCC[Au],,,[H]{[>]<OCC>[<]}O[H],H,OH,0.888888889,0.789288771,,,,,,5000000,,5000000,,113507.378,44.02238095,,,,,,,,,,,,,,,,,,,,,,,,,,,,,,,,,,,,,,,,,,,,,,,LiBF4,F[B-](F)(F)F.[Li+],0.111111111,0.210711229,2.837684449,94.01892283,,,,,,,,,,,,111,0.000336,-3.473660723
,,1/27/2019,AMN,,,doi.org/10.1021/ma00181a020,PEO,[Cu]OCC[Au],[Cu]OCC[Au],,,[H]{[>]<OCC>[<]}O[H],H,OH,0.888888889,0.789288771,,,,,,5000000,,5000000,,113507.378,44.02238095,,,,,,,,,,,,,,,,,,,,,,,,,,,,,,,,,,,,,,,,,,,,,,,LiBF4,F[B-](F)(F)F.[Li+],0.111111111,0.210711229,2.837684449,94.01892283,,,,,,,,,,,,18,0.000296,-3.528708289
,,1/27/2019,AMN,,,doi.org/10.1021/ma00181a020,PEO,[Cu]OCC[Au],[Cu]OCC[Au],,,[H]{[>]<OCC>[<]}O[H],H,OH,0.888888889,0.789288771,,,,,,5000000,,5000000,,113507.378,44.02238095,,,,,,,,,,,,,,,,,,,,,,,,,,,,,,,,,,,,,,,,,,,,,,,LiBF4,F[B-](F)(F)F.[Li+],0.111111111,0.210711229,2.837684449,94.01892283,,,,,,,,,,,,105,0.000253,-3.596879479
,,1/27/2019,AMN,,,doi.org/10.1021/ma00181a020,PEO,[Cu]OCC[Au],[Cu]OCC[Au],,,[H]{[>]<OCC>[<]}O[H],H,OH,0.888888889,0.789288771,,,,,,5000000,,5000000,,113507.378,44.02238095,,,,,,,,,,,,,,,,,,,,,,,,,,,,,,,,,,,,,,,,,,,,,,,LiBF4,F[B-](F)(F)F.[Li+],0.111111111,0.210711229,2.837684449,94.01892283,,,,,,,,,,,,101,0.00022,-3.657577319
,,1/27/2019,AMN,,,doi.org/10.1021/ma00181a020,PEO,[Cu]OCC[Au],[Cu]OCC[Au],,,[H]{[>]<OCC>[<]}O[H],H,OH,0.888888889,0.789288771,,,,,,5000000,,5000000,,113507.378,44.02238095,,,,,,,,,,,,,,,,,,,,,,,,,,,,,,,,,,,,,,,,,,,,,,,LiBF4,F[B-](F)(F)F.[Li+],0.111111111,0.210711229,2.837684449,94.01892283,,,,,,,,,,,,98,0.0002,-3.698970004
,,1/27/2019,AMN,,,doi.org/10.1021/ma00181a020,PEO,[Cu]OCC[Au],[Cu]OCC[Au],,,[H]{[>]<OCC>[<]}O[H],H,OH,0.888888889,0.789288771,,,,,,5000000,,5000000,,113507.378,44.02238095,,,,,,,,,,,,,,,,,,,,,,,,,,,,,,,,,,,,,,,,,,,,,,,LiBF4,F[B-](F)(F)F.[Li+],0.111111111,0.210711229,2.837684449,94.01892283,,,,,,,,,,,,95,0.00018,-3.744727495
,,1/27/2019,AMN,,,doi.org/10.1021/ma00181a020,PEO,[Cu]OCC[Au],[Cu]OCC[Au],,,[H]{[>]<OCC>[<]}O[H],H,OH,0.888888889,0.789288771,,,,,,5000000,,5000000,,113507.378,44.02238095,,,,,,,,,,,,,,,,,,,,,,,,,,,,,,,,,,,,,,,,,,,,,,,LiBF4,F[B-](F)(F)F.[Li+],0.111111111,0.210711229,2.837684449,94.01892283,,,,,,,,,,,,92,0.000161,-3.793174124
,,1/27/2019,AMN,,,doi.org/10.1021/ma00181a020,PEO,[Cu]OCC[Au],[Cu]OCC[Au],,,[H]{[>]<OCC>[<]}O[H],H,OH,0.888888889,0.789288771,,,,,,5000000,,5000000,,113507.378,44.02238095,,,,,,,,,,,,,,,,,,,,,,,,,,,,,,,,,,,,,,,,,,,,,,,LiBF4,F[B-](F)(F)F.[Li+],0.111111111,0.210711229,2.837684449,94.01892283,,,,,,,,,,,,88,0.00014,-3.853871964
,,1/27/2019,AMN,,,doi.org/10.1021/ma00181a020,PEO,[Cu]OCC[Au],[Cu]OCC[Au],,,[H]{[>]<OCC>[<]}O[H],H,OH,0.888888889,0.789288771,,,,,,5000000,,5000000,,113507.378,44.02238095,,,,,,,,,,,,,,,,,,,,,,,,,,,,,,,,,,,,,,,,,,,,,,,LiBF4,F[B-](F)(F)F.[Li+],0.111111111,0.210711229,2.837684449,94.01892283,,,,,,,,,,,,85,0.000131,-3.882728704
,,1/27/2019,AMN,,,doi.org/10.1021/ma00181a020,PEO,[Cu]OCC[Au],[Cu]OCC[Au],,,[H]{[>]<OCC>[<]}O[H],H,OH,0.888888889,0.789288771,,,,,,5000000,,5000000,,113507.378,44.02238095,,,,,,,,,,,,,,,,,,,,,,,,,,,,,,,,,,,,,,,,,,,,,,,LiBF4,F[B-](F)(F)F.[Li+],0.111111111,0.210711229,2.837684449,94.01892283,,,,,,,,,,,,82,0.000114,-3.943095149
,,1/27/2019,AMN,,,doi.org/10.1021/ma00181a020,PEO,[Cu]OCC[Au],[Cu]OCC[Au],,,[H]{[>]<OCC>[<]}O[H],H,OH,0.888888889,0.789288771,,,,,,5000000,,5000000,,113507.378,44.02238095,,,,,,,,,,,,,,,,,,,,,,,,,,,,,,,,,,,,,,,,,,,,,,,LiBF4,F[B-](F)(F)F.[Li+],0.111111111,0.210711229,2.837684449,94.01892283,,,,,,,,,,,,80,0.000101,-3.995678626
,,1/27/2019,AMN,,,doi.org/10.1021/ma00181a020,PEO,[Cu]OCC[Au],[Cu]OCC[Au],,,[H]{[>]<OCC>[<]}O[H],H,OH,0.888888889,0.789288771,,,,,,5000000,,5000000,,113507.378,44.02238095,,,,,,,,,,,,,,,,,,,,,,,,,,,,,,,,,,,,,,,,,,,,,,,LiBF4,F[B-](F)(F)F.[Li+],0.111111111,0.210711229,2.837684449,94.01892283,,,,,,,,,,,,77,9.44E-05,-4.025028006
,,1/27/2019,AMN,,,doi.org/10.1021/ma00181a020,PEO,[Cu]OCC[Au],[Cu]OCC[Au],,,[H]{[>]<OCC>[<]}O[H],H,OH,0.888888889,0.789288771,,,,,,5000000,,5000000,,113507.378,44.02238095,,,,,,,,,,,,,,,,,,,,,,,,,,,,,,,,,,,,,,,,,,,,,,,LiBF4,F[B-](F)(F)F.[Li+],0.111111111,0.210711229,2.837684449,94.01892283,,,,,,,,,,,,74,8.40E-05,-4.075720714
,,1/27/2019,AMN,,,doi.org/10.1021/ma00181a020,PEO,[Cu]OCC[Au],[Cu]OCC[Au],,,[H]{[>]<OCC>[<]}O[H],H,OH,0.888888889,0.789288771,,,,,,5000000,,5000000,,113507.378,44.02238095,,,,,,,,,,,,,,,,,,,,,,,,,,,,,,,,,,,,,,,,,,,,,,,LiBF4,F[B-](F)(F)F.[Li+],0.111111111,0.210711229,2.837684449,94.01892283,,,,,,,,,,,,72,7.53E-05,-4.123205024
,,1/27/2019,AMN,,,doi.org/10.1021/ma00181a020,PEO,[Cu]OCC[Au],[Cu]OCC[Au],,,[H]{[>]<OCC>[<]}O[H],H,OH,0.888888889,0.789288771,,,,,,5000000,,5000000,,113507.378,44.02238095,,,,,,,,,,,,,,,,,,,,,,,,,,,,,,,,,,,,,,,,,,,,,,,LiBF4,F[B-](F)(F)F.[Li+],0.111111111,0.210711229,2.837684449,94.01892283,,,,,,,,,,,,69,6.74E-05,-4.171340103
,,1/27/2019,AMN,,,doi.org/10.1021/ma00181a020,PEO,[Cu]OCC[Au],[Cu]OCC[Au],,,[H]{[>]<OCC>[<]}O[H],H,OH,0.888888889,0.789288771,,,,,,5000000,,5000000,,113507.378,44.02238095,,,,,,,,,,,,,,,,,,,,,,,,,,,,,,,,,,,,,,,,,,,,,,,LiBF4,F[B-](F)(F)F.[Li+],0.111111111,0.210711229,2.837684449,94.01892283,,,,,,,,,,,,66,5.87E-05,-4.231361899
,,1/27/2019,AMN,,,doi.org/10.1021/ma00181a020,PEO,[Cu]OCC[Au],[Cu]OCC[Au],,,[H]{[>]<OCC>[<]}O[H],H,OH,0.888888889,0.789288771,,,,,,5000000,,5000000,,113507.378,44.02238095,,,,,,,,,,,,,,,,,,,,,,,,,,,,,,,,,,,,,,,,,,,,,,,LiBF4,F[B-](F)(F)F.[Li+],0.111111111,0.210711229,2.837684449,94.01892283,,,,,,,,,,,,64,5.20E-05,-4.283996656
,,1/27/2019,AMN,,,doi.org/10.1021/ma00181a020,PEO,[Cu]OCC[Au],[Cu]OCC[Au],,,[H]{[>]<OCC>[<]}O[H],H,OH,0.888888889,0.789288771,,,,,,5000000,,5000000,,113507.378,44.02238095,,,,,,,,,,,,,,,,,,,,,,,,,,,,,,,,,,,,,,,,,,,,,,,LiBF4,F[B-](F)(F)F.[Li+],0.111111111,0.210711229,2.837684449,94.01892283,,,,,,,,,,,,62,4.48E-05,-4.348721986
,,1/27/2019,AMN,,,doi.org/10.1021/ma00181a020,PEO,[Cu]OCC[Au],[Cu]OCC[Au],,,[H]{[>]<OCC>[<]}O[H],H,OH,0.888888889,0.789288771,,,,,,5000000,,5000000,,113507.378,44.02238095,,,,,,,,,,,,,,,,,,,,,,,,,,,,,,,,,,,,,,,,,,,,,,,LiBF4,F[B-](F)(F)F.[Li+],0.111111111,0.210711229,2.837684449,94.01892283,,,,,,,,,,,,59,2.36E-05,-4.627087997
,,1/27/2019,AMN,,,doi.org/10.1021/ma00181a020,PEO,[Cu]OCC[Au],[Cu]OCC[Au],,,[H]{[>]<OCC>[<]}O[H],H,OH,0.888888889,0.789288771,,,,,,5000000,,5000000,,113507.378,44.02238095,,,,,,,,,,,,,,,,,,,,,,,,,,,,,,,,,,,,,,,,,,,,,,,LiBF4,F[B-](F)(F)F.[Li+],0.111111111,0.210711229,2.837684449,94.01892283,,,,,,,,,,,,57,9.52E-06,-5.021363052
,,1/27/2019,AMN,,,doi.org/10.1021/ma00181a020,PEO,[Cu]OCC[Au],[Cu]OCC[Au],,,[H]{[>]<OCC>[<]}O[H],H,OH,0.888888889,0.789288771,,,,,,5000000,,5000000,,113507.378,44.02238095,,,,,,,,,,,,,,,,,,,,,,,,,,,,,,,,,,,,,,,,,,,,,,,LiBF4,F[B-](F)(F)F.[Li+],0.111111111,0.210711229,2.837684449,94.01892283,,,,,,,,,,,,55,4.54E-06,-5.342944147
,,1/27/2019,AMN,,,doi.org/10.1021/ma00181a020,PEO,[Cu]OCC[Au],[Cu]OCC[Au],,,[H]{[>]<OCC>[<]}O[H],H,OH,0.888888889,0.789288771,,,,,,5000000,,5000000,,113507.378,44.02238095,,,,,,,,,,,,,,,,,,,,,,,,,,,,,,,,,,,,,,,,,,,,,,,LiBF4,F[B-](F)(F)F.[Li+],0.111111111,0.210711229,2.837684449,94.01892283,,,,,,,,,,,,53,2.93E-06,-5.53313238
,,1/27/2019,AMN,,,doi.org/10.1021/ma00181a020,PEO,[Cu]OCC[Au],[Cu]OCC[Au],,,[H]{[>]<OCC>[<]}O[H],H,OH,0.888888889,0.789288771,,,,,,5000000,,5000000,,113507.378,44.02238095,,,,,,,,,,,,,,,,,,,,,,,,,,,,,,,,,,,,,,,,,,,,,,,LiBF4,F[B-](F)(F)F.[Li+],0.111111111,0.210711229,2.837684449,94.01892283,,,,,,,,,,,,51,1.94E-06,-5.71219827
,,1/27/2019,AMN,,,doi.org/10.1021/ma00181a020,PEO,[Cu]OCC[Au],[Cu]OCC[Au],,,[H]{[>]<OCC>[<]}O[H],H,OH,0.888888889,0.789288771,,,,,,5000000,,5000000,,113507.378,44.02238095,,,,,,,,,,,,,,,,,,,,,,,,,,,,,,,,,,,,,,,,,,,,,,,LiBF4,F[B-](F)(F)F.[Li+],0.111111111,0.210711229,2.837684449,94.01892283,,,,,,,,,,,,49,1.33E-06,-5.876148359
,,1/27/2019,AMN,,,doi.org/10.1021/ma00181a020,PEO,[Cu]OCC[Au],[Cu]OCC[Au],,,[H]{[>]<OCC>[<]}O[H],H,OH,0.888888889,0.789288771,,,,,,5000000,,5000000,,113507.378,44.02238095,,,,,,,,,,,,,,,,,,,,,,,,,,,,,,,,,,,,,,,,,,,,,,,LiBF4,F[B-](F)(F)F.[Li+],0.111111111,0.210711229,2.837684449,94.01892283,,,,,,,,,,,,47,9.59E-07,-6.018181393
