Repository: zjurillpolymer/SPE_prediction

# SPE Prediction

Polymer electrolyte conductivity prediction using graph neural networks.

## Data

Data from [ChemPropPred](https://github.com/learningmatter-mit/Chem-prop-pred) — polymer electrolyte conductivity measurements including SMILES, conductivity (log S/cm), molecular weight, salt concentration, and temperature.

- `data/clean_train_data.csv` — cleaned training data
- `data/PolymerElectrolyteData.csv` — full raw dataset
- `data/PolyInfo_8salts.csv` / `data/polyinfo_5salts_4conc.csv` — PolyInfo polymer database with salt additives

File: data/PolymerElectrolyteData.csv (part 83 of 154)
Notes,Compound Notebook Name,Date Copied to Master Database,Data Recorded By,Seshadri Group,Oyaizu Group,DOI,Solvent 1 (S1),S1 SMILES,S1 SMILES 1,S1 SMILES 2,S1 SMILES 3,S1 Big SMILES,S1 End Group 1,S1 End Group 2,S1 Mol %,S1 Weight %,S1 SMILES 1 Mol %,S1 SMILES 2 Mol %,S1 SMILES 3 Mol %,S1 Molar Ratio,S1 Weight Ratio,S1 Mw,S1 Mn,S1 Mn or Mw,S1 Mw/Mn,S1 DOP,S1 Molar Mass (g/mol),S1 Type,S1 Block Mol Weight,Solvent 2 (S2),S2 SMILES,S2 SMILES 1,S2 SMILES 2,S2 Mol %,S2 Weight %,S2 SMILES 1 Mol %,S2 SMILES 2 Mol %,S2 Molar Ratio,S2 Weight Ratio,S2 Mw,S2 Mn,S2 Mn or Mw,S2 Mw/Mn,S2 DOP,S2 Molar Mass (g/mol),S2 Type,Solvent 3 (S3),S3 SMILES,S3 SMILES 1,S3 Mol %,S3 Weight %,S3 Molar Ratio,S3 Weight Ratio,S3 Mw,S3 Mn,S3 Mn or Mw,S3 Mw/Mn,S3 DOP,S3 Molar Mass (g/mol),S3 Type,Solvent 4 (S4),S4 SMILES,S4 Mol %,S4 Weight %,S4 Molar Ratio,S4 Weight Ratio,S4 Mw,S4 Mn,S4 Mn or Mw,S4 Mw/Mn,S4 DOP,S4 Molar Mass (g/mol),S4 Type,Salt 1,Salt1 SMILES,Salt1 Mol %,Salt1 Weight %,Salt1 Molality (mol salt/kg polymer),Salt1 Molar Mass (g/mol),Salt 2,Salt2 SMILES,Salt2 Mol %,Salt2 Weight %,Salt2 Molality (mol salt/kg polymer),Salt2 Molar Mass (g/mol),Inorganic Material 1 (IM1),IM1 Weight %,IM1 Particle Size (nm),Tg (oC),Heating Rate (K/min),Temperature (oC),Conductivity (S/cm),log Conductivity (S/cm)
,,1/27/2019,AMN,,,doi.org/10.1021/ma00181a020,PEO,[Cu]OCC[Au],[Cu]OCC[Au],,,[H]{[>]<OCC>[<]}O[H],H,OH,0.888888889,0.789288771,,,,,,5000000,,5000000,,113507.378,44.02238095,,,,,,,,,,,,,,,,,,,,,,,,,,,,,,,,,,,,,,,,,,,,,,,LiBF4,F[B-](F)(F)F.[Li+],0.111111111,0.210711229,2.837684449,94.01892283,,,,,,,,,,,,45,7.15E-07,-6.145693958
,,1/27/2019,AMN,,,doi.org/10.1021/ma00181a020,PEO,[Cu]OCC[Au],[Cu]OCC[Au],,,[H]{[>]<OCC>[<]}O[H],H,OH,0.888888889,0.789288771,,,,,,5000000,,5000000,,113507.378,44.02238095,,,,,,,,,,,,,,,,,,,,,,,,,,,,,,,,,,,,,,,,,,,,,,,LiBF4,F[B-](F)(F)F.[Li+],0.111111111,0.210711229,2.837684449,94.01892283,,,,,,,,,,,,43,5.52E-07,-6.258060922
,,1/27/2019,AMN,,,doi.org/10.1021/ma00181a020,PEO,[Cu]OCC[Au],[Cu]OCC[Au],,,[H]{[>]<OCC>[<]}O[H],H,OH,0.888888889,0.789288771,,,,,,5000000,,5000000,,113507.378,44.02238095,,,,,,,,,,,,,,,,,,,,,,,,,,,,,,,,,,,,,,,,,,,,,,,LiBF4,F[B-](F)(F)F.[Li+],0.111111111,0.210711229,2.837684449,94.01892283,,,,,,,,,,,,42,4.16E-07,-6.380906669
,,1/27/2019,AMN,,,doi.org/10.1021/ma00181a020,PEO,[Cu]OCC[Au],[Cu]OCC[Au],,,[H]{[>]<OCC>[<]}O[H],H,OH,0.888888889,0.789288771,,,,,,5000000,,5000000,,113507.378,44.02238095,,,,,,,,,,,,,,,,,,,,,,,,,,,,,,,,,,,,,,,,,,,,,,,LiBF4,F[B-](F)(F)F.[Li+],0.111111111,0.210711229,2.837684449,94.01892283,,,,,,,,,,,,41,3.26E-07,-6.4867824
,,1/27/2019,AMN,,,doi.org/10.1021/ma00181a020,PEO ,[Cu]OCC[Au],[Cu]OCC[Au],,,[H]{[>]<OCC>[<]}O[H],H,OH,0.888888889,0.693065185,,,,,,5000000,,5000000,,113507.378,44.02238095,,,,,,,,,,,,,,,,,,,,,,,,,,,,,,,,,,,,,,,,,,,,,,,LiTFO,O=S(=O)([O-])C(F)(F)F.[Li+],0.111111111,0.306934815,2.837684449,155.9680291,,,,,,,,,,,,129,0.000154,-3.812479279
,,1/27/2019,AMN,,,doi.org/10.1021/ma00181a020,PEO ,[Cu]OCC[Au],[Cu]OCC[Au],,,[H]{[>]<OCC>[<]}O[H],H,OH,0.888888889,0.693065185,,,,,,5000000,,5000000,,113507.378,44.02238095,,,,,,,,,,,,,,,,,,,,,,,,,,,,,,,,,,,,,,,,,,,,,,,LiTFO,O=S(=O)([O-])C(F)(F)F.[Li+],0.111111111,0.306934815,2.837684449,155.9680291,,,,,,,,,,,,125,0.000127,-3.896196279
,,1/27/2019,AMN,,,doi.org/10.1021/ma00181a020,PEO ,[Cu]OCC[Au],[Cu]OCC[Au],,,[H]{[>]<OCC>[<]}O[H],H,OH,0.888888889,0.693065185,,,,,,5000000,,5000000,,113507.378,44.02238095,,,,,,,,,,,,,,,,,,,,,,,,,,,,,,,,,,,,,,,,,,,,,,,LiTFO,O=S(=O)([O-])C(F)(F)F.[Li+],0.111111111,0.306934815,2.837684449,155.9680291,,,,,,,,,,,,121,0.000105,-3.978810701
,,1/27/2019,AMN,,,doi.org/10.1021/ma00181a020,PEO ,[Cu]OCC[Au],[Cu]OCC[Au],,,[H]{[>]<OCC>[<]}O[H],H,OH,0.888888889,0.693065185,,,,,,5000000,,5000000,,113507.378,44.02238095,,,,,,,,,,,,,,,,,,,,,,,,,,,,,,,,,,,,,,,,,,,,,,,LiTFO,O=S(=O)([O-])C(F)(F)F.[Li+],0.111111111,0.306934815,2.837684449,155.9680291,,,,,,,,,,,,118,9.15E-05,-4.038578906
,,1/27/2019,AMN,,,doi.org/10.1021/ma00181a020,PEO ,[Cu]OCC[Au],[Cu]OCC[Au],,,[H]{[>]<OCC>[<]}O[H],H,OH,0.888888889,0.693065185,,,,,,5000000,,5000000,,113507.378,44.02238095,,,,,,,,,,,,,,,,,,,,,,,,,,,,,,,,,,,,,,,,,,,,,,,LiTFO,O=S(=O)([O-])C(F)(F)F.[Li+],0.111111111,0.306934815,2.837684449,155.9680291,,,,,,,,,,,,114,7.51E-05,-4.124360063
,,1/27/2019,AMN,,,doi.org/10.1021/ma00181a020,PEO ,[Cu]OCC[Au],[Cu]OCC[Au],,,[H]{[>]<OCC>[<]}O[H],H,OH,0.888888889,0.693065185,,,,,,5000000,,5000000,,113507.378,44.02238095,,,,,,,,,,,,,,,,,,,,,,,,,,,,,,,,,,,,,,,,,,,,,,,LiTFO,O=S(=O)([O-])C(F)(F)F.[Li+],0.111111111,0.306934815,2.837684449,155.9680291,,,,,,,,,,,,110,6.42E-05,-4.192464972
,,1/27/2019,AMN,,,doi.org/10.1021/ma00181a020,PEO ,[Cu]OCC[Au],[Cu]OCC[Au],,,[H]{[>]<OCC>[<]}O[H],H,OH,0.888888889,0.693065185,,,,,,5000000,,5000000,,113507.378,44.02238095,,,,,,,,,,,,,,,,,,,,,,,,,,,,,,,,,,,,,,,,,,,,,,,LiTFO,O=S(=O)([O-])C(F)(F)F.[Li+],0.111111111,0.306934815,2.837684449,155.9680291,,,,,,,,,,,,107,5.15E-05,-4.288192771
,,1/27/2019,AMN,,,doi.org/10.1021/ma00181a020,PEO ,[Cu]OCC[Au],[Cu]OCC[Au],,,[H]{[>]<OCC>[<]}O[H],H,OH,0.888888889,0.693065185,,,,,,5000000,,5000000,,113507.378,44.02238095,,,,,,,,,,,,,,,,,,,,,,,,,,,,,,,,,,,,,,,,,,,,,,,LiTFO,O=S(=O)([O-])C(F)(F)F.[Li+],0.111111111,0.306934815,2.837684449,155.9680291,,,,,,,,,,,,104,4.38E-05,-4.358525889
,,1/27/2019,AMN,,,doi.org/10.1021/ma00181a020,PEO ,[Cu]OCC[Au],[Cu]OCC[Au],,,[H]{[>]<OCC>[<]}O[H],H,OH,0.888888889,0.693065185,,,,,,5000000,,5000000,,113507.378,44.02238095,,,,,,,,,,,,,,,,,,,,,,,,,,,,,,,,,,,,,,,,,,,,,,,LiTFO,O=S(=O)([O-])C(F)(F)F.[Li+],0.111111111,0.306934815,2.837684449,155.9680291,,,,,,,,,,,,100,3.76E-05,-4.424812155
,,1/27/2019,AMN,,,doi.org/10.1021/ma00181a020,PEO ,[Cu]OCC[Au],[Cu]OCC[Au],,,[H]{[>]<OCC>[<]}O[H],H,OH,0.888888889,0.693065185,,,,,,5000000,,5000000,,113507.378,44.02238095,,,,,,,,,,,,,,,,,,,,,,,,,,,,,,,,,,,,,,,,,,,,,,,LiTFO,O=S(=O)([O-])C(F)(F)F.[Li+],0.111111111,0.306934815,2.837684449,155.9680291,,,,,,,,,,,,97,3.29E-05,-4.482804102
,,1/27/2019,AMN,,,doi.org/10.1021/ma00181a020,PEO ,[Cu]OCC[Au],[Cu]OCC[Au],,,[H]{[>]<OCC>[<]}O[H],H,OH,0.888888889,0.693065185,,,,,,5000000,,5000000,,113507.378,44.02238095,,,,,,,,,,,,,,,,,,,,,,,,,,,,,,,,,,,,,,,,,,,,,,,LiTFO,O=S(=O)([O-])C(F)(F)F.[Li+],0.111111111,0.306934815,2.837684449,155.9680291,,,,,,,,,,,,94,2.78E-05,-4.555955204
,,1/27/2019,AMN,,,doi.org/10.1021/ma00181a020,PEO ,[Cu]OCC[Au],[Cu]OCC[Au],,,[H]{[>]<OCC>[<]}O[H],H,OH,0.888888889,0.693065185,,,,,,5000000,,5000000,,113507.378,44.02238095,,,,,,,,,,,,,,,,,,,,,,,,,,,,,,,,,,,,,,,,,,,,,,,LiTFO,O=S(=O)([O-])C(F)(F)F.[Li+],0.111111111,0.306934815,2.837684449,155.9680291,,,,,,,,,,,,90,2.52E-05,-4.598599459
,,1/27/2019,AMN,,,doi.org/10.1021/ma00181a020,PEO ,[Cu]OCC[Au],[Cu]OCC[Au],,,[H]{[>]<OCC>[<]}O[H],H,OH,0.888888889,0.693065185,,,,,,5000000,,5000000,,113507.378,44.02238095,,,,,,,,,,,,,,,,,,,,,,,,,,,,,,,,,,,,,,,,,,,,,,,LiTFO,O=S(=O)([O-])C(F)(F)F.[Li+],0.111111111,0.306934815,2.837684449,155.9680291,,,,,,,,,,,,87,2.18E-05,-4.661543506
,,1/27/2019,AMN,,,doi.org/10.1021/ma00181a020,PEO ,[Cu]OCC[Au],[Cu]OCC[Au],,,[H]{[>]<OCC>[<]}O[H],H,OH,0.888888889,0.693065185,,,,,,5000000,,5000000,,113507.378,44.02238095,,,,,,,,,,,,,,,,,,,,,,,,,,,,,,,,,,,,,,,,,,,,,,,LiTFO,O=S(=O)([O-])C(F)(F)F.[Li+],0.111111111,0.306934815,2.837684449,155.9680291,,,,,,,,,,,,84,1.86E-05,-4.730487056
,,1/27/2019,AMN,,,doi.org/10.1021/ma00181a020,PEO ,[Cu]OCC[Au],[Cu]OCC[Au],,,[H]{[>]<OCC>[<]}O[H],H,OH,0.888888889,0.693065185,,,,,,5000000,,5000000,,113507.378,44.02238095,,,,,,,,,,,,,,,,,,,,,,,,,,,,,,,,,,,,,,,,,,,,,,,LiTFO,O=S(=O)([O-])C(F)(F)F.[Li+],0.111111111,0.306934815,2.837684449,155.9680291,,,,,,,,,,,,81,1.65E-05,-4.782516056
,,1/27/2019,AMN,,,doi.org/10.1021/ma00181a020,PEO ,[Cu]OCC[Au],[Cu]OCC[Au],,,[H]{[>]<OCC>[<]}O[H],H,OH,0.888888889,0.693065185,,,,,,5000000,,5000000,,113507.378,44.02238095,,,,,,,,,,,,,,,,,,,,,,,,,,,,,,,,,,,,,,,,,,,,,,,LiTFO,O=S(=O)([O-])C(F)(F)F.[Li+],0.111111111,0.306934815,2.837684449,155.9680291,,,,,,,,,,,,78,1.55E-05,-4.809668302
,,1/27/2019,AMN,,,doi.org/10.1021/ma00181a020,PEO ,[Cu]OCC[Au],[Cu]OCC[Au],,,[H]{[>]<OCC>[<]}O[H],H,OH,0.888888889,0.693065185,,,,,,5000000,,5000000,,113507.378,44.02238095,,,,,,,,,,,,,,,,,,,,,,,,,,,,,,,,,,,,,,,,,,,,,,,LiTFO,O=S(=O)([O-])C(F)(F)F.[Li+],0.111111111,0.306934815,2.837684449,155.9680291,,,,,,,,,,,,75,1.39E-05,-4.8569852
,,1/27/2019,AMN,,,doi.org/10.1021/ma00181a020,PEO ,[Cu]OCC[Au],[Cu]OCC[Au],,,[H]{[>]<OCC>[<]}O[H],H,OH,0.888888889,0.693065185,,,,,,5000000,,5000000,,113507.378,44.02238095,,,,,,,,,,,,,,,,,,,,,,,,,,,,,,,,,,,,,,,,,,,,,,,LiTFO,O=S(=O)([O-])C(F)(F)F.[Li+],0.111111111,0.306934815,2.837684449,155.9680291,,,,,,,,,,,,72,1.24E-05,-4.906578315
,,1/27/2019,AMN,,,doi.org/10.1021/ma00181a020,PEO ,[Cu]OCC[Au],[Cu]OCC[Au],,,[H]{[>]<OCC>[<]}O[H],H,OH,0.888888889,0.693065185,,,,,,5000000,,5000000,,113507.378,44.02238095,,,,,,,,,,,,,,,,,,,,,,,,,,,,,,,,,,,,,,,,,,,,,,,LiTFO,O=S(=O)([O-])C(F)(F)F.[Li+],0.111111111,0.306934815,2.837684449,155.9680291,,,,,,,,,,,,70,1.09E-05,-4.962573502
,,1/27/2019,AMN,,,doi.org/10.1021/ma00181a020,PEO ,[Cu]OCC[Au],[Cu]OCC[Au],,,[H]{[>]<OCC>[<]}O[H],H,OH,0.888888889,0.693065185,,,,,,5000000,,5000000,,113507.378,44.02238095,,,,,,,,,,,,,,,,,,,,,,,,,,,,,,,,,,,,,,,,,,,,,,,LiTFO,O=S(=O)([O-])C(F)(F)F.[Li+],0.111111111,0.306934815,2.837684449,155.9680291,,,,,,,,,,,,67,9.70E-06,-5.013228266
,,1/27/2019,AMN,,,doi.org/10.1021/ma00181a020,PEO ,[Cu]OCC[Au],[Cu]OCC[Au],,,[H]{[>]<OCC>[<]}O[H],H,OH,0.888888889,0.693065185,,,,,,5000000,,5000000,,113507.378,44.02238095,,,,,,,,,,,,,,,,,,,,,,,,,,,,,,,,,,,,,,,,,,,,,,,LiTFO,O=S(=O)([O-])C(F)(F)F.[Li+],0.111111111,0.306934815,2.837684449,155.9680291,,,,,,,,,,,,64,7.04E-06,-5.152427341
,,1/27/2019,AMN,,,doi.org/10.1021/ma00181a020,PEO ,[Cu]OCC[Au],[Cu]OCC[Au],,,[H]{[>]<OCC>[<]}O[H],H,OH,0.888888889,0.693065185,,,,,,5000000,,5000000,,113507.378,44.02238095,,,,,,,,,,,,,,,,,,,,,,,,,,,,,,,,,,,,,,,,,,,,,,,LiTFO,O=S(=O)([O-])C(F)(F)F.[Li+],0.111111111,0.306934815,2.837684449,155.9680291,,,,,,,,,,,,62,4.17E-06,-5.379863945
,,1/27/2019,AMN,,,doi.org/10.1021/ma00181a020,PEO ,[Cu]OCC[Au],[Cu]OCC[Au],,,[H]{[>]<OCC>[<]}O[H],H,OH,0.888888889,0.693065185,,,,,,5000000,,5000000,,113507.378,44.02238095,,,,,,,,,,,,,,,,,,,,,,,,,,,,,,,,,,,,,,,,,,,,,,,LiTFO,O=S(=O)([O-])C(F)(F)F.[Li+],0.111111111,0.306934815,2.837684449,155.9680291,,,,,,,,,,,,59,2.94E-06,-5.53165267
,,1/27/2019,AMN,,,doi.org/10.1021/ma00181a020,PEO ,[Cu]OCC[Au],[Cu]OCC[Au],,,[H]{[>]<OCC>[<]}O[H],H,OH,0.888888889,0.693065185,,,,,,5000000,,5000000,,113507.378,44.02238095,,,,,,,,,,,,,,,,,,,,,,,,,,,,,,,,,,,,,,,,,,,,,,,LiTFO,O=S(=O)([O-])C(F)(F)F.[Li+],0.111111111,0.306934815,2.837684449,155.9680291,,,,,,,,,,,,57,2.02E-06,-5.694648631
,,1/27/2019,AMN,,,doi.org/10.1021/ma00181a020,PEO ,[Cu]OCC[Au],[Cu]OCC[Au],,,[H]{[>]<OCC>[<]}O[H],H,OH,0.888888889,0.693065185,,,,,,5000000,,5000000,,113507.378,44.02238095,,,,,,,,,,,,,,,,,,,,,,,,,,,,,,,,,,,,,,,,,,,,,,,LiTFO,O=S(=O)([O-])C(F)(F)F.[Li+],0.111111111,0.306934815,2.837684449,155.9680291,,,,,,,,,,,,55,1.50E-06,-5.823908741
,,1/27/2019,AMN,,,doi.org/10.1021/ma00181a020,PEO ,[Cu]OCC[Au],[Cu]OCC[Au],,,[H]{[>]<OCC>[<]}O[H],H,OH,0.888888889,0.693065185,,,,,,5000000,,5000000,,113507.378,44.02238095,,,,,,,,,,,,,,,,,,,,,,,,,,,,,,,,,,,,,,,,,,,,,,,LiTFO,O=S(=O)([O-])C(F)(F)F.[Li+],0.111111111,0.306934815,2.837684449,155.9680291,,,,,,,,,,,,52,1.08E-06,-5.966576245
,,1/27/2019,AMN,,,doi.org/10.1021/ma00181a020,PEO ,[Cu]OCC[Au],[Cu]OCC[Au],,,[H]{[>]<OCC>[<]}O[H],H,OH,0.888888889,0.693065185,,,,,,5000000,,5000000,,113507.378,44.02238095,,,,,,,,,,,,,,,,,,,,,,,,,,,,,,,,,,,,,,,,,,,,,,,LiTFO,O=S(=O)([O-])C(F)(F)F.[Li+],0.111111111,0.306934815,2.837684449,155.9680291,,,,,,,,,,,,50,7.89E-07,-6.102922997
,,1/27/2019,AMN,,,doi.org/10.1021/ma00181a020,PEO ,[Cu]OCC[Au],[Cu]OCC[Au],,,[H]{[>]<OCC>[<]}O[H],H,OH,0.888888889,0.693065185,,,,,,5000000,,5000000,,113507.378,44.02238095,,,,,,,,,,,,,,,,,,,,,,,,,,,,,,,,,,,,,,,,,,,,,,,LiTFO,O=S(=O)([O-])C(F)(F)F.[Li+],0.111111111,0.306934815,2.837684449,155.9680291,,,,,,,,,,,,48,6.19E-07,-6.208309351
,,1/27/2019,AMN,,,doi.org/10.1021/ma00181a020,PEO ,[Cu]OCC[Au],[Cu]OCC[Au],,,[H]{[>]<OCC>[<]}O[H],H,OH,0.888888889,0.693065185,,,,,,5000000,,5000000,,113507.378,44.02238095,,,,,,,,,,,,,,,,,,,,,,,,,,,,,,,,,,,,,,,,,,,,,,,LiTFO,O=S(=O)([O-])C(F)(F)F.[Li+],0.111111111,0.306934815,2.837684449,155.9680291,,,,,,,,,,,,46,4.78E-07,-6.320572103
,,1/27/2019,AMN,,,doi.org/10.1021/ma00181a020,PEO ,[Cu]OCC[Au],[Cu]OCC[Au],,,[H]{[>]<OCC>[<]}O[H],H,OH,0.888888889,0.693065185,,,,,,5000000,,5000000,,113507.378,44.02238095,,,,,,,,,,,,,,,,,,,,,,,,,,,,,,,,,,,,,,,,,,,,,,,LiTFO,O=S(=O)([O-])C(F)(F)F.[Li+],0.111111111,0.306934815,2.837684449,155.9680291,,,,,,,,,,,,44,3.75E-07,-6.425968732
,,1/27/2019,AMN,,,doi.org/10.1021/ma00181a020,PEO ,[Cu]OCC[Au],[Cu]OCC[Au],,,[H]{[>]<OCC>[<]}O[H],H,OH,0.888888889,0.693065185,,,,,,5000000,,5000000,,113507.378,44.02238095,,,,,,,,,,,,,,,,,,,,,,,,,,,,,,,,,,,,,,,,,,,,,,,LiTFO,O=S(=O)([O-])C(F)(F)F.[Li+],0.111111111,0.306934815,2.837684449,155.9680291,,,,,,,,,,,,43,2.90E-07,-6.537602002
,,1/27/2019,AMN,,,doi.org/10.1021/ma00181a020,PEO ,[Cu]OCC[Au],[Cu]OCC[Au],,,[H]{[>]<OCC>[<]}O[H],H,OH,0.888888889,0.693065185,,,,,,5000000,,5000000,,113507.378,44.02238095,,,,,,,,,,,,,,,,,,,,,,,,,,,,,,,,,,,,,,,,,,,,,,,LiTFO,O=S(=O)([O-])C(F)(F)F.[Li+],0.111111111,0.306934815,2.837684449,155.9680291,,,,,,,,,,,,41,2.21E-07,-6.655607726
,,1/27/2019,AMN,,,doi.org/10.1021/ma00181a020,PEO ,[Cu]OCC[Au],[Cu]OCC[Au],,,[H]{[>]<OCC>[<]}O[H],H,OH,0.888888889,0.693065185,,,,,,5000000,,5000000,,113507.378,44.02238095,,,,,,,,,,,,,,,,,,,,,,,,,,,,,,,,,,,,,,,,,,,,,,,LiTFO,O=S(=O)([O-])C(F)(F)F.[Li+],0.111111111,0.306934815,2.837684449,155.9680291,,,,,,,,,,,,39,1.66E-07,-6.779891912
,,1/27/2019,AMN,,,doi.org/10.1021/ma00181a020,PEO,[Cu]OCC[Au],[Cu]OCC[Au],,,[H]{[>]<OCC>[<]}O[H],H,OH,0.777777778,0.621040054,,,,,,5000000,,5000000,,113507.378,44.02238095,,,,,,,,,,,,,,,,,,,,,,,,,,,,,,,,,,,,,,,,,,,,,,,LiBF4,F[B-](F)(F)F.[Li+],0.222222222,0.378959946,6.486135885,94.01892283,,,,,,,,,,,,121,1.08E-05,-4.966576245
,,1/27/2019,AMN,,,doi.org/10.1021/ma00181a020,PEO,[Cu]OCC[Au],[Cu]OCC[Au],,,[H]{[>]<OCC>[<]}O[H],H,OH,0.777777778,0.621040054,,,,,,5000000,,5000000,,113507.378,44.02238095,,,,,,,,,,,,,,,,,,,,,,,,,,,,,,,,,,,,,,,,,,,,,,,LiBF4,F[B-](F)(F)F.[Li+],0.222222222,0.378959946,6.486135885,94.01892283,,,,,,,,,,,,118,8.85E-06,-5.053056729
,,1/27/2019,AMN,,,doi.org/10.1021/ma00181a020,PEO,[Cu]OCC[Au],[Cu]OCC[Au],,,[H]{[>]<OCC>[<]}O[H],H,OH,0.777777778,0.621040054,,,,,,5000000,,5000000,,113507.378,44.02238095,,,,,,,,,,,,,,,,,,,,,,,,,,,,,,,,,,,,,,,,,,,,,,,LiBF4,F[B-](F)(F)F.[Li+],0.222222222,0.378959946,6.486135885,94.01892283,,,,,,,,,,,,114,7.09E-06,-5.149353765
,,1/27/2019,AMN,,,doi.org/10.1021/ma00181a020,PEO,[Cu]OCC[Au],[Cu]OCC[Au],,,[H]{[>]<OCC>[<]}O[H],H,OH,0.777777778,0.621040054,,,,,,5000000,,5000000,,113507.378,44.02238095,,,,,,,,,,,,,,,,,,,,,,,,,,,,,,,,,,,,,,,,,,,,,,,LiBF4,F[B-](F)(F)F.[Li+],0.222222222,0.378959946,6.486135885,94.01892283,,,,,,,,,,,,111,6.11E-06,-5.21395879
,,1/27/2019,AMN,,,doi.org/10.1021/ma00181a020,PEO,[Cu]OCC[Au],[Cu]OCC[Au],,,[H]{[>]<OCC>[<]}O[H],H,OH,0.777777778,0.621040054,,,,,,5000000,,5000000,,113507.378,44.02238095,,,,,,,,,,,,,,,,,,,,,,,,,,,,,,,,,,,,,,,,,,,,,,,LiBF4,F[B-](F)(F)F.[Li+],0.222222222,0.378959946,6.486135885,94.01892283,,,,,,,,,,,,108,4.90E-06,-5.30980392
,,1/27/2019,AMN,,,doi.org/10.1021/ma00181a020,PEO,[Cu]OCC[Au],[Cu]OCC[Au],,,[H]{[>]<OCC>[<]}O[H],H,OH,0.777777778,0.621040054,,,,,,5000000,,5000000,,113507.378,44.02238095,,,,,,,,,,,,,,,,,,,,,,,,,,,,,,,,,,,,,,,,,,,,,,,LiBF4,F[B-](F)(F)F.[Li+],0.222222222,0.378959946,6.486135885,94.01892283,,,,,,,,,,,,104,4.29E-06,-5.367542708
,,1/27/2019,AMN,,,doi.org/10.1021/ma00181a020,PEO,[Cu]OCC[Au],[Cu]OCC[Au],,,[H]{[>]<OCC>[<]}O[H],H,OH,0.777777778,0.621040054,,,,,,5000000,,5000000,,113507.378,44.02238095,,,,,,,,,,,,,,,,,,,,,,,,,,,,,,,,,,,,,,,,,,,,,,,LiBF4,F[B-](F)(F)F.[Li+],0.222222222,0.378959946,6.486135885,94.01892283,,,,,,,,,,,,101,3.42E-06,-5.465973894
,,1/27/2019,AMN,,,doi.org/10.1021/ma00181a020,PEO,[Cu]OCC[Au],[Cu]OCC[Au],,,[H]{[>]<OCC>[<]}O[H],H,OH,0.777777778,0.621040054,,,,,,5000000,,5000000,,113507.378,44.02238095,,,,,,,,,,,,,,,,,,,,,,,,,,,,,,,,,,,,,,,,,,,,,,,LiBF4,F[B-](F)(F)F.[Li+],0.222222222,0.378959946,6.486135885,94.01892283,,,,,,,,,,,,98,2.93E-06,-5.53313238
,,1/27/2019,AMN,,,doi.org/10.1021/ma00181a020,PEO,[Cu]OCC[Au],[Cu]OCC[Au],,,[H]{[>]<OCC>[<]}O[H],H,OH,0.777777778,0.621040054,,,,,,5000000,,5000000,,113507.378,44.02238095,,,,,,,,,,,,,,,,,,,,,,,,,,,,,,,,,,,,,,,,,,,,,,,LiBF4,F[B-](F)(F)F.[Li+],0.222222222,0.378959946,6.486135885,94.01892283,,,,,,,,,,,,94,2.55E-06,-5.59345982
,,1/27/2019,AMN,,,doi.org/10.1021/ma00181a020,PEO,[Cu]OCC[Au],[Cu]OCC[Au],,,[H]{[>]<OCC>[<]}O[H],H,OH,0.777777778,0.621040054,,,,,,5000000,,5000000,,113507.378,44.02238095,,,,,,,,,,,,,,,,,,,,,,,,,,,,,,,,,,,,,,,,,,,,,,,LiBF4,F[B-](F)(F)F.[Li+],0.222222222,0.378959946,6.486135885,94.01892283,,,,,,,,,,,,91,2.24E-06,-5.649751982
,,1/27/2019,AMN,,,doi.org/10.1021/ma00181a020,PEO,[Cu]OCC[Au],[Cu]OCC[Au],,,[H]{[>]<OCC>[<]}O[H],H,OH,0.777777778,0.621040054,,,,,,5000000,,5000000,,113507.378,44.02238095,,,,,,,,,,,,,,,,,,,,,,,,,,,,,,,,,,,,,,,,,,,,,,,LiBF4,F[B-](F)(F)F.[Li+],0.222222222,0.378959946,6.486135885,94.01892283,,,,,,,,,,,,89,1.95E-06,-5.709965389
,,1/27/2019,AMN,,,doi.org/10.1021/ma00181a020,PEO,[Cu]OCC[Au],[Cu]OCC[Au],,,[H]{[>]<OCC>[<]}O[H],H,OH,0.777777778,0.621040054,,,,,,5000000,,5000000,,113507.378,44.02238095,,,,,,,,,,,,,,,,,,,,,,,,,,,,,,,,,,,,,,,,,,,,,,,LiBF4,F[B-](F)(F)F.[Li+],0.222222222,0.378959946,6.486135885,94.01892283,,,,,,,,,,,,86,1.68E-06,-5.774690718
,,1/27/2019,AMN,,,doi.org/10.1021/ma00181a020,PEO,[Cu]OCC[Au],[Cu]OCC[Au],,,[H]{[>]<OCC>[<]}O[H],H,OH,0.777777778,0.621040054,,,,,,5000000,,5000000,,113507.378,44.02238095,,,,,,,,,,,,,,,,,,,,,,,,,,,,,,,,,,,,,,,,,,,,,,,LiBF4,F[B-](F)(F)F.[Li+],0.222222222,0.378959946,6.486135885,94.01892283,,,,,,,,,,,,82,1.47E-06,-5.832682665
,,1/27/2019,AMN,,,doi.org/10.1021/ma00181a020,PEO,[Cu]OCC[Au],[Cu]OCC[Au],,,[H]{[>]<OCC>[<]}O[H],H,OH,0.777777778,0.621040054,,,,,,5000000,,5000000,,113507.378,44.02238095,,,,,,,,,,,,,,,,,,,,,,,,,,,,,,,,,,,,,,,,,,,,,,,LiBF4,F[B-](F)(F)F.[Li+],0.222222222,0.378959946,6.486135885,94.01892283,,,,,,,,,,,,80,1.38E-06,-5.860120914
,,1/27/2019,AMN,,,doi.org/10.1021/ma00181a020,PEO,[Cu]OCC[Au],[Cu]OCC[Au],,,[H]{[>]<OCC>[<]}O[H],H,OH,0.777777778,0.621040054,,,,,,5000000,,5000000,,113507.378,44.02238095,,,,,,,,,,,,,,,,,,,,,,,,,,,,,,,,,,,,,,,,,,,,,,,LiBF4,F[B-](F)(F)F.[Li+],0.222222222,0.378959946,6.486135885,94.01892283,,,,,,,,,,,,77,1.29E-06,-5.88941029
,,1/27/2019,AMN,,,doi.org/10.1021/ma00181a020,PEO,[Cu]OCC[Au],[Cu]OCC[Au],,,[H]{[>]<OCC>[<]}O[H],H,OH,0.777777778,0.621040054,,,,,,5000000,,5000000,,113507.378,44.02238095,,,,,,,,,,,,,,,,,,,,,,,,,,,,,,,,,,,,,,,,,,,,,,,LiBF4,F[B-](F)(F)F.[Li+],0.222222222,0.378959946,6.486135885,94.01892283,,,,,,,,,,,,74,1.23E-06,-5.910094889
,,1/27/2019,AMN,,,doi.org/10.1021/ma00181a020,PEO,[Cu]OCC[Au],[Cu]OCC[Au],,,[H]{[>]<OCC>[<]}O[H],H,OH,0.777777778,0.621040054,,,,,,5000000,,5000000,,113507.378,44.02238095,,,,,,,,,,,,,,,,,,,,,,,,,,,,,,,,,,,,,,,,,,,,,,,LiBF4,F[B-](F)(F)F.[Li+],0.222222222,0.378959946,6.486135885,94.01892283,,,,,,,,,,,,71,1.18E-06,-5.928117993
,,1/27/2019,AMN,,,doi.org/10.1021/ma00181a020,PEO,[Cu]OCC[Au],[Cu]OCC[Au],,,[H]{[>]<OCC>[<]}O[H],H,OH,0.777777778,0.621040054,,,,,,5000000,,5000000,,113507.378,44.02238095,,,,,,,,,,,,,,,,,,,,,,,,,,,,,,,,,,,,,,,,,,,,,,,LiBF4,F[B-](F)(F)F.[Li+],0.222222222,0.378959946,6.486135885,94.01892283,,,,,,,,,,,,69,1.06E-06,-5.974694135
,,1/27/2019,AMN,,,doi.org/10.1021/ma00181a020,PEO,[Cu]OCC[Au],[Cu]OCC[Au],,,[H]{[>]<OCC>[<]}O[H],H,OH,0.777777778,0.621040054,,,,,,5000000,,5000000,,113507.378,44.02238095,,,,,,,,,,,,,,,,,,,,,,,,,,,,,,,,,,,,,,,,,,,,,,,LiBF4,F[B-](F)(F)F.[Li+],0.222222222,0.378959946,6.486135885,94.01892283,,,,,,,,,,,,66,1.05E-06,-5.978810701
,,1/27/2019,AMN,,,doi.org/10.1021/ma00181a020,PEO,[Cu]OCC[Au],[Cu]OCC[Au],,,[H]{[>]<OCC>[<]}O[H],H,OH,0.777777778,0.621040054,,,,,,5000000,,5000000,,113507.378,44.02238095,,,,,,,,,,,,,,,,,,,,,,,,,,,,,,,,,,,,,,,,,,,,,,,LiBF4,F[B-](F)(F)F.[Li+],0.222222222,0.378959946,6.486135885,94.01892283,,,,,,,,,,,,64,1.01E-06,-5.995678626
,,1/27/2019,AMN,,,doi.org/10.1021/ma00181a020,PEO,[Cu]OCC[Au],[Cu]OCC[Au],,,[H]{[>]<OCC>[<]}O[H],H,OH,0.777777778,0.621040054,,,,,,5000000,,5000000,,113507.378,44.02238095,,,,,,,,,,,,,,,,,,,,,,,,,,,,,,,,,,,,,,,,,,,,,,,LiBF4,F[B-](F)(F)F.[Li+],0.222222222,0.378959946,6.486135885,94.01892283,,,,,,,,,,,,61,9.36E-07,-6.028724151
,,1/27/2019,AMN,,,doi.org/10.1021/ma00181a020,PEO,[Cu]OCC[Au],[Cu]OCC[Au],,,[H]{[>]<OCC>[<]}O[H],H,OH,0.777777778,0.621040054,,,,,,5000000,,5000000,,113507.378,44.02238095,,,,,,,,,,,,,,,,,,,,,,,,,,,,,,,,,,,,,,,,,,,,,,,LiBF4,F[B-](F)(F)F.[Li+],0.222222222,0.378959946,6.486135885,94.01892283,,,,,,,,,,,,59,9.21E-07,-6.03574037
,,1/27/2019,AMN,,,doi.org/10.1021/ma00181a020,PEO,[Cu]OCC[Au],[Cu]OCC[Au],,,[H]{[>]<OCC>[<]}O[H],H,OH,0.777777778,0.621040054,,,,,,5000000,,5000000,,113507.378,44.02238095,,,,,,,,,,,,,,,,,,,,,,,,,,,,,,,,,,,,,,,,,,,,,,,LiBF4,F[B-](F)(F)F.[Li+],0.222222222,0.378959946,6.486135885,94.01892283,,,,,,,,,,,,57,8.62E-07,-6.064492734
,,1/27/2019,AMN,,,doi.org/10.1021/ma00181a020,PEO,[Cu]OCC[Au],[Cu]OCC[Au],,,[H]{[>]<OCC>[<]}O[H],H,OH,0.777777778,0.621040054,,,,,,5000000,,5000000,,113507.378,44.02238095,,,,,,,,,,,,,,,,,,,,,,,,,,,,,,,,,,,,,,,,,,,,,,,LiBF4,F[B-](F)(F)F.[Li+],0.222222222,0.378959946,6.486135885,94.01892283,,,,,,,,,,,,54,7.68E-07,-6.11463878
,,1/27/2019,AMN,,,doi.org/10.1021/ma00181a020,PEO,[Cu]OCC[Au],[Cu]OCC[Au],,,[H]{[>]<OCC>[<]}O[H],H,OH,0.777777778,0.621040054,,,,,,5000000,,5000000,,113507.378,44.02238095,,,,,,,,,,,,,,,,,,,,,,,,,,,,,,,,,,,,,,,,,,,,,,,LiBF4,F[B-](F)(F)F.[Li+],0.222222222,0.378959946,6.486135885,94.01892283,,,,,,,,,,,,52,7.51E-07,-6.124360063
,,1/27/2019,AMN,,,doi.org/10.1021/ma00181a020,PEO,[Cu]OCC[Au],[Cu]OCC[Au],,,[H]{[>]<OCC>[<]}O[H],H,OH,0.777777778,0.621040054,,,,,,5000000,,5000000,,113507.378,44.02238095,,,,,,,,,,,,,,,,,,,,,,,,,,,,,,,,,,,,,,,,,,,,,,,LiBF4,F[B-](F)(F)F.[Li+],0.222222222,0.378959946,6.486135885,94.01892283,,,,,,,,,,,,50,6.84E-07,-6.164943898
,,1/27/2019,AMN,,,doi.org/10.1021/ma00181a020,PEO,[Cu]OCC[Au],[Cu]OCC[Au],,,[H]{[>]<OCC>[<]}O[H],H,OH,0.777777778,0.621040054,,,,,,5000000,,5000000,,113507.378,44.02238095,,,,,,,,,,,,,,,,,,,,,,,,,,,,,,,,,,,,,,,,,,,,,,,LiBF4,F[B-](F)(F)F.[Li+],0.222222222,0.378959946,6.486135885,94.01892283,,,,,,,,,,,,48,5.92E-07,-6.227678293
,,1/27/2019,AMN,,,doi.org/10.1021/ma00181a020,PEO,[Cu]OCC[Au],[Cu]OCC[Au],,,[H]{[>]<OCC>[<]}O[H],H,OH,0.777777778,0.621040054,,,,,,5000000,,5000000,,113507.378,44.02238095,,,,,,,,,,,,,,,,,,,,,,,,,,,,,,,,,,,,,,,,,,,,,,,LiBF4,F[B-](F)(F)F.[Li+],0.222222222,0.378959946,6.486135885,94.01892283,,,,,,,,,,,,46,5.70E-07,-6.244125144
,,1/27/2019,AMN,,,doi.org/10.1021/ma00181a020,PEO,[Cu]OCC[Au],[Cu]OCC[Au],,,[H]{[>]<OCC>[<]}O[H],H,OH,0.777777778,0.621040054,,,,,,5000000,,5000000,,113507.378,44.02238095,,,,,,,,,,,,,,,,,,,,,,,,,,,,,,,,,,,,,,,,,,,,,,,LiBF4,F[B-](F)(F)F.[Li+],0.222222222,0.378959946,6.486135885,94.01892283,,,,,,,,,,,,45,4.96E-07,-6.304518324
,,1/27/2019,AMN,,,doi.org/10.1021/ma00181a020,PEO,[Cu]OCC[Au],[Cu]OCC[Au],,,[H]{[>]<OCC>[<]}O[H],H,OH,0.777777778,0.621040054,,,,,,5000000,,5000000,,113507.378,44.02238095,,,,,,,,,,,,,,,,,,,,,,,,,,,,,,,,,,,,,,,,,,,,,,,LiBF4,F[B-](F)(F)F.[Li+],0.222222222,0.378959946,6.486135885,94.01892283,,,,,,,,,,,,43,4.50E-07,-6.346787486
,,1/27/2019,AMN,,,doi.org/10.1021/ma00181a020,PEO ,[Cu]OCC[Au],[Cu]OCC[Au],,,[H]{[>]<OCC>[<]}O[H],H,OH,0.777777778,0.496952559,,,,,,5000000,,5000000,,113507.378,44.02238095,,,,,,,,,,,,,,,,,,,,,,,,,,,,,,,,,,,,,,,,,,,,,,,LiTFO,O=S(=O)([O-])C(F)(F)F.[Li+],0.222222222,0.503047441,6.486135885,155.9680291,,,,,,,,,,,,124,1.73E-06,-5.761953897
,,1/27/2019,AMN,,,doi.org/10.1021/ma00181a020,PEO ,[Cu]OCC[Au],[Cu]OCC[Au],,,[H]{[>]<OCC>[<]}O[H],H,OH,0.777777778,0.496952559,,,,,,5000000,,5000000,,113507.378,44.02238095,,,,,,,,,,,,,,,,,,,,,,,,,,,,,,,,,,,,,,,,,,,,,,,LiTFO,O=S(=O)([O-])C(F)(F)F.[Li+],0.222222222,0.503047441,6.486135885,155.9680291,,,,,,,,,,,,122,1.57E-06,-5.804100348
,,1/27/2019,AMN,,,doi.org/10.1021/ma00181a020,PEO ,[Cu]OCC[Au],[Cu]OCC[Au],,,[H]{[>]<OCC>[<]}O[H],H,OH,0.777777778,0.496952559,,,,,,5000000,,5000000,,113507.378,44.02238095,,,,,,,,,,,,,,,,,,,,,,,,,,,,,,,,,,,,,,,,,,,,,,,LiTFO,O=S(=O)([O-])C(F)(F)F.[Li+],0.222222222,0.503047441,6.486135885,155.9680291,,,,,,,,,,,,118,1.23E-06,-5.910094889
,,1/27/2019,AMN,,,doi.org/10.1021/ma00181a020,PEO ,[Cu]OCC[Au],[Cu]OCC[Au],,,[H]{[>]<OCC>[<]}O[H],H,OH,0.777777778,0.496952559,,,,,,5000000,,5000000,,113507.378,44.02238095,,,,,,,,,,,,,,,,,,,,,,,,,,,,,,,,,,,,,,,,,,,,,,,LiTFO,O=S(=O)([O-])C(F)(F)F.[Li+],0.222222222,0.503047441,6.486135885,155.9680291,,,,,,,,,,,,115,9.18E-07,-6.037157319
,,1/27/2019,AMN,,,doi.org/10.1021/ma00181a020,PEO ,[Cu]OCC[Au],[Cu]OCC[Au],,,[H]{[>]<OCC>[<]}O[H],H,OH,0.777777778,0.496952559,,,,,,5000000,,5000000,,113507.378,44.02238095,,,,,,,,,,,,,,,,,,,,,,,,,,,,,,,,,,,,,,,,,,,,,,,LiTFO,O=S(=O)([O-])C(F)(F)F.[Li+],0.222222222,0.503047441,6.486135885,155.9680291,,,,,,,,,,,,111,7.33E-07,-6.134896025
,,1/27/2019,AMN,,,doi.org/10.1021/ma00181a020,PEO ,[Cu]OCC[Au],[Cu]OCC[Au],,,[H]{[>]<OCC>[<]}O[H],H,OH,0.777777778,0.496952559,,,,,,5000000,,5000000,,113507.378,44.02238095,,,,,,,,,,,,,,,,,,,,,,,,,,,,,,,,,,,,,,,,,,,,,,,LiTFO,O=S(=O)([O-])C(F)(F)F.[Li+],0.222222222,0.503047441,6.486135885,155.9680291,,,,,,,,,,,,107,6.30E-07,-6.200659451
,,1/27/2019,AMN,,,doi.org/10.1021/ma00181a020,PEO ,[Cu]OCC[Au],[Cu]OCC[Au],,,[H]{[>]<OCC>[<]}O[H],H,OH,0.777777778,0.496952559,,,,,,5000000,,5000000,,113507.378,44.02238095,,,,,,,,,,,,,,,,,,,,,,,,,,,,,,,,,,,,,,,,,,,,,,,LiTFO,O=S(=O)([O-])C(F)(F)F.[Li+],0.222222222,0.503047441,6.486135885,155.9680291,,,,,,,,,,,,104,4.83E-07,-6.316052869
,,1/27/2019,AMN,,,doi.org/10.1021/ma00181a020,PEO ,[Cu]OCC[Au],[Cu]OCC[Au],,,[H]{[>]<OCC>[<]}O[H],H,OH,0.777777778,0.496952559,,,,,,5000000,,5000000,,113507.378,44.02238095,,,,,,,,,,,,,,,,,,,,,,,,,,,,,,,,,,,,,,,,,,,,,,,LiTFO,O=S(=O)([O-])C(F)(F)F.[Li+],0.222222222,0.503047441,6.486135885,155.9680291,,,,,,,,,,,,101,4.08E-07,-6.389339837
,,1/27/2019,AMN,,,doi.org/10.1021/ma00181a020,PEO ,[Cu]OCC[Au],[Cu]OCC[Au],,,[H]{[>]<OCC>[<]}O[H],H,OH,0.777777778,0.496952559,,,,,,5000000,,5000000,,113507.378,44.02238095,,,,,,,,,,,,,,,,,,,,,,,,,,,,,,,,,,,,,,,,,,,,,,,LiTFO,O=S(=O)([O-])C(F)(F)F.[Li+],0.222222222,0.503047441,6.486135885,155.9680291,,,,,,,,,,,,97,3.13E-07,-6.504455662
,,1/27/2019,AMN,,,doi.org/10.1021/ma00181a020,PEO ,[Cu]OCC[Au],[Cu]OCC[Au],,,[H]{[>]<OCC>[<]}O[H],H,OH,0.777777778,0.496952559,,,,,,5000000,,5000000,,113507.378,44.02238095,,,,,,,,,,,,,,,,,,,,,,,,,,,,,,,,,,,,,,,,,,,,,,,LiTFO,O=S(=O)([O-])C(F)(F)F.[Li+],0.222222222,0.503047441,6.486135885,155.9680291,,,,,,,,,,,,94,2.90E-07,-6.537602002
,,1/27/2019,AMN,,,doi.org/10.1021/ma00181a020,PEO ,[Cu]OCC[Au],[Cu]OCC[Au],,,[H]{[>]<OCC>[<]}O[H],H,OH,0.777777778,0.496952559,,,,,,5000000,,5000000,,113507.378,44.02238095,,,,,,,,,,,,,,,,,,,,,,,,,,,,,,,,,,,,,,,,,,,,,,,LiTFO,O=S(=O)([O-])C(F)(F)F.[Li+],0.222222222,0.503047441,6.486135885,155.9680291,,,,,,,,,,,,91,2.45E-07,-6.610833916
,,1/27/2019,AMN,,,doi.org/10.1021/ma00181a020,PEO ,[Cu]OCC[Au],[Cu]OCC[Au],,,[H]{[>]<OCC>[<]}O[H],H,OH,0.777777778,0.496952559,,,,,,5000000,,5000000,,113507.378,44.02238095,,,,,,,,,,,,,,,,,,,,,,,,,,,,,,,,,,,,,,,,,,,,,,,LiTFO,O=S(=O)([O-])C(F)(F)F.[Li+],0.222222222,0.503047441,6.486135885,155.9680291,,,,,,,,,,,,88,2.07E-07,-6.684029655
,,1/27/2019,AMN,,,doi.org/10.1021/ma00181a020,PEO ,[Cu]OCC[Au],[Cu]OCC[Au],,,[H]{[>]<OCC>[<]}O[H],H,OH,0.777777778,0.496952559,,,,,,5000000,,5000000,,113507.378,44.02238095,,,,,,,,,,,,,,,,,,,,,,,,,,,,,,,,,,,,,,,,,,,,,,,LiTFO,O=S(=O)([O-])C(F)(F)F.[Li+],0.222222222,0.503047441,6.486135885,155.9680291,,,,,,,,,,,,85,1.82E-07,-6.739928612
,,1/27/2019,AMN,,,doi.org/10.1021/ma00181a020,PEO ,[Cu]OCC[Au],[Cu]OCC[Au],,,[H]{[>]<OCC>[<]}O[H],H,OH,0.777777778,0.496952559,,,,,,5000000,,5000000,,113507.378,44.02238095,,,,,,,,,,,,,,,,,,,,,,,,,,,,,,,,,,,,,,,,,,,,,,,LiTFO,O=S(=O)([O-])C(F)(F)F.[Li+],0.222222222,0.503047441,6.486135885,155.9680291,,,,,,,,,,,,82,1.66E-07,-6.779891912
,,1/27/2019,AMN,,,doi.org/10.1021/ma00181a020,PEO ,[Cu]OCC[Au],[Cu]OCC[Au],,,[H]{[>]<OCC>[<]}O[H],H,OH,0.777777778,0.496952559,,,,,,5000000,,5000000,,113507.378,44.02238095,,,,,,,,,,,,,,,,,,,,,,,,,,,,,,,,,,,,,,,,,,,,,,,LiTFO,O=S(=O)([O-])C(F)(F)F.[Li+],0.222222222,0.503047441,6.486135885,155.9680291,,,,,,,,,,,,79,1.59E-07,-6.798602876
,,1/27/2019,AMN,,,doi.org/10.1021/ma00181a020,PEO ,[Cu]OCC[Au],[Cu]OCC[Au],,,[H]{[>]<OCC>[<]}O[H],H,OH,0.777777778,0.496952559,,,,,,5000000,,5000000,,113507.378,44.02238095,,,,,,,,,,,,,,,,,,,,,,,,,,,,,,,,,,,,,,,,,,,,,,,LiTFO,O=S(=O)([O-])C(F)(F)F.[Li+],0.222222222,0.503047441,6.486135885,155.9680291,,,,,,,,,,,,65,1.44E-07,-6.841637508
,,1/27/2019,AMN,,,doi.org/10.1021/ma00181a020,PEO ,[Cu]OCC[Au],[Cu]OCC[Au],,,[H]{[>]<OCC>[<]}O[H],H,OH,0.777777778,0.496952559,,,,,,5000000,,5000000,,113507.378,44.02238095,,,,,,,,,,,,,,,,,,,,,,,,,,,,,,,,,,,,,,,,,,,,,,,LiTFO,O=S(=O)([O-])C(F)(F)F.[Li+],0.222222222,0.503047441,6.486135885,155.9680291,,,,,,,,,,,,76,1.43E-07,-6.844663963
,,1/27/2019,AMN,,,doi.org/10.1021/ma00181a020,PEO ,[Cu]OCC[Au],[Cu]OCC[Au],,,[H]{[>]<OCC>[<]}O[H],H,OH,0.777777778,0.496952559,,,,,,5000000,,5000000,,113507.378,44.02238095,,,,,,,,,,,,,,,,,,,,,,,,,,,,,,,,,,,,,,,,,,,,,,,LiTFO,O=S(=O)([O-])C(F)(F)F.[Li+],0.222222222,0.503047441,6.486135885,155.9680291,,,,,,,,,,,,53,1.42E-07,-6.847711656
,,1/27/2019,AMN,,,doi.org/10.1021/ma00181a020,PEO ,[Cu]OCC[Au],[Cu]OCC[Au],,,[H]{[>]<OCC>[<]}O[H],H,OH,0.777777778,0.496952559,,,,,,5000000,,5000000,,113507.378,44.02238095,,,,,,,,,,,,,,,,,,,,,,,,,,,,,,,,,,,,,,,,,,,,,,,LiTFO,O=S(=O)([O-])C(F)(F)F.[Li+],0.222222222,0.503047441,6.486135885,155.9680291,,,,,,,,,,,,73,1.41E-07,-6.850780887
,,1/27/2019,AMN,,,doi.org/10.1021/ma00181a020,PEO ,[Cu]OCC[Au],[Cu]OCC[Au],,,[H]{[>]<OCC>[<]}O[H],H,OH,0.777777778,0.496952559,,,,,,5000000,,5000000,,113507.378,44.02238095,,,,,,,,,,,,,,,,,,,,,,,,,,,,,,,,,,,,,,,,,,,,,,,LiTFO,O=S(=O)([O-])C(F)(F)F.[Li+],0.222222222,0.503047441,6.486135885,155.9680291,,,,,,,,,,,,70,1.39E-07,-6.8569852
,,1/27/2019,AMN,,,doi.org/10.1021/ma00181a020,PEO ,[Cu]OCC[Au],[Cu]OCC[Au],,,[H]{[>]<OCC>[<]}O[H],H,OH,0.777777778,0.496952559,,,,,,5000000,,5000000,,113507.378,44.02238095,,,,,,,,,,,,,,,,,,,,,,,,,,,,,,,,,,,,,,,,,,,,,,,LiTFO,O=S(=O)([O-])C(F)(F)F.[Li+],0.222222222,0.503047441,6.486135885,155.9680291,,,,,,,,,,,,68,1.39E-07,-6.8569852
,,1/27/2019,AMN,,,doi.org/10.1021/ma00181a020,PEO ,[Cu]OCC[Au],[Cu]OCC[Au],,,[H]{[>]<OCC>[<]}O[H],H,OH,0.777777778,0.496952559,,,,,,5000000,,5000000,,113507.378,44.02238095,,,,,,,,,,,,,,,,,,,,,,,,,,,,,,,,,,,,,,,,,,,,,,,LiTFO,O=S(=O)([O-])C(F)(F)F.[Li+],0.222222222,0.503047441,6.486135885,155.9680291,,,,,,,,,,,,58,1.39E-07,-6.8569852
,,1/27/2019,AMN,,,doi.org/10.1021/ma00181a020,PEO ,[Cu]OCC[Au],[Cu]OCC[Au],,,[H]{[>]<OCC>[<]}O[H],H,OH,0.777777778,0.496952559,,,,,,5000000,,5000000,,113507.378,44.02238095,,,,,,,,,,,,,,,,,,,,,,,,,,,,,,,,,,,,,,,,,,,,,,,LiTFO,O=S(=O)([O-])C(F)(F)F.[Li+],0.222222222,0.503047441,6.486135885,155.9680291,,,,,,,,,,,,60,1.35E-07,-6.869666232
,,1/27/2019,AMN,,,doi.org/10.1021/ma00181a020,PEO ,[Cu]OCC[Au],[Cu]OCC[Au],,,[H]{[>]<OCC>[<]}O[H],H,OH,0.777777778,0.496952559,,,,,,5000000,,5000000,,113507.378,44.02238095,,,,,,,,,,,,,,,,,,,,,,,,,,,,,,,,,,,,,,,,,,,,,,,LiTFO,O=S(=O)([O-])C(F)(F)F.[Li+],0.222222222,0.503047441,6.486135885,155.9680291,,,,,,,,,,,,55,1.33E-07,-6.876148359
,,1/27/2019,AMN,,,doi.org/10.1021/ma00181a020,PEO ,[Cu]OCC[Au],[Cu]OCC[Au],,,[H]{[>]<OCC>[<]}O[H],H,OH,0.777777778,0.496952559,,,,,,5000000,,5000000,,113507.378,44.02238095,,,,,,,,,,,,,,,,,,,,,,,,,,,,,,,,,,,,,,,,,,,,,,,LiTFO,O=S(=O)([O-])C(F)(F)F.[Li+],0.222222222,0.503047441,6.486135885,155.9680291,,,,,,,,,,,,53,1.24E-07,-6.906578315
,,1/27/2019,AMN,,,doi.org/10.1021/ma00181a020,PEO ,[Cu]OCC[Au],[Cu]OCC[Au],,,[H]{[>]<OCC>[<]}O[H],H,OH,0.777777778,0.496952559,,,,,,5000000,,5000000,,113507.378,44.02238095,,,,,,,,,,,,,,,,,,,,,,,,,,,,,,,,,,,,,,,,,,,,,,,LiTFO,O=S(=O)([O-])C(F)(F)F.[Li+],0.222222222,0.503047441,6.486135885,155.9680291,,,,,,,,,,,,51,1.14E-07,-6.943095149
,,1/27/2019,AMN,,,doi.org/10.1021/ma00181a020,PEO ,[Cu]OCC[Au],[Cu]OCC[Au],,,[H]{[>]<OCC>[<]}O[H],H,OH,0.777777778,0.496952559,,,,,,5000000,,5000000,,113507.378,44.02238095,,,,,,,,,,,,,,,,,,,,,,,,,,,,,,,,,,,,,,,,,,,,,,,LiTFO,O=S(=O)([O-])C(F)(F)F.[Li+],0.222222222,0.503047441,6.486135885,155.9680291,,,,,,,,,,,,49,1.05E-07,-6.978810701
,,1/27/2019,AMN,,,doi.org/10.1021/ma00181a020,PEO ,[Cu]OCC[Au],[Cu]OCC[Au],,,[H]{[>]<OCC>[<]}O[H],H,OH,0.777777778,0.496952559,,,,,,5000000,,5000000,,113507.378,44.02238095,,,,,,,,,,,,,,,,,,,,,,,,,,,,,,,,,,,,,,,,,,,,,,,LiTFO,O=S(=O)([O-])C(F)(F)F.[Li+],0.222222222,0.503047441,6.486135885,155.9680291,,,,,,,,,,,,47,9.20E-08,-7.036212173
,,1/27/2019,AMN,,,doi.org/10.1021/ma00181a020,PEO ,[Cu]OCC[Au],[Cu]OCC[Au],,,[H]{[>]<OCC>[<]}O[H],H,OH,0.777777778,0.496952559,,,,,,5000000,,5000000,,113507.378,44.02238095,,,,,,,,,,,,,,,,,,,,,,,,,,,,,,,,,,,,,,,,,,,,,,,LiTFO,O=S(=O)([O-])C(F)(F)F.[Li+],0.222222222,0.503047441,6.486135885,155.9680291,,,,,,,,,,,,45,7.86E-08,-7.104577454
,,1/27/2019,AMN,,,doi.org/10.1021/ma00181a020,PEO ,[Cu]OCC[Au],[Cu]OCC[Au],,,[H]{[>]<OCC>[<]}O[H],H,OH,0.777777778,0.496952559,,,,,,5000000,,5000000,,113507.378,44.02238095,,,,,,,,,,,,,,,,,,,,,,,,,,,,,,,,,,,,,,,,,,,,,,,LiTFO,O=S(=O)([O-])C(F)(F)F.[Li+],0.222222222,0.503047441,6.486135885,155.9680291,,,,,,,,,,,,43,6.06E-08,-7.217527376
,,1/27/2019,AMN,,,doi.org/10.1021/ma00181a020,PEO ,[Cu]OCC[Au],[Cu]OCC[Au],,,[H]{[>]<OCC>[<]}O[H],H,OH,0.777777778,0.496952559,,,,,,5000000,,5000000,,113507.378,44.02238095,,,,,,,,,,,,,,,,,,,,,,,,,,,,,,,,,,,,,,,,,,,,,,,LiTFO,O=S(=O)([O-])C(F)(F)F.[Li+],0.222222222,0.503047441,6.486135885,155.9680291,,,,,,,,,,,,41,4.82E-08,-7.316952962
,,1/27/2019,AMN,,,doi.org/10.1023/A:1022609407560,ACN,CC#N,CC#N,,,CC#N,,,1,1,,,,,,,41.05,41.05,,,41.0265491,,,,,,,,,,,,,,,,,,,,,,,,,,,,,,,,,,,,,,,,,,,,,,,LiTFSI,O=S(=O)([N-]S(=O)(=O)C(F)(F)F)C(F)(F)F.[Li+],,,3.77E-06,286.9332984,,,,,,,,,,,,25,0.00468,-2.329754147
,,1/27/2019,AMN,,,doi.org/10.1023/A:1022609407560,ACN,CC#N,CC#N,,,CC#N,,,1,1,,,,,,,41.05,41.05,,,41.0265491,,,,,,,,,,,,,,,,,,,,,,,,,,,,,,,,,,,,,,,,,,,,,,,LiTFSI,O=S(=O)([N-]S(=O)(=O)C(F)(F)F)C(F)(F)F.[Li+],,,6.29E-06,286.9332984,,,,,,,,,,,,25,0.00879,-2.056011125
,,1/27/2019,AMN,,,doi.org/10.1023/A:1022609407560,ACN,CC#N,CC#N,,,CC#N,,,1,1,,,,,,,41.05,41.05,,,41.0265491,,,,,,,,,,,,,,,,,,,,,,,,,,,,,,,,,,,,,,,,,,,,,,,LiTFSI,O=S(=O)([N-]S(=O)(=O)C(F)(F)F)C(F)(F)F.[Li+],,,6.50E-06,286.9332984,,,,,,,,,,,,25,0.00828,-2.081969663
,,1/27/2019,AMN,,,doi.org/10.1023/A:1022609407560,Glyme,COCCOC,COCCOC,,,C{[>]<OCC>[<]}OC,CH3,OCH3,1,1,,,,,,,90.12,90.12,,1,44.02238095,,,,,,,,,,,,,,,,,,,,,,,,,,,,,,,,,,,,,,,,,,,,,,,LiTFSI,O=S(=O)([N-]S(=O)(=O)C(F)(F)F)C(F)(F)F.[Li+],,,0.000154,286.9332984,,,,,,,,,,,,35,3.80E-06,-5.420216403
,,1/27/2019,AMN,,,doi.org/10.1023/A:1022609407560,Glyme,COCCOC,COCCOC,,,C{[>]<OCC>[<]}OC,CH3,OCH3,1,1,,,,,,,90.12,90.12,,1,44.02238095,,,,,,,,,,,,,,,,,,,,,,,,,,,,,,,,,,,,,,,,,,,,,,,LiClO4,[Li+].[O-][Cl+3]([O-])([O-])[O-],,,0.00018,105.9645157,,,,,,,,,,,,25,2.33E-05,-4.632644079
,,1/27/2019,AMN,,,doi.org/10.1023/A:1022609407560,Glyme,COCCOC,COCCOC,,,C{[>]<OCC>[<]}OC,CH3,OCH3,1,1,,,,,,,90.12,90.12,,1,44.02238095,,,,,,,,,,,,,,,,,,,,,,,,,,,,,,,,,,,,,,,,,,,,,,,LiTFSI,O=S(=O)([N-]S(=O)(=O)C(F)(F)F)C(F)(F)F.[Li+],,,0.000331,286.9332984,,,,,,,,,,,,35,6.60E-06,-5.180456064
,,1/27/2019,AMN,,,doi.org/10.1023/A:1022609407560,Tetraglyme,COCCOCCOCCOCCOC,COCCOCCOCCOCCOC,,,C{[>]<OCC>[<]}OC,CH3,OCH3,1,1,,,,,,,222.28,222.28,,4,44.02238095,,,,,,,,,,,,,,,,,,,,,,,,,,,,,,,,,,,,,,,,,,,,,,,LiTFSI,O=S(=O)([N-]S(=O)(=O)C(F)(F)F)C(F)(F)F.[Li+],,,0.000642,286.9332984,,,,,,,,,,,,25,3.80E-06,-5.420216403
,,1/27/2019,AMN,,,doi.org/10.1023/A:1022609407560,Glyme,COCCOC,COCCOC,,,C{[>]<OCC>[<]}OC,CH3,OCH3,1,1,,,,,,,90.12,90.12,,1,44.02238095,,,,,,,,,,,,,,,,,,,,,,,,,,,,,,,,,,,,,,,,,,,,,,,LiTFSI,O=S(=O)([N-]S(=O)(=O)C(F)(F)F)C(F)(F)F.[Li+],,,0.000648,286.9332984,,,,,,,,,,,,35,1.06E-05,-4.974694135
,,1/27/2019,AMN,,,doi.org/10.1023/A:1022609407560,TESA,O=S(N(CC)CC)(N(CC)CC)=O,O=S(N(CC)CC)(N(CC)CC)=O,,,O=S(N(CC)CC)(N(CC)CC)=O,,,1,1,,,,,,,208.32,208.32,,,208.1245489,,,,,,,,,,,,,,,,,,,,,,,,,,,,,,,,,,,,,,,,,,,,,,,LiTFSI,O=S(=O)([N-]S(=O)(=O)C(F)(F)F)C(F)(F)F.[Li+],,,0.000651,286.9332984,,,,,,,,,,,,25,8.30E-06,-5.080921908
,,1/27/2019,AMN,,,doi.org/10.1023/A:1022609407560,ACN,CC#N,CC#N,,,CC#N,,,1,1,,,,,,,41.05,41.05,,,41.0265491,,,,,,,,,,,,,,,,,,,,,,,,,,,,,,,,,,,,,,,,,,,,,,,LiClO4,[Li+].[O-][Cl+3]([O-])([O-])[O-],,,0.000675,105.9645157,,,,,,,,,,,,25,0.0017,-2.769551079
,,1/27/2019,AMN,,,doi.org/10.1023/A:1022609407560,Tetraglyme,COCCOCCOCCOCCOC,COCCOCCOCCOCCOC,,,C{[>]<OCC>[<]}OC,CH3,OCH3,1,1,,,,,,,222.28,222.28,,4,44.02238095,,,,,,,,,,,,,,,,,,,,,,,,,,,,,,,,,,,,,,,,,,,,,,,LiTFSI,O=S(=O)([N-]S(=O)(=O)C(F)(F)F)C(F)(F)F.[Li+],,,0.000997,286.9332984,,,,,,,,,,,,25,5.30E-06,-5.27572413
,,1/27/2019,AMN,,,doi.org/10.1023/A:1022609407560,Glyme,COCCOC,COCCOC,,,C{[>]<OCC>[<]}OC,CH3,OCH3,1,1,,,,,,,90.12,90.12,,1,44.02238095,,,,,,,,,,,,,,,,,,,,,,,,,,,,,,,,,,,,,,,,,,,,,,,LiTFSI,O=S(=O)([N-]S(=O)(=O)C(F)(F)F)C(F)(F)F.[Li+],,,0.000999,286.9332984,,,,,,,,,,,,35,1.42E-05,-4.847711656
,,1/27/2019,AMN,,,doi.org/10.1023/A:1022609407560,Glyme,COCCOC,COCCOC,,,C{[>]<OCC>[<]}OC,CH3,OCH3,1,1,,,,,,,90.12,90.12,,1,44.02238095,,,,,,,,,,,,,,,,,,,,,,,,,,,,,,,,,,,,,,,,,,,,,,,LiTFSI,O=S(=O)([N-]S(=O)(=O)C(F)(F)F)C(F)(F)F.[Li+],,,0.001154,286.9332984,,,,,,,,,,,,35,1.57E-05,-4.804100348
,,1/27/2019,AMN,,,doi.org/10.1023/A:1022609407560,TESA,O=S(N(CC)CC)(N(CC)CC)=O,O=S(N(CC)CC)(N(CC)CC)=O,,,O=S(N(CC)CC)(N(CC)CC)=O,,,1,1,,,,,,,208.32,208.32,,,208.1245489,,,,,,,,,,,,,,,,,,,,,,,,,,,,,,,,,,,,,,,,,,,,,,,LiTFSI,O=S(=O)([N-]S(=O)(=O)C(F)(F)F)C(F)(F)F.[Li+],,,0.001238,286.9332984,,,,,,,,,,,,25,1.50E-05,-4.823908741
,,1/27/2019,AMN,,,doi.org/10.1023/A:1022609407560,Glyme,COCCOC,COCCOC,,,C{[>]<OCC>[<]}OC,CH3,OCH3,1,1,,,,,,,90.12,90.12,,1,44.02238095,,,,,,,,,,,,,,,,,,,,,,,,,,,,,,,,,,,,,,,,,,,,,,,LiTFSI,O=S(=O)([N-]S(=O)(=O)C(F)(F)F)C(F)(F)F.[Li+],,,0.001422,286.9332984,,,,,,,,,,,,35,1.82E-05,-4.739928612
,,1/27/2019,AMN,,,doi.org/10.1023/A:1022609407560,Tetraglyme,COCCOCCOCCOCCOC,COCCOCCOCCOCCOC,,,C{[>]<OCC>[<]}OC,CH3,OCH3,1,1,,,,,,,222.28,222.28,,4,44.02238095,,,,,,,,,,,,,,,,,,,,,,,,,,,,,,,,,,,,,,,,,,,,,,,LiTFSI,O=S(=O)([N-]S(=O)(=O)C(F)(F)F)C(F)(F)F.[Li+],,,0.001449,286.9332984,,,,,,,,,,,,25,6.70E-06,-5.173925197
,,1/27/2019,AMN,,,doi.org/10.1023/A:1022609407560,BUTY,O=C1CCCO1,O=C1CCCO1,,,O=C1CCCO1,,,1,1,,,,,,,86.09,86.09,,,86.03677943,,,,,,,,,,,,,,,,,,,,,,,,,,,,,,,,,,,,,,,,,,,,,,,LiTFSI,O=S(=O)([N-]S(=O)(=O)C(F)(F)F)C(F)(F)F.[Li+],,,0.001547,286.9332984,,,,,,,,,,,,25,5.49E-05,-4.260427656
,,1/27/2019,AMN,,,doi.org/10.1023/A:1022609407560,BUTY,O=C1CCCO1,O=C1CCCO1,,,O=C1CCCO1,,,1,1,,,,,,,86.09,86.09,,,86.03677943,,,,,,,,,,,,,,,,,,,,,,,,,,,,,,,,,,,,,,,,,,,,,,,LiTFSI,O=S(=O)([N-]S(=O)(=O)C(F)(F)F)C(F)(F)F.[Li+],,,0.001589,286.9332984,,,,,,,,,,,,25,5.52E-05,-4.258060922
,,1/27/2019,AMN,,,doi.org/10.1023/A:1022609407560,Tetraglyme,COCCOCCOCCOCCOC,COCCOCCOCCOCCOC,,,C{[>]<OCC>[<]}OC,CH3,OCH3,1,1,,,,,,,222.28,222.28,,4,44.02238095,,,,,,,,,,,,,,,,,,,,,,,,,,,,,,,,,,,,,,,,,,,,,,,LiTFSI,O=S(=O)([N-]S(=O)(=O)C(F)(F)F)C(F)(F)F.[Li+],,,0.001669,286.9332984,,,,,,,,,,,,25,7.70E-06,-5.113509275
,,1/27/2019,AMN,,,doi.org/10.1023/A:1022609407560,Glyme,COCCOC,COCCOC,,,C{[>]<OCC>[<]}OC,CH3,OCH3,1,1,,,,,,,90.12,90.12,,1,44.02238095,,,,,,,,,,,,,,,,,,,,,,,,,,,,,,,,,,,,,,,,,,,,,,,LiTFSI,O=S(=O)([N-]S(=O)(=O)C(F)(F)F)C(F)(F)F.[Li+],,,0.001796,286.9332984,,,,,,,,,,,,35,2.14E-05,-4.669586227
,,1/27/2019,AMN,,,doi.org/10.1023/A:1022609407560,ACN,CC#N,CC#N,,,CC#N,,,1,1,,,,,,,41.05,41.05,,,41.0265491,,,,,,,,,,,,,,,,,,,,,,,,,,,,,,,,,,,,,,,,,,,,,,,LiClO4,[Li+].[O-][Cl+3]([O-])([O-])[O-],,,0.00183,105.9645157,,,,,,,,,,,,25,0.00383,-2.416801226
,,1/27/2019,AMN,,,doi.org/10.1023/A:1022609407560,BUTY,O=C1CCCO1,O=C1CCCO1,,,O=C1CCCO1,,,1,1,,,,,,,86.09,86.09,,,86.03677943,,,,,,,,,,,,,,,,,,,,,,,,,,,,,,,,,,,,,,,,,,,,,,,LiTFSI,O=S(=O)([N-]S(=O)(=O)C(F)(F)F)C(F)(F)F.[Li+],,,0.001839,286.9332984,,,,,,,,,,,,25,6.47E-05,-4.189095719
,,1/27/2019,AMN,,,doi.org/10.1023/A:1022609407560,BUTY,O=C1CCCO1,O=C1CCCO1,,,O=C1CCCO1,,,1,1,,,,,,,86.09,86.09,,,86.03677943,,,,,,,,,,,,,,,,,,,,,,,,,,,,,,,,,,,,,,,,,,,,,,,LiTFSI,O=S(=O)([N-]S(=O)(=O)C(F)(F)F)C(F)(F)F.[Li+],,,0.00192,286.9332984,,,,,,,,,,,,25,6.70E-05,-4.173925197
,,1/27/2019,AMN,,,doi.org/10.1023/A:1022609407560,Tetraglyme,COCCOCCOCCOCCOC,COCCOCCOCCOCCOC,,,C{[>]<OCC>[<]}OC,CH3,OCH3,1,1,,,,,,,222.28,222.28,,4,44.02238095,,,,,,,,,,,,,,,,,,,,,,,,,,,,,,,,,,,,,,,,,,,,,,,LiTFSI,O=S(=O)([N-]S(=O)(=O)C(F)(F)F)C(F)(F)F.[Li+],,,0.001959,286.9332984,,,,,,,,,,,,25,8.60E-06,-5.065501549
,,1/27/2019,AMN,,,doi.org/10.1023/A:1022609407560,TESA,O=S(N(CC)CC)(N(CC)CC)=O,O=S(N(CC)CC)(N(CC)CC)=O,,,O=S(N(CC)CC)(N(CC)CC)=O,,,1,1,,,,,,,208.32,208.32,,,208.1245489,,,,,,,,,,,,,,,,,,,,,,,,,,,,,,,,,,,,,,,,,,,,,,,LiClO4,[Li+].[O-][Cl+3]([O-])([O-])[O-],,,0.002006,105.9645157,,,,,,,,,,,,25,2.42E-05,-4.616184634
