Repository: zjurillpolymer/SPE_prediction

# SPE Prediction

Polymer electrolyte conductivity prediction using graph neural networks.

## Data

Data from [ChemPropPred](https://github.com/learningmatter-mit/Chem-prop-pred) — polymer electrolyte conductivity measurements including SMILES, conductivity (log S/cm), molecular weight, salt concentration, and temperature.

- `data/clean_train_data.csv` — cleaned training data
- `data/PolymerElectrolyteData.csv` — full raw dataset
- `data/PolyInfo_8salts.csv` / `data/polyinfo_5salts_4conc.csv` — PolyInfo polymer database with salt additives

File: data/PolymerElectrolyteData.csv (part 84 of 154)
Notes,Compound Notebook Name,Date Copied to Master Database,Data Recorded By,Seshadri Group,Oyaizu Group,DOI,Solvent 1 (S1),S1 SMILES,S1 SMILES 1,S1 SMILES 2,S1 SMILES 3,S1 Big SMILES,S1 End Group 1,S1 End Group 2,S1 Mol %,S1 Weight %,S1 SMILES 1 Mol %,S1 SMILES 2 Mol %,S1 SMILES 3 Mol %,S1 Molar Ratio,S1 Weight Ratio,S1 Mw,S1 Mn,S1 Mn or Mw,S1 Mw/Mn,S1 DOP,S1 Molar Mass (g/mol),S1 Type,S1 Block Mol Weight,Solvent 2 (S2),S2 SMILES,S2 SMILES 1,S2 SMILES 2,S2 Mol %,S2 Weight %,S2 SMILES 1 Mol %,S2 SMILES 2 Mol %,S2 Molar Ratio,S2 Weight Ratio,S2 Mw,S2 Mn,S2 Mn or Mw,S2 Mw/Mn,S2 DOP,S2 Molar Mass (g/mol),S2 Type,Solvent 3 (S3),S3 SMILES,S3 SMILES 1,S3 Mol %,S3 Weight %,S3 Molar Ratio,S3 Weight Ratio,S3 Mw,S3 Mn,S3 Mn or Mw,S3 Mw/Mn,S3 DOP,S3 Molar Mass (g/mol),S3 Type,Solvent 4 (S4),S4 SMILES,S4 Mol %,S4 Weight %,S4 Molar Ratio,S4 Weight Ratio,S4 Mw,S4 Mn,S4 Mn or Mw,S4 Mw/Mn,S4 DOP,S4 Molar Mass (g/mol),S4 Type,Salt 1,Salt1 SMILES,Salt1 Mol %,Salt1 Weight %,Salt1 Molality (mol salt/kg polymer),Salt1 Molar Mass (g/mol),Salt 2,Salt2 SMILES,Salt2 Mol %,Salt2 Weight %,Salt2 Molality (mol salt/kg polymer),Salt2 Molar Mass (g/mol),Inorganic Material 1 (IM1),IM1 Weight %,IM1 Particle Size (nm),Tg (oC),Heating Rate (K/min),Temperature (oC),Conductivity (S/cm),log Conductivity (S/cm)
,,1/27/2019,AMN,,,doi.org/10.1023/A:1022609407560,Glyme,COCCOC,COCCOC,,,C{[>]<OCC>[<]}OC,CH3,OCH3,1,1,,,,,,,90.12,90.12,,1,44.02238095,,,,,,,,,,,,,,,,,,,,,,,,,,,,,,,,,,,,,,,,,,,,,,,LiTFSI,O=S(=O)([N-]S(=O)(=O)C(F)(F)F)C(F)(F)F.[Li+],,,0.002032,286.9332984,,,,,,,,,,,,35,2.34E-05,-4.630784143
,,1/27/2019,AMN,,,doi.org/10.1023/A:1022609407560,BUTY,O=C1CCCO1,O=C1CCCO1,,,O=C1CCCO1,,,1,1,,,,,,,86.09,86.09,,,86.03677943,,,,,,,,,,,,,,,,,,,,,,,,,,,,,,,,,,,,,,,,,,,,,,,LiTFSI,O=S(=O)([N-]S(=O)(=O)C(F)(F)F)C(F)(F)F.[Li+],,,0.002281,286.9332984,,,,,,,,,,,,25,7.91E-05,-4.101823517
,,1/27/2019,AMN,,,doi.org/10.1023/A:1022609407560,Glyme,COCCOC,COCCOC,,,C{[>]<OCC>[<]}OC,CH3,OCH3,1,1,,,,,,,90.12,90.12,,1,44.02238095,,,,,,,,,,,,,,,,,,,,,,,,,,,,,,,,,,,,,,,,,,,,,,,LiTFSI,O=S(=O)([N-]S(=O)(=O)C(F)(F)F)C(F)(F)F.[Li+],,,0.002351,286.9332984,,,,,,,,,,,,35,2.60E-05,-4.585026652
,,1/27/2019,AMN,,,doi.org/10.1023/A:1022609407560,Tetraglyme,COCCOCCOCCOCCOC,COCCOCCOCCOCCOC,,,C{[>]<OCC>[<]}OC,CH3,OCH3,1,1,,,,,,,222.28,222.28,,4,44.02238095,,,,,,,,,,,,,,,,,,,,,,,,,,,,,,,,,,,,,,,,,,,,,,,LiTFSI,O=S(=O)([N-]S(=O)(=O)C(F)(F)F)C(F)(F)F.[Li+],,,0.002383,286.9332984,,,,,,,,,,,,25,1.00E-05,-5
,,1/27/2019,AMN,,,doi.org/10.1023/A:1022609407560,TESA,O=S(N(CC)CC)(N(CC)CC)=O,O=S(N(CC)CC)(N(CC)CC)=O,,,O=S(N(CC)CC)(N(CC)CC)=O,,,1,1,,,,,,,208.32,208.32,,,208.1245489,,,,,,,,,,,,,,,,,,,,,,,,,,,,,,,,,,,,,,,,,,,,,,,LiTFSI,O=S(=O)([N-]S(=O)(=O)C(F)(F)F)C(F)(F)F.[Li+],,,0.002577,286.9332984,,,,,,,,,,,,25,3.06E-05,-4.514278574
,,1/27/2019,AMN,,,doi.org/10.1023/A:1022609407560,BUTY,O=C1CCCO1,O=C1CCCO1,,,O=C1CCCO1,,,1,1,,,,,,,86.09,86.09,,,86.03677943,,,,,,,,,,,,,,,,,,,,,,,,,,,,,,,,,,,,,,,,,,,,,,,LiTFSI,O=S(=O)([N-]S(=O)(=O)C(F)(F)F)C(F)(F)F.[Li+],,,0.002657,286.9332984,,,,,,,,,,,,25,9.14E-05,-4.039053804
,,1/27/2019,AMN,,,doi.org/10.1023/A:1022609407560,Tetraglyme,COCCOCCOCCOCCOC,COCCOCCOCCOCCOC,,,C{[>]<OCC>[<]}OC,CH3,OCH3,1,1,,,,,,,222.28,222.28,,4,44.02238095,,,,,,,,,,,,,,,,,,,,,,,,,,,,,,,,,,,,,,,,,,,,,,,LiTFSI,O=S(=O)([N-]S(=O)(=O)C(F)(F)F)C(F)(F)F.[Li+],,,0.002702,286.9332984,,,,,,,,,,,,25,1.11E-05,-4.954677021
,,1/27/2019,AMN,,,doi.org/10.1023/A:1022609407560,Tetraglyme,COCCOCCOCCOCCOC,COCCOCCOCCOCCOC,,,C{[>]<OCC>[<]}OC,CH3,OCH3,1,1,,,,,,,222.28,222.28,,4,44.02238095,,,,,,,,,,,,,,,,,,,,,,,,,,,,,,,,,,,,,,,,,,,,,,,LiTFSI,O=S(=O)([N-]S(=O)(=O)C(F)(F)F)C(F)(F)F.[Li+],,,0.002879,286.9332984,,,,,,,,,,,,25,1.12E-05,-4.952335805
,,1/27/2019,AMN,,,doi.org/10.1023/A:1022609407560,Glyme,COCCOC,COCCOC,,,C{[>]<OCC>[<]}OC,CH3,OCH3,1,1,,,,,,,90.12,90.12,,1,44.02238095,,,,,,,,,,,,,,,,,,,,,,,,,,,,,,,,,,,,,,,,,,,,,,,LiTFSI,O=S(=O)([N-]S(=O)(=O)C(F)(F)F)C(F)(F)F.[Li+],,,0.002915,286.9332984,,,,,,,,,,,,35,3.04E-05,-4.517126416
,,1/27/2019,AMN,,,doi.org/10.1023/A:1022609407560,Tetraglyme,COCCOCCOCCOCCOC,COCCOCCOCCOCCOC,,,C{[>]<OCC>[<]}OC,CH3,OCH3,1,1,,,,,,,222.28,222.28,,4,44.02238095,,,,,,,,,,,,,,,,,,,,,,,,,,,,,,,,,,,,,,,,,,,,,,,LiTFSI,O=S(=O)([N-]S(=O)(=O)C(F)(F)F)C(F)(F)F.[Li+],,,0.003058,286.9332984,,,,,,,,,,,,25,1.22E-05,-4.913640169
,,1/27/2019,AMN,,,doi.org/10.1023/A:1022609407560,ACN,CC#N,CC#N,,,CC#N,,,1,1,,,,,,,41.05,41.05,,,41.0265491,,,,,,,,,,,,,,,,,,,,,,,,,,,,,,,,,,,,,,,,,,,,,,,LiClO4,[Li+].[O-][Cl+3]([O-])([O-])[O-],,,0.00324,105.9645157,,,,,,,,,,,,25,0.0061,-2.214670165
,,1/27/2019,AMN,,,doi.org/10.1023/A:1022609407560,Tetraglyme,COCCOCCOCCOCCOC,COCCOCCOCCOCCOC,,,C{[>]<OCC>[<]}OC,CH3,OCH3,1,1,,,,,,,222.28,222.28,,4,44.02238095,,,,,,,,,,,,,,,,,,,,,,,,,,,,,,,,,,,,,,,,,,,,,,,LiTFSI,O=S(=O)([N-]S(=O)(=O)C(F)(F)F)C(F)(F)F.[Li+],,,0.003305,286.9332984,,,,,,,,,,,,25,1.29E-05,-4.88941029
,,1/27/2019,AMN,,,doi.org/10.1023/A:1022609407560,BUTY,O=C1CCCO1,O=C1CCCO1,,,O=C1CCCO1,,,1,1,,,,,,,86.09,86.09,,,86.03677943,,,,,,,,,,,,,,,,,,,,,,,,,,,,,,,,,,,,,,,,,,,,,,,LiTFSI,O=S(=O)([N-]S(=O)(=O)C(F)(F)F)C(F)(F)F.[Li+],,,0.003716,286.9332984,,,,,,,,,,,,25,0.0001271,-3.895854449
,,1/27/2019,AMN,,,doi.org/10.1023/A:1022609407560,TESA,O=S(N(CC)CC)(N(CC)CC)=O,O=S(N(CC)CC)(N(CC)CC)=O,,,O=S(N(CC)CC)(N(CC)CC)=O,,,1,1,,,,,,,208.32,208.32,,,208.1245489,,,,,,,,,,,,,,,,,,,,,,,,,,,,,,,,,,,,,,,,,,,,,,,LiTFSI,O=S(=O)([N-]S(=O)(=O)C(F)(F)F)C(F)(F)F.[Li+],,,0.003767,286.9332984,,,,,,,,,,,,25,4.32E-05,-4.364516253
,,1/27/2019,AMN,,,doi.org/10.1023/A:1022609407560,TESA,O=S(N(CC)CC)(N(CC)CC)=O,O=S(N(CC)CC)(N(CC)CC)=O,,,O=S(N(CC)CC)(N(CC)CC)=O,,,1,1,,,,,,,208.32,208.32,,,208.1245489,,,,,,,,,,,,,,,,,,,,,,,,,,,,,,,,,,,,,,,,,,,,,,,LiClO4,[Li+].[O-][Cl+3]([O-])([O-])[O-],,,0.004095,105.9645157,,,,,,,,,,,,25,4.36E-05,-4.360513511
,,1/27/2019,AMN,,,doi.org/10.1023/A:1022609407560,PC,O=C1OC(C)CO1,O=C1OC(C)CO1,,,O=C1OC(C)CO1,,,1,1,,,,,,,102.09,102.09,,,102.0316941,,,,,,,,,,,,,,,,,,,,,,,,,,,,,,,,,,,,,,,,,,,,,,,LiTFSI,O=S(=O)([N-]S(=O)(=O)C(F)(F)F)C(F)(F)F.[Li+],,,0.004162,286.9332984,,,,,,,,,,,,25,0.0001068,-3.971428747
,,1/27/2019,AMN,,,doi.org/10.1023/A:1022609407560,TESA,O=S(N(CC)CC)(N(CC)CC)=O,O=S(N(CC)CC)(N(CC)CC)=O,,,O=S(N(CC)CC)(N(CC)CC)=O,,,1,1,,,,,,,208.32,208.32,,,208.1245489,,,,,,,,,,,,,,,,,,,,,,,,,,,,,,,,,,,,,,,,,,,,,,,LiTFSI,O=S(=O)([N-]S(=O)(=O)C(F)(F)F)C(F)(F)F.[Li+],,,0.004167,286.9332984,,,,,,,,,,,,25,4.85E-05,-4.314258261
,,1/27/2019,AMN,,,doi.org/10.1023/A:1022609407560,ACN,CC#N,CC#N,,,CC#N,,,1,1,,,,,,,41.05,41.05,,,41.0265491,,,,,,,,,,,,,,,,,,,,,,,,,,,,,,,,,,,,,,,,,,,,,,,LiTFSI,O=S(=O)([N-]S(=O)(=O)C(F)(F)F)C(F)(F)F.[Li+],,,0.0042,286.9332984,,,,,,,,,,,,25,0.0004579,-3.339229356
,,1/27/2019,AMN,,,doi.org/10.1023/A:1022609407560,PC,O=C1OC(C)CO1,O=C1OC(C)CO1,,,O=C1OC(C)CO1,,,1,1,,,,,,,102.09,102.09,,,102.0316941,,,,,,,,,,,,,,,,,,,,,,,,,,,,,,,,,,,,,,,,,,,,,,,LiTFSI,O=S(=O)([N-]S(=O)(=O)C(F)(F)F)C(F)(F)F.[Li+],,,0.004205,286.9332984,,,,,,,,,,,,25,0.0001075,-3.968591536
,,1/27/2019,AMN,,,doi.org/10.1023/A:1022609407560,ACN,CC#N,CC#N,,,CC#N,,,1,1,,,,,,,41.05,41.05,,,41.0265491,,,,,,,,,,,,,,,,,,,,,,,,,,,,,,,,,,,,,,,,,,,,,,,LiClO4,[Li+].[O-][Cl+3]([O-])([O-])[O-],,,0.00432,105.9645157,,,,,,,,,,,,25,0.00781,-2.107348966
,,1/27/2019,AMN,,,doi.org/10.1023/A:1022609407560,TESA,O=S(N(CC)CC)(N(CC)CC)=O,O=S(N(CC)CC)(N(CC)CC)=O,,,O=S(N(CC)CC)(N(CC)CC)=O,,,1,1,,,,,,,208.32,208.32,,,208.1245489,,,,,,,,,,,,,,,,,,,,,,,,,,,,,,,,,,,,,,,,,,,,,,,LiTFSI,O=S(=O)([N-]S(=O)(=O)C(F)(F)F)C(F)(F)F.[Li+],,,0.004334,286.9332984,,,,,,,,,,,,25,4.95E-05,-4.305394801
,,1/27/2019,AMN,,,doi.org/10.1023/A:1022609407560,BUTY,O=C1CCCO1,O=C1CCCO1,,,O=C1CCCO1,,,1,1,,,,,,,86.09,86.09,,,86.03677943,,,,,,,,,,,,,,,,,,,,,,,,,,,,,,,,,,,,,,,,,,,,,,,LiTFSI,O=S(=O)([N-]S(=O)(=O)C(F)(F)F)C(F)(F)F.[Li+],,,0.004666,286.9332984,,,,,,,,,,,,25,0.0001576,-3.802443787
,,1/27/2019,AMN,,,doi.org/10.1023/A:1022609407560,ACN,CC#N,CC#N,,,CC#N,,,1,1,,,,,,,41.05,41.05,,,41.0265491,,,,,,,,,,,,,,,,,,,,,,,,,,,,,,,,,,,,,,,,,,,,,,,LiClO4,[Li+].[O-][Cl+3]([O-])([O-])[O-],,,0.00542,105.9645157,,,,,,,,,,,,25,0.00926,-2.033389013
,,1/27/2019,AMN,,,doi.org/10.1023/A:1022609407560,TESA,O=S(N(CC)CC)(N(CC)CC)=O,O=S(N(CC)CC)(N(CC)CC)=O,,,O=S(N(CC)CC)(N(CC)CC)=O,,,1,1,,,,,,,208.32,208.32,,,208.1245489,,,,,,,,,,,,,,,,,,,,,,,,,,,,,,,,,,,,,,,,,,,,,,,LiTFSI,O=S(=O)([N-]S(=O)(=O)C(F)(F)F)C(F)(F)F.[Li+],,,0.005518,286.9332984,,,,,,,,,,,,25,6.07E-05,-4.216811309
,,1/27/2019,AMN,,,doi.org/10.1023/A:1022609407560,TESA,O=S(N(CC)CC)(N(CC)CC)=O,O=S(N(CC)CC)(N(CC)CC)=O,,,O=S(N(CC)CC)(N(CC)CC)=O,,,1,1,,,,,,,208.32,208.32,,,208.1245489,,,,,,,,,,,,,,,,,,,,,,,,,,,,,,,,,,,,,,,,,,,,,,,LiClO4,[Li+].[O-][Cl+3]([O-])([O-])[O-],,,0.00573,105.9645157,,,,,,,,,,,,25,5.71E-05,-4.243363892
,,1/27/2019,AMN,,,doi.org/10.1023/A:1022609407560,BUTY,O=C1CCCO1,O=C1CCCO1,,,O=C1CCCO1,,,1,1,,,,,,,86.09,86.09,,,86.03677943,,,,,,,,,,,,,,,,,,,,,,,,,,,,,,,,,,,,,,,,,,,,,,,LiTFSI,O=S(=O)([N-]S(=O)(=O)C(F)(F)F)C(F)(F)F.[Li+],,,0.005813,286.9332984,,,,,,,,,,,,25,0.0001953,-3.709297757
,,1/27/2019,AMN,,,doi.org/10.1023/A:1022609407560,Glyme,COCCOC,COCCOC,,,C{[>]<OCC>[<]}OC,CH3,OCH3,1,1,,,,,,,90.12,90.12,,1,44.02238095,,,,,,,,,,,,,,,,,,,,,,,,,,,,,,,,,,,,,,,,,,,,,,,LiClO4,[Li+].[O-][Cl+3]([O-])([O-])[O-],,,0.00593,105.9645157,,,,,,,,,,,,25,0.000107,-3.970616222
,,1/27/2019,AMN,,,doi.org/10.1023/A:1022609407560,BUTY,O=C1CCCO1,O=C1CCCO1,,,O=C1CCCO1,,,1,1,,,,,,,86.09,86.09,,,86.03677943,,,,,,,,,,,,,,,,,,,,,,,,,,,,,,,,,,,,,,,,,,,,,,,LiTFSI,O=S(=O)([N-]S(=O)(=O)C(F)(F)F)C(F)(F)F.[Li+],,,0.006146,286.9332984,,,,,,,,,,,,25,0.000203,-3.692503962
,,1/27/2019,AMN,,,doi.org/10.1023/A:1022609407560,TESA,O=S(N(CC)CC)(N(CC)CC)=O,O=S(N(CC)CC)(N(CC)CC)=O,,,O=S(N(CC)CC)(N(CC)CC)=O,,,1,1,,,,,,,208.32,208.32,,,208.1245489,,,,,,,,,,,,,,,,,,,,,,,,,,,,,,,,,,,,,,,,,,,,,,,LiTFSI,O=S(=O)([N-]S(=O)(=O)C(F)(F)F)C(F)(F)F.[Li+],,,0.006269,286.9332984,,,,,,,,,,,,25,6.85E-05,-4.164309429
,,1/27/2019,AMN,,,doi.org/10.1023/A:1022609407560,ACN,CC#N,CC#N,,,CC#N,,,1,1,,,,,,,41.05,41.05,,,41.0265491,,,,,,,,,,,,,,,,,,,,,,,,,,,,,,,,,,,,,,,,,,,,,,,LiTFSI,O=S(=O)([N-]S(=O)(=O)C(F)(F)F)C(F)(F)F.[Li+],,,0.00629,286.9332984,,,,,,,,,,,,25,0.0006691,-3.17450897
,,1/27/2019,AMN,,,doi.org/10.1023/A:1022609407560,ACN,CC#N,CC#N,,,CC#N,,,1,1,,,,,,,41.05,41.05,,,41.0265491,,,,,,,,,,,,,,,,,,,,,,,,,,,,,,,,,,,,,,,,,,,,,,,LiClO4,[Li+].[O-][Cl+3]([O-])([O-])[O-],,,0.0063,105.9645157,,,,,,,,,,,,25,0.0105,-1.978810701
,,1/27/2019,AMN,,,doi.org/10.1023/A:1022609407560,PC,O=C1OC(C)CO1,O=C1OC(C)CO1,,,O=C1OC(C)CO1,,,1,1,,,,,,,102.09,102.09,,,102.0316941,,,,,,,,,,,,,,,,,,,,,,,,,,,,,,,,,,,,,,,,,,,,,,,LiTFSI,O=S(=O)([N-]S(=O)(=O)C(F)(F)F)C(F)(F)F.[Li+],,,0.006424,286.9332984,,,,,,,,,,,,25,0.0001597,-3.796695084
,,1/27/2019,AMN,,,doi.org/10.1023/A:1022609407560,BUTY,O=C1CCCO1,O=C1CCCO1,,,O=C1CCCO1,,,1,1,,,,,,,86.09,86.09,,,86.03677943,,,,,,,,,,,,,,,,,,,,,,,,,,,,,,,,,,,,,,,,,,,,,,,LiTFSI,O=S(=O)([N-]S(=O)(=O)C(F)(F)F)C(F)(F)F.[Li+],,,0.006467,286.9332984,,,,,,,,,,,,25,0.0002149,-3.667763585
,,1/27/2019,AMN,,,doi.org/10.1023/A:1022609407560,BUTY,O=C1CCCO1,O=C1CCCO1,,,O=C1CCCO1,,,1,1,,,,,,,86.09,86.09,,,86.03677943,,,,,,,,,,,,,,,,,,,,,,,,,,,,,,,,,,,,,,,,,,,,,,,LiClO4,[Li+].[O-][Cl+3]([O-])([O-])[O-],,,0.00652,105.9645157,,,,,,,,,,,,25,0.00251,-2.600326279
,,1/27/2019,AMN,,,doi.org/10.1023/A:1022609407560,TESA,O=S(N(CC)CC)(N(CC)CC)=O,O=S(N(CC)CC)(N(CC)CC)=O,,,O=S(N(CC)CC)(N(CC)CC)=O,,,1,1,,,,,,,208.32,208.32,,,208.1245489,,,,,,,,,,,,,,,,,,,,,,,,,,,,,,,,,,,,,,,,,,,,,,,LiTFSI,O=S(=O)([N-]S(=O)(=O)C(F)(F)F)C(F)(F)F.[Li+],,,0.006649,286.9332984,,,,,,,,,,,,25,7.28E-05,-4.137868621
,,1/27/2019,AMN,,,doi.org/10.1023/A:1022609407560,Glyme,COCCOC,COCCOC,,,C{[>]<OCC>[<]}OC,CH3,OCH3,1,1,,,,,,,90.12,90.12,,1,44.02238095,,,,,,,,,,,,,,,,,,,,,,,,,,,,,,,,,,,,,,,,,,,,,,,LiTFSI,O=S(=O)([N-]S(=O)(=O)C(F)(F)F)C(F)(F)F.[Li+],,,0.006918,286.9332984,,,,,,,,,,,,35,6.00E-05,-4.22184875
,,1/27/2019,AMN,,,doi.org/10.1023/A:1022609407560,PC,O=C1OC(C)CO1,O=C1OC(C)CO1,,,O=C1OC(C)CO1,,,1,1,,,,,,,102.09,102.09,,,102.0316941,,,,,,,,,,,,,,,,,,,,,,,,,,,,,,,,,,,,,,,,,,,,,,,LiTFSI,O=S(=O)([N-]S(=O)(=O)C(F)(F)F)C(F)(F)F.[Li+],,,0.007032,286.9332984,,,,,,,,,,,,25,0.0001745,-3.758204569
,,1/27/2019,AMN,,,doi.org/10.1023/A:1022609407560,TESA,O=S(N(CC)CC)(N(CC)CC)=O,O=S(N(CC)CC)(N(CC)CC)=O,,,O=S(N(CC)CC)(N(CC)CC)=O,,,1,1,,,,,,,208.32,208.32,,,208.1245489,,,,,,,,,,,,,,,,,,,,,,,,,,,,,,,,,,,,,,,,,,,,,,,LiClO4,[Li+].[O-][Cl+3]([O-])([O-])[O-],,,0.007172,105.9645157,,,,,,,,,,,,25,6.80E-05,-4.167491087
,,1/27/2019,AMN,,,doi.org/10.1023/A:1022609407560,ACN,CC#N,CC#N,,,CC#N,,,1,1,,,,,,,41.05,41.05,,,41.0265491,,,,,,,,,,,,,,,,,,,,,,,,,,,,,,,,,,,,,,,,,,,,,,,LiTFSI,O=S(=O)([N-]S(=O)(=O)C(F)(F)F)C(F)(F)F.[Li+],,,0.00724,286.9332984,,,,,,,,,,,,25,0.00986,-2.006123085
,,1/27/2019,AMN,,,doi.org/10.1023/A:1022609407560,BUTY,O=C1CCCO1,O=C1CCCO1,,,O=C1CCCO1,,,1,1,,,,,,,86.09,86.09,,,86.03677943,,,,,,,,,,,,,,,,,,,,,,,,,,,,,,,,,,,,,,,,,,,,,,,LiTFSI,O=S(=O)([N-]S(=O)(=O)C(F)(F)F)C(F)(F)F.[Li+],,,0.00743,286.9332984,,,,,,,,,,,,25,0.0002432,-3.614036429
,,1/27/2019,AMN,,,doi.org/10.1023/A:1022609407560,ACN,CC#N,CC#N,,,CC#N,,,1,1,,,,,,,41.05,41.05,,,41.0265491,,,,,,,,,,,,,,,,,,,,,,,,,,,,,,,,,,,,,,,,,,,,,,,LiClO4,[Li+].[O-][Cl+3]([O-])([O-])[O-],,,0.00745,105.9645157,,,,,,,,,,,,25,0.0118,-1.928117993
,,1/27/2019,AMN,,,doi.org/10.1023/A:1022609407560,BUTY,O=C1CCCO1,O=C1CCCO1,,,O=C1CCCO1,,,1,1,,,,,,,86.09,86.09,,,86.03677943,,,,,,,,,,,,,,,,,,,,,,,,,,,,,,,,,,,,,,,,,,,,,,,LiTFSI,O=S(=O)([N-]S(=O)(=O)C(F)(F)F)C(F)(F)F.[Li+],,,0.007965,286.9332984,,,,,,,,,,,,25,0.0002615,-3.582528307
,,1/27/2019,AMN,,,doi.org/10.1023/A:1022609407560,TESA,O=S(N(CC)CC)(N(CC)CC)=O,O=S(N(CC)CC)(N(CC)CC)=O,,,O=S(N(CC)CC)(N(CC)CC)=O,,,1,1,,,,,,,208.32,208.32,,,208.1245489,,,,,,,,,,,,,,,,,,,,,,,,,,,,,,,,,,,,,,,,,,,,,,,LiTFSI,O=S(=O)([N-]S(=O)(=O)C(F)(F)F)C(F)(F)F.[Li+],,,0.008066,286.9332984,,,,,,,,,,,,25,8.59E-05,-4.066006836
,,1/27/2019,AMN,,,doi.org/10.1023/A:1022609407560,ACN,CC#N,CC#N,,,CC#N,,,1,1,,,,,,,41.05,41.05,,,41.0265491,,,,,,,,,,,,,,,,,,,,,,,,,,,,,,,,,,,,,,,,,,,,,,,LiClO4,[Li+].[O-][Cl+3]([O-])([O-])[O-],,,0.00812,105.9645157,,,,,,,,,,,,25,0.0128,-1.89279003
,,1/27/2019,AMN,,,doi.org/10.1023/A:1022609407560,ACN,CC#N,CC#N,,,CC#N,,,1,1,,,,,,,41.05,41.05,,,41.0265491,,,,,,,,,,,,,,,,,,,,,,,,,,,,,,,,,,,,,,,,,,,,,,,LiTFSI,O=S(=O)([N-]S(=O)(=O)C(F)(F)F)C(F)(F)F.[Li+],,,0.00817,286.9332984,,,,,,,,,,,,25,0.0008516,-3.069764347
,,1/27/2019,AMN,,,doi.org/10.1023/A:1022609407560,Glyme,COCCOC,COCCOC,,,C{[>]<OCC>[<]}OC,CH3,OCH3,1,1,,,,,,,90.12,90.12,,1,44.02238095,,,,,,,,,,,,,,,,,,,,,,,,,,,,,,,,,,,,,,,,,,,,,,,LiTFSI,O=S(=O)([N-]S(=O)(=O)C(F)(F)F)C(F)(F)F.[Li+],,,0.008308,286.9332984,,,,,,,,,,,,35,7.08E-05,-4.149966742
,,1/27/2019,AMN,,,doi.org/10.1023/A:1022609407560,TESA,O=S(N(CC)CC)(N(CC)CC)=O,O=S(N(CC)CC)(N(CC)CC)=O,,,O=S(N(CC)CC)(N(CC)CC)=O,,,1,1,,,,,,,208.32,208.32,,,208.1245489,,,,,,,,,,,,,,,,,,,,,,,,,,,,,,,,,,,,,,,,,,,,,,,LiClO4,[Li+].[O-][Cl+3]([O-])([O-])[O-],,,0.008493,105.9645157,,,,,,,,,,,,25,7.72E-05,-4.1123827
,,1/27/2019,AMN,,,doi.org/10.1023/A:1022609407560,PC,O=C1OC(C)CO1,O=C1OC(C)CO1,,,O=C1OC(C)CO1,,,1,1,,,,,,,102.09,102.09,,,102.0316941,,,,,,,,,,,,,,,,,,,,,,,,,,,,,,,,,,,,,,,,,,,,,,,LiClO4,[Li+].[O-][Cl+3]([O-])([O-])[O-],,,0.00856,105.9645157,,,,,,,,,,,,25,0.00177,-2.752026734
,,1/27/2019,AMN,,,doi.org/10.1023/A:1022609407560,ACN,CC#N,CC#N,,,CC#N,,,1,1,,,,,,,41.05,41.05,,,41.0265491,,,,,,,,,,,,,,,,,,,,,,,,,,,,,,,,,,,,,,,,,,,,,,,LiTFSI,O=S(=O)([N-]S(=O)(=O)C(F)(F)F)C(F)(F)F.[Li+],,,0.00856,286.9332984,,,,,,,,,,,,25,0.0113,-1.946921557
,,1/27/2019,AMN,,,doi.org/10.1023/A:1022609407560,BUTY,O=C1CCCO1,O=C1CCCO1,,,O=C1CCCO1,,,1,1,,,,,,,86.09,86.09,,,86.03677943,,,,,,,,,,,,,,,,,,,,,,,,,,,,,,,,,,,,,,,,,,,,,,,LiClO4,[Li+].[O-][Cl+3]([O-])([O-])[O-],,,0.00866,105.9645157,,,,,,,,,,,,25,0.0031,-2.508638306
,,1/27/2019,AMN,,,doi.org/10.1023/A:1022609407560,TESA,O=S(N(CC)CC)(N(CC)CC)=O,O=S(N(CC)CC)(N(CC)CC)=O,,,O=S(N(CC)CC)(N(CC)CC)=O,,,1,1,,,,,,,208.32,208.32,,,208.1245489,,,,,,,,,,,,,,,,,,,,,,,,,,,,,,,,,,,,,,,,,,,,,,,LiTFSI,O=S(=O)([N-]S(=O)(=O)C(F)(F)F)C(F)(F)F.[Li+],,,0.008696,286.9332984,,,,,,,,,,,,25,9.37E-05,-4.028260409
,,1/27/2019,AMN,,,doi.org/10.1023/A:1022609407560,ACN,CC#N,CC#N,,,CC#N,,,1,1,,,,,,,41.05,41.05,,,41.0265491,,,,,,,,,,,,,,,,,,,,,,,,,,,,,,,,,,,,,,,,,,,,,,,LiTFSI,O=S(=O)([N-]S(=O)(=O)C(F)(F)F)C(F)(F)F.[Li+],,,0.00894,286.9332984,,,,,,,,,,,,25,0.0118,-1.928117993
,,1/27/2019,AMN,,,doi.org/10.1023/A:1022609407560,Diglyme,COCCOCCOC,COCCOCCOC,,,C{[>]<OCC>[<]}OC,CH3,OCH3,1,1,,,,,,,134.175,134.175,,2,44.02238095,,,,,,,,,,,,,,,,,,,,,,,,,,,,,,,,,,,,,,,,,,,,,,,LiTFSI,O=S(=O)([N-]S(=O)(=O)C(F)(F)F)C(F)(F)F.[Li+],,,0.009116,286.9332984,,,,,,,,,,,,25,7.36E-05,-4.133122186
,,1/27/2019,AMN,,,doi.org/10.1023/A:1022609407560,ACN,CC#N,CC#N,,,CC#N,,,1,1,,,,,,,41.05,41.05,,,41.0265491,,,,,,,,,,,,,,,,,,,,,,,,,,,,,,,,,,,,,,,,,,,,,,,LiTFSI,O=S(=O)([N-]S(=O)(=O)C(F)(F)F)C(F)(F)F.[Li+],,,0.00931,286.9332984,,,,,,,,,,,,25,0.0122,-1.913640169
,,1/27/2019,AMN,,,doi.org/10.1023/A:1022609407560,ACN,CC#N,CC#N,,,CC#N,,,1,1,,,,,,,41.05,41.05,,,41.0265491,,,,,,,,,,,,,,,,,,,,,,,,,,,,,,,,,,,,,,,,,,,,,,,LiTFSI,O=S(=O)([N-]S(=O)(=O)C(F)(F)F)C(F)(F)F.[Li+],,,0.00935,286.9332984,,,,,,,,,,,,25,0.0009641,-3.015877917
,,1/27/2019,AMN,,,doi.org/10.1023/A:1022609407560,PC,O=C1OC(C)CO1,O=C1OC(C)CO1,,,O=C1OC(C)CO1,,,1,1,,,,,,,102.09,102.09,,,102.0316941,,,,,,,,,,,,,,,,,,,,,,,,,,,,,,,,,,,,,,,,,,,,,,,LiTFSI,O=S(=O)([N-]S(=O)(=O)C(F)(F)F)C(F)(F)F.[Li+],,,0.009488,286.9332984,,,,,,,,,,,,25,0.0002301,-3.638083381
,,1/27/2019,AMN,,,doi.org/10.1023/A:1022609407560,BUTY,O=C1CCCO1,O=C1CCCO1,,,O=C1CCCO1,,,1,1,,,,,,,86.09,86.09,,,86.03677943,,,,,,,,,,,,,,,,,,,,,,,,,,,,,,,,,,,,,,,,,,,,,,,LiTFSI,O=S(=O)([N-]S(=O)(=O)C(F)(F)F)C(F)(F)F.[Li+],,,0.009501,286.9332984,,,,,,,,,,,,25,0.0003087,-3.510463371
,,1/27/2019,AMN,,,doi.org/10.1023/A:1022609407560,TESA,O=S(N(CC)CC)(N(CC)CC)=O,O=S(N(CC)CC)(N(CC)CC)=O,,,O=S(N(CC)CC)(N(CC)CC)=O,,,1,1,,,,,,,208.32,208.32,,,208.1245489,,,,,,,,,,,,,,,,,,,,,,,,,,,,,,,,,,,,,,,,,,,,,,,LiTFSI,O=S(=O)([N-]S(=O)(=O)C(F)(F)F)C(F)(F)F.[Li+],,,0.009551,286.9332984,,,,,,,,,,,,25,0.0001016,-3.993106292
,,1/27/2019,AMN,,,doi.org/10.1023/A:1022609407560,TESA,O=S(N(CC)CC)(N(CC)CC)=O,O=S(N(CC)CC)(N(CC)CC)=O,,,O=S(N(CC)CC)(N(CC)CC)=O,,,1,1,,,,,,,208.32,208.32,,,208.1245489,,,,,,,,,,,,,,,,,,,,,,,,,,,,,,,,,,,,,,,,,,,,,,,LiTFSI,O=S(=O)([N-]S(=O)(=O)C(F)(F)F)C(F)(F)F.[Li+],,,0.009551,286.9332984,,,,,,,,,,,,25,0.0001016,-3.993106292
,,1/27/2019,AMN,,,doi.org/10.1023/A:1022609407560,Glyme,COCCOC,COCCOC,,,C{[>]<OCC>[<]}OC,CH3,OCH3,1,1,,,,,,,90.12,90.12,,1,44.02238095,,,,,,,,,,,,,,,,,,,,,,,,,,,,,,,,,,,,,,,,,,,,,,,LiTFSI,O=S(=O)([N-]S(=O)(=O)C(F)(F)F)C(F)(F)F.[Li+],,,0.009561,286.9332984,,,,,,,,,,,,35,8.07E-05,-4.093126465
,,1/27/2019,AMN,,,doi.org/10.1023/A:1022609407560,ACN,CC#N,CC#N,,,CC#N,,,1,1,,,,,,,41.05,41.05,,,41.0265491,,,,,,,,,,,,,,,,,,,,,,,,,,,,,,,,,,,,,,,,,,,,,,,LiTFSI,O=S(=O)([N-]S(=O)(=O)C(F)(F)F)C(F)(F)F.[Li+],,,0.00969,286.9332984,,,,,,,,,,,,25,0.0127,-1.896196279
,,1/27/2019,AMN,,,doi.org/10.1023/A:1022609407560,TESA,O=S(N(CC)CC)(N(CC)CC)=O,O=S(N(CC)CC)(N(CC)CC)=O,,,O=S(N(CC)CC)(N(CC)CC)=O,,,1,1,,,,,,,208.32,208.32,,,208.1245489,,,,,,,,,,,,,,,,,,,,,,,,,,,,,,,,,,,,,,,,,,,,,,,LiTFSI,O=S(=O)([N-]S(=O)(=O)C(F)(F)F)C(F)(F)F.[Li+],,,0.00992,286.9332984,,,,,,,,,,,,25,0.000177,-3.752026734
,,1/27/2019,AMN,,,doi.org/10.1023/A:1022609407560,TESA,O=S(N(CC)CC)(N(CC)CC)=O,O=S(N(CC)CC)(N(CC)CC)=O,,,O=S(N(CC)CC)(N(CC)CC)=O,,,1,1,,,,,,,208.32,208.32,,,208.1245489,,,,,,,,,,,,,,,,,,,,,,,,,,,,,,,,,,,,,,,,,,,,,,,LiClO4,[Li+].[O-][Cl+3]([O-])([O-])[O-],,,0.009944,105.9645157,,,,,,,,,,,,25,8.69E-05,-4.060980224
,,1/27/2019,AMN,,,doi.org/10.1023/A:1022609407560,ACN,CC#N,CC#N,,,CC#N,,,1,1,,,,,,,41.05,41.05,,,41.0265491,,,,,,,,,,,,,,,,,,,,,,,,,,,,,,,,,,,,,,,,,,,,,,,LiClO4,[Li+].[O-][Cl+3]([O-])([O-])[O-],,,0.0101,105.9645157,,,,,,,,,,,,25,0.0149,-1.826813732
,,1/27/2019,AMN,,,doi.org/10.1023/A:1022609407560,Tetraglyme,COCCOCCOCCOCCOC,COCCOCCOCCOCCOC,,,C{[>]<OCC>[<]}OC,CH3,OCH3,1,1,,,,,,,222.28,222.28,,4,44.02238095,,,,,,,,,,,,,,,,,,,,,,,,,,,,,,,,,,,,,,,,,,,,,,,LiTFSI,O=S(=O)([N-]S(=O)(=O)C(F)(F)F)C(F)(F)F.[Li+],,,0.010231,286.9332984,,,,,,,,,,,,25,3.48E-05,-4.458420756
,,1/27/2019,AMN,,,doi.org/10.1023/A:1022609407560,TESA,O=S(N(CC)CC)(N(CC)CC)=O,O=S(N(CC)CC)(N(CC)CC)=O,,,O=S(N(CC)CC)(N(CC)CC)=O,,,1,1,,,,,,,208.32,208.32,,,208.1245489,,,,,,,,,,,,,,,,,,,,,,,,,,,,,,,,,,,,,,,,,,,,,,,LiTFSI,O=S(=O)([N-]S(=O)(=O)C(F)(F)F)C(F)(F)F.[Li+],,,0.010563,286.9332984,,,,,,,,,,,,25,0.0001126,-3.948461609
,,1/27/2019,AMN,,,doi.org/10.1023/A:1022609407560,TESA,O=S(N(CC)CC)(N(CC)CC)=O,O=S(N(CC)CC)(N(CC)CC)=O,,,O=S(N(CC)CC)(N(CC)CC)=O,,,1,1,,,,,,,208.32,208.32,,,208.1245489,,,,,,,,,,,,,,,,,,,,,,,,,,,,,,,,,,,,,,,,,,,,,,,LiClO4,[Li+].[O-][Cl+3]([O-])([O-])[O-],,,0.0106,105.9645157,,,,,,,,,,,,25,0.000243,-3.614393726
,,1/27/2019,AMN,,,doi.org/10.1023/A:1022609407560,Triglyme,COCCOCCOCCOC,COCCOCCOCCOC,,,C{[>]<OCC>[<]}OC,CH3,OCH3,1,1,,,,,,,178.228,178.228,,3,44.02238095,,,,,,,,,,,,,,,,,,,,,,,,,,,,,,,,,,,,,,,,,,,,,,,LiTFSI,O=S(=O)([N-]S(=O)(=O)C(F)(F)F)C(F)(F)F.[Li+],,,0.01061,286.9332984,,,,,,,,,,,,25,4.98E-05,-4.302770657
,,1/27/2019,AMN,,,doi.org/10.1023/A:1022609407560,BUTY,O=C1CCCO1,O=C1CCCO1,,,O=C1CCCO1,,,1,1,,,,,,,86.09,86.09,,,86.03677943,,,,,,,,,,,,,,,,,,,,,,,,,,,,,,,,,,,,,,,,,,,,,,,LiTFSI,O=S(=O)([N-]S(=O)(=O)C(F)(F)F)C(F)(F)F.[Li+],,,0.010797,286.9332984,,,,,,,,,,,,25,0.0003476,-3.458920232
,,1/27/2019,AMN,,,doi.org/10.1023/A:1022609407560,TESA,O=S(N(CC)CC)(N(CC)CC)=O,O=S(N(CC)CC)(N(CC)CC)=O,,,O=S(N(CC)CC)(N(CC)CC)=O,,,1,1,,,,,,,208.32,208.32,,,208.1245489,,,,,,,,,,,,,,,,,,,,,,,,,,,,,,,,,,,,,,,,,,,,,,,LiClO4,[Li+].[O-][Cl+3]([O-])([O-])[O-],,,0.010983,105.9645157,,,,,,,,,,,,25,9.34E-05,-4.029653124
,,1/27/2019,AMN,,,doi.org/10.1023/A:1022609407560,PC,O=C1OC(C)CO1,O=C1OC(C)CO1,,,O=C1OC(C)CO1,,,1,1,,,,,,,102.09,102.09,,,102.0316941,,,,,,,,,,,,,,,,,,,,,,,,,,,,,,,,,,,,,,,,,,,,,,,LiTFSI,O=S(=O)([N-]S(=O)(=O)C(F)(F)F)C(F)(F)F.[Li+],,,0.011101,286.9332984,,,,,,,,,,,,25,0.0002652,-3.57642648
,,1/27/2019,AMN,,,doi.org/10.1023/A:1022609407560,ACN,CC#N,CC#N,,,CC#N,,,1,1,,,,,,,41.05,41.05,,,41.0265491,,,,,,,,,,,,,,,,,,,,,,,,,,,,,,,,,,,,,,,,,,,,,,,LiTFSI,O=S(=O)([N-]S(=O)(=O)C(F)(F)F)C(F)(F)F.[Li+],,,0.01111,286.9332984,,,,,,,,,,,,25,0.0011267,-2.948191706
,,1/27/2019,AMN,,,doi.org/10.1023/A:1022609407560,Glyme,COCCOC,COCCOC,,,C{[>]<OCC>[<]}OC,CH3,OCH3,1,1,,,,,,,90.12,90.12,,1,44.02238095,,,,,,,,,,,,,,,,,,,,,,,,,,,,,,,,,,,,,,,,,,,,,,,LiTFSI,O=S(=O)([N-]S(=O)(=O)C(F)(F)F)C(F)(F)F.[Li+],,,0.011185,286.9332984,,,,,,,,,,,,35,9.38E-05,-4.027797162
,,1/27/2019,AMN,,,doi.org/10.1023/A:1022609407560,ACN,CC#N,CC#N,,,CC#N,,,1,1,,,,,,,41.05,41.05,,,41.0265491,,,,,,,,,,,,,,,,,,,,,,,,,,,,,,,,,,,,,,,,,,,,,,,LiTFSI,O=S(=O)([N-]S(=O)(=O)C(F)(F)F)C(F)(F)F.[Li+],,,0.0117,286.9332984,,,,,,,,,,,,25,0.0144,-1.841637508
,,1/27/2019,AMN,,,doi.org/10.1023/A:1022609407560,Diglyme,COCCOCCOC,COCCOCCOC,,,C{[>]<OCC>[<]}OC,CH3,OCH3,1,1,,,,,,,134.175,134.175,,2,44.02238095,,,,,,,,,,,,,,,,,,,,,,,,,,,,,,,,,,,,,,,,,,,,,,,LiTFSI,O=S(=O)([N-]S(=O)(=O)C(F)(F)F)C(F)(F)F.[Li+],,,0.012035,286.9332984,,,,,,,,,,,,25,9.58E-05,-4.018634491
,,1/27/2019,AMN,,,doi.org/10.1023/A:1022609407560,TESA,O=S(N(CC)CC)(N(CC)CC)=O,O=S(N(CC)CC)(N(CC)CC)=O,,,O=S(N(CC)CC)(N(CC)CC)=O,,,1,1,,,,,,,208.32,208.32,,,208.1245489,,,,,,,,,,,,,,,,,,,,,,,,,,,,,,,,,,,,,,,,,,,,,,,LiClO4,[Li+].[O-][Cl+3]([O-])([O-])[O-],,,0.012039,105.9645157,,,,,,,,,,,,25,9.98E-05,-4.000869459
,,1/27/2019,AMN,,,doi.org/10.1023/A:1022609407560,ACN,CC#N,CC#N,,,CC#N,,,1,1,,,,,,,41.05,41.05,,,41.0265491,,,,,,,,,,,,,,,,,,,,,,,,,,,,,,,,,,,,,,,,,,,,,,,LiTFSI,O=S(=O)([N-]S(=O)(=O)C(F)(F)F)C(F)(F)F.[Li+],,,0.0122,286.9332984,,,,,,,,,,,,25,0.0149,-1.826813732
,,1/27/2019,AMN,,,doi.org/10.1023/A:1022609407560,BUTY,O=C1CCCO1,O=C1CCCO1,,,O=C1CCCO1,,,1,1,,,,,,,86.09,86.09,,,86.03677943,,,,,,,,,,,,,,,,,,,,,,,,,,,,,,,,,,,,,,,,,,,,,,,LiTFSI,O=S(=O)([N-]S(=O)(=O)C(F)(F)F)C(F)(F)F.[Li+],,,0.012215,286.9332984,,,,,,,,,,,,25,0.0003894,-3.409604053
,,1/27/2019,AMN,,,doi.org/10.1023/A:1022609407560,ACN,CC#N,CC#N,,,CC#N,,,1,1,,,,,,,41.05,41.05,,,41.0265491,,,,,,,,,,,,,,,,,,,,,,,,,,,,,,,,,,,,,,,,,,,,,,,LiClO4,[Li+].[O-][Cl+3]([O-])([O-])[O-],,,0.0123,105.9645157,,,,,,,,,,,,25,0.0169,-1.772113295
,,1/27/2019,AMN,,,doi.org/10.1023/A:1022609407560,ACN,CC#N,CC#N,,,CC#N,,,1,1,,,,,,,41.05,41.05,,,41.0265491,,,,,,,,,,,,,,,,,,,,,,,,,,,,,,,,,,,,,,,,,,,,,,,LiTFSI,O=S(=O)([N-]S(=O)(=O)C(F)(F)F)C(F)(F)F.[Li+],,,0.01293,286.9332984,,,,,,,,,,,,25,0.0012906,-2.889208339
,,1/27/2019,AMN,,,doi.org/10.1023/A:1022609407560,PC,O=C1OC(C)CO1,O=C1OC(C)CO1,,,O=C1OC(C)CO1,,,1,1,,,,,,,102.09,102.09,,,102.0316941,,,,,,,,,,,,,,,,,,,,,,,,,,,,,,,,,,,,,,,,,,,,,,,LiTFSI,O=S(=O)([N-]S(=O)(=O)C(F)(F)F)C(F)(F)F.[Li+],,,0.013081,286.9332984,,,,,,,,,,,,25,0.0003084,-3.510885631
,,1/27/2019,AMN,,,doi.org/10.1023/A:1022609407560,TESA,O=S(N(CC)CC)(N(CC)CC)=O,O=S(N(CC)CC)(N(CC)CC)=O,,,O=S(N(CC)CC)(N(CC)CC)=O,,,1,1,,,,,,,208.32,208.32,,,208.1245489,,,,,,,,,,,,,,,,,,,,,,,,,,,,,,,,,,,,,,,,,,,,,,,LiTFSI,O=S(=O)([N-]S(=O)(=O)C(F)(F)F)C(F)(F)F.[Li+],,,0.013138,286.9332984,,,,,,,,,,,,25,0.0001344,-3.871600731
,,1/27/2019,AMN,,,doi.org/10.1023/A:1022609407560,TESA,O=S(N(CC)CC)(N(CC)CC)=O,O=S(N(CC)CC)(N(CC)CC)=O,,,O=S(N(CC)CC)(N(CC)CC)=O,,,1,1,,,,,,,208.32,208.32,,,208.1245489,,,,,,,,,,,,,,,,,,,,,,,,,,,,,,,,,,,,,,,,,,,,,,,LiClO4,[Li+].[O-][Cl+3]([O-])([O-])[O-],,,0.013194,105.9645157,,,,,,,,,,,,25,0.0001067,-3.971835581
,,1/27/2019,AMN,,,doi.org/10.1023/A:1022609407560,BUTY,O=C1CCCO1,O=C1CCCO1,,,O=C1CCCO1,,,1,1,,,,,,,86.09,86.09,,,86.03677943,,,,,,,,,,,,,,,,,,,,,,,,,,,,,,,,,,,,,,,,,,,,,,,LiClO4,[Li+].[O-][Cl+3]([O-])([O-])[O-],,,0.0132,105.9645157,,,,,,,,,,,,25,0.00433,-2.363512104
,,1/27/2019,AMN,,,doi.org/10.1023/A:1022609407560,TESA,O=S(N(CC)CC)(N(CC)CC)=O,O=S(N(CC)CC)(N(CC)CC)=O,,,O=S(N(CC)CC)(N(CC)CC)=O,,,1,1,,,,,,,208.32,208.32,,,208.1245489,,,,,,,,,,,,,,,,,,,,,,,,,,,,,,,,,,,,,,,,,,,,,,,LiClO4,[Li+].[O-][Cl+3]([O-])([O-])[O-],,,0.013392,105.9645157,,,,,,,,,,,,25,0.0001083,-3.965371543
,,1/27/2019,AMN,,,doi.org/10.1023/A:1022609407560,BUTY,O=C1CCCO1,O=C1CCCO1,,,O=C1CCCO1,,,1,1,,,,,,,86.09,86.09,,,86.03677943,,,,,,,,,,,,,,,,,,,,,,,,,,,,,,,,,,,,,,,,,,,,,,,LiTFSI,O=S(=O)([N-]S(=O)(=O)C(F)(F)F)C(F)(F)F.[Li+],,,0.013414,286.9332984,,,,,,,,,,,,25,0.000424,-3.372634143
,,1/27/2019,AMN,,,doi.org/10.1023/A:1022609407560,BUTY,O=C1CCCO1,O=C1CCCO1,,,O=C1CCCO1,,,1,1,,,,,,,86.09,86.09,,,86.03677943,,,,,,,,,,,,,,,,,,,,,,,,,,,,,,,,,,,,,,,,,,,,,,,LiTFSI,O=S(=O)([N-]S(=O)(=O)C(F)(F)F)C(F)(F)F.[Li+],,,0.0135,286.9332984,,,,,,,,,,,,25,0.00341,-2.467245621
,,1/27/2019,AMN,,,doi.org/10.1023/A:1022609407560,Glyme,COCCOC,COCCOC,,,C{[>]<OCC>[<]}OC,CH3,OCH3,1,1,,,,,,,90.12,90.12,,1,44.02238095,,,,,,,,,,,,,,,,,,,,,,,,,,,,,,,,,,,,,,,,,,,,,,,LiTFSI,O=S(=O)([N-]S(=O)(=O)C(F)(F)F)C(F)(F)F.[Li+],,,0.013751,286.9332984,,,,,,,,,,,,35,0.0001155,-3.937418016
,,1/27/2019,AMN,,,doi.org/10.1023/A:1022609407560,ACN,CC#N,CC#N,,,CC#N,,,1,1,,,,,,,41.05,41.05,,,41.0265491,,,,,,,,,,,,,,,,,,,,,,,,,,,,,,,,,,,,,,,,,,,,,,,LiClO4,[Li+].[O-][Cl+3]([O-])([O-])[O-],,,0.0143,105.9645157,,,,,,,,,,,,25,0.0185,-1.732828272
,,1/27/2019,AMN,,,doi.org/10.1023/A:1022609407560,TESA,O=S(N(CC)CC)(N(CC)CC)=O,O=S(N(CC)CC)(N(CC)CC)=O,,,O=S(N(CC)CC)(N(CC)CC)=O,,,1,1,,,,,,,208.32,208.32,,,208.1245489,,,,,,,,,,,,,,,,,,,,,,,,,,,,,,,,,,,,,,,,,,,,,,,LiClO4,[Li+].[O-][Cl+3]([O-])([O-])[O-],,,0.014339,105.9645157,,,,,,,,,,,,25,0.0001132,-3.946153573
,,1/27/2019,AMN,,,doi.org/10.1023/A:1022609407560,ACN,CC#N,CC#N,,,CC#N,,,1,1,,,,,,,41.05,41.05,,,41.0265491,,,,,,,,,,,,,,,,,,,,,,,,,,,,,,,,,,,,,,,,,,,,,,,LiTFSI,O=S(=O)([N-]S(=O)(=O)C(F)(F)F)C(F)(F)F.[Li+],,,0.01437,286.9332984,,,,,,,,,,,,25,0.0014173,-2.848538213
,,1/27/2019,AMN,,,doi.org/10.1023/A:1022609407560,PC,O=C1OC(C)CO1,O=C1OC(C)CO1,,,O=C1OC(C)CO1,,,1,1,,,,,,,102.09,102.09,,,102.0316941,,,,,,,,,,,,,,,,,,,,,,,,,,,,,,,,,,,,,,,,,,,,,,,LiTFSI,O=S(=O)([N-]S(=O)(=O)C(F)(F)F)C(F)(F)F.[Li+],,,0.014479,286.9332984,,,,,,,,,,,,25,0.0003385,-3.470441327
,,1/27/2019,AMN,,,doi.org/10.1023/A:1022609407560,TESA,O=S(N(CC)CC)(N(CC)CC)=O,O=S(N(CC)CC)(N(CC)CC)=O,,,O=S(N(CC)CC)(N(CC)CC)=O,,,1,1,,,,,,,208.32,208.32,,,208.1245489,,,,,,,,,,,,,,,,,,,,,,,,,,,,,,,,,,,,,,,,,,,,,,,LiClO4,[Li+].[O-][Cl+3]([O-])([O-])[O-],,,0.014565,105.9645157,,,,,,,,,,,,25,0.0001145,-3.941194513
,,1/27/2019,AMN,,,doi.org/10.1023/A:1022609407560,BUTY,O=C1CCCO1,O=C1CCCO1,,,O=C1CCCO1,,,1,1,,,,,,,86.09,86.09,,,86.03677943,,,,,,,,,,,,,,,,,,,,,,,,,,,,,,,,,,,,,,,,,,,,,,,LiClO4,[Li+].[O-][Cl+3]([O-])([O-])[O-],,,0.0149,105.9645157,,,,,,,,,,,,25,0.00482,-2.316952962
,,1/27/2019,AMN,,,doi.org/10.1023/A:1022609407560,BUTY,O=C1CCCO1,O=C1CCCO1,,,O=C1CCCO1,,,1,1,,,,,,,86.09,86.09,,,86.03677943,,,,,,,,,,,,,,,,,,,,,,,,,,,,,,,,,,,,,,,,,,,,,,,LiTFSI,O=S(=O)([N-]S(=O)(=O)C(F)(F)F)C(F)(F)F.[Li+],,,0.01496,286.9332984,,,,,,,,,,,,25,0.0004688,-3.329012397
,,1/27/2019,AMN,,,doi.org/10.1023/A:1022609407560,ACN,CC#N,CC#N,,,CC#N,,,1,1,,,,,,,41.05,41.05,,,41.0265491,,,,,,,,,,,,,,,,,,,,,,,,,,,,,,,,,,,,,,,,,,,,,,,LiTFSI,O=S(=O)([N-]S(=O)(=O)C(F)(F)F)C(F)(F)F.[Li+],,,0.015,286.9332984,,,,,,,,,,,,25,0.0179,-1.747146969
,,1/27/2019,AMN,,,doi.org/10.1023/A:1022609407560,Triglyme,COCCOCCOCCOC,COCCOCCOCCOC,,,C{[>]<OCC>[<]}OC,CH3,OCH3,1,1,,,,,,,178.228,178.228,,3,44.02238095,,,,,,,,,,,,,,,,,,,,,,,,,,,,,,,,,,,,,,,,,,,,,,,LiTFSI,O=S(=O)([N-]S(=O)(=O)C(F)(F)F)C(F)(F)F.[Li+],,,0.0152,286.9332984,,,,,,,,,,,,25,0.000525,-3.279840697
,,1/27/2019,AMN,,,doi.org/10.1023/A:1022609407560,TESA,O=S(N(CC)CC)(N(CC)CC)=O,O=S(N(CC)CC)(N(CC)CC)=O,,,O=S(N(CC)CC)(N(CC)CC)=O,,,1,1,,,,,,,208.32,208.32,,,208.1245489,,,,,,,,,,,,,,,,,,,,,,,,,,,,,,,,,,,,,,,,,,,,,,,LiClO4,[Li+].[O-][Cl+3]([O-])([O-])[O-],,,0.0154,105.9645157,,,,,,,,,,,,25,0.000326,-3.4867824
,,1/27/2019,AMN,,,doi.org/10.1023/A:1022609407560,Glyme,COCCOC,COCCOC,,,C{[>]<OCC>[<]}OC,CH3,OCH3,1,1,,,,,,,90.12,90.12,,1,44.02238095,,,,,,,,,,,,,,,,,,,,,,,,,,,,,,,,,,,,,,,,,,,,,,,LiTFSI,O=S(=O)([N-]S(=O)(=O)C(F)(F)F)C(F)(F)F.[Li+],,,0.0155,286.9332984,,,,,,,,,,,,25,0.00255,-2.59345982
,,1/27/2019,AMN,,,doi.org/10.1023/A:1022609407560,Diglyme,COCCOCCOC,COCCOCCOC,,,C{[>]<OCC>[<]}OC,CH3,OCH3,1,1,,,,,,,134.175,134.175,,2,44.02238095,,,,,,,,,,,,,,,,,,,,,,,,,,,,,,,,,,,,,,,,,,,,,,,LiTFSI,O=S(=O)([N-]S(=O)(=O)C(F)(F)F)C(F)(F)F.[Li+],,,0.015737,286.9332984,,,,,,,,,,,,25,0.000125,-3.903089987
,,1/27/2019,AMN,,,doi.org/10.1023/A:1022609407560,TESA,O=S(N(CC)CC)(N(CC)CC)=O,O=S(N(CC)CC)(N(CC)CC)=O,,,O=S(N(CC)CC)(N(CC)CC)=O,,,1,1,,,,,,,208.32,208.32,,,208.1245489,,,,,,,,,,,,,,,,,,,,,,,,,,,,,,,,,,,,,,,,,,,,,,,LiClO4,[Li+].[O-][Cl+3]([O-])([O-])[O-],,,0.015798,105.9645157,,,,,,,,,,,,25,0.0001211,-3.916855857
,,1/27/2019,AMN,,,doi.org/10.1023/A:1022609407560,PC,O=C1OC(C)CO1,O=C1OC(C)CO1,,,O=C1OC(C)CO1,,,1,1,,,,,,,102.09,102.09,,,102.0316941,,,,,,,,,,,,,,,,,,,,,,,,,,,,,,,,,,,,,,,,,,,,,,,LiTFSI,O=S(=O)([N-]S(=O)(=O)C(F)(F)F)C(F)(F)F.[Li+],,,0.015975,286.9332984,,,,,,,,,,,,25,0.0003701,-3.431680915
,,1/27/2019,AMN,,,doi.org/10.1023/A:1022609407560,BUTY,O=C1CCCO1,O=C1CCCO1,,,O=C1CCCO1,,,1,1,,,,,,,86.09,86.09,,,86.03677943,,,,,,,,,,,,,,,,,,,,,,,,,,,,,,,,,,,,,,,,,,,,,,,LiTFSI,O=S(=O)([N-]S(=O)(=O)C(F)(F)F)C(F)(F)F.[Li+],,,0.016105,286.9332984,,,,,,,,,,,,25,0.0005015,-3.299729063
,,1/27/2019,AMN,,,doi.org/10.1023/A:1022609407560,ACN,CC#N,CC#N,,,CC#N,,,1,1,,,,,,,41.05,41.05,,,41.0265491,,,,,,,,,,,,,,,,,,,,,,,,,,,,,,,,,,,,,,,,,,,,,,,LiTFSI,O=S(=O)([N-]S(=O)(=O)C(F)(F)F)C(F)(F)F.[Li+],,,0.01647,286.9332984,,,,,,,,,,,,25,0.0015987,-2.796233025
,,1/27/2019,AMN,,,doi.org/10.1023/A:1022609407560,ACN,CC#N,CC#N,,,CC#N,,,1,1,,,,,,,41.05,41.05,,,41.0265491,,,,,,,,,,,,,,,,,,,,,,,,,,,,,,,,,,,,,,,,,,,,,,,LiTFSI,O=S(=O)([N-]S(=O)(=O)C(F)(F)F)C(F)(F)F.[Li+],,,0.01647,286.9332984,,,,,,,,,,,,25,0.001597,-2.796695084
,,1/27/2019,AMN,,,doi.org/10.1023/A:1022609407560,Glyme,COCCOC,COCCOC,,,C{[>]<OCC>[<]}OC,CH3,OCH3,1,1,,,,,,,90.12,90.12,,1,44.02238095,,,,,,,,,,,,,,,,,,,,,,,,,,,,,,,,,,,,,,,,,,,,,,,LiTFSI,O=S(=O)([N-]S(=O)(=O)C(F)(F)F)C(F)(F)F.[Li+],,,0.016552,286.9332984,,,,,,,,,,,,35,0.0001403,-3.852942329
,,1/27/2019,AMN,,,doi.org/10.1023/A:1022609407560,BUTY,O=C1CCCO1,O=C1CCCO1,,,O=C1CCCO1,,,1,1,,,,,,,86.09,86.09,,,86.03677943,,,,,,,,,,,,,,,,,,,,,,,,,,,,,,,,,,,,,,,,,,,,,,,LiTFSI,O=S(=O)([N-]S(=O)(=O)C(F)(F)F)C(F)(F)F.[Li+],,,0.016965,286.9332984,,,,,,,,,,,,25,0.0005256,-3.279344643
,,1/27/2019,AMN,,,doi.org/10.1023/A:1022609407560,ACN,CC#N,CC#N,,,CC#N,,,1,1,,,,,,,41.05,41.05,,,41.0265491,,,,,,,,,,,,,,,,,,,,,,,,,,,,,,,,,,,,,,,,,,,,,,,LiTFSI,O=S(=O)([N-]S(=O)(=O)C(F)(F)F)C(F)(F)F.[Li+],,,0.017,286.9332984,,,,,,,,,,,,25,0.0197,-1.705533774
,,1/27/2019,AMN,,,doi.org/10.1023/A:1022609407560,TESA,O=S(N(CC)CC)(N(CC)CC)=O,O=S(N(CC)CC)(N(CC)CC)=O,,,O=S(N(CC)CC)(N(CC)CC)=O,,,1,1,,,,,,,208.32,208.32,,,208.1245489,,,,,,,,,,,,,,,,,,,,,,,,,,,,,,,,,,,,,,,,,,,,,,,LiTFSI,O=S(=O)([N-]S(=O)(=O)C(F)(F)F)C(F)(F)F.[Li+],,,0.01706,286.9332984,,,,,,,,,,,,25,0.0001692,-3.771599641
,,1/27/2019,AMN,,,doi.org/10.1023/A:1022609407560,TESA,O=S(N(CC)CC)(N(CC)CC)=O,O=S(N(CC)CC)(N(CC)CC)=O,,,O=S(N(CC)CC)(N(CC)CC)=O,,,1,1,,,,,,,208.32,208.32,,,208.1245489,,,,,,,,,,,,,,,,,,,,,,,,,,,,,,,,,,,,,,,,,,,,,,,LiClO4,[Li+].[O-][Cl+3]([O-])([O-])[O-],,,0.017106,105.9645157,,,,,,,,,,,,25,0.0001279,-3.893129456
,,1/27/2019,AMN,,,doi.org/10.1023/A:1022609407560,ACN,CC#N,CC#N,,,CC#N,,,1,1,,,,,,,41.05,41.05,,,41.0265491,,,,,,,,,,,,,,,,,,,,,,,,,,,,,,,,,,,,,,,,,,,,,,,LiTFSI,O=S(=O)([N-]S(=O)(=O)C(F)(F)F)C(F)(F)F.[Li+],,,0.01753,286.9332984,,,,,,,,,,,,25,0.0016863,-2.77306516
,,1/27/2019,AMN,,,doi.org/10.1023/A:1022609407560,BUTY,O=C1CCCO1,O=C1CCCO1,,,O=C1CCCO1,,,1,1,,,,,,,86.09,86.09,,,86.03677943,,,,,,,,,,,,,,,,,,,,,,,,,,,,,,,,,,,,,,,,,,,,,,,LiTFSI,O=S(=O)([N-]S(=O)(=O)C(F)(F)F)C(F)(F)F.[Li+],,,0.017598,286.9332984,,,,,,,,,,,,25,0.0005453,-3.263364502
,,1/27/2019,AMN,,,doi.org/10.1023/A:1022609407560,Tetraglyme,COCCOCCOCCOCCOC,COCCOCCOCCOCCOC,,,C{[>]<OCC>[<]}OC,CH3,OCH3,1,1,,,,,,,222.28,222.28,,4,44.02238095,,,,,,,,,,,,,,,,,,,,,,,,,,,,,,,,,,,,,,,,,,,,,,,LiTFSI,O=S(=O)([N-]S(=O)(=O)C(F)(F)F)C(F)(F)F.[Li+],,,0.017702,286.9332984,,,,,,,,,,,,25,6.25E-05,-4.204119983
,,1/27/2019,AMN,,,doi.org/10.1023/A:1022609407560,PC,O=C1OC(C)CO1,O=C1OC(C)CO1,,,O=C1OC(C)CO1,,,1,1,,,,,,,102.09,102.09,,,102.0316941,,,,,,,,,,,,,,,,,,,,,,,,,,,,,,,,,,,,,,,,,,,,,,,LiTFSI,O=S(=O)([N-]S(=O)(=O)C(F)(F)F)C(F)(F)F.[Li+],,,0.01784,286.9332984,,,,,,,,,,,,25,0.0004098,-3.387428046
,,1/27/2019,AMN,,,doi.org/10.1023/A:1022609407560,TESA,O=S(N(CC)CC)(N(CC)CC)=O,O=S(N(CC)CC)(N(CC)CC)=O,,,O=S(N(CC)CC)(N(CC)CC)=O,,,1,1,,,,,,,208.32,208.32,,,208.1245489,,,,,,,,,,,,,,,,,,,,,,,,,,,,,,,,,,,,,,,,,,,,,,,LiTFSI,O=S(=O)([N-]S(=O)(=O)C(F)(F)F)C(F)(F)F.[Li+],,,0.0179,286.9332984,,,,,,,,,,,,25,0.000303,-3.518557371
,,1/27/2019,AMN,,,doi.org/10.1023/A:1022609407560,BUTY,O=C1CCCO1,O=C1CCCO1,,,O=C1CCCO1,,,1,1,,,,,,,86.09,86.09,,,86.03677943,,,,,,,,,,,,,,,,,,,,,,,,,,,,,,,,,,,,,,,,,,,,,,,LiClO4,[Li+].[O-][Cl+3]([O-])([O-])[O-],,,0.018,105.9645157,,,,,,,,,,,,25,0.00374,-2.427128398
,,1/27/2019,AMN,,,doi.org/10.1023/A:1022609407560,Tetraglyme,COCCOCCOCCOCCOC,COCCOCCOCCOCCOC,,,C{[>]<OCC>[<]}OC,CH3,OCH3,1,1,,,,,,,222.28,222.28,,4,44.02238095,,,,,,,,,,,,,,,,,,,,,,,,,,,,,,,,,,,,,,,,,,,,,,,LiTFSI,O=S(=O)([N-]S(=O)(=O)C(F)(F)F)C(F)(F)F.[Li+],,,0.018126,286.9332984,,,,,,,,,,,,25,6.24E-05,-4.20481541
,,1/27/2019,AMN,,,doi.org/10.1023/A:1022609407560,Tetraglyme,COCCOCCOCCOCCOC,COCCOCCOCCOCCOC,,,C{[>]<OCC>[<]}OC,CH3,OCH3,1,1,,,,,,,222.28,222.28,,4,44.02238095,,,,,,,,,,,,,,,,,,,,,,,,,,,,,,,,,,,,,,,,,,,,,,,LiTFSI,O=S(=O)([N-]S(=O)(=O)C(F)(F)F)C(F)(F)F.[Li+],,,0.018289,286.9332984,,,,,,,,,,,,25,6.21E-05,-4.2069084
,,1/27/2019,AMN,,,doi.org/10.1023/A:1022609407560,TESA,O=S(N(CC)CC)(N(CC)CC)=O,O=S(N(CC)CC)(N(CC)CC)=O,,,O=S(N(CC)CC)(N(CC)CC)=O,,,1,1,,,,,,,208.32,208.32,,,208.1245489,,,,,,,,,,,,,,,,,,,,,,,,,,,,,,,,,,,,,,,,,,,,,,,LiClO4,[Li+].[O-][Cl+3]([O-])([O-])[O-],,,0.018351,105.9645157,,,,,,,,,,,,25,0.0001345,-3.871277716
,,1/27/2019,AMN,,,doi.org/10.1023/A:1022609407560,ACN,CC#N,CC#N,,,CC#N,,,1,1,,,,,,,41.05,41.05,,,41.0265491,,,,,,,,,,,,,,,,,,,,,,,,,,,,,,,,,,,,,,,,,,,,,,,LiTFSI,O=S(=O)([N-]S(=O)(=O)C(F)(F)F)C(F)(F)F.[Li+],,,0.01865,286.9332984,,,,,,,,,,,,25,0.0017804,-2.749482414
,,1/27/2019,AMN,,,doi.org/10.1023/A:1022609407560,Glyme,COCCOC,COCCOC,,,C{[>]<OCC>[<]}OC,CH3,OCH3,1,1,,,,,,,90.12,90.12,,1,44.02238095,,,,,,,,,,,,,,,,,,,,,,,,,,,,,,,,,,,,,,,,,,,,,,,LiTFSI,O=S(=O)([N-]S(=O)(=O)C(F)(F)F)C(F)(F)F.[Li+],,,0.0188,286.9332984,,,,,,,,,,,,35,0.00288,-2.540607512
,,1/27/2019,AMN,,,doi.org/10.1023/A:1022609407560,ACN,CC#N,CC#N,,,CC#N,,,1,1,,,,,,,41.05,41.05,,,41.0265491,,,,,,,,,,,,,,,,,,,,,,,,,,,,,,,,,,,,,,,,,,,,,,,LiTFSI,O=S(=O)([N-]S(=O)(=O)C(F)(F)F)C(F)(F)F.[Li+],,,0.0189,286.9332984,,,,,,,,,,,,25,0.0214,-1.669586227
,,1/27/2019,AMN,,,doi.org/10.1023/A:1022609407560,ACN,CC#N,CC#N,,,CC#N,,,1,1,,,,,,,41.05,41.05,,,41.0265491,,,,,,,,,,,,,,,,,,,,,,,,,,,,,,,,,,,,,,,,,,,,,,,LiTFSI,O=S(=O)([N-]S(=O)(=O)C(F)(F)F)C(F)(F)F.[Li+],,,0.0189,286.9332984,,,,,,,,,,,,25,0.0208,-1.681936665
,,1/27/2019,AMN,,,doi.org/10.1023/A:1022609407560,PC,O=C1OC(C)CO1,O=C1OC(C)CO1,,,O=C1OC(C)CO1,,,1,1,,,,,,,102.09,102.09,,,102.0316941,,,,,,,,,,,,,,,,,,,,,,,,,,,,,,,,,,,,,,,,,,,,,,,LiTFSI,O=S(=O)([N-]S(=O)(=O)C(F)(F)F)C(F)(F)F.[Li+],,,0.018946,286.9332984,,,,,,,,,,,,25,0.0004321,-3.364415734
,,1/27/2019,AMN,,,doi.org/10.1023/A:1022609407560,Glyme,COCCOC,COCCOC,,,C{[>]<OCC>[<]}OC,CH3,OCH3,1,1,,,,,,,90.12,90.12,,1,44.02238095,,,,,,,,,,,,,,,,,,,,,,,,,,,,,,,,,,,,,,,,,,,,,,,LiClO4,[Li+].[O-][Cl+3]([O-])([O-])[O-],,,0.0191,105.9645157,,,,,,,,,,,,25,0.000623,-3.205511953
,,1/27/2019,AMN,,,doi.org/10.1023/A:1022609407560,BUTY,O=C1CCCO1,O=C1CCCO1,,,O=C1CCCO1,,,1,1,,,,,,,86.09,86.09,,,86.03677943,,,,,,,,,,,,,,,,,,,,,,,,,,,,,,,,,,,,,,,,,,,,,,,LiTFSI,O=S(=O)([N-]S(=O)(=O)C(F)(F)F)C(F)(F)F.[Li+],,,0.0191,286.9332984,,,,,,,,,,,,25,0.00455,-2.341988603
,,1/27/2019,AMN,,,doi.org/10.1023/A:1022609407560,PC,O=C1OC(C)CO1,O=C1OC(C)CO1,,,O=C1OC(C)CO1,,,1,1,,,,,,,102.09,102.09,,,102.0316941,,,,,,,,,,,,,,,,,,,,,,,,,,,,,,,,,,,,,,,,,,,,,,,LiTFSI,O=S(=O)([N-]S(=O)(=O)C(F)(F)F)C(F)(F)F.[Li+],,,0.0191,286.9332984,,,,,,,,,,,,25,0.00291,-2.536107011
,,1/27/2019,AMN,,,doi.org/10.1023/A:1022609407560,PC,O=C1OC(C)CO1,O=C1OC(C)CO1,,,O=C1OC(C)CO1,,,1,1,,,,,,,102.09,102.09,,,102.0316941,,,,,,,,,,,,,,,,,,,,,,,,,,,,,,,,,,,,,,,,,,,,,,,LiTFSI,O=S(=O)([N-]S(=O)(=O)C(F)(F)F)C(F)(F)F.[Li+],,,0.019512,286.9332984,,,,,,,,,,,,25,0.0004417,-3.354872601
,,1/27/2019,AMN,,,doi.org/10.1023/A:1022609407560,ACN,CC#N,CC#N,,,CC#N,,,1,1,,,,,,,41.05,41.05,,,41.0265491,,,,,,,,,,,,,,,,,,,,,,,,,,,,,,,,,,,,,,,,,,,,,,,LiTFSI,O=S(=O)([N-]S(=O)(=O)C(F)(F)F)C(F)(F)F.[Li+],,,0.01965,286.9332984,,,,,,,,,,,,25,0.0018628,-2.729833771
,,1/27/2019,AMN,,,doi.org/10.1023/A:1022609407560,TESA,O=S(N(CC)CC)(N(CC)CC)=O,O=S(N(CC)CC)(N(CC)CC)=O,,,O=S(N(CC)CC)(N(CC)CC)=O,,,1,1,,,,,,,208.32,208.32,,,208.1245489,,,,,,,,,,,,,,,,,,,,,,,,,,,,,,,,,,,,,,,,,,,,,,,LiClO4,[Li+].[O-][Cl+3]([O-])([O-])[O-],,,0.019689,105.9645157,,,,,,,,,,,,25,0.0001425,-3.846185136
,,1/27/2019,AMN,,,doi.org/10.1023/A:1022609407560,TESA,O=S(N(CC)CC)(N(CC)CC)=O,O=S(N(CC)CC)(N(CC)CC)=O,,,O=S(N(CC)CC)(N(CC)CC)=O,,,1,1,,,,,,,208.32,208.32,,,208.1245489,,,,,,,,,,,,,,,,,,,,,,,,,,,,,,,,,,,,,,,,,,,,,,,LiClO4,[Li+].[O-][Cl+3]([O-])([O-])[O-],,,0.019906,105.9645157,,,,,,,,,,,,25,0.0001417,-3.84863015
,,1/27/2019,AMN,,,doi.org/10.1023/A:1022609407560,ACN,CC#N,CC#N,,,CC#N,,,1,1,,,,,,,41.05,41.05,,,41.0265491,,,,,,,,,,,,,,,,,,,,,,,,,,,,,,,,,,,,,,,,,,,,,,,LiTFSI,O=S(=O)([N-]S(=O)(=O)C(F)(F)F)C(F)(F)F.[Li+],,,0.02076,286.9332984,,,,,,,,,,,,25,0.0019529,-2.709319995
,,1/27/2019,AMN,,,doi.org/10.1023/A:1022609407560,TESA,O=S(N(CC)CC)(N(CC)CC)=O,O=S(N(CC)CC)(N(CC)CC)=O,,,O=S(N(CC)CC)(N(CC)CC)=O,,,1,1,,,,,,,208.32,208.32,,,208.1245489,,,,,,,,,,,,,,,,,,,,,,,,,,,,,,,,,,,,,,,,,,,,,,,LiTFSI,O=S(=O)([N-]S(=O)(=O)C(F)(F)F)C(F)(F)F.[Li+],,,0.021033,286.9332984,,,,,,,,,,,,25,0.0002021,-3.694433686
,,1/27/2019,AMN,,,doi.org/10.1023/A:1022609407560,TESA,O=S(N(CC)CC)(N(CC)CC)=O,O=S(N(CC)CC)(N(CC)CC)=O,,,O=S(N(CC)CC)(N(CC)CC)=O,,,1,1,,,,,,,208.32,208.32,,,208.1245489,,,,,,,,,,,,,,,,,,,,,,,,,,,,,,,,,,,,,,,,,,,,,,,LiClO4,[Li+].[O-][Cl+3]([O-])([O-])[O-],,,0.021196,105.9645157,,,,,,,,,,,,25,0.0001479,-3.830031826
,,1/27/2019,AMN,,,doi.org/10.1023/A:1022609407560,Glyme,COCCOC,COCCOC,,,C{[>]<OCC>[<]}OC,CH3,OCH3,1,1,,,,,,,90.12,90.12,,1,44.02238095,,,,,,,,,,,,,,,,,,,,,,,,,,,,,,,,,,,,,,,,,,,,,,,LiTFSI,O=S(=O)([N-]S(=O)(=O)C(F)(F)F)C(F)(F)F.[Li+],,,0.021336,286.9332984,,,,,,,,,,,,35,0.0001871,-3.727926212
,,1/27/2019,AMN,,,doi.org/10.1023/A:1022609407560,TESA,O=S(N(CC)CC)(N(CC)CC)=O,O=S(N(CC)CC)(N(CC)CC)=O,,,O=S(N(CC)CC)(N(CC)CC)=O,,,1,1,,,,,,,208.32,208.32,,,208.1245489,,,,,,,,,,,,,,,,,,,,,,,,,,,,,,,,,,,,,,,,,,,,,,,LiClO4,[Li+].[O-][Cl+3]([O-])([O-])[O-],,,0.0214,105.9645157,,,,,,,,,,,,25,0.000256,-3.591760035
,,1/27/2019,AMN,,,doi.org/10.1023/A:1022609407560,PC,O=C1OC(C)CO1,O=C1OC(C)CO1,,,O=C1OC(C)CO1,,,1,1,,,,,,,102.09,102.09,,,102.0316941,,,,,,,,,,,,,,,,,,,,,,,,,,,,,,,,,,,,,,,,,,,,,,,LiTFSI,O=S(=O)([N-]S(=O)(=O)C(F)(F)F)C(F)(F)F.[Li+],,,0.021703,286.9332984,,,,,,,,,,,,25,0.0004868,-3.31264943
