Repository: zjurillpolymer/SPE_prediction

# SPE Prediction

Polymer electrolyte conductivity prediction using graph neural networks.

## Data

Data from [ChemPropPred](https://github.com/learningmatter-mit/Chem-prop-pred) — polymer electrolyte conductivity measurements including SMILES, conductivity (log S/cm), molecular weight, salt concentration, and temperature.

- `data/clean_train_data.csv` — cleaned training data
- `data/PolymerElectrolyteData.csv` — full raw dataset
- `data/PolyInfo_8salts.csv` / `data/polyinfo_5salts_4conc.csv` — PolyInfo polymer database with salt additives

File: data/PolymerElectrolyteData.csv (part 85 of 154)
Notes,Compound Notebook Name,Date Copied to Master Database,Data Recorded By,Seshadri Group,Oyaizu Group,DOI,Solvent 1 (S1),S1 SMILES,S1 SMILES 1,S1 SMILES 2,S1 SMILES 3,S1 Big SMILES,S1 End Group 1,S1 End Group 2,S1 Mol %,S1 Weight %,S1 SMILES 1 Mol %,S1 SMILES 2 Mol %,S1 SMILES 3 Mol %,S1 Molar Ratio,S1 Weight Ratio,S1 Mw,S1 Mn,S1 Mn or Mw,S1 Mw/Mn,S1 DOP,S1 Molar Mass (g/mol),S1 Type,S1 Block Mol Weight,Solvent 2 (S2),S2 SMILES,S2 SMILES 1,S2 SMILES 2,S2 Mol %,S2 Weight %,S2 SMILES 1 Mol %,S2 SMILES 2 Mol %,S2 Molar Ratio,S2 Weight Ratio,S2 Mw,S2 Mn,S2 Mn or Mw,S2 Mw/Mn,S2 DOP,S2 Molar Mass (g/mol),S2 Type,Solvent 3 (S3),S3 SMILES,S3 SMILES 1,S3 Mol %,S3 Weight %,S3 Molar Ratio,S3 Weight Ratio,S3 Mw,S3 Mn,S3 Mn or Mw,S3 Mw/Mn,S3 DOP,S3 Molar Mass (g/mol),S3 Type,Solvent 4 (S4),S4 SMILES,S4 Mol %,S4 Weight %,S4 Molar Ratio,S4 Weight Ratio,S4 Mw,S4 Mn,S4 Mn or Mw,S4 Mw/Mn,S4 DOP,S4 Molar Mass (g/mol),S4 Type,Salt 1,Salt1 SMILES,Salt1 Mol %,Salt1 Weight %,Salt1 Molality (mol salt/kg polymer),Salt1 Molar Mass (g/mol),Salt 2,Salt2 SMILES,Salt2 Mol %,Salt2 Weight %,Salt2 Molality (mol salt/kg polymer),Salt2 Molar Mass (g/mol),Inorganic Material 1 (IM1),IM1 Weight %,IM1 Particle Size (nm),Tg (oC),Heating Rate (K/min),Temperature (oC),Conductivity (S/cm),log Conductivity (S/cm)
,,1/27/2019,AMN,,,doi.org/10.1023/A:1022609407560,ACN,CC#N,CC#N,,,CC#N,,,1,1,,,,,,,41.05,41.05,,,41.0265491,,,,,,,,,,,,,,,,,,,,,,,,,,,,,,,,,,,,,,,,,,,,,,,LiTFSI,O=S(=O)([N-]S(=O)(=O)C(F)(F)F)C(F)(F)F.[Li+],,,0.02179,286.9332984,,,,,,,,,,,,25,0.0020371,-2.690987651
,,1/27/2019,AMN,,,doi.org/10.1023/A:1022609407560,Triglyme,COCCOCCOCCOC,COCCOCCOCCOC,,,C{[>]<OCC>[<]}OC,CH3,OCH3,1,1,,,,,,,178.228,178.228,,3,44.02238095,,,,,,,,,,,,,,,,,,,,,,,,,,,,,,,,,,,,,,,,,,,,,,,LiTFSI,O=S(=O)([N-]S(=O)(=O)C(F)(F)F)C(F)(F)F.[Li+],,,0.02181,286.9332984,,,,,,,,,,,,25,0.0001026,-3.988852639
,,1/27/2019,AMN,,,doi.org/10.1023/A:1022609407560,Glyme,COCCOC,COCCOC,,,C{[>]<OCC>[<]}OC,CH3,OCH3,1,1,,,,,,,90.12,90.12,,1,44.02238095,,,,,,,,,,,,,,,,,,,,,,,,,,,,,,,,,,,,,,,,,,,,,,,LiTFSI,O=S(=O)([N-]S(=O)(=O)C(F)(F)F)C(F)(F)F.[Li+],,,0.02186,286.9332984,,,,,,,,,,,,35,0.0039206,-2.406647464
,,1/27/2019,AMN,,,doi.org/10.1023/A:1022609407560,Diglyme,COCCOCCOC,COCCOCCOC,,,C{[>]<OCC>[<]}OC,CH3,OCH3,1,1,,,,,,,134.175,134.175,,2,44.02238095,,,,,,,,,,,,,,,,,,,,,,,,,,,,,,,,,,,,,,,,,,,,,,,LiTFSI,O=S(=O)([N-]S(=O)(=O)C(F)(F)F)C(F)(F)F.[Li+],,,0.02203,286.9332984,,,,,,,,,,,,25,0.0001776,-3.750557039
,,1/27/2019,AMN,,,doi.org/10.1023/A:1022609407560,Glyme,COCCOC,COCCOC,,,C{[>]<OCC>[<]}OC,CH3,OCH3,1,1,,,,,,,90.12,90.12,,1,44.02238095,,,,,,,,,,,,,,,,,,,,,,,,,,,,,,,,,,,,,,,,,,,,,,,LiTFSI,O=S(=O)([N-]S(=O)(=O)C(F)(F)F)C(F)(F)F.[Li+],,,0.022056,286.9332984,,,,,,,,,,,,35,0.0001932,-3.713992878
,,1/27/2019,AMN,,,doi.org/10.1023/A:1022609407560,ACN,CC#N,CC#N,,,CC#N,,,1,1,,,,,,,41.05,41.05,,,41.0265491,,,,,,,,,,,,,,,,,,,,,,,,,,,,,,,,,,,,,,,,,,,,,,,LiTFSI,O=S(=O)([N-]S(=O)(=O)C(F)(F)F)C(F)(F)F.[Li+],,,0.0221,286.9332984,,,,,,,,,,,,25,0.0232,-1.634512015
,,1/27/2019,AMN,,,doi.org/10.1023/A:1022609407560,Tetraglyme,COCCOCCOCCOCCOC,COCCOCCOCCOCCOC,,,C{[>]<OCC>[<]}OC,CH3,OCH3,1,1,,,,,,,222.28,222.28,,4,44.02238095,,,,,,,,,,,,,,,,,,,,,,,,,,,,,,,,,,,,,,,,,,,,,,,LiTFSI,O=S(=O)([N-]S(=O)(=O)C(F)(F)F)C(F)(F)F.[Li+],,,0.022169,286.9332984,,,,,,,,,,,,25,7.61E-05,-4.118615343
,,1/27/2019,AMN,,,doi.org/10.1023/A:1022609407560,TESA,O=S(N(CC)CC)(N(CC)CC)=O,O=S(N(CC)CC)(N(CC)CC)=O,,,O=S(N(CC)CC)(N(CC)CC)=O,,,1,1,,,,,,,208.32,208.32,,,208.1245489,,,,,,,,,,,,,,,,,,,,,,,,,,,,,,,,,,,,,,,,,,,,,,,LiClO4,[Li+].[O-][Cl+3]([O-])([O-])[O-],,,0.022819,105.9645157,,,,,,,,,,,,25,0.000155,-3.809668302
,,1/27/2019,AMN,,,doi.org/10.1023/A:1022609407560,Diglyme,COCCOCCOC,COCCOCCOC,,,C{[>]<OCC>[<]}OC,CH3,OCH3,1,1,,,,,,,134.175,134.175,,2,44.02238095,,,,,,,,,,,,,,,,,,,,,,,,,,,,,,,,,,,,,,,,,,,,,,,LiTFSI,O=S(=O)([N-]S(=O)(=O)C(F)(F)F)C(F)(F)F.[Li+],,,0.023,286.9332984,,,,,,,,,,,,25,0.00186,-2.730487056
,,1/27/2019,AMN,,,doi.org/10.1023/A:1022609407560,Glyme,COCCOC,COCCOC,,,C{[>]<OCC>[<]}OC,CH3,OCH3,1,1,,,,,,,90.12,90.12,,1,44.02238095,,,,,,,,,,,,,,,,,,,,,,,,,,,,,,,,,,,,,,,,,,,,,,,LiTFSI,O=S(=O)([N-]S(=O)(=O)C(F)(F)F)C(F)(F)F.[Li+],,,0.0233,286.9332984,,,,,,,,,,,,35,0.00384,-2.415668776
,,1/27/2019,AMN,,,doi.org/10.1023/A:1022609407560,Glyme,COCCOC,COCCOC,,,C{[>]<OCC>[<]}OC,CH3,OCH3,1,1,,,,,,,90.12,90.12,,1,44.02238095,,,,,,,,,,,,,,,,,,,,,,,,,,,,,,,,,,,,,,,,,,,,,,,LiClO4,[Li+].[O-][Cl+3]([O-])([O-])[O-],,,0.0234,105.9645157,,,,,,,,,,,,25,0.000766,-3.11577123
,,1/27/2019,AMN,,,doi.org/10.1023/A:1022609407560,Tetraglyme,COCCOCCOCCOCCOC,COCCOCCOCCOCCOC,,,C{[>]<OCC>[<]}OC,CH3,OCH3,1,1,,,,,,,222.28,222.28,,4,44.02238095,,,,,,,,,,,,,,,,,,,,,,,,,,,,,,,,,,,,,,,,,,,,,,,LiTFSI,O=S(=O)([N-]S(=O)(=O)C(F)(F)F)C(F)(F)F.[Li+],,,0.023425,286.9332984,,,,,,,,,,,,25,7.88E-05,-4.103473783
,,1/27/2019,AMN,,,doi.org/10.1023/A:1022609407560,BUTY,O=C1CCCO1,O=C1CCCO1,,,O=C1CCCO1,,,1,1,,,,,,,86.09,86.09,,,86.03677943,,,,,,,,,,,,,,,,,,,,,,,,,,,,,,,,,,,,,,,,,,,,,,,LiTFSI,O=S(=O)([N-]S(=O)(=O)C(F)(F)F)C(F)(F)F.[Li+],,,0.0235,286.9332984,,,,,,,,,,,,25,0.00527,-2.278189385
,,1/27/2019,AMN,,,doi.org/10.1023/A:1022609407560,Glyme,COCCOC,COCCOC,,,C{[>]<OCC>[<]}OC,CH3,OCH3,1,1,,,,,,,90.12,90.12,,1,44.02238095,,,,,,,,,,,,,,,,,,,,,,,,,,,,,,,,,,,,,,,,,,,,,,,LiTFSI,O=S(=O)([N-]S(=O)(=O)C(F)(F)F)C(F)(F)F.[Li+],,,0.0235,286.9332984,,,,,,,,,,,,25,0.00415,-2.381951903
,,1/27/2019,AMN,,,doi.org/10.1023/A:1022609407560,PC,O=C1OC(C)CO1,O=C1OC(C)CO1,,,O=C1OC(C)CO1,,,1,1,,,,,,,102.09,102.09,,,102.0316941,,,,,,,,,,,,,,,,,,,,,,,,,,,,,,,,,,,,,,,,,,,,,,,LiTFSI,O=S(=O)([N-]S(=O)(=O)C(F)(F)F)C(F)(F)F.[Li+],,,0.0236,286.9332984,,,,,,,,,,,,25,0.00337,-2.472370099
,,1/27/2019,AMN,,,doi.org/10.1023/A:1022609407560,TESA,O=S(N(CC)CC)(N(CC)CC)=O,O=S(N(CC)CC)(N(CC)CC)=O,,,O=S(N(CC)CC)(N(CC)CC)=O,,,1,1,,,,,,,208.32,208.32,,,208.1245489,,,,,,,,,,,,,,,,,,,,,,,,,,,,,,,,,,,,,,,,,,,,,,,LiClO4,[Li+].[O-][Cl+3]([O-])([O-])[O-],,,0.023793,105.9645157,,,,,,,,,,,,25,0.0001593,-3.797784224
,,1/27/2019,AMN,,,doi.org/10.1023/A:1022609407560,Tetraglyme,COCCOCCOCCOCCOC,COCCOCCOCCOCCOC,,,C{[>]<OCC>[<]}OC,CH3,OCH3,1,1,,,,,,,222.28,222.28,,4,44.02238095,,,,,,,,,,,,,,,,,,,,,,,,,,,,,,,,,,,,,,,,,,,,,,,LiTFSI,O=S(=O)([N-]S(=O)(=O)C(F)(F)F)C(F)(F)F.[Li+],,,0.024,286.9332984,,,,,,,,,,,,25,0.000492,-3.308034897
,,1/27/2019,AMN,,,doi.org/10.1023/A:1022609407560,PC,O=C1OC(C)CO1,O=C1OC(C)CO1,,,O=C1OC(C)CO1,,,1,1,,,,,,,102.09,102.09,,,102.0316941,,,,,,,,,,,,,,,,,,,,,,,,,,,,,,,,,,,,,,,,,,,,,,,LiTFSI,O=S(=O)([N-]S(=O)(=O)C(F)(F)F)C(F)(F)F.[Li+],,,0.024236,286.9332984,,,,,,,,,,,,25,0.0005382,-3.269056307
,,1/27/2019,AMN,,,doi.org/10.1023/A:1022609407560,TESA,O=S(N(CC)CC)(N(CC)CC)=O,O=S(N(CC)CC)(N(CC)CC)=O,,,O=S(N(CC)CC)(N(CC)CC)=O,,,1,1,,,,,,,208.32,208.32,,,208.1245489,,,,,,,,,,,,,,,,,,,,,,,,,,,,,,,,,,,,,,,,,,,,,,,LiClO4,[Li+].[O-][Cl+3]([O-])([O-])[O-],,,0.024921,105.9645157,,,,,,,,,,,,25,0.0001643,-3.784362437
,,1/27/2019,AMN,,,doi.org/10.1023/A:1022609407560,ACN,CC#N,CC#N,,,CC#N,,,1,1,,,,,,,41.05,41.05,,,41.0265491,,,,,,,,,,,,,,,,,,,,,,,,,,,,,,,,,,,,,,,,,,,,,,,LiTFSI,O=S(=O)([N-]S(=O)(=O)C(F)(F)F)C(F)(F)F.[Li+],,,0.02541,286.9332984,,,,,,,,,,,,25,0.0023604,-2.627014394
,,1/27/2019,AMN,,,doi.org/10.1023/A:1022609407560,TESA,O=S(N(CC)CC)(N(CC)CC)=O,O=S(N(CC)CC)(N(CC)CC)=O,,,O=S(N(CC)CC)(N(CC)CC)=O,,,1,1,,,,,,,208.32,208.32,,,208.1245489,,,,,,,,,,,,,,,,,,,,,,,,,,,,,,,,,,,,,,,,,,,,,,,LiTFSI,O=S(=O)([N-]S(=O)(=O)C(F)(F)F)C(F)(F)F.[Li+],,,0.025707,286.9332984,,,,,,,,,,,,25,0.0002393,-3.621057301
,,1/27/2019,AMN,,,doi.org/10.1023/A:1022609407560,TESA,O=S(N(CC)CC)(N(CC)CC)=O,O=S(N(CC)CC)(N(CC)CC)=O,,,O=S(N(CC)CC)(N(CC)CC)=O,,,1,1,,,,,,,208.32,208.32,,,208.1245489,,,,,,,,,,,,,,,,,,,,,,,,,,,,,,,,,,,,,,,,,,,,,,,LiClO4,[Li+].[O-][Cl+3]([O-])([O-])[O-],,,0.026476,105.9645157,,,,,,,,,,,,25,0.000171,-3.76700389
,,1/27/2019,AMN,,,doi.org/10.1023/A:1022609407560,Glyme,COCCOC,COCCOC,,,C{[>]<OCC>[<]}OC,CH3,OCH3,1,1,,,,,,,90.12,90.12,,1,44.02238095,,,,,,,,,,,,,,,,,,,,,,,,,,,,,,,,,,,,,,,,,,,,,,,LiClO4,[Li+].[O-][Cl+3]([O-])([O-])[O-],,,0.0267,105.9645157,,,,,,,,,,,,25,0.000978,-3.009661145
,,1/27/2019,AMN,,,doi.org/10.1023/A:1022609407560,PC,O=C1OC(C)CO1,O=C1OC(C)CO1,,,O=C1OC(C)CO1,,,1,1,,,,,,,102.09,102.09,,,102.0316941,,,,,,,,,,,,,,,,,,,,,,,,,,,,,,,,,,,,,,,,,,,,,,,LiClO4,[Li+].[O-][Cl+3]([O-])([O-])[O-],,,0.0268,105.9645157,,,,,,,,,,,,25,0.0042,-2.37675071
,,1/27/2019,AMN,,,doi.org/10.1023/A:1022609407560,Glyme,COCCOC,COCCOC,,,C{[>]<OCC>[<]}OC,CH3,OCH3,1,1,,,,,,,90.12,90.12,,1,44.02238095,,,,,,,,,,,,,,,,,,,,,,,,,,,,,,,,,,,,,,,,,,,,,,,LiTFSI,O=S(=O)([N-]S(=O)(=O)C(F)(F)F)C(F)(F)F.[Li+],,,0.027402,286.9332984,,,,,,,,,,,,35,0.0002523,-3.598082749
,,1/27/2019,AMN,,,doi.org/10.1023/A:1022609407560,Tetraglyme,COCCOCCOCCOCCOC,COCCOCCOCCOCCOC,,,C{[>]<OCC>[<]}OC,CH3,OCH3,1,1,,,,,,,222.28,222.28,,4,44.02238095,,,,,,,,,,,,,,,,,,,,,,,,,,,,,,,,,,,,,,,,,,,,,,,LiTFSI,O=S(=O)([N-]S(=O)(=O)C(F)(F)F)C(F)(F)F.[Li+],,,0.027786,286.9332984,,,,,,,,,,,,25,9.71E-05,-4.01278077
,,1/27/2019,AMN,,,doi.org/10.1023/A:1022609407560,ACN,CC#N,CC#N,,,CC#N,,,1,1,,,,,,,41.05,41.05,,,41.0265491,,,,,,,,,,,,,,,,,,,,,,,,,,,,,,,,,,,,,,,,,,,,,,,LiTFSI,O=S(=O)([N-]S(=O)(=O)C(F)(F)F)C(F)(F)F.[Li+],,,0.0279,286.9332984,,,,,,,,,,,,25,0.0262,-1.581698709
,,1/27/2019,AMN,,,doi.org/10.1023/A:1022609407560,TESA,O=S(N(CC)CC)(N(CC)CC)=O,O=S(N(CC)CC)(N(CC)CC)=O,,,O=S(N(CC)CC)(N(CC)CC)=O,,,1,1,,,,,,,208.32,208.32,,,208.1245489,,,,,,,,,,,,,,,,,,,,,,,,,,,,,,,,,,,,,,,,,,,,,,,LiClO4,[Li+].[O-][Cl+3]([O-])([O-])[O-],,,0.027938,105.9645157,,,,,,,,,,,,25,0.0001766,-3.753009301
,,1/27/2019,AMN,,,doi.org/10.1023/A:1022609407560,TESA,O=S(N(CC)CC)(N(CC)CC)=O,O=S(N(CC)CC)(N(CC)CC)=O,,,O=S(N(CC)CC)(N(CC)CC)=O,,,1,1,,,,,,,208.32,208.32,,,208.1245489,,,,,,,,,,,,,,,,,,,,,,,,,,,,,,,,,,,,,,,,,,,,,,,LiTFSI,O=S(=O)([N-]S(=O)(=O)C(F)(F)F)C(F)(F)F.[Li+],,,0.028,286.9332984,,,,,,,,,,,,25,0.000547,-3.262012674
,,1/27/2019,AMN,,,doi.org/10.1023/A:1022609407560,ACN,CC#N,CC#N,,,CC#N,,,1,1,,,,,,,41.05,41.05,,,41.0265491,,,,,,,,,,,,,,,,,,,,,,,,,,,,,,,,,,,,,,,,,,,,,,,LiClO4,[Li+].[O-][Cl+3]([O-])([O-])[O-],,,0.0281,105.9645157,,,,,,,,,,,,25,0.0265,-1.576754126
,,1/27/2019,AMN,,,doi.org/10.1023/A:1022609407560,TESA,O=S(N(CC)CC)(N(CC)CC)=O,O=S(N(CC)CC)(N(CC)CC)=O,,,O=S(N(CC)CC)(N(CC)CC)=O,,,1,1,,,,,,,208.32,208.32,,,208.1245489,,,,,,,,,,,,,,,,,,,,,,,,,,,,,,,,,,,,,,,,,,,,,,,LiTFSI,O=S(=O)([N-]S(=O)(=O)C(F)(F)F)C(F)(F)F.[Li+],,,0.028818,286.9332984,,,,,,,,,,,,25,0.0002626,-3.580705278
,,1/27/2019,AMN,,,doi.org/10.1023/A:1022609407560,Glyme,COCCOC,COCCOC,,,C{[>]<OCC>[<]}OC,CH3,OCH3,1,1,,,,,,,90.12,90.12,,1,44.02238095,,,,,,,,,,,,,,,,,,,,,,,,,,,,,,,,,,,,,,,,,,,,,,,LiTFSI,O=S(=O)([N-]S(=O)(=O)C(F)(F)F)C(F)(F)F.[Li+],,,0.0292,286.9332984,,,,,,,,,,,,35,0.0051,-2.292429824
,,1/27/2019,AMN,,,doi.org/10.1023/A:1022609407560,TESA,O=S(N(CC)CC)(N(CC)CC)=O,O=S(N(CC)CC)(N(CC)CC)=O,,,O=S(N(CC)CC)(N(CC)CC)=O,,,1,1,,,,,,,208.32,208.32,,,208.1245489,,,,,,,,,,,,,,,,,,,,,,,,,,,,,,,,,,,,,,,,,,,,,,,LiClO4,[Li+].[O-][Cl+3]([O-])([O-])[O-],,,0.02955,105.9645157,,,,,,,,,,,,25,0.0001828,-3.738023809
,,1/27/2019,AMN,,,doi.org/10.1023/A:1022609407560,BUTY,O=C1CCCO1,O=C1CCCO1,,,O=C1CCCO1,,,1,1,,,,,,,86.09,86.09,,,86.03677943,,,,,,,,,,,,,,,,,,,,,,,,,,,,,,,,,,,,,,,,,,,,,,,LiClO4,[Li+].[O-][Cl+3]([O-])([O-])[O-],,,0.0296,105.9645157,,,,,,,,,,,,25,0.00747,-2.126679398
,,1/27/2019,AMN,,,doi.org/10.1023/A:1022609407560,Tetraglyme,COCCOCCOCCOCCOC,COCCOCCOCCOCCOC,,,C{[>]<OCC>[<]}OC,CH3,OCH3,1,1,,,,,,,222.28,222.28,,4,44.02238095,,,,,,,,,,,,,,,,,,,,,,,,,,,,,,,,,,,,,,,,,,,,,,,LiTFSI,O=S(=O)([N-]S(=O)(=O)C(F)(F)F)C(F)(F)F.[Li+],,,0.029716,286.9332984,,,,,,,,,,,,25,0.0001023,-3.990124366
,,1/27/2019,AMN,,,doi.org/10.1023/A:1022609407560,ACN,CC#N,CC#N,,,CC#N,,,1,1,,,,,,,41.05,41.05,,,41.0265491,,,,,,,,,,,,,,,,,,,,,,,,,,,,,,,,,,,,,,,,,,,,,,,LiTFSI,O=S(=O)([N-]S(=O)(=O)C(F)(F)F)C(F)(F)F.[Li+],,,0.0298,286.9332984,,,,,,,,,,,,25,0.0268,-1.571865206
,,1/27/2019,AMN,,,doi.org/10.1023/A:1022609407560,Glyme,COCCOC,COCCOC,,,C{[>]<OCC>[<]}OC,CH3,OCH3,1,1,,,,,,,90.12,90.12,,1,44.02238095,,,,,,,,,,,,,,,,,,,,,,,,,,,,,,,,,,,,,,,,,,,,,,,LiClO4,[Li+].[O-][Cl+3]([O-])([O-])[O-],,,0.0301,105.9645157,,,,,,,,,,,,25,0.00125,-2.903089987
,,1/27/2019,AMN,,,doi.org/10.1023/A:1022609407560,Diglyme,COCCOCCOC,COCCOCCOC,,,C{[>]<OCC>[<]}OC,CH3,OCH3,1,1,,,,,,,134.175,134.175,,2,44.02238095,,,,,,,,,,,,,,,,,,,,,,,,,,,,,,,,,,,,,,,,,,,,,,,LiTFSI,O=S(=O)([N-]S(=O)(=O)C(F)(F)F)C(F)(F)F.[Li+],,,0.030186,286.9332984,,,,,,,,,,,,25,0.0002505,-3.60119227
,,1/27/2019,AMN,,,doi.org/10.1023/A:1022609407560,ACN,CC#N,CC#N,,,CC#N,,,1,1,,,,,,,41.05,41.05,,,41.0265491,,,,,,,,,,,,,,,,,,,,,,,,,,,,,,,,,,,,,,,,,,,,,,,LiTFSI,O=S(=O)([N-]S(=O)(=O)C(F)(F)F)C(F)(F)F.[Li+],,,0.0305,286.9332984,,,,,,,,,,,,25,0.0279,-1.554395797
,,1/27/2019,AMN,,,doi.org/10.1023/A:1022609407560,TESA,O=S(N(CC)CC)(N(CC)CC)=O,O=S(N(CC)CC)(N(CC)CC)=O,,,O=S(N(CC)CC)(N(CC)CC)=O,,,1,1,,,,,,,208.32,208.32,,,208.1245489,,,,,,,,,,,,,,,,,,,,,,,,,,,,,,,,,,,,,,,,,,,,,,,LiTFSI,O=S(=O)([N-]S(=O)(=O)C(F)(F)F)C(F)(F)F.[Li+],,,0.030796,286.9332984,,,,,,,,,,,,25,0.0002785,-3.5551748
,,1/27/2019,AMN,,,doi.org/10.1023/A:1022609407560,Triglyme,COCCOCCOCCOC,COCCOCCOCCOC,,,C{[>]<OCC>[<]}OC,CH3,OCH3,1,1,,,,,,,178.228,178.228,,3,44.02238095,,,,,,,,,,,,,,,,,,,,,,,,,,,,,,,,,,,,,,,,,,,,,,,LiTFSI,O=S(=O)([N-]S(=O)(=O)C(F)(F)F)C(F)(F)F.[Li+],,,0.0309,286.9332984,,,,,,,,,,,,25,0.00114,-2.943095149
,,1/27/2019,AMN,,,doi.org/10.1023/A:1022609407560,Glyme,COCCOC,COCCOC,,,C{[>]<OCC>[<]}OC,CH3,OCH3,1,1,,,,,,,90.12,90.12,,1,44.02238095,,,,,,,,,,,,,,,,,,,,,,,,,,,,,,,,,,,,,,,,,,,,,,,LiTFSI,O=S(=O)([N-]S(=O)(=O)C(F)(F)F)C(F)(F)F.[Li+],,,0.0311,286.9332984,,,,,,,,,,,,25,0.00571,-2.243363892
,,1/27/2019,AMN,,,doi.org/10.1023/A:1022609407560,PC,O=C1OC(C)CO1,O=C1OC(C)CO1,,,O=C1OC(C)CO1,,,1,1,,,,,,,102.09,102.09,,,102.0316941,,,,,,,,,,,,,,,,,,,,,,,,,,,,,,,,,,,,,,,,,,,,,,,LiTFSI,O=S(=O)([N-]S(=O)(=O)C(F)(F)F)C(F)(F)F.[Li+],,,0.031328,286.9332984,,,,,,,,,,,,25,0.0006706,-3.173536451
,,1/27/2019,AMN,,,doi.org/10.1023/A:1022609407560,Tetraglyme,COCCOCCOCCOCCOC,COCCOCCOCCOCCOC,,,C{[>]<OCC>[<]}OC,CH3,OCH3,1,1,,,,,,,222.28,222.28,,4,44.02238095,,,,,,,,,,,,,,,,,,,,,,,,,,,,,,,,,,,,,,,,,,,,,,,LiTFSI,O=S(=O)([N-]S(=O)(=O)C(F)(F)F)C(F)(F)F.[Li+],,,0.0315,286.9332984,,,,,,,,,,,,25,0.000641,-3.19314197
,,1/27/2019,AMN,,,doi.org/10.1023/A:1022609407560,Diglyme,COCCOCCOC,COCCOCCOC,,,C{[>]<OCC>[<]}OC,CH3,OCH3,1,1,,,,,,,134.175,134.175,,2,44.02238095,,,,,,,,,,,,,,,,,,,,,,,,,,,,,,,,,,,,,,,,,,,,,,,LiTFSI,O=S(=O)([N-]S(=O)(=O)C(F)(F)F)C(F)(F)F.[Li+],,,0.0316,286.9332984,,,,,,,,,,,,25,0.00267,-2.573488739
,,1/27/2019,AMN,,,doi.org/10.1023/A:1022609407560,ACN,CC#N,CC#N,,,CC#N,,,1,1,,,,,,,41.05,41.05,,,41.0265491,,,,,,,,,,,,,,,,,,,,,,,,,,,,,,,,,,,,,,,,,,,,,,,LiClO4,[Li+].[O-][Cl+3]([O-])([O-])[O-],,,0.0319,105.9645157,,,,,,,,,,,,25,0.028,-1.552841969
,,1/27/2019,AMN,,,doi.org/10.1023/A:1022609407560,Triglyme,COCCOCCOCCOC,COCCOCCOCCOC,,,C{[>]<OCC>[<]}OC,CH3,OCH3,1,1,,,,,,,178.228,178.228,,3,44.02238095,,,,,,,,,,,,,,,,,,,,,,,,,,,,,,,,,,,,,,,,,,,,,,,LiTFSI,O=S(=O)([N-]S(=O)(=O)C(F)(F)F)C(F)(F)F.[Li+],,,0.031975,286.9332984,,,,,,,,,,,,25,0.001565,-2.805485658
,,1/27/2019,AMN,,,doi.org/10.1023/A:1022609407560,BUTY,O=C1CCCO1,O=C1CCCO1,,,O=C1CCCO1,,,1,1,,,,,,,86.09,86.09,,,86.03677943,,,,,,,,,,,,,,,,,,,,,,,,,,,,,,,,,,,,,,,,,,,,,,,LiTFSI,O=S(=O)([N-]S(=O)(=O)C(F)(F)F)C(F)(F)F.[Li+],,,0.032,286.9332984,,,,,,,,,,,,25,0.00647,-2.189095719
,,1/27/2019,AMN,,,doi.org/10.1023/A:1022609407560,Glyme,COCCOC,COCCOC,,,C{[>]<OCC>[<]}OC,CH3,OCH3,1,1,,,,,,,90.12,90.12,,1,44.02238095,,,,,,,,,,,,,,,,,,,,,,,,,,,,,,,,,,,,,,,,,,,,,,,LiTFSI,O=S(=O)([N-]S(=O)(=O)C(F)(F)F)C(F)(F)F.[Li+],,,0.032328,286.9332984,,,,,,,,,,,,35,0.0003096,-3.509199048
,,1/27/2019,AMN,,,doi.org/10.1023/A:1022609407560,TESA,O=S(N(CC)CC)(N(CC)CC)=O,O=S(N(CC)CC)(N(CC)CC)=O,,,O=S(N(CC)CC)(N(CC)CC)=O,,,1,1,,,,,,,208.32,208.32,,,208.1245489,,,,,,,,,,,,,,,,,,,,,,,,,,,,,,,,,,,,,,,,,,,,,,,LiClO4,[Li+].[O-][Cl+3]([O-])([O-])[O-],,,0.032377,105.9645157,,,,,,,,,,,,25,0.0001935,-3.713319031
,,1/27/2019,AMN,,,doi.org/10.1023/A:1022609407560,Glyme,COCCOC,COCCOC,,,C{[>]<OCC>[<]}OC,CH3,OCH3,1,1,,,,,,,90.12,90.12,,1,44.02238095,,,,,,,,,,,,,,,,,,,,,,,,,,,,,,,,,,,,,,,,,,,,,,,LiClO4,[Li+].[O-][Cl+3]([O-])([O-])[O-],,,0.0324,105.9645157,,,,,,,,,,,,25,0.00141,-2.850780887
,,1/27/2019,AMN,,,doi.org/10.1023/A:1022609407560,TESA,O=S(N(CC)CC)(N(CC)CC)=O,O=S(N(CC)CC)(N(CC)CC)=O,,,O=S(N(CC)CC)(N(CC)CC)=O,,,1,1,,,,,,,208.32,208.32,,,208.1245489,,,,,,,,,,,,,,,,,,,,,,,,,,,,,,,,,,,,,,,,,,,,,,,LiClO4,[Li+].[O-][Cl+3]([O-])([O-])[O-],,,0.0324,105.9645157,,,,,,,,,,,,25,0.000284,-3.54668166
,,1/27/2019,AMN,,,doi.org/10.1023/A:1022609407560,PC,O=C1OC(C)CO1,O=C1OC(C)CO1,,,O=C1OC(C)CO1,,,1,1,,,,,,,102.09,102.09,,,102.0316941,,,,,,,,,,,,,,,,,,,,,,,,,,,,,,,,,,,,,,,,,,,,,,,LiTFSI,O=S(=O)([N-]S(=O)(=O)C(F)(F)F)C(F)(F)F.[Li+],,,0.0324,286.9332984,,,,,,,,,,,,25,0.00402,-2.395773947
,,1/27/2019,AMN,,,doi.org/10.1023/A:1022609407560,Tetraglyme,COCCOCCOCCOCCOC,COCCOCCOCCOCCOC,,,C{[>]<OCC>[<]}OC,CH3,OCH3,1,1,,,,,,,222.28,222.28,,4,44.02238095,,,,,,,,,,,,,,,,,,,,,,,,,,,,,,,,,,,,,,,,,,,,,,,LiTFSI,O=S(=O)([N-]S(=O)(=O)C(F)(F)F)C(F)(F)F.[Li+],,,0.032873,286.9332984,,,,,,,,,,,,25,0.0001141,-3.942714356
,,1/27/2019,AMN,,,doi.org/10.1023/A:1022609407560,BUTY,O=C1CCCO1,O=C1CCCO1,,,O=C1CCCO1,,,1,1,,,,,,,86.09,86.09,,,86.03677943,,,,,,,,,,,,,,,,,,,,,,,,,,,,,,,,,,,,,,,,,,,,,,,LiClO4,[Li+].[O-][Cl+3]([O-])([O-])[O-],,,0.0334,105.9645157,,,,,,,,,,,,25,0.008,-2.096910013
,,1/27/2019,AMN,,,doi.org/10.1023/A:1022609407560,Tetraglyme,COCCOCCOCCOCCOC,COCCOCCOCCOCCOC,,,C{[>]<OCC>[<]}OC,CH3,OCH3,1,1,,,,,,,222.28,222.28,,4,44.02238095,,,,,,,,,,,,,,,,,,,,,,,,,,,,,,,,,,,,,,,,,,,,,,,LiTFSI,O=S(=O)([N-]S(=O)(=O)C(F)(F)F)C(F)(F)F.[Li+],,,0.033425,286.9332984,,,,,,,,,,,,25,0.0001185,-3.92628165
,,1/27/2019,AMN,,,doi.org/10.1023/A:1022609407560,PC,O=C1OC(C)CO1,O=C1OC(C)CO1,,,O=C1OC(C)CO1,,,1,1,,,,,,,102.09,102.09,,,102.0316941,,,,,,,,,,,,,,,,,,,,,,,,,,,,,,,,,,,,,,,,,,,,,,,LiTFSI,O=S(=O)([N-]S(=O)(=O)C(F)(F)F)C(F)(F)F.[Li+],,,0.03351,286.9332984,,,,,,,,,,,,25,0.0007129,-3.146971385
,,1/27/2019,AMN,,,doi.org/10.1023/A:1022609407560,ACN,CC#N,CC#N,,,CC#N,,,1,1,,,,,,,41.05,41.05,,,41.0265491,,,,,,,,,,,,,,,,,,,,,,,,,,,,,,,,,,,,,,,,,,,,,,,LiTFSI,O=S(=O)([N-]S(=O)(=O)C(F)(F)F)C(F)(F)F.[Li+],,,0.0336,286.9332984,,,,,,,,,,,,25,0.0283,-1.548213564
,,1/27/2019,AMN,,,doi.org/10.1023/A:1022609407560,TESA,O=S(N(CC)CC)(N(CC)CC)=O,O=S(N(CC)CC)(N(CC)CC)=O,,,O=S(N(CC)CC)(N(CC)CC)=O,,,1,1,,,,,,,208.32,208.32,,,208.1245489,,,,,,,,,,,,,,,,,,,,,,,,,,,,,,,,,,,,,,,,,,,,,,,LiTFSI,O=S(=O)([N-]S(=O)(=O)C(F)(F)F)C(F)(F)F.[Li+],,,0.034438,286.9332984,,,,,,,,,,,,25,0.0003036,-3.517698233
,,1/27/2019,AMN,,,doi.org/10.1023/A:1022609407560,Glyme,COCCOC,COCCOC,,,C{[>]<OCC>[<]}OC,CH3,OCH3,1,1,,,,,,,90.12,90.12,,1,44.02238095,,,,,,,,,,,,,,,,,,,,,,,,,,,,,,,,,,,,,,,,,,,,,,,LiTFSI,O=S(=O)([N-]S(=O)(=O)C(F)(F)F)C(F)(F)F.[Li+],,,0.035161,286.9332984,,,,,,,,,,,,35,0.0003438,-3.463694128
,,1/27/2019,AMN,,,doi.org/10.1023/A:1022609407560,Glyme,COCCOC,COCCOC,,,C{[>]<OCC>[<]}OC,CH3,OCH3,1,1,,,,,,,90.12,90.12,,1,44.02238095,,,,,,,,,,,,,,,,,,,,,,,,,,,,,,,,,,,,,,,,,,,,,,,LiClO4,[Li+].[O-][Cl+3]([O-])([O-])[O-],,,0.0354,105.9645157,,,,,,,,,,,,25,0.00165,-2.782516056
,,1/27/2019,AMN,,,doi.org/10.1023/A:1022609407560,ACN,CC#N,CC#N,,,CC#N,,,1,1,,,,,,,41.05,41.05,,,41.0265491,,,,,,,,,,,,,,,,,,,,,,,,,,,,,,,,,,,,,,,,,,,,,,,LiClO4,[Li+].[O-][Cl+3]([O-])([O-])[O-],,,0.0356,105.9645157,,,,,,,,,,,,25,0.0294,-1.53165267
,,1/27/2019,AMN,,,doi.org/10.1023/A:1022609407560,Glyme,COCCOC,COCCOC,,,C{[>]<OCC>[<]}OC,CH3,OCH3,1,1,,,,,,,90.12,90.12,,1,44.02238095,,,,,,,,,,,,,,,,,,,,,,,,,,,,,,,,,,,,,,,,,,,,,,,LiTFSI,O=S(=O)([N-]S(=O)(=O)C(F)(F)F)C(F)(F)F.[Li+],,,0.0357,286.9332984,,,,,,,,,,,,35,0.0065,-2.187086643
,,1/27/2019,AMN,,,doi.org/10.1023/A:1022609407560,BUTY,O=C1CCCO1,O=C1CCCO1,,,O=C1CCCO1,,,1,1,,,,,,,86.09,86.09,,,86.03677943,,,,,,,,,,,,,,,,,,,,,,,,,,,,,,,,,,,,,,,,,,,,,,,LiTFSI,O=S(=O)([N-]S(=O)(=O)C(F)(F)F)C(F)(F)F.[Li+],,,0.03647,286.9332984,,,,,,,,,,,,25,0.0010629,-2.973507593
,,1/27/2019,AMN,,,doi.org/10.1023/A:1022609407560,PC,O=C1OC(C)CO1,O=C1OC(C)CO1,,,O=C1OC(C)CO1,,,1,1,,,,,,,102.09,102.09,,,102.0316941,,,,,,,,,,,,,,,,,,,,,,,,,,,,,,,,,,,,,,,,,,,,,,,LiTFSI,O=S(=O)([N-]S(=O)(=O)C(F)(F)F)C(F)(F)F.[Li+],,,0.036602,286.9332984,,,,,,,,,,,,25,0.0007715,-3.11266407
,,1/27/2019,AMN,,,doi.org/10.1023/A:1022609407560,Glyme,COCCOC,COCCOC,,,C{[>]<OCC>[<]}OC,CH3,OCH3,1,1,,,,,,,90.12,90.12,,1,44.02238095,,,,,,,,,,,,,,,,,,,,,,,,,,,,,,,,,,,,,,,,,,,,,,,LiTFSI,O=S(=O)([N-]S(=O)(=O)C(F)(F)F)C(F)(F)F.[Li+],,,0.036853,286.9332984,,,,,,,,,,,,35,0.0003633,-3.439734602
,,1/27/2019,AMN,,,doi.org/10.1023/A:1022609407560,Diglyme,COCCOCCOC,COCCOCCOC,,,C{[>]<OCC>[<]}OC,CH3,OCH3,1,1,,,,,,,134.175,134.175,,2,44.02238095,,,,,,,,,,,,,,,,,,,,,,,,,,,,,,,,,,,,,,,,,,,,,,,LiTFSI,O=S(=O)([N-]S(=O)(=O)C(F)(F)F)C(F)(F)F.[Li+],,,0.03696,286.9332984,,,,,,,,,,,,25,0.000315,-3.501689446
,,1/27/2019,AMN,,,doi.org/10.1023/A:1022609407560,BUTY,O=C1CCCO1,O=C1CCCO1,,,O=C1CCCO1,,,1,1,,,,,,,86.09,86.09,,,86.03677943,,,,,,,,,,,,,,,,,,,,,,,,,,,,,,,,,,,,,,,,,,,,,,,LiClO4,[Li+].[O-][Cl+3]([O-])([O-])[O-],,,0.0377,105.9645157,,,,,,,,,,,,25,0.0085,-2.070581074
,,1/27/2019,AMN,,,doi.org/10.1023/A:1022609407560,Glyme,COCCOC,COCCOC,,,C{[>]<OCC>[<]}OC,CH3,OCH3,1,1,,,,,,,90.12,90.12,,1,44.02238095,,,,,,,,,,,,,,,,,,,,,,,,,,,,,,,,,,,,,,,,,,,,,,,LiTFSI,O=S(=O)([N-]S(=O)(=O)C(F)(F)F)C(F)(F)F.[Li+],,,0.0379,286.9332984,,,,,,,,,,,,25,0.007,-2.15490196
,,1/27/2019,AMN,,,doi.org/10.1023/A:1022609407560,Glyme,COCCOC,COCCOC,,,C{[>]<OCC>[<]}OC,CH3,OCH3,1,1,,,,,,,90.12,90.12,,1,44.02238095,,,,,,,,,,,,,,,,,,,,,,,,,,,,,,,,,,,,,,,,,,,,,,,LiClO4,[Li+].[O-][Cl+3]([O-])([O-])[O-],,,0.0381,105.9645157,,,,,,,,,,,,25,0.00181,-2.742321425
,,1/27/2019,AMN,,,doi.org/10.1023/A:1022609407560,Tetraglyme,COCCOCCOCCOCCOC,COCCOCCOCCOCCOC,,,C{[>]<OCC>[<]}OC,CH3,OCH3,1,1,,,,,,,222.28,222.28,,4,44.02238095,,,,,,,,,,,,,,,,,,,,,,,,,,,,,,,,,,,,,,,,,,,,,,,LiTFSI,O=S(=O)([N-]S(=O)(=O)C(F)(F)F)C(F)(F)F.[Li+],,,0.038421,286.9332984,,,,,,,,,,,,25,0.0001364,-3.86518563
,,1/27/2019,AMN,,,doi.org/10.1023/A:1022609407560,Glyme,COCCOC,COCCOC,,,C{[>]<OCC>[<]}OC,CH3,OCH3,1,1,,,,,,,90.12,90.12,,1,44.02238095,,,,,,,,,,,,,,,,,,,,,,,,,,,,,,,,,,,,,,,,,,,,,,,LiTFSI,O=S(=O)([N-]S(=O)(=O)C(F)(F)F)C(F)(F)F.[Li+],,,0.038585,286.9332984,,,,,,,,,,,,35,0.0003851,-3.414426481
,,1/27/2019,AMN,,,doi.org/10.1023/A:1022609407560,ACN,CC#N,CC#N,,,CC#N,,,1,1,,,,,,,41.05,41.05,,,41.0265491,,,,,,,,,,,,,,,,,,,,,,,,,,,,,,,,,,,,,,,,,,,,,,,LiClO4,[Li+].[O-][Cl+3]([O-])([O-])[O-],,,0.0396,105.9645157,,,,,,,,,,,,25,0.0304,-1.517126416
,,1/27/2019,AMN,,,doi.org/10.1023/A:1022609407560,TESA,O=S(N(CC)CC)(N(CC)CC)=O,O=S(N(CC)CC)(N(CC)CC)=O,,,O=S(N(CC)CC)(N(CC)CC)=O,,,1,1,,,,,,,208.32,208.32,,,208.1245489,,,,,,,,,,,,,,,,,,,,,,,,,,,,,,,,,,,,,,,,,,,,,,,LiClO4,[Li+].[O-][Cl+3]([O-])([O-])[O-],,,0.039743,105.9645157,,,,,,,,,,,,25,0.000223,-3.651695137
,,1/27/2019,AMN,,,doi.org/10.1023/A:1022609407560,PC,O=C1OC(C)CO1,O=C1OC(C)CO1,,,O=C1OC(C)CO1,,,1,1,,,,,,,102.09,102.09,,,102.0316941,,,,,,,,,,,,,,,,,,,,,,,,,,,,,,,,,,,,,,,,,,,,,,,LiTFSI,O=S(=O)([N-]S(=O)(=O)C(F)(F)F)C(F)(F)F.[Li+],,,0.039784,286.9332984,,,,,,,,,,,,25,0.0008313,-3.080242219
,,1/27/2019,AMN,,,doi.org/10.1023/A:1022609407560,TESA,O=S(N(CC)CC)(N(CC)CC)=O,O=S(N(CC)CC)(N(CC)CC)=O,,,O=S(N(CC)CC)(N(CC)CC)=O,,,1,1,,,,,,,208.32,208.32,,,208.1245489,,,,,,,,,,,,,,,,,,,,,,,,,,,,,,,,,,,,,,,,,,,,,,,LiTFSI,O=S(=O)([N-]S(=O)(=O)C(F)(F)F)C(F)(F)F.[Li+],,,0.0399,286.9332984,,,,,,,,,,,,25,0.000683,-3.165579296
,,1/27/2019,AMN,,,doi.org/10.1023/A:1022609407560,BUTY,O=C1CCCO1,O=C1CCCO1,,,O=C1CCCO1,,,1,1,,,,,,,86.09,86.09,,,86.03677943,,,,,,,,,,,,,,,,,,,,,,,,,,,,,,,,,,,,,,,,,,,,,,,LiTFSI,O=S(=O)([N-]S(=O)(=O)C(F)(F)F)C(F)(F)F.[Li+],,,0.0401,286.9332984,,,,,,,,,,,,25,0.00738,-2.131943638
,,1/27/2019,AMN,,,doi.org/10.1023/A:1022609407560,Glyme,COCCOC,COCCOC,,,C{[>]<OCC>[<]}OC,CH3,OCH3,1,1,,,,,,,90.12,90.12,,1,44.02238095,,,,,,,,,,,,,,,,,,,,,,,,,,,,,,,,,,,,,,,,,,,,,,,LiClO4,[Li+].[O-][Cl+3]([O-])([O-])[O-],,,0.0411,105.9645157,,,,,,,,,,,,25,0.00209,-2.679853714
,,1/27/2019,AMN,,,doi.org/10.1023/A:1022609407560,TESA,O=S(N(CC)CC)(N(CC)CC)=O,O=S(N(CC)CC)(N(CC)CC)=O,,,O=S(N(CC)CC)(N(CC)CC)=O,,,1,1,,,,,,,208.32,208.32,,,208.1245489,,,,,,,,,,,,,,,,,,,,,,,,,,,,,,,,,,,,,,,,,,,,,,,LiClO4,[Li+].[O-][Cl+3]([O-])([O-])[O-],,,0.0414,105.9645157,,,,,,,,,,,,25,0.000333,-3.477555766
,,1/27/2019,AMN,,,doi.org/10.1023/A:1022609407560,BUTY,O=C1CCCO1,O=C1CCCO1,,,O=C1CCCO1,,,1,1,,,,,,,86.09,86.09,,,86.03677943,,,,,,,,,,,,,,,,,,,,,,,,,,,,,,,,,,,,,,,,,,,,,,,LiClO4,[Li+].[O-][Cl+3]([O-])([O-])[O-],,,0.0416,105.9645157,,,,,,,,,,,,25,0.00902,-2.044793462
,,1/27/2019,AMN,,,doi.org/10.1023/A:1022609407560,Diglyme,COCCOCCOC,COCCOCCOC,,,C{[>]<OCC>[<]}OC,CH3,OCH3,1,1,,,,,,,134.175,134.175,,2,44.02238095,,,,,,,,,,,,,,,,,,,,,,,,,,,,,,,,,,,,,,,,,,,,,,,LiTFSI,O=S(=O)([N-]S(=O)(=O)C(F)(F)F)C(F)(F)F.[Li+],,,0.0417,286.9332984,,,,,,,,,,,,25,0.00362,-2.441291429
,,1/27/2019,AMN,,,doi.org/10.1023/A:1022609407560,ACN,CC#N,CC#N,,,CC#N,,,1,1,,,,,,,41.05,41.05,,,41.0265491,,,,,,,,,,,,,,,,,,,,,,,,,,,,,,,,,,,,,,,,,,,,,,,LiTFSI,O=S(=O)([N-]S(=O)(=O)C(F)(F)F)C(F)(F)F.[Li+],,,0.0423,286.9332984,,,,,,,,,,,,25,0.031,-1.508638306
,,1/27/2019,AMN,,,doi.org/10.1023/A:1022609407560,Tetraglyme,COCCOCCOCCOCCOC,COCCOCCOCCOCCOC,,,C{[>]<OCC>[<]}OC,CH3,OCH3,1,1,,,,,,,222.28,222.28,,4,44.02238095,,,,,,,,,,,,,,,,,,,,,,,,,,,,,,,,,,,,,,,,,,,,,,,LiTFSI,O=S(=O)([N-]S(=O)(=O)C(F)(F)F)C(F)(F)F.[Li+],,,0.0424,286.9332984,,,,,,,,,,,,25,0.000964,-3.015922966
,,1/27/2019,AMN,,,doi.org/10.1023/A:1022609407560,Glyme,COCCOC,COCCOC,,,C{[>]<OCC>[<]}OC,CH3,OCH3,1,1,,,,,,,90.12,90.12,,1,44.02238095,,,,,,,,,,,,,,,,,,,,,,,,,,,,,,,,,,,,,,,,,,,,,,,LiClO4,[Li+].[O-][Cl+3]([O-])([O-])[O-],,,0.0425,105.9645157,,,,,,,,,,,,25,0.00223,-2.651695137
,,1/27/2019,AMN,,,doi.org/10.1023/A:1022609407560,Triglyme,COCCOCCOCCOC,COCCOCCOCCOC,,,C{[>]<OCC>[<]}OC,CH3,OCH3,1,1,,,,,,,178.228,178.228,,3,44.02238095,,,,,,,,,,,,,,,,,,,,,,,,,,,,,,,,,,,,,,,,,,,,,,,LiTFSI,O=S(=O)([N-]S(=O)(=O)C(F)(F)F)C(F)(F)F.[Li+],,,0.042543,286.9332984,,,,,,,,,,,,25,0.0002169,-3.663740448
,,1/27/2019,AMN,,,doi.org/10.1023/A:1022609407560,Tetraglyme,COCCOCCOCCOCCOC,COCCOCCOCCOCCOC,,,C{[>]<OCC>[<]}OC,CH3,OCH3,1,1,,,,,,,222.28,222.28,,4,44.02238095,,,,,,,,,,,,,,,,,,,,,,,,,,,,,,,,,,,,,,,,,,,,,,,LiTFSI,O=S(=O)([N-]S(=O)(=O)C(F)(F)F)C(F)(F)F.[Li+],,,0.042814,286.9332984,,,,,,,,,,,,25,0.0001543,-3.811634074
,,1/27/2019,AMN,,,doi.org/10.1023/A:1022609407560,PC,O=C1OC(C)CO1,O=C1OC(C)CO1,,,O=C1OC(C)CO1,,,1,1,,,,,,,102.09,102.09,,,102.0316941,,,,,,,,,,,,,,,,,,,,,,,,,,,,,,,,,,,,,,,,,,,,,,,LiTFSI,O=S(=O)([N-]S(=O)(=O)C(F)(F)F)C(F)(F)F.[Li+],,,0.042855,286.9332984,,,,,,,,,,,,25,0.0008885,-3.051342568
,,1/27/2019,AMN,,,doi.org/10.1023/A:1022609407560,TESA,O=S(N(CC)CC)(N(CC)CC)=O,O=S(N(CC)CC)(N(CC)CC)=O,,,O=S(N(CC)CC)(N(CC)CC)=O,,,1,1,,,,,,,208.32,208.32,,,208.1245489,,,,,,,,,,,,,,,,,,,,,,,,,,,,,,,,,,,,,,,,,,,,,,,LiTFSI,O=S(=O)([N-]S(=O)(=O)C(F)(F)F)C(F)(F)F.[Li+],,,0.043257,286.9332984,,,,,,,,,,,,25,0.0003759,-3.424927674
,,1/27/2019,AMN,,,doi.org/10.1023/A:1022609407560,ACN,CC#N,CC#N,,,CC#N,,,1,1,,,,,,,41.05,41.05,,,41.0265491,,,,,,,,,,,,,,,,,,,,,,,,,,,,,,,,,,,,,,,,,,,,,,,LiClO4,[Li+].[O-][Cl+3]([O-])([O-])[O-],,,0.0434,105.9645157,,,,,,,,,,,,25,0.0313,-1.504455662
,,1/27/2019,AMN,,,doi.org/10.1023/A:1022609407560,Glyme,COCCOC,COCCOC,,,C{[>]<OCC>[<]}OC,CH3,OCH3,1,1,,,,,,,90.12,90.12,,1,44.02238095,,,,,,,,,,,,,,,,,,,,,,,,,,,,,,,,,,,,,,,,,,,,,,,LiClO4,[Li+].[O-][Cl+3]([O-])([O-])[O-],,,0.0437,105.9645157,,,,,,,,,,,,25,0.00238,-2.623423043
,,1/27/2019,AMN,,,doi.org/10.1023/A:1022609407560,Diglyme,COCCOCCOC,COCCOCCOC,,,C{[>]<OCC>[<]}OC,CH3,OCH3,1,1,,,,,,,134.175,134.175,,2,44.02238095,,,,,,,,,,,,,,,,,,,,,,,,,,,,,,,,,,,,,,,,,,,,,,,LiTFSI,O=S(=O)([N-]S(=O)(=O)C(F)(F)F)C(F)(F)F.[Li+],,,0.044124,286.9332984,,,,,,,,,,,,25,0.0003859,-3.413525221
,,1/27/2019,AMN,,,doi.org/10.1023/A:1022609407560,TESA,O=S(N(CC)CC)(N(CC)CC)=O,O=S(N(CC)CC)(N(CC)CC)=O,,,O=S(N(CC)CC)(N(CC)CC)=O,,,1,1,,,,,,,208.32,208.32,,,208.1245489,,,,,,,,,,,,,,,,,,,,,,,,,,,,,,,,,,,,,,,,,,,,,,,LiTFSI,O=S(=O)([N-]S(=O)(=O)C(F)(F)F)C(F)(F)F.[Li+],,,0.045471,286.9332984,,,,,,,,,,,,25,0.0003669,-3.435452288
,,1/27/2019,AMN,,,doi.org/10.1023/A:1022609407560,TESA,O=S(N(CC)CC)(N(CC)CC)=O,O=S(N(CC)CC)(N(CC)CC)=O,,,O=S(N(CC)CC)(N(CC)CC)=O,,,1,1,,,,,,,208.32,208.32,,,208.1245489,,,,,,,,,,,,,,,,,,,,,,,,,,,,,,,,,,,,,,,,,,,,,,,LiClO4,[Li+].[O-][Cl+3]([O-])([O-])[O-],,,0.045826,105.9645157,,,,,,,,,,,,25,0.0002543,-3.59465364
,,1/27/2019,AMN,,,doi.org/10.1023/A:1022609407560,Glyme,COCCOC,COCCOC,,,C{[>]<OCC>[<]}OC,CH3,OCH3,1,1,,,,,,,90.12,90.12,,1,44.02238095,,,,,,,,,,,,,,,,,,,,,,,,,,,,,,,,,,,,,,,,,,,,,,,LiTFSI,O=S(=O)([N-]S(=O)(=O)C(F)(F)F)C(F)(F)F.[Li+],,,0.0462,286.9332984,,,,,,,,,,,,25,0.00838,-2.076755981
,,1/27/2019,AMN,,,doi.org/10.1023/A:1022609407560,TESA,O=S(N(CC)CC)(N(CC)CC)=O,O=S(N(CC)CC)(N(CC)CC)=O,,,O=S(N(CC)CC)(N(CC)CC)=O,,,1,1,,,,,,,208.32,208.32,,,208.1245489,,,,,,,,,,,,,,,,,,,,,,,,,,,,,,,,,,,,,,,,,,,,,,,LiTFSI,O=S(=O)([N-]S(=O)(=O)C(F)(F)F)C(F)(F)F.[Li+],,,0.0471,286.9332984,,,,,,,,,,,,25,0.000734,-3.13430394
,,1/27/2019,AMN,,,doi.org/10.1023/A:1022609407560,ACN,CC#N,CC#N,,,CC#N,,,1,1,,,,,,,41.05,41.05,,,41.0265491,,,,,,,,,,,,,,,,,,,,,,,,,,,,,,,,,,,,,,,,,,,,,,,LiClO4,[Li+].[O-][Cl+3]([O-])([O-])[O-],,,0.0473,105.9645157,,,,,,,,,,,,25,0.0319,-1.496209317
,,1/27/2019,AMN,,,doi.org/10.1023/A:1022609407560,Tetraglyme,COCCOCCOCCOCCOC,COCCOCCOCCOCCOC,,,C{[>]<OCC>[<]}OC,CH3,OCH3,1,1,,,,,,,222.28,222.28,,4,44.02238095,,,,,,,,,,,,,,,,,,,,,,,,,,,,,,,,,,,,,,,,,,,,,,,LiTFSI,O=S(=O)([N-]S(=O)(=O)C(F)(F)F)C(F)(F)F.[Li+],,,0.047434,286.9332984,,,,,,,,,,,,25,0.0001741,-3.759201229
,,1/27/2019,AMN,,,doi.org/10.1023/A:1022609407560,TESA,O=S(N(CC)CC)(N(CC)CC)=O,O=S(N(CC)CC)(N(CC)CC)=O,,,O=S(N(CC)CC)(N(CC)CC)=O,,,1,1,,,,,,,208.32,208.32,,,208.1245489,,,,,,,,,,,,,,,,,,,,,,,,,,,,,,,,,,,,,,,,,,,,,,,LiClO4,[Li+].[O-][Cl+3]([O-])([O-])[O-],,,0.0476,105.9645157,,,,,,,,,,,,25,0.000317,-3.498940738
,,1/27/2019,AMN,,,doi.org/10.1023/A:1022609407560,Tetraglyme,COCCOCCOCCOCCOC,COCCOCCOCCOCCOC,,,C{[>]<OCC>[<]}OC,CH3,OCH3,1,1,,,,,,,222.28,222.28,,4,44.02238095,,,,,,,,,,,,,,,,,,,,,,,,,,,,,,,,,,,,,,,,,,,,,,,LiTFSI,O=S(=O)([N-]S(=O)(=O)C(F)(F)F)C(F)(F)F.[Li+],,,0.047718,286.9332984,,,,,,,,,,,,25,0.00018,-3.744727495
,,1/27/2019,AMN,,,doi.org/10.1023/A:1022609407560,BUTY,O=C1CCCO1,O=C1CCCO1,,,O=C1CCCO1,,,1,1,,,,,,,86.09,86.09,,,86.03677943,,,,,,,,,,,,,,,,,,,,,,,,,,,,,,,,,,,,,,,,,,,,,,,LiTFSI,O=S(=O)([N-]S(=O)(=O)C(F)(F)F)C(F)(F)F.[Li+],,,0.0479,286.9332984,,,,,,,,,,,,25,0.00809,-2.092051478
,,1/27/2019,AMN,,,doi.org/10.1023/A:1022609407560,ACN,CC#N,CC#N,,,CC#N,,,1,1,,,,,,,41.05,41.05,,,41.0265491,,,,,,,,,,,,,,,,,,,,,,,,,,,,,,,,,,,,,,,,,,,,,,,LiTFSI,O=S(=O)([N-]S(=O)(=O)C(F)(F)F)C(F)(F)F.[Li+],,,0.048,286.9332984,,,,,,,,,,,,25,0.0318,-1.49757288
,,1/27/2019,AMN,,,doi.org/10.1023/A:1022609407560,BUTY,O=C1CCCO1,O=C1CCCO1,,,O=C1CCCO1,,,1,1,,,,,,,86.09,86.09,,,86.03677943,,,,,,,,,,,,,,,,,,,,,,,,,,,,,,,,,,,,,,,,,,,,,,,LiClO4,[Li+].[O-][Cl+3]([O-])([O-])[O-],,,0.0493,105.9645157,,,,,,,,,,,,25,0.0097,-2.013228266
,,1/27/2019,AMN,,,doi.org/10.1023/A:1022609407560,Diglyme,COCCOCCOC,COCCOCCOC,,,C{[>]<OCC>[<]}OC,CH3,OCH3,1,1,,,,,,,134.175,134.175,,2,44.02238095,,,,,,,,,,,,,,,,,,,,,,,,,,,,,,,,,,,,,,,,,,,,,,,LiTFSI,O=S(=O)([N-]S(=O)(=O)C(F)(F)F)C(F)(F)F.[Li+],,,0.05035,286.9332984,,,,,,,,,,,,25,0.0004499,-3.346884007
,,1/27/2019,AMN,,,doi.org/10.1023/A:1022609407560,PC,O=C1OC(C)CO1,O=C1OC(C)CO1,,,O=C1OC(C)CO1,,,1,1,,,,,,,102.09,102.09,,,102.0316941,,,,,,,,,,,,,,,,,,,,,,,,,,,,,,,,,,,,,,,,,,,,,,,LiClO4,[Li+].[O-][Cl+3]([O-])([O-])[O-],,,0.0506,105.9645157,,,,,,,,,,,,25,0.00537,-2.270025714
,,1/27/2019,AMN,,,doi.org/10.1023/A:1022609407560,TESA,O=S(N(CC)CC)(N(CC)CC)=O,O=S(N(CC)CC)(N(CC)CC)=O,,,O=S(N(CC)CC)(N(CC)CC)=O,,,1,1,,,,,,,208.32,208.32,,,208.1245489,,,,,,,,,,,,,,,,,,,,,,,,,,,,,,,,,,,,,,,,,,,,,,,LiClO4,[Li+].[O-][Cl+3]([O-])([O-])[O-],,,0.0507,105.9645157,,,,,,,,,,,,25,0.000266,-3.575118363
,,1/27/2019,AMN,,,doi.org/10.1023/A:1022609407560,PC,O=C1OC(C)CO1,O=C1OC(C)CO1,,,O=C1OC(C)CO1,,,1,1,,,,,,,102.09,102.09,,,102.0316941,,,,,,,,,,,,,,,,,,,,,,,,,,,,,,,,,,,,,,,,,,,,,,,LiTFSI,O=S(=O)([N-]S(=O)(=O)C(F)(F)F)C(F)(F)F.[Li+],,,0.0507,286.9332984,,,,,,,,,,,,25,0.0048,-2.318758763
,,1/27/2019,AMN,,,doi.org/10.1023/A:1022609407560,ACN,CC#N,CC#N,,,CC#N,,,1,1,,,,,,,41.05,41.05,,,41.0265491,,,,,,,,,,,,,,,,,,,,,,,,,,,,,,,,,,,,,,,,,,,,,,,LiClO4,[Li+].[O-][Cl+3]([O-])([O-])[O-],,,0.051,105.9645157,,,,,,,,,,,,25,0.0328,-1.484126156
,,1/27/2019,AMN,,,doi.org/10.1023/A:1022609407560,Diglyme,COCCOCCOC,COCCOCCOC,,,C{[>]<OCC>[<]}OC,CH3,OCH3,1,1,,,,,,,134.175,134.175,,2,44.02238095,,,,,,,,,,,,,,,,,,,,,,,,,,,,,,,,,,,,,,,,,,,,,,,LiTFSI,O=S(=O)([N-]S(=O)(=O)C(F)(F)F)C(F)(F)F.[Li+],,,0.051,286.9332984,,,,,,,,,,,,25,0.00443,-2.353596274
,,1/27/2019,AMN,,,doi.org/10.1023/A:1022609407560,Glyme,COCCOC,COCCOC,,,C{[>]<OCC>[<]}OC,CH3,OCH3,1,1,,,,,,,90.12,90.12,,1,44.02238095,,,,,,,,,,,,,,,,,,,,,,,,,,,,,,,,,,,,,,,,,,,,,,,LiTFSI,O=S(=O)([N-]S(=O)(=O)C(F)(F)F)C(F)(F)F.[Li+],,,0.0514,286.9332984,,,,,,,,,,,,35,0.00933,-2.030118356
,,1/27/2019,AMN,,,doi.org/10.1023/A:1022609407560,ACN,CC#N,CC#N,,,CC#N,,,1,1,,,,,,,41.05,41.05,,,41.0265491,,,,,,,,,,,,,,,,,,,,,,,,,,,,,,,,,,,,,,,,,,,,,,,LiTFSI,O=S(=O)([N-]S(=O)(=O)C(F)(F)F)C(F)(F)F.[Li+],,,0.0516,286.9332984,,,,,,,,,,,,25,0.0042681,-2.369765414
,,1/27/2019,AMN,,,doi.org/10.1023/A:1022609407560,TESA,O=S(N(CC)CC)(N(CC)CC)=O,O=S(N(CC)CC)(N(CC)CC)=O,,,O=S(N(CC)CC)(N(CC)CC)=O,,,1,1,,,,,,,208.32,208.32,,,208.1245489,,,,,,,,,,,,,,,,,,,,,,,,,,,,,,,,,,,,,,,,,,,,,,,LiClO4,[Li+].[O-][Cl+3]([O-])([O-])[O-],,,0.0531,105.9645157,,,,,,,,,,,,25,0.000315,-3.501689446
,,1/27/2019,AMN,,,doi.org/10.1023/A:1022609407560,ACN,CC#N,CC#N,,,CC#N,,,1,1,,,,,,,41.05,41.05,,,41.0265491,,,,,,,,,,,,,,,,,,,,,,,,,,,,,,,,,,,,,,,,,,,,,,,LiTFSI,O=S(=O)([N-]S(=O)(=O)C(F)(F)F)C(F)(F)F.[Li+],,,0.0537,286.9332984,,,,,,,,,,,,25,0.0322,-1.492144128
,,1/27/2019,AMN,,,doi.org/10.1023/A:1022609407560,Tetraglyme,COCCOCCOCCOCCOC,COCCOCCOCCOCCOC,,,C{[>]<OCC>[<]}OC,CH3,OCH3,1,1,,,,,,,222.28,222.28,,4,44.02238095,,,,,,,,,,,,,,,,,,,,,,,,,,,,,,,,,,,,,,,,,,,,,,,LiTFSI,O=S(=O)([N-]S(=O)(=O)C(F)(F)F)C(F)(F)F.[Li+],,,0.0537,286.9332984,,,,,,,,,,,,25,0.00123,-2.910094889
,,1/27/2019,AMN,,,doi.org/10.1023/A:1022609407560,BUTY,O=C1CCCO1,O=C1CCCO1,,,O=C1CCCO1,,,1,1,,,,,,,86.09,86.09,,,86.03677943,,,,,,,,,,,,,,,,,,,,,,,,,,,,,,,,,,,,,,,,,,,,,,,LiTFSI,O=S(=O)([N-]S(=O)(=O)C(F)(F)F)C(F)(F)F.[Li+],,,0.0538,286.9332984,,,,,,,,,,,,25,0.00841,-2.075204004
,,1/27/2019,AMN,,,doi.org/10.1023/A:1022609407560,Glyme,COCCOC,COCCOC,,,C{[>]<OCC>[<]}OC,CH3,OCH3,1,1,,,,,,,90.12,90.12,,1,44.02238095,,,,,,,,,,,,,,,,,,,,,,,,,,,,,,,,,,,,,,,,,,,,,,,LiTFSI,O=S(=O)([N-]S(=O)(=O)C(F)(F)F)C(F)(F)F.[Li+],,,0.0538,286.9332984,,,,,,,,,,,,25,0.00954,-2.020451625
,,1/27/2019,AMN,,,doi.org/10.1023/A:1022609407560,Triglyme,COCCOCCOCCOC,COCCOCCOCCOC,,,C{[>]<OCC>[<]}OC,CH3,OCH3,1,1,,,,,,,178.228,178.228,,3,44.02238095,,,,,,,,,,,,,,,,,,,,,,,,,,,,,,,,,,,,,,,,,,,,,,,LiTFSI,O=S(=O)([N-]S(=O)(=O)C(F)(F)F)C(F)(F)F.[Li+],,,0.053905,286.9332984,,,,,,,,,,,,25,0.0002855,-3.544393887
,,1/27/2019,AMN,,,doi.org/10.1023/A:1022609407560,Tetraglyme,COCCOCCOCCOCCOC,COCCOCCOCCOCCOC,,,C{[>]<OCC>[<]}OC,CH3,OCH3,1,1,,,,,,,222.28,222.28,,4,44.02238095,,,,,,,,,,,,,,,,,,,,,,,,,,,,,,,,,,,,,,,,,,,,,,,LiTFSI,O=S(=O)([N-]S(=O)(=O)C(F)(F)F)C(F)(F)F.[Li+],,,0.054327,286.9332984,,,,,,,,,,,,25,0.000202,-3.694648631
,,1/27/2019,AMN,,,doi.org/10.1023/A:1022609407560,ACN,CC#N,CC#N,,,CC#N,,,1,1,,,,,,,41.05,41.05,,,41.0265491,,,,,,,,,,,,,,,,,,,,,,,,,,,,,,,,,,,,,,,,,,,,,,,LiClO4,[Li+].[O-][Cl+3]([O-])([O-])[O-],,,0.0545,105.9645157,,,,,,,,,,,,25,0.0323,-1.490797478
,,1/27/2019,AMN,,,doi.org/10.1023/A:1022609407560,TESA,O=S(N(CC)CC)(N(CC)CC)=O,O=S(N(CC)CC)(N(CC)CC)=O,,,O=S(N(CC)CC)(N(CC)CC)=O,,,1,1,,,,,,,208.32,208.32,,,208.1245489,,,,,,,,,,,,,,,,,,,,,,,,,,,,,,,,,,,,,,,,,,,,,,,LiClO4,[Li+].[O-][Cl+3]([O-])([O-])[O-],,,0.054981,105.9645157,,,,,,,,,,,,25,0.0002701,-3.568475416
,,1/27/2019,AMN,,,doi.org/10.1023/A:1022609407560,Diglyme,COCCOCCOC,COCCOCCOC,,,C{[>]<OCC>[<]}OC,CH3,OCH3,1,1,,,,,,,134.175,134.175,,2,44.02238095,,,,,,,,,,,,,,,,,,,,,,,,,,,,,,,,,,,,,,,,,,,,,,,LiTFSI,O=S(=O)([N-]S(=O)(=O)C(F)(F)F)C(F)(F)F.[Li+],,,0.055852,286.9332984,,,,,,,,,,,,25,0.0005076,-3.294478387
,,1/27/2019,AMN,,,doi.org/10.1023/A:1022609407560,BUTY,O=C1CCCO1,O=C1CCCO1,,,O=C1CCCO1,,,1,1,,,,,,,86.09,86.09,,,86.03677943,,,,,,,,,,,,,,,,,,,,,,,,,,,,,,,,,,,,,,,,,,,,,,,LiClO4,[Li+].[O-][Cl+3]([O-])([O-])[O-],,,0.0573,105.9645157,,,,,,,,,,,,25,0.0101,-1.995678626
,,1/27/2019,AMN,,,doi.org/10.1023/A:1022609407560,Diglyme,COCCOCCOC,COCCOCCOC,,,C{[>]<OCC>[<]}OC,CH3,OCH3,1,1,,,,,,,134.175,134.175,,2,44.02238095,,,,,,,,,,,,,,,,,,,,,,,,,,,,,,,,,,,,,,,,,,,,,,,LiTFSI,O=S(=O)([N-]S(=O)(=O)C(F)(F)F)C(F)(F)F.[Li+],,,0.0575,286.9332984,,,,,,,,,,,,25,0.00495,-2.305394801
,,1/27/2019,AMN,,,doi.org/10.1023/A:1022609407560,BUTY,O=C1CCCO1,O=C1CCCO1,,,O=C1CCCO1,,,1,1,,,,,,,86.09,86.09,,,86.03677943,,,,,,,,,,,,,,,,,,,,,,,,,,,,,,,,,,,,,,,,,,,,,,,LiTFSI,O=S(=O)([N-]S(=O)(=O)C(F)(F)F)C(F)(F)F.[Li+],,,0.057841,286.9332984,,,,,,,,,,,,25,0.001593,-2.797784224
,,1/27/2019,AMN,,,doi.org/10.1023/A:1022609407560,Glyme,COCCOC,COCCOC,,,C{[>]<OCC>[<]}OC,CH3,OCH3,1,1,,,,,,,90.12,90.12,,1,44.02238095,,,,,,,,,,,,,,,,,,,,,,,,,,,,,,,,,,,,,,,,,,,,,,,LiTFSI,O=S(=O)([N-]S(=O)(=O)C(F)(F)F)C(F)(F)F.[Li+],,,0.0581,286.9332984,,,,,,,,,,,,25,0.0104,-1.982966661
,,1/27/2019,AMN,,,doi.org/10.1023/A:1022609407560,Tetraglyme,COCCOCCOCCOCCOC,COCCOCCOCCOCCOC,,,C{[>]<OCC>[<]}OC,CH3,OCH3,1,1,,,,,,,222.28,222.28,,4,44.02238095,,,,,,,,,,,,,,,,,,,,,,,,,,,,,,,,,,,,,,,,,,,,,,,LiTFSI,O=S(=O)([N-]S(=O)(=O)C(F)(F)F)C(F)(F)F.[Li+],,,0.058642,286.9332984,,,,,,,,,,,,25,0.0002258,-3.646276062
,,1/27/2019,AMN,,,doi.org/10.1023/A:1022609407560,ACN,CC#N,CC#N,,,CC#N,,,1,1,,,,,,,41.05,41.05,,,41.0265491,,,,,,,,,,,,,,,,,,,,,,,,,,,,,,,,,,,,,,,,,,,,,,,LiTFSI,O=S(=O)([N-]S(=O)(=O)C(F)(F)F)C(F)(F)F.[Li+],,,0.05993,286.9332984,,,,,,,,,,,,25,0.0048341,-2.31568437
,,1/27/2019,AMN,,,doi.org/10.1023/A:1022609407560,Glyme,COCCOC,COCCOC,,,C{[>]<OCC>[<]}OC,CH3,OCH3,1,1,,,,,,,90.12,90.12,,1,44.02238095,,,,,,,,,,,,,,,,,,,,,,,,,,,,,,,,,,,,,,,,,,,,,,,LiTFSI,O=S(=O)([N-]S(=O)(=O)C(F)(F)F)C(F)(F)F.[Li+],,,0.060298,286.9332984,,,,,,,,,,,,35,0.0006968,-3.156891858
,,1/27/2019,AMN,,,doi.org/10.1023/A:1022609407560,TESA,O=S(N(CC)CC)(N(CC)CC)=O,O=S(N(CC)CC)(N(CC)CC)=O,,,O=S(N(CC)CC)(N(CC)CC)=O,,,1,1,,,,,,,208.32,208.32,,,208.1245489,,,,,,,,,,,,,,,,,,,,,,,,,,,,,,,,,,,,,,,,,,,,,,,LiClO4,[Li+].[O-][Cl+3]([O-])([O-])[O-],,,0.0604,105.9645157,,,,,,,,,,,,25,0.000347,-3.459670525
,,1/27/2019,AMN,,,doi.org/10.1023/A:1022609407560,Tetraglyme,COCCOCCOCCOCCOC,COCCOCCOCCOCCOC,,,C{[>]<OCC>[<]}OC,CH3,OCH3,1,1,,,,,,,222.28,222.28,,4,44.02238095,,,,,,,,,,,,,,,,,,,,,,,,,,,,,,,,,,,,,,,,,,,,,,,LiTFSI,O=S(=O)([N-]S(=O)(=O)C(F)(F)F)C(F)(F)F.[Li+],,,0.0611,286.9332984,,,,,,,,,,,,25,0.00139,-2.8569852
,,1/27/2019,AMN,,,doi.org/10.1023/A:1022609407560,Diglyme,COCCOCCOC,COCCOCCOC,,,C{[>]<OCC>[<]}OC,CH3,OCH3,1,1,,,,,,,134.175,134.175,,2,44.02238095,,,,,,,,,,,,,,,,,,,,,,,,,,,,,,,,,,,,,,,,,,,,,,,LiTFSI,O=S(=O)([N-]S(=O)(=O)C(F)(F)F)C(F)(F)F.[Li+],,,0.063,286.9332984,,,,,,,,,,,,25,0.00529,-2.276544328
,,1/27/2019,AMN,,,doi.org/10.1023/A:1022609407560,Triglyme,COCCOCCOCCOC,COCCOCCOCCOC,,,C{[>]<OCC>[<]}OC,CH3,OCH3,1,1,,,,,,,178.228,178.228,,3,44.02238095,,,,,,,,,,,,,,,,,,,,,,,,,,,,,,,,,,,,,,,,,,,,,,,LiTFSI,O=S(=O)([N-]S(=O)(=O)C(F)(F)F)C(F)(F)F.[Li+],,,0.063093,286.9332984,,,,,,,,,,,,25,0.0003432,-3.464452721
,,1/27/2019,AMN,,,doi.org/10.1023/A:1022609407560,Diglyme,COCCOCCOC,COCCOCCOC,,,C{[>]<OCC>[<]}OC,CH3,OCH3,1,1,,,,,,,134.175,134.175,,2,44.02238095,,,,,,,,,,,,,,,,,,,,,,,,,,,,,,,,,,,,,,,,,,,,,,,LiTFSI,O=S(=O)([N-]S(=O)(=O)C(F)(F)F)C(F)(F)F.[Li+],,,0.063115,286.9332984,,,,,,,,,,,,25,0.0005863,-3.231880106
,,1/27/2019,AMN,,,doi.org/10.1023/A:1022609407560,Tetraglyme,COCCOCCOCCOCCOC,COCCOCCOCCOCCOC,,,C{[>]<OCC>[<]}OC,CH3,OCH3,1,1,,,,,,,222.28,222.28,,4,44.02238095,,,,,,,,,,,,,,,,,,,,,,,,,,,,,,,,,,,,,,,,,,,,,,,LiTFSI,O=S(=O)([N-]S(=O)(=O)C(F)(F)F)C(F)(F)F.[Li+],,,0.064096,286.9332984,,,,,,,,,,,,25,0.0002451,-3.610656689
,,1/27/2019,AMN,,,doi.org/10.1023/A:1022609407560,TESA,O=S(N(CC)CC)(N(CC)CC)=O,O=S(N(CC)CC)(N(CC)CC)=O,,,O=S(N(CC)CC)(N(CC)CC)=O,,,1,1,,,,,,,208.32,208.32,,,208.1245489,,,,,,,,,,,,,,,,,,,,,,,,,,,,,,,,,,,,,,,,,,,,,,,LiTFSI,O=S(=O)([N-]S(=O)(=O)C(F)(F)F)C(F)(F)F.[Li+],,,0.0645,286.9332984,,,,,,,,,,,,25,0.000761,-3.118615343
,,1/27/2019,AMN,,,doi.org/10.1023/A:1022609407560,BUTY,O=C1CCCO1,O=C1CCCO1,,,O=C1CCCO1,,,1,1,,,,,,,86.09,86.09,,,86.03677943,,,,,,,,,,,,,,,,,,,,,,,,,,,,,,,,,,,,,,,,,,,,,,,LiClO4,[Li+].[O-][Cl+3]([O-])([O-])[O-],,,0.0646,105.9645157,,,,,,,,,,,,25,0.0105,-1.978810701
,,1/27/2019,AMN,,,doi.org/10.1023/A:1022609407560,PC,O=C1OC(C)CO1,O=C1OC(C)CO1,,,O=C1OC(C)CO1,,,1,1,,,,,,,102.09,102.09,,,102.0316941,,,,,,,,,,,,,,,,,,,,,,,,,,,,,,,,,,,,,,,,,,,,,,,LiTFSI,O=S(=O)([N-]S(=O)(=O)C(F)(F)F)C(F)(F)F.[Li+],,,0.064818,286.9332984,,,,,,,,,,,,25,0.0013007,-2.88582286
