Repository: zjurillpolymer/SPE_prediction

# SPE Prediction

Polymer electrolyte conductivity prediction using graph neural networks.

## Data

Data from [ChemPropPred](https://github.com/learningmatter-mit/Chem-prop-pred) — polymer electrolyte conductivity measurements including SMILES, conductivity (log S/cm), molecular weight, salt concentration, and temperature.

- `data/clean_train_data.csv` — cleaned training data
- `data/PolymerElectrolyteData.csv` — full raw dataset
- `data/PolyInfo_8salts.csv` / `data/polyinfo_5salts_4conc.csv` — PolyInfo polymer database with salt additives

File: data/PolymerElectrolyteData.csv (part 86 of 154)
Notes,Compound Notebook Name,Date Copied to Master Database,Data Recorded By,Seshadri Group,Oyaizu Group,DOI,Solvent 1 (S1),S1 SMILES,S1 SMILES 1,S1 SMILES 2,S1 SMILES 3,S1 Big SMILES,S1 End Group 1,S1 End Group 2,S1 Mol %,S1 Weight %,S1 SMILES 1 Mol %,S1 SMILES 2 Mol %,S1 SMILES 3 Mol %,S1 Molar Ratio,S1 Weight Ratio,S1 Mw,S1 Mn,S1 Mn or Mw,S1 Mw/Mn,S1 DOP,S1 Molar Mass (g/mol),S1 Type,S1 Block Mol Weight,Solvent 2 (S2),S2 SMILES,S2 SMILES 1,S2 SMILES 2,S2 Mol %,S2 Weight %,S2 SMILES 1 Mol %,S2 SMILES 2 Mol %,S2 Molar Ratio,S2 Weight Ratio,S2 Mw,S2 Mn,S2 Mn or Mw,S2 Mw/Mn,S2 DOP,S2 Molar Mass (g/mol),S2 Type,Solvent 3 (S3),S3 SMILES,S3 SMILES 1,S3 Mol %,S3 Weight %,S3 Molar Ratio,S3 Weight Ratio,S3 Mw,S3 Mn,S3 Mn or Mw,S3 Mw/Mn,S3 DOP,S3 Molar Mass (g/mol),S3 Type,Solvent 4 (S4),S4 SMILES,S4 Mol %,S4 Weight %,S4 Molar Ratio,S4 Weight Ratio,S4 Mw,S4 Mn,S4 Mn or Mw,S4 Mw/Mn,S4 DOP,S4 Molar Mass (g/mol),S4 Type,Salt 1,Salt1 SMILES,Salt1 Mol %,Salt1 Weight %,Salt1 Molality (mol salt/kg polymer),Salt1 Molar Mass (g/mol),Salt 2,Salt2 SMILES,Salt2 Mol %,Salt2 Weight %,Salt2 Molality (mol salt/kg polymer),Salt2 Molar Mass (g/mol),Inorganic Material 1 (IM1),IM1 Weight %,IM1 Particle Size (nm),Tg (oC),Heating Rate (K/min),Temperature (oC),Conductivity (S/cm),log Conductivity (S/cm)
,,1/27/2019,AMN,,,doi.org/10.1023/A:1022609407560,PC,O=C1OC(C)CO1,O=C1OC(C)CO1,,,O=C1OC(C)CO1,,,1,1,,,,,,,102.09,102.09,,,102.0316941,,,,,,,,,,,,,,,,,,,,,,,,,,,,,,,,,,,,,,,,,,,,,,,LiClO4,[Li+].[O-][Cl+3]([O-])([O-])[O-],,,0.0654,105.9645157,,,,,,,,,,,,25,0.00545,-2.263603498
,,1/27/2019,AMN,,,doi.org/10.1023/A:1022609407560,PC,O=C1OC(C)CO1,O=C1OC(C)CO1,,,O=C1OC(C)CO1,,,1,1,,,,,,,102.09,102.09,,,102.0316941,,,,,,,,,,,,,,,,,,,,,,,,,,,,,,,,,,,,,,,,,,,,,,,LiTFSI,O=S(=O)([N-]S(=O)(=O)C(F)(F)F)C(F)(F)F.[Li+],,,0.0657,286.9332984,,,,,,,,,,,,25,0.00499,-2.301899454
,,1/27/2019,AMN,,,doi.org/10.1023/A:1022609407560,Glyme,COCCOC,COCCOC,,,C{[>]<OCC>[<]}OC,CH3,OCH3,1,1,,,,,,,90.12,90.12,,1,44.02238095,,,,,,,,,,,,,,,,,,,,,,,,,,,,,,,,,,,,,,,,,,,,,,,LiTFSI,O=S(=O)([N-]S(=O)(=O)C(F)(F)F)C(F)(F)F.[Li+],,,0.0669,286.9332984,,,,,,,,,,,,25,0.0113,-1.946921557
,,1/27/2019,AMN,,,doi.org/10.1023/A:1022609407560,TESA,O=S(N(CC)CC)(N(CC)CC)=O,O=S(N(CC)CC)(N(CC)CC)=O,,,O=S(N(CC)CC)(N(CC)CC)=O,,,1,1,,,,,,,208.32,208.32,,,208.1245489,,,,,,,,,,,,,,,,,,,,,,,,,,,,,,,,,,,,,,,,,,,,,,,LiClO4,[Li+].[O-][Cl+3]([O-])([O-])[O-],,,0.0671,105.9645157,,,,,,,,,,,,25,0.000316,-3.500312917
,,1/27/2019,AMN,,,doi.org/10.1023/A:1022609407560,Tetraglyme,COCCOCCOCCOCCOC,COCCOCCOCCOCCOC,,,C{[>]<OCC>[<]}OC,CH3,OCH3,1,1,,,,,,,222.28,222.28,,4,44.02238095,,,,,,,,,,,,,,,,,,,,,,,,,,,,,,,,,,,,,,,,,,,,,,,LiTFSI,O=S(=O)([N-]S(=O)(=O)C(F)(F)F)C(F)(F)F.[Li+],,,0.0675,286.9332984,,,,,,,,,,,,25,0.00148,-2.829738285
,,1/27/2019,AMN,,,doi.org/10.1023/A:1022609407560,Triglyme,COCCOCCOCCOC,COCCOCCOCCOC,,,C{[>]<OCC>[<]}OC,CH3,OCH3,1,1,,,,,,,178.228,178.228,,3,44.02238095,,,,,,,,,,,,,,,,,,,,,,,,,,,,,,,,,,,,,,,,,,,,,,,LiTFSI,O=S(=O)([N-]S(=O)(=O)C(F)(F)F)C(F)(F)F.[Li+],,,0.0681,286.9332984,,,,,,,,,,,,25,0.00248,-2.605548319
,,1/27/2019,AMN,,,doi.org/10.1023/A:1022609407560,Diglyme,COCCOCCOC,COCCOCCOC,,,C{[>]<OCC>[<]}OC,CH3,OCH3,1,1,,,,,,,134.175,134.175,,2,44.02238095,,,,,,,,,,,,,,,,,,,,,,,,,,,,,,,,,,,,,,,,,,,,,,,LiTFSI,O=S(=O)([N-]S(=O)(=O)C(F)(F)F)C(F)(F)F.[Li+],,,0.0685,286.9332984,,,,,,,,,,,,25,0.00574,-2.241088108
,,1/27/2019,AMN,,,doi.org/10.1023/A:1022609407560,Diglyme,COCCOCCOC,COCCOCCOC,,,C{[>]<OCC>[<]}OC,CH3,OCH3,1,1,,,,,,,134.175,134.175,,2,44.02238095,,,,,,,,,,,,,,,,,,,,,,,,,,,,,,,,,,,,,,,,,,,,,,,LiTFSI,O=S(=O)([N-]S(=O)(=O)C(F)(F)F)C(F)(F)F.[Li+],,,0.0694,286.9332984,,,,,,,,,,,,25,0.0006553,-3.183559832
,,1/27/2019,AMN,,,doi.org/10.1023/A:1022609407560,ACN,CC#N,CC#N,,,CC#N,,,1,1,,,,,,,41.05,41.05,,,41.0265491,,,,,,,,,,,,,,,,,,,,,,,,,,,,,,,,,,,,,,,,,,,,,,,LiTFSI,O=S(=O)([N-]S(=O)(=O)C(F)(F)F)C(F)(F)F.[Li+],,,0.0704,286.9332984,,,,,,,,,,,,25,0.0315,-1.501689446
,,1/27/2019,AMN,,,doi.org/10.1023/A:1022609407560,BUTY,O=C1CCCO1,O=C1CCCO1,,,O=C1CCCO1,,,1,1,,,,,,,86.09,86.09,,,86.03677943,,,,,,,,,,,,,,,,,,,,,,,,,,,,,,,,,,,,,,,,,,,,,,,LiClO4,[Li+].[O-][Cl+3]([O-])([O-])[O-],,,0.0721,105.9645157,,,,,,,,,,,,25,0.0106,-1.974694135
,,1/27/2019,AMN,,,doi.org/10.1023/A:1022609407560,Glyme,COCCOC,COCCOC,,,C{[>]<OCC>[<]}OC,CH3,OCH3,1,1,,,,,,,90.12,90.12,,1,44.02238095,,,,,,,,,,,,,,,,,,,,,,,,,,,,,,,,,,,,,,,,,,,,,,,LiTFSI,O=S(=O)([N-]S(=O)(=O)C(F)(F)F)C(F)(F)F.[Li+],,,0.0724,286.9332984,,,,,,,,,,,,35,0.0126,-1.899629455
,,1/27/2019,AMN,,,doi.org/10.1023/A:1022609407560,Tetraglyme,COCCOCCOCCOCCOC,COCCOCCOCCOCCOC,,,C{[>]<OCC>[<]}OC,CH3,OCH3,1,1,,,,,,,222.28,222.28,,4,44.02238095,,,,,,,,,,,,,,,,,,,,,,,,,,,,,,,,,,,,,,,,,,,,,,,LiTFSI,O=S(=O)([N-]S(=O)(=O)C(F)(F)F)C(F)(F)F.[Li+],,,0.073107,286.9332984,,,,,,,,,,,,25,0.0002853,-3.544698228
,,1/27/2019,AMN,,,doi.org/10.1023/A:1022609407560,Glyme,COCCOC,COCCOC,,,C{[>]<OCC>[<]}OC,CH3,OCH3,1,1,,,,,,,90.12,90.12,,1,44.02238095,,,,,,,,,,,,,,,,,,,,,,,,,,,,,,,,,,,,,,,,,,,,,,,LiTFSI,O=S(=O)([N-]S(=O)(=O)C(F)(F)F)C(F)(F)F.[Li+],,,0.0735,286.9332984,,,,,,,,,,,,25,0.012,-1.920818754
,,1/27/2019,AMN,,,doi.org/10.1023/A:1022609407560,ACN,CC#N,CC#N,,,CC#N,,,1,1,,,,,,,41.05,41.05,,,41.0265491,,,,,,,,,,,,,,,,,,,,,,,,,,,,,,,,,,,,,,,,,,,,,,,LiTFSI,O=S(=O)([N-]S(=O)(=O)C(F)(F)F)C(F)(F)F.[Li+],,,0.07389,286.9332984,,,,,,,,,,,,25,0.0057524,-2.240150922
,,1/27/2019,AMN,,,doi.org/10.1023/A:1022609407560,PC,O=C1OC(C)CO1,O=C1OC(C)CO1,,,O=C1OC(C)CO1,,,1,1,,,,,,,102.09,102.09,,,102.0316941,,,,,,,,,,,,,,,,,,,,,,,,,,,,,,,,,,,,,,,,,,,,,,,LiClO4,[Li+].[O-][Cl+3]([O-])([O-])[O-],,,0.074,105.9645157,,,,,,,,,,,,25,0.00538,-2.269217724
,,1/27/2019,AMN,,,doi.org/10.1023/A:1022609407560,TESA,O=S(N(CC)CC)(N(CC)CC)=O,O=S(N(CC)CC)(N(CC)CC)=O,,,O=S(N(CC)CC)(N(CC)CC)=O,,,1,1,,,,,,,208.32,208.32,,,208.1245489,,,,,,,,,,,,,,,,,,,,,,,,,,,,,,,,,,,,,,,,,,,,,,,LiClO4,[Li+].[O-][Cl+3]([O-])([O-])[O-],,,0.074,105.9645157,,,,,,,,,,,,25,0.000316,-3.500312917
,,1/27/2019,AMN,,,doi.org/10.1023/A:1022609407560,Diglyme,COCCOCCOC,COCCOCCOC,,,C{[>]<OCC>[<]}OC,CH3,OCH3,1,1,,,,,,,134.175,134.175,,2,44.02238095,,,,,,,,,,,,,,,,,,,,,,,,,,,,,,,,,,,,,,,,,,,,,,,LiTFSI,O=S(=O)([N-]S(=O)(=O)C(F)(F)F)C(F)(F)F.[Li+],,,0.0743,286.9332984,,,,,,,,,,,,25,0.00611,-2.21395879
,,1/27/2019,AMN,,,doi.org/10.1023/A:1022609407560,BUTY,O=C1CCCO1,O=C1CCCO1,,,O=C1CCCO1,,,1,1,,,,,,,86.09,86.09,,,86.03677943,,,,,,,,,,,,,,,,,,,,,,,,,,,,,,,,,,,,,,,,,,,,,,,LiTFSI,O=S(=O)([N-]S(=O)(=O)C(F)(F)F)C(F)(F)F.[Li+],,,0.0746,286.9332984,,,,,,,,,,,,25,0.00909,-2.041436117
,,1/27/2019,AMN,,,doi.org/10.1023/A:1022609407560,TESA,O=S(N(CC)CC)(N(CC)CC)=O,O=S(N(CC)CC)(N(CC)CC)=O,,,O=S(N(CC)CC)(N(CC)CC)=O,,,1,1,,,,,,,208.32,208.32,,,208.1245489,,,,,,,,,,,,,,,,,,,,,,,,,,,,,,,,,,,,,,,,,,,,,,,LiTFSI,O=S(=O)([N-]S(=O)(=O)C(F)(F)F)C(F)(F)F.[Li+],,,0.074913,286.9332984,,,,,,,,,,,,25,0.0005455,-3.263205245
,,1/27/2019,AMN,,,doi.org/10.1023/A:1022609407560,TESA,O=S(N(CC)CC)(N(CC)CC)=O,O=S(N(CC)CC)(N(CC)CC)=O,,,O=S(N(CC)CC)(N(CC)CC)=O,,,1,1,,,,,,,208.32,208.32,,,208.1245489,,,,,,,,,,,,,,,,,,,,,,,,,,,,,,,,,,,,,,,,,,,,,,,LiClO4,[Li+].[O-][Cl+3]([O-])([O-])[O-],,,0.074985,105.9645157,,,,,,,,,,,,25,0.000315,-3.501689446
,,1/27/2019,AMN,,,doi.org/10.1023/A:1022609407560,Tetraglyme,COCCOCCOCCOCCOC,COCCOCCOCCOCCOC,,,C{[>]<OCC>[<]}OC,CH3,OCH3,1,1,,,,,,,222.28,222.28,,4,44.02238095,,,,,,,,,,,,,,,,,,,,,,,,,,,,,,,,,,,,,,,,,,,,,,,LiTFSI,O=S(=O)([N-]S(=O)(=O)C(F)(F)F)C(F)(F)F.[Li+],,,0.075,286.9332984,,,,,,,,,,,,25,0.00163,-2.787812396
,,1/27/2019,AMN,,,doi.org/10.1023/A:1022609407560,Triglyme,COCCOCCOCCOC,COCCOCCOCCOC,,,C{[>]<OCC>[<]}OC,CH3,OCH3,1,1,,,,,,,178.228,178.228,,3,44.02238095,,,,,,,,,,,,,,,,,,,,,,,,,,,,,,,,,,,,,,,,,,,,,,,LiTFSI,O=S(=O)([N-]S(=O)(=O)C(F)(F)F)C(F)(F)F.[Li+],,,0.07537,286.9332984,,,,,,,,,,,,25,0.0004236,-3.373044049
,,1/27/2019,AMN,,,doi.org/10.1023/A:1022609407560,PC,O=C1OC(C)CO1,O=C1OC(C)CO1,,,O=C1OC(C)CO1,,,1,1,,,,,,,102.09,102.09,,,102.0316941,,,,,,,,,,,,,,,,,,,,,,,,,,,,,,,,,,,,,,,,,,,,,,,LiTFSI,O=S(=O)([N-]S(=O)(=O)C(F)(F)F)C(F)(F)F.[Li+],,,0.077642,286.9332984,,,,,,,,,,,,25,0.0015116,-2.820563117
,,1/27/2019,AMN,,,doi.org/10.1023/A:1022609407560,Glyme,COCCOC,COCCOC,,,C{[>]<OCC>[<]}OC,CH3,OCH3,1,1,,,,,,,90.12,90.12,,1,44.02238095,,,,,,,,,,,,,,,,,,,,,,,,,,,,,,,,,,,,,,,,,,,,,,,LiTFSI,O=S(=O)([N-]S(=O)(=O)C(F)(F)F)C(F)(F)F.[Li+],,,0.078,286.9332984,,,,,,,,,,,,35,0.0131,-1.882728704
,,1/27/2019,AMN,,,doi.org/10.1023/A:1022609407560,TESA,O=S(N(CC)CC)(N(CC)CC)=O,O=S(N(CC)CC)(N(CC)CC)=O,,,O=S(N(CC)CC)(N(CC)CC)=O,,,1,1,,,,,,,208.32,208.32,,,208.1245489,,,,,,,,,,,,,,,,,,,,,,,,,,,,,,,,,,,,,,,,,,,,,,,LiClO4,[Li+].[O-][Cl+3]([O-])([O-])[O-],,,0.0782,105.9645157,,,,,,,,,,,,25,0.000306,-3.514278574
,,1/27/2019,AMN,,,doi.org/10.1023/A:1022609407560,ACN,CC#N,CC#N,,,CC#N,,,1,1,,,,,,,41.05,41.05,,,41.0265491,,,,,,,,,,,,,,,,,,,,,,,,,,,,,,,,,,,,,,,,,,,,,,,LiTFSI,O=S(=O)([N-]S(=O)(=O)C(F)(F)F)C(F)(F)F.[Li+],,,0.07882,286.9332984,,,,,,,,,,,,25,0.006046,-2.218531857
,,1/27/2019,AMN,,,doi.org/10.1023/A:1022609407560,Glyme,COCCOC,COCCOC,,,C{[>]<OCC>[<]}OC,CH3,OCH3,1,1,,,,,,,90.12,90.12,,1,44.02238095,,,,,,,,,,,,,,,,,,,,,,,,,,,,,,,,,,,,,,,,,,,,,,,LiTFSI,O=S(=O)([N-]S(=O)(=O)C(F)(F)F)C(F)(F)F.[Li+],,,0.079,286.9332984,,,,,,,,,,,,35,0.0135,-1.869666232
,,1/27/2019,AMN,,,doi.org/10.1023/A:1022609407560,Diglyme,COCCOCCOC,COCCOCCOC,,,C{[>]<OCC>[<]}OC,CH3,OCH3,1,1,,,,,,,134.175,134.175,,2,44.02238095,,,,,,,,,,,,,,,,,,,,,,,,,,,,,,,,,,,,,,,,,,,,,,,LiTFSI,O=S(=O)([N-]S(=O)(=O)C(F)(F)F)C(F)(F)F.[Li+],,,0.079205,286.9332984,,,,,,,,,,,,25,0.0007662,-3.115657852
,,1/27/2019,AMN,,,doi.org/10.1023/A:1022609407560,BUTY,O=C1CCCO1,O=C1CCCO1,,,O=C1CCCO1,,,1,1,,,,,,,86.09,86.09,,,86.03677943,,,,,,,,,,,,,,,,,,,,,,,,,,,,,,,,,,,,,,,,,,,,,,,LiClO4,[Li+].[O-][Cl+3]([O-])([O-])[O-],,,0.0795,105.9645157,,,,,,,,,,,,25,0.0107,-1.970616222
,,1/27/2019,AMN,,,doi.org/10.1023/A:1022609407560,Diglyme,COCCOCCOC,COCCOCCOC,,,C{[>]<OCC>[<]}OC,CH3,OCH3,1,1,,,,,,,134.175,134.175,,2,44.02238095,,,,,,,,,,,,,,,,,,,,,,,,,,,,,,,,,,,,,,,,,,,,,,,LiTFSI,O=S(=O)([N-]S(=O)(=O)C(F)(F)F)C(F)(F)F.[Li+],,,0.08,286.9332984,,,,,,,,,,,,25,0.00643,-2.191789027
,,1/27/2019,AMN,,,doi.org/10.1023/A:1022609407560,TESA,O=S(N(CC)CC)(N(CC)CC)=O,O=S(N(CC)CC)(N(CC)CC)=O,,,O=S(N(CC)CC)(N(CC)CC)=O,,,1,1,,,,,,,208.32,208.32,,,208.1245489,,,,,,,,,,,,,,,,,,,,,,,,,,,,,,,,,,,,,,,,,,,,,,,LiTFSI,O=S(=O)([N-]S(=O)(=O)C(F)(F)F)C(F)(F)F.[Li+],,,0.08,286.9332984,,,,,,,,,,,,25,0.000788,-3.103473783
,,1/27/2019,AMN,,,doi.org/10.1023/A:1022609407560,TESA,O=S(N(CC)CC)(N(CC)CC)=O,O=S(N(CC)CC)(N(CC)CC)=O,,,O=S(N(CC)CC)(N(CC)CC)=O,,,1,1,,,,,,,208.32,208.32,,,208.1245489,,,,,,,,,,,,,,,,,,,,,,,,,,,,,,,,,,,,,,,,,,,,,,,LiTFSI,O=S(=O)([N-]S(=O)(=O)C(F)(F)F)C(F)(F)F.[Li+],,,0.080854,286.9332984,,,,,,,,,,,,25,0.0005517,-3.258297016
,,1/27/2019,AMN,,,doi.org/10.1023/A:1022609407560,TESA,O=S(N(CC)CC)(N(CC)CC)=O,O=S(N(CC)CC)(N(CC)CC)=O,,,O=S(N(CC)CC)(N(CC)CC)=O,,,1,1,,,,,,,208.32,208.32,,,208.1245489,,,,,,,,,,,,,,,,,,,,,,,,,,,,,,,,,,,,,,,,,,,,,,,LiTFSI,O=S(=O)([N-]S(=O)(=O)C(F)(F)F)C(F)(F)F.[Li+],,,0.080854,286.9332984,,,,,,,,,,,,25,0.0005363,-3.270592203
,,1/27/2019,AMN,,,doi.org/10.1023/A:1022609407560,PC,O=C1OC(C)CO1,O=C1OC(C)CO1,,,O=C1OC(C)CO1,,,1,1,,,,,,,102.09,102.09,,,102.0316941,,,,,,,,,,,,,,,,,,,,,,,,,,,,,,,,,,,,,,,,,,,,,,,LiClO4,[Li+].[O-][Cl+3]([O-])([O-])[O-],,,0.0809,105.9645157,,,,,,,,,,,,25,0.00542,-2.266000713
,,1/27/2019,AMN,,,doi.org/10.1023/A:1022609407560,BUTY,O=C1CCCO1,O=C1CCCO1,,,O=C1CCCO1,,,1,1,,,,,,,86.09,86.09,,,86.03677943,,,,,,,,,,,,,,,,,,,,,,,,,,,,,,,,,,,,,,,,,,,,,,,LiTFSI,O=S(=O)([N-]S(=O)(=O)C(F)(F)F)C(F)(F)F.[Li+],,,0.081512,286.9332984,,,,,,,,,,,,25,0.0021418,-2.669221086
,,1/27/2019,AMN,,,doi.org/10.1023/A:1022609407560,Tetraglyme,COCCOCCOCCOCCOC,COCCOCCOCCOCCOC,,,C{[>]<OCC>[<]}OC,CH3,OCH3,1,1,,,,,,,222.28,222.28,,4,44.02238095,,,,,,,,,,,,,,,,,,,,,,,,,,,,,,,,,,,,,,,,,,,,,,,LiTFSI,O=S(=O)([N-]S(=O)(=O)C(F)(F)F)C(F)(F)F.[Li+],,,0.0822,286.9332984,,,,,,,,,,,,25,0.00175,-2.756961951
,,1/27/2019,AMN,,,doi.org/10.1023/A:1022609407560,PC,O=C1OC(C)CO1,O=C1OC(C)CO1,,,O=C1OC(C)CO1,,,1,1,,,,,,,102.09,102.09,,,102.0316941,,,,,,,,,,,,,,,,,,,,,,,,,,,,,,,,,,,,,,,,,,,,,,,LiTFSI,O=S(=O)([N-]S(=O)(=O)C(F)(F)F)C(F)(F)F.[Li+],,,0.0827,286.9332984,,,,,,,,,,,,25,0.00484,-2.315154638
,,1/27/2019,AMN,,,doi.org/10.1023/A:1022609407560,TESA,O=S(N(CC)CC)(N(CC)CC)=O,O=S(N(CC)CC)(N(CC)CC)=O,,,O=S(N(CC)CC)(N(CC)CC)=O,,,1,1,,,,,,,208.32,208.32,,,208.1245489,,,,,,,,,,,,,,,,,,,,,,,,,,,,,,,,,,,,,,,,,,,,,,,LiClO4,[Li+].[O-][Cl+3]([O-])([O-])[O-],,,0.0831,105.9645157,,,,,,,,,,,,25,0.000296,-3.528708289
,,1/27/2019,AMN,,,doi.org/10.1023/A:1022609407560,Tetraglyme,COCCOCCOCCOCCOC,COCCOCCOCCOCCOC,,,C{[>]<OCC>[<]}OC,CH3,OCH3,1,1,,,,,,,222.28,222.28,,4,44.02238095,,,,,,,,,,,,,,,,,,,,,,,,,,,,,,,,,,,,,,,,,,,,,,,LiTFSI,O=S(=O)([N-]S(=O)(=O)C(F)(F)F)C(F)(F)F.[Li+],,,0.083188,286.9332984,,,,,,,,,,,,25,0.0003437,-3.463820468
,,1/27/2019,AMN,,,doi.org/10.1023/A:1022609407560,Diglyme,COCCOCCOC,COCCOCCOC,,,C{[>]<OCC>[<]}OC,CH3,OCH3,1,1,,,,,,,134.175,134.175,,2,44.02238095,,,,,,,,,,,,,,,,,,,,,,,,,,,,,,,,,,,,,,,,,,,,,,,LiTFSI,O=S(=O)([N-]S(=O)(=O)C(F)(F)F)C(F)(F)F.[Li+],,,0.083531,286.9332984,,,,,,,,,,,,25,0.0007982,-3.097888277
,,1/27/2019,AMN,,,doi.org/10.1023/A:1022609407560,Triglyme,COCCOCCOCCOC,COCCOCCOCCOC,,,C{[>]<OCC>[<]}OC,CH3,OCH3,1,1,,,,,,,178.228,178.228,,3,44.02238095,,,,,,,,,,,,,,,,,,,,,,,,,,,,,,,,,,,,,,,,,,,,,,,LiTFSI,O=S(=O)([N-]S(=O)(=O)C(F)(F)F)C(F)(F)F.[Li+],,,0.0847,286.9332984,,,,,,,,,,,,25,0.00299,-2.524328812
,,1/27/2019,AMN,,,doi.org/10.1023/A:1022609407560,Diglyme,COCCOCCOC,COCCOCCOC,,,C{[>]<OCC>[<]}OC,CH3,OCH3,1,1,,,,,,,134.175,134.175,,2,44.02238095,,,,,,,,,,,,,,,,,,,,,,,,,,,,,,,,,,,,,,,,,,,,,,,LiTFSI,O=S(=O)([N-]S(=O)(=O)C(F)(F)F)C(F)(F)F.[Li+],,,0.0853,286.9332984,,,,,,,,,,,,25,0.00668,-2.175223538
,,1/27/2019,AMN,,,doi.org/10.1023/A:1022609407560,Glyme,COCCOC,COCCOC,,,C{[>]<OCC>[<]}OC,CH3,OCH3,1,1,,,,,,,90.12,90.12,,1,44.02238095,,,,,,,,,,,,,,,,,,,,,,,,,,,,,,,,,,,,,,,,,,,,,,,LiTFSI,O=S(=O)([N-]S(=O)(=O)C(F)(F)F)C(F)(F)F.[Li+],,,0.0854,286.9332984,,,,,,,,,,,,35,0.0139,-1.8569852
,,1/27/2019,AMN,,,doi.org/10.1023/A:1022609407560,Triglyme,COCCOCCOCCOC,COCCOCCOCCOC,,,C{[>]<OCC>[<]}OC,CH3,OCH3,1,1,,,,,,,178.228,178.228,,3,44.02238095,,,,,,,,,,,,,,,,,,,,,,,,,,,,,,,,,,,,,,,,,,,,,,,LiTFSI,O=S(=O)([N-]S(=O)(=O)C(F)(F)F)C(F)(F)F.[Li+],,,0.085558,286.9332984,,,,,,,,,,,,25,0.0004909,-3.309006968
,,1/27/2019,AMN,,,doi.org/10.1023/A:1022609407560,BUTY,O=C1CCCO1,O=C1CCCO1,,,O=C1CCCO1,,,1,1,,,,,,,86.09,86.09,,,86.03677943,,,,,,,,,,,,,,,,,,,,,,,,,,,,,,,,,,,,,,,,,,,,,,,LiClO4,[Li+].[O-][Cl+3]([O-])([O-])[O-],,,0.0864,105.9645157,,,,,,,,,,,,25,0.0107,-1.970616222
,,1/27/2019,AMN,,,doi.org/10.1023/A:1022609407560,Glyme,COCCOC,COCCOC,,,C{[>]<OCC>[<]}OC,CH3,OCH3,1,1,,,,,,,90.12,90.12,,1,44.02238095,,,,,,,,,,,,,,,,,,,,,,,,,,,,,,,,,,,,,,,,,,,,,,,LiTFSI,O=S(=O)([N-]S(=O)(=O)C(F)(F)F)C(F)(F)F.[Li+],,,0.0871,286.9332984,,,,,,,,,,,,25,0.0131,-1.882728704
,,1/27/2019,AMN,,,doi.org/10.1023/A:1022609407560,Glyme,COCCOC,COCCOC,,,C{[>]<OCC>[<]}OC,CH3,OCH3,1,1,,,,,,,90.12,90.12,,1,44.02238095,,,,,,,,,,,,,,,,,,,,,,,,,,,,,,,,,,,,,,,,,,,,,,,LiTFSI,O=S(=O)([N-]S(=O)(=O)C(F)(F)F)C(F)(F)F.[Li+],,,0.087128,286.9332984,,,,,,,,,,,,25,0.0011911,-2.924051775
,,1/27/2019,AMN,,,doi.org/10.1023/A:1022609407560,TESA,O=S(N(CC)CC)(N(CC)CC)=O,O=S(N(CC)CC)(N(CC)CC)=O,,,O=S(N(CC)CC)(N(CC)CC)=O,,,1,1,,,,,,,208.32,208.32,,,208.1245489,,,,,,,,,,,,,,,,,,,,,,,,,,,,,,,,,,,,,,,,,,,,,,,LiTFSI,O=S(=O)([N-]S(=O)(=O)C(F)(F)F)C(F)(F)F.[Li+],,,0.0872,286.9332984,,,,,,,,,,,,25,0.00068,-3.167491087
,,1/27/2019,AMN,,,doi.org/10.1023/A:1022609407560,ACN,CC#N,CC#N,,,CC#N,,,1,1,,,,,,,41.05,41.05,,,41.0265491,,,,,,,,,,,,,,,,,,,,,,,,,,,,,,,,,,,,,,,,,,,,,,,LiTFSI,O=S(=O)([N-]S(=O)(=O)C(F)(F)F)C(F)(F)F.[Li+],,,0.0877,286.9332984,,,,,,,,,,,,25,0.0301,-1.521433504
,,1/27/2019,AMN,,,doi.org/10.1023/A:1022609407560,ACN,CC#N,CC#N,,,CC#N,,,1,1,,,,,,,41.05,41.05,,,41.0265491,,,,,,,,,,,,,,,,,,,,,,,,,,,,,,,,,,,,,,,,,,,,,,,LiTFSI,O=S(=O)([N-]S(=O)(=O)C(F)(F)F)C(F)(F)F.[Li+],,,0.08854,286.9332984,,,,,,,,,,,,25,0.0066543,-2.176897623
,,1/27/2019,AMN,,,doi.org/10.1023/A:1022609407560,Tetraglyme,COCCOCCOCCOCCOC,COCCOCCOCCOCCOC,,,C{[>]<OCC>[<]}OC,CH3,OCH3,1,1,,,,,,,222.28,222.28,,4,44.02238095,,,,,,,,,,,,,,,,,,,,,,,,,,,,,,,,,,,,,,,,,,,,,,,LiTFSI,O=S(=O)([N-]S(=O)(=O)C(F)(F)F)C(F)(F)F.[Li+],,,0.088898,286.9332984,,,,,,,,,,,,25,0.0003613,-3.442132038
,,1/27/2019,AMN,,,doi.org/10.1023/A:1022609407560,Diglyme,COCCOCCOC,COCCOCCOC,,,C{[>]<OCC>[<]}OC,CH3,OCH3,1,1,,,,,,,134.175,134.175,,2,44.02238095,,,,,,,,,,,,,,,,,,,,,,,,,,,,,,,,,,,,,,,,,,,,,,,LiTFSI,O=S(=O)([N-]S(=O)(=O)C(F)(F)F)C(F)(F)F.[Li+],,,0.08912,286.9332984,,,,,,,,,,,,25,0.0008625,-3.064240896
,,1/27/2019,AMN,,,doi.org/10.1023/A:1022609407560,Glyme,COCCOC,COCCOC,,,C{[>]<OCC>[<]}OC,CH3,OCH3,1,1,,,,,,,90.12,90.12,,1,44.02238095,,,,,,,,,,,,,,,,,,,,,,,,,,,,,,,,,,,,,,,,,,,,,,,LiTFSI,O=S(=O)([N-]S(=O)(=O)C(F)(F)F)C(F)(F)F.[Li+],,,0.0911,286.9332984,,,,,,,,,,,,35,0.0147,-1.832682665
,,1/27/2019,AMN,,,doi.org/10.1023/A:1022609407560,Tetraglyme,COCCOCCOCCOCCOC,COCCOCCOCCOCCOC,,,C{[>]<OCC>[<]}OC,CH3,OCH3,1,1,,,,,,,222.28,222.28,,4,44.02238095,,,,,,,,,,,,,,,,,,,,,,,,,,,,,,,,,,,,,,,,,,,,,,,LiTFSI,O=S(=O)([N-]S(=O)(=O)C(F)(F)F)C(F)(F)F.[Li+],,,0.0914,286.9332984,,,,,,,,,,,,25,0.0019,-2.721246399
,,1/27/2019,AMN,,,doi.org/10.1023/A:1022609407560,Glyme,COCCOC,COCCOC,,,C{[>]<OCC>[<]}OC,CH3,OCH3,1,1,,,,,,,90.12,90.12,,1,44.02238095,,,,,,,,,,,,,,,,,,,,,,,,,,,,,,,,,,,,,,,,,,,,,,,LiTFSI,O=S(=O)([N-]S(=O)(=O)C(F)(F)F)C(F)(F)F.[Li+],,,0.092156,286.9332984,,,,,,,,,,,,35,0.0012692,-2.896469937
,,1/27/2019,AMN,,,doi.org/10.1023/A:1022609407560,Diglyme,COCCOCCOC,COCCOCCOC,,,C{[>]<OCC>[<]}OC,CH3,OCH3,1,1,,,,,,,134.175,134.175,,2,44.02238095,,,,,,,,,,,,,,,,,,,,,,,,,,,,,,,,,,,,,,,,,,,,,,,LiTFSI,O=S(=O)([N-]S(=O)(=O)C(F)(F)F)C(F)(F)F.[Li+],,,0.0924,286.9332984,,,,,,,,,,,,25,0.00703,-2.153044675
,,1/27/2019,AMN,,,doi.org/10.1023/A:1022609407560,TESA,O=S(N(CC)CC)(N(CC)CC)=O,O=S(N(CC)CC)(N(CC)CC)=O,,,O=S(N(CC)CC)(N(CC)CC)=O,,,1,1,,,,,,,208.32,208.32,,,208.1245489,,,,,,,,,,,,,,,,,,,,,,,,,,,,,,,,,,,,,,,,,,,,,,,LiClO4,[Li+].[O-][Cl+3]([O-])([O-])[O-],,,0.0931,105.9645157,,,,,,,,,,,,25,0.000308,-3.511449283
,,1/27/2019,AMN,,,doi.org/10.1023/A:1022609407560,BUTY,O=C1CCCO1,O=C1CCCO1,,,O=C1CCCO1,,,1,1,,,,,,,86.09,86.09,,,86.03677943,,,,,,,,,,,,,,,,,,,,,,,,,,,,,,,,,,,,,,,,,,,,,,,LiClO4,[Li+].[O-][Cl+3]([O-])([O-])[O-],,,0.0937,105.9645157,,,,,,,,,,,,25,0.0103,-1.987162775
,,1/27/2019,AMN,,,doi.org/10.1023/A:1022609407560,PC,O=C1OC(C)CO1,O=C1OC(C)CO1,,,O=C1OC(C)CO1,,,1,1,,,,,,,102.09,102.09,,,102.0316941,,,,,,,,,,,,,,,,,,,,,,,,,,,,,,,,,,,,,,,,,,,,,,,LiTFSI,O=S(=O)([N-]S(=O)(=O)C(F)(F)F)C(F)(F)F.[Li+],,,0.095248,286.9332984,,,,,,,,,,,,25,0.0017842,-2.748556465
,,1/27/2019,AMN,,,doi.org/10.1023/A:1022609407560,PC,O=C1OC(C)CO1,O=C1OC(C)CO1,,,O=C1OC(C)CO1,,,1,1,,,,,,,102.09,102.09,,,102.0316941,,,,,,,,,,,,,,,,,,,,,,,,,,,,,,,,,,,,,,,,,,,,,,,LiTFSI,O=S(=O)([N-]S(=O)(=O)C(F)(F)F)C(F)(F)F.[Li+],,,0.0953,286.9332984,,,,,,,,,,,,25,0.00461,-2.336299075
,,1/27/2019,AMN,,,doi.org/10.1023/A:1022609407560,Glyme,COCCOC,COCCOC,,,C{[>]<OCC>[<]}OC,CH3,OCH3,1,1,,,,,,,90.12,90.12,,1,44.02238095,,,,,,,,,,,,,,,,,,,,,,,,,,,,,,,,,,,,,,,,,,,,,,,LiTFSI,O=S(=O)([N-]S(=O)(=O)C(F)(F)F)C(F)(F)F.[Li+],,,0.096028,286.9332984,,,,,,,,,,,,25,0.001308,-2.883392256
,,1/27/2019,AMN,,,doi.org/10.1023/A:1022609407560,Triglyme,COCCOCCOCCOC,COCCOCCOCCOC,,,C{[>]<OCC>[<]}OC,CH3,OCH3,1,1,,,,,,,178.228,178.228,,3,44.02238095,,,,,,,,,,,,,,,,,,,,,,,,,,,,,,,,,,,,,,,,,,,,,,,LiTFSI,O=S(=O)([N-]S(=O)(=O)C(F)(F)F)C(F)(F)F.[Li+],,,0.096245,286.9332984,,,,,,,,,,,,25,0.0005637,-3.248951965
,,1/27/2019,AMN,,,doi.org/10.1023/A:1022609407560,ACN,CC#N,CC#N,,,CC#N,,,1,1,,,,,,,41.05,41.05,,,41.0265491,,,,,,,,,,,,,,,,,,,,,,,,,,,,,,,,,,,,,,,,,,,,,,,LiTFSI,O=S(=O)([N-]S(=O)(=O)C(F)(F)F)C(F)(F)F.[Li+],,,0.09677,286.9332984,,,,,,,,,,,,25,0.007132,-2.146788665
,,1/27/2019,AMN,,,doi.org/10.1023/A:1022609407560,PC,O=C1OC(C)CO1,O=C1OC(C)CO1,,,O=C1OC(C)CO1,,,1,1,,,,,,,102.09,102.09,,,102.0316941,,,,,,,,,,,,,,,,,,,,,,,,,,,,,,,,,,,,,,,,,,,,,,,LiClO4,[Li+].[O-][Cl+3]([O-])([O-])[O-],,,0.0974,105.9645157,,,,,,,,,,,,25,0.00489,-2.310691141
,,1/27/2019,AMN,,,doi.org/10.1023/A:1022609407560,Tetraglyme,COCCOCCOCCOCCOC,COCCOCCOCCOCCOC,,,C{[>]<OCC>[<]}OC,CH3,OCH3,1,1,,,,,,,222.28,222.28,,4,44.02238095,,,,,,,,,,,,,,,,,,,,,,,,,,,,,,,,,,,,,,,,,,,,,,,LiTFSI,O=S(=O)([N-]S(=O)(=O)C(F)(F)F)C(F)(F)F.[Li+],,,0.097774,286.9332984,,,,,,,,,,,,25,0.0004118,-3.385313658
,,1/27/2019,AMN,,,doi.org/10.1023/A:1022609407560,BUTY,O=C1CCCO1,O=C1CCCO1,,,O=C1CCCO1,,,1,1,,,,,,,86.09,86.09,,,86.03677943,,,,,,,,,,,,,,,,,,,,,,,,,,,,,,,,,,,,,,,,,,,,,,,LiTFSI,O=S(=O)([N-]S(=O)(=O)C(F)(F)F)C(F)(F)F.[Li+],,,0.098417,286.9332984,,,,,,,,,,,,25,0.0025152,-2.599427476
,,1/27/2019,AMN,,,doi.org/10.1023/A:1022609407560,Tetraglyme,COCCOCCOCCOCCOC,COCCOCCOCCOCCOC,,,C{[>]<OCC>[<]}OC,CH3,OCH3,1,1,,,,,,,222.28,222.28,,4,44.02238095,,,,,,,,,,,,,,,,,,,,,,,,,,,,,,,,,,,,,,,,,,,,,,,LiTFSI,O=S(=O)([N-]S(=O)(=O)C(F)(F)F)C(F)(F)F.[Li+],,,0.0995,286.9332984,,,,,,,,,,,,25,0.00204,-2.690369833
,,1/27/2019,AMN,,,doi.org/10.1023/A:1022609407560,Glyme,COCCOC,COCCOC,,,C{[>]<OCC>[<]}OC,CH3,OCH3,1,1,,,,,,,90.12,90.12,,1,44.02238095,,,,,,,,,,,,,,,,,,,,,,,,,,,,,,,,,,,,,,,,,,,,,,,LiTFSI,O=S(=O)([N-]S(=O)(=O)C(F)(F)F)C(F)(F)F.[Li+],,,0.0997,286.9332984,,,,,,,,,,,,25,0.0138,-1.860120914
,,1/27/2019,AMN,,,doi.org/10.1023/A:1022609407560,ACN,CC#N,CC#N,,,CC#N,,,1,1,,,,,,,41.05,41.05,,,41.0265491,,,,,,,,,,,,,,,,,,,,,,,,,,,,,,,,,,,,,,,,,,,,,,,LiTFSI,O=S(=O)([N-]S(=O)(=O)C(F)(F)F)C(F)(F)F.[Li+],,,0.09973,286.9332984,,,,,,,,,,,,25,0.0073358,-2.134552518
,,1/27/2019,AMN,,,doi.org/10.1023/A:1022609407560,Diglyme,COCCOCCOC,COCCOCCOC,,,C{[>]<OCC>[<]}OC,CH3,OCH3,1,1,,,,,,,134.175,134.175,,2,44.02238095,,,,,,,,,,,,,,,,,,,,,,,,,,,,,,,,,,,,,,,,,,,,,,,LiTFSI,O=S(=O)([N-]S(=O)(=O)C(F)(F)F)C(F)(F)F.[Li+],,,0.10035,286.9332984,,,,,,,,,,,,25,0.0009945,-3.002395213
,,1/27/2019,AMN,,,doi.org/10.1023/A:1022609407560,BUTY,O=C1CCCO1,O=C1CCCO1,,,O=C1CCCO1,,,1,1,,,,,,,86.09,86.09,,,86.03677943,,,,,,,,,,,,,,,,,,,,,,,,,,,,,,,,,,,,,,,,,,,,,,,LiClO4,[Li+].[O-][Cl+3]([O-])([O-])[O-],,,0.1009,105.9645157,,,,,,,,,,,,25,0.00995,-2.002176919
,,1/27/2019,AMN,,,doi.org/10.1023/A:1022609407560,Glyme,COCCOC,COCCOC,,,C{[>]<OCC>[<]}OC,CH3,OCH3,1,1,,,,,,,90.12,90.12,,1,44.02238095,,,,,,,,,,,,,,,,,,,,,,,,,,,,,,,,,,,,,,,,,,,,,,,LiTFSI,O=S(=O)([N-]S(=O)(=O)C(F)(F)F)C(F)(F)F.[Li+],,,0.1013,286.9332984,,,,,,,,,,,,35,0.0154,-1.812479279
,,1/27/2019,AMN,,,doi.org/10.1023/A:1022609407560,TESA,O=S(N(CC)CC)(N(CC)CC)=O,O=S(N(CC)CC)(N(CC)CC)=O,,,O=S(N(CC)CC)(N(CC)CC)=O,,,1,1,,,,,,,208.32,208.32,,,208.1245489,,,,,,,,,,,,,,,,,,,,,,,,,,,,,,,,,,,,,,,,,,,,,,,LiClO4,[Li+].[O-][Cl+3]([O-])([O-])[O-],,,0.10132,105.9645157,,,,,,,,,,,,25,0.0003671,-3.435215615
,,1/27/2019,AMN,,,doi.org/10.1023/A:1022609407560,ACN,CC#N,CC#N,,,CC#N,,,1,1,,,,,,,41.05,41.05,,,41.0265491,,,,,,,,,,,,,,,,,,,,,,,,,,,,,,,,,,,,,,,,,,,,,,,LiTFSI,O=S(=O)([N-]S(=O)(=O)C(F)(F)F)C(F)(F)F.[Li+],,,0.1024,286.9332984,,,,,,,,,,,,25,0.0275,-1.560667306
,,1/27/2019,AMN,,,doi.org/10.1023/A:1022609407560,TESA,O=S(N(CC)CC)(N(CC)CC)=O,O=S(N(CC)CC)(N(CC)CC)=O,,,O=S(N(CC)CC)(N(CC)CC)=O,,,1,1,,,,,,,208.32,208.32,,,208.1245489,,,,,,,,,,,,,,,,,,,,,,,,,,,,,,,,,,,,,,,,,,,,,,,LiTFSI,O=S(=O)([N-]S(=O)(=O)C(F)(F)F)C(F)(F)F.[Li+],,,0.1029,286.9332984,,,,,,,,,,,,25,0.000515,-3.288192771
,,1/27/2019,AMN,,,doi.org/10.1023/A:1022609407560,Diglyme,COCCOCCOC,COCCOCCOC,,,C{[>]<OCC>[<]}OC,CH3,OCH3,1,1,,,,,,,134.175,134.175,,2,44.02238095,,,,,,,,,,,,,,,,,,,,,,,,,,,,,,,,,,,,,,,,,,,,,,,LiTFSI,O=S(=O)([N-]S(=O)(=O)C(F)(F)F)C(F)(F)F.[Li+],,,0.1041,286.9332984,,,,,,,,,,,,25,0.00745,-2.127843727
,,1/27/2019,AMN,,,doi.org/10.1023/A:1022609407560,Glyme,COCCOC,COCCOC,,,C{[>]<OCC>[<]}OC,CH3,OCH3,1,1,,,,,,,90.12,90.12,,1,44.02238095,,,,,,,,,,,,,,,,,,,,,,,,,,,,,,,,,,,,,,,,,,,,,,,LiTFSI,O=S(=O)([N-]S(=O)(=O)C(F)(F)F)C(F)(F)F.[Li+],,,0.10466,286.9332984,,,,,,,,,,,,25,0.0014423,-2.840944396
,,1/27/2019,AMN,,,doi.org/10.1023/A:1022609407560,Diglyme,COCCOCCOC,COCCOCCOC,,,C{[>]<OCC>[<]}OC,CH3,OCH3,1,1,,,,,,,134.175,134.175,,2,44.02238095,,,,,,,,,,,,,,,,,,,,,,,,,,,,,,,,,,,,,,,,,,,,,,,LiTFSI,O=S(=O)([N-]S(=O)(=O)C(F)(F)F)C(F)(F)F.[Li+],,,0.10546,286.9332984,,,,,,,,,,,,25,0.0010541,-2.977118187
,,1/27/2019,AMN,,,doi.org/10.1023/A:1022609407560,ACN,CC#N,CC#N,,,CC#N,,,1,1,,,,,,,41.05,41.05,,,41.0265491,,,,,,,,,,,,,,,,,,,,,,,,,,,,,,,,,,,,,,,,,,,,,,,LiTFSI,O=S(=O)([N-]S(=O)(=O)C(F)(F)F)C(F)(F)F.[Li+],,,0.10611,286.9332984,,,,,,,,,,,,25,0.0076671,-2.115368872
,,1/27/2019,AMN,,,doi.org/10.1023/A:1022609407560,BUTY,O=C1CCCO1,O=C1CCCO1,,,O=C1CCCO1,,,1,1,,,,,,,86.09,86.09,,,86.03677943,,,,,,,,,,,,,,,,,,,,,,,,,,,,,,,,,,,,,,,,,,,,,,,LiClO4,[Li+].[O-][Cl+3]([O-])([O-])[O-],,,0.1078,105.9645157,,,,,,,,,,,,25,0.00967,-2.014573526
,,1/27/2019,AMN,,,doi.org/10.1023/A:1022609407560,TESA,O=S(N(CC)CC)(N(CC)CC)=O,O=S(N(CC)CC)(N(CC)CC)=O,,,O=S(N(CC)CC)(N(CC)CC)=O,,,1,1,,,,,,,208.32,208.32,,,208.1245489,,,,,,,,,,,,,,,,,,,,,,,,,,,,,,,,,,,,,,,,,,,,,,,LiClO4,[Li+].[O-][Cl+3]([O-])([O-])[O-],,,0.10946,105.9645157,,,,,,,,,,,,25,0.0003856,-3.413862975
,,1/27/2019,AMN,,,doi.org/10.1023/A:1022609407560,PC,O=C1OC(C)CO1,O=C1OC(C)CO1,,,O=C1OC(C)CO1,,,1,1,,,,,,,102.09,102.09,,,102.0316941,,,,,,,,,,,,,,,,,,,,,,,,,,,,,,,,,,,,,,,,,,,,,,,LiTFSI,O=S(=O)([N-]S(=O)(=O)C(F)(F)F)C(F)(F)F.[Li+],,,0.11,286.9332984,,,,,,,,,,,,25,0.00428,-2.368556231
,,1/27/2019,AMN,,,doi.org/10.1023/A:1022609407560,ACN,CC#N,CC#N,,,CC#N,,,1,1,,,,,,,41.05,41.05,,,41.0265491,,,,,,,,,,,,,,,,,,,,,,,,,,,,,,,,,,,,,,,,,,,,,,,LiTFSI,O=S(=O)([N-]S(=O)(=O)C(F)(F)F)C(F)(F)F.[Li+],,,0.11038,286.9332984,,,,,,,,,,,,25,0.0079079,-2.101938831
,,1/27/2019,AMN,,,doi.org/10.1023/A:1022609407560,Tetraglyme,COCCOCCOCCOCCOC,COCCOCCOCCOCCOC,,,C{[>]<OCC>[<]}OC,CH3,OCH3,1,1,,,,,,,222.28,222.28,,4,44.02238095,,,,,,,,,,,,,,,,,,,,,,,,,,,,,,,,,,,,,,,,,,,,,,,LiTFSI,O=S(=O)([N-]S(=O)(=O)C(F)(F)F)C(F)(F)F.[Li+],,,0.1104,286.9332984,,,,,,,,,,,,25,0.00219,-2.659555885
,,1/27/2019,AMN,,,doi.org/10.1023/A:1022609407560,Glyme,COCCOC,COCCOC,,,C{[>]<OCC>[<]}OC,CH3,OCH3,1,1,,,,,,,90.12,90.12,,1,44.02238095,,,,,,,,,,,,,,,,,,,,,,,,,,,,,,,,,,,,,,,,,,,,,,,LiTFSI,O=S(=O)([N-]S(=O)(=O)C(F)(F)F)C(F)(F)F.[Li+],,,0.1111,286.9332984,,,,,,,,,,,,35,0.0158,-1.801342913
,,1/27/2019,AMN,,,doi.org/10.1023/A:1022609407560,Tetraglyme,COCCOCCOCCOCCOC,COCCOCCOCCOCCOC,,,C{[>]<OCC>[<]}OC,CH3,OCH3,1,1,,,,,,,222.28,222.28,,4,44.02238095,,,,,,,,,,,,,,,,,,,,,,,,,,,,,,,,,,,,,,,,,,,,,,,LiTFSI,O=S(=O)([N-]S(=O)(=O)C(F)(F)F)C(F)(F)F.[Li+],,,0.11177,286.9332984,,,,,,,,,,,,25,0.0004749,-3.32339783
,,1/27/2019,AMN,,,doi.org/10.1023/A:1022609407560,Glyme,COCCOC,COCCOC,,,C{[>]<OCC>[<]}OC,CH3,OCH3,1,1,,,,,,,90.12,90.12,,1,44.02238095,,,,,,,,,,,,,,,,,,,,,,,,,,,,,,,,,,,,,,,,,,,,,,,LiTFSI,O=S(=O)([N-]S(=O)(=O)C(F)(F)F)C(F)(F)F.[Li+],,,0.1118,286.9332984,,,,,,,,,,,,25,0.014,-1.853871964
,,1/27/2019,AMN,,,doi.org/10.1023/A:1022609407560,PC,O=C1OC(C)CO1,O=C1OC(C)CO1,,,O=C1OC(C)CO1,,,1,1,,,,,,,102.09,102.09,,,102.0316941,,,,,,,,,,,,,,,,,,,,,,,,,,,,,,,,,,,,,,,,,,,,,,,LiTFSI,O=S(=O)([N-]S(=O)(=O)C(F)(F)F)C(F)(F)F.[Li+],,,0.11198,286.9332984,,,,,,,,,,,,25,0.002025,-2.693574972
,,1/27/2019,AMN,,,doi.org/10.1023/A:1022609407560,BUTY,O=C1CCCO1,O=C1CCCO1,,,O=C1CCCO1,,,1,1,,,,,,,86.09,86.09,,,86.03677943,,,,,,,,,,,,,,,,,,,,,,,,,,,,,,,,,,,,,,,,,,,,,,,LiTFSI,O=S(=O)([N-]S(=O)(=O)C(F)(F)F)C(F)(F)F.[Li+],,,0.1123,286.9332984,,,,,,,,,,,,25,0.00824,-2.084072788
,,1/27/2019,AMN,,,doi.org/10.1023/A:1022609407560,Glyme,COCCOC,COCCOC,,,C{[>]<OCC>[<]}OC,CH3,OCH3,1,1,,,,,,,90.12,90.12,,1,44.02238095,,,,,,,,,,,,,,,,,,,,,,,,,,,,,,,,,,,,,,,,,,,,,,,LiTFSI,O=S(=O)([N-]S(=O)(=O)C(F)(F)F)C(F)(F)F.[Li+],,,0.11377,286.9332984,,,,,,,,,,,,25,0.0015978,-2.796477583
,,1/27/2019,AMN,,,doi.org/10.1023/A:1022609407560,PC,O=C1OC(C)CO1,O=C1OC(C)CO1,,,O=C1OC(C)CO1,,,1,1,,,,,,,102.09,102.09,,,102.0316941,,,,,,,,,,,,,,,,,,,,,,,,,,,,,,,,,,,,,,,,,,,,,,,LiClO4,[Li+].[O-][Cl+3]([O-])([O-])[O-],,,0.1141,105.9645157,,,,,,,,,,,,25,0.00426,-2.370590401
,,1/27/2019,AMN,,,doi.org/10.1023/A:1022609407560,BUTY,O=C1CCCO1,O=C1CCCO1,,,O=C1CCCO1,,,1,1,,,,,,,86.09,86.09,,,86.03677943,,,,,,,,,,,,,,,,,,,,,,,,,,,,,,,,,,,,,,,,,,,,,,,LiClO4,[Li+].[O-][Cl+3]([O-])([O-])[O-],,,0.1148,105.9645157,,,,,,,,,,,,25,0.00931,-2.031050319
,,1/27/2019,AMN,,,doi.org/10.1023/A:1022609407560,TESA,O=S(N(CC)CC)(N(CC)CC)=O,O=S(N(CC)CC)(N(CC)CC)=O,,,O=S(N(CC)CC)(N(CC)CC)=O,,,1,1,,,,,,,208.32,208.32,,,208.1245489,,,,,,,,,,,,,,,,,,,,,,,,,,,,,,,,,,,,,,,,,,,,,,,LiTFSI,O=S(=O)([N-]S(=O)(=O)C(F)(F)F)C(F)(F)F.[Li+],,,0.1153,286.9332984,,,,,,,,,,,,25,0.0005,-3.301029996
,,1/27/2019,AMN,,,doi.org/10.1023/A:1022609407560,Diglyme,COCCOCCOC,COCCOCCOC,,,C{[>]<OCC>[<]}OC,CH3,OCH3,1,1,,,,,,,134.175,134.175,,2,44.02238095,,,,,,,,,,,,,,,,,,,,,,,,,,,,,,,,,,,,,,,,,,,,,,,LiTFSI,O=S(=O)([N-]S(=O)(=O)C(F)(F)F)C(F)(F)F.[Li+],,,0.11587,286.9332984,,,,,,,,,,,,25,0.0011755,-2.929777367
,,1/27/2019,AMN,,,doi.org/10.1023/A:1022609407560,Glyme,COCCOC,COCCOC,,,C{[>]<OCC>[<]}OC,CH3,OCH3,1,1,,,,,,,90.12,90.12,,1,44.02238095,,,,,,,,,,,,,,,,,,,,,,,,,,,,,,,,,,,,,,,,,,,,,,,LiTFSI,O=S(=O)([N-]S(=O)(=O)C(F)(F)F)C(F)(F)F.[Li+],,,0.1173,286.9332984,,,,,,,,,,,,25,0.0141,-1.850780887
,,1/27/2019,AMN,,,doi.org/10.1023/A:1022609407560,Diglyme,COCCOCCOC,COCCOCCOC,,,C{[>]<OCC>[<]}OC,CH3,OCH3,1,1,,,,,,,134.175,134.175,,2,44.02238095,,,,,,,,,,,,,,,,,,,,,,,,,,,,,,,,,,,,,,,,,,,,,,,LiTFSI,O=S(=O)([N-]S(=O)(=O)C(F)(F)F)C(F)(F)F.[Li+],,,0.1174,286.9332984,,,,,,,,,,,,25,0.00784,-2.105683937
,,1/27/2019,AMN,,,doi.org/10.1023/A:1022609407560,Tetraglyme,COCCOCCOCCOCCOC,COCCOCCOCCOCCOC,,,C{[>]<OCC>[<]}OC,CH3,OCH3,1,1,,,,,,,222.28,222.28,,4,44.02238095,,,,,,,,,,,,,,,,,,,,,,,,,,,,,,,,,,,,,,,,,,,,,,,LiTFSI,O=S(=O)([N-]S(=O)(=O)C(F)(F)F)C(F)(F)F.[Li+],,,0.1177,286.9332984,,,,,,,,,,,,25,0.00235,-2.628932138
,,1/27/2019,AMN,,,doi.org/10.1023/A:1022609407560,PC,O=C1OC(C)CO1,O=C1OC(C)CO1,,,O=C1OC(C)CO1,,,1,1,,,,,,,102.09,102.09,,,102.0316941,,,,,,,,,,,,,,,,,,,,,,,,,,,,,,,,,,,,,,,,,,,,,,,LiTFSI,O=S(=O)([N-]S(=O)(=O)C(F)(F)F)C(F)(F)F.[Li+],,,0.1198,286.9332984,,,,,,,,,,,,25,0.00396,-2.402304814
,,1/27/2019,AMN,,,doi.org/10.1023/A:1022609407560,BUTY,O=C1CCCO1,O=C1CCCO1,,,O=C1CCCO1,,,1,1,,,,,,,86.09,86.09,,,86.03677943,,,,,,,,,,,,,,,,,,,,,,,,,,,,,,,,,,,,,,,,,,,,,,,LiClO4,[Li+].[O-][Cl+3]([O-])([O-])[O-],,,0.1212,105.9645157,,,,,,,,,,,,25,0.00899,-2.046240308
,,1/27/2019,AMN,,,doi.org/10.1023/A:1022609407560,ACN,CC#N,CC#N,,,CC#N,,,1,1,,,,,,,41.05,41.05,,,41.0265491,,,,,,,,,,,,,,,,,,,,,,,,,,,,,,,,,,,,,,,,,,,,,,,LiTFSI,O=S(=O)([N-]S(=O)(=O)C(F)(F)F)C(F)(F)F.[Li+],,,0.12127,286.9332984,,,,,,,,,,,,25,0.0084922,-2.070979786
,,1/27/2019,AMN,,,doi.org/10.1023/A:1022609407560,ACN,CC#N,CC#N,,,CC#N,,,1,1,,,,,,,41.05,41.05,,,41.0265491,,,,,,,,,,,,,,,,,,,,,,,,,,,,,,,,,,,,,,,,,,,,,,,LiTFSI,O=S(=O)([N-]S(=O)(=O)C(F)(F)F)C(F)(F)F.[Li+],,,0.1215,286.9332984,,,,,,,,,,,,25,0.0243,-1.614393726
,,1/27/2019,AMN,,,doi.org/10.1023/A:1022609407560,Diglyme,COCCOCCOC,COCCOCCOC,,,C{[>]<OCC>[<]}OC,CH3,OCH3,1,1,,,,,,,134.175,134.175,,2,44.02238095,,,,,,,,,,,,,,,,,,,,,,,,,,,,,,,,,,,,,,,,,,,,,,,LiTFSI,O=S(=O)([N-]S(=O)(=O)C(F)(F)F)C(F)(F)F.[Li+],,,0.12202,286.9332984,,,,,,,,,,,,25,0.0012496,-2.903228983
,,1/27/2019,AMN,,,doi.org/10.1023/A:1022609407560,Glyme,COCCOC,COCCOC,,,C{[>]<OCC>[<]}OC,CH3,OCH3,1,1,,,,,,,90.12,90.12,,1,44.02238095,,,,,,,,,,,,,,,,,,,,,,,,,,,,,,,,,,,,,,,,,,,,,,,LiTFSI,O=S(=O)([N-]S(=O)(=O)C(F)(F)F)C(F)(F)F.[Li+],,,0.12257,286.9332984,,,,,,,,,,,,25,0.001733,-2.761201437
,,1/27/2019,AMN,,,doi.org/10.1023/A:1022609407560,Triglyme,COCCOCCOCCOC,COCCOCCOCCOC,,,C{[>]<OCC>[<]}OC,CH3,OCH3,1,1,,,,,,,178.228,178.228,,3,44.02238095,,,,,,,,,,,,,,,,,,,,,,,,,,,,,,,,,,,,,,,,,,,,,,,LiTFSI,O=S(=O)([N-]S(=O)(=O)C(F)(F)F)C(F)(F)F.[Li+],,,0.1227,286.9332984,,,,,,,,,,,,25,0.0039,-2.408935393
,,1/27/2019,AMN,,,doi.org/10.1023/A:1022609407560,Tetraglyme,COCCOCCOCCOCCOC,COCCOCCOCCOCCOC,,,C{[>]<OCC>[<]}OC,CH3,OCH3,1,1,,,,,,,222.28,222.28,,4,44.02238095,,,,,,,,,,,,,,,,,,,,,,,,,,,,,,,,,,,,,,,,,,,,,,,LiTFSI,O=S(=O)([N-]S(=O)(=O)C(F)(F)F)C(F)(F)F.[Li+],,,0.1252,286.9332984,,,,,,,,,,,,25,0.0005385,-3.268814292
,,1/27/2019,AMN,,,doi.org/10.1023/A:1022609407560,Glyme,COCCOC,COCCOC,,,C{[>]<OCC>[<]}OC,CH3,OCH3,1,1,,,,,,,90.12,90.12,,1,44.02238095,,,,,,,,,,,,,,,,,,,,,,,,,,,,,,,,,,,,,,,,,,,,,,,LiTFSI,O=S(=O)([N-]S(=O)(=O)C(F)(F)F)C(F)(F)F.[Li+],,,0.12766,286.9332984,,,,,,,,,,,,35,0.0019483,-2.710344169
,,1/27/2019,AMN,,,doi.org/10.1023/A:1022609407560,BUTY,O=C1CCCO1,O=C1CCCO1,,,O=C1CCCO1,,,1,1,,,,,,,86.09,86.09,,,86.03677943,,,,,,,,,,,,,,,,,,,,,,,,,,,,,,,,,,,,,,,,,,,,,,,LiClO4,[Li+].[O-][Cl+3]([O-])([O-])[O-],,,0.1279,105.9645157,,,,,,,,,,,,25,0.00859,-2.066006836
,,1/27/2019,AMN,,,doi.org/10.1023/A:1022609407560,ACN,CC#N,CC#N,,,CC#N,,,1,1,,,,,,,41.05,41.05,,,41.0265491,,,,,,,,,,,,,,,,,,,,,,,,,,,,,,,,,,,,,,,,,,,,,,,LiTFSI,O=S(=O)([N-]S(=O)(=O)C(F)(F)F)C(F)(F)F.[Li+],,,0.12922,286.9332984,,,,,,,,,,,,25,0.0089796,-2.046743009
,,1/27/2019,AMN,,,doi.org/10.1023/A:1022609407560,TESA,O=S(N(CC)CC)(N(CC)CC)=O,O=S(N(CC)CC)(N(CC)CC)=O,,,O=S(N(CC)CC)(N(CC)CC)=O,,,1,1,,,,,,,208.32,208.32,,,208.1245489,,,,,,,,,,,,,,,,,,,,,,,,,,,,,,,,,,,,,,,,,,,,,,,LiTFSI,O=S(=O)([N-]S(=O)(=O)C(F)(F)F)C(F)(F)F.[Li+],,,0.12971,286.9332984,,,,,,,,,,,,25,0.0007326,-3.135133086
,,1/27/2019,AMN,,,doi.org/10.1023/A:1022609407560,Diglyme,COCCOCCOC,COCCOCCOC,,,C{[>]<OCC>[<]}OC,CH3,OCH3,1,1,,,,,,,134.175,134.175,,2,44.02238095,,,,,,,,,,,,,,,,,,,,,,,,,,,,,,,,,,,,,,,,,,,,,,,LiTFSI,O=S(=O)([N-]S(=O)(=O)C(F)(F)F)C(F)(F)F.[Li+],,,0.1298,286.9332984,,,,,,,,,,,,25,0.00807,-2.093126465
,,1/27/2019,AMN,,,doi.org/10.1023/A:1022609407560,Tetraglyme,COCCOCCOCCOCCOC,COCCOCCOCCOCCOC,,,C{[>]<OCC>[<]}OC,CH3,OCH3,1,1,,,,,,,222.28,222.28,,4,44.02238095,,,,,,,,,,,,,,,,,,,,,,,,,,,,,,,,,,,,,,,,,,,,,,,LiTFSI,O=S(=O)([N-]S(=O)(=O)C(F)(F)F)C(F)(F)F.[Li+],,,0.13,286.9332984,,,,,,,,,,,,25,0.00249,-2.603800653
,,1/27/2019,AMN,,,doi.org/10.1023/A:1022609407560,BUTY,O=C1CCCO1,O=C1CCCO1,,,O=C1CCCO1,,,1,1,,,,,,,86.09,86.09,,,86.03677943,,,,,,,,,,,,,,,,,,,,,,,,,,,,,,,,,,,,,,,,,,,,,,,LiTFSI,O=S(=O)([N-]S(=O)(=O)C(F)(F)F)C(F)(F)F.[Li+],,,0.1302,286.9332984,,,,,,,,,,,,25,0.00745,-2.127843727
,,1/27/2019,AMN,,,doi.org/10.1023/A:1022609407560,PC,O=C1OC(C)CO1,O=C1OC(C)CO1,,,O=C1OC(C)CO1,,,1,1,,,,,,,102.09,102.09,,,102.0316941,,,,,,,,,,,,,,,,,,,,,,,,,,,,,,,,,,,,,,,,,,,,,,,LiTFSI,O=S(=O)([N-]S(=O)(=O)C(F)(F)F)C(F)(F)F.[Li+],,,0.13025,286.9332984,,,,,,,,,,,,25,0.002272,-2.643591673
,,1/27/2019,AMN,,,doi.org/10.1023/A:1022609407560,Diglyme,COCCOCCOC,COCCOCCOC,,,C{[>]<OCC>[<]}OC,CH3,OCH3,1,1,,,,,,,134.175,134.175,,2,44.02238095,,,,,,,,,,,,,,,,,,,,,,,,,,,,,,,,,,,,,,,,,,,,,,,LiTFSI,O=S(=O)([N-]S(=O)(=O)C(F)(F)F)C(F)(F)F.[Li+],,,0.1314,286.9332984,,,,,,,,,,,,25,0.0013606,-2.866269533
,,1/27/2019,AMN,,,doi.org/10.1023/A:1022609407560,Glyme,COCCOC,COCCOC,,,C{[>]<OCC>[<]}OC,CH3,OCH3,1,1,,,,,,,90.12,90.12,,1,44.02238095,,,,,,,,,,,,,,,,,,,,,,,,,,,,,,,,,,,,,,,,,,,,,,,LiTFSI,O=S(=O)([N-]S(=O)(=O)C(F)(F)F)C(F)(F)F.[Li+],,,0.13154,286.9332984,,,,,,,,,,,,25,0.0018885,-2.723883011
,,1/27/2019,AMN,,,doi.org/10.1023/A:1022609407560,PC,O=C1OC(C)CO1,O=C1OC(C)CO1,,,O=C1OC(C)CO1,,,1,1,,,,,,,102.09,102.09,,,102.0316941,,,,,,,,,,,,,,,,,,,,,,,,,,,,,,,,,,,,,,,,,,,,,,,LiTFSI,O=S(=O)([N-]S(=O)(=O)C(F)(F)F)C(F)(F)F.[Li+],,,0.1319,286.9332984,,,,,,,,,,,,25,0.00356,-2.448550002
,,1/27/2019,AMN,,,doi.org/10.1023/A:1022609407560,Diglyme,COCCOCCOC,COCCOCCOC,,,C{[>]<OCC>[<]}OC,CH3,OCH3,1,1,,,,,,,134.175,134.175,,2,44.02238095,,,,,,,,,,,,,,,,,,,,,,,,,,,,,,,,,,,,,,,,,,,,,,,LiTFSI,O=S(=O)([N-]S(=O)(=O)C(F)(F)F)C(F)(F)F.[Li+],,,0.13321,286.9332984,,,,,,,,,,,,25,0.0014061,-2.851983792
,,1/27/2019,AMN,,,doi.org/10.1023/A:1022609407560,Tetraglyme,COCCOCCOCCOCCOC,COCCOCCOCCOCCOC,,,C{[>]<OCC>[<]}OC,CH3,OCH3,1,1,,,,,,,222.28,222.28,,4,44.02238095,,,,,,,,,,,,,,,,,,,,,,,,,,,,,,,,,,,,,,,,,,,,,,,LiTFSI,O=S(=O)([N-]S(=O)(=O)C(F)(F)F)C(F)(F)F.[Li+],,,0.13362,286.9332984,,,,,,,,,,,,25,0.0005785,-3.237696637
,,1/27/2019,AMN,,,doi.org/10.1023/A:1022609407560,Glyme,COCCOC,COCCOC,,,C{[>]<OCC>[<]}OC,CH3,OCH3,1,1,,,,,,,90.12,90.12,,1,44.02238095,,,,,,,,,,,,,,,,,,,,,,,,,,,,,,,,,,,,,,,,,,,,,,,LiTFSI,O=S(=O)([N-]S(=O)(=O)C(F)(F)F)C(F)(F)F.[Li+],,,0.134,286.9332984,,,,,,,,,,,,35,0.0161,-1.793174124
,,1/27/2019,AMN,,,doi.org/10.1023/A:1022609407560,BUTY,O=C1CCCO1,O=C1CCCO1,,,O=C1CCCO1,,,1,1,,,,,,,86.09,86.09,,,86.03677943,,,,,,,,,,,,,,,,,,,,,,,,,,,,,,,,,,,,,,,,,,,,,,,LiClO4,[Li+].[O-][Cl+3]([O-])([O-])[O-],,,0.1343,105.9645157,,,,,,,,,,,,25,0.00814,-2.089375595
,,1/27/2019,AMN,,,doi.org/10.1023/A:1022609407560,TESA,O=S(N(CC)CC)(N(CC)CC)=O,O=S(N(CC)CC)(N(CC)CC)=O,,,O=S(N(CC)CC)(N(CC)CC)=O,,,1,1,,,,,,,208.32,208.32,,,208.1245489,,,,,,,,,,,,,,,,,,,,,,,,,,,,,,,,,,,,,,,,,,,,,,,LiTFSI,O=S(=O)([N-]S(=O)(=O)C(F)(F)F)C(F)(F)F.[Li+],,,0.13443,286.9332984,,,,,,,,,,,,25,0.0007579,-3.120388093
,,1/27/2019,AMN,,,doi.org/10.1023/A:1022609407560,ACN,CC#N,CC#N,,,CC#N,,,1,1,,,,,,,41.05,41.05,,,41.0265491,,,,,,,,,,,,,,,,,,,,,,,,,,,,,,,,,,,,,,,,,,,,,,,LiTFSI,O=S(=O)([N-]S(=O)(=O)C(F)(F)F)C(F)(F)F.[Li+],,,0.1366,286.9332984,,,,,,,,,,,,25,0.0209,-1.679853714
,,1/27/2019,AMN,,,doi.org/10.1023/A:1022609407560,Glyme,COCCOC,COCCOC,,,C{[>]<OCC>[<]}OC,CH3,OCH3,1,1,,,,,,,90.12,90.12,,1,44.02238095,,,,,,,,,,,,,,,,,,,,,,,,,,,,,,,,,,,,,,,,,,,,,,,LiTFSI,O=S(=O)([N-]S(=O)(=O)C(F)(F)F)C(F)(F)F.[Li+],,,0.138,286.9332984,,,,,,,,,,,,25,0.0137,-1.863279433
,,1/27/2019,AMN,,,doi.org/10.1023/A:1022609407560,Diglyme,COCCOCCOC,COCCOCCOC,,,C{[>]<OCC>[<]}OC,CH3,OCH3,1,1,,,,,,,134.175,134.175,,2,44.02238095,,,,,,,,,,,,,,,,,,,,,,,,,,,,,,,,,,,,,,,,,,,,,,,LiTFSI,O=S(=O)([N-]S(=O)(=O)C(F)(F)F)C(F)(F)F.[Li+],,,0.13831,286.9332984,,,,,,,,,,,,25,0.0014431,-2.840703573
,,1/27/2019,AMN,,,doi.org/10.1023/A:1022609407560,Glyme,COCCOC,COCCOC,,,C{[>]<OCC>[<]}OC,CH3,OCH3,1,1,,,,,,,90.12,90.12,,1,44.02238095,,,,,,,,,,,,,,,,,,,,,,,,,,,,,,,,,,,,,,,,,,,,,,,LiTFSI,O=S(=O)([N-]S(=O)(=O)C(F)(F)F)C(F)(F)F.[Li+],,,0.13995,286.9332984,,,,,,,,,,,,25,0.002043,-2.689731633
,,1/27/2019,AMN,,,doi.org/10.1023/A:1022609407560,BUTY,O=C1CCCO1,O=C1CCCO1,,,O=C1CCCO1,,,1,1,,,,,,,86.09,86.09,,,86.03677943,,,,,,,,,,,,,,,,,,,,,,,,,,,,,,,,,,,,,,,,,,,,,,,LiTFSI,O=S(=O)([N-]S(=O)(=O)C(F)(F)F)C(F)(F)F.[Li+],,,0.1402,286.9332984,,,,,,,,,,,,25,0.00691,-2.160521953
,,1/27/2019,AMN,,,doi.org/10.1023/A:1022609407560,Diglyme,COCCOCCOC,COCCOCCOC,,,C{[>]<OCC>[<]}OC,CH3,OCH3,1,1,,,,,,,134.175,134.175,,2,44.02238095,,,,,,,,,,,,,,,,,,,,,,,,,,,,,,,,,,,,,,,,,,,,,,,LiTFSI,O=S(=O)([N-]S(=O)(=O)C(F)(F)F)C(F)(F)F.[Li+],,,0.1403,286.9332984,,,,,,,,,,,,25,0.00819,-2.086716098
,,1/27/2019,AMN,,,doi.org/10.1023/A:1022609407560,BUTY,O=C1CCCO1,O=C1CCCO1,,,O=C1CCCO1,,,1,1,,,,,,,86.09,86.09,,,86.03677943,,,,,,,,,,,,,,,,,,,,,,,,,,,,,,,,,,,,,,,,,,,,,,,LiClO4,[Li+].[O-][Cl+3]([O-])([O-])[O-],,,0.1407,105.9645157,,,,,,,,,,,,25,0.00771,-2.112945622
,,1/27/2019,AMN,,,doi.org/10.1023/A:1022609407560,PC,O=C1OC(C)CO1,O=C1OC(C)CO1,,,O=C1OC(C)CO1,,,1,1,,,,,,,102.09,102.09,,,102.0316941,,,,,,,,,,,,,,,,,,,,,,,,,,,,,,,,,,,,,,,,,,,,,,,LiTFSI,O=S(=O)([N-]S(=O)(=O)C(F)(F)F)C(F)(F)F.[Li+],,,0.1414,286.9332984,,,,,,,,,,,,25,0.00329,-2.482804102
,,1/27/2019,AMN,,,doi.org/10.1023/A:1022609407560,Tetraglyme,COCCOCCOCCOCCOC,COCCOCCOCCOCCOC,,,C{[>]<OCC>[<]}OC,CH3,OCH3,1,1,,,,,,,222.28,222.28,,4,44.02238095,,,,,,,,,,,,,,,,,,,,,,,,,,,,,,,,,,,,,,,,,,,,,,,LiTFSI,O=S(=O)([N-]S(=O)(=O)C(F)(F)F)C(F)(F)F.[Li+],,,0.1459,286.9332984,,,,,,,,,,,,25,0.00266,-2.575118363
,,1/27/2019,AMN,,,doi.org/10.1023/A:1022609407560,PC,O=C1OC(C)CO1,O=C1OC(C)CO1,,,O=C1OC(C)CO1,,,1,1,,,,,,,102.09,102.09,,,102.0316941,,,,,,,,,,,,,,,,,,,,,,,,,,,,,,,,,,,,,,,,,,,,,,,LiTFSI,O=S(=O)([N-]S(=O)(=O)C(F)(F)F)C(F)(F)F.[Li+],,,0.14644,286.9332984,,,,,,,,,,,,25,0.0024799,-2.605565831
,,1/27/2019,AMN,,,doi.org/10.1023/A:1022609407560,BUTY,O=C1CCCO1,O=C1CCCO1,,,O=C1CCCO1,,,1,1,,,,,,,86.09,86.09,,,86.03677943,,,,,,,,,,,,,,,,,,,,,,,,,,,,,,,,,,,,,,,,,,,,,,,LiClO4,[Li+].[O-][Cl+3]([O-])([O-])[O-],,,0.1472,105.9645157,,,,,,,,,,,,25,0.00727,-2.138465589
,,1/27/2019,AMN,,,doi.org/10.1023/A:1022609407560,TESA,O=S(N(CC)CC)(N(CC)CC)=O,O=S(N(CC)CC)(N(CC)CC)=O,,,O=S(N(CC)CC)(N(CC)CC)=O,,,1,1,,,,,,,208.32,208.32,,,208.1245489,,,,,,,,,,,,,,,,,,,,,,,,,,,,,,,,,,,,,,,,,,,,,,,LiTFSI,O=S(=O)([N-]S(=O)(=O)C(F)(F)F)C(F)(F)F.[Li+],,,0.14735,286.9332984,,,,,,,,,,,,25,0.0007994,-3.097235856
,,1/27/2019,AMN,,,doi.org/10.1023/A:1022609407560,Tetraglyme,COCCOCCOCCOCCOC,COCCOCCOCCOCCOC,,,C{[>]<OCC>[<]}OC,CH3,OCH3,1,1,,,,,,,222.28,222.28,,4,44.02238095,,,,,,,,,,,,,,,,,,,,,,,,,,,,,,,,,,,,,,,,,,,,,,,LiTFSI,O=S(=O)([N-]S(=O)(=O)C(F)(F)F)C(F)(F)F.[Li+],,,0.14817,286.9332984,,,,,,,,,,,,25,0.0006539,-3.184488663
,,1/27/2019,AMN,,,doi.org/10.1023/A:1022609407560,Glyme,COCCOC,COCCOC,,,C{[>]<OCC>[<]}OC,CH3,OCH3,1,1,,,,,,,90.12,90.12,,1,44.02238095,,,,,,,,,,,,,,,,,,,,,,,,,,,,,,,,,,,,,,,,,,,,,,,LiTFSI,O=S(=O)([N-]S(=O)(=O)C(F)(F)F)C(F)(F)F.[Li+],,,0.14894,286.9332984,,,,,,,,,,,,25,0.0021884,-2.659873294
,,1/27/2019,AMN,,,doi.org/10.1023/A:1022609407560,Diglyme,COCCOCCOC,COCCOCCOC,,,C{[>]<OCC>[<]}OC,CH3,OCH3,1,1,,,,,,,134.175,134.175,,2,44.02238095,,,,,,,,,,,,,,,,,,,,,,,,,,,,,,,,,,,,,,,,,,,,,,,LiTFSI,O=S(=O)([N-]S(=O)(=O)C(F)(F)F)C(F)(F)F.[Li+],,,0.14913,286.9332984,,,,,,,,,,,,25,0.0015729,-2.803298888
