Repository: zjurillpolymer/SPE_prediction

# SPE Prediction

Polymer electrolyte conductivity prediction using graph neural networks.

## Data

Data from [ChemPropPred](https://github.com/learningmatter-mit/Chem-prop-pred) — polymer electrolyte conductivity measurements including SMILES, conductivity (log S/cm), molecular weight, salt concentration, and temperature.

- `data/clean_train_data.csv` — cleaned training data
- `data/PolymerElectrolyteData.csv` — full raw dataset
- `data/PolyInfo_8salts.csv` / `data/polyinfo_5salts_4conc.csv` — PolyInfo polymer database with salt additives

File: data/PolymerElectrolyteData.csv (part 87 of 154)
Notes,Compound Notebook Name,Date Copied to Master Database,Data Recorded By,Seshadri Group,Oyaizu Group,DOI,Solvent 1 (S1),S1 SMILES,S1 SMILES 1,S1 SMILES 2,S1 SMILES 3,S1 Big SMILES,S1 End Group 1,S1 End Group 2,S1 Mol %,S1 Weight %,S1 SMILES 1 Mol %,S1 SMILES 2 Mol %,S1 SMILES 3 Mol %,S1 Molar Ratio,S1 Weight Ratio,S1 Mw,S1 Mn,S1 Mn or Mw,S1 Mw/Mn,S1 DOP,S1 Molar Mass (g/mol),S1 Type,S1 Block Mol Weight,Solvent 2 (S2),S2 SMILES,S2 SMILES 1,S2 SMILES 2,S2 Mol %,S2 Weight %,S2 SMILES 1 Mol %,S2 SMILES 2 Mol %,S2 Molar Ratio,S2 Weight Ratio,S2 Mw,S2 Mn,S2 Mn or Mw,S2 Mw/Mn,S2 DOP,S2 Molar Mass (g/mol),S2 Type,Solvent 3 (S3),S3 SMILES,S3 SMILES 1,S3 Mol %,S3 Weight %,S3 Molar Ratio,S3 Weight Ratio,S3 Mw,S3 Mn,S3 Mn or Mw,S3 Mw/Mn,S3 DOP,S3 Molar Mass (g/mol),S3 Type,Solvent 4 (S4),S4 SMILES,S4 Mol %,S4 Weight %,S4 Molar Ratio,S4 Weight Ratio,S4 Mw,S4 Mn,S4 Mn or Mw,S4 Mw/Mn,S4 DOP,S4 Molar Mass (g/mol),S4 Type,Salt 1,Salt1 SMILES,Salt1 Mol %,Salt1 Weight %,Salt1 Molality (mol salt/kg polymer),Salt1 Molar Mass (g/mol),Salt 2,Salt2 SMILES,Salt2 Mol %,Salt2 Weight %,Salt2 Molality (mol salt/kg polymer),Salt2 Molar Mass (g/mol),Inorganic Material 1 (IM1),IM1 Weight %,IM1 Particle Size (nm),Tg (oC),Heating Rate (K/min),Temperature (oC),Conductivity (S/cm),log Conductivity (S/cm)
,,1/27/2019,AMN,,,doi.org/10.1023/A:1022609407560,Diglyme,COCCOCCOC,COCCOCCOC,,,C{[>]<OCC>[<]}OC,CH3,OCH3,1,1,,,,,,,134.175,134.175,,2,44.02238095,,,,,,,,,,,,,,,,,,,,,,,,,,,,,,,,,,,,,,,,,,,,,,,LiTFSI,O=S(=O)([N-]S(=O)(=O)C(F)(F)F)C(F)(F)F.[Li+],,,0.1497,286.9332984,,,,,,,,,,,,25,0.00815,-2.088842391
,,1/27/2019,AMN,,,doi.org/10.1023/A:1022609407560,BUTY,O=C1CCCO1,O=C1CCCO1,,,O=C1CCCO1,,,1,1,,,,,,,86.09,86.09,,,86.03677943,,,,,,,,,,,,,,,,,,,,,,,,,,,,,,,,,,,,,,,,,,,,,,,LiTFSI,O=S(=O)([N-]S(=O)(=O)C(F)(F)F)C(F)(F)F.[Li+],,,0.14989,286.9332984,,,,,,,,,,,,25,0.0035102,-2.454668138
,,1/27/2019,AMN,,,doi.org/10.1023/A:1022609407560,PC,O=C1OC(C)CO1,O=C1OC(C)CO1,,,O=C1OC(C)CO1,,,1,1,,,,,,,102.09,102.09,,,102.0316941,,,,,,,,,,,,,,,,,,,,,,,,,,,,,,,,,,,,,,,,,,,,,,,LiTFSI,O=S(=O)([N-]S(=O)(=O)C(F)(F)F)C(F)(F)F.[Li+],,,0.15,286.9332984,,,,,,,,,,,,25,0.00304,-2.517126416
,,1/27/2019,AMN,,,doi.org/10.1023/A:1022609407560,ACN,CC#N,CC#N,,,CC#N,,,1,1,,,,,,,41.05,41.05,,,41.0265491,,,,,,,,,,,,,,,,,,,,,,,,,,,,,,,,,,,,,,,,,,,,,,,LiTFSI,O=S(=O)([N-]S(=O)(=O)C(F)(F)F)C(F)(F)F.[Li+],,,0.15053,286.9332984,,,,,,,,,,,,25,0.0100279,-1.998790006
,,1/27/2019,AMN,,,doi.org/10.1023/A:1022609407560,BUTY,O=C1CCCO1,O=C1CCCO1,,,O=C1CCCO1,,,1,1,,,,,,,86.09,86.09,,,86.03677943,,,,,,,,,,,,,,,,,,,,,,,,,,,,,,,,,,,,,,,,,,,,,,,LiTFSI,O=S(=O)([N-]S(=O)(=O)C(F)(F)F)C(F)(F)F.[Li+],,,0.1511,286.9332984,,,,,,,,,,,,25,0.00622,-2.206209615
,,1/27/2019,AMN,,,doi.org/10.1023/A:1022609407560,ACN,CC#N,CC#N,,,CC#N,,,1,1,,,,,,,41.05,41.05,,,41.0265491,,,,,,,,,,,,,,,,,,,,,,,,,,,,,,,,,,,,,,,,,,,,,,,LiTFSI,O=S(=O)([N-]S(=O)(=O)C(F)(F)F)C(F)(F)F.[Li+],,,0.1516,286.9332984,,,,,,,,,,,,25,0.0183,-1.73754891
,,1/27/2019,AMN,,,doi.org/10.1023/A:1022609407560,Glyme,COCCOC,COCCOC,,,C{[>]<OCC>[<]}OC,CH3,OCH3,1,1,,,,,,,90.12,90.12,,1,44.02238095,,,,,,,,,,,,,,,,,,,,,,,,,,,,,,,,,,,,,,,,,,,,,,,LiTFSI,O=S(=O)([N-]S(=O)(=O)C(F)(F)F)C(F)(F)F.[Li+],,,0.1522,286.9332984,,,,,,,,,,,,35,0.0156,-1.806875402
,,1/27/2019,AMN,,,doi.org/10.1023/A:1022609407560,BUTY,O=C1CCCO1,O=C1CCCO1,,,O=C1CCCO1,,,1,1,,,,,,,86.09,86.09,,,86.03677943,,,,,,,,,,,,,,,,,,,,,,,,,,,,,,,,,,,,,,,,,,,,,,,LiClO4,[Li+].[O-][Cl+3]([O-])([O-])[O-],,,0.1533,105.9645157,,,,,,,,,,,,25,0.00682,-2.166215625
,,1/27/2019,AMN,,,doi.org/10.1023/A:1022609407560,Triglyme,COCCOCCOCCOC,COCCOCCOCCOC,,,C{[>]<OCC>[<]}OC,CH3,OCH3,1,1,,,,,,,178.228,178.228,,3,44.02238095,,,,,,,,,,,,,,,,,,,,,,,,,,,,,,,,,,,,,,,,,,,,,,,LiTFSI,O=S(=O)([N-]S(=O)(=O)C(F)(F)F)C(F)(F)F.[Li+],,,0.1554,286.9332984,,,,,,,,,,,,25,0.00425,-2.37161107
,,1/27/2019,AMN,,,doi.org/10.1023/A:1022609407560,Tetraglyme,COCCOCCOCCOCCOC,COCCOCCOCCOCCOC,,,C{[>]<OCC>[<]}OC,CH3,OCH3,1,1,,,,,,,222.28,222.28,,4,44.02238095,,,,,,,,,,,,,,,,,,,,,,,,,,,,,,,,,,,,,,,,,,,,,,,LiTFSI,O=S(=O)([N-]S(=O)(=O)C(F)(F)F)C(F)(F)F.[Li+],,,0.15746,286.9332984,,,,,,,,,,,,25,0.0006985,-3.15583359
,,1/27/2019,AMN,,,doi.org/10.1023/A:1022609407560,Glyme,COCCOC,COCCOC,,,C{[>]<OCC>[<]}OC,CH3,OCH3,1,1,,,,,,,90.12,90.12,,1,44.02238095,,,,,,,,,,,,,,,,,,,,,,,,,,,,,,,,,,,,,,,,,,,,,,,LiTFSI,O=S(=O)([N-]S(=O)(=O)C(F)(F)F)C(F)(F)F.[Li+],,,0.15804,286.9332984,,,,,,,,,,,,25,0.0023445,-2.629949763
,,1/27/2019,AMN,,,doi.org/10.1023/A:1022609407560,PC,O=C1OC(C)CO1,O=C1OC(C)CO1,,,O=C1OC(C)CO1,,,1,1,,,,,,,102.09,102.09,,,102.0316941,,,,,,,,,,,,,,,,,,,,,,,,,,,,,,,,,,,,,,,,,,,,,,,LiTFSI,O=S(=O)([N-]S(=O)(=O)C(F)(F)F)C(F)(F)F.[Li+],,,0.1591,286.9332984,,,,,,,,,,,,25,0.00273,-2.563837353
,,1/27/2019,AMN,,,doi.org/10.1023/A:1022609407560,Diglyme,COCCOCCOC,COCCOCCOC,,,C{[>]<OCC>[<]}OC,CH3,OCH3,1,1,,,,,,,134.175,134.175,,2,44.02238095,,,,,,,,,,,,,,,,,,,,,,,,,,,,,,,,,,,,,,,,,,,,,,,LiTFSI,O=S(=O)([N-]S(=O)(=O)C(F)(F)F)C(F)(F)F.[Li+],,,0.15917,286.9332984,,,,,,,,,,,,25,0.0016932,-2.77129174
,,1/27/2019,AMN,,,doi.org/10.1023/A:1022609407560,BUTY,O=C1CCCO1,O=C1CCCO1,,,O=C1CCCO1,,,1,1,,,,,,,86.09,86.09,,,86.03677943,,,,,,,,,,,,,,,,,,,,,,,,,,,,,,,,,,,,,,,,,,,,,,,LiTFSI,O=S(=O)([N-]S(=O)(=O)C(F)(F)F)C(F)(F)F.[Li+],,,0.1592,286.9332984,,,,,,,,,,,,25,0.00577,-2.238824187
,,1/27/2019,AMN,,,doi.org/10.1023/A:1022609407560,BUTY,O=C1CCCO1,O=C1CCCO1,,,O=C1CCCO1,,,1,1,,,,,,,86.09,86.09,,,86.03677943,,,,,,,,,,,,,,,,,,,,,,,,,,,,,,,,,,,,,,,,,,,,,,,LiClO4,[Li+].[O-][Cl+3]([O-])([O-])[O-],,,0.1593,105.9645157,,,,,,,,,,,,25,0.00636,-2.196542884
,,1/27/2019,AMN,,,doi.org/10.1023/A:1022609407560,Tetraglyme,COCCOCCOCCOCCOC,COCCOCCOCCOCCOC,,,C{[>]<OCC>[<]}OC,CH3,OCH3,1,1,,,,,,,222.28,222.28,,4,44.02238095,,,,,,,,,,,,,,,,,,,,,,,,,,,,,,,,,,,,,,,,,,,,,,,LiTFSI,O=S(=O)([N-]S(=O)(=O)C(F)(F)F)C(F)(F)F.[Li+],,,0.16005,286.9332984,,,,,,,,,,,,25,0.0007235,-3.140561465
,,1/27/2019,AMN,,,doi.org/10.1023/A:1022609407560,Tetraglyme,COCCOCCOCCOCCOC,COCCOCCOCCOCCOC,,,C{[>]<OCC>[<]}OC,CH3,OCH3,1,1,,,,,,,222.28,222.28,,4,44.02238095,,,,,,,,,,,,,,,,,,,,,,,,,,,,,,,,,,,,,,,,,,,,,,,LiTFSI,O=S(=O)([N-]S(=O)(=O)C(F)(F)F)C(F)(F)F.[Li+],,,0.1604,286.9332984,,,,,,,,,,,,25,0.00277,-2.557520231
,,1/27/2019,AMN,,,doi.org/10.1023/A:1022609407560,Diglyme,COCCOCCOC,COCCOCCOC,,,C{[>]<OCC>[<]}OC,CH3,OCH3,1,1,,,,,,,134.175,134.175,,2,44.02238095,,,,,,,,,,,,,,,,,,,,,,,,,,,,,,,,,,,,,,,,,,,,,,,LiTFSI,O=S(=O)([N-]S(=O)(=O)C(F)(F)F)C(F)(F)F.[Li+],,,0.1605,286.9332984,,,,,,,,,,,,25,0.00807,-2.093126465
,,1/27/2019,AMN,,,doi.org/10.1023/A:1022609407560,TESA,O=S(N(CC)CC)(N(CC)CC)=O,O=S(N(CC)CC)(N(CC)CC)=O,,,O=S(N(CC)CC)(N(CC)CC)=O,,,1,1,,,,,,,208.32,208.32,,,208.1245489,,,,,,,,,,,,,,,,,,,,,,,,,,,,,,,,,,,,,,,,,,,,,,,LiClO4,[Li+].[O-][Cl+3]([O-])([O-])[O-],,,0.16062,105.9645157,,,,,,,,,,,,25,0.0004393,-3.357238797
,,1/27/2019,AMN,,,doi.org/10.1023/A:1022609407560,Glyme,COCCOC,COCCOC,,,C{[>]<OCC>[<]}OC,CH3,OCH3,1,1,,,,,,,90.12,90.12,,1,44.02238095,,,,,,,,,,,,,,,,,,,,,,,,,,,,,,,,,,,,,,,,,,,,,,,LiTFSI,O=S(=O)([N-]S(=O)(=O)C(F)(F)F)C(F)(F)F.[Li+],,,0.1623,286.9332984,,,,,,,,,,,,35,0.0152,-1.818156412
,,1/27/2019,AMN,,,doi.org/10.1023/A:1022609407560,Tetraglyme,COCCOCCOCCOCCOC,COCCOCCOCCOCCOC,,,C{[>]<OCC>[<]}OC,CH3,OCH3,1,1,,,,,,,222.28,222.28,,4,44.02238095,,,,,,,,,,,,,,,,,,,,,,,,,,,,,,,,,,,,,,,,,,,,,,,LiTFSI,O=S(=O)([N-]S(=O)(=O)C(F)(F)F)C(F)(F)F.[Li+],,,0.16535,286.9332984,,,,,,,,,,,,25,0.0007367,-3.13270933
,,1/27/2019,AMN,,,doi.org/10.1023/A:1022609407560,BUTY,O=C1CCCO1,O=C1CCCO1,,,O=C1CCCO1,,,1,1,,,,,,,86.09,86.09,,,86.03677943,,,,,,,,,,,,,,,,,,,,,,,,,,,,,,,,,,,,,,,,,,,,,,,LiClO4,[Li+].[O-][Cl+3]([O-])([O-])[O-],,,0.1656,105.9645157,,,,,,,,,,,,25,0.00593,-2.226945307
,,1/27/2019,AMN,,,doi.org/10.1023/A:1022609407560,PC,O=C1OC(C)CO1,O=C1OC(C)CO1,,,O=C1OC(C)CO1,,,1,1,,,,,,,102.09,102.09,,,102.0316941,,,,,,,,,,,,,,,,,,,,,,,,,,,,,,,,,,,,,,,,,,,,,,,LiTFSI,O=S(=O)([N-]S(=O)(=O)C(F)(F)F)C(F)(F)F.[Li+],,,0.16697,286.9332984,,,,,,,,,,,,25,0.0027284,-2.564091959
,,1/27/2019,AMN,,,doi.org/10.1023/A:1022609407560,Diglyme,COCCOCCOC,COCCOCCOC,,,C{[>]<OCC>[<]}OC,CH3,OCH3,1,1,,,,,,,134.175,134.175,,2,44.02238095,,,,,,,,,,,,,,,,,,,,,,,,,,,,,,,,,,,,,,,,,,,,,,,LiTFSI,O=S(=O)([N-]S(=O)(=O)C(F)(F)F)C(F)(F)F.[Li+],,,0.1689,286.9332984,,,,,,,,,,,,25,0.00795,-2.099632871
,,1/27/2019,AMN,,,doi.org/10.1023/A:1022609407560,BUTY,O=C1CCCO1,O=C1CCCO1,,,O=C1CCCO1,,,1,1,,,,,,,86.09,86.09,,,86.03677943,,,,,,,,,,,,,,,,,,,,,,,,,,,,,,,,,,,,,,,,,,,,,,,LiTFSI,O=S(=O)([N-]S(=O)(=O)C(F)(F)F)C(F)(F)F.[Li+],,,0.17,286.9332984,,,,,,,,,,,,25,0.00524,-2.280668713
,,1/27/2019,AMN,,,doi.org/10.1023/A:1022609407560,BUTY,O=C1CCCO1,O=C1CCCO1,,,O=C1CCCO1,,,1,1,,,,,,,86.09,86.09,,,86.03677943,,,,,,,,,,,,,,,,,,,,,,,,,,,,,,,,,,,,,,,,,,,,,,,LiClO4,[Li+].[O-][Cl+3]([O-])([O-])[O-],,,0.1716,105.9645157,,,,,,,,,,,,25,0.00549,-2.260427656
,,1/27/2019,AMN,,,doi.org/10.1023/A:1022609407560,Diglyme,COCCOCCOC,COCCOCCOC,,,C{[>]<OCC>[<]}OC,CH3,OCH3,1,1,,,,,,,134.175,134.175,,2,44.02238095,,,,,,,,,,,,,,,,,,,,,,,,,,,,,,,,,,,,,,,,,,,,,,,LiTFSI,O=S(=O)([N-]S(=O)(=O)C(F)(F)F)C(F)(F)F.[Li+],,,0.17415,286.9332984,,,,,,,,,,,,25,0.0018749,-2.727021891
,,1/27/2019,AMN,,,doi.org/10.1023/A:1022609407560,Glyme,COCCOC,COCCOC,,,C{[>]<OCC>[<]}OC,CH3,OCH3,1,1,,,,,,,90.12,90.12,,1,44.02238095,,,,,,,,,,,,,,,,,,,,,,,,,,,,,,,,,,,,,,,,,,,,,,,LiTFSI,O=S(=O)([N-]S(=O)(=O)C(F)(F)F)C(F)(F)F.[Li+],,,0.17418,286.9332984,,,,,,,,,,,,35,0.0029386,-2.531859526
,,1/27/2019,AMN,,,doi.org/10.1023/A:1022609407560,Glyme,COCCOC,COCCOC,,,C{[>]<OCC>[<]}OC,CH3,OCH3,1,1,,,,,,,90.12,90.12,,1,44.02238095,,,,,,,,,,,,,,,,,,,,,,,,,,,,,,,,,,,,,,,,,,,,,,,LiTFSI,O=S(=O)([N-]S(=O)(=O)C(F)(F)F)C(F)(F)F.[Li+],,,0.17565,286.9332984,,,,,,,,,,,,25,0.0026194,-2.581798177
,,1/27/2019,AMN,,,doi.org/10.1023/A:1022609407560,ACN,CC#N,CC#N,,,CC#N,,,1,1,,,,,,,41.05,41.05,,,41.0265491,,,,,,,,,,,,,,,,,,,,,,,,,,,,,,,,,,,,,,,,,,,,,,,LiTFSI,O=S(=O)([N-]S(=O)(=O)C(F)(F)F)C(F)(F)F.[Li+],,,0.1764,286.9332984,,,,,,,,,,,,25,0.0137,-1.863279433
,,1/27/2019,AMN,,,doi.org/10.1023/A:1022609407560,PC,O=C1OC(C)CO1,O=C1OC(C)CO1,,,O=C1OC(C)CO1,,,1,1,,,,,,,102.09,102.09,,,102.0316941,,,,,,,,,,,,,,,,,,,,,,,,,,,,,,,,,,,,,,,,,,,,,,,LiTFSI,O=S(=O)([N-]S(=O)(=O)C(F)(F)F)C(F)(F)F.[Li+],,,0.1772,286.9332984,,,,,,,,,,,,25,0.00217,-2.663540266
,,1/27/2019,AMN,,,doi.org/10.1023/A:1022609407560,BUTY,O=C1CCCO1,O=C1CCCO1,,,O=C1CCCO1,,,1,1,,,,,,,86.09,86.09,,,86.03677943,,,,,,,,,,,,,,,,,,,,,,,,,,,,,,,,,,,,,,,,,,,,,,,LiClO4,[Li+].[O-][Cl+3]([O-])([O-])[O-],,,0.1776,105.9645157,,,,,,,,,,,,25,0.0051,-2.292429824
,,1/27/2019,AMN,,,doi.org/10.1023/A:1022609407560,ACN,CC#N,CC#N,,,CC#N,,,1,1,,,,,,,41.05,41.05,,,41.0265491,,,,,,,,,,,,,,,,,,,,,,,,,,,,,,,,,,,,,,,,,,,,,,,LiTFSI,O=S(=O)([N-]S(=O)(=O)C(F)(F)F)C(F)(F)F.[Li+],,,0.17776,286.9332984,,,,,,,,,,,,25,0.0114608,-1.940785066
,,1/27/2019,AMN,,,doi.org/10.1023/A:1022609407560,Triglyme,COCCOCCOCCOC,COCCOCCOCCOC,,,C{[>]<OCC>[<]}OC,CH3,OCH3,1,1,,,,,,,178.228,178.228,,3,44.02238095,,,,,,,,,,,,,,,,,,,,,,,,,,,,,,,,,,,,,,,,,,,,,,,LiTFSI,O=S(=O)([N-]S(=O)(=O)C(F)(F)F)C(F)(F)F.[Li+],,,0.1779,286.9332984,,,,,,,,,,,,25,0.0042,-2.37675071
,,1/27/2019,AMN,,,doi.org/10.1023/A:1022609407560,Diglyme,COCCOCCOC,COCCOCCOC,,,C{[>]<OCC>[<]}OC,CH3,OCH3,1,1,,,,,,,134.175,134.175,,2,44.02238095,,,,,,,,,,,,,,,,,,,,,,,,,,,,,,,,,,,,,,,,,,,,,,,LiTFSI,O=S(=O)([N-]S(=O)(=O)C(F)(F)F)C(F)(F)F.[Li+],,,0.17822,286.9332984,,,,,,,,,,,,25,0.001955,-2.708853238
,,1/27/2019,AMN,,,doi.org/10.1023/A:1022609407560,Tetraglyme,COCCOCCOCCOCCOC,COCCOCCOCCOCCOC,,,C{[>]<OCC>[<]}OC,CH3,OCH3,1,1,,,,,,,222.28,222.28,,4,44.02238095,,,,,,,,,,,,,,,,,,,,,,,,,,,,,,,,,,,,,,,,,,,,,,,LiTFSI,O=S(=O)([N-]S(=O)(=O)C(F)(F)F)C(F)(F)F.[Li+],,,0.17835,286.9332984,,,,,,,,,,,,25,0.0007998,-3.0970186
,,1/27/2019,AMN,,,doi.org/10.1023/A:1022609407560,Tetraglyme,COCCOCCOCCOCCOC,COCCOCCOCCOCCOC,,,C{[>]<OCC>[<]}OC,CH3,OCH3,1,1,,,,,,,222.28,222.28,,4,44.02238095,,,,,,,,,,,,,,,,,,,,,,,,,,,,,,,,,,,,,,,,,,,,,,,LiTFSI,O=S(=O)([N-]S(=O)(=O)C(F)(F)F)C(F)(F)F.[Li+],,,0.17835,286.9332984,,,,,,,,,,,,25,0.000799,-3.097453221
,,1/27/2019,AMN,,,doi.org/10.1023/A:1022609407560,BUTY,O=C1CCCO1,O=C1CCCO1,,,O=C1CCCO1,,,1,1,,,,,,,86.09,86.09,,,86.03677943,,,,,,,,,,,,,,,,,,,,,,,,,,,,,,,,,,,,,,,,,,,,,,,LiTFSI,O=S(=O)([N-]S(=O)(=O)C(F)(F)F)C(F)(F)F.[Li+],,,0.1785,286.9332984,,,,,,,,,,,,25,0.00472,-2.326058001
,,1/27/2019,AMN,,,doi.org/10.1023/A:1022609407560,Tetraglyme,COCCOCCOCCOCCOC,COCCOCCOCCOCCOC,,,C{[>]<OCC>[<]}OC,CH3,OCH3,1,1,,,,,,,222.28,222.28,,4,44.02238095,,,,,,,,,,,,,,,,,,,,,,,,,,,,,,,,,,,,,,,,,,,,,,,LiTFSI,O=S(=O)([N-]S(=O)(=O)C(F)(F)F)C(F)(F)F.[Li+],,,0.1792,286.9332984,,,,,,,,,,,,25,0.00284,-2.54668166
,,1/27/2019,AMN,,,doi.org/10.1023/A:1022609407560,Triglyme,COCCOCCOCCOC,COCCOCCOCCOC,,,C{[>]<OCC>[<]}OC,CH3,OCH3,1,1,,,,,,,178.228,178.228,,3,44.02238095,,,,,,,,,,,,,,,,,,,,,,,,,,,,,,,,,,,,,,,,,,,,,,,LiTFSI,O=S(=O)([N-]S(=O)(=O)C(F)(F)F)C(F)(F)F.[Li+],,,0.1805,286.9332984,,,,,,,,,,,,25,0.0011474,-2.940285154
,,1/27/2019,AMN,,,doi.org/10.1023/A:1022609407560,BUTY,O=C1CCCO1,O=C1CCCO1,,,O=C1CCCO1,,,1,1,,,,,,,86.09,86.09,,,86.03677943,,,,,,,,,,,,,,,,,,,,,,,,,,,,,,,,,,,,,,,,,,,,,,,LiClO4,[Li+].[O-][Cl+3]([O-])([O-])[O-],,,0.183,105.9645157,,,,,,,,,,,,25,0.00471,-2.326979093
,,1/27/2019,AMN,,,doi.org/10.1023/A:1022609407560,Glyme,COCCOC,COCCOC,,,C{[>]<OCC>[<]}OC,CH3,OCH3,1,1,,,,,,,90.12,90.12,,1,44.02238095,,,,,,,,,,,,,,,,,,,,,,,,,,,,,,,,,,,,,,,,,,,,,,,LiTFSI,O=S(=O)([N-]S(=O)(=O)C(F)(F)F)C(F)(F)F.[Li+],,,0.184,286.9332984,,,,,,,,,,,,35,0.014,-1.853871964
,,1/27/2019,AMN,,,doi.org/10.1023/A:1022609407560,Glyme,COCCOC,COCCOC,,,C{[>]<OCC>[<]}OC,CH3,OCH3,1,1,,,,,,,90.12,90.12,,1,44.02238095,,,,,,,,,,,,,,,,,,,,,,,,,,,,,,,,,,,,,,,,,,,,,,,LiTFSI,O=S(=O)([N-]S(=O)(=O)C(F)(F)F)C(F)(F)F.[Li+],,,0.18466,286.9332984,,,,,,,,,,,,25,0.0028079,-2.551618363
,,1/27/2019,AMN,,,doi.org/10.1023/A:1022609407560,BUTY,O=C1CCCO1,O=C1CCCO1,,,O=C1CCCO1,,,1,1,,,,,,,86.09,86.09,,,86.03677943,,,,,,,,,,,,,,,,,,,,,,,,,,,,,,,,,,,,,,,,,,,,,,,LiTFSI,O=S(=O)([N-]S(=O)(=O)C(F)(F)F)C(F)(F)F.[Li+],,,0.1869,286.9332984,,,,,,,,,,,,25,0.00429,-2.367542708
,,1/27/2019,AMN,,,doi.org/10.1023/A:1022609407560,PC,O=C1OC(C)CO1,O=C1OC(C)CO1,,,O=C1OC(C)CO1,,,1,1,,,,,,,102.09,102.09,,,102.0316941,,,,,,,,,,,,,,,,,,,,,,,,,,,,,,,,,,,,,,,,,,,,,,,LiTFSI,O=S(=O)([N-]S(=O)(=O)C(F)(F)F)C(F)(F)F.[Li+],,,0.18768,286.9332984,,,,,,,,,,,,25,0.0029592,-2.528825682
,,1/27/2019,AMN,,,doi.org/10.1023/A:1022609407560,BUTY,O=C1CCCO1,O=C1CCCO1,,,O=C1CCCO1,,,1,1,,,,,,,86.09,86.09,,,86.03677943,,,,,,,,,,,,,,,,,,,,,,,,,,,,,,,,,,,,,,,,,,,,,,,LiClO4,[Li+].[O-][Cl+3]([O-])([O-])[O-],,,0.1889,105.9645157,,,,,,,,,,,,25,0.00439,-2.35753548
,,1/27/2019,AMN,,,doi.org/10.1023/A:1022609407560,Tetraglyme,COCCOCCOCCOCCOC,COCCOCCOCCOCCOC,,,C{[>]<OCC>[<]}OC,CH3,OCH3,1,1,,,,,,,222.28,222.28,,4,44.02238095,,,,,,,,,,,,,,,,,,,,,,,,,,,,,,,,,,,,,,,,,,,,,,,LiTFSI,O=S(=O)([N-]S(=O)(=O)C(F)(F)F)C(F)(F)F.[Li+],,,0.19017,286.9332984,,,,,,,,,,,,25,0.0008577,-3.06666459
,,1/27/2019,AMN,,,doi.org/10.1023/A:1022609407560,Diglyme,COCCOCCOC,COCCOCCOC,,,C{[>]<OCC>[<]}OC,CH3,OCH3,1,1,,,,,,,134.175,134.175,,2,44.02238095,,,,,,,,,,,,,,,,,,,,,,,,,,,,,,,,,,,,,,,,,,,,,,,LiTFSI,O=S(=O)([N-]S(=O)(=O)C(F)(F)F)C(F)(F)F.[Li+],,,0.1908,286.9332984,,,,,,,,,,,,25,0.00744,-2.128427064
,,1/27/2019,AMN,,,doi.org/10.1023/A:1022609407560,PC,O=C1OC(C)CO1,O=C1OC(C)CO1,,,O=C1OC(C)CO1,,,1,1,,,,,,,102.09,102.09,,,102.0316941,,,,,,,,,,,,,,,,,,,,,,,,,,,,,,,,,,,,,,,,,,,,,,,LiTFSI,O=S(=O)([N-]S(=O)(=O)C(F)(F)F)C(F)(F)F.[Li+],,,0.1918,286.9332984,,,,,,,,,,,,25,0.00186,-2.730487056
,,1/27/2019,AMN,,,doi.org/10.1023/A:1022609407560,ACN,CC#N,CC#N,,,CC#N,,,1,1,,,,,,,41.05,41.05,,,41.0265491,,,,,,,,,,,,,,,,,,,,,,,,,,,,,,,,,,,,,,,,,,,,,,,LiTFSI,O=S(=O)([N-]S(=O)(=O)C(F)(F)F)C(F)(F)F.[Li+],,,0.19237,286.9332984,,,,,,,,,,,,25,0.0120058,-1.920608896
,,1/27/2019,AMN,,,doi.org/10.1023/A:1022609407560,Glyme,COCCOC,COCCOC,,,C{[>]<OCC>[<]}OC,CH3,OCH3,1,1,,,,,,,90.12,90.12,,1,44.02238095,,,,,,,,,,,,,,,,,,,,,,,,,,,,,,,,,,,,,,,,,,,,,,,LiTFSI,O=S(=O)([N-]S(=O)(=O)C(F)(F)F)C(F)(F)F.[Li+],,,0.1925,286.9332984,,,,,,,,,,,,35,0.0135,-1.869666232
,,1/27/2019,AMN,,,doi.org/10.1023/A:1022609407560,TESA,O=S(N(CC)CC)(N(CC)CC)=O,O=S(N(CC)CC)(N(CC)CC)=O,,,O=S(N(CC)CC)(N(CC)CC)=O,,,1,1,,,,,,,208.32,208.32,,,208.1245489,,,,,,,,,,,,,,,,,,,,,,,,,,,,,,,,,,,,,,,,,,,,,,,LiTFSI,O=S(=O)([N-]S(=O)(=O)C(F)(F)F)C(F)(F)F.[Li+],,,0.19296,286.9332984,,,,,,,,,,,,25,0.0008851,-3.053007659
,,1/27/2019,AMN,,,doi.org/10.1023/A:1022609407560,BUTY,O=C1CCCO1,O=C1CCCO1,,,O=C1CCCO1,,,1,1,,,,,,,86.09,86.09,,,86.03677943,,,,,,,,,,,,,,,,,,,,,,,,,,,,,,,,,,,,,,,,,,,,,,,LiClO4,[Li+].[O-][Cl+3]([O-])([O-])[O-],,,0.1944,105.9645157,,,,,,,,,,,,25,0.00397,-2.401209493
,,1/27/2019,AMN,,,doi.org/10.1023/A:1022609407560,Tetraglyme,COCCOCCOCCOCCOC,COCCOCCOCCOCCOC,,,C{[>]<OCC>[<]}OC,CH3,OCH3,1,1,,,,,,,222.28,222.28,,4,44.02238095,,,,,,,,,,,,,,,,,,,,,,,,,,,,,,,,,,,,,,,,,,,,,,,LiTFSI,O=S(=O)([N-]S(=O)(=O)C(F)(F)F)C(F)(F)F.[Li+],,,0.1972,286.9332984,,,,,,,,,,,,25,0.00287,-2.542118103
,,1/27/2019,AMN,,,doi.org/10.1023/A:1022609407560,Tetraglyme,COCCOCCOCCOCCOC,COCCOCCOCCOCCOC,,,C{[>]<OCC>[<]}OC,CH3,OCH3,1,1,,,,,,,222.28,222.28,,4,44.02238095,,,,,,,,,,,,,,,,,,,,,,,,,,,,,,,,,,,,,,,,,,,,,,,LiTFSI,O=S(=O)([N-]S(=O)(=O)C(F)(F)F)C(F)(F)F.[Li+],,,0.19839,286.9332984,,,,,,,,,,,,25,0.0009178,-3.037251947
,,1/27/2019,AMN,,,doi.org/10.1023/A:1022609407560,BUTY,O=C1CCCO1,O=C1CCCO1,,,O=C1CCCO1,,,1,1,,,,,,,86.09,86.09,,,86.03677943,,,,,,,,,,,,,,,,,,,,,,,,,,,,,,,,,,,,,,,,,,,,,,,LiClO4,[Li+].[O-][Cl+3]([O-])([O-])[O-],,,0.1997,105.9645157,,,,,,,,,,,,25,0.00373,-2.428291168
,,1/27/2019,AMN,,,doi.org/10.1023/A:1022609407560,Diglyme,COCCOCCOC,COCCOCCOC,,,C{[>]<OCC>[<]}OC,CH3,OCH3,1,1,,,,,,,134.175,134.175,,2,44.02238095,,,,,,,,,,,,,,,,,,,,,,,,,,,,,,,,,,,,,,,,,,,,,,,LiTFSI,O=S(=O)([N-]S(=O)(=O)C(F)(F)F)C(F)(F)F.[Li+],,,0.2018,286.9332984,,,,,,,,,,,,25,0.00716,-2.145086978
,,1/27/2019,AMN,,,doi.org/10.1023/A:1022609407560,ACN,CC#N,CC#N,,,CC#N,,,1,1,,,,,,,41.05,41.05,,,41.0265491,,,,,,,,,,,,,,,,,,,,,,,,,,,,,,,,,,,,,,,,,,,,,,,LiTFSI,O=S(=O)([N-]S(=O)(=O)C(F)(F)F)C(F)(F)F.[Li+],,,0.2019,286.9332984,,,,,,,,,,,,25,0.0101,-1.995678626
,,1/27/2019,AMN,,,doi.org/10.1023/A:1022609407560,ACN,CC#N,CC#N,,,CC#N,,,1,1,,,,,,,41.05,41.05,,,41.0265491,,,,,,,,,,,,,,,,,,,,,,,,,,,,,,,,,,,,,,,,,,,,,,,LiTFSI,O=S(=O)([N-]S(=O)(=O)C(F)(F)F)C(F)(F)F.[Li+],,,0.20202,286.9332984,,,,,,,,,,,,25,0.0124986,-1.903138631
,,1/27/2019,AMN,,,doi.org/10.1023/A:1022609407560,TESA,O=S(N(CC)CC)(N(CC)CC)=O,O=S(N(CC)CC)(N(CC)CC)=O,,,O=S(N(CC)CC)(N(CC)CC)=O,,,1,1,,,,,,,208.32,208.32,,,208.1245489,,,,,,,,,,,,,,,,,,,,,,,,,,,,,,,,,,,,,,,,,,,,,,,LiClO4,[Li+].[O-][Cl+3]([O-])([O-])[O-],,,0.20589,105.9645157,,,,,,,,,,,,25,0.0004713,-3.32670256
,,1/27/2019,AMN,,,doi.org/10.1023/A:1022609407560,Triglyme,COCCOCCOCCOC,COCCOCCOCCOC,,,C{[>]<OCC>[<]}OC,CH3,OCH3,1,1,,,,,,,178.228,178.228,,3,44.02238095,,,,,,,,,,,,,,,,,,,,,,,,,,,,,,,,,,,,,,,,,,,,,,,LiTFSI,O=S(=O)([N-]S(=O)(=O)C(F)(F)F)C(F)(F)F.[Li+],,,0.2072,286.9332984,,,,,,,,,,,,25,0.00392,-2.406713933
,,1/27/2019,AMN,,,doi.org/10.1023/A:1022609407560,ACN,CC#N,CC#N,,,CC#N,,,1,1,,,,,,,41.05,41.05,,,41.0265491,,,,,,,,,,,,,,,,,,,,,,,,,,,,,,,,,,,,,,,,,,,,,,,LiTFSI,O=S(=O)([N-]S(=O)(=O)C(F)(F)F)C(F)(F)F.[Li+],,,0.21103,286.9332984,,,,,,,,,,,,25,0.012864,-1.890623969
,,1/27/2019,AMN,,,doi.org/10.1023/A:1022609407560,BUTY,O=C1CCCO1,O=C1CCCO1,,,O=C1CCCO1,,,1,1,,,,,,,86.09,86.09,,,86.03677943,,,,,,,,,,,,,,,,,,,,,,,,,,,,,,,,,,,,,,,,,,,,,,,LiTFSI,O=S(=O)([N-]S(=O)(=O)C(F)(F)F)C(F)(F)F.[Li+],,,0.21551,286.9332984,,,,,,,,,,,,25,0.004656,-2.331987028
,,1/27/2019,AMN,,,doi.org/10.1023/A:1022609407560,Tetraglyme,COCCOCCOCCOCCOC,COCCOCCOCCOCCOC,,,C{[>]<OCC>[<]}OC,CH3,OCH3,1,1,,,,,,,222.28,222.28,,4,44.02238095,,,,,,,,,,,,,,,,,,,,,,,,,,,,,,,,,,,,,,,,,,,,,,,LiTFSI,O=S(=O)([N-]S(=O)(=O)C(F)(F)F)C(F)(F)F.[Li+],,,0.2178,286.9332984,,,,,,,,,,,,25,0.00287,-2.542118103
,,1/27/2019,AMN,,,doi.org/10.1023/A:1022609407560,Glyme,COCCOC,COCCOC,,,C{[>]<OCC>[<]}OC,CH3,OCH3,1,1,,,,,,,90.12,90.12,,1,44.02238095,,,,,,,,,,,,,,,,,,,,,,,,,,,,,,,,,,,,,,,,,,,,,,,LiTFSI,O=S(=O)([N-]S(=O)(=O)C(F)(F)F)C(F)(F)F.[Li+],,,0.2248,286.9332984,,,,,,,,,,,,35,0.0112,-1.950781977
,,1/27/2019,AMN,,,doi.org/10.1023/A:1022609407560,PC,O=C1OC(C)CO1,O=C1OC(C)CO1,,,O=C1OC(C)CO1,,,1,1,,,,,,,102.09,102.09,,,102.0316941,,,,,,,,,,,,,,,,,,,,,,,,,,,,,,,,,,,,,,,,,,,,,,,LiTFSI,O=S(=O)([N-]S(=O)(=O)C(F)(F)F)C(F)(F)F.[Li+],,,0.22498,286.9332984,,,,,,,,,,,,25,0.003352,-2.47469599
,,1/27/2019,AMN,,,doi.org/10.1023/A:1022609407560,Glyme,COCCOC,COCCOC,,,C{[>]<OCC>[<]}OC,CH3,OCH3,1,1,,,,,,,90.12,90.12,,1,44.02238095,,,,,,,,,,,,,,,,,,,,,,,,,,,,,,,,,,,,,,,,,,,,,,,LiTFSI,O=S(=O)([N-]S(=O)(=O)C(F)(F)F)C(F)(F)F.[Li+],,,0.2253,286.9332984,,,,,,,,,,,,25,0.00771,-2.112945622
,,1/27/2019,AMN,,,doi.org/10.1023/A:1022609407560,ACN,CC#N,CC#N,,,CC#N,,,1,1,,,,,,,41.05,41.05,,,41.0265491,,,,,,,,,,,,,,,,,,,,,,,,,,,,,,,,,,,,,,,,,,,,,,,LiTFSI,O=S(=O)([N-]S(=O)(=O)C(F)(F)F)C(F)(F)F.[Li+],,,0.2276,286.9332984,,,,,,,,,,,,25,0.00718,-2.143875556
,,1/27/2019,AMN,,,doi.org/10.1023/A:1022609407560,TESA,O=S(N(CC)CC)(N(CC)CC)=O,O=S(N(CC)CC)(N(CC)CC)=O,,,O=S(N(CC)CC)(N(CC)CC)=O,,,1,1,,,,,,,208.32,208.32,,,208.1245489,,,,,,,,,,,,,,,,,,,,,,,,,,,,,,,,,,,,,,,,,,,,,,,LiTFSI,O=S(=O)([N-]S(=O)(=O)C(F)(F)F)C(F)(F)F.[Li+],,,0.2282,286.9332984,,,,,,,,,,,,25,0.0009405,-3.0266412
,,1/27/2019,AMN,,,doi.org/10.1023/A:1022609407560,Tetraglyme,COCCOCCOCCOCCOC,COCCOCCOCCOCCOC,,,C{[>]<OCC>[<]}OC,CH3,OCH3,1,1,,,,,,,222.28,222.28,,4,44.02238095,,,,,,,,,,,,,,,,,,,,,,,,,,,,,,,,,,,,,,,,,,,,,,,LiTFSI,O=S(=O)([N-]S(=O)(=O)C(F)(F)F)C(F)(F)F.[Li+],,,0.2333,286.9332984,,,,,,,,,,,,25,0.00283,-2.548213564
,,1/27/2019,AMN,,,doi.org/10.1023/A:1022609407560,TESA,O=S(N(CC)CC)(N(CC)CC)=O,O=S(N(CC)CC)(N(CC)CC)=O,,,O=S(N(CC)CC)(N(CC)CC)=O,,,1,1,,,,,,,208.32,208.32,,,208.1245489,,,,,,,,,,,,,,,,,,,,,,,,,,,,,,,,,,,,,,,,,,,,,,,LiTFSI,O=S(=O)([N-]S(=O)(=O)C(F)(F)F)C(F)(F)F.[Li+],,,0.2344,286.9332984,,,,,,,,,,,,25,0.0009489,-3.022779553
,,1/27/2019,AMN,,,doi.org/10.1023/A:1022609407560,TESA,O=S(N(CC)CC)(N(CC)CC)=O,O=S(N(CC)CC)(N(CC)CC)=O,,,O=S(N(CC)CC)(N(CC)CC)=O,,,1,1,,,,,,,208.32,208.32,,,208.1245489,,,,,,,,,,,,,,,,,,,,,,,,,,,,,,,,,,,,,,,,,,,,,,,LiClO4,[Li+].[O-][Cl+3]([O-])([O-])[O-],,,0.23858,105.9645157,,,,,,,,,,,,25,0.0004848,-3.314437389
,,1/27/2019,AMN,,,doi.org/10.1023/A:1022609407560,Diglyme,COCCOCCOC,COCCOCCOC,,,C{[>]<OCC>[<]}OC,CH3,OCH3,1,1,,,,,,,134.175,134.175,,2,44.02238095,,,,,,,,,,,,,,,,,,,,,,,,,,,,,,,,,,,,,,,,,,,,,,,LiTFSI,O=S(=O)([N-]S(=O)(=O)C(F)(F)F)C(F)(F)F.[Li+],,,0.24254,286.9332984,,,,,,,,,,,,25,0.002725,-2.564633493
,,1/27/2019,AMN,,,doi.org/10.1023/A:1022609407560,PC,O=C1OC(C)CO1,O=C1OC(C)CO1,,,O=C1OC(C)CO1,,,1,1,,,,,,,102.09,102.09,,,102.0316941,,,,,,,,,,,,,,,,,,,,,,,,,,,,,,,,,,,,,,,,,,,,,,,LiTFSI,O=S(=O)([N-]S(=O)(=O)C(F)(F)F)C(F)(F)F.[Li+],,,0.2469,286.9332984,,,,,,,,,,,,25,0.000934,-3.029653124
,,1/27/2019,AMN,,,doi.org/10.1023/A:1022609407560,ACN,CC#N,CC#N,,,CC#N,,,1,1,,,,,,,41.05,41.05,,,41.0265491,,,,,,,,,,,,,,,,,,,,,,,,,,,,,,,,,,,,,,,,,,,,,,,LiTFSI,O=S(=O)([N-]S(=O)(=O)C(F)(F)F)C(F)(F)F.[Li+],,,0.25228,286.9332984,,,,,,,,,,,,25,0.014607,-1.835438971
,,1/27/2019,AMN,,,doi.org/10.1023/A:1022609407560,Glyme,COCCOC,COCCOC,,,C{[>]<OCC>[<]}OC,CH3,OCH3,1,1,,,,,,,90.12,90.12,,1,44.02238095,,,,,,,,,,,,,,,,,,,,,,,,,,,,,,,,,,,,,,,,,,,,,,,LiTFSI,O=S(=O)([N-]S(=O)(=O)C(F)(F)F)C(F)(F)F.[Li+],,,0.2546,286.9332984,,,,,,,,,,,,35,0.00911,-2.040481623
,,1/27/2019,AMN,,,doi.org/10.1023/A:1022609407560,Tetraglyme,COCCOCCOCCOCCOC,COCCOCCOCCOCCOC,,,C{[>]<OCC>[<]}OC,CH3,OCH3,1,1,,,,,,,222.28,222.28,,4,44.02238095,,,,,,,,,,,,,,,,,,,,,,,,,,,,,,,,,,,,,,,,,,,,,,,LiTFSI,O=S(=O)([N-]S(=O)(=O)C(F)(F)F)C(F)(F)F.[Li+],,,0.25635,286.9332984,,,,,,,,,,,,25,0.0012013,-2.920348523
,,1/27/2019,AMN,,,doi.org/10.1023/A:1022609407560,TESA,O=S(N(CC)CC)(N(CC)CC)=O,O=S(N(CC)CC)(N(CC)CC)=O,,,O=S(N(CC)CC)(N(CC)CC)=O,,,1,1,,,,,,,208.32,208.32,,,208.1245489,,,,,,,,,,,,,,,,,,,,,,,,,,,,,,,,,,,,,,,,,,,,,,,LiTFSI,O=S(=O)([N-]S(=O)(=O)C(F)(F)F)C(F)(F)F.[Li+],,,0.25883,286.9332984,,,,,,,,,,,,25,0.0009552,-3.019905686
,,1/27/2019,AMN,,,doi.org/10.1023/A:1022609407560,Tetraglyme,COCCOCCOCCOCCOC,COCCOCCOCCOCCOC,,,C{[>]<OCC>[<]}OC,CH3,OCH3,1,1,,,,,,,222.28,222.28,,4,44.02238095,,,,,,,,,,,,,,,,,,,,,,,,,,,,,,,,,,,,,,,,,,,,,,,LiTFSI,O=S(=O)([N-]S(=O)(=O)C(F)(F)F)C(F)(F)F.[Li+],,,0.2633,286.9332984,,,,,,,,,,,,25,0.00271,-2.567030709
,,1/27/2019,AMN,,,doi.org/10.1023/A:1022609407560,Glyme,COCCOC,COCCOC,,,C{[>]<OCC>[<]}OC,CH3,OCH3,1,1,,,,,,,90.12,90.12,,1,44.02238095,,,,,,,,,,,,,,,,,,,,,,,,,,,,,,,,,,,,,,,,,,,,,,,LiTFSI,O=S(=O)([N-]S(=O)(=O)C(F)(F)F)C(F)(F)F.[Li+],,,0.26426,286.9332984,,,,,,,,,,,,25,0.0041729,-2.379562023
,,1/27/2019,AMN,,,doi.org/10.1023/A:1022609407560,TESA,O=S(N(CC)CC)(N(CC)CC)=O,O=S(N(CC)CC)(N(CC)CC)=O,,,O=S(N(CC)CC)(N(CC)CC)=O,,,1,1,,,,,,,208.32,208.32,,,208.1245489,,,,,,,,,,,,,,,,,,,,,,,,,,,,,,,,,,,,,,,,,,,,,,,LiClO4,[Li+].[O-][Cl+3]([O-])([O-])[O-],,,0.26737,105.9645157,,,,,,,,,,,,25,0.0004902,-3.309626693
,,1/27/2019,AMN,,,doi.org/10.1023/A:1022609407560,ACN,CC#N,CC#N,,,CC#N,,,1,1,,,,,,,41.05,41.05,,,41.0265491,,,,,,,,,,,,,,,,,,,,,,,,,,,,,,,,,,,,,,,,,,,,,,,LiTFSI,O=S(=O)([N-]S(=O)(=O)C(F)(F)F)C(F)(F)F.[Li+],,,0.2676,286.9332984,,,,,,,,,,,,25,0.0151404,-1.819862651
,,1/27/2019,AMN,,,doi.org/10.1023/A:1022609407560,BUTY,O=C1CCCO1,O=C1CCCO1,,,O=C1CCCO1,,,1,1,,,,,,,86.09,86.09,,,86.03677943,,,,,,,,,,,,,,,,,,,,,,,,,,,,,,,,,,,,,,,,,,,,,,,LiTFSI,O=S(=O)([N-]S(=O)(=O)C(F)(F)F)C(F)(F)F.[Li+],,,0.26945,286.9332984,,,,,,,,,,,,25,0.0054176,-2.266193064
,,1/27/2019,AMN,,,doi.org/10.1023/A:1022609407560,TESA,O=S(N(CC)CC)(N(CC)CC)=O,O=S(N(CC)CC)(N(CC)CC)=O,,,O=S(N(CC)CC)(N(CC)CC)=O,,,1,1,,,,,,,208.32,208.32,,,208.1245489,,,,,,,,,,,,,,,,,,,,,,,,,,,,,,,,,,,,,,,,,,,,,,,LiTFSI,O=S(=O)([N-]S(=O)(=O)C(F)(F)F)C(F)(F)F.[Li+],,,0.27286,286.9332984,,,,,,,,,,,,25,0.0009661,-3.014977918
,,1/27/2019,AMN,,,doi.org/10.1023/A:1022609407560,Glyme,COCCOC,COCCOC,,,C{[>]<OCC>[<]}OC,CH3,OCH3,1,1,,,,,,,90.12,90.12,,1,44.02238095,,,,,,,,,,,,,,,,,,,,,,,,,,,,,,,,,,,,,,,,,,,,,,,LiTFSI,O=S(=O)([N-]S(=O)(=O)C(F)(F)F)C(F)(F)F.[Li+],,,0.27431,286.9332984,,,,,,,,,,,,35,0.0051603,-2.287325049
,,1/27/2019,AMN,,,doi.org/10.1023/A:1022609407560,Glyme,COCCOC,COCCOC,,,C{[>]<OCC>[<]}OC,CH3,OCH3,1,1,,,,,,,90.12,90.12,,1,44.02238095,,,,,,,,,,,,,,,,,,,,,,,,,,,,,,,,,,,,,,,,,,,,,,,LiTFSI,O=S(=O)([N-]S(=O)(=O)C(F)(F)F)C(F)(F)F.[Li+],,,0.2761,286.9332984,,,,,,,,,,,,35,0.00786,-2.104577454
,,1/27/2019,AMN,,,doi.org/10.1023/A:1022609407560,PC,O=C1OC(C)CO1,O=C1OC(C)CO1,,,O=C1OC(C)CO1,,,1,1,,,,,,,102.09,102.09,,,102.0316941,,,,,,,,,,,,,,,,,,,,,,,,,,,,,,,,,,,,,,,,,,,,,,,LiTFSI,O=S(=O)([N-]S(=O)(=O)C(F)(F)F)C(F)(F)F.[Li+],,,0.2774,286.9332984,,,,,,,,,,,,25,0.000704,-3.152427341
,,1/27/2019,AMN,,,doi.org/10.1023/A:1022609407560,Tetraglyme,COCCOCCOCCOCCOC,COCCOCCOCCOCCOC,,,C{[>]<OCC>[<]}OC,CH3,OCH3,1,1,,,,,,,222.28,222.28,,4,44.02238095,,,,,,,,,,,,,,,,,,,,,,,,,,,,,,,,,,,,,,,,,,,,,,,LiTFSI,O=S(=O)([N-]S(=O)(=O)C(F)(F)F)C(F)(F)F.[Li+],,,0.29214,286.9332984,,,,,,,,,,,,25,0.0013557,-2.867836404
,,1/27/2019,AMN,,,doi.org/10.1023/A:1022609407560,Tetraglyme,COCCOCCOCCOCCOC,COCCOCCOCCOCCOC,,,C{[>]<OCC>[<]}OC,CH3,OCH3,1,1,,,,,,,222.28,222.28,,4,44.02238095,,,,,,,,,,,,,,,,,,,,,,,,,,,,,,,,,,,,,,,,,,,,,,,LiTFSI,O=S(=O)([N-]S(=O)(=O)C(F)(F)F)C(F)(F)F.[Li+],,,0.298,286.9332984,,,,,,,,,,,,25,0.00247,-2.607303047
,,1/27/2019,AMN,,,doi.org/10.1023/A:1022609407560,TESA,O=S(N(CC)CC)(N(CC)CC)=O,O=S(N(CC)CC)(N(CC)CC)=O,,,O=S(N(CC)CC)(N(CC)CC)=O,,,1,1,,,,,,,208.32,208.32,,,208.1245489,,,,,,,,,,,,,,,,,,,,,,,,,,,,,,,,,,,,,,,,,,,,,,,LiTFSI,O=S(=O)([N-]S(=O)(=O)C(F)(F)F)C(F)(F)F.[Li+],,,0.29901,286.9332984,,,,,,,,,,,,25,0.0009709,-3.012825499
,,1/27/2019,AMN,,,doi.org/10.1023/A:1022609407560,Glyme,COCCOC,COCCOC,,,C{[>]<OCC>[<]}OC,CH3,OCH3,1,1,,,,,,,90.12,90.12,,1,44.02238095,,,,,,,,,,,,,,,,,,,,,,,,,,,,,,,,,,,,,,,,,,,,,,,LiTFSI,O=S(=O)([N-]S(=O)(=O)C(F)(F)F)C(F)(F)F.[Li+],,,0.30328,286.9332984,,,,,,,,,,,,35,0.0058105,-2.235786494
,,1/27/2019,AMN,,,doi.org/10.1023/A:1022609407560,PC,O=C1OC(C)CO1,O=C1OC(C)CO1,,,O=C1OC(C)CO1,,,1,1,,,,,,,102.09,102.09,,,102.0316941,,,,,,,,,,,,,,,,,,,,,,,,,,,,,,,,,,,,,,,,,,,,,,,LiTFSI,O=S(=O)([N-]S(=O)(=O)C(F)(F)F)C(F)(F)F.[Li+],,,0.3049,286.9332984,,,,,,,,,,,,25,0.00044,-3.356547324
,,1/27/2019,AMN,,,doi.org/10.1023/A:1022609407560,TESA,O=S(N(CC)CC)(N(CC)CC)=O,O=S(N(CC)CC)(N(CC)CC)=O,,,O=S(N(CC)CC)(N(CC)CC)=O,,,1,1,,,,,,,208.32,208.32,,,208.1245489,,,,,,,,,,,,,,,,,,,,,,,,,,,,,,,,,,,,,,,,,,,,,,,LiClO4,[Li+].[O-][Cl+3]([O-])([O-])[O-],,,0.30815,105.9645157,,,,,,,,,,,,25,0.0004927,-3.307417438
,,1/27/2019,AMN,,,doi.org/10.1023/A:1022609407560,Tetraglyme,COCCOCCOCCOCCOC,COCCOCCOCCOCCOC,,,C{[>]<OCC>[<]}OC,CH3,OCH3,1,1,,,,,,,222.28,222.28,,4,44.02238095,,,,,,,,,,,,,,,,,,,,,,,,,,,,,,,,,,,,,,,,,,,,,,,LiTFSI,O=S(=O)([N-]S(=O)(=O)C(F)(F)F)C(F)(F)F.[Li+],,,0.3114,286.9332984,,,,,,,,,,,,25,0.00237,-2.625251654
,,1/27/2019,AMN,,,doi.org/10.1023/A:1022609407560,Glyme,COCCOC,COCCOC,,,C{[>]<OCC>[<]}OC,CH3,OCH3,1,1,,,,,,,90.12,90.12,,1,44.02238095,,,,,,,,,,,,,,,,,,,,,,,,,,,,,,,,,,,,,,,,,,,,,,,LiTFSI,O=S(=O)([N-]S(=O)(=O)C(F)(F)F)C(F)(F)F.[Li+],,,0.3163,286.9332984,,,,,,,,,,,,35,0.00567,-2.246416941
,,1/27/2019,AMN,,,doi.org/10.1023/A:1022609407560,ACN,CC#N,CC#N,,,CC#N,,,1,1,,,,,,,41.05,41.05,,,41.0265491,,,,,,,,,,,,,,,,,,,,,,,,,,,,,,,,,,,,,,,,,,,,,,,LiTFSI,O=S(=O)([N-]S(=O)(=O)C(F)(F)F)C(F)(F)F.[Li+],,,0.3199,286.9332984,,,,,,,,,,,,25,0.00151,-2.821023053
,,1/27/2019,AMN,,,doi.org/10.1023/A:1022609407560,TESA,O=S(N(CC)CC)(N(CC)CC)=O,O=S(N(CC)CC)(N(CC)CC)=O,,,O=S(N(CC)CC)(N(CC)CC)=O,,,1,1,,,,,,,208.32,208.32,,,208.1245489,,,,,,,,,,,,,,,,,,,,,,,,,,,,,,,,,,,,,,,,,,,,,,,LiTFSI,O=S(=O)([N-]S(=O)(=O)C(F)(F)F)C(F)(F)F.[Li+],,,0.32113,286.9332984,,,,,,,,,,,,25,0.0009723,-3.012199714
,,1/27/2019,AMN,,,doi.org/10.1023/A:1022609407560,TESA,O=S(N(CC)CC)(N(CC)CC)=O,O=S(N(CC)CC)(N(CC)CC)=O,,,O=S(N(CC)CC)(N(CC)CC)=O,,,1,1,,,,,,,208.32,208.32,,,208.1245489,,,,,,,,,,,,,,,,,,,,,,,,,,,,,,,,,,,,,,,,,,,,,,,LiTFSI,O=S(=O)([N-]S(=O)(=O)C(F)(F)F)C(F)(F)F.[Li+],,,0.32279,286.9332984,,,,,,,,,,,,25,0.0009751,-3.010950844
,,1/27/2019,AMN,,,doi.org/10.1023/A:1022609407560,Diglyme,COCCOCCOC,COCCOCCOC,,,C{[>]<OCC>[<]}OC,CH3,OCH3,1,1,,,,,,,134.175,134.175,,2,44.02238095,,,,,,,,,,,,,,,,,,,,,,,,,,,,,,,,,,,,,,,,,,,,,,,LiTFSI,O=S(=O)([N-]S(=O)(=O)C(F)(F)F)C(F)(F)F.[Li+],,,0.32459,286.9332984,,,,,,,,,,,,25,0.0036606,-2.436447725
,,1/27/2019,AMN,,,doi.org/10.1023/A:1022609407560,Tetraglyme,COCCOCCOCCOCCOC,COCCOCCOCCOCCOC,,,C{[>]<OCC>[<]}OC,CH3,OCH3,1,1,,,,,,,222.28,222.28,,4,44.02238095,,,,,,,,,,,,,,,,,,,,,,,,,,,,,,,,,,,,,,,,,,,,,,,LiTFSI,O=S(=O)([N-]S(=O)(=O)C(F)(F)F)C(F)(F)F.[Li+],,,0.3253,286.9332984,,,,,,,,,,,,25,0.00225,-2.647817482
,,1/27/2019,AMN,,,doi.org/10.1023/A:1022609407560,Tetraglyme,COCCOCCOCCOCCOC,COCCOCCOCCOCCOC,,,C{[>]<OCC>[<]}OC,CH3,OCH3,1,1,,,,,,,222.28,222.28,,4,44.02238095,,,,,,,,,,,,,,,,,,,,,,,,,,,,,,,,,,,,,,,,,,,,,,,LiTFSI,O=S(=O)([N-]S(=O)(=O)C(F)(F)F)C(F)(F)F.[Li+],,,0.32577,286.9332984,,,,,,,,,,,,25,0.001489,-2.827105302
,,1/27/2019,AMN,,,doi.org/10.1023/A:1022609407560,Glyme,COCCOC,COCCOC,,,C{[>]<OCC>[<]}OC,CH3,OCH3,1,1,,,,,,,90.12,90.12,,1,44.02238095,,,,,,,,,,,,,,,,,,,,,,,,,,,,,,,,,,,,,,,,,,,,,,,LiTFSI,O=S(=O)([N-]S(=O)(=O)C(F)(F)F)C(F)(F)F.[Li+],,,0.3275,286.9332984,,,,,,,,,,,,25,0.00314,-2.503070352
,,1/27/2019,AMN,,,doi.org/10.1023/A:1022609407560,PC,O=C1OC(C)CO1,O=C1OC(C)CO1,,,O=C1OC(C)CO1,,,1,1,,,,,,,102.09,102.09,,,102.0316941,,,,,,,,,,,,,,,,,,,,,,,,,,,,,,,,,,,,,,,,,,,,,,,LiTFSI,O=S(=O)([N-]S(=O)(=O)C(F)(F)F)C(F)(F)F.[Li+],,,0.32938,286.9332984,,,,,,,,,,,,25,0.0041093,-2.386232152
,,1/27/2019,AMN,,,doi.org/10.1023/A:1022609407560,ACN,CC#N,CC#N,,,CC#N,,,1,1,,,,,,,41.05,41.05,,,41.0265491,,,,,,,,,,,,,,,,,,,,,,,,,,,,,,,,,,,,,,,,,,,,,,,LiTFSI,O=S(=O)([N-]S(=O)(=O)C(F)(F)F)C(F)(F)F.[Li+],,,0.3298,286.9332984,,,,,,,,,,,,25,0.00109,-2.962573502
,,1/27/2019,AMN,,,doi.org/10.1023/A:1022609407560,PC,O=C1OC(C)CO1,O=C1OC(C)CO1,,,O=C1OC(C)CO1,,,1,1,,,,,,,102.09,102.09,,,102.0316941,,,,,,,,,,,,,,,,,,,,,,,,,,,,,,,,,,,,,,,,,,,,,,,LiTFSI,O=S(=O)([N-]S(=O)(=O)C(F)(F)F)C(F)(F)F.[Li+],,,0.3309,286.9332984,,,,,,,,,,,,25,0.000234,-3.630784143
,,1/27/2019,AMN,,,doi.org/10.1023/A:1022609407560,TESA,O=S(N(CC)CC)(N(CC)CC)=O,O=S(N(CC)CC)(N(CC)CC)=O,,,O=S(N(CC)CC)(N(CC)CC)=O,,,1,1,,,,,,,208.32,208.32,,,208.1245489,,,,,,,,,,,,,,,,,,,,,,,,,,,,,,,,,,,,,,,,,,,,,,,LiTFSI,O=S(=O)([N-]S(=O)(=O)C(F)(F)F)C(F)(F)F.[Li+],,,0.334,286.9332984,,,,,,,,,,,,25,0.000971,-3.01278077
,,1/27/2019,AMN,,,doi.org/10.1023/A:1022609407560,Glyme,COCCOC,COCCOC,,,C{[>]<OCC>[<]}OC,CH3,OCH3,1,1,,,,,,,90.12,90.12,,1,44.02238095,,,,,,,,,,,,,,,,,,,,,,,,,,,,,,,,,,,,,,,,,,,,,,,LiTFSI,O=S(=O)([N-]S(=O)(=O)C(F)(F)F)C(F)(F)F.[Li+],,,0.3365,286.9332984,,,,,,,,,,,,35,0.00475,-2.32330639
,,1/27/2019,AMN,,,doi.org/10.1023/A:1022609407560,Glyme,COCCOC,COCCOC,,,C{[>]<OCC>[<]}OC,CH3,OCH3,1,1,,,,,,,90.12,90.12,,1,44.02238095,,,,,,,,,,,,,,,,,,,,,,,,,,,,,,,,,,,,,,,,,,,,,,,LiTFSI,O=S(=O)([N-]S(=O)(=O)C(F)(F)F)C(F)(F)F.[Li+],,,0.33652,286.9332984,,,,,,,,,,,,35,0.0065407,-2.18437577
,,1/27/2019,AMN,,,doi.org/10.1023/A:1022609407560,TESA,O=S(N(CC)CC)(N(CC)CC)=O,O=S(N(CC)CC)(N(CC)CC)=O,,,O=S(N(CC)CC)(N(CC)CC)=O,,,1,1,,,,,,,208.32,208.32,,,208.1245489,,,,,,,,,,,,,,,,,,,,,,,,,,,,,,,,,,,,,,,,,,,,,,,LiClO4,[Li+].[O-][Cl+3]([O-])([O-])[O-],,,0.34503,105.9645157,,,,,,,,,,,,25,0.0004893,-3.310424784
,,1/27/2019,AMN,,,doi.org/10.1023/A:1022609407560,ACN,CC#N,CC#N,,,CC#N,,,1,1,,,,,,,41.05,41.05,,,41.0265491,,,,,,,,,,,,,,,,,,,,,,,,,,,,,,,,,,,,,,,,,,,,,,,LiTFSI,O=S(=O)([N-]S(=O)(=O)C(F)(F)F)C(F)(F)F.[Li+],,,0.34906,286.9332984,,,,,,,,,,,,25,0.0180751,-1.742919291
,,1/27/2019,AMN,,,doi.org/10.1023/A:1022609407560,Glyme,COCCOC,COCCOC,,,C{[>]<OCC>[<]}OC,CH3,OCH3,1,1,,,,,,,90.12,90.12,,1,44.02238095,,,,,,,,,,,,,,,,,,,,,,,,,,,,,,,,,,,,,,,,,,,,,,,LiTFSI,O=S(=O)([N-]S(=O)(=O)C(F)(F)F)C(F)(F)F.[Li+],,,0.35223,286.9332984,,,,,,,,,,,,25,0.0057182,-2.242740659
,,1/27/2019,AMN,,,doi.org/10.1023/A:1022609407560,Glyme,COCCOC,COCCOC,,,C{[>]<OCC>[<]}OC,CH3,OCH3,1,1,,,,,,,90.12,90.12,,1,44.02238095,,,,,,,,,,,,,,,,,,,,,,,,,,,,,,,,,,,,,,,,,,,,,,,LiTFSI,O=S(=O)([N-]S(=O)(=O)C(F)(F)F)C(F)(F)F.[Li+],,,0.3548,286.9332984,,,,,,,,,,,,35,0.004,-2.397940009
,,1/27/2019,AMN,,,doi.org/10.1023/A:1022609407560,PC,O=C1OC(C)CO1,O=C1OC(C)CO1,,,O=C1OC(C)CO1,,,1,1,,,,,,,102.09,102.09,,,102.0316941,,,,,,,,,,,,,,,,,,,,,,,,,,,,,,,,,,,,,,,,,,,,,,,LiTFSI,O=S(=O)([N-]S(=O)(=O)C(F)(F)F)C(F)(F)F.[Li+],,,0.3554,286.9332984,,,,,,,,,,,,25,0.000195,-3.709965389
,,1/27/2019,AMN,,,doi.org/10.1023/A:1022609407560,TESA,O=S(N(CC)CC)(N(CC)CC)=O,O=S(N(CC)CC)(N(CC)CC)=O,,,O=S(N(CC)CC)(N(CC)CC)=O,,,1,1,,,,,,,208.32,208.32,,,208.1245489,,,,,,,,,,,,,,,,,,,,,,,,,,,,,,,,,,,,,,,,,,,,,,,LiTFSI,O=S(=O)([N-]S(=O)(=O)C(F)(F)F)C(F)(F)F.[Li+],,,0.35669,286.9332984,,,,,,,,,,,,25,0.0009661,-3.014977918
,,1/27/2019,AMN,,,doi.org/10.1023/A:1022609407560,TESA,O=S(N(CC)CC)(N(CC)CC)=O,O=S(N(CC)CC)(N(CC)CC)=O,,,O=S(N(CC)CC)(N(CC)CC)=O,,,1,1,,,,,,,208.32,208.32,,,208.1245489,,,,,,,,,,,,,,,,,,,,,,,,,,,,,,,,,,,,,,,,,,,,,,,LiTFSI,O=S(=O)([N-]S(=O)(=O)C(F)(F)F)C(F)(F)F.[Li+],,,0.36351,286.9332984,,,,,,,,,,,,25,0.0009615,-3.017050711
,,1/27/2019,AMN,,,doi.org/10.1023/A:1022609407560,Tetraglyme,COCCOCCOCCOCCOC,COCCOCCOCCOCCOC,,,C{[>]<OCC>[<]}OC,CH3,OCH3,1,1,,,,,,,222.28,222.28,,4,44.02238095,,,,,,,,,,,,,,,,,,,,,,,,,,,,,,,,,,,,,,,,,,,,,,,LiTFSI,O=S(=O)([N-]S(=O)(=O)C(F)(F)F)C(F)(F)F.[Li+],,,0.36553,286.9332984,,,,,,,,,,,,25,0.0016379,-2.785712617
,,1/27/2019,AMN,,,doi.org/10.1023/A:1022609407560,BUTY,O=C1CCCO1,O=C1CCCO1,,,O=C1CCCO1,,,1,1,,,,,,,86.09,86.09,,,86.03677943,,,,,,,,,,,,,,,,,,,,,,,,,,,,,,,,,,,,,,,,,,,,,,,LiTFSI,O=S(=O)([N-]S(=O)(=O)C(F)(F)F)C(F)(F)F.[Li+],,,0.37123,286.9332984,,,,,,,,,,,,25,0.0066111,-2.179726274
,,1/27/2019,AMN,,,doi.org/10.1023/A:1022609407560,Glyme,COCCOC,COCCOC,,,C{[>]<OCC>[<]}OC,CH3,OCH3,1,1,,,,,,,90.12,90.12,,1,44.02238095,,,,,,,,,,,,,,,,,,,,,,,,,,,,,,,,,,,,,,,,,,,,,,,LiTFSI,O=S(=O)([N-]S(=O)(=O)C(F)(F)F)C(F)(F)F.[Li+],,,0.37197,286.9332984,,,,,,,,,,,,35,0.0071903,-2.143252989
,,1/27/2019,AMN,,,doi.org/10.1023/A:1022609407560,Glyme,COCCOC,COCCOC,,,C{[>]<OCC>[<]}OC,CH3,OCH3,1,1,,,,,,,90.12,90.12,,1,44.02238095,,,,,,,,,,,,,,,,,,,,,,,,,,,,,,,,,,,,,,,,,,,,,,,LiTFSI,O=S(=O)([N-]S(=O)(=O)C(F)(F)F)C(F)(F)F.[Li+],,,0.37306,286.9332984,,,,,,,,,,,,35,0.0072298,-2.140873717
,,1/27/2019,AMN,,,doi.org/10.1023/A:1022609407560,Glyme,COCCOC,COCCOC,,,C{[>]<OCC>[<]}OC,CH3,OCH3,1,1,,,,,,,90.12,90.12,,1,44.02238095,,,,,,,,,,,,,,,,,,,,,,,,,,,,,,,,,,,,,,,,,,,,,,,LiTFSI,O=S(=O)([N-]S(=O)(=O)C(F)(F)F)C(F)(F)F.[Li+],,,0.3789,286.9332984,,,,,,,,,,,,35,0.00292,-2.534617149
,,1/27/2019,AMN,,,doi.org/10.1023/A:1022609407560,TESA,O=S(N(CC)CC)(N(CC)CC)=O,O=S(N(CC)CC)(N(CC)CC)=O,,,O=S(N(CC)CC)(N(CC)CC)=O,,,1,1,,,,,,,208.32,208.32,,,208.1245489,,,,,,,,,,,,,,,,,,,,,,,,,,,,,,,,,,,,,,,,,,,,,,,LiClO4,[Li+].[O-][Cl+3]([O-])([O-])[O-],,,0.38223,105.9645157,,,,,,,,,,,,25,0.0004825,-3.316502682
,,1/27/2019,AMN,,,doi.org/10.1023/A:1022609407560,Diglyme,COCCOCCOC,COCCOCCOC,,,C{[>]<OCC>[<]}OC,CH3,OCH3,1,1,,,,,,,134.175,134.175,,2,44.02238095,,,,,,,,,,,,,,,,,,,,,,,,,,,,,,,,,,,,,,,,,,,,,,,LiTFSI,O=S(=O)([N-]S(=O)(=O)C(F)(F)F)C(F)(F)F.[Li+],,,0.39936,286.9332984,,,,,,,,,,,,25,0.0044537,-2.35127904
,,1/27/2019,AMN,,,doi.org/10.1023/A:1022609407560,Tetraglyme,COCCOCCOCCOCCOC,COCCOCCOCCOCCOC,,,C{[>]<OCC>[<]}OC,CH3,OCH3,1,1,,,,,,,222.28,222.28,,4,44.02238095,,,,,,,,,,,,,,,,,,,,,,,,,,,,,,,,,,,,,,,,,,,,,,,LiTFSI,O=S(=O)([N-]S(=O)(=O)C(F)(F)F)C(F)(F)F.[Li+],,,0.40251,286.9332984,,,,,,,,,,,,25,0.0017665,-2.752886358
,,1/27/2019,AMN,,,doi.org/10.1023/A:1022609407560,TESA,O=S(N(CC)CC)(N(CC)CC)=O,O=S(N(CC)CC)(N(CC)CC)=O,,,O=S(N(CC)CC)(N(CC)CC)=O,,,1,1,,,,,,,208.32,208.32,,,208.1245489,,,,,,,,,,,,,,,,,,,,,,,,,,,,,,,,,,,,,,,,,,,,,,,LiClO4,[Li+].[O-][Cl+3]([O-])([O-])[O-],,,0.40579,105.9645157,,,,,,,,,,,,25,0.0004776,-3.320935682
,,1/27/2019,AMN,,,doi.org/10.1023/A:1022609407560,Triglyme,COCCOCCOCCOC,COCCOCCOCCOC,,,C{[>]<OCC>[<]}OC,CH3,OCH3,1,1,,,,,,,178.228,178.228,,3,44.02238095,,,,,,,,,,,,,,,,,,,,,,,,,,,,,,,,,,,,,,,,,,,,,,,LiTFSI,O=S(=O)([N-]S(=O)(=O)C(F)(F)F)C(F)(F)F.[Li+],,,0.40705,286.9332984,,,,,,,,,,,,25,0.0025121,-2.599963076
,,1/27/2019,AMN,,,doi.org/10.1023/A:1022609407560,TESA,O=S(N(CC)CC)(N(CC)CC)=O,O=S(N(CC)CC)(N(CC)CC)=O,,,O=S(N(CC)CC)(N(CC)CC)=O,,,1,1,,,,,,,208.32,208.32,,,208.1245489,,,,,,,,,,,,,,,,,,,,,,,,,,,,,,,,,,,,,,,,,,,,,,,LiTFSI,O=S(=O)([N-]S(=O)(=O)C(F)(F)F)C(F)(F)F.[Li+],,,0.40895,286.9332984,,,,,,,,,,,,25,0.0009438,-3.025120027
,,1/27/2019,AMN,,,doi.org/10.1023/A:1022609407560,TESA,O=S(N(CC)CC)(N(CC)CC)=O,O=S(N(CC)CC)(N(CC)CC)=O,,,O=S(N(CC)CC)(N(CC)CC)=O,,,1,1,,,,,,,208.32,208.32,,,208.1245489,,,,,,,,,,,,,,,,,,,,,,,,,,,,,,,,,,,,,,,,,,,,,,,LiTFSI,O=S(=O)([N-]S(=O)(=O)C(F)(F)F)C(F)(F)F.[Li+],,,0.41765,286.9332984,,,,,,,,,,,,25,0.0009363,-3.028584977
,,1/27/2019,AMN,,,doi.org/10.1023/A:1022609407560,Glyme,COCCOC,COCCOC,,,C{[>]<OCC>[<]}OC,CH3,OCH3,1,1,,,,,,,90.12,90.12,,1,44.02238095,,,,,,,,,,,,,,,,,,,,,,,,,,,,,,,,,,,,,,,,,,,,,,,LiTFSI,O=S(=O)([N-]S(=O)(=O)C(F)(F)F)C(F)(F)F.[Li+],,,0.43248,286.9332984,,,,,,,,,,,,35,0.0084165,-2.074868472
,,1/27/2019,AMN,,,doi.org/10.1023/A:1022609407560,TESA,O=S(N(CC)CC)(N(CC)CC)=O,O=S(N(CC)CC)(N(CC)CC)=O,,,O=S(N(CC)CC)(N(CC)CC)=O,,,1,1,,,,,,,208.32,208.32,,,208.1245489,,,,,,,,,,,,,,,,,,,,,,,,,,,,,,,,,,,,,,,,,,,,,,,LiClO4,[Li+].[O-][Cl+3]([O-])([O-])[O-],,,0.43378,105.9645157,,,,,,,,,,,,25,0.0004714,-3.326610422
,,1/27/2019,AMN,,,doi.org/10.1023/A:1022609407560,Glyme,COCCOC,COCCOC,,,C{[>]<OCC>[<]}OC,CH3,OCH3,1,1,,,,,,,90.12,90.12,,1,44.02238095,,,,,,,,,,,,,,,,,,,,,,,,,,,,,,,,,,,,,,,,,,,,,,,LiTFSI,O=S(=O)([N-]S(=O)(=O)C(F)(F)F)C(F)(F)F.[Li+],,,0.43681,286.9332984,,,,,,,,,,,,25,0.0070284,-2.15314353
,,1/27/2019,AMN,,,doi.org/10.1023/A:1022609407560,ACN,CC#N,CC#N,,,CC#N,,,1,1,,,,,,,41.05,41.05,,,41.0265491,,,,,,,,,,,,,,,,,,,,,,,,,,,,,,,,,,,,,,,,,,,,,,,LiTFSI,O=S(=O)([N-]S(=O)(=O)C(F)(F)F)C(F)(F)F.[Li+],,,0.44176,286.9332984,,,,,,,,,,,,25,0.0215568,-1.666415708
,,1/27/2019,AMN,,,doi.org/10.1023/A:1022609407560,ACN,CC#N,CC#N,,,CC#N,,,1,1,,,,,,,41.05,41.05,,,41.0265491,,,,,,,,,,,,,,,,,,,,,,,,,,,,,,,,,,,,,,,,,,,,,,,LiTFSI,O=S(=O)([N-]S(=O)(=O)C(F)(F)F)C(F)(F)F.[Li+],,,0.45049,286.9332984,,,,,,,,,,,,25,0.0209932,-1.677921357
,,1/27/2019,AMN,,,doi.org/10.1023/A:1022609407560,Tetraglyme,COCCOCCOCCOCCOC,COCCOCCOCCOCCOC,,,C{[>]<OCC>[<]}OC,CH3,OCH3,1,1,,,,,,,222.28,222.28,,4,44.02238095,,,,,,,,,,,,,,,,,,,,,,,,,,,,,,,,,,,,,,,,,,,,,,,LiTFSI,O=S(=O)([N-]S(=O)(=O)C(F)(F)F)C(F)(F)F.[Li+],,,0.45159,286.9332984,,,,,,,,,,,,25,0.0019343,-2.713476168
,,1/27/2019,AMN,,,doi.org/10.1023/A:1022609407560,Tetraglyme,COCCOCCOCCOCCOC,COCCOCCOCCOCCOC,,,C{[>]<OCC>[<]}OC,CH3,OCH3,1,1,,,,,,,222.28,222.28,,4,44.02238095,,,,,,,,,,,,,,,,,,,,,,,,,,,,,,,,,,,,,,,,,,,,,,,LiTFSI,O=S(=O)([N-]S(=O)(=O)C(F)(F)F)C(F)(F)F.[Li+],,,0.45187,286.9332984,,,,,,,,,,,,25,0.0019398,-2.712243045
,,1/27/2019,AMN,,,doi.org/10.1023/A:1022609407560,Diglyme,COCCOCCOC,COCCOCCOC,,,C{[>]<OCC>[<]}OC,CH3,OCH3,1,1,,,,,,,134.175,134.175,,2,44.02238095,,,,,,,,,,,,,,,,,,,,,,,,,,,,,,,,,,,,,,,,,,,,,,,LiTFSI,O=S(=O)([N-]S(=O)(=O)C(F)(F)F)C(F)(F)F.[Li+],,,0.45421,286.9332984,,,,,,,,,,,,25,0.0049886,-2.302021318
