Repository: zjurillpolymer/SPE_prediction

# SPE Prediction

Polymer electrolyte conductivity prediction using graph neural networks.

## Data

Data from [ChemPropPred](https://github.com/learningmatter-mit/Chem-prop-pred) — polymer electrolyte conductivity measurements including SMILES, conductivity (log S/cm), molecular weight, salt concentration, and temperature.

- `data/clean_train_data.csv` — cleaned training data
- `data/PolymerElectrolyteData.csv` — full raw dataset
- `data/PolyInfo_8salts.csv` / `data/polyinfo_5salts_4conc.csv` — PolyInfo polymer database with salt additives

File: data/PolymerElectrolyteData.csv (part 88 of 154)
Notes,Compound Notebook Name,Date Copied to Master Database,Data Recorded By,Seshadri Group,Oyaizu Group,DOI,Solvent 1 (S1),S1 SMILES,S1 SMILES 1,S1 SMILES 2,S1 SMILES 3,S1 Big SMILES,S1 End Group 1,S1 End Group 2,S1 Mol %,S1 Weight %,S1 SMILES 1 Mol %,S1 SMILES 2 Mol %,S1 SMILES 3 Mol %,S1 Molar Ratio,S1 Weight Ratio,S1 Mw,S1 Mn,S1 Mn or Mw,S1 Mw/Mn,S1 DOP,S1 Molar Mass (g/mol),S1 Type,S1 Block Mol Weight,Solvent 2 (S2),S2 SMILES,S2 SMILES 1,S2 SMILES 2,S2 Mol %,S2 Weight %,S2 SMILES 1 Mol %,S2 SMILES 2 Mol %,S2 Molar Ratio,S2 Weight Ratio,S2 Mw,S2 Mn,S2 Mn or Mw,S2 Mw/Mn,S2 DOP,S2 Molar Mass (g/mol),S2 Type,Solvent 3 (S3),S3 SMILES,S3 SMILES 1,S3 Mol %,S3 Weight %,S3 Molar Ratio,S3 Weight Ratio,S3 Mw,S3 Mn,S3 Mn or Mw,S3 Mw/Mn,S3 DOP,S3 Molar Mass (g/mol),S3 Type,Solvent 4 (S4),S4 SMILES,S4 Mol %,S4 Weight %,S4 Molar Ratio,S4 Weight Ratio,S4 Mw,S4 Mn,S4 Mn or Mw,S4 Mw/Mn,S4 DOP,S4 Molar Mass (g/mol),S4 Type,Salt 1,Salt1 SMILES,Salt1 Mol %,Salt1 Weight %,Salt1 Molality (mol salt/kg polymer),Salt1 Molar Mass (g/mol),Salt 2,Salt2 SMILES,Salt2 Mol %,Salt2 Weight %,Salt2 Molality (mol salt/kg polymer),Salt2 Molar Mass (g/mol),Inorganic Material 1 (IM1),IM1 Weight %,IM1 Particle Size (nm),Tg (oC),Heating Rate (K/min),Temperature (oC),Conductivity (S/cm),log Conductivity (S/cm)
,,1/27/2019,AMN,,,doi.org/10.1023/A:1022609407560,TESA,O=S(N(CC)CC)(N(CC)CC)=O,O=S(N(CC)CC)(N(CC)CC)=O,,,O=S(N(CC)CC)(N(CC)CC)=O,,,1,1,,,,,,,208.32,208.32,,,208.1245489,,,,,,,,,,,,,,,,,,,,,,,,,,,,,,,,,,,,,,,,,,,,,,,LiTFSI,O=S(=O)([N-]S(=O)(=O)C(F)(F)F)C(F)(F)F.[Li+],,,0.45694,286.9332984,,,,,,,,,,,,25,0.0009057,-3.043015632
,,1/27/2019,AMN,,,doi.org/10.1023/A:1022609407560,TESA,O=S(N(CC)CC)(N(CC)CC)=O,O=S(N(CC)CC)(N(CC)CC)=O,,,O=S(N(CC)CC)(N(CC)CC)=O,,,1,1,,,,,,,208.32,208.32,,,208.1245489,,,,,,,,,,,,,,,,,,,,,,,,,,,,,,,,,,,,,,,,,,,,,,,LiTFSI,O=S(=O)([N-]S(=O)(=O)C(F)(F)F)C(F)(F)F.[Li+],,,0.47333,286.9332984,,,,,,,,,,,,25,0.0008997,-3.04590228
,,1/27/2019,AMN,,,doi.org/10.1023/A:1022609407560,BUTY,O=C1CCCO1,O=C1CCCO1,,,O=C1CCCO1,,,1,1,,,,,,,86.09,86.09,,,86.03677943,,,,,,,,,,,,,,,,,,,,,,,,,,,,,,,,,,,,,,,,,,,,,,,LiTFSI,O=S(=O)([N-]S(=O)(=O)C(F)(F)F)C(F)(F)F.[Li+],,,0.47432,286.9332984,,,,,,,,,,,,25,0.0075621,-2.121357584
,,1/27/2019,AMN,,,doi.org/10.1023/A:1022609407560,Glyme,COCCOC,COCCOC,,,C{[>]<OCC>[<]}OC,CH3,OCH3,1,1,,,,,,,90.12,90.12,,1,44.02238095,,,,,,,,,,,,,,,,,,,,,,,,,,,,,,,,,,,,,,,,,,,,,,,LiTFSI,O=S(=O)([N-]S(=O)(=O)C(F)(F)F)C(F)(F)F.[Li+],,,0.48184,286.9332984,,,,,,,,,,,,35,0.0093684,-2.028334575
,,1/27/2019,AMN,,,doi.org/10.1023/A:1022609407560,TESA,O=S(N(CC)CC)(N(CC)CC)=O,O=S(N(CC)CC)(N(CC)CC)=O,,,O=S(N(CC)CC)(N(CC)CC)=O,,,1,1,,,,,,,208.32,208.32,,,208.1245489,,,,,,,,,,,,,,,,,,,,,,,,,,,,,,,,,,,,,,,,,,,,,,,LiClO4,[Li+].[O-][Cl+3]([O-])([O-])[O-],,,0.49244,105.9645157,,,,,,,,,,,,25,0.0004497,-3.347077112
,,1/27/2019,AMN,,,doi.org/10.1023/A:1022609407560,Tetraglyme,COCCOCCOCCOCCOC,COCCOCCOCCOCCOC,,,C{[>]<OCC>[<]}OC,CH3,OCH3,1,1,,,,,,,222.28,222.28,,4,44.02238095,,,,,,,,,,,,,,,,,,,,,,,,,,,,,,,,,,,,,,,,,,,,,,,LiTFSI,O=S(=O)([N-]S(=O)(=O)C(F)(F)F)C(F)(F)F.[Li+],,,0.49478,286.9332984,,,,,,,,,,,,25,0.0020631,-2.685479721
,,1/27/2019,AMN,,,doi.org/10.1023/A:1022609407560,Tetraglyme,COCCOCCOCCOCCOC,COCCOCCOCCOCCOC,,,C{[>]<OCC>[<]}OC,CH3,OCH3,1,1,,,,,,,222.28,222.28,,4,44.02238095,,,,,,,,,,,,,,,,,,,,,,,,,,,,,,,,,,,,,,,,,,,,,,,LiTFSI,O=S(=O)([N-]S(=O)(=O)C(F)(F)F)C(F)(F)F.[Li+],,,0.49479,286.9332984,,,,,,,,,,,,25,0.0020623,-2.685648158
,,1/27/2019,AMN,,,doi.org/10.1023/A:1022609407560,Diglyme,COCCOCCOC,COCCOCCOC,,,C{[>]<OCC>[<]}OC,CH3,OCH3,1,1,,,,,,,134.175,134.175,,2,44.02238095,,,,,,,,,,,,,,,,,,,,,,,,,,,,,,,,,,,,,,,,,,,,,,,LiTFSI,O=S(=O)([N-]S(=O)(=O)C(F)(F)F)C(F)(F)F.[Li+],,,0.49533,286.9332984,,,,,,,,,,,,25,0.0053472,-2.271873572
,,1/27/2019,AMN,,,doi.org/10.1023/A:1022609407560,TESA,O=S(N(CC)CC)(N(CC)CC)=O,O=S(N(CC)CC)(N(CC)CC)=O,,,O=S(N(CC)CC)(N(CC)CC)=O,,,1,1,,,,,,,208.32,208.32,,,208.1245489,,,,,,,,,,,,,,,,,,,,,,,,,,,,,,,,,,,,,,,,,,,,,,,LiTFSI,O=S(=O)([N-]S(=O)(=O)C(F)(F)F)C(F)(F)F.[Li+],,,0.51468,286.9332984,,,,,,,,,,,,25,0.0008462,-3.072526979
,,1/27/2019,AMN,,,doi.org/10.1023/A:1022609407560,Triglyme,COCCOCCOCCOC,COCCOCCOCCOC,,,C{[>]<OCC>[<]}OC,CH3,OCH3,1,1,,,,,,,178.228,178.228,,3,44.02238095,,,,,,,,,,,,,,,,,,,,,,,,,,,,,,,,,,,,,,,,,,,,,,,LiTFSI,O=S(=O)([N-]S(=O)(=O)C(F)(F)F)C(F)(F)F.[Li+],,,0.51488,286.9332984,,,,,,,,,,,,25,0.0030521,-2.515401241
,,1/27/2019,AMN,,,doi.org/10.1023/A:1022609407560,PC,O=C1OC(C)CO1,O=C1OC(C)CO1,,,O=C1OC(C)CO1,,,1,1,,,,,,,102.09,102.09,,,102.0316941,,,,,,,,,,,,,,,,,,,,,,,,,,,,,,,,,,,,,,,,,,,,,,,LiTFSI,O=S(=O)([N-]S(=O)(=O)C(F)(F)F)C(F)(F)F.[Li+],,,0.51715,286.9332984,,,,,,,,,,,,25,0.0048621,-2.313176113
,,1/27/2019,AMN,,,doi.org/10.1023/A:1022609407560,TESA,O=S(N(CC)CC)(N(CC)CC)=O,O=S(N(CC)CC)(N(CC)CC)=O,,,O=S(N(CC)CC)(N(CC)CC)=O,,,1,1,,,,,,,208.32,208.32,,,208.1245489,,,,,,,,,,,,,,,,,,,,,,,,,,,,,,,,,,,,,,,,,,,,,,,LiTFSI,O=S(=O)([N-]S(=O)(=O)C(F)(F)F)C(F)(F)F.[Li+],,,0.52024,286.9332984,,,,,,,,,,,,25,0.0008693,-3.06083032
,,1/27/2019,AMN,,,doi.org/10.1023/A:1022609407560,Tetraglyme,COCCOCCOCCOCCOC,COCCOCCOCCOCCOC,,,C{[>]<OCC>[<]}OC,CH3,OCH3,1,1,,,,,,,222.28,222.28,,4,44.02238095,,,,,,,,,,,,,,,,,,,,,,,,,,,,,,,,,,,,,,,,,,,,,,,LiTFSI,O=S(=O)([N-]S(=O)(=O)C(F)(F)F)C(F)(F)F.[Li+],,,0.52223,286.9332984,,,,,,,,,,,,25,0.0021411,-2.669363049
,,1/27/2019,AMN,,,doi.org/10.1023/A:1022609407560,Glyme,COCCOC,COCCOC,,,C{[>]<OCC>[<]}OC,CH3,OCH3,1,1,,,,,,,90.12,90.12,,1,44.02238095,,,,,,,,,,,,,,,,,,,,,,,,,,,,,,,,,,,,,,,,,,,,,,,LiTFSI,O=S(=O)([N-]S(=O)(=O)C(F)(F)F)C(F)(F)F.[Li+],,,0.53058,286.9332984,,,,,,,,,,,,25,0.0083892,-2.076279452
,,1/27/2019,AMN,,,doi.org/10.1023/A:1022609407560,ACN,CC#N,CC#N,,,CC#N,,,1,1,,,,,,,41.05,41.05,,,41.0265491,,,,,,,,,,,,,,,,,,,,,,,,,,,,,,,,,,,,,,,,,,,,,,,LiTFSI,O=S(=O)([N-]S(=O)(=O)C(F)(F)F)C(F)(F)F.[Li+],,,0.53084,286.9332984,,,,,,,,,,,,25,0.023133,-1.635768042
,,1/27/2019,AMN,,,doi.org/10.1023/A:1022609407560,TESA,O=S(N(CC)CC)(N(CC)CC)=O,O=S(N(CC)CC)(N(CC)CC)=O,,,O=S(N(CC)CC)(N(CC)CC)=O,,,1,1,,,,,,,208.32,208.32,,,208.1245489,,,,,,,,,,,,,,,,,,,,,,,,,,,,,,,,,,,,,,,,,,,,,,,LiTFSI,O=S(=O)([N-]S(=O)(=O)C(F)(F)F)C(F)(F)F.[Li+],,,0.53195,286.9332984,,,,,,,,,,,,25,0.0008206,-3.085868487
,,1/27/2019,AMN,,,doi.org/10.1023/A:1022609407560,TESA,O=S(N(CC)CC)(N(CC)CC)=O,O=S(N(CC)CC)(N(CC)CC)=O,,,O=S(N(CC)CC)(N(CC)CC)=O,,,1,1,,,,,,,208.32,208.32,,,208.1245489,,,,,,,,,,,,,,,,,,,,,,,,,,,,,,,,,,,,,,,,,,,,,,,LiTFSI,O=S(=O)([N-]S(=O)(=O)C(F)(F)F)C(F)(F)F.[Li+],,,0.53798,286.9332984,,,,,,,,,,,,25,0.0008316,-3.080085519
,,1/27/2019,AMN,,,doi.org/10.1023/A:1022609407560,ACN,CC#N,CC#N,,,CC#N,,,1,1,,,,,,,41.05,41.05,,,41.0265491,,,,,,,,,,,,,,,,,,,,,,,,,,,,,,,,,,,,,,,,,,,,,,,LiTFSI,O=S(=O)([N-]S(=O)(=O)C(F)(F)F)C(F)(F)F.[Li+],,,0.54012,286.9332984,,,,,,,,,,,,25,0.0233434,-1.631835888
,,1/27/2019,AMN,,,doi.org/10.1023/A:1022609407560,Tetraglyme,COCCOCCOCCOCCOC,COCCOCCOCCOCCOC,,,C{[>]<OCC>[<]}OC,CH3,OCH3,1,1,,,,,,,222.28,222.28,,4,44.02238095,,,,,,,,,,,,,,,,,,,,,,,,,,,,,,,,,,,,,,,,,,,,,,,LiTFSI,O=S(=O)([N-]S(=O)(=O)C(F)(F)F)C(F)(F)F.[Li+],,,0.54173,286.9332984,,,,,,,,,,,,25,0.002205,-2.656591406
,,1/27/2019,AMN,,,doi.org/10.1023/A:1022609407560,Glyme,COCCOC,COCCOC,,,C{[>]<OCC>[<]}OC,CH3,OCH3,1,1,,,,,,,90.12,90.12,,1,44.02238095,,,,,,,,,,,,,,,,,,,,,,,,,,,,,,,,,,,,,,,,,,,,,,,LiTFSI,O=S(=O)([N-]S(=O)(=O)C(F)(F)F)C(F)(F)F.[Li+],,,0.54338,286.9332984,,,,,,,,,,,,35,0.0104534,-1.980742431
,,1/27/2019,AMN,,,doi.org/10.1023/A:1022609407560,Diglyme,COCCOCCOC,COCCOCCOC,,,C{[>]<OCC>[<]}OC,CH3,OCH3,1,1,,,,,,,134.175,134.175,,2,44.02238095,,,,,,,,,,,,,,,,,,,,,,,,,,,,,,,,,,,,,,,,,,,,,,,LiTFSI,O=S(=O)([N-]S(=O)(=O)C(F)(F)F)C(F)(F)F.[Li+],,,0.5495,286.9332984,,,,,,,,,,,,25,0.0057886,-2.23742646
,,1/27/2019,AMN,,,doi.org/10.1023/A:1022609407560,Tetraglyme,COCCOCCOCCOCCOC,COCCOCCOCCOCCOC,,,C{[>]<OCC>[<]}OC,CH3,OCH3,1,1,,,,,,,222.28,222.28,,4,44.02238095,,,,,,,,,,,,,,,,,,,,,,,,,,,,,,,,,,,,,,,,,,,,,,,LiTFSI,O=S(=O)([N-]S(=O)(=O)C(F)(F)F)C(F)(F)F.[Li+],,,0.5571,286.9332984,,,,,,,,,,,,25,0.0022357,-2.650586473
,,1/27/2019,AMN,,,doi.org/10.1023/A:1022609407560,BUTY,O=C1CCCO1,O=C1CCCO1,,,O=C1CCCO1,,,1,1,,,,,,,86.09,86.09,,,86.03677943,,,,,,,,,,,,,,,,,,,,,,,,,,,,,,,,,,,,,,,,,,,,,,,LiTFSI,O=S(=O)([N-]S(=O)(=O)C(F)(F)F)C(F)(F)F.[Li+],,,0.5679,286.9332984,,,,,,,,,,,,25,0.008206,-2.085868487
,,1/27/2019,AMN,,,doi.org/10.1023/A:1022609407560,BUTY,O=C1CCCO1,O=C1CCCO1,,,O=C1CCCO1,,,1,1,,,,,,,86.09,86.09,,,86.03677943,,,,,,,,,,,,,,,,,,,,,,,,,,,,,,,,,,,,,,,,,,,,,,,LiTFSI,O=S(=O)([N-]S(=O)(=O)C(F)(F)F)C(F)(F)F.[Li+],,,0.59025,286.9332984,,,,,,,,,,,,25,0.0082759,-2.082184766
,,1/27/2019,AMN,,,doi.org/10.1023/A:1022609407560,Tetraglyme,COCCOCCOCCOCCOC,COCCOCCOCCOCCOC,,,C{[>]<OCC>[<]}OC,CH3,OCH3,1,1,,,,,,,222.28,222.28,,4,44.02238095,,,,,,,,,,,,,,,,,,,,,,,,,,,,,,,,,,,,,,,,,,,,,,,LiTFSI,O=S(=O)([N-]S(=O)(=O)C(F)(F)F)C(F)(F)F.[Li+],,,0.5941,286.9332984,,,,,,,,,,,,25,0.0024148,-2.617118833
,,1/27/2019,AMN,,,doi.org/10.1023/A:1022609407560,Diglyme,COCCOCCOC,COCCOCCOC,,,C{[>]<OCC>[<]}OC,CH3,OCH3,1,1,,,,,,,134.175,134.175,,2,44.02238095,,,,,,,,,,,,,,,,,,,,,,,,,,,,,,,,,,,,,,,,,,,,,,,LiTFSI,O=S(=O)([N-]S(=O)(=O)C(F)(F)F)C(F)(F)F.[Li+],,,0.59784,286.9332984,,,,,,,,,,,,25,0.0061457,-2.211428643
,,1/27/2019,AMN,,,doi.org/10.1023/A:1022609407560,Glyme,COCCOC,COCCOC,,,C{[>]<OCC>[<]}OC,CH3,OCH3,1,1,,,,,,,90.12,90.12,,1,44.02238095,,,,,,,,,,,,,,,,,,,,,,,,,,,,,,,,,,,,,,,,,,,,,,,LiTFSI,O=S(=O)([N-]S(=O)(=O)C(F)(F)F)C(F)(F)F.[Li+],,,0.59989,286.9332984,,,,,,,,,,,,35,0.0113766,-1.943987511
,,1/27/2019,AMN,,,doi.org/10.1023/A:1022609407560,Tetraglyme,COCCOCCOCCOCCOC,COCCOCCOCCOCCOC,,,C{[>]<OCC>[<]}OC,CH3,OCH3,1,1,,,,,,,222.28,222.28,,4,44.02238095,,,,,,,,,,,,,,,,,,,,,,,,,,,,,,,,,,,,,,,,,,,,,,,LiTFSI,O=S(=O)([N-]S(=O)(=O)C(F)(F)F)C(F)(F)F.[Li+],,,0.60168,286.9332984,,,,,,,,,,,,25,0.0023432,-2.630190641
,,1/27/2019,AMN,,,doi.org/10.1023/A:1022609407560,TESA,O=S(N(CC)CC)(N(CC)CC)=O,O=S(N(CC)CC)(N(CC)CC)=O,,,O=S(N(CC)CC)(N(CC)CC)=O,,,1,1,,,,,,,208.32,208.32,,,208.1245489,,,,,,,,,,,,,,,,,,,,,,,,,,,,,,,,,,,,,,,,,,,,,,,LiTFSI,O=S(=O)([N-]S(=O)(=O)C(F)(F)F)C(F)(F)F.[Li+],,,0.61981,286.9332984,,,,,,,,,,,,25,0.000766,-3.11577123
,,1/27/2019,AMN,,,doi.org/10.1023/A:1022609407560,Glyme,COCCOC,COCCOC,,,C{[>]<OCC>[<]}OC,CH3,OCH3,1,1,,,,,,,90.12,90.12,,1,44.02238095,,,,,,,,,,,,,,,,,,,,,,,,,,,,,,,,,,,,,,,,,,,,,,,LiTFSI,O=S(=O)([N-]S(=O)(=O)C(F)(F)F)C(F)(F)F.[Li+],,,0.62375,286.9332984,,,,,,,,,,,,25,0.0095694,-2.019115292
,,1/27/2019,AMN,,,doi.org/10.1023/A:1022609407560,BUTY,O=C1CCCO1,O=C1CCCO1,,,O=C1CCCO1,,,1,1,,,,,,,86.09,86.09,,,86.03677943,,,,,,,,,,,,,,,,,,,,,,,,,,,,,,,,,,,,,,,,,,,,,,,LiTFSI,O=S(=O)([N-]S(=O)(=O)C(F)(F)F)C(F)(F)F.[Li+],,,0.64268,286.9332984,,,,,,,,,,,,25,0.0085845,-2.066284995
,,1/27/2019,AMN,,,doi.org/10.1023/A:1022609407560,Diglyme,COCCOCCOC,COCCOCCOC,,,C{[>]<OCC>[<]}OC,CH3,OCH3,1,1,,,,,,,134.175,134.175,,2,44.02238095,,,,,,,,,,,,,,,,,,,,,,,,,,,,,,,,,,,,,,,,,,,,,,,LiTFSI,O=S(=O)([N-]S(=O)(=O)C(F)(F)F)C(F)(F)F.[Li+],,,0.64715,286.9332984,,,,,,,,,,,,25,0.0064784,-2.188532241
,,1/27/2019,AMN,,,doi.org/10.1023/A:1022609407560,BUTY,O=C1CCCO1,O=C1CCCO1,,,O=C1CCCO1,,,1,1,,,,,,,86.09,86.09,,,86.03677943,,,,,,,,,,,,,,,,,,,,,,,,,,,,,,,,,,,,,,,,,,,,,,,LiTFSI,O=S(=O)([N-]S(=O)(=O)C(F)(F)F)C(F)(F)F.[Li+],,,0.64884,286.9332984,,,,,,,,,,,,25,0.0085708,-2.066978639
,,1/27/2019,AMN,,,doi.org/10.1023/A:1022609407560,ACN,CC#N,CC#N,,,CC#N,,,1,1,,,,,,,41.05,41.05,,,41.0265491,,,,,,,,,,,,,,,,,,,,,,,,,,,,,,,,,,,,,,,,,,,,,,,LiTFSI,O=S(=O)([N-]S(=O)(=O)C(F)(F)F)C(F)(F)F.[Li+],,,0.66756,286.9332984,,,,,,,,,,,,25,0.0262219,-1.581335843
,,1/27/2019,AMN,,,doi.org/10.1023/A:1022609407560,Tetraglyme,COCCOCCOCCOCCOC,COCCOCCOCCOCCOC,,,C{[>]<OCC>[<]}OC,CH3,OCH3,1,1,,,,,,,222.28,222.28,,4,44.02238095,,,,,,,,,,,,,,,,,,,,,,,,,,,,,,,,,,,,,,,,,,,,,,,LiTFSI,O=S(=O)([N-]S(=O)(=O)C(F)(F)F)C(F)(F)F.[Li+],,,0.66817,286.9332984,,,,,,,,,,,,25,0.0025137,-2.599686555
,,1/27/2019,AMN,,,doi.org/10.1023/A:1022609407560,Glyme,COCCOC,COCCOC,,,C{[>]<OCC>[<]}OC,CH3,OCH3,1,1,,,,,,,90.12,90.12,,1,44.02238095,,,,,,,,,,,,,,,,,,,,,,,,,,,,,,,,,,,,,,,,,,,,,,,LiTFSI,O=S(=O)([N-]S(=O)(=O)C(F)(F)F)C(F)(F)F.[Li+],,,0.6881,286.9332984,,,,,,,,,,,,35,0.0126411,-1.898215133
,,1/27/2019,AMN,,,doi.org/10.1023/A:1022609407560,Diglyme,COCCOCCOC,COCCOCCOC,,,C{[>]<OCC>[<]}OC,CH3,OCH3,1,1,,,,,,,134.175,134.175,,2,44.02238095,,,,,,,,,,,,,,,,,,,,,,,,,,,,,,,,,,,,,,,,,,,,,,,LiTFSI,O=S(=O)([N-]S(=O)(=O)C(F)(F)F)C(F)(F)F.[Li+],,,0.69032,286.9332984,,,,,,,,,,,,25,0.0067235,-2.172404591
,,1/27/2019,AMN,,,doi.org/10.1023/A:1022609407560,PC,O=C1OC(C)CO1,O=C1OC(C)CO1,,,O=C1OC(C)CO1,,,1,1,,,,,,,102.09,102.09,,,102.0316941,,,,,,,,,,,,,,,,,,,,,,,,,,,,,,,,,,,,,,,,,,,,,,,LiTFSI,O=S(=O)([N-]S(=O)(=O)C(F)(F)F)C(F)(F)F.[Li+],,,0.69354,286.9332984,,,,,,,,,,,,25,0.0050557,-2.296218705
,,1/27/2019,AMN,,,doi.org/10.1023/A:1022609407560,Glyme,COCCOC,COCCOC,,,C{[>]<OCC>[<]}OC,CH3,OCH3,1,1,,,,,,,90.12,90.12,,1,44.02238095,,,,,,,,,,,,,,,,,,,,,,,,,,,,,,,,,,,,,,,,,,,,,,,LiTFSI,O=S(=O)([N-]S(=O)(=O)C(F)(F)F)C(F)(F)F.[Li+],,,0.69658,286.9332984,,,,,,,,,,,,25,0.0104226,-1.982023929
,,1/27/2019,AMN,,,doi.org/10.1023/A:1022609407560,Glyme,COCCOC,COCCOC,,,C{[>]<OCC>[<]}OC,CH3,OCH3,1,1,,,,,,,90.12,90.12,,1,44.02238095,,,,,,,,,,,,,,,,,,,,,,,,,,,,,,,,,,,,,,,,,,,,,,,LiTFSI,O=S(=O)([N-]S(=O)(=O)C(F)(F)F)C(F)(F)F.[Li+],,,0.70616,286.9332984,,,,,,,,,,,,25,0.0105443,-1.976982246
,,1/27/2019,AMN,,,doi.org/10.1023/A:1022609407560,BUTY,O=C1CCCO1,O=C1CCCO1,,,O=C1CCCO1,,,1,1,,,,,,,86.09,86.09,,,86.03677943,,,,,,,,,,,,,,,,,,,,,,,,,,,,,,,,,,,,,,,,,,,,,,,LiTFSI,O=S(=O)([N-]S(=O)(=O)C(F)(F)F)C(F)(F)F.[Li+],,,0.71822,286.9332984,,,,,,,,,,,,25,0.0088843,-2.051376785
,,1/27/2019,AMN,,,doi.org/10.1023/A:1022609407560,TESA,O=S(N(CC)CC)(N(CC)CC)=O,O=S(N(CC)CC)(N(CC)CC)=O,,,O=S(N(CC)CC)(N(CC)CC)=O,,,1,1,,,,,,,208.32,208.32,,,208.1245489,,,,,,,,,,,,,,,,,,,,,,,,,,,,,,,,,,,,,,,,,,,,,,,LiTFSI,O=S(=O)([N-]S(=O)(=O)C(F)(F)F)C(F)(F)F.[Li+],,,0.73,286.9332984,,,,,,,,,,,,25,0.00066,-3.180456064
,,1/27/2019,AMN,,,doi.org/10.1023/A:1022609407560,Glyme,COCCOC,COCCOC,,,C{[>]<OCC>[<]}OC,CH3,OCH3,1,1,,,,,,,90.12,90.12,,1,44.02238095,,,,,,,,,,,,,,,,,,,,,,,,,,,,,,,,,,,,,,,,,,,,,,,LiTFSI,O=S(=O)([N-]S(=O)(=O)C(F)(F)F)C(F)(F)F.[Li+],,,0.73231,286.9332984,,,,,,,,,,,,35,0.0131779,-1.880153792
,,1/27/2019,AMN,,,doi.org/10.1023/A:1022609407560,BUTY,O=C1CCCO1,O=C1CCCO1,,,O=C1CCCO1,,,1,1,,,,,,,86.09,86.09,,,86.03677943,,,,,,,,,,,,,,,,,,,,,,,,,,,,,,,,,,,,,,,,,,,,,,,LiTFSI,O=S(=O)([N-]S(=O)(=O)C(F)(F)F)C(F)(F)F.[Li+],,,0.73301,286.9332984,,,,,,,,,,,,25,0.0088923,-2.050985894
,,1/27/2019,AMN,,,doi.org/10.1023/A:1022609407560,Glyme,COCCOC,COCCOC,,,C{[>]<OCC>[<]}OC,CH3,OCH3,1,1,,,,,,,90.12,90.12,,1,44.02238095,,,,,,,,,,,,,,,,,,,,,,,,,,,,,,,,,,,,,,,,,,,,,,,LiTFSI,O=S(=O)([N-]S(=O)(=O)C(F)(F)F)C(F)(F)F.[Li+],,,0.74359,286.9332984,,,,,,,,,,,,35,0.0135367,-1.868487196
,,1/27/2019,AMN,,,doi.org/10.1023/A:1022609407560,Diglyme,COCCOCCOC,COCCOCCOC,,,C{[>]<OCC>[<]}OC,CH3,OCH3,1,1,,,,,,,134.175,134.175,,2,44.02238095,,,,,,,,,,,,,,,,,,,,,,,,,,,,,,,,,,,,,,,,,,,,,,,LiTFSI,O=S(=O)([N-]S(=O)(=O)C(F)(F)F)C(F)(F)F.[Li+],,,0.75267,286.9332984,,,,,,,,,,,,25,0.0070736,-2.150359502
,,1/27/2019,AMN,,,doi.org/10.1023/A:1022609407560,Diglyme,COCCOCCOC,COCCOCCOC,,,C{[>]<OCC>[<]}OC,CH3,OCH3,1,1,,,,,,,134.175,134.175,,2,44.02238095,,,,,,,,,,,,,,,,,,,,,,,,,,,,,,,,,,,,,,,,,,,,,,,LiTFSI,O=S(=O)([N-]S(=O)(=O)C(F)(F)F)C(F)(F)F.[Li+],,,0.76238,286.9332984,,,,,,,,,,,,25,0.0071019,-2.148625447
,,1/27/2019,AMN,,,doi.org/10.1023/A:1022609407560,Tetraglyme,COCCOCCOCCOCCOC,COCCOCCOCCOCCOC,,,C{[>]<OCC>[<]}OC,CH3,OCH3,1,1,,,,,,,222.28,222.28,,4,44.02238095,,,,,,,,,,,,,,,,,,,,,,,,,,,,,,,,,,,,,,,,,,,,,,,LiTFSI,O=S(=O)([N-]S(=O)(=O)C(F)(F)F)C(F)(F)F.[Li+],,,0.76548,286.9332984,,,,,,,,,,,,25,0.002679,-2.572027286
,,1/27/2019,AMN,,,doi.org/10.1023/A:1022609407560,ACN,CC#N,CC#N,,,CC#N,,,1,1,,,,,,,41.05,41.05,,,41.0265491,,,,,,,,,,,,,,,,,,,,,,,,,,,,,,,,,,,,,,,,,,,,,,,LiTFSI,O=S(=O)([N-]S(=O)(=O)C(F)(F)F)C(F)(F)F.[Li+],,,0.77697,286.9332984,,,,,,,,,,,,25,0.0279858,-1.553062274
,,1/27/2019,AMN,,,doi.org/10.1023/A:1022609407560,BUTY,O=C1CCCO1,O=C1CCCO1,,,O=C1CCCO1,,,1,1,,,,,,,86.09,86.09,,,86.03677943,,,,,,,,,,,,,,,,,,,,,,,,,,,,,,,,,,,,,,,,,,,,,,,LiTFSI,O=S(=O)([N-]S(=O)(=O)C(F)(F)F)C(F)(F)F.[Li+],,,0.78271,286.9332984,,,,,,,,,,,,25,0.0090451,-2.043586627
,,1/27/2019,AMN,,,doi.org/10.1023/A:1022609407560,Triglyme,COCCOCCOCCOC,COCCOCCOCCOC,,,C{[>]<OCC>[<]}OC,CH3,OCH3,1,1,,,,,,,178.228,178.228,,3,44.02238095,,,,,,,,,,,,,,,,,,,,,,,,,,,,,,,,,,,,,,,,,,,,,,,LiTFSI,O=S(=O)([N-]S(=O)(=O)C(F)(F)F)C(F)(F)F.[Li+],,,0.78354,286.9332984,,,,,,,,,,,,25,0.0039597,-2.402337716
,,1/27/2019,AMN,,,doi.org/10.1023/A:1022609407560,Glyme,COCCOC,COCCOC,,,C{[>]<OCC>[<]}OC,CH3,OCH3,1,1,,,,,,,90.12,90.12,,1,44.02238095,,,,,,,,,,,,,,,,,,,,,,,,,,,,,,,,,,,,,,,,,,,,,,,LiTFSI,O=S(=O)([N-]S(=O)(=O)C(F)(F)F)C(F)(F)F.[Li+],,,0.79662,286.9332984,,,,,,,,,,,,25,0.0114132,-1.942592572
,,1/27/2019,AMN,,,doi.org/10.1023/A:1022609407560,Glyme,COCCOC,COCCOC,,,C{[>]<OCC>[<]}OC,CH3,OCH3,1,1,,,,,,,90.12,90.12,,1,44.02238095,,,,,,,,,,,,,,,,,,,,,,,,,,,,,,,,,,,,,,,,,,,,,,,LiTFSI,O=S(=O)([N-]S(=O)(=O)C(F)(F)F)C(F)(F)F.[Li+],,,0.80228,286.9332984,,,,,,,,,,,,35,0.0139157,-1.856494943
,,1/27/2019,AMN,,,doi.org/10.1023/A:1022609407560,BUTY,O=C1CCCO1,O=C1CCCO1,,,O=C1CCCO1,,,1,1,,,,,,,86.09,86.09,,,86.03677943,,,,,,,,,,,,,,,,,,,,,,,,,,,,,,,,,,,,,,,,,,,,,,,LiTFSI,O=S(=O)([N-]S(=O)(=O)C(F)(F)F)C(F)(F)F.[Li+],,,0.81681,286.9332984,,,,,,,,,,,,25,0.0091153,-2.040229033
,,1/27/2019,AMN,,,doi.org/10.1023/A:1022609407560,Diglyme,COCCOCCOC,COCCOCCOC,,,C{[>]<OCC>[<]}OC,CH3,OCH3,1,1,,,,,,,134.175,134.175,,2,44.02238095,,,,,,,,,,,,,,,,,,,,,,,,,,,,,,,,,,,,,,,,,,,,,,,LiTFSI,O=S(=O)([N-]S(=O)(=O)C(F)(F)F)C(F)(F)F.[Li+],,,0.82873,286.9332984,,,,,,,,,,,,25,0.0074047,-2.130492532
,,1/27/2019,AMN,,,doi.org/10.1023/A:1022609407560,Diglyme,COCCOCCOC,COCCOCCOC,,,C{[>]<OCC>[<]}OC,CH3,OCH3,1,1,,,,,,,134.175,134.175,,2,44.02238095,,,,,,,,,,,,,,,,,,,,,,,,,,,,,,,,,,,,,,,,,,,,,,,LiTFSI,O=S(=O)([N-]S(=O)(=O)C(F)(F)F)C(F)(F)F.[Li+],,,0.83393,286.9332984,,,,,,,,,,,,25,0.0074343,-2.128759918
,,1/27/2019,AMN,,,doi.org/10.1023/A:1022609407560,Tetraglyme,COCCOCCOCCOCCOC,COCCOCCOCCOCCOC,,,C{[>]<OCC>[<]}OC,CH3,OCH3,1,1,,,,,,,222.28,222.28,,4,44.02238095,,,,,,,,,,,,,,,,,,,,,,,,,,,,,,,,,,,,,,,,,,,,,,,LiTFSI,O=S(=O)([N-]S(=O)(=O)C(F)(F)F)C(F)(F)F.[Li+],,,0.85585,286.9332984,,,,,,,,,,,,25,0.0027911,-2.554224603
,,1/27/2019,AMN,,,doi.org/10.1023/A:1022609407560,Glyme,COCCOC,COCCOC,,,C{[>]<OCC>[<]}OC,CH3,OCH3,1,1,,,,,,,90.12,90.12,,1,44.02238095,,,,,,,,,,,,,,,,,,,,,,,,,,,,,,,,,,,,,,,,,,,,,,,LiTFSI,O=S(=O)([N-]S(=O)(=O)C(F)(F)F)C(F)(F)F.[Li+],,,0.85822,286.9332984,,,,,,,,,,,,35,0.0147042,-1.832558599
,,1/27/2019,AMN,,,doi.org/10.1023/A:1022609407560,Diglyme,COCCOCCOC,COCCOCCOC,,,C{[>]<OCC>[<]}OC,CH3,OCH3,1,1,,,,,,,134.175,134.175,,2,44.02238095,,,,,,,,,,,,,,,,,,,,,,,,,,,,,,,,,,,,,,,,,,,,,,,LiTFSI,O=S(=O)([N-]S(=O)(=O)C(F)(F)F)C(F)(F)F.[Li+],,,0.86117,286.9332984,,,,,,,,,,,,25,0.0075223,-2.12364935
,,1/27/2019,AMN,,,doi.org/10.1023/A:1022609407560,Glyme,COCCOC,COCCOC,,,C{[>]<OCC>[<]}OC,CH3,OCH3,1,1,,,,,,,90.12,90.12,,1,44.02238095,,,,,,,,,,,,,,,,,,,,,,,,,,,,,,,,,,,,,,,,,,,,,,,LiTFSI,O=S(=O)([N-]S(=O)(=O)C(F)(F)F)C(F)(F)F.[Li+],,,0.87754,286.9332984,,,,,,,,,,,,35,0.014569,-1.836570257
,,1/27/2019,AMN,,,doi.org/10.1023/A:1022609407560,PC,O=C1OC(C)CO1,O=C1OC(C)CO1,,,O=C1OC(C)CO1,,,1,1,,,,,,,102.09,102.09,,,102.0316941,,,,,,,,,,,,,,,,,,,,,,,,,,,,,,,,,,,,,,,,,,,,,,,LiTFSI,O=S(=O)([N-]S(=O)(=O)C(F)(F)F)C(F)(F)F.[Li+],,,0.87921,286.9332984,,,,,,,,,,,,25,0.0049243,-2.307655497
,,1/27/2019,AMN,,,doi.org/10.1023/A:1022609407560,Glyme,COCCOC,COCCOC,,,C{[>]<OCC>[<]}OC,CH3,OCH3,1,1,,,,,,,90.12,90.12,,1,44.02238095,,,,,,,,,,,,,,,,,,,,,,,,,,,,,,,,,,,,,,,,,,,,,,,LiTFSI,O=S(=O)([N-]S(=O)(=O)C(F)(F)F)C(F)(F)F.[Li+],,,0.88015,286.9332984,,,,,,,,,,,,25,0.0120594,-1.918674299
,,1/27/2019,AMN,,,doi.org/10.1023/A:1022609407560,BUTY,O=C1CCCO1,O=C1CCCO1,,,O=C1CCCO1,,,1,1,,,,,,,86.09,86.09,,,86.03677943,,,,,,,,,,,,,,,,,,,,,,,,,,,,,,,,,,,,,,,,,,,,,,,LiTFSI,O=S(=O)([N-]S(=O)(=O)C(F)(F)F)C(F)(F)F.[Li+],,,0.89848,286.9332984,,,,,,,,,,,,25,0.0092356,-2.034534885
,,1/27/2019,AMN,,,doi.org/10.1023/A:1022609407560,Diglyme,COCCOCCOC,COCCOCCOC,,,C{[>]<OCC>[<]}OC,CH3,OCH3,1,1,,,,,,,134.175,134.175,,2,44.02238095,,,,,,,,,,,,,,,,,,,,,,,,,,,,,,,,,,,,,,,,,,,,,,,LiTFSI,O=S(=O)([N-]S(=O)(=O)C(F)(F)F)C(F)(F)F.[Li+],,,0.90586,286.9332984,,,,,,,,,,,,25,0.007694,-2.113847818
,,1/27/2019,AMN,,,doi.org/10.1023/A:1022609407560,Diglyme,COCCOCCOC,COCCOCCOC,,,C{[>]<OCC>[<]}OC,CH3,OCH3,1,1,,,,,,,134.175,134.175,,2,44.02238095,,,,,,,,,,,,,,,,,,,,,,,,,,,,,,,,,,,,,,,,,,,,,,,LiTFSI,O=S(=O)([N-]S(=O)(=O)C(F)(F)F)C(F)(F)F.[Li+],,,0.9276,286.9332984,,,,,,,,,,,,25,0.0077547,-2.110434999
,,1/27/2019,AMN,,,doi.org/10.1023/A:1022609407560,BUTY,O=C1CCCO1,O=C1CCCO1,,,O=C1CCCO1,,,1,1,,,,,,,86.09,86.09,,,86.03677943,,,,,,,,,,,,,,,,,,,,,,,,,,,,,,,,,,,,,,,,,,,,,,,LiTFSI,O=S(=O)([N-]S(=O)(=O)C(F)(F)F)C(F)(F)F.[Li+],,,0.94355,286.9332984,,,,,,,,,,,,25,0.0092659,-2.033112391
,,1/27/2019,AMN,,,doi.org/10.1023/A:1022609407560,Glyme,COCCOC,COCCOC,,,C{[>]<OCC>[<]}OC,CH3,OCH3,1,1,,,,,,,90.12,90.12,,1,44.02238095,,,,,,,,,,,,,,,,,,,,,,,,,,,,,,,,,,,,,,,,,,,,,,,LiTFSI,O=S(=O)([N-]S(=O)(=O)C(F)(F)F)C(F)(F)F.[Li+],,,0.95143,286.9332984,,,,,,,,,,,,35,0.015368,-1.813382648
,,1/27/2019,AMN,,,doi.org/10.1023/A:1022609407560,Glyme,COCCOC,COCCOC,,,C{[>]<OCC>[<]}OC,CH3,OCH3,1,1,,,,,,,90.12,90.12,,1,44.02238095,,,,,,,,,,,,,,,,,,,,,,,,,,,,,,,,,,,,,,,,,,,,,,,LiTFSI,O=S(=O)([N-]S(=O)(=O)C(F)(F)F)C(F)(F)F.[Li+],,,0.95874,286.9332984,,,,,,,,,,,,35,0.0151027,-1.820945404
,,1/27/2019,AMN,,,doi.org/10.1023/A:1022609407560,ACN,CC#N,CC#N,,,CC#N,,,1,1,,,,,,,41.05,41.05,,,41.0265491,,,,,,,,,,,,,,,,,,,,,,,,,,,,,,,,,,,,,,,,,,,,,,,LiTFSI,O=S(=O)([N-]S(=O)(=O)C(F)(F)F)C(F)(F)F.[Li+],,,0.96259,286.9332984,,,,,,,,,,,,25,0.0301096,-1.521295014
,,1/27/2019,AMN,,,doi.org/10.1023/A:1022609407560,Tetraglyme,COCCOCCOCCOCCOC,COCCOCCOCCOCCOC,,,C{[>]<OCC>[<]}OC,CH3,OCH3,1,1,,,,,,,222.28,222.28,,4,44.02238095,,,,,,,,,,,,,,,,,,,,,,,,,,,,,,,,,,,,,,,,,,,,,,,LiTFSI,O=S(=O)([N-]S(=O)(=O)C(F)(F)F)C(F)(F)F.[Li+],,,0.98065,286.9332984,,,,,,,,,,,,25,0.0028907,-2.538996978
,,1/27/2019,AMN,,,doi.org/10.1023/A:1022609407560,Diglyme,COCCOCCOC,COCCOCCOC,,,C{[>]<OCC>[<]}OC,CH3,OCH3,1,1,,,,,,,134.175,134.175,,2,44.02238095,,,,,,,,,,,,,,,,,,,,,,,,,,,,,,,,,,,,,,,,,,,,,,,LiTFSI,O=S(=O)([N-]S(=O)(=O)C(F)(F)F)C(F)(F)F.[Li+],,,0.98273,286.9332984,,,,,,,,,,,,25,0.007891,-2.102867957
,,1/27/2019,AMN,,,doi.org/10.1023/A:1022609407560,Glyme,COCCOC,COCCOC,,,C{[>]<OCC>[<]}OC,CH3,OCH3,1,1,,,,,,,90.12,90.12,,1,44.02238095,,,,,,,,,,,,,,,,,,,,,,,,,,,,,,,,,,,,,,,,,,,,,,,LiTFSI,O=S(=O)([N-]S(=O)(=O)C(F)(F)F)C(F)(F)F.[Li+],,,0.99438,286.9332984,,,,,,,,,,,,35,0.0152745,-1.816032997
,,1/27/2019,AMN,,,doi.org/10.1023/A:1022609407560,BUTY,O=C1CCCO1,O=C1CCCO1,,,O=C1CCCO1,,,1,1,,,,,,,86.09,86.09,,,86.03677943,,,,,,,,,,,,,,,,,,,,,,,,,,,,,,,,,,,,,,,,,,,,,,,LiTFSI,O=S(=O)([N-]S(=O)(=O)C(F)(F)F)C(F)(F)F.[Li+],,,1.0184,286.9332984,,,,,,,,,,,,25,0.0092724,-2.032807842
,,1/27/2019,AMN,,,doi.org/10.1023/A:1022609407560,BUTY,O=C1CCCO1,O=C1CCCO1,,,O=C1CCCO1,,,1,1,,,,,,,86.09,86.09,,,86.03677943,,,,,,,,,,,,,,,,,,,,,,,,,,,,,,,,,,,,,,,,,,,,,,,LiTFSI,O=S(=O)([N-]S(=O)(=O)C(F)(F)F)C(F)(F)F.[Li+],,,1.0276,286.9332984,,,,,,,,,,,,25,0.0092615,-2.033318669
,,1/27/2019,AMN,,,doi.org/10.1023/A:1022609407560,Triglyme,COCCOCCOCCOC,COCCOCCOCCOC,,,C{[>]<OCC>[<]}OC,CH3,OCH3,1,1,,,,,,,178.228,178.228,,3,44.02238095,,,,,,,,,,,,,,,,,,,,,,,,,,,,,,,,,,,,,,,,,,,,,,,LiTFSI,O=S(=O)([N-]S(=O)(=O)C(F)(F)F)C(F)(F)F.[Li+],,,1.0288,286.9332984,,,,,,,,,,,,25,0.0042936,-2.367178418
,,1/27/2019,AMN,,,doi.org/10.1023/A:1022609407560,PC,O=C1OC(C)CO1,O=C1OC(C)CO1,,,O=C1OC(C)CO1,,,1,1,,,,,,,102.09,102.09,,,102.0316941,,,,,,,,,,,,,,,,,,,,,,,,,,,,,,,,,,,,,,,,,,,,,,,LiTFSI,O=S(=O)([N-]S(=O)(=O)C(F)(F)F)C(F)(F)F.[Li+],,,1.0319,286.9332984,,,,,,,,,,,,25,0.0046509,-2.332462998
,,1/27/2019,AMN,,,doi.org/10.1023/A:1022609407560,Glyme,COCCOC,COCCOC,,,C{[>]<OCC>[<]}OC,CH3,OCH3,1,1,,,,,,,90.12,90.12,,1,44.02238095,,,,,,,,,,,,,,,,,,,,,,,,,,,,,,,,,,,,,,,,,,,,,,,LiTFSI,O=S(=O)([N-]S(=O)(=O)C(F)(F)F)C(F)(F)F.[Li+],,,1.0431,286.9332984,,,,,,,,,,,,35,0.015809,-1.801095601
,,1/27/2019,AMN,,,doi.org/10.1023/A:1022609407560,Diglyme,COCCOCCOC,COCCOCCOC,,,C{[>]<OCC>[<]}OC,CH3,OCH3,1,1,,,,,,,134.175,134.175,,2,44.02238095,,,,,,,,,,,,,,,,,,,,,,,,,,,,,,,,,,,,,,,,,,,,,,,LiTFSI,O=S(=O)([N-]S(=O)(=O)C(F)(F)F)C(F)(F)F.[Li+],,,1.0438,286.9332984,,,,,,,,,,,,25,0.0080323,-2.095160079
,,1/27/2019,AMN,,,doi.org/10.1023/A:1022609407560,Glyme,COCCOC,COCCOC,,,C{[>]<OCC>[<]}OC,CH3,OCH3,1,1,,,,,,,90.12,90.12,,1,44.02238095,,,,,,,,,,,,,,,,,,,,,,,,,,,,,,,,,,,,,,,,,,,,,,,LiTFSI,O=S(=O)([N-]S(=O)(=O)C(F)(F)F)C(F)(F)F.[Li+],,,1.0576,286.9332984,,,,,,,,,,,,25,0.0131098,-1.882403934
,,1/27/2019,AMN,,,doi.org/10.1023/A:1022609407560,ACN,CC#N,CC#N,,,CC#N,,,1,1,,,,,,,41.05,41.05,,,41.0265491,,,,,,,,,,,,,,,,,,,,,,,,,,,,,,,,,,,,,,,,,,,,,,,LiTFSI,O=S(=O)([N-]S(=O)(=O)C(F)(F)F)C(F)(F)F.[Li+],,,1.0856,286.9332984,,,,,,,,,,,,25,0.0310515,-1.507917416
,,1/27/2019,AMN,,,doi.org/10.1023/A:1022609407560,Tetraglyme,COCCOCCOCCOCCOC,COCCOCCOCCOCCOC,,,C{[>]<OCC>[<]}OC,CH3,OCH3,1,1,,,,,,,222.28,222.28,,4,44.02238095,,,,,,,,,,,,,,,,,,,,,,,,,,,,,,,,,,,,,,,,,,,,,,,LiTFSI,O=S(=O)([N-]S(=O)(=O)C(F)(F)F)C(F)(F)F.[Li+],,,1.1027,286.9332984,,,,,,,,,,,,25,0.0028995,-2.537676887
,,1/27/2019,AMN,,,doi.org/10.1023/A:1022609407560,Diglyme,COCCOCCOC,COCCOCCOC,,,C{[>]<OCC>[<]}OC,CH3,OCH3,1,1,,,,,,,134.175,134.175,,2,44.02238095,,,,,,,,,,,,,,,,,,,,,,,,,,,,,,,,,,,,,,,,,,,,,,,LiTFSI,O=S(=O)([N-]S(=O)(=O)C(F)(F)F)C(F)(F)F.[Li+],,,1.1037,286.9332984,,,,,,,,,,,,25,0.0081199,-2.090449319
,,1/27/2019,AMN,,,doi.org/10.1023/A:1022609407560,BUTY,O=C1CCCO1,O=C1CCCO1,,,O=C1CCCO1,,,1,1,,,,,,,86.09,86.09,,,86.03677943,,,,,,,,,,,,,,,,,,,,,,,,,,,,,,,,,,,,,,,,,,,,,,,LiTFSI,O=S(=O)([N-]S(=O)(=O)C(F)(F)F)C(F)(F)F.[Li+],,,1.115,286.9332984,,,,,,,,,,,,25,0.009211,-2.035693218
,,1/27/2019,AMN,,,doi.org/10.1023/A:1022609407560,BUTY,O=C1CCCO1,O=C1CCCO1,,,O=C1CCCO1,,,1,1,,,,,,,86.09,86.09,,,86.03677943,,,,,,,,,,,,,,,,,,,,,,,,,,,,,,,,,,,,,,,,,,,,,,,LiTFSI,O=S(=O)([N-]S(=O)(=O)C(F)(F)F)C(F)(F)F.[Li+],,,1.1657,286.9332984,,,,,,,,,,,,25,0.0091454,-2.038797295
,,1/27/2019,AMN,,,doi.org/10.1023/A:1022609407560,BUTY,O=C1CCCO1,O=C1CCCO1,,,O=C1CCCO1,,,1,1,,,,,,,86.09,86.09,,,86.03677943,,,,,,,,,,,,,,,,,,,,,,,,,,,,,,,,,,,,,,,,,,,,,,,LiTFSI,O=S(=O)([N-]S(=O)(=O)C(F)(F)F)C(F)(F)F.[Li+],,,1.197,286.9332984,,,,,,,,,,,,25,0.0090889,-2.041488675
,,1/27/2019,AMN,,,doi.org/10.1023/A:1022609407560,Diglyme,COCCOCCOC,COCCOCCOC,,,C{[>]<OCC>[<]}OC,CH3,OCH3,1,1,,,,,,,134.175,134.175,,2,44.02238095,,,,,,,,,,,,,,,,,,,,,,,,,,,,,,,,,,,,,,,,,,,,,,,LiTFSI,O=S(=O)([N-]S(=O)(=O)C(F)(F)F)C(F)(F)F.[Li+],,,1.2123,286.9332984,,,,,,,,,,,,25,0.0082121,-2.085545771
,,1/27/2019,AMN,,,doi.org/10.1023/A:1022609407560,PC,O=C1OC(C)CO1,O=C1OC(C)CO1,,,O=C1OC(C)CO1,,,1,1,,,,,,,102.09,102.09,,,102.0316941,,,,,,,,,,,,,,,,,,,,,,,,,,,,,,,,,,,,,,,,,,,,,,,LiTFSI,O=S(=O)([N-]S(=O)(=O)C(F)(F)F)C(F)(F)F.[Li+],,,1.2128,286.9332984,,,,,,,,,,,,25,0.0043027,-2.366258933
,,1/27/2019,AMN,,,doi.org/10.1023/A:1022609407560,PC,O=C1OC(C)CO1,O=C1OC(C)CO1,,,O=C1OC(C)CO1,,,1,1,,,,,,,102.09,102.09,,,102.0316941,,,,,,,,,,,,,,,,,,,,,,,,,,,,,,,,,,,,,,,,,,,,,,,LiTFSI,O=S(=O)([N-]S(=O)(=O)C(F)(F)F)C(F)(F)F.[Li+],,,1.2128,286.9332984,,,,,,,,,,,,25,0.0043002,-2.366511345
,,1/27/2019,AMN,,,doi.org/10.1023/A:1022609407560,Triglyme,COCCOCCOCCOC,COCCOCCOCCOC,,,C{[>]<OCC>[<]}OC,CH3,OCH3,1,1,,,,,,,178.228,178.228,,3,44.02238095,,,,,,,,,,,,,,,,,,,,,,,,,,,,,,,,,,,,,,,,,,,,,,,LiTFSI,O=S(=O)([N-]S(=O)(=O)C(F)(F)F)C(F)(F)F.[Li+],,,1.2128,286.9332984,,,,,,,,,,,,25,0.0042542,-2.371182097
,,1/27/2019,AMN,,,doi.org/10.1023/A:1022609407560,Glyme,COCCOC,COCCOC,,,C{[>]<OCC>[<]}OC,CH3,OCH3,1,1,,,,,,,90.12,90.12,,1,44.02238095,,,,,,,,,,,,,,,,,,,,,,,,,,,,,,,,,,,,,,,,,,,,,,,LiTFSI,O=S(=O)([N-]S(=O)(=O)C(F)(F)F)C(F)(F)F.[Li+],,,1.2294,286.9332984,,,,,,,,,,,,25,0.0138227,-1.859407118
,,1/27/2019,AMN,,,doi.org/10.1023/A:1022609407560,Tetraglyme,COCCOCCOCCOCCOC,COCCOCCOCCOCCOC,,,C{[>]<OCC>[<]}OC,CH3,OCH3,1,1,,,,,,,222.28,222.28,,4,44.02238095,,,,,,,,,,,,,,,,,,,,,,,,,,,,,,,,,,,,,,,,,,,,,,,LiTFSI,O=S(=O)([N-]S(=O)(=O)C(F)(F)F)C(F)(F)F.[Li+],,,1.253,286.9332984,,,,,,,,,,,,25,0.002877,-2.541060138
,,1/27/2019,AMN,,,doi.org/10.1023/A:1022609407560,Glyme,COCCOC,COCCOC,,,C{[>]<OCC>[<]}OC,CH3,OCH3,1,1,,,,,,,90.12,90.12,,1,44.02238095,,,,,,,,,,,,,,,,,,,,,,,,,,,,,,,,,,,,,,,,,,,,,,,LiTFSI,O=S(=O)([N-]S(=O)(=O)C(F)(F)F)C(F)(F)F.[Li+],,,1.2535,286.9332984,,,,,,,,,,,,35,0.0160372,-1.794871455
,,1/27/2019,AMN,,,doi.org/10.1023/A:1022609407560,ACN,CC#N,CC#N,,,CC#N,,,1,1,,,,,,,41.05,41.05,,,41.0265491,,,,,,,,,,,,,,,,,,,,,,,,,,,,,,,,,,,,,,,,,,,,,,,LiTFSI,O=S(=O)([N-]S(=O)(=O)C(F)(F)F)C(F)(F)F.[Li+],,,1.2543,286.9332984,,,,,,,,,,,,25,0.03185,-1.496890563
,,1/27/2019,AMN,,,doi.org/10.1023/A:1022609407560,BUTY,O=C1CCCO1,O=C1CCCO1,,,O=C1CCCO1,,,1,1,,,,,,,86.09,86.09,,,86.03677943,,,,,,,,,,,,,,,,,,,,,,,,,,,,,,,,,,,,,,,,,,,,,,,LiTFSI,O=S(=O)([N-]S(=O)(=O)C(F)(F)F)C(F)(F)F.[Li+],,,1.3079,286.9332984,,,,,,,,,,,,25,0.0088712,-2.05201763
,,1/27/2019,AMN,,,doi.org/10.1023/A:1022609407560,Diglyme,COCCOCCOC,COCCOCCOC,,,C{[>]<OCC>[<]}OC,CH3,OCH3,1,1,,,,,,,134.175,134.175,,2,44.02238095,,,,,,,,,,,,,,,,,,,,,,,,,,,,,,,,,,,,,,,,,,,,,,,LiTFSI,O=S(=O)([N-]S(=O)(=O)C(F)(F)F)C(F)(F)F.[Li+],,,1.3081,286.9332984,,,,,,,,,,,,25,0.0081936,-2.086525242
,,1/27/2019,AMN,,,doi.org/10.1023/A:1022609407560,PC,O=C1OC(C)CO1,O=C1OC(C)CO1,,,O=C1OC(C)CO1,,,1,1,,,,,,,102.09,102.09,,,102.0316941,,,,,,,,,,,,,,,,,,,,,,,,,,,,,,,,,,,,,,,,,,,,,,,LiTFSI,O=S(=O)([N-]S(=O)(=O)C(F)(F)F)C(F)(F)F.[Li+],,,1.3342,286.9332984,,,,,,,,,,,,25,0.0040014,-2.397788032
,,1/27/2019,AMN,,,doi.org/10.1023/A:1022609407560,BUTY,O=C1CCCO1,O=C1CCCO1,,,O=C1CCCO1,,,1,1,,,,,,,86.09,86.09,,,86.03677943,,,,,,,,,,,,,,,,,,,,,,,,,,,,,,,,,,,,,,,,,,,,,,,LiTFSI,O=S(=O)([N-]S(=O)(=O)C(F)(F)F)C(F)(F)F.[Li+],,,1.34,286.9332984,,,,,,,,,,,,25,0.0087551,-2.057738889
,,1/27/2019,AMN,,,doi.org/10.1023/A:1022609407560,Tetraglyme,COCCOCCOCCOCCOC,COCCOCCOCCOCCOC,,,C{[>]<OCC>[<]}OC,CH3,OCH3,1,1,,,,,,,222.28,222.28,,4,44.02238095,,,,,,,,,,,,,,,,,,,,,,,,,,,,,,,,,,,,,,,,,,,,,,,LiTFSI,O=S(=O)([N-]S(=O)(=O)C(F)(F)F)C(F)(F)F.[Li+],,,1.3694,286.9332984,,,,,,,,,,,,25,0.0028391,-2.54681931
,,1/27/2019,AMN,,,doi.org/10.1023/A:1022609407560,ACN,CC#N,CC#N,,,CC#N,,,1,1,,,,,,,41.05,41.05,,,41.0265491,,,,,,,,,,,,,,,,,,,,,,,,,,,,,,,,,,,,,,,,,,,,,,,LiTFSI,O=S(=O)([N-]S(=O)(=O)C(F)(F)F)C(F)(F)F.[Li+],,,1.3831,286.9332984,,,,,,,,,,,,25,0.032137,-1.492994667
,,1/27/2019,AMN,,,doi.org/10.1023/A:1022609407560,Glyme,COCCOC,COCCOC,,,C{[>]<OCC>[<]}OC,CH3,OCH3,1,1,,,,,,,90.12,90.12,,1,44.02238095,,,,,,,,,,,,,,,,,,,,,,,,,,,,,,,,,,,,,,,,,,,,,,,LiTFSI,O=S(=O)([N-]S(=O)(=O)C(F)(F)F)C(F)(F)F.[Li+],,,1.3856,286.9332984,,,,,,,,,,,,25,0.0140115,-1.853515369
,,1/27/2019,AMN,,,doi.org/10.1023/A:1022609407560,BUTY,O=C1CCCO1,O=C1CCCO1,,,O=C1CCCO1,,,1,1,,,,,,,86.09,86.09,,,86.03677943,,,,,,,,,,,,,,,,,,,,,,,,,,,,,,,,,,,,,,,,,,,,,,,LiTFSI,O=S(=O)([N-]S(=O)(=O)C(F)(F)F)C(F)(F)F.[Li+],,,1.3941,286.9332984,,,,,,,,,,,,25,0.0086735,-2.061805617
,,1/27/2019,AMN,,,doi.org/10.1023/A:1022609407560,BUTY,O=C1CCCO1,O=C1CCCO1,,,O=C1CCCO1,,,1,1,,,,,,,86.09,86.09,,,86.03677943,,,,,,,,,,,,,,,,,,,,,,,,,,,,,,,,,,,,,,,,,,,,,,,LiTFSI,O=S(=O)([N-]S(=O)(=O)C(F)(F)F)C(F)(F)F.[Li+],,,1.3941,286.9332984,,,,,,,,,,,,25,0.0086478,-2.063094363
,,1/27/2019,AMN,,,doi.org/10.1023/A:1022609407560,Glyme,COCCOC,COCCOC,,,C{[>]<OCC>[<]}OC,CH3,OCH3,1,1,,,,,,,90.12,90.12,,1,44.02238095,,,,,,,,,,,,,,,,,,,,,,,,,,,,,,,,,,,,,,,,,,,,,,,LiTFSI,O=S(=O)([N-]S(=O)(=O)C(F)(F)F)C(F)(F)F.[Li+],,,1.4118,286.9332984,,,,,,,,,,,,25,0.0140045,-1.853732392
,,1/27/2019,AMN,,,doi.org/10.1023/A:1022609407560,Diglyme,COCCOCCOC,COCCOCCOC,,,C{[>]<OCC>[<]}OC,CH3,OCH3,1,1,,,,,,,134.175,134.175,,2,44.02238095,,,,,,,,,,,,,,,,,,,,,,,,,,,,,,,,,,,,,,,,,,,,,,,LiTFSI,O=S(=O)([N-]S(=O)(=O)C(F)(F)F)C(F)(F)F.[Li+],,,1.417,286.9332984,,,,,,,,,,,,25,0.0081028,-2.091364881
,,1/27/2019,AMN,,,doi.org/10.1023/A:1022609407560,Glyme,COCCOC,COCCOC,,,C{[>]<OCC>[<]}OC,CH3,OCH3,1,1,,,,,,,90.12,90.12,,1,44.02238095,,,,,,,,,,,,,,,,,,,,,,,,,,,,,,,,,,,,,,,,,,,,,,,LiTFSI,O=S(=O)([N-]S(=O)(=O)C(F)(F)F)C(F)(F)F.[Li+],,,1.4187,286.9332984,,,,,,,,,,,,35,0.0155598,-1.80799599
,,1/27/2019,AMN,,,doi.org/10.1023/A:1022609407560,BUTY,O=C1CCCO1,O=C1CCCO1,,,O=C1CCCO1,,,1,1,,,,,,,86.09,86.09,,,86.03677943,,,,,,,,,,,,,,,,,,,,,,,,,,,,,,,,,,,,,,,,,,,,,,,LiTFSI,O=S(=O)([N-]S(=O)(=O)C(F)(F)F)C(F)(F)F.[Li+],,,1.4511,286.9332984,,,,,,,,,,,,25,0.0083926,-2.076103475
,,1/27/2019,AMN,,,doi.org/10.1023/A:1022609407560,Triglyme,COCCOCCOCCOC,COCCOCCOCCOC,,,C{[>]<OCC>[<]}OC,CH3,OCH3,1,1,,,,,,,178.228,178.228,,3,44.02238095,,,,,,,,,,,,,,,,,,,,,,,,,,,,,,,,,,,,,,,,,,,,,,,LiTFSI,O=S(=O)([N-]S(=O)(=O)C(F)(F)F)C(F)(F)F.[Li+],,,1.465,286.9332984,,,,,,,,,,,,25,0.0039446,-2.40399703
,,1/27/2019,AMN,,,doi.org/10.1023/A:1022609407560,PC,O=C1OC(C)CO1,O=C1OC(C)CO1,,,O=C1OC(C)CO1,,,1,1,,,,,,,102.09,102.09,,,102.0316941,,,,,,,,,,,,,,,,,,,,,,,,,,,,,,,,,,,,,,,,,,,,,,,LiTFSI,O=S(=O)([N-]S(=O)(=O)C(F)(F)F)C(F)(F)F.[Li+],,,1.4843,286.9332984,,,,,,,,,,,,25,0.003621,-2.441171475
,,1/27/2019,AMN,,,doi.org/10.1023/A:1022609407560,Glyme,COCCOC,COCCOC,,,C{[>]<OCC>[<]}OC,CH3,OCH3,1,1,,,,,,,90.12,90.12,,1,44.02238095,,,,,,,,,,,,,,,,,,,,,,,,,,,,,,,,,,,,,,,,,,,,,,,LiTFSI,O=S(=O)([N-]S(=O)(=O)C(F)(F)F)C(F)(F)F.[Li+],,,1.4994,286.9332984,,,,,,,,,,,,25,0.0141095,-1.850488376
,,1/27/2019,AMN,,,doi.org/10.1023/A:1022609407560,PC,O=C1OC(C)CO1,O=C1OC(C)CO1,,,O=C1OC(C)CO1,,,1,1,,,,,,,102.09,102.09,,,102.0316941,,,,,,,,,,,,,,,,,,,,,,,,,,,,,,,,,,,,,,,,,,,,,,,LiTFSI,O=S(=O)([N-]S(=O)(=O)C(F)(F)F)C(F)(F)F.[Li+],,,1.4994,286.9332984,,,,,,,,,,,,25,0.0036259,-2.440584178
,,1/27/2019,AMN,,,doi.org/10.1023/A:1022609407560,Diglyme,COCCOCCOC,COCCOCCOC,,,C{[>]<OCC>[<]}OC,CH3,OCH3,1,1,,,,,,,134.175,134.175,,2,44.02238095,,,,,,,,,,,,,,,,,,,,,,,,,,,,,,,,,,,,,,,,,,,,,,,LiTFSI,O=S(=O)([N-]S(=O)(=O)C(F)(F)F)C(F)(F)F.[Li+],,,1.5032,286.9332984,,,,,,,,,,,,25,0.007995,-2.097181532
,,1/27/2019,AMN,,,doi.org/10.1023/A:1022609407560,Glyme,COCCOC,COCCOC,,,C{[>]<OCC>[<]}OC,CH3,OCH3,1,1,,,,,,,90.12,90.12,,1,44.02238095,,,,,,,,,,,,,,,,,,,,,,,,,,,,,,,,,,,,,,,,,,,,,,,LiTFSI,O=S(=O)([N-]S(=O)(=O)C(F)(F)F)C(F)(F)F.[Li+],,,1.5083,286.9332984,,,,,,,,,,,,35,0.015224,-1.817471225
,,1/27/2019,AMN,,,doi.org/10.1023/A:1022609407560,Tetraglyme,COCCOCCOCCOCCOC,COCCOCCOCCOCCOC,,,C{[>]<OCC>[<]}OC,CH3,OCH3,1,1,,,,,,,222.28,222.28,,4,44.02238095,,,,,,,,,,,,,,,,,,,,,,,,,,,,,,,,,,,,,,,,,,,,,,,LiTFSI,O=S(=O)([N-]S(=O)(=O)C(F)(F)F)C(F)(F)F.[Li+],,,1.6088,286.9332984,,,,,,,,,,,,25,0.0027174,-2.565846429
,,1/27/2019,AMN,,,doi.org/10.1023/A:1022609407560,PC,O=C1OC(C)CO1,O=C1OC(C)CO1,,,O=C1OC(C)CO1,,,1,1,,,,,,,102.09,102.09,,,102.0316941,,,,,,,,,,,,,,,,,,,,,,,,,,,,,,,,,,,,,,,,,,,,,,,LiTFSI,O=S(=O)([N-]S(=O)(=O)C(F)(F)F)C(F)(F)F.[Li+],,,1.6119,286.9332984,,,,,,,,,,,,25,0.0033065,-2.480631473
,,1/27/2019,AMN,,,doi.org/10.1023/A:1022609407560,Diglyme,COCCOCCOC,COCCOCCOC,,,C{[>]<OCC>[<]}OC,CH3,OCH3,1,1,,,,,,,134.175,134.175,,2,44.02238095,,,,,,,,,,,,,,,,,,,,,,,,,,,,,,,,,,,,,,,,,,,,,,,LiTFSI,O=S(=O)([N-]S(=O)(=O)C(F)(F)F)C(F)(F)F.[Li+],,,1.6206,286.9332984,,,,,,,,,,,,25,0.0078024,-2.107771789
,,1/27/2019,AMN,,,doi.org/10.1023/A:1022609407560,ACN,CC#N,CC#N,,,CC#N,,,1,1,,,,,,,41.05,41.05,,,41.0265491,,,,,,,,,,,,,,,,,,,,,,,,,,,,,,,,,,,,,,,,,,,,,,,LiTFSI,O=S(=O)([N-]S(=O)(=O)C(F)(F)F)C(F)(F)F.[Li+],,,1.634,286.9332984,,,,,,,,,,,,25,0.0320378,-1.494337314
,,1/27/2019,AMN,,,doi.org/10.1023/A:1022609407560,Glyme,COCCOC,COCCOC,,,C{[>]<OCC>[<]}OC,CH3,OCH3,1,1,,,,,,,90.12,90.12,,1,44.02238095,,,,,,,,,,,,,,,,,,,,,,,,,,,,,,,,,,,,,,,,,,,,,,,LiTFSI,O=S(=O)([N-]S(=O)(=O)C(F)(F)F)C(F)(F)F.[Li+],,,1.7029,286.9332984,,,,,,,,,,,,35,0.0140167,-1.853354222
,,1/27/2019,AMN,,,doi.org/10.1023/A:1022609407560,BUTY,O=C1CCCO1,O=C1CCCO1,,,O=C1CCCO1,,,1,1,,,,,,,86.09,86.09,,,86.03677943,,,,,,,,,,,,,,,,,,,,,,,,,,,,,,,,,,,,,,,,,,,,,,,LiTFSI,O=S(=O)([N-]S(=O)(=O)C(F)(F)F)C(F)(F)F.[Li+],,,1.71188,286.9332984,,,,,,,,,,,,25,0.0076507,-2.116298827
,,1/27/2019,AMN,,,doi.org/10.1023/A:1022609407560,PC,O=C1OC(C)CO1,O=C1OC(C)CO1,,,O=C1OC(C)CO1,,,1,1,,,,,,,102.09,102.09,,,102.0316941,,,,,,,,,,,,,,,,,,,,,,,,,,,,,,,,,,,,,,,,,,,,,,,LiTFSI,O=S(=O)([N-]S(=O)(=O)C(F)(F)F)C(F)(F)F.[Li+],,,1.7214,286.9332984,,,,,,,,,,,,25,0.0030532,-2.515244746
,,1/27/2019,AMN,,,doi.org/10.1023/A:1022609407560,Diglyme,COCCOCCOC,COCCOCCOC,,,C{[>]<OCC>[<]}OC,CH3,OCH3,1,1,,,,,,,134.175,134.175,,2,44.02238095,,,,,,,,,,,,,,,,,,,,,,,,,,,,,,,,,,,,,,,,,,,,,,,LiTFSI,O=S(=O)([N-]S(=O)(=O)C(F)(F)F)C(F)(F)F.[Li+],,,1.7512,286.9332984,,,,,,,,,,,,25,0.0074629,-2.127092378
,,1/27/2019,AMN,,,doi.org/10.1023/A:1022609407560,Glyme,COCCOC,COCCOC,,,C{[>]<OCC>[<]}OC,CH3,OCH3,1,1,,,,,,,90.12,90.12,,1,44.02238095,,,,,,,,,,,,,,,,,,,,,,,,,,,,,,,,,,,,,,,,,,,,,,,LiTFSI,O=S(=O)([N-]S(=O)(=O)C(F)(F)F)C(F)(F)F.[Li+],,,1.769,286.9332984,,,,,,,,,,,,25,0.0137152,-1.862797855
,,1/27/2019,AMN,,,doi.org/10.1023/A:1022609407560,Glyme,COCCOC,COCCOC,,,C{[>]<OCC>[<]}OC,CH3,OCH3,1,1,,,,,,,90.12,90.12,,1,44.02238095,,,,,,,,,,,,,,,,,,,,,,,,,,,,,,,,,,,,,,,,,,,,,,,LiTFSI,O=S(=O)([N-]S(=O)(=O)C(F)(F)F)C(F)(F)F.[Li+],,,1.7798,286.9332984,,,,,,,,,,,,35,0.0134905,-1.869971954
,,1/27/2019,AMN,,,doi.org/10.1023/A:1022609407560,ACN,CC#N,CC#N,,,CC#N,,,1,1,,,,,,,41.05,41.05,,,41.0265491,,,,,,,,,,,,,,,,,,,,,,,,,,,,,,,,,,,,,,,,,,,,,,,LiTFSI,O=S(=O)([N-]S(=O)(=O)C(F)(F)F)C(F)(F)F.[Li+],,,1.8413,286.9332984,,,,,,,,,,,,25,0.0316025,-1.50027856
,,1/27/2019,AMN,,,doi.org/10.1023/A:1022609407560,ACN,CC#N,CC#N,,,CC#N,,,1,1,,,,,,,41.05,41.05,,,41.0265491,,,,,,,,,,,,,,,,,,,,,,,,,,,,,,,,,,,,,,,,,,,,,,,LiTFSI,O=S(=O)([N-]S(=O)(=O)C(F)(F)F)C(F)(F)F.[Li+],,,1.8413,286.9332984,,,,,,,,,,,,25,0.0314306,-1.502647328
,,1/27/2019,AMN,,,doi.org/10.1023/A:1022609407560,PC,O=C1OC(C)CO1,O=C1OC(C)CO1,,,O=C1OC(C)CO1,,,1,1,,,,,,,102.09,102.09,,,102.0316941,,,,,,,,,,,,,,,,,,,,,,,,,,,,,,,,,,,,,,,,,,,,,,,LiTFSI,O=S(=O)([N-]S(=O)(=O)C(F)(F)F)C(F)(F)F.[Li+],,,1.8579,286.9332984,,,,,,,,,,,,25,0.0027434,-2.561710866
,,1/27/2019,AMN,,,doi.org/10.1023/A:1022609407560,Diglyme,COCCOCCOC,COCCOCCOC,,,C{[>]<OCC>[<]}OC,CH3,OCH3,1,1,,,,,,,134.175,134.175,,2,44.02238095,,,,,,,,,,,,,,,,,,,,,,,,,,,,,,,,,,,,,,,,,,,,,,,LiTFSI,O=S(=O)([N-]S(=O)(=O)C(F)(F)F)C(F)(F)F.[Li+],,,1.8808,286.9332984,,,,,,,,,,,,25,0.0071655,-2.1447535
,,1/27/2019,AMN,,,doi.org/10.1023/A:1022609407560,BUTY,O=C1CCCO1,O=C1CCCO1,,,O=C1CCCO1,,,1,1,,,,,,,86.09,86.09,,,86.03677943,,,,,,,,,,,,,,,,,,,,,,,,,,,,,,,,,,,,,,,,,,,,,,,LiTFSI,O=S(=O)([N-]S(=O)(=O)C(F)(F)F)C(F)(F)F.[Li+],,,1.882,286.9332984,,,,,,,,,,,,25,0.0070738,-2.150347223
,,1/27/2019,AMN,,,doi.org/10.1023/A:1022609407560,Tetraglyme,COCCOCCOCCOCCOC,COCCOCCOCCOCCOC,,,C{[>]<OCC>[<]}OC,CH3,OCH3,1,1,,,,,,,222.28,222.28,,4,44.02238095,,,,,,,,,,,,,,,,,,,,,,,,,,,,,,,,,,,,,,,,,,,,,,,LiTFSI,O=S(=O)([N-]S(=O)(=O)C(F)(F)F)C(F)(F)F.[Li+],,,1.9093,286.9332984,,,,,,,,,,,,25,0.002477,-2.606073993
,,1/27/2019,AMN,,,doi.org/10.1023/A:1022609407560,Tetraglyme,COCCOCCOCCOCCOC,COCCOCCOCCOCCOC,,,C{[>]<OCC>[<]}OC,CH3,OCH3,1,1,,,,,,,222.28,222.28,,4,44.02238095,,,,,,,,,,,,,,,,,,,,,,,,,,,,,,,,,,,,,,,,,,,,,,,LiTFSI,O=S(=O)([N-]S(=O)(=O)C(F)(F)F)C(F)(F)F.[Li+],,,2.0298,286.9332984,,,,,,,,,,,,25,0.0023811,-2.623222365
,,1/27/2019,AMN,,,doi.org/10.1023/A:1022609407560,BUTY,O=C1CCCO1,O=C1CCCO1,,,O=C1CCCO1,,,1,1,,,,,,,86.09,86.09,,,86.03677943,,,,,,,,,,,,,,,,,,,,,,,,,,,,,,,,,,,,,,,,,,,,,,,LiTFSI,O=S(=O)([N-]S(=O)(=O)C(F)(F)F)C(F)(F)F.[Li+],,,2.0573,286.9332984,,,,,,,,,,,,25,0.006421,-2.19239733
,,1/27/2019,AMN,,,doi.org/10.1023/A:1022609407560,Glyme,COCCOC,COCCOC,,,C{[>]<OCC>[<]}OC,CH3,OCH3,1,1,,,,,,,90.12,90.12,,1,44.02238095,,,,,,,,,,,,,,,,,,,,,,,,,,,,,,,,,,,,,,,,,,,,,,,LiTFSI,O=S(=O)([N-]S(=O)(=O)C(F)(F)F)C(F)(F)F.[Li+],,,2.0666,286.9332984,,,,,,,,,,,,35,0.0111851,-1.951360129
,,1/27/2019,AMN,,,doi.org/10.1023/A:1022609407560,PC,O=C1OC(C)CO1,O=C1OC(C)CO1,,,O=C1OC(C)CO1,,,1,1,,,,,,,102.09,102.09,,,102.0316941,,,,,,,,,,,,,,,,,,,,,,,,,,,,,,,,,,,,,,,,,,,,,,,LiTFSI,O=S(=O)([N-]S(=O)(=O)C(F)(F)F)C(F)(F)F.[Li+],,,2.1027,286.9332984,,,,,,,,,,,,25,0.0022421,-2.649345021
,,1/27/2019,AMN,,,doi.org/10.1023/A:1022609407560,Tetraglyme,COCCOCCOCCOCCOC,COCCOCCOCCOCCOC,,,C{[>]<OCC>[<]}OC,CH3,OCH3,1,1,,,,,,,222.28,222.28,,4,44.02238095,,,,,,,,,,,,,,,,,,,,,,,,,,,,,,,,,,,,,,,,,,,,,,,LiTFSI,O=S(=O)([N-]S(=O)(=O)C(F)(F)F)C(F)(F)F.[Li+],,,2.1698,286.9332984,,,,,,,,,,,,25,0.0022644,-2.645046854
,,1/27/2019,AMN,,,doi.org/10.1023/A:1022609407560,BUTY,O=C1CCCO1,O=C1CCCO1,,,O=C1CCCO1,,,1,1,,,,,,,86.09,86.09,,,86.03677943,,,,,,,,,,,,,,,,,,,,,,,,,,,,,,,,,,,,,,,,,,,,,,,LiTFSI,O=S(=O)([N-]S(=O)(=O)C(F)(F)F)C(F)(F)F.[Li+],,,2.1848,286.9332984,,,,,,,,,,,,25,0.0059594,-2.224797463
,,1/27/2019,AMN,,,doi.org/10.1023/A:1022609407560,Glyme,COCCOC,COCCOC,,,C{[>]<OCC>[<]}OC,CH3,OCH3,1,1,,,,,,,90.12,90.12,,1,44.02238095,,,,,,,,,,,,,,,,,,,,,,,,,,,,,,,,,,,,,,,,,,,,,,,LiTFSI,O=S(=O)([N-]S(=O)(=O)C(F)(F)F)C(F)(F)F.[Li+],,,2.3112,286.9332984,,,,,,,,,,,,35,0.0091256,-2.039738571
