Repository: zjurillpolymer/SPE_prediction

# SPE Prediction

Polymer electrolyte conductivity prediction using graph neural networks.

## Data

Data from [ChemPropPred](https://github.com/learningmatter-mit/Chem-prop-pred) — polymer electrolyte conductivity measurements including SMILES, conductivity (log S/cm), molecular weight, salt concentration, and temperature.

- `data/clean_train_data.csv` — cleaned training data
- `data/PolymerElectrolyteData.csv` — full raw dataset
- `data/PolyInfo_8salts.csv` / `data/polyinfo_5salts_4conc.csv` — PolyInfo polymer database with salt additives

File: data/PolymerElectrolyteData.csv (part 89 of 154)
Notes,Compound Notebook Name,Date Copied to Master Database,Data Recorded By,Seshadri Group,Oyaizu Group,DOI,Solvent 1 (S1),S1 SMILES,S1 SMILES 1,S1 SMILES 2,S1 SMILES 3,S1 Big SMILES,S1 End Group 1,S1 End Group 2,S1 Mol %,S1 Weight %,S1 SMILES 1 Mol %,S1 SMILES 2 Mol %,S1 SMILES 3 Mol %,S1 Molar Ratio,S1 Weight Ratio,S1 Mw,S1 Mn,S1 Mn or Mw,S1 Mw/Mn,S1 DOP,S1 Molar Mass (g/mol),S1 Type,S1 Block Mol Weight,Solvent 2 (S2),S2 SMILES,S2 SMILES 1,S2 SMILES 2,S2 Mol %,S2 Weight %,S2 SMILES 1 Mol %,S2 SMILES 2 Mol %,S2 Molar Ratio,S2 Weight Ratio,S2 Mw,S2 Mn,S2 Mn or Mw,S2 Mw/Mn,S2 DOP,S2 Molar Mass (g/mol),S2 Type,Solvent 3 (S3),S3 SMILES,S3 SMILES 1,S3 Mol %,S3 Weight %,S3 Molar Ratio,S3 Weight Ratio,S3 Mw,S3 Mn,S3 Mn or Mw,S3 Mw/Mn,S3 DOP,S3 Molar Mass (g/mol),S3 Type,Solvent 4 (S4),S4 SMILES,S4 Mol %,S4 Weight %,S4 Molar Ratio,S4 Weight Ratio,S4 Mw,S4 Mn,S4 Mn or Mw,S4 Mw/Mn,S4 DOP,S4 Molar Mass (g/mol),S4 Type,Salt 1,Salt1 SMILES,Salt1 Mol %,Salt1 Weight %,Salt1 Molality (mol salt/kg polymer),Salt1 Molar Mass (g/mol),Salt 2,Salt2 SMILES,Salt2 Mol %,Salt2 Weight %,Salt2 Molality (mol salt/kg polymer),Salt2 Molar Mass (g/mol),Inorganic Material 1 (IM1),IM1 Weight %,IM1 Particle Size (nm),Tg (oC),Heating Rate (K/min),Temperature (oC),Conductivity (S/cm),log Conductivity (S/cm)
,,1/27/2019,AMN,,,doi.org/10.1023/A:1022609407560,PC,O=C1OC(C)CO1,O=C1OC(C)CO1,,,O=C1OC(C)CO1,,,1,1,,,,,,,102.09,102.09,,,102.0316941,,,,,,,,,,,,,,,,,,,,,,,,,,,,,,,,,,,,,,,,,,,,,,,LiTFSI,O=S(=O)([N-]S(=O)(=O)C(F)(F)F)C(F)(F)F.[Li+],,,2.3312,286.9332984,,,,,,,,,,,,25,0.0018375,-2.735772652
,,1/27/2019,AMN,,,doi.org/10.1023/A:1022609407560,ACN,CC#N,CC#N,,,CC#N,,,1,1,,,,,,,41.05,41.05,,,41.0265491,,,,,,,,,,,,,,,,,,,,,,,,,,,,,,,,,,,,,,,,,,,,,,,LiTFSI,O=S(=O)([N-]S(=O)(=O)C(F)(F)F)C(F)(F)F.[Li+],,,2.3355,286.9332984,,,,,,,,,,,,25,0.0301594,-1.520577303
,,1/27/2019,AMN,,,doi.org/10.1023/A:1022609407560,BUTY,O=C1CCCO1,O=C1CCCO1,,,O=C1CCCO1,,,1,1,,,,,,,86.09,86.09,,,86.03677943,,,,,,,,,,,,,,,,,,,,,,,,,,,,,,,,,,,,,,,,,,,,,,,LiTFSI,O=S(=O)([N-]S(=O)(=O)C(F)(F)F)C(F)(F)F.[Li+],,,2.3603,286.9332984,,,,,,,,,,,,25,0.0053437,-2.272157932
,,1/27/2019,AMN,,,doi.org/10.1023/A:1022609407560,Glyme,COCCOC,COCCOC,,,C{[>]<OCC>[<]}OC,CH3,OCH3,1,1,,,,,,,90.12,90.12,,1,44.02238095,,,,,,,,,,,,,,,,,,,,,,,,,,,,,,,,,,,,,,,,,,,,,,,LiTFSI,O=S(=O)([N-]S(=O)(=O)C(F)(F)F)C(F)(F)F.[Li+],,,2.4847,286.9332984,,,,,,,,,,,,35,0.0078629,-2.104417248
,,1/27/2019,AMN,,,doi.org/10.1023/A:1022609407560,BUTY,O=C1CCCO1,O=C1CCCO1,,,O=C1CCCO1,,,1,1,,,,,,,86.09,86.09,,,86.03677943,,,,,,,,,,,,,,,,,,,,,,,,,,,,,,,,,,,,,,,,,,,,,,,LiTFSI,O=S(=O)([N-]S(=O)(=O)C(F)(F)F)C(F)(F)F.[Li+],,,2.5152,286.9332984,,,,,,,,,,,,25,0.0048201,-2.316943952
,,1/27/2019,AMN,,,doi.org/10.1023/A:1022609407560,BUTY,O=C1CCCO1,O=C1CCCO1,,,O=C1CCCO1,,,1,1,,,,,,,86.09,86.09,,,86.03677943,,,,,,,,,,,,,,,,,,,,,,,,,,,,,,,,,,,,,,,,,,,,,,,LiTFSI,O=S(=O)([N-]S(=O)(=O)C(F)(F)F)C(F)(F)F.[Li+],,,2.6488,286.9332984,,,,,,,,,,,,25,0.0043856,-2.357970982
,,1/27/2019,AMN,,,doi.org/10.1023/A:1022609407560,Glyme,COCCOC,COCCOC,,,C{[>]<OCC>[<]}OC,CH3,OCH3,1,1,,,,,,,90.12,90.12,,1,44.02238095,,,,,,,,,,,,,,,,,,,,,,,,,,,,,,,,,,,,,,,,,,,,,,,LiTFSI,O=S(=O)([N-]S(=O)(=O)C(F)(F)F)C(F)(F)F.[Li+],,,2.7905,286.9332984,,,,,,,,,,,,35,0.0056938,-2.244597792
,,1/27/2019,AMN,,,doi.org/10.1023/A:1022609407560,ACN,CC#N,CC#N,,,CC#N,,,1,1,,,,,,,41.05,41.05,,,41.0265491,,,,,,,,,,,,,,,,,,,,,,,,,,,,,,,,,,,,,,,,,,,,,,,LiTFSI,O=S(=O)([N-]S(=O)(=O)C(F)(F)F)C(F)(F)F.[Li+],,,2.8134,286.9332984,,,,,,,,,,,,25,0.0276136,-1.55887697
,,1/27/2019,AMN,,,doi.org/10.1023/A:1022609407560,Glyme,COCCOC,COCCOC,,,C{[>]<OCC>[<]}OC,CH3,OCH3,1,1,,,,,,,90.12,90.12,,1,44.02238095,,,,,,,,,,,,,,,,,,,,,,,,,,,,,,,,,,,,,,,,,,,,,,,LiTFSI,O=S(=O)([N-]S(=O)(=O)C(F)(F)F)C(F)(F)F.[Li+],,,2.9294,286.9332984,,,,,,,,,,,,35,0.0047715,-2.321345072
,,1/27/2019,AMN,,,doi.org/10.1023/A:1022609407560,Glyme,COCCOC,COCCOC,,,C{[>]<OCC>[<]}OC,CH3,OCH3,1,1,,,,,,,90.12,90.12,,1,44.02238095,,,,,,,,,,,,,,,,,,,,,,,,,,,,,,,,,,,,,,,,,,,,,,,LiTFSI,O=S(=O)([N-]S(=O)(=O)C(F)(F)F)C(F)(F)F.[Li+],,,3.0436,286.9332984,,,,,,,,,,,,35,0.0040054,-2.397354107
,,1/27/2019,AMN,,,doi.org/10.1023/A:1022609407560,Glyme,COCCOC,COCCOC,,,C{[>]<OCC>[<]}OC,CH3,OCH3,1,1,,,,,,,90.12,90.12,,1,44.02238095,,,,,,,,,,,,,,,,,,,,,,,,,,,,,,,,,,,,,,,,,,,,,,,LiTFSI,O=S(=O)([N-]S(=O)(=O)C(F)(F)F)C(F)(F)F.[Li+],,,3.1741,286.9332984,,,,,,,,,,,,35,0.0029954,-2.523545175
,,1/27/2019,AMN,,,doi.org/10.1023/A:1022609407560,Glyme,COCCOC,COCCOC,,,C{[>]<OCC>[<]}OC,CH3,OCH3,1,1,,,,,,,90.12,90.12,,1,44.02238095,,,,,,,,,,,,,,,,,,,,,,,,,,,,,,,,,,,,,,,,,,,,,,,LiTFSI,O=S(=O)([N-]S(=O)(=O)C(F)(F)F)C(F)(F)F.[Li+],,,3.2197,286.9332984,,,,,,,,,,,,25,0.0077314,-2.111741857
,,1/27/2019,AMN,,,doi.org/10.1023/A:1022609407560,PC,O=C1OC(C)CO1,O=C1OC(C)CO1,,,O=C1OC(C)CO1,,,1,1,,,,,,,102.09,102.09,,,102.0316941,,,,,,,,,,,,,,,,,,,,,,,,,,,,,,,,,,,,,,,,,,,,,,,LiTFSI,O=S(=O)([N-]S(=O)(=O)C(F)(F)F)C(F)(F)F.[Li+],,,3.2197,286.9332984,,,,,,,,,,,,25,0.0009049,-3.043399412
,,1/27/2019,AMN,,,doi.org/10.1023/A:1022609407560,ACN,CC#N,CC#N,,,CC#N,,,1,1,,,,,,,41.05,41.05,,,41.0265491,,,,,,,,,,,,,,,,,,,,,,,,,,,,,,,,,,,,,,,,,,,,,,,LiTFSI,O=S(=O)([N-]S(=O)(=O)C(F)(F)F)C(F)(F)F.[Li+],,,3.3439,286.9332984,,,,,,,,,,,,25,0.0244032,-1.612553221
,,1/27/2019,AMN,,,doi.org/10.1023/A:1022609407560,Glyme,COCCOC,COCCOC,,,C{[>]<OCC>[<]}OC,CH3,OCH3,1,1,,,,,,,90.12,90.12,,1,44.02238095,,,,,,,,,,,,,,,,,,,,,,,,,,,,,,,,,,,,,,,,,,,,,,,LiTFSI,O=S(=O)([N-]S(=O)(=O)C(F)(F)F)C(F)(F)F.[Li+],,,3.7631,286.9332984,,,,,,,,,,,,25,0.0064968,-2.187300503
,,1/27/2019,AMN,,,doi.org/10.1023/A:1022609407560,ACN,CC#N,CC#N,,,CC#N,,,1,1,,,,,,,41.05,41.05,,,41.0265491,,,,,,,,,,,,,,,,,,,,,,,,,,,,,,,,,,,,,,,,,,,,,,,LiTFSI,O=S(=O)([N-]S(=O)(=O)C(F)(F)F)C(F)(F)F.[Li+],,,3.8365,286.9332984,,,,,,,,,,,,25,0.0211042,-1.675631106
,,1/27/2019,AMN,,,doi.org/10.1023/A:1022609407560,Glyme,COCCOC,COCCOC,,,C{[>]<OCC>[<]}OC,CH3,OCH3,1,1,,,,,,,90.12,90.12,,1,44.02238095,,,,,,,,,,,,,,,,,,,,,,,,,,,,,,,,,,,,,,,,,,,,,,,LiTFSI,O=S(=O)([N-]S(=O)(=O)C(F)(F)F)C(F)(F)F.[Li+],,,4.3065,286.9332984,,,,,,,,,,,,25,0.0052622,-2.27883265
,,1/27/2019,AMN,,,doi.org/10.1023/A:1022609407560,ACN,CC#N,CC#N,,,CC#N,,,1,1,,,,,,,41.05,41.05,,,41.0265491,,,,,,,,,,,,,,,,,,,,,,,,,,,,,,,,,,,,,,,,,,,,,,,LiTFSI,O=S(=O)([N-]S(=O)(=O)C(F)(F)F)C(F)(F)F.[Li+],,,4.3443,286.9332984,,,,,,,,,,,,25,0.0184615,-1.733733015
,,1/27/2019,AMN,,,doi.org/10.1023/A:1022609407560,Glyme,COCCOC,COCCOC,,,C{[>]<OCC>[<]}OC,CH3,OCH3,1,1,,,,,,,90.12,90.12,,1,44.02238095,,,,,,,,,,,,,,,,,,,,,,,,,,,,,,,,,,,,,,,,,,,,,,,LiTFSI,O=S(=O)([N-]S(=O)(=O)C(F)(F)F)C(F)(F)F.[Li+],,,4.8499,286.9332984,,,,,,,,,,,,25,0.0040276,-2.394953668
,,1/27/2019,AMN,,,doi.org/10.1023/A:1022609407560,ACN,CC#N,CC#N,,,CC#N,,,1,1,,,,,,,41.05,41.05,,,41.0265491,,,,,,,,,,,,,,,,,,,,,,,,,,,,,,,,,,,,,,,,,,,,,,,LiTFSI,O=S(=O)([N-]S(=O)(=O)C(F)(F)F)C(F)(F)F.[Li+],,,5.1991,286.9332984,,,,,,,,,,,,25,0.013856,-1.858362125
,,1/27/2019,AMN,,,doi.org/10.1023/A:1022609407560,Glyme,COCCOC,COCCOC,,,C{[>]<OCC>[<]}OC,CH3,OCH3,1,1,,,,,,,90.12,90.12,,1,44.02238095,,,,,,,,,,,,,,,,,,,,,,,,,,,,,,,,,,,,,,,,,,,,,,,LiTFSI,O=S(=O)([N-]S(=O)(=O)C(F)(F)F)C(F)(F)F.[Li+],,,5.3933,286.9332984,,,,,,,,,,,,25,0.0031929,-2.495814683
,,1/27/2019,AMN,,,doi.org/10.1023/A:1022609407560,PC,O=C1OC(C)CO1,O=C1OC(C)CO1,,,O=C1OC(C)CO1,,,1,1,,,,,,,102.09,102.09,,,102.0316941,,,,,,,,,,,,,,,,,,,,,,,,,,,,,,,,,,,,,,,,,,,,,,,LiTFSI,O=S(=O)([N-]S(=O)(=O)C(F)(F)F)C(F)(F)F.[Li+],,,5.3933,286.9332984,,,,,,,,,,,,25,0.0001712,-3.76649624
,,1/27/2019,AMN,,,doi.org/10.1023/A:1022609407560,ACN,CC#N,CC#N,,,CC#N,,,1,1,,,,,,,41.05,41.05,,,41.0265491,,,,,,,,,,,,,,,,,,,,,,,,,,,,,,,,,,,,,,,,,,,,,,,LiTFSI,O=S(=O)([N-]S(=O)(=O)C(F)(F)F)C(F)(F)F.[Li+],,,6.14,286.9332984,,,,,,,,,,,,25,0.0101411,-1.993914935
,,1/27/2019,AMN,,,doi.org/10.1023/A:1022609407560,ACN,CC#N,CC#N,,,CC#N,,,1,1,,,,,,,41.05,41.05,,,41.0265491,,,,,,,,,,,,,,,,,,,,,,,,,,,,,,,,,,,,,,,,,,,,,,,LiTFSI,O=S(=O)([N-]S(=O)(=O)C(F)(F)F)C(F)(F)F.[Li+],,,7.163,286.9332984,,,,,,,,,,,,25,0.00724,-2.140261434
,,1/27/2019,AMN,,,doi.org/10.1023/A:1022609407560,ACN,CC#N,CC#N,,,CC#N,,,1,1,,,,,,,41.05,41.05,,,41.0265491,,,,,,,,,,,,,,,,,,,,,,,,,,,,,,,,,,,,,,,,,,,,,,,LiTFSI,O=S(=O)([N-]S(=O)(=O)C(F)(F)F)C(F)(F)F.[Li+],,,11.4564,286.9332984,,,,,,,,,,,,25,0.0015798,-2.801397891
,,1/27/2019,AMN,,,doi.org/10.1023/A:1022609407560,ACN,CC#N,CC#N,,,CC#N,,,1,1,,,,,,,41.05,41.05,,,41.0265491,,,,,,,,,,,,,,,,,,,,,,,,,,,,,,,,,,,,,,,,,,,,,,,LiTFSI,O=S(=O)([N-]S(=O)(=O)C(F)(F)F)C(F)(F)F.[Li+],,,11.9844,286.9332984,,,,,,,,,,,,25,0.0011897,-2.924562538
,,1/27/2019,AMN,,,doi.org/10.1063/1.1501279,Diglyme,COCCOCCOC,COCCOCCOC,,,C{[>]<OCC>[<]}OC,CH3,OCH3,0.952380952,0.754207651,,,,,,134.18,,134.18,,2,44.02238095,,,,,,,,,,,,,,,,,,,,,,,,,,,,,,,,,,,,,,,,,,,,,,,LiTFSI,O=S(=O)([N-]S(=O)(=O)C(F)(F)F)C(F)(F)F.[Li+],0.047619048,0.245792349,1.13507378,286.9332984,,,,,,,,,,,10,80,0.0174,-1.759450752
,,1/27/2019,AMN,,,doi.org/10.1063/1.1501279,Diglyme,COCCOCCOC,COCCOCCOC,,,C{[>]<OCC>[<]}OC,CH3,OCH3,0.952380952,0.754207651,,,,,,134.18,,134.18,,2,44.02238095,,,,,,,,,,,,,,,,,,,,,,,,,,,,,,,,,,,,,,,,,,,,,,,LiTFSI,O=S(=O)([N-]S(=O)(=O)C(F)(F)F)C(F)(F)F.[Li+],0.047619048,0.245792349,1.13507378,286.9332984,,,,,,,,,,,10,70,0.0159,-1.798602876
,,1/27/2019,AMN,,,doi.org/10.1063/1.1501279,Diglyme,COCCOCCOC,COCCOCCOC,,,C{[>]<OCC>[<]}OC,CH3,OCH3,0.952380952,0.754207651,,,,,,134.18,,134.18,,2,44.02238095,,,,,,,,,,,,,,,,,,,,,,,,,,,,,,,,,,,,,,,,,,,,,,,LiTFSI,O=S(=O)([N-]S(=O)(=O)C(F)(F)F)C(F)(F)F.[Li+],0.047619048,0.245792349,1.13507378,286.9332984,,,,,,,,,,,10,60,0.0142,-1.847711656
,,1/27/2019,AMN,,,doi.org/10.1063/1.1501279,Diglyme,COCCOCCOC,COCCOCCOC,,,C{[>]<OCC>[<]}OC,CH3,OCH3,0.952380952,0.754207651,,,,,,134.18,,134.18,,2,44.02238095,,,,,,,,,,,,,,,,,,,,,,,,,,,,,,,,,,,,,,,,,,,,,,,LiTFSI,O=S(=O)([N-]S(=O)(=O)C(F)(F)F)C(F)(F)F.[Li+],0.047619048,0.245792349,1.13507378,286.9332984,,,,,,,,,,,10,55,0.0134,-1.872895202
,,1/27/2019,AMN,,,doi.org/10.1063/1.1501279,Diglyme,COCCOCCOC,COCCOCCOC,,,C{[>]<OCC>[<]}OC,CH3,OCH3,0.952380952,0.754207651,,,,,,134.18,,134.18,,2,44.02238095,,,,,,,,,,,,,,,,,,,,,,,,,,,,,,,,,,,,,,,,,,,,,,,LiTFSI,O=S(=O)([N-]S(=O)(=O)C(F)(F)F)C(F)(F)F.[Li+],0.047619048,0.245792349,1.13507378,286.9332984,,,,,,,,,,,10,50,0.0125,-1.903089987
,,1/27/2019,AMN,,,doi.org/10.1063/1.1501279,Diglyme,COCCOCCOC,COCCOCCOC,,,C{[>]<OCC>[<]}OC,CH3,OCH3,0.952380952,0.754207651,,,,,,134.18,,134.18,,2,44.02238095,,,,,,,,,,,,,,,,,,,,,,,,,,,,,,,,,,,,,,,,,,,,,,,LiTFSI,O=S(=O)([N-]S(=O)(=O)C(F)(F)F)C(F)(F)F.[Li+],0.047619048,0.245792349,1.13507378,286.9332984,,,,,,,,,,,10,45,0.0117,-1.931814138
,,1/27/2019,AMN,,,doi.org/10.1063/1.1501279,Diglyme,COCCOCCOC,COCCOCCOC,,,C{[>]<OCC>[<]}OC,CH3,OCH3,0.952380952,0.754207651,,,,,,134.18,,134.18,,2,44.02238095,,,,,,,,,,,,,,,,,,,,,,,,,,,,,,,,,,,,,,,,,,,,,,,LiTFSI,O=S(=O)([N-]S(=O)(=O)C(F)(F)F)C(F)(F)F.[Li+],0.047619048,0.245792349,1.13507378,286.9332984,,,,,,,,,,,10,40,0.0109,-1.962573502
,,1/27/2019,AMN,,,doi.org/10.1063/1.1501279,Diglyme,COCCOCCOC,COCCOCCOC,,,C{[>]<OCC>[<]}OC,CH3,OCH3,0.952380952,0.754207651,,,,,,134.18,,134.18,,2,44.02238095,,,,,,,,,,,,,,,,,,,,,,,,,,,,,,,,,,,,,,,,,,,,,,,LiTFSI,O=S(=O)([N-]S(=O)(=O)C(F)(F)F)C(F)(F)F.[Li+],0.047619048,0.245792349,1.13507378,286.9332984,,,,,,,,,,,10,35,0.0101,-1.995678626
,,1/27/2019,AMN,,,doi.org/10.1063/1.1501279,Diglyme,COCCOCCOC,COCCOCCOC,,,C{[>]<OCC>[<]}OC,CH3,OCH3,0.952380952,0.754207651,,,,,,134.18,,134.18,,2,44.02238095,,,,,,,,,,,,,,,,,,,,,,,,,,,,,,,,,,,,,,,,,,,,,,,LiTFSI,O=S(=O)([N-]S(=O)(=O)C(F)(F)F)C(F)(F)F.[Li+],0.047619048,0.245792349,1.13507378,286.9332984,,,,,,,,,,,10,30,0.00938,-2.027797162
,,1/27/2019,AMN,,,doi.org/10.1063/1.1501279,PEGDM-1000,[Cu]OCC[Au],[Cu]OCC[Au],,,C{[>]<OCC>[<]}OC,CH3,OCH3,0.952380952,0.754207651,,,,,,1053,,1053,,23.9046538,44.02238095,,,,,,,,,,,,,,,,,,,,,,,,,,,,,,,,,,,,,,,,,,,,,,,LiTFSI,O=S(=O)([N-]S(=O)(=O)C(F)(F)F)C(F)(F)F.[Li+],0.047619048,0.245792349,1.13507378,286.9332984,,,,,,,,,,228,10,80,0.00184,-2.735182177
,,1/27/2019,AMN,,,doi.org/10.1063/1.1501279,PEGDM-1000,[Cu]OCC[Au],[Cu]OCC[Au],,,C{[>]<OCC>[<]}OC,CH3,OCH3,0.952380952,0.754207651,,,,,,1053,,1053,,23.9046538,44.02238095,,,,,,,,,,,,,,,,,,,,,,,,,,,,,,,,,,,,,,,,,,,,,,,LiTFSI,O=S(=O)([N-]S(=O)(=O)C(F)(F)F)C(F)(F)F.[Li+],0.047619048,0.245792349,1.13507378,286.9332984,,,,,,,,,,228,10,75,0.0016,-2.795880017
,,1/27/2019,AMN,,,doi.org/10.1063/1.1501279,PEGDM-1000,[Cu]OCC[Au],[Cu]OCC[Au],,,C{[>]<OCC>[<]}OC,CH3,OCH3,0.952380952,0.754207651,,,,,,1053,,1053,,23.9046538,44.02238095,,,,,,,,,,,,,,,,,,,,,,,,,,,,,,,,,,,,,,,,,,,,,,,LiTFSI,O=S(=O)([N-]S(=O)(=O)C(F)(F)F)C(F)(F)F.[Li+],0.047619048,0.245792349,1.13507378,286.9332984,,,,,,,,,,228,10,65,0.00122,-2.913640169
,,1/27/2019,AMN,,,doi.org/10.1063/1.1501279,PEGDM-1000,[Cu]OCC[Au],[Cu]OCC[Au],,,C{[>]<OCC>[<]}OC,CH3,OCH3,0.952380952,0.754207651,,,,,,1053,,1053,,23.9046538,44.02238095,,,,,,,,,,,,,,,,,,,,,,,,,,,,,,,,,,,,,,,,,,,,,,,LiTFSI,O=S(=O)([N-]S(=O)(=O)C(F)(F)F)C(F)(F)F.[Li+],0.047619048,0.245792349,1.13507378,286.9332984,,,,,,,,,,228,10,60,0.00101,-2.995678626
,,1/27/2019,AMN,,,doi.org/10.1063/1.1501279,PEGDM-1000,[Cu]OCC[Au],[Cu]OCC[Au],,,C{[>]<OCC>[<]}OC,CH3,OCH3,0.952380952,0.754207651,,,,,,1053,,1053,,23.9046538,44.02238095,,,,,,,,,,,,,,,,,,,,,,,,,,,,,,,,,,,,,,,,,,,,,,,LiTFSI,O=S(=O)([N-]S(=O)(=O)C(F)(F)F)C(F)(F)F.[Li+],0.047619048,0.245792349,1.13507378,286.9332984,,,,,,,,,,228,10,55,0.000851,-3.07007044
,,1/27/2019,AMN,,,doi.org/10.1063/1.1501279,PEGDM-1000,[Cu]OCC[Au],[Cu]OCC[Au],,,C{[>]<OCC>[<]}OC,CH3,OCH3,0.952380952,0.754207651,,,,,,1053,,1053,,23.9046538,44.02238095,,,,,,,,,,,,,,,,,,,,,,,,,,,,,,,,,,,,,,,,,,,,,,,LiTFSI,O=S(=O)([N-]S(=O)(=O)C(F)(F)F)C(F)(F)F.[Li+],0.047619048,0.245792349,1.13507378,286.9332984,,,,,,,,,,228,10,50,0.000706,-3.151195299
,,1/27/2019,AMN,,,doi.org/10.1063/1.1501279,PEGDM-1000,[Cu]OCC[Au],[Cu]OCC[Au],,,C{[>]<OCC>[<]}OC,CH3,OCH3,0.952380952,0.754207651,,,,,,1053,,1053,,23.9046538,44.02238095,,,,,,,,,,,,,,,,,,,,,,,,,,,,,,,,,,,,,,,,,,,,,,,LiTFSI,O=S(=O)([N-]S(=O)(=O)C(F)(F)F)C(F)(F)F.[Li+],0.047619048,0.245792349,1.13507378,286.9332984,,,,,,,,,,228,10,45,0.000573,-3.241845378
,,1/27/2019,AMN,,,doi.org/10.1063/1.1501279,PEGDM-1000,[Cu]OCC[Au],[Cu]OCC[Au],,,C{[>]<OCC>[<]}OC,CH3,OCH3,0.952380952,0.754207651,,,,,,1053,,1053,,23.9046538,44.02238095,,,,,,,,,,,,,,,,,,,,,,,,,,,,,,,,,,,,,,,,,,,,,,,LiTFSI,O=S(=O)([N-]S(=O)(=O)C(F)(F)F)C(F)(F)F.[Li+],0.047619048,0.245792349,1.13507378,286.9332984,,,,,,,,,,228,10,40,0.000465,-3.332547047
,,1/27/2019,AMN,,,doi.org/10.1063/1.1501279,PEGDM-1000,[Cu]OCC[Au],[Cu]OCC[Au],,,C{[>]<OCC>[<]}OC,CH3,OCH3,0.952380952,0.754207651,,,,,,1053,,1053,,23.9046538,44.02238095,,,,,,,,,,,,,,,,,,,,,,,,,,,,,,,,,,,,,,,,,,,,,,,LiTFSI,O=S(=O)([N-]S(=O)(=O)C(F)(F)F)C(F)(F)F.[Li+],0.047619048,0.245792349,1.13507378,286.9332984,,,,,,,,,,228,10,70,0.000428,-3.368556231
,,1/27/2019,AMN,,,doi.org/10.1063/1.1501279,PEGDM-1000,[Cu]OCC[Au],[Cu]OCC[Au],,,C{[>]<OCC>[<]}OC,CH3,OCH3,0.952380952,0.754207651,,,,,,1053,,1053,,23.9046538,44.02238095,,,,,,,,,,,,,,,,,,,,,,,,,,,,,,,,,,,,,,,,,,,,,,,LiTFSI,O=S(=O)([N-]S(=O)(=O)C(F)(F)F)C(F)(F)F.[Li+],0.047619048,0.245792349,1.13507378,286.9332984,,,,,,,,,,228,10,35,0.000368,-3.434152181
,,1/27/2019,AMN,,,doi.org/10.1063/1.1501279,PEGDM-1000,[Cu]OCC[Au],[Cu]OCC[Au],,,C{[>]<OCC>[<]}OC,CH3,OCH3,0.952380952,0.754207651,,,,,,1053,,1053,,23.9046538,44.02238095,,,,,,,,,,,,,,,,,,,,,,,,,,,,,,,,,,,,,,,,,,,,,,,LiTFSI,O=S(=O)([N-]S(=O)(=O)C(F)(F)F)C(F)(F)F.[Li+],0.047619048,0.245792349,1.13507378,286.9332984,,,,,,,,,,228,10,30,0.000287,-3.542118103
,,1/27/2019,AMN,,,doi.org/10.1063/1.1501279,PEGDM-2500,[Cu]OCC[Au],[Cu]OCC[Au],,,C{[>]<OCC>[<]}OC,CH3,OCH3,0.952380952,0.754207651,,,,,,2480,,2480,,56.29965948,44.02238095,,,,,,,,,,,,,,,,,,,,,,,,,,,,,,,,,,,,,,,,,,,,,,,LiTFSI,O=S(=O)([N-]S(=O)(=O)C(F)(F)F)C(F)(F)F.[Li+],0.047619048,0.245792349,1.13507378,286.9332984,,,,,,,,,,233,10,80,0.00143,-2.844663963
,,1/27/2019,AMN,,,doi.org/10.1063/1.1501279,PEGDM-2500,[Cu]OCC[Au],[Cu]OCC[Au],,,C{[>]<OCC>[<]}OC,CH3,OCH3,0.952380952,0.754207651,,,,,,2480,,2480,,56.29965948,44.02238095,,,,,,,,,,,,,,,,,,,,,,,,,,,,,,,,,,,,,,,,,,,,,,,LiTFSI,O=S(=O)([N-]S(=O)(=O)C(F)(F)F)C(F)(F)F.[Li+],0.047619048,0.245792349,1.13507378,286.9332984,,,,,,,,,,233,10,75,0.00124,-2.906578315
,,1/27/2019,AMN,,,doi.org/10.1063/1.1501279,PEGDM-2500,[Cu]OCC[Au],[Cu]OCC[Au],,,C{[>]<OCC>[<]}OC,CH3,OCH3,0.952380952,0.754207651,,,,,,2480,,2480,,56.29965948,44.02238095,,,,,,,,,,,,,,,,,,,,,,,,,,,,,,,,,,,,,,,,,,,,,,,LiTFSI,O=S(=O)([N-]S(=O)(=O)C(F)(F)F)C(F)(F)F.[Li+],0.047619048,0.245792349,1.13507378,286.9332984,,,,,,,,,,233,10,70,0.00108,-2.966576245
,,1/27/2019,AMN,,,doi.org/10.1063/1.1501279,PEGDM-2500,[Cu]OCC[Au],[Cu]OCC[Au],,,C{[>]<OCC>[<]}OC,CH3,OCH3,0.952380952,0.754207651,,,,,,2480,,2480,,56.29965948,44.02238095,,,,,,,,,,,,,,,,,,,,,,,,,,,,,,,,,,,,,,,,,,,,,,,LiTFSI,O=S(=O)([N-]S(=O)(=O)C(F)(F)F)C(F)(F)F.[Li+],0.047619048,0.245792349,1.13507378,286.9332984,,,,,,,,,,233,10,65,0.000896,-3.04769199
,,1/27/2019,AMN,,,doi.org/10.1063/1.1501279,PEGDM-2500,[Cu]OCC[Au],[Cu]OCC[Au],,,C{[>]<OCC>[<]}OC,CH3,OCH3,0.952380952,0.754207651,,,,,,2480,,2480,,56.29965948,44.02238095,,,,,,,,,,,,,,,,,,,,,,,,,,,,,,,,,,,,,,,,,,,,,,,LiTFSI,O=S(=O)([N-]S(=O)(=O)C(F)(F)F)C(F)(F)F.[Li+],0.047619048,0.245792349,1.13507378,286.9332984,,,,,,,,,,233,10,60,0.000724,-3.140261434
,,1/27/2019,AMN,,,doi.org/10.1063/1.1501279,PEGDM-2500,[Cu]OCC[Au],[Cu]OCC[Au],,,C{[>]<OCC>[<]}OC,CH3,OCH3,0.952380952,0.754207651,,,,,,2480,,2480,,56.29965948,44.02238095,,,,,,,,,,,,,,,,,,,,,,,,,,,,,,,,,,,,,,,,,,,,,,,LiTFSI,O=S(=O)([N-]S(=O)(=O)C(F)(F)F)C(F)(F)F.[Li+],0.047619048,0.245792349,1.13507378,286.9332984,,,,,,,,,,233,10,55,0.000598,-3.223298816
,,1/27/2019,AMN,,,doi.org/10.1063/1.1501279,PEGDM-2500,[Cu]OCC[Au],[Cu]OCC[Au],,,C{[>]<OCC>[<]}OC,CH3,OCH3,0.952380952,0.754207651,,,,,,2480,,2480,,56.29965948,44.02238095,,,,,,,,,,,,,,,,,,,,,,,,,,,,,,,,,,,,,,,,,,,,,,,LiTFSI,O=S(=O)([N-]S(=O)(=O)C(F)(F)F)C(F)(F)F.[Li+],0.047619048,0.245792349,1.13507378,286.9332984,,,,,,,,,,233,10,50,0.000483,-3.316052869
,,1/27/2019,AMN,,,doi.org/10.1063/1.1501279,PEGDM-2500,[Cu]OCC[Au],[Cu]OCC[Au],,,C{[>]<OCC>[<]}OC,CH3,OCH3,0.952380952,0.754207651,,,,,,2480,,2480,,56.29965948,44.02238095,,,,,,,,,,,,,,,,,,,,,,,,,,,,,,,,,,,,,,,,,,,,,,,LiTFSI,O=S(=O)([N-]S(=O)(=O)C(F)(F)F)C(F)(F)F.[Li+],0.047619048,0.245792349,1.13507378,286.9332984,,,,,,,,,,233,10,45,0.00037,-3.431798276
,,1/27/2019,AMN,,,doi.org/10.1063/1.1501279,PEGDM-2500,[Cu]OCC[Au],[Cu]OCC[Au],,,C{[>]<OCC>[<]}OC,CH3,OCH3,0.952380952,0.754207651,,,,,,2480,,2480,,56.29965948,44.02238095,,,,,,,,,,,,,,,,,,,,,,,,,,,,,,,,,,,,,,,,,,,,,,,LiTFSI,O=S(=O)([N-]S(=O)(=O)C(F)(F)F)C(F)(F)F.[Li+],0.047619048,0.245792349,1.13507378,286.9332984,,,,,,,,,,233,10,40,0.000288,-3.540607512
,,1/27/2019,AMN,,,doi.org/10.1063/1.1501279,PEGDM-2500,[Cu]OCC[Au],[Cu]OCC[Au],,,C{[>]<OCC>[<]}OC,CH3,OCH3,0.952380952,0.754207651,,,,,,2480,,2480,,56.29965948,44.02238095,,,,,,,,,,,,,,,,,,,,,,,,,,,,,,,,,,,,,,,,,,,,,,,LiTFSI,O=S(=O)([N-]S(=O)(=O)C(F)(F)F)C(F)(F)F.[Li+],0.047619048,0.245792349,1.13507378,286.9332984,,,,,,,,,,233,10,35,0.000219,-3.659555885
,,1/27/2019,AMN,,,doi.org/10.1063/1.1501279,PEGDM-2500,[Cu]OCC[Au],[Cu]OCC[Au],,,C{[>]<OCC>[<]}OC,CH3,OCH3,0.952380952,0.754207651,,,,,,2480,,2480,,56.29965948,44.02238095,,,,,,,,,,,,,,,,,,,,,,,,,,,,,,,,,,,,,,,,,,,,,,,LiTFSI,O=S(=O)([N-]S(=O)(=O)C(F)(F)F)C(F)(F)F.[Li+],0.047619048,0.245792349,1.13507378,286.9332984,,,,,,,,,,233,10,30,0.000165,-3.782516056
,,1/27/2019,AMN,,,doi.org/10.1063/1.1501279,PEGDM-400,[Cu]OCC[Au],[Cu]OCC[Au],,,C{[>]<OCC>[<]}OC,CH3,OCH3,0.952380952,0.754207651,,,,,,515,,515,,11.69125993,44.02238095,,,,,,,,,,,,,,,,,,,,,,,,,,,,,,,,,,,,,,,,,,,,,,,LiTFSI,O=S(=O)([N-]S(=O)(=O)C(F)(F)F)C(F)(F)F.[Li+],0.047619048,0.245792349,1.13507378,286.9332984,,,,,,,,,,207,10,80,0.00442,-2.354577731
,,1/27/2019,AMN,,,doi.org/10.1063/1.1501279,PEGDM-400,[Cu]OCC[Au],[Cu]OCC[Au],,,C{[>]<OCC>[<]}OC,CH3,OCH3,0.952380952,0.754207651,,,,,,515,,515,,11.69125993,44.02238095,,,,,,,,,,,,,,,,,,,,,,,,,,,,,,,,,,,,,,,,,,,,,,,LiTFSI,O=S(=O)([N-]S(=O)(=O)C(F)(F)F)C(F)(F)F.[Li+],0.047619048,0.245792349,1.13507378,286.9332984,,,,,,,,,,207,10,75,0.00394,-2.404503778
,,1/27/2019,AMN,,,doi.org/10.1063/1.1501279,PEGDM-400,[Cu]OCC[Au],[Cu]OCC[Au],,,C{[>]<OCC>[<]}OC,CH3,OCH3,0.952380952,0.754207651,,,,,,515,,515,,11.69125993,44.02238095,,,,,,,,,,,,,,,,,,,,,,,,,,,,,,,,,,,,,,,,,,,,,,,LiTFSI,O=S(=O)([N-]S(=O)(=O)C(F)(F)F)C(F)(F)F.[Li+],0.047619048,0.245792349,1.13507378,286.9332984,,,,,,,,,,207,10,70,0.00354,-2.450996738
,,1/27/2019,AMN,,,doi.org/10.1063/1.1501279,PEGDM-400,[Cu]OCC[Au],[Cu]OCC[Au],,,C{[>]<OCC>[<]}OC,CH3,OCH3,0.952380952,0.754207651,,,,,,515,,515,,11.69125993,44.02238095,,,,,,,,,,,,,,,,,,,,,,,,,,,,,,,,,,,,,,,,,,,,,,,LiTFSI,O=S(=O)([N-]S(=O)(=O)C(F)(F)F)C(F)(F)F.[Li+],0.047619048,0.245792349,1.13507378,286.9332984,,,,,,,,,,207,10,65,0.0031,-2.508638306
,,1/27/2019,AMN,,,doi.org/10.1063/1.1501279,PEGDM-400,[Cu]OCC[Au],[Cu]OCC[Au],,,C{[>]<OCC>[<]}OC,CH3,OCH3,0.952380952,0.754207651,,,,,,515,,515,,11.69125993,44.02238095,,,,,,,,,,,,,,,,,,,,,,,,,,,,,,,,,,,,,,,,,,,,,,,LiTFSI,O=S(=O)([N-]S(=O)(=O)C(F)(F)F)C(F)(F)F.[Li+],0.047619048,0.245792349,1.13507378,286.9332984,,,,,,,,,,207,10,60,0.00272,-2.565431096
,,1/27/2019,AMN,,,doi.org/10.1063/1.1501279,PEGDM-400,[Cu]OCC[Au],[Cu]OCC[Au],,,C{[>]<OCC>[<]}OC,CH3,OCH3,0.952380952,0.754207651,,,,,,515,,515,,11.69125993,44.02238095,,,,,,,,,,,,,,,,,,,,,,,,,,,,,,,,,,,,,,,,,,,,,,,LiTFSI,O=S(=O)([N-]S(=O)(=O)C(F)(F)F)C(F)(F)F.[Li+],0.047619048,0.245792349,1.13507378,286.9332984,,,,,,,,,,207,10,55,0.00236,-2.627087997
,,1/27/2019,AMN,,,doi.org/10.1063/1.1501279,PEGDM-400,[Cu]OCC[Au],[Cu]OCC[Au],,,C{[>]<OCC>[<]}OC,CH3,OCH3,0.952380952,0.754207651,,,,,,515,,515,,11.69125993,44.02238095,,,,,,,,,,,,,,,,,,,,,,,,,,,,,,,,,,,,,,,,,,,,,,,LiTFSI,O=S(=O)([N-]S(=O)(=O)C(F)(F)F)C(F)(F)F.[Li+],0.047619048,0.245792349,1.13507378,286.9332984,,,,,,,,,,207,10,50,0.00204,-2.690369833
,,1/27/2019,AMN,,,doi.org/10.1063/1.1501279,PEGDM-400,[Cu]OCC[Au],[Cu]OCC[Au],,,C{[>]<OCC>[<]}OC,CH3,OCH3,0.952380952,0.754207651,,,,,,515,,515,,11.69125993,44.02238095,,,,,,,,,,,,,,,,,,,,,,,,,,,,,,,,,,,,,,,,,,,,,,,LiTFSI,O=S(=O)([N-]S(=O)(=O)C(F)(F)F)C(F)(F)F.[Li+],0.047619048,0.245792349,1.13507378,286.9332984,,,,,,,,,,207,10,45,0.00173,-2.761953897
,,1/27/2019,AMN,,,doi.org/10.1063/1.1501279,PEGDM-400,[Cu]OCC[Au],[Cu]OCC[Au],,,C{[>]<OCC>[<]}OC,CH3,OCH3,0.952380952,0.754207651,,,,,,515,,515,,11.69125993,44.02238095,,,,,,,,,,,,,,,,,,,,,,,,,,,,,,,,,,,,,,,,,,,,,,,LiTFSI,O=S(=O)([N-]S(=O)(=O)C(F)(F)F)C(F)(F)F.[Li+],0.047619048,0.245792349,1.13507378,286.9332984,,,,,,,,,,207,10,40,0.00147,-2.832682665
,,1/27/2019,AMN,,,doi.org/10.1063/1.1501279,PEGDM-400,[Cu]OCC[Au],[Cu]OCC[Au],,,C{[>]<OCC>[<]}OC,CH3,OCH3,0.952380952,0.754207651,,,,,,515,,515,,11.69125993,44.02238095,,,,,,,,,,,,,,,,,,,,,,,,,,,,,,,,,,,,,,,,,,,,,,,LiTFSI,O=S(=O)([N-]S(=O)(=O)C(F)(F)F)C(F)(F)F.[Li+],0.047619048,0.245792349,1.13507378,286.9332984,,,,,,,,,,207,10,35,0.00123,-2.910094889
,,1/27/2019,AMN,,,doi.org/10.1063/1.1501279,PEGDM-400,[Cu]OCC[Au],[Cu]OCC[Au],,,C{[>]<OCC>[<]}OC,CH3,OCH3,0.952380952,0.754207651,,,,,,515,,515,,11.69125993,44.02238095,,,,,,,,,,,,,,,,,,,,,,,,,,,,,,,,,,,,,,,,,,,,,,,LiTFSI,O=S(=O)([N-]S(=O)(=O)C(F)(F)F)C(F)(F)F.[Li+],0.047619048,0.245792349,1.13507378,286.9332984,,,,,,,,,,207,10,30,0.00102,-2.991399828
,,1/27/2019,AMN,,,doi.org/10.1063/1.1501279,Pentaglyme,[Cu]OCC[Au],[Cu]OCC[Au],,,C{[>]<OCC>[<]}OC,CH3,OCH3,0.952380952,0.754207651,,,,,,266.34,,266.34,,5,44.02238095,,,,,,,,,,,,,,,,,,,,,,,,,,,,,,,,,,,,,,,,,,,,,,,LiTFSI,O=S(=O)([N-]S(=O)(=O)C(F)(F)F)C(F)(F)F.[Li+],0.047619048,0.245792349,1.13507378,286.9332984,,,,,,,,,,,10,80,0.00832,-2.079876674
,,1/27/2019,AMN,,,doi.org/10.1063/1.1501279,Pentaglyme,[Cu]OCC[Au],[Cu]OCC[Au],,,C{[>]<OCC>[<]}OC,CH3,OCH3,0.952380952,0.754207651,,,,,,266.34,,266.34,,5,44.02238095,,,,,,,,,,,,,,,,,,,,,,,,,,,,,,,,,,,,,,,,,,,,,,,LiTFSI,O=S(=O)([N-]S(=O)(=O)C(F)(F)F)C(F)(F)F.[Li+],0.047619048,0.245792349,1.13507378,286.9332984,,,,,,,,,,,10,70,0.00712,-2.147520006
,,1/27/2019,AMN,,,doi.org/10.1063/1.1501279,Pentaglyme,[Cu]OCC[Au],[Cu]OCC[Au],,,C{[>]<OCC>[<]}OC,CH3,OCH3,0.952380952,0.754207651,,,,,,266.34,,266.34,,5,44.02238095,,,,,,,,,,,,,,,,,,,,,,,,,,,,,,,,,,,,,,,,,,,,,,,LiTFSI,O=S(=O)([N-]S(=O)(=O)C(F)(F)F)C(F)(F)F.[Li+],0.047619048,0.245792349,1.13507378,286.9332984,,,,,,,,,,,10,60,0.00582,-2.235077015
,,1/27/2019,AMN,,,doi.org/10.1063/1.1501279,Pentaglyme,[Cu]OCC[Au],[Cu]OCC[Au],,,C{[>]<OCC>[<]}OC,CH3,OCH3,0.952380952,0.754207651,,,,,,266.34,,266.34,,5,44.02238095,,,,,,,,,,,,,,,,,,,,,,,,,,,,,,,,,,,,,,,,,,,,,,,LiTFSI,O=S(=O)([N-]S(=O)(=O)C(F)(F)F)C(F)(F)F.[Li+],0.047619048,0.245792349,1.13507378,286.9332984,,,,,,,,,,,10,55,0.00527,-2.278189385
,,1/27/2019,AMN,,,doi.org/10.1063/1.1501279,Pentaglyme,[Cu]OCC[Au],[Cu]OCC[Au],,,C{[>]<OCC>[<]}OC,CH3,OCH3,0.952380952,0.754207651,,,,,,266.34,,266.34,,5,44.02238095,,,,,,,,,,,,,,,,,,,,,,,,,,,,,,,,,,,,,,,,,,,,,,,LiTFSI,O=S(=O)([N-]S(=O)(=O)C(F)(F)F)C(F)(F)F.[Li+],0.047619048,0.245792349,1.13507378,286.9332984,,,,,,,,,,,10,50,0.00475,-2.32330639
,,1/27/2019,AMN,,,doi.org/10.1063/1.1501279,Pentaglyme,[Cu]OCC[Au],[Cu]OCC[Au],,,C{[>]<OCC>[<]}OC,CH3,OCH3,0.952380952,0.754207651,,,,,,266.34,,266.34,,5,44.02238095,,,,,,,,,,,,,,,,,,,,,,,,,,,,,,,,,,,,,,,,,,,,,,,LiTFSI,O=S(=O)([N-]S(=O)(=O)C(F)(F)F)C(F)(F)F.[Li+],0.047619048,0.245792349,1.13507378,286.9332984,,,,,,,,,,,10,45,0.00426,-2.370590401
,,1/27/2019,AMN,,,doi.org/10.1063/1.1501279,Pentaglyme,[Cu]OCC[Au],[Cu]OCC[Au],,,C{[>]<OCC>[<]}OC,CH3,OCH3,0.952380952,0.754207651,,,,,,266.34,,266.34,,5,44.02238095,,,,,,,,,,,,,,,,,,,,,,,,,,,,,,,,,,,,,,,,,,,,,,,LiTFSI,O=S(=O)([N-]S(=O)(=O)C(F)(F)F)C(F)(F)F.[Li+],0.047619048,0.245792349,1.13507378,286.9332984,,,,,,,,,,,10,40,0.00376,-2.424812155
,,1/27/2019,AMN,,,doi.org/10.1063/1.1501279,Pentaglyme,[Cu]OCC[Au],[Cu]OCC[Au],,,C{[>]<OCC>[<]}OC,CH3,OCH3,0.952380952,0.754207651,,,,,,266.34,,266.34,,5,44.02238095,,,,,,,,,,,,,,,,,,,,,,,,,,,,,,,,,,,,,,,,,,,,,,,LiTFSI,O=S(=O)([N-]S(=O)(=O)C(F)(F)F)C(F)(F)F.[Li+],0.047619048,0.245792349,1.13507378,286.9332984,,,,,,,,,,,10,35,0.00328,-2.484126156
,,1/27/2019,AMN,,,doi.org/10.1063/1.1501279,Pentaglyme,[Cu]OCC[Au],[Cu]OCC[Au],,,C{[>]<OCC>[<]}OC,CH3,OCH3,0.952380952,0.754207651,,,,,,266.34,,266.34,,5,44.02238095,,,,,,,,,,,,,,,,,,,,,,,,,,,,,,,,,,,,,,,,,,,,,,,LiTFSI,O=S(=O)([N-]S(=O)(=O)C(F)(F)F)C(F)(F)F.[Li+],0.047619048,0.245792349,1.13507378,286.9332984,,,,,,,,,,,10,30,0.00286,-2.543633967
,,1/27/2019,AMN,,,doi.org/10.1063/1.1501279,Tetraglyme,COCCOCCOCCOCCOC,COCCOCCOCCOCCOC,,,C{[>]<OCC>[<]}OC,CH3,OCH3,0.952380952,0.754207651,,,,,,222.28,,222.28,,4,44.02238095,,,,,,,,,,,,,,,,,,,,,,,,,,,,,,,,,,,,,,,,,,,,,,,LiTFSI,O=S(=O)([N-]S(=O)(=O)C(F)(F)F)C(F)(F)F.[Li+],0.047619048,0.245792349,1.13507378,286.9332984,,,,,,,,,,-92.15,10,80,0.00898,-2.046723663
,,1/27/2019,AMN,,,doi.org/10.1063/1.1501279,Tetraglyme,COCCOCCOCCOCCOC,COCCOCCOCCOCCOC,,,C{[>]<OCC>[<]}OC,CH3,OCH3,0.952380952,0.754207651,,,,,,222.28,,222.28,,4,44.02238095,,,,,,,,,,,,,,,,,,,,,,,,,,,,,,,,,,,,,,,,,,,,,,,LiTFSI,O=S(=O)([N-]S(=O)(=O)C(F)(F)F)C(F)(F)F.[Li+],0.047619048,0.245792349,1.13507378,286.9332984,,,,,,,,,,-92.15,10,70,0.00777,-2.109578981
,,1/27/2019,AMN,,,doi.org/10.1063/1.1501279,Tetraglyme,COCCOCCOCCOCCOC,COCCOCCOCCOCCOC,,,C{[>]<OCC>[<]}OC,CH3,OCH3,0.952380952,0.754207651,,,,,,222.28,,222.28,,4,44.02238095,,,,,,,,,,,,,,,,,,,,,,,,,,,,,,,,,,,,,,,,,,,,,,,LiTFSI,O=S(=O)([N-]S(=O)(=O)C(F)(F)F)C(F)(F)F.[Li+],0.047619048,0.245792349,1.13507378,286.9332984,,,,,,,,,,-92.15,10,60,0.0066,-2.180456064
,,1/27/2019,AMN,,,doi.org/10.1063/1.1501279,Tetraglyme,COCCOCCOCCOCCOC,COCCOCCOCCOCCOC,,,C{[>]<OCC>[<]}OC,CH3,OCH3,0.952380952,0.754207651,,,,,,222.28,,222.28,,4,44.02238095,,,,,,,,,,,,,,,,,,,,,,,,,,,,,,,,,,,,,,,,,,,,,,,LiTFSI,O=S(=O)([N-]S(=O)(=O)C(F)(F)F)C(F)(F)F.[Li+],0.047619048,0.245792349,1.13507378,286.9332984,,,,,,,,,,-92.15,10,55,0.00598,-2.223298816
,,1/27/2019,AMN,,,doi.org/10.1063/1.1501279,Tetraglyme,COCCOCCOCCOCCOC,COCCOCCOCCOCCOC,,,C{[>]<OCC>[<]}OC,CH3,OCH3,0.952380952,0.754207651,,,,,,222.28,,222.28,,4,44.02238095,,,,,,,,,,,,,,,,,,,,,,,,,,,,,,,,,,,,,,,,,,,,,,,LiTFSI,O=S(=O)([N-]S(=O)(=O)C(F)(F)F)C(F)(F)F.[Li+],0.047619048,0.245792349,1.13507378,286.9332984,,,,,,,,,,-92.15,10,50,0.00539,-2.268411235
,,1/27/2019,AMN,,,doi.org/10.1063/1.1501279,Tetraglyme,COCCOCCOCCOCCOC,COCCOCCOCCOCCOC,,,C{[>]<OCC>[<]}OC,CH3,OCH3,0.952380952,0.754207651,,,,,,222.28,,222.28,,4,44.02238095,,,,,,,,,,,,,,,,,,,,,,,,,,,,,,,,,,,,,,,,,,,,,,,LiTFSI,O=S(=O)([N-]S(=O)(=O)C(F)(F)F)C(F)(F)F.[Li+],0.047619048,0.245792349,1.13507378,286.9332984,,,,,,,,,,-92.15,10,45,0.00489,-2.310691141
,,1/27/2019,AMN,,,doi.org/10.1063/1.1501279,Tetraglyme,COCCOCCOCCOCCOC,COCCOCCOCCOCCOC,,,C{[>]<OCC>[<]}OC,CH3,OCH3,0.952380952,0.754207651,,,,,,222.28,,222.28,,4,44.02238095,,,,,,,,,,,,,,,,,,,,,,,,,,,,,,,,,,,,,,,,,,,,,,,LiTFSI,O=S(=O)([N-]S(=O)(=O)C(F)(F)F)C(F)(F)F.[Li+],0.047619048,0.245792349,1.13507378,286.9332984,,,,,,,,,,-92.15,10,40,0.00438,-2.358525889
,,1/27/2019,AMN,,,doi.org/10.1063/1.1501279,Tetraglyme,COCCOCCOCCOCCOC,COCCOCCOCCOCCOC,,,C{[>]<OCC>[<]}OC,CH3,OCH3,0.952380952,0.754207651,,,,,,222.28,,222.28,,4,44.02238095,,,,,,,,,,,,,,,,,,,,,,,,,,,,,,,,,,,,,,,,,,,,,,,LiTFSI,O=S(=O)([N-]S(=O)(=O)C(F)(F)F)C(F)(F)F.[Li+],0.047619048,0.245792349,1.13507378,286.9332984,,,,,,,,,,-92.15,10,35,0.00391,-2.407823243
,,1/27/2019,AMN,,,doi.org/10.1063/1.1501279,Tetraglyme,COCCOCCOCCOCCOC,COCCOCCOCCOCCOC,,,C{[>]<OCC>[<]}OC,CH3,OCH3,0.952380952,0.754207651,,,,,,222.28,,222.28,,4,44.02238095,,,,,,,,,,,,,,,,,,,,,,,,,,,,,,,,,,,,,,,,,,,,,,,LiTFSI,O=S(=O)([N-]S(=O)(=O)C(F)(F)F)C(F)(F)F.[Li+],0.047619048,0.245792349,1.13507378,286.9332984,,,,,,,,,,-92.15,10,30,0.00343,-2.46470588
,,1/27/2019,AMN,,,doi.org/10.1063/1.1501279,Triglyme,COCCOCCOCCOC,COCCOCCOCCOC,,,C{[>]<OCC>[<]}OC,CH3,OCH3,0.952380952,0.754207651,,,,,,178.23,,178.23,,3,44.02238095,,,,,,,,,,,,,,,,,,,,,,,,,,,,,,,,,,,,,,,,,,,,,,,LiTFSI,O=S(=O)([N-]S(=O)(=O)C(F)(F)F)C(F)(F)F.[Li+],0.047619048,0.245792349,1.13507378,286.9332984,,,,,,,,,,-101.15,10,80,0.0107,-1.970616222
,,1/27/2019,AMN,,,doi.org/10.1063/1.1501279,Triglyme,COCCOCCOCCOC,COCCOCCOCCOC,,,C{[>]<OCC>[<]}OC,CH3,OCH3,0.952380952,0.754207651,,,,,,178.23,,178.23,,3,44.02238095,,,,,,,,,,,,,,,,,,,,,,,,,,,,,,,,,,,,,,,,,,,,,,,LiTFSI,O=S(=O)([N-]S(=O)(=O)C(F)(F)F)C(F)(F)F.[Li+],0.047619048,0.245792349,1.13507378,286.9332984,,,,,,,,,,-101.15,10,70,0.00946,-2.024108864
,,1/27/2019,AMN,,,doi.org/10.1063/1.1501279,Triglyme,COCCOCCOCCOC,COCCOCCOCCOC,,,C{[>]<OCC>[<]}OC,CH3,OCH3,0.952380952,0.754207651,,,,,,178.23,,178.23,,3,44.02238095,,,,,,,,,,,,,,,,,,,,,,,,,,,,,,,,,,,,,,,,,,,,,,,LiTFSI,O=S(=O)([N-]S(=O)(=O)C(F)(F)F)C(F)(F)F.[Li+],0.047619048,0.245792349,1.13507378,286.9332984,,,,,,,,,,-101.15,10,60,0.00821,-2.085656843
,,1/27/2019,AMN,,,doi.org/10.1063/1.1501279,Triglyme,COCCOCCOCCOC,COCCOCCOCCOC,,,C{[>]<OCC>[<]}OC,CH3,OCH3,0.952380952,0.754207651,,,,,,178.23,,178.23,,3,44.02238095,,,,,,,,,,,,,,,,,,,,,,,,,,,,,,,,,,,,,,,,,,,,,,,LiTFSI,O=S(=O)([N-]S(=O)(=O)C(F)(F)F)C(F)(F)F.[Li+],0.047619048,0.245792349,1.13507378,286.9332984,,,,,,,,,,-101.15,10,55,0.00761,-2.118615343
,,1/27/2019,AMN,,,doi.org/10.1063/1.1501279,Triglyme,COCCOCCOCCOC,COCCOCCOCCOC,,,C{[>]<OCC>[<]}OC,CH3,OCH3,0.952380952,0.754207651,,,,,,178.23,,178.23,,3,44.02238095,,,,,,,,,,,,,,,,,,,,,,,,,,,,,,,,,,,,,,,,,,,,,,,LiTFSI,O=S(=O)([N-]S(=O)(=O)C(F)(F)F)C(F)(F)F.[Li+],0.047619048,0.245792349,1.13507378,286.9332984,,,,,,,,,,-101.15,10,50,0.00709,-2.149353765
,,1/27/2019,AMN,,,doi.org/10.1063/1.1501279,Triglyme,COCCOCCOCCOC,COCCOCCOCCOC,,,C{[>]<OCC>[<]}OC,CH3,OCH3,0.952380952,0.754207651,,,,,,178.23,,178.23,,3,44.02238095,,,,,,,,,,,,,,,,,,,,,,,,,,,,,,,,,,,,,,,,,,,,,,,LiTFSI,O=S(=O)([N-]S(=O)(=O)C(F)(F)F)C(F)(F)F.[Li+],0.047619048,0.245792349,1.13507378,286.9332984,,,,,,,,,,-101.15,10,45,0.0065,-2.187086643
,,1/27/2019,AMN,,,doi.org/10.1063/1.1501279,Triglyme,COCCOCCOCCOC,COCCOCCOCCOC,,,C{[>]<OCC>[<]}OC,CH3,OCH3,0.952380952,0.754207651,,,,,,178.23,,178.23,,3,44.02238095,,,,,,,,,,,,,,,,,,,,,,,,,,,,,,,,,,,,,,,,,,,,,,,LiTFSI,O=S(=O)([N-]S(=O)(=O)C(F)(F)F)C(F)(F)F.[Li+],0.047619048,0.245792349,1.13507378,286.9332984,,,,,,,,,,-101.15,10,40,0.00599,-2.222573178
,,1/27/2019,AMN,,,doi.org/10.1063/1.1501279,Triglyme,COCCOCCOCCOC,COCCOCCOCCOC,,,C{[>]<OCC>[<]}OC,CH3,OCH3,0.952380952,0.754207651,,,,,,178.23,,178.23,,3,44.02238095,,,,,,,,,,,,,,,,,,,,,,,,,,,,,,,,,,,,,,,,,,,,,,,LiTFSI,O=S(=O)([N-]S(=O)(=O)C(F)(F)F)C(F)(F)F.[Li+],0.047619048,0.245792349,1.13507378,286.9332984,,,,,,,,,,-101.15,10,35,0.00543,-2.26520017
,,1/27/2019,AMN,,,doi.org/10.1063/1.1501279,Triglyme,COCCOCCOCCOC,COCCOCCOCCOC,,,C{[>]<OCC>[<]}OC,CH3,OCH3,0.952380952,0.754207651,,,,,,178.23,,178.23,,3,44.02238095,,,,,,,,,,,,,,,,,,,,,,,,,,,,,,,,,,,,,,,,,,,,,,,LiTFSI,O=S(=O)([N-]S(=O)(=O)C(F)(F)F)C(F)(F)F.[Li+],0.047619048,0.245792349,1.13507378,286.9332984,,,,,,,,,,-101.15,10,30,0.00492,-2.308034897
,,1/27/2019,AMN,,,doi.org/10.1063/1.1501279,Diglyme,COCCOCCOC,COCCOCCOC,,,C{[>]<OCC>[<]}OC,CH3,OCH3,0.909090909,0.605403983,,,,,,134.18,,134.18,,2,44.02238095,,,,,,,,,,,,,,,,,,,,,,,,,,,,,,,,,,,,,,,,,,,,,,,LiTFSI,O=S(=O)([N-]S(=O)(=O)C(F)(F)F)C(F)(F)F.[Li+],0.090909091,0.394596017,2.27014756,286.9332984,,,,,,,,,,,10,80,0.0181,-1.742321425
,,1/27/2019,AMN,,,doi.org/10.1063/1.1501279,Diglyme,COCCOCCOC,COCCOCCOC,,,C{[>]<OCC>[<]}OC,CH3,OCH3,0.909090909,0.605403983,,,,,,134.18,,134.18,,2,44.02238095,,,,,,,,,,,,,,,,,,,,,,,,,,,,,,,,,,,,,,,,,,,,,,,LiTFSI,O=S(=O)([N-]S(=O)(=O)C(F)(F)F)C(F)(F)F.[Li+],0.090909091,0.394596017,2.27014756,286.9332984,,,,,,,,,,,10,70,0.0159,-1.798602876
,,1/27/2019,AMN,,,doi.org/10.1063/1.1501279,Diglyme,COCCOCCOC,COCCOCCOC,,,C{[>]<OCC>[<]}OC,CH3,OCH3,0.909090909,0.605403983,,,,,,134.18,,134.18,,2,44.02238095,,,,,,,,,,,,,,,,,,,,,,,,,,,,,,,,,,,,,,,,,,,,,,,LiTFSI,O=S(=O)([N-]S(=O)(=O)C(F)(F)F)C(F)(F)F.[Li+],0.090909091,0.394596017,2.27014756,286.9332984,,,,,,,,,,,10,60,0.0139,-1.8569852
,,1/27/2019,AMN,,,doi.org/10.1063/1.1501279,Diglyme,COCCOCCOC,COCCOCCOC,,,C{[>]<OCC>[<]}OC,CH3,OCH3,0.909090909,0.605403983,,,,,,134.18,,134.18,,2,44.02238095,,,,,,,,,,,,,,,,,,,,,,,,,,,,,,,,,,,,,,,,,,,,,,,LiTFSI,O=S(=O)([N-]S(=O)(=O)C(F)(F)F)C(F)(F)F.[Li+],0.090909091,0.394596017,2.27014756,286.9332984,,,,,,,,,,,10,55,0.0128,-1.89279003
,,1/27/2019,AMN,,,doi.org/10.1063/1.1501279,Diglyme,COCCOCCOC,COCCOCCOC,,,C{[>]<OCC>[<]}OC,CH3,OCH3,0.909090909,0.605403983,,,,,,134.18,,134.18,,2,44.02238095,,,,,,,,,,,,,,,,,,,,,,,,,,,,,,,,,,,,,,,,,,,,,,,LiTFSI,O=S(=O)([N-]S(=O)(=O)C(F)(F)F)C(F)(F)F.[Li+],0.090909091,0.394596017,2.27014756,286.9332984,,,,,,,,,,,10,50,0.0118,-1.928117993
,,1/27/2019,AMN,,,doi.org/10.1063/1.1501279,Diglyme,COCCOCCOC,COCCOCCOC,,,C{[>]<OCC>[<]}OC,CH3,OCH3,0.909090909,0.605403983,,,,,,134.18,,134.18,,2,44.02238095,,,,,,,,,,,,,,,,,,,,,,,,,,,,,,,,,,,,,,,,,,,,,,,LiTFSI,O=S(=O)([N-]S(=O)(=O)C(F)(F)F)C(F)(F)F.[Li+],0.090909091,0.394596017,2.27014756,286.9332984,,,,,,,,,,,10,45,0.0109,-1.962573502
,,1/27/2019,AMN,,,doi.org/10.1063/1.1501279,Diglyme,COCCOCCOC,COCCOCCOC,,,C{[>]<OCC>[<]}OC,CH3,OCH3,0.909090909,0.605403983,,,,,,134.18,,134.18,,2,44.02238095,,,,,,,,,,,,,,,,,,,,,,,,,,,,,,,,,,,,,,,,,,,,,,,LiTFSI,O=S(=O)([N-]S(=O)(=O)C(F)(F)F)C(F)(F)F.[Li+],0.090909091,0.394596017,2.27014756,286.9332984,,,,,,,,,,,10,40,0.00985,-2.00656377
,,1/27/2019,AMN,,,doi.org/10.1063/1.1501279,Diglyme,COCCOCCOC,COCCOCCOC,,,C{[>]<OCC>[<]}OC,CH3,OCH3,0.909090909,0.605403983,,,,,,134.18,,134.18,,2,44.02238095,,,,,,,,,,,,,,,,,,,,,,,,,,,,,,,,,,,,,,,,,,,,,,,LiTFSI,O=S(=O)([N-]S(=O)(=O)C(F)(F)F)C(F)(F)F.[Li+],0.090909091,0.394596017,2.27014756,286.9332984,,,,,,,,,,,10,35,0.00897,-2.047207557
,,1/27/2019,AMN,,,doi.org/10.1063/1.1501279,Diglyme,COCCOCCOC,COCCOCCOC,,,C{[>]<OCC>[<]}OC,CH3,OCH3,0.909090909,0.605403983,,,,,,134.18,,134.18,,2,44.02238095,,,,,,,,,,,,,,,,,,,,,,,,,,,,,,,,,,,,,,,,,,,,,,,LiTFSI,O=S(=O)([N-]S(=O)(=O)C(F)(F)F)C(F)(F)F.[Li+],0.090909091,0.394596017,2.27014756,286.9332984,,,,,,,,,,,10,30,0.00805,-2.09420412
,,1/27/2019,AMN,,,doi.org/10.1063/1.1501279,PEGDM-1000,[Cu]OCC[Au],[Cu]OCC[Au],,,C{[>]<OCC>[<]}OC,CH3,OCH3,0.909090909,0.605403983,,,,,,1053,,1053,,23.9046538,44.02238095,,,,,,,,,,,,,,,,,,,,,,,,,,,,,,,,,,,,,,,,,,,,,,,LiTFSI,O=S(=O)([N-]S(=O)(=O)C(F)(F)F)C(F)(F)F.[Li+],0.090909091,0.394596017,2.27014756,286.9332984,,,,,,,,,,230,10,80,0.00208,-2.681936665
,,1/27/2019,AMN,,,doi.org/10.1063/1.1501279,PEGDM-1000,[Cu]OCC[Au],[Cu]OCC[Au],,,C{[>]<OCC>[<]}OC,CH3,OCH3,0.909090909,0.605403983,,,,,,1053,,1053,,23.9046538,44.02238095,,,,,,,,,,,,,,,,,,,,,,,,,,,,,,,,,,,,,,,,,,,,,,,LiTFSI,O=S(=O)([N-]S(=O)(=O)C(F)(F)F)C(F)(F)F.[Li+],0.090909091,0.394596017,2.27014756,286.9332984,,,,,,,,,,230,10,75,0.00181,-2.742321425
,,1/27/2019,AMN,,,doi.org/10.1063/1.1501279,PEGDM-1000,[Cu]OCC[Au],[Cu]OCC[Au],,,C{[>]<OCC>[<]}OC,CH3,OCH3,0.909090909,0.605403983,,,,,,1053,,1053,,23.9046538,44.02238095,,,,,,,,,,,,,,,,,,,,,,,,,,,,,,,,,,,,,,,,,,,,,,,LiTFSI,O=S(=O)([N-]S(=O)(=O)C(F)(F)F)C(F)(F)F.[Li+],0.090909091,0.394596017,2.27014756,286.9332984,,,,,,,,,,230,10,70,0.00157,-2.804100348
,,1/27/2019,AMN,,,doi.org/10.1063/1.1501279,PEGDM-1000,[Cu]OCC[Au],[Cu]OCC[Au],,,C{[>]<OCC>[<]}OC,CH3,OCH3,0.909090909,0.605403983,,,,,,1053,,1053,,23.9046538,44.02238095,,,,,,,,,,,,,,,,,,,,,,,,,,,,,,,,,,,,,,,,,,,,,,,LiTFSI,O=S(=O)([N-]S(=O)(=O)C(F)(F)F)C(F)(F)F.[Li+],0.090909091,0.394596017,2.27014756,286.9332984,,,,,,,,,,230,10,65,0.00135,-2.869666232
,,1/27/2019,AMN,,,doi.org/10.1063/1.1501279,PEGDM-1000,[Cu]OCC[Au],[Cu]OCC[Au],,,C{[>]<OCC>[<]}OC,CH3,OCH3,0.909090909,0.605403983,,,,,,1053,,1053,,23.9046538,44.02238095,,,,,,,,,,,,,,,,,,,,,,,,,,,,,,,,,,,,,,,,,,,,,,,LiTFSI,O=S(=O)([N-]S(=O)(=O)C(F)(F)F)C(F)(F)F.[Li+],0.090909091,0.394596017,2.27014756,286.9332984,,,,,,,,,,230,10,60,0.00112,-2.950781977
,,1/27/2019,AMN,,,doi.org/10.1063/1.1501279,PEGDM-1000,[Cu]OCC[Au],[Cu]OCC[Au],,,C{[>]<OCC>[<]}OC,CH3,OCH3,0.909090909,0.605403983,,,,,,1053,,1053,,23.9046538,44.02238095,,,,,,,,,,,,,,,,,,,,,,,,,,,,,,,,,,,,,,,,,,,,,,,LiTFSI,O=S(=O)([N-]S(=O)(=O)C(F)(F)F)C(F)(F)F.[Li+],0.090909091,0.394596017,2.27014756,286.9332984,,,,,,,,,,230,10,55,0.000931,-3.031050319
,,1/27/2019,AMN,,,doi.org/10.1063/1.1501279,PEGDM-1000,[Cu]OCC[Au],[Cu]OCC[Au],,,C{[>]<OCC>[<]}OC,CH3,OCH3,0.909090909,0.605403983,,,,,,1053,,1053,,23.9046538,44.02238095,,,,,,,,,,,,,,,,,,,,,,,,,,,,,,,,,,,,,,,,,,,,,,,LiTFSI,O=S(=O)([N-]S(=O)(=O)C(F)(F)F)C(F)(F)F.[Li+],0.090909091,0.394596017,2.27014756,286.9332984,,,,,,,,,,230,10,50,0.000769,-3.11407366
,,1/27/2019,AMN,,,doi.org/10.1063/1.1501279,PEGDM-1000,[Cu]OCC[Au],[Cu]OCC[Au],,,C{[>]<OCC>[<]}OC,CH3,OCH3,0.909090909,0.605403983,,,,,,1053,,1053,,23.9046538,44.02238095,,,,,,,,,,,,,,,,,,,,,,,,,,,,,,,,,,,,,,,,,,,,,,,LiTFSI,O=S(=O)([N-]S(=O)(=O)C(F)(F)F)C(F)(F)F.[Li+],0.090909091,0.394596017,2.27014756,286.9332984,,,,,,,,,,230,10,45,0.000622,-3.206209615
,,1/27/2019,AMN,,,doi.org/10.1063/1.1501279,PEGDM-1000,[Cu]OCC[Au],[Cu]OCC[Au],,,C{[>]<OCC>[<]}OC,CH3,OCH3,0.909090909,0.605403983,,,,,,1053,,1053,,23.9046538,44.02238095,,,,,,,,,,,,,,,,,,,,,,,,,,,,,,,,,,,,,,,,,,,,,,,LiTFSI,O=S(=O)([N-]S(=O)(=O)C(F)(F)F)C(F)(F)F.[Li+],0.090909091,0.394596017,2.27014756,286.9332984,,,,,,,,,,230,10,40,0.0005,-3.301029996
,,1/27/2019,AMN,,,doi.org/10.1063/1.1501279,PEGDM-1000,[Cu]OCC[Au],[Cu]OCC[Au],,,C{[>]<OCC>[<]}OC,CH3,OCH3,0.909090909,0.605403983,,,,,,1053,,1053,,23.9046538,44.02238095,,,,,,,,,,,,,,,,,,,,,,,,,,,,,,,,,,,,,,,,,,,,,,,LiTFSI,O=S(=O)([N-]S(=O)(=O)C(F)(F)F)C(F)(F)F.[Li+],0.090909091,0.394596017,2.27014756,286.9332984,,,,,,,,,,230,10,35,0.000393,-3.40560745
,,1/27/2019,AMN,,,doi.org/10.1063/1.1501279,PEGDM-1000,[Cu]OCC[Au],[Cu]OCC[Au],,,C{[>]<OCC>[<]}OC,CH3,OCH3,0.909090909,0.605403983,,,,,,1053,,1053,,23.9046538,44.02238095,,,,,,,,,,,,,,,,,,,,,,,,,,,,,,,,,,,,,,,,,,,,,,,LiTFSI,O=S(=O)([N-]S(=O)(=O)C(F)(F)F)C(F)(F)F.[Li+],0.090909091,0.394596017,2.27014756,286.9332984,,,,,,,,,,230,10,30,0.000304,-3.517126416
,,1/27/2019,AMN,,,doi.org/10.1063/1.1501279,PEGDM-2500,[Cu]OCC[Au],[Cu]OCC[Au],,,C{[>]<OCC>[<]}OC,CH3,OCH3,0.909090909,0.605403983,,,,,,2480,,2480,,56.29965948,44.02238095,,,,,,,,,,,,,,,,,,,,,,,,,,,,,,,,,,,,,,,,,,,,,,,LiTFSI,O=S(=O)([N-]S(=O)(=O)C(F)(F)F)C(F)(F)F.[Li+],0.090909091,0.394596017,2.27014756,286.9332984,,,,,,,,,,234,10,80,0.00144,-2.841637508
,,1/27/2019,AMN,,,doi.org/10.1063/1.1501279,PEGDM-2500,[Cu]OCC[Au],[Cu]OCC[Au],,,C{[>]<OCC>[<]}OC,CH3,OCH3,0.909090909,0.605403983,,,,,,2480,,2480,,56.29965948,44.02238095,,,,,,,,,,,,,,,,,,,,,,,,,,,,,,,,,,,,,,,,,,,,,,,LiTFSI,O=S(=O)([N-]S(=O)(=O)C(F)(F)F)C(F)(F)F.[Li+],0.090909091,0.394596017,2.27014756,286.9332984,,,,,,,,,,234,10,75,0.00123,-2.910094889
,,1/27/2019,AMN,,,doi.org/10.1063/1.1501279,PEGDM-2500,[Cu]OCC[Au],[Cu]OCC[Au],,,C{[>]<OCC>[<]}OC,CH3,OCH3,0.909090909,0.605403983,,,,,,2480,,2480,,56.29965948,44.02238095,,,,,,,,,,,,,,,,,,,,,,,,,,,,,,,,,,,,,,,,,,,,,,,LiTFSI,O=S(=O)([N-]S(=O)(=O)C(F)(F)F)C(F)(F)F.[Li+],0.090909091,0.394596017,2.27014756,286.9332984,,,,,,,,,,234,10,70,0.00101,-2.995678626
