Repository: zjurillpolymer/SPE_prediction

# SPE Prediction

Polymer electrolyte conductivity prediction using graph neural networks.

## Data

Data from [ChemPropPred](https://github.com/learningmatter-mit/Chem-prop-pred) — polymer electrolyte conductivity measurements including SMILES, conductivity (log S/cm), molecular weight, salt concentration, and temperature.

- `data/clean_train_data.csv` — cleaned training data
- `data/PolymerElectrolyteData.csv` — full raw dataset
- `data/PolyInfo_8salts.csv` / `data/polyinfo_5salts_4conc.csv` — PolyInfo polymer database with salt additives

File: data/PolymerElectrolyteData.csv (part 90 of 154)
Notes,Compound Notebook Name,Date Copied to Master Database,Data Recorded By,Seshadri Group,Oyaizu Group,DOI,Solvent 1 (S1),S1 SMILES,S1 SMILES 1,S1 SMILES 2,S1 SMILES 3,S1 Big SMILES,S1 End Group 1,S1 End Group 2,S1 Mol %,S1 Weight %,S1 SMILES 1 Mol %,S1 SMILES 2 Mol %,S1 SMILES 3 Mol %,S1 Molar Ratio,S1 Weight Ratio,S1 Mw,S1 Mn,S1 Mn or Mw,S1 Mw/Mn,S1 DOP,S1 Molar Mass (g/mol),S1 Type,S1 Block Mol Weight,Solvent 2 (S2),S2 SMILES,S2 SMILES 1,S2 SMILES 2,S2 Mol %,S2 Weight %,S2 SMILES 1 Mol %,S2 SMILES 2 Mol %,S2 Molar Ratio,S2 Weight Ratio,S2 Mw,S2 Mn,S2 Mn or Mw,S2 Mw/Mn,S2 DOP,S2 Molar Mass (g/mol),S2 Type,Solvent 3 (S3),S3 SMILES,S3 SMILES 1,S3 Mol %,S3 Weight %,S3 Molar Ratio,S3 Weight Ratio,S3 Mw,S3 Mn,S3 Mn or Mw,S3 Mw/Mn,S3 DOP,S3 Molar Mass (g/mol),S3 Type,Solvent 4 (S4),S4 SMILES,S4 Mol %,S4 Weight %,S4 Molar Ratio,S4 Weight Ratio,S4 Mw,S4 Mn,S4 Mn or Mw,S4 Mw/Mn,S4 DOP,S4 Molar Mass (g/mol),S4 Type,Salt 1,Salt1 SMILES,Salt1 Mol %,Salt1 Weight %,Salt1 Molality (mol salt/kg polymer),Salt1 Molar Mass (g/mol),Salt 2,Salt2 SMILES,Salt2 Mol %,Salt2 Weight %,Salt2 Molality (mol salt/kg polymer),Salt2 Molar Mass (g/mol),Inorganic Material 1 (IM1),IM1 Weight %,IM1 Particle Size (nm),Tg (oC),Heating Rate (K/min),Temperature (oC),Conductivity (S/cm),log Conductivity (S/cm)
,,1/27/2019,AMN,,,doi.org/10.1063/1.1501279,PEGDM-2500,[Cu]OCC[Au],[Cu]OCC[Au],,,C{[>]<OCC>[<]}OC,CH3,OCH3,0.909090909,0.605403983,,,,,,2480,,2480,,56.29965948,44.02238095,,,,,,,,,,,,,,,,,,,,,,,,,,,,,,,,,,,,,,,,,,,,,,,LiTFSI,O=S(=O)([N-]S(=O)(=O)C(F)(F)F)C(F)(F)F.[Li+],0.090909091,0.394596017,2.27014756,286.9332984,,,,,,,,,,234,10,65,0.000808,-3.092588639
,,1/27/2019,AMN,,,doi.org/10.1063/1.1501279,PEGDM-2500,[Cu]OCC[Au],[Cu]OCC[Au],,,C{[>]<OCC>[<]}OC,CH3,OCH3,0.909090909,0.605403983,,,,,,2480,,2480,,56.29965948,44.02238095,,,,,,,,,,,,,,,,,,,,,,,,,,,,,,,,,,,,,,,,,,,,,,,LiTFSI,O=S(=O)([N-]S(=O)(=O)C(F)(F)F)C(F)(F)F.[Li+],0.090909091,0.394596017,2.27014756,286.9332984,,,,,,,,,,234,10,60,0.000646,-3.189767482
,,1/27/2019,AMN,,,doi.org/10.1063/1.1501279,PEGDM-2500,[Cu]OCC[Au],[Cu]OCC[Au],,,C{[>]<OCC>[<]}OC,CH3,OCH3,0.909090909,0.605403983,,,,,,2480,,2480,,56.29965948,44.02238095,,,,,,,,,,,,,,,,,,,,,,,,,,,,,,,,,,,,,,,,,,,,,,,LiTFSI,O=S(=O)([N-]S(=O)(=O)C(F)(F)F)C(F)(F)F.[Li+],0.090909091,0.394596017,2.27014756,286.9332984,,,,,,,,,,234,10,55,0.000505,-3.296708622
,,1/27/2019,AMN,,,doi.org/10.1063/1.1501279,PEGDM-2500,[Cu]OCC[Au],[Cu]OCC[Au],,,C{[>]<OCC>[<]}OC,CH3,OCH3,0.909090909,0.605403983,,,,,,2480,,2480,,56.29965948,44.02238095,,,,,,,,,,,,,,,,,,,,,,,,,,,,,,,,,,,,,,,,,,,,,,,LiTFSI,O=S(=O)([N-]S(=O)(=O)C(F)(F)F)C(F)(F)F.[Li+],0.090909091,0.394596017,2.27014756,286.9332984,,,,,,,,,,234,10,50,0.000384,-3.415668776
,,1/27/2019,AMN,,,doi.org/10.1063/1.1501279,PEGDM-2500,[Cu]OCC[Au],[Cu]OCC[Au],,,C{[>]<OCC>[<]}OC,CH3,OCH3,0.909090909,0.605403983,,,,,,2480,,2480,,56.29965948,44.02238095,,,,,,,,,,,,,,,,,,,,,,,,,,,,,,,,,,,,,,,,,,,,,,,LiTFSI,O=S(=O)([N-]S(=O)(=O)C(F)(F)F)C(F)(F)F.[Li+],0.090909091,0.394596017,2.27014756,286.9332984,,,,,,,,,,234,10,45,0.000278,-3.555955204
,,1/27/2019,AMN,,,doi.org/10.1063/1.1501279,PEGDM-2500,[Cu]OCC[Au],[Cu]OCC[Au],,,C{[>]<OCC>[<]}OC,CH3,OCH3,0.909090909,0.605403983,,,,,,2480,,2480,,56.29965948,44.02238095,,,,,,,,,,,,,,,,,,,,,,,,,,,,,,,,,,,,,,,,,,,,,,,LiTFSI,O=S(=O)([N-]S(=O)(=O)C(F)(F)F)C(F)(F)F.[Li+],0.090909091,0.394596017,2.27014756,286.9332984,,,,,,,,,,234,10,40,0.000205,-3.688246139
,,1/27/2019,AMN,,,doi.org/10.1063/1.1501279,PEGDM-2500,[Cu]OCC[Au],[Cu]OCC[Au],,,C{[>]<OCC>[<]}OC,CH3,OCH3,0.909090909,0.605403983,,,,,,2480,,2480,,56.29965948,44.02238095,,,,,,,,,,,,,,,,,,,,,,,,,,,,,,,,,,,,,,,,,,,,,,,LiTFSI,O=S(=O)([N-]S(=O)(=O)C(F)(F)F)C(F)(F)F.[Li+],0.090909091,0.394596017,2.27014756,286.9332984,,,,,,,,,,234,10,35,0.000142,-3.847711656
,,1/27/2019,AMN,,,doi.org/10.1063/1.1501279,PEGDM-2500,[Cu]OCC[Au],[Cu]OCC[Au],,,C{[>]<OCC>[<]}OC,CH3,OCH3,0.909090909,0.605403983,,,,,,2480,,2480,,56.29965948,44.02238095,,,,,,,,,,,,,,,,,,,,,,,,,,,,,,,,,,,,,,,,,,,,,,,LiTFSI,O=S(=O)([N-]S(=O)(=O)C(F)(F)F)C(F)(F)F.[Li+],0.090909091,0.394596017,2.27014756,286.9332984,,,,,,,,,,234,10,30,9.74E-05,-4.011441043
,,1/27/2019,AMN,,,doi.org/10.1063/1.1501279,PEGDM-400,[Cu]OCC[Au],[Cu]OCC[Au],,,C{[>]<OCC>[<]}OC,CH3,OCH3,0.909090909,0.605403983,,,,,,515,,515,,11.69125993,44.02238095,,,,,,,,,,,,,,,,,,,,,,,,,,,,,,,,,,,,,,,,,,,,,,,LiTFSI,O=S(=O)([N-]S(=O)(=O)C(F)(F)F)C(F)(F)F.[Li+],0.090909091,0.394596017,2.27014756,286.9332984,,,,,,,,,,212,10,80,0.00437,-2.359518563
,,1/27/2019,AMN,,,doi.org/10.1063/1.1501279,PEGDM-400,[Cu]OCC[Au],[Cu]OCC[Au],,,C{[>]<OCC>[<]}OC,CH3,OCH3,0.909090909,0.605403983,,,,,,515,,515,,11.69125993,44.02238095,,,,,,,,,,,,,,,,,,,,,,,,,,,,,,,,,,,,,,,,,,,,,,,LiTFSI,O=S(=O)([N-]S(=O)(=O)C(F)(F)F)C(F)(F)F.[Li+],0.090909091,0.394596017,2.27014756,286.9332984,,,,,,,,,,212,10,75,0.00394,-2.404503778
,,1/27/2019,AMN,,,doi.org/10.1063/1.1501279,PEGDM-400,[Cu]OCC[Au],[Cu]OCC[Au],,,C{[>]<OCC>[<]}OC,CH3,OCH3,0.909090909,0.605403983,,,,,,515,,515,,11.69125993,44.02238095,,,,,,,,,,,,,,,,,,,,,,,,,,,,,,,,,,,,,,,,,,,,,,,LiTFSI,O=S(=O)([N-]S(=O)(=O)C(F)(F)F)C(F)(F)F.[Li+],0.090909091,0.394596017,2.27014756,286.9332984,,,,,,,,,,212,10,70,0.00344,-2.463441557
,,1/27/2019,AMN,,,doi.org/10.1063/1.1501279,PEGDM-400,[Cu]OCC[Au],[Cu]OCC[Au],,,C{[>]<OCC>[<]}OC,CH3,OCH3,0.909090909,0.605403983,,,,,,515,,515,,11.69125993,44.02238095,,,,,,,,,,,,,,,,,,,,,,,,,,,,,,,,,,,,,,,,,,,,,,,LiTFSI,O=S(=O)([N-]S(=O)(=O)C(F)(F)F)C(F)(F)F.[Li+],0.090909091,0.394596017,2.27014756,286.9332984,,,,,,,,,,212,10,65,0.00287,-2.542118103
,,1/27/2019,AMN,,,doi.org/10.1063/1.1501279,PEGDM-400,[Cu]OCC[Au],[Cu]OCC[Au],,,C{[>]<OCC>[<]}OC,CH3,OCH3,0.909090909,0.605403983,,,,,,515,,515,,11.69125993,44.02238095,,,,,,,,,,,,,,,,,,,,,,,,,,,,,,,,,,,,,,,,,,,,,,,LiTFSI,O=S(=O)([N-]S(=O)(=O)C(F)(F)F)C(F)(F)F.[Li+],0.090909091,0.394596017,2.27014756,286.9332984,,,,,,,,,,212,10,60,0.00245,-2.610833916
,,1/27/2019,AMN,,,doi.org/10.1063/1.1501279,PEGDM-400,[Cu]OCC[Au],[Cu]OCC[Au],,,C{[>]<OCC>[<]}OC,CH3,OCH3,0.909090909,0.605403983,,,,,,515,,515,,11.69125993,44.02238095,,,,,,,,,,,,,,,,,,,,,,,,,,,,,,,,,,,,,,,,,,,,,,,LiTFSI,O=S(=O)([N-]S(=O)(=O)C(F)(F)F)C(F)(F)F.[Li+],0.090909091,0.394596017,2.27014756,286.9332984,,,,,,,,,,212,10,55,0.00205,-2.688246139
,,1/27/2019,AMN,,,doi.org/10.1063/1.1501279,PEGDM-400,[Cu]OCC[Au],[Cu]OCC[Au],,,C{[>]<OCC>[<]}OC,CH3,OCH3,0.909090909,0.605403983,,,,,,515,,515,,11.69125993,44.02238095,,,,,,,,,,,,,,,,,,,,,,,,,,,,,,,,,,,,,,,,,,,,,,,LiTFSI,O=S(=O)([N-]S(=O)(=O)C(F)(F)F)C(F)(F)F.[Li+],0.090909091,0.394596017,2.27014756,286.9332984,,,,,,,,,,212,10,50,0.00171,-2.76700389
,,1/27/2019,AMN,,,doi.org/10.1063/1.1501279,PEGDM-400,[Cu]OCC[Au],[Cu]OCC[Au],,,C{[>]<OCC>[<]}OC,CH3,OCH3,0.909090909,0.605403983,,,,,,515,,515,,11.69125993,44.02238095,,,,,,,,,,,,,,,,,,,,,,,,,,,,,,,,,,,,,,,,,,,,,,,LiTFSI,O=S(=O)([N-]S(=O)(=O)C(F)(F)F)C(F)(F)F.[Li+],0.090909091,0.394596017,2.27014756,286.9332984,,,,,,,,,,212,10,45,0.00137,-2.863279433
,,1/27/2019,AMN,,,doi.org/10.1063/1.1501279,PEGDM-400,[Cu]OCC[Au],[Cu]OCC[Au],,,C{[>]<OCC>[<]}OC,CH3,OCH3,0.909090909,0.605403983,,,,,,515,,515,,11.69125993,44.02238095,,,,,,,,,,,,,,,,,,,,,,,,,,,,,,,,,,,,,,,,,,,,,,,LiTFSI,O=S(=O)([N-]S(=O)(=O)C(F)(F)F)C(F)(F)F.[Li+],0.090909091,0.394596017,2.27014756,286.9332984,,,,,,,,,,212,10,40,0.0011,-2.958607315
,,1/27/2019,AMN,,,doi.org/10.1063/1.1501279,PEGDM-400,[Cu]OCC[Au],[Cu]OCC[Au],,,C{[>]<OCC>[<]}OC,CH3,OCH3,0.909090909,0.605403983,,,,,,515,,515,,11.69125993,44.02238095,,,,,,,,,,,,,,,,,,,,,,,,,,,,,,,,,,,,,,,,,,,,,,,LiTFSI,O=S(=O)([N-]S(=O)(=O)C(F)(F)F)C(F)(F)F.[Li+],0.090909091,0.394596017,2.27014756,286.9332984,,,,,,,,,,212,10,35,0.000878,-3.056505484
,,1/27/2019,AMN,,,doi.org/10.1063/1.1501279,PEGDM-400,[Cu]OCC[Au],[Cu]OCC[Au],,,C{[>]<OCC>[<]}OC,CH3,OCH3,0.909090909,0.605403983,,,,,,515,,515,,11.69125993,44.02238095,,,,,,,,,,,,,,,,,,,,,,,,,,,,,,,,,,,,,,,,,,,,,,,LiTFSI,O=S(=O)([N-]S(=O)(=O)C(F)(F)F)C(F)(F)F.[Li+],0.090909091,0.394596017,2.27014756,286.9332984,,,,,,,,,,212,10,30,0.000679,-3.168130226
,,1/27/2019,AMN,,,doi.org/10.1063/1.1501279,Pentaglyme,[Cu]OCC[Au],[Cu]OCC[Au],,,C{[>]<OCC>[<]}OC,CH3,OCH3,0.909090909,0.605403983,,,,,,266.34,,266.34,,5,44.02238095,,,,,,,,,,,,,,,,,,,,,,,,,,,,,,,,,,,,,,,,,,,,,,,LiTFSI,O=S(=O)([N-]S(=O)(=O)C(F)(F)F)C(F)(F)F.[Li+],0.090909091,0.394596017,2.27014756,286.9332984,,,,,,,,,,-60.15,10,80,0.00859,-2.066006836
,,1/27/2019,AMN,,,doi.org/10.1063/1.1501279,Pentaglyme,[Cu]OCC[Au],[Cu]OCC[Au],,,C{[>]<OCC>[<]}OC,CH3,OCH3,0.909090909,0.605403983,,,,,,266.34,,266.34,,5,44.02238095,,,,,,,,,,,,,,,,,,,,,,,,,,,,,,,,,,,,,,,,,,,,,,,LiTFSI,O=S(=O)([N-]S(=O)(=O)C(F)(F)F)C(F)(F)F.[Li+],0.090909091,0.394596017,2.27014756,286.9332984,,,,,,,,,,-60.15,10,70,0.00706,-2.151195299
,,1/27/2019,AMN,,,doi.org/10.1063/1.1501279,Pentaglyme,[Cu]OCC[Au],[Cu]OCC[Au],,,C{[>]<OCC>[<]}OC,CH3,OCH3,0.909090909,0.605403983,,,,,,266.34,,266.34,,5,44.02238095,,,,,,,,,,,,,,,,,,,,,,,,,,,,,,,,,,,,,,,,,,,,,,,LiTFSI,O=S(=O)([N-]S(=O)(=O)C(F)(F)F)C(F)(F)F.[Li+],0.090909091,0.394596017,2.27014756,286.9332984,,,,,,,,,,-60.15,10,60,0.00543,-2.26520017
,,1/27/2019,AMN,,,doi.org/10.1063/1.1501279,Pentaglyme,[Cu]OCC[Au],[Cu]OCC[Au],,,C{[>]<OCC>[<]}OC,CH3,OCH3,0.909090909,0.605403983,,,,,,266.34,,266.34,,5,44.02238095,,,,,,,,,,,,,,,,,,,,,,,,,,,,,,,,,,,,,,,,,,,,,,,LiTFSI,O=S(=O)([N-]S(=O)(=O)C(F)(F)F)C(F)(F)F.[Li+],0.090909091,0.394596017,2.27014756,286.9332984,,,,,,,,,,-60.15,10,55,0.00478,-2.320572103
,,1/27/2019,AMN,,,doi.org/10.1063/1.1501279,Pentaglyme,[Cu]OCC[Au],[Cu]OCC[Au],,,C{[>]<OCC>[<]}OC,CH3,OCH3,0.909090909,0.605403983,,,,,,266.34,,266.34,,5,44.02238095,,,,,,,,,,,,,,,,,,,,,,,,,,,,,,,,,,,,,,,,,,,,,,,LiTFSI,O=S(=O)([N-]S(=O)(=O)C(F)(F)F)C(F)(F)F.[Li+],0.090909091,0.394596017,2.27014756,286.9332984,,,,,,,,,,-60.15,10,50,0.00422,-2.374687549
,,1/27/2019,AMN,,,doi.org/10.1063/1.1501279,Pentaglyme,[Cu]OCC[Au],[Cu]OCC[Au],,,C{[>]<OCC>[<]}OC,CH3,OCH3,0.909090909,0.605403983,,,,,,266.34,,266.34,,5,44.02238095,,,,,,,,,,,,,,,,,,,,,,,,,,,,,,,,,,,,,,,,,,,,,,,LiTFSI,O=S(=O)([N-]S(=O)(=O)C(F)(F)F)C(F)(F)F.[Li+],0.090909091,0.394596017,2.27014756,286.9332984,,,,,,,,,,-60.15,10,45,0.00364,-2.438898616
,,1/27/2019,AMN,,,doi.org/10.1063/1.1501279,Pentaglyme,[Cu]OCC[Au],[Cu]OCC[Au],,,C{[>]<OCC>[<]}OC,CH3,OCH3,0.909090909,0.605403983,,,,,,266.34,,266.34,,5,44.02238095,,,,,,,,,,,,,,,,,,,,,,,,,,,,,,,,,,,,,,,,,,,,,,,LiTFSI,O=S(=O)([N-]S(=O)(=O)C(F)(F)F)C(F)(F)F.[Li+],0.090909091,0.394596017,2.27014756,286.9332984,,,,,,,,,,-60.15,10,40,0.00307,-2.512861625
,,1/27/2019,AMN,,,doi.org/10.1063/1.1501279,Pentaglyme,[Cu]OCC[Au],[Cu]OCC[Au],,,C{[>]<OCC>[<]}OC,CH3,OCH3,0.909090909,0.605403983,,,,,,266.34,,266.34,,5,44.02238095,,,,,,,,,,,,,,,,,,,,,,,,,,,,,,,,,,,,,,,,,,,,,,,LiTFSI,O=S(=O)([N-]S(=O)(=O)C(F)(F)F)C(F)(F)F.[Li+],0.090909091,0.394596017,2.27014756,286.9332984,,,,,,,,,,-60.15,10,35,0.00262,-2.581698709
,,1/27/2019,AMN,,,doi.org/10.1063/1.1501279,Pentaglyme,[Cu]OCC[Au],[Cu]OCC[Au],,,C{[>]<OCC>[<]}OC,CH3,OCH3,0.909090909,0.605403983,,,,,,266.34,,266.34,,5,44.02238095,,,,,,,,,,,,,,,,,,,,,,,,,,,,,,,,,,,,,,,,,,,,,,,LiTFSI,O=S(=O)([N-]S(=O)(=O)C(F)(F)F)C(F)(F)F.[Li+],0.090909091,0.394596017,2.27014756,286.9332984,,,,,,,,,,-60.15,10,30,0.00215,-2.66756154
,,1/27/2019,AMN,,,doi.org/10.1063/1.1501279,Tetraglyme,COCCOCCOCCOCCOC,COCCOCCOCCOCCOC,,,C{[>]<OCC>[<]}OC,CH3,OCH3,0.909090909,0.605403983,,,,,,222.28,,222.28,,4,44.02238095,,,,,,,,,,,,,,,,,,,,,,,,,,,,,,,,,,,,,,,,,,,,,,,LiTFSI,O=S(=O)([N-]S(=O)(=O)C(F)(F)F)C(F)(F)F.[Li+],0.090909091,0.394596017,2.27014756,286.9332984,,,,,,,,,,-77.15,10,80,0.0103,-1.987162775
,,1/27/2019,AMN,,,doi.org/10.1063/1.1501279,Tetraglyme,COCCOCCOCCOCCOC,COCCOCCOCCOCCOC,,,C{[>]<OCC>[<]}OC,CH3,OCH3,0.909090909,0.605403983,,,,,,222.28,,222.28,,4,44.02238095,,,,,,,,,,,,,,,,,,,,,,,,,,,,,,,,,,,,,,,,,,,,,,,LiTFSI,O=S(=O)([N-]S(=O)(=O)C(F)(F)F)C(F)(F)F.[Li+],0.090909091,0.394596017,2.27014756,286.9332984,,,,,,,,,,-77.15,10,70,0.00853,-2.069050969
,,1/27/2019,AMN,,,doi.org/10.1063/1.1501279,Tetraglyme,COCCOCCOCCOCCOC,COCCOCCOCCOCCOC,,,C{[>]<OCC>[<]}OC,CH3,OCH3,0.909090909,0.605403983,,,,,,222.28,,222.28,,4,44.02238095,,,,,,,,,,,,,,,,,,,,,,,,,,,,,,,,,,,,,,,,,,,,,,,LiTFSI,O=S(=O)([N-]S(=O)(=O)C(F)(F)F)C(F)(F)F.[Li+],0.090909091,0.394596017,2.27014756,286.9332984,,,,,,,,,,-77.15,10,60,0.00682,-2.166215625
,,1/27/2019,AMN,,,doi.org/10.1063/1.1501279,Tetraglyme,COCCOCCOCCOCCOC,COCCOCCOCCOCCOC,,,C{[>]<OCC>[<]}OC,CH3,OCH3,0.909090909,0.605403983,,,,,,222.28,,222.28,,4,44.02238095,,,,,,,,,,,,,,,,,,,,,,,,,,,,,,,,,,,,,,,,,,,,,,,LiTFSI,O=S(=O)([N-]S(=O)(=O)C(F)(F)F)C(F)(F)F.[Li+],0.090909091,0.394596017,2.27014756,286.9332984,,,,,,,,,,-77.15,10,55,0.00588,-2.230622674
,,1/27/2019,AMN,,,doi.org/10.1063/1.1501279,Tetraglyme,COCCOCCOCCOCCOC,COCCOCCOCCOCCOC,,,C{[>]<OCC>[<]}OC,CH3,OCH3,0.909090909,0.605403983,,,,,,222.28,,222.28,,4,44.02238095,,,,,,,,,,,,,,,,,,,,,,,,,,,,,,,,,,,,,,,,,,,,,,,LiTFSI,O=S(=O)([N-]S(=O)(=O)C(F)(F)F)C(F)(F)F.[Li+],0.090909091,0.394596017,2.27014756,286.9332984,,,,,,,,,,-77.15,10,50,0.00533,-2.273272791
,,1/27/2019,AMN,,,doi.org/10.1063/1.1501279,Tetraglyme,COCCOCCOCCOCCOC,COCCOCCOCCOCCOC,,,C{[>]<OCC>[<]}OC,CH3,OCH3,0.909090909,0.605403983,,,,,,222.28,,222.28,,4,44.02238095,,,,,,,,,,,,,,,,,,,,,,,,,,,,,,,,,,,,,,,,,,,,,,,LiTFSI,O=S(=O)([N-]S(=O)(=O)C(F)(F)F)C(F)(F)F.[Li+],0.090909091,0.394596017,2.27014756,286.9332984,,,,,,,,,,-77.15,10,35,0.00463,-2.334419009
,,1/27/2019,AMN,,,doi.org/10.1063/1.1501279,Tetraglyme,COCCOCCOCCOCCOC,COCCOCCOCCOCCOC,,,C{[>]<OCC>[<]}OC,CH3,OCH3,0.909090909,0.605403983,,,,,,222.28,,222.28,,4,44.02238095,,,,,,,,,,,,,,,,,,,,,,,,,,,,,,,,,,,,,,,,,,,,,,,LiTFSI,O=S(=O)([N-]S(=O)(=O)C(F)(F)F)C(F)(F)F.[Li+],0.090909091,0.394596017,2.27014756,286.9332984,,,,,,,,,,-77.15,10,40,0.00399,-2.399027104
,,1/27/2019,AMN,,,doi.org/10.1063/1.1501279,Tetraglyme,COCCOCCOCCOCCOC,COCCOCCOCCOCCOC,,,C{[>]<OCC>[<]}OC,CH3,OCH3,0.909090909,0.605403983,,,,,,222.28,,222.28,,4,44.02238095,,,,,,,,,,,,,,,,,,,,,,,,,,,,,,,,,,,,,,,,,,,,,,,LiTFSI,O=S(=O)([N-]S(=O)(=O)C(F)(F)F)C(F)(F)F.[Li+],0.090909091,0.394596017,2.27014756,286.9332984,,,,,,,,,,-77.15,10,35,0.00337,-2.472370099
,,1/27/2019,AMN,,,doi.org/10.1063/1.1501279,Tetraglyme,COCCOCCOCCOCCOC,COCCOCCOCCOCCOC,,,C{[>]<OCC>[<]}OC,CH3,OCH3,0.909090909,0.605403983,,,,,,222.28,,222.28,,4,44.02238095,,,,,,,,,,,,,,,,,,,,,,,,,,,,,,,,,,,,,,,,,,,,,,,LiTFSI,O=S(=O)([N-]S(=O)(=O)C(F)(F)F)C(F)(F)F.[Li+],0.090909091,0.394596017,2.27014756,286.9332984,,,,,,,,,,-77.15,10,30,0.00283,-2.548213564
,,1/27/2019,AMN,,,doi.org/10.1063/1.1501279,Triglyme,COCCOCCOCCOC,COCCOCCOCCOC,,,C{[>]<OCC>[<]}OC,CH3,OCH3,0.909090909,0.605403983,,,,,,178.23,,178.23,,3,44.02238095,,,,,,,,,,,,,,,,,,,,,,,,,,,,,,,,,,,,,,,,,,,,,,,LiTFSI,O=S(=O)([N-]S(=O)(=O)C(F)(F)F)C(F)(F)F.[Li+],0.090909091,0.394596017,2.27014756,286.9332984,,,,,,,,,,-86.15,10,80,0.0106,-1.974694135
,,1/27/2019,AMN,,,doi.org/10.1063/1.1501279,Triglyme,COCCOCCOCCOC,COCCOCCOCCOC,,,C{[>]<OCC>[<]}OC,CH3,OCH3,0.909090909,0.605403983,,,,,,178.23,,178.23,,3,44.02238095,,,,,,,,,,,,,,,,,,,,,,,,,,,,,,,,,,,,,,,,,,,,,,,LiTFSI,O=S(=O)([N-]S(=O)(=O)C(F)(F)F)C(F)(F)F.[Li+],0.090909091,0.394596017,2.27014756,286.9332984,,,,,,,,,,-86.15,10,70,0.00906,-2.042871802
,,1/27/2019,AMN,,,doi.org/10.1063/1.1501279,Triglyme,COCCOCCOCCOC,COCCOCCOCCOC,,,C{[>]<OCC>[<]}OC,CH3,OCH3,0.909090909,0.605403983,,,,,,178.23,,178.23,,3,44.02238095,,,,,,,,,,,,,,,,,,,,,,,,,,,,,,,,,,,,,,,,,,,,,,,LiTFSI,O=S(=O)([N-]S(=O)(=O)C(F)(F)F)C(F)(F)F.[Li+],0.090909091,0.394596017,2.27014756,286.9332984,,,,,,,,,,-86.15,10,60,0.0074,-2.13076828
,,1/27/2019,AMN,,,doi.org/10.1063/1.1501279,Triglyme,COCCOCCOCCOC,COCCOCCOCCOC,,,C{[>]<OCC>[<]}OC,CH3,OCH3,0.909090909,0.605403983,,,,,,178.23,,178.23,,3,44.02238095,,,,,,,,,,,,,,,,,,,,,,,,,,,,,,,,,,,,,,,,,,,,,,,LiTFSI,O=S(=O)([N-]S(=O)(=O)C(F)(F)F)C(F)(F)F.[Li+],0.090909091,0.394596017,2.27014756,286.9332984,,,,,,,,,,-86.15,10,55,0.00675,-2.170696227
,,1/27/2019,AMN,,,doi.org/10.1063/1.1501279,Triglyme,COCCOCCOCCOC,COCCOCCOCCOC,,,C{[>]<OCC>[<]}OC,CH3,OCH3,0.909090909,0.605403983,,,,,,178.23,,178.23,,3,44.02238095,,,,,,,,,,,,,,,,,,,,,,,,,,,,,,,,,,,,,,,,,,,,,,,LiTFSI,O=S(=O)([N-]S(=O)(=O)C(F)(F)F)C(F)(F)F.[Li+],0.090909091,0.394596017,2.27014756,286.9332984,,,,,,,,,,-86.15,10,50,0.00605,-2.218244625
,,1/27/2019,AMN,,,doi.org/10.1063/1.1501279,Triglyme,COCCOCCOCCOC,COCCOCCOCCOC,,,C{[>]<OCC>[<]}OC,CH3,OCH3,0.909090909,0.605403983,,,,,,178.23,,178.23,,3,44.02238095,,,,,,,,,,,,,,,,,,,,,,,,,,,,,,,,,,,,,,,,,,,,,,,LiTFSI,O=S(=O)([N-]S(=O)(=O)C(F)(F)F)C(F)(F)F.[Li+],0.090909091,0.394596017,2.27014756,286.9332984,,,,,,,,,,-86.15,10,45,0.00536,-2.27083521
,,1/27/2019,AMN,,,doi.org/10.1063/1.1501279,Triglyme,COCCOCCOCCOC,COCCOCCOCCOC,,,C{[>]<OCC>[<]}OC,CH3,OCH3,0.909090909,0.605403983,,,,,,178.23,,178.23,,3,44.02238095,,,,,,,,,,,,,,,,,,,,,,,,,,,,,,,,,,,,,,,,,,,,,,,LiTFSI,O=S(=O)([N-]S(=O)(=O)C(F)(F)F)C(F)(F)F.[Li+],0.090909091,0.394596017,2.27014756,286.9332984,,,,,,,,,,-86.15,10,40,0.00476,-2.322393047
,,1/27/2019,AMN,,,doi.org/10.1063/1.1501279,Triglyme,COCCOCCOCCOC,COCCOCCOCCOC,,,C{[>]<OCC>[<]}OC,CH3,OCH3,0.909090909,0.605403983,,,,,,178.23,,178.23,,3,44.02238095,,,,,,,,,,,,,,,,,,,,,,,,,,,,,,,,,,,,,,,,,,,,,,,LiTFSI,O=S(=O)([N-]S(=O)(=O)C(F)(F)F)C(F)(F)F.[Li+],0.090909091,0.394596017,2.27014756,286.9332984,,,,,,,,,,-86.15,10,45,0.00422,-2.374687549
,,1/27/2019,AMN,,,doi.org/10.1063/1.1501279,Triglyme,COCCOCCOCCOC,COCCOCCOCCOC,,,C{[>]<OCC>[<]}OC,CH3,OCH3,0.909090909,0.605403983,,,,,,178.23,,178.23,,3,44.02238095,,,,,,,,,,,,,,,,,,,,,,,,,,,,,,,,,,,,,,,,,,,,,,,LiTFSI,O=S(=O)([N-]S(=O)(=O)C(F)(F)F)C(F)(F)F.[Li+],0.090909091,0.394596017,2.27014756,286.9332984,,,,,,,,,,-86.15,10,30,0.00364,-2.438898616
,,1/27/2019,AMN,,,doi.org/10.1073/pnas.1314615111,PFPE1000-diol,[Cu]OC(F)(F)C(F)(F)OC(F)(F)C(F)(F)OC(F)(F)C(F)(F)OC(F)(F)C(F)(F)OC(F)(F)C(F)(F)OC(F)(F)C(F)(F)OC(F)(F)C(F)(F)OC(F)(F)OC(F)(F)OC(F)(F)[Au],[Cu]OC(F)(F)C(F)(F)OC(F)(F)C(F)(F)OC(F)(F)C(F)(F)OC(F)(F)C(F)(F)OC(F)(F)C(F)(F)OC(F)(F)C(F)(F)OC(F)(F)C(F)(F)OC(F)(F)OC(F)(F)OC(F)(F)[Au],,,[H]OCC(F)(F){<C(F)(F)C(F)(F)O>[$]}{[$]<C(F)(F)O>}C(F)(F)CO[H],[Cu]OC(F)(CO)F,[Cu]C(F)(CO)F,0.961538462,0.940670266,,,,,,,,1819.72581,,10,181.972581,,,,,,,,,,,,,,,,,,,,,,,,,,,,,,,,,,,,,,,,,,,,,,,LiTFSI,O=S(=O)([N-]S(=O)(=O)C(F)(F)F)C(F)(F)F.[Li+],0.038461538,0.059329734,0.219813334,286.9332984,,,,,,,,,,-90,,30,5.87E-06,-5.231361899
,,1/27/2019,AMN,,,doi.org/10.1073/pnas.1314615111,PFPE1000-diol,[Cu]OC(F)(F)C(F)(F)OC(F)(F)C(F)(F)OC(F)(F)C(F)(F)OC(F)(F)C(F)(F)OC(F)(F)C(F)(F)OC(F)(F)C(F)(F)OC(F)(F)C(F)(F)OC(F)(F)OC(F)(F)OC(F)(F)[Au],[Cu]OC(F)(F)C(F)(F)OC(F)(F)C(F)(F)OC(F)(F)C(F)(F)OC(F)(F)C(F)(F)OC(F)(F)C(F)(F)OC(F)(F)C(F)(F)OC(F)(F)C(F)(F)OC(F)(F)OC(F)(F)OC(F)(F)[Au],,,[H]OCC(F)(F){<C(F)(F)C(F)(F)O>[$]}{[$]<C(F)(F)O>}C(F)(F)CO[H],[Cu]OC(F)(CO)F,[Cu]C(F)(CO)F,0.977517107,0.965002947,,,,,,,,1819.72581,,10,181.972581,,,,,,,,,,,,,,,,,,,,,,,,,,,,,,,,,,,,,,,,,,,,,,,LiTFSI,O=S(=O)([N-]S(=O)(=O)C(F)(F)F)C(F)(F)F.[Li+],0.022482893,0.034997053,0.126392669,286.9332984,,,,,,,,,,,,30,1.22E-06,-5.913640169
,,1/27/2019,AMN,,,doi.org/10.1073/pnas.1314615111,PFPE1000-diol,[Cu]OC(F)(F)C(F)(F)OC(F)(F)C(F)(F)OC(F)(F)C(F)(F)OC(F)(F)C(F)(F)OC(F)(F)C(F)(F)OC(F)(F)C(F)(F)OC(F)(F)C(F)(F)OC(F)(F)OC(F)(F)OC(F)(F)[Au],[Cu]OC(F)(F)C(F)(F)OC(F)(F)C(F)(F)OC(F)(F)C(F)(F)OC(F)(F)C(F)(F)OC(F)(F)C(F)(F)OC(F)(F)C(F)(F)OC(F)(F)C(F)(F)OC(F)(F)OC(F)(F)OC(F)(F)[Au],,,[H]OCC(F)(F){<C(F)(F)C(F)(F)O>[$]}{[$]<C(F)(F)O>}C(F)(F)CO[H],[Cu]OC(F)(CO)F,[Cu]C(F)(CO)F,0.985221675,0.976894575,,,,,,,,1819.72581,,10,181.972581,,,,,,,,,,,,,,,,,,,,,,,,,,,,,,,,,,,,,,,,,,,,,,,LiTFSI,O=S(=O)([N-]S(=O)(=O)C(F)(F)F)C(F)(F)F.[Li+],0.014778325,0.023105425,0.082430002,286.9332984,,,,,,,,,,,,30,2.03E-07,-6.692503962
,,1/27/2019,AMN,,,doi.org/10.1073/pnas.1314615111,PFPE1000-DMC,[Cu]OC(F)(F)C(F)(F)OC(F)(F)C(F)(F)OC(F)(F)C(F)(F)OC(F)(F)C(F)(F)OC(F)(F)C(F)(F)OC(F)(F)C(F)(F)OC(F)(F)C(F)(F)OC(F)(F)OC(F)(F)OC(F)(F)[Au],[Cu]OC(F)(F)C(F)(F)OC(F)(F)C(F)(F)OC(F)(F)C(F)(F)OC(F)(F)C(F)(F)OC(F)(F)C(F)(F)OC(F)(F)C(F)(F)OC(F)(F)C(F)(F)OC(F)(F)OC(F)(F)OC(F)(F)[Au],,,COC(=O)OCC(F)(F){<C(F)(F)C(F)(F)O>[$]}{[$]<C(F)(F)O>}C(F)(F)COC(=O)OC,[Cu]C(F)(F)COC(OC)=O,FC(COC(OC)=O)(F)O[Au],0.921658986,0.88181283,,,,,,,,1819.72581,,10,181.972581,,,,,,,,,,,,,,,,,,,,,,,,,,,,,,,,,,,,,,,,,,,,,,,LiTFSI,O=S(=O)([N-]S(=O)(=O)C(F)(F)F)C(F)(F)F.[Li+],0.078341014,0.11818717,0.467103337,286.9332984,,,,,,,,,,,,30,2.49E-05,-4.603800653
,,1/27/2019,AMN,,,doi.org/10.1073/pnas.1314615111,PFPE1000-DMC,[Cu]OC(F)(F)C(F)(F)OC(F)(F)C(F)(F)OC(F)(F)C(F)(F)OC(F)(F)C(F)(F)OC(F)(F)C(F)(F)OC(F)(F)C(F)(F)OC(F)(F)C(F)(F)OC(F)(F)OC(F)(F)OC(F)(F)[Au],[Cu]OC(F)(F)C(F)(F)OC(F)(F)C(F)(F)OC(F)(F)C(F)(F)OC(F)(F)C(F)(F)OC(F)(F)C(F)(F)OC(F)(F)C(F)(F)OC(F)(F)C(F)(F)OC(F)(F)OC(F)(F)OC(F)(F)[Au],,,COC(=O)OCC(F)(F){<C(F)(F)C(F)(F)O>[$]}{[$]<C(F)(F)O>}C(F)(F)COC(=O)OC,[Cu]C(F)(F)COC(OC)=O,FC(COC(OC)=O)(F)O[Au],0.961538462,0.940670266,,,,,,,,1819.72581,,10,181.972581,,,,,,,,,,,,,,,,,,,,,,,,,,,,,,,,,,,,,,,,,,,,,,,LiTFSI,O=S(=O)([N-]S(=O)(=O)C(F)(F)F)C(F)(F)F.[Li+],0.038461538,0.059329734,0.219813334,286.9332984,,,,,,,,,,-91,,110,1.55E-05,-4.809668302
,,1/27/2019,AMN,,,doi.org/10.1073/pnas.1314615111,PFPE1000-DMC,[Cu]OC(F)(F)C(F)(F)OC(F)(F)C(F)(F)OC(F)(F)C(F)(F)OC(F)(F)C(F)(F)OC(F)(F)C(F)(F)OC(F)(F)C(F)(F)OC(F)(F)C(F)(F)OC(F)(F)OC(F)(F)OC(F)(F)[Au],[Cu]OC(F)(F)C(F)(F)OC(F)(F)C(F)(F)OC(F)(F)C(F)(F)OC(F)(F)C(F)(F)OC(F)(F)C(F)(F)OC(F)(F)C(F)(F)OC(F)(F)C(F)(F)OC(F)(F)OC(F)(F)OC(F)(F)[Au],,,COC(=O)OCC(F)(F){<C(F)(F)C(F)(F)O>[$]}{[$]<C(F)(F)O>}C(F)(F)COC(=O)OC,[Cu]C(F)(F)COC(OC)=O,FC(COC(OC)=O)(F)O[Au],0.961538462,0.940670266,,,,,,,,1819.72581,,10,181.972581,,,,,,,,,,,,,,,,,,,,,,,,,,,,,,,,,,,,,,,,,,,,,,,LiTFSI,O=S(=O)([N-]S(=O)(=O)C(F)(F)F)C(F)(F)F.[Li+],0.038461538,0.059329734,0.219813334,286.9332984,,,,,,,,,,-91,,83,1.51E-05,-4.821023053
,,1/27/2019,AMN,,,doi.org/10.1073/pnas.1314615111,PFPE1000-DMC,[Cu]OC(F)(F)C(F)(F)OC(F)(F)C(F)(F)OC(F)(F)C(F)(F)OC(F)(F)C(F)(F)OC(F)(F)C(F)(F)OC(F)(F)C(F)(F)OC(F)(F)C(F)(F)OC(F)(F)OC(F)(F)OC(F)(F)[Au],[Cu]OC(F)(F)C(F)(F)OC(F)(F)C(F)(F)OC(F)(F)C(F)(F)OC(F)(F)C(F)(F)OC(F)(F)C(F)(F)OC(F)(F)C(F)(F)OC(F)(F)C(F)(F)OC(F)(F)OC(F)(F)OC(F)(F)[Au],,,COC(=O)OCC(F)(F){<C(F)(F)C(F)(F)O>[$]}{[$]<C(F)(F)O>}C(F)(F)COC(=O)OC,[Cu]C(F)(F)COC(OC)=O,FC(COC(OC)=O)(F)O[Au],0.961538462,0.940670266,,,,,,,,1819.72581,,10,181.972581,,,,,,,,,,,,,,,,,,,,,,,,,,,,,,,,,,,,,,,,,,,,,,,LiTFSI,O=S(=O)([N-]S(=O)(=O)C(F)(F)F)C(F)(F)F.[Li+],0.038461538,0.059329734,0.219813334,286.9332984,,,,,,,,,,-91,,90,1.45E-05,-4.838631998
,,1/27/2019,AMN,,,doi.org/10.1073/pnas.1314615111,PFPE1000-DMC,[Cu]OC(F)(F)C(F)(F)OC(F)(F)C(F)(F)OC(F)(F)C(F)(F)OC(F)(F)C(F)(F)OC(F)(F)C(F)(F)OC(F)(F)C(F)(F)OC(F)(F)C(F)(F)OC(F)(F)OC(F)(F)OC(F)(F)[Au],[Cu]OC(F)(F)C(F)(F)OC(F)(F)C(F)(F)OC(F)(F)C(F)(F)OC(F)(F)C(F)(F)OC(F)(F)C(F)(F)OC(F)(F)C(F)(F)OC(F)(F)C(F)(F)OC(F)(F)OC(F)(F)OC(F)(F)[Au],,,COC(=O)OCC(F)(F){<C(F)(F)C(F)(F)O>[$]}{[$]<C(F)(F)O>}C(F)(F)COC(=O)OC,[Cu]C(F)(F)COC(OC)=O,FC(COC(OC)=O)(F)O[Au],0.961538462,0.940670266,,,,,,,,1819.72581,,10,181.972581,,,,,,,,,,,,,,,,,,,,,,,,,,,,,,,,,,,,,,,,,,,,,,,LiTFSI,O=S(=O)([N-]S(=O)(=O)C(F)(F)F)C(F)(F)F.[Li+],0.038461538,0.059329734,0.219813334,286.9332984,,,,,,,,,,-91,,70,1.42E-05,-4.847711656
,,1/27/2019,AMN,,,doi.org/10.1073/pnas.1314615111,PFPE1000-DMC,[Cu]OC(F)(F)C(F)(F)OC(F)(F)C(F)(F)OC(F)(F)C(F)(F)OC(F)(F)C(F)(F)OC(F)(F)C(F)(F)OC(F)(F)C(F)(F)OC(F)(F)C(F)(F)OC(F)(F)OC(F)(F)OC(F)(F)[Au],[Cu]OC(F)(F)C(F)(F)OC(F)(F)C(F)(F)OC(F)(F)C(F)(F)OC(F)(F)C(F)(F)OC(F)(F)C(F)(F)OC(F)(F)C(F)(F)OC(F)(F)C(F)(F)OC(F)(F)OC(F)(F)OC(F)(F)[Au],,,COC(=O)OCC(F)(F){<C(F)(F)C(F)(F)O>[$]}{[$]<C(F)(F)O>}C(F)(F)COC(=O)OC,[Cu]C(F)(F)COC(OC)=O,FC(COC(OC)=O)(F)O[Au],0.961538462,0.940670266,,,,,,,,1819.72581,,10,181.972581,,,,,,,,,,,,,,,,,,,,,,,,,,,,,,,,,,,,,,,,,,,,,,,LiTFSI,O=S(=O)([N-]S(=O)(=O)C(F)(F)F)C(F)(F)F.[Li+],0.038461538,0.059329734,0.219813334,286.9332984,,,,,,,,,,-91,,108,1.41E-05,-4.850780887
,,1/27/2019,AMN,,,doi.org/10.1073/pnas.1314615111,PFPE1000-DMC,[Cu]OC(F)(F)C(F)(F)OC(F)(F)C(F)(F)OC(F)(F)C(F)(F)OC(F)(F)C(F)(F)OC(F)(F)C(F)(F)OC(F)(F)C(F)(F)OC(F)(F)C(F)(F)OC(F)(F)OC(F)(F)OC(F)(F)[Au],[Cu]OC(F)(F)C(F)(F)OC(F)(F)C(F)(F)OC(F)(F)C(F)(F)OC(F)(F)C(F)(F)OC(F)(F)C(F)(F)OC(F)(F)C(F)(F)OC(F)(F)C(F)(F)OC(F)(F)OC(F)(F)OC(F)(F)[Au],,,COC(=O)OCC(F)(F){<C(F)(F)C(F)(F)O>[$]}{[$]<C(F)(F)O>}C(F)(F)COC(=O)OC,[Cu]C(F)(F)COC(OC)=O,FC(COC(OC)=O)(F)O[Au],0.961538462,0.940670266,,,,,,,,1819.72581,,10,181.972581,,,,,,,,,,,,,,,,,,,,,,,,,,,,,,,,,,,,,,,,,,,,,,,LiTFSI,O=S(=O)([N-]S(=O)(=O)C(F)(F)F)C(F)(F)F.[Li+],0.038461538,0.059329734,0.219813334,286.9332984,,,,,,,,,,-91,,79,1.39E-05,-4.8569852
,,1/27/2019,AMN,,,doi.org/10.1073/pnas.1314615111,PFPE1000-DMC,[Cu]OC(F)(F)C(F)(F)OC(F)(F)C(F)(F)OC(F)(F)C(F)(F)OC(F)(F)C(F)(F)OC(F)(F)C(F)(F)OC(F)(F)C(F)(F)OC(F)(F)C(F)(F)OC(F)(F)OC(F)(F)OC(F)(F)[Au],[Cu]OC(F)(F)C(F)(F)OC(F)(F)C(F)(F)OC(F)(F)C(F)(F)OC(F)(F)C(F)(F)OC(F)(F)C(F)(F)OC(F)(F)C(F)(F)OC(F)(F)C(F)(F)OC(F)(F)OC(F)(F)OC(F)(F)[Au],,,COC(=O)OCC(F)(F){<C(F)(F)C(F)(F)O>[$]}{[$]<C(F)(F)O>}C(F)(F)COC(=O)OC,[Cu]C(F)(F)COC(OC)=O,FC(COC(OC)=O)(F)O[Au],0.961538462,0.940670266,,,,,,,,1819.72581,,10,181.972581,,,,,,,,,,,,,,,,,,,,,,,,,,,,,,,,,,,,,,,,,,,,,,,LiTFSI,O=S(=O)([N-]S(=O)(=O)C(F)(F)F)C(F)(F)F.[Li+],0.038461538,0.059329734,0.219813334,286.9332984,,,,,,,,,,-91,,84,1.33E-05,-4.876148359
,,1/27/2019,AMN,,,doi.org/10.1073/pnas.1314615111,PFPE1000-DMC,[Cu]OC(F)(F)C(F)(F)OC(F)(F)C(F)(F)OC(F)(F)C(F)(F)OC(F)(F)C(F)(F)OC(F)(F)C(F)(F)OC(F)(F)C(F)(F)OC(F)(F)C(F)(F)OC(F)(F)OC(F)(F)OC(F)(F)[Au],[Cu]OC(F)(F)C(F)(F)OC(F)(F)C(F)(F)OC(F)(F)C(F)(F)OC(F)(F)C(F)(F)OC(F)(F)C(F)(F)OC(F)(F)C(F)(F)OC(F)(F)C(F)(F)OC(F)(F)OC(F)(F)OC(F)(F)[Au],,,COC(=O)OCC(F)(F){<C(F)(F)C(F)(F)O>[$]}{[$]<C(F)(F)O>}C(F)(F)COC(=O)OC,[Cu]C(F)(F)COC(OC)=O,FC(COC(OC)=O)(F)O[Au],0.961538462,0.940670266,,,,,,,,1819.72581,,10,181.972581,,,,,,,,,,,,,,,,,,,,,,,,,,,,,,,,,,,,,,,,,,,,,,,LiTFSI,O=S(=O)([N-]S(=O)(=O)C(F)(F)F)C(F)(F)F.[Li+],0.038461538,0.059329734,0.219813334,286.9332984,,,,,,,,,,-91,,92,1.22E-05,-4.913640169
,,1/27/2019,AMN,,,doi.org/10.1073/pnas.1314615111,PFPE1000-DMC,[Cu]OC(F)(F)C(F)(F)OC(F)(F)C(F)(F)OC(F)(F)C(F)(F)OC(F)(F)C(F)(F)OC(F)(F)C(F)(F)OC(F)(F)C(F)(F)OC(F)(F)C(F)(F)OC(F)(F)OC(F)(F)OC(F)(F)[Au],[Cu]OC(F)(F)C(F)(F)OC(F)(F)C(F)(F)OC(F)(F)C(F)(F)OC(F)(F)C(F)(F)OC(F)(F)C(F)(F)OC(F)(F)C(F)(F)OC(F)(F)C(F)(F)OC(F)(F)OC(F)(F)OC(F)(F)[Au],,,COC(=O)OCC(F)(F){<C(F)(F)C(F)(F)O>[$]}{[$]<C(F)(F)O>}C(F)(F)COC(=O)OC,[Cu]C(F)(F)COC(OC)=O,FC(COC(OC)=O)(F)O[Au],0.961538462,0.940670266,,,,,,,,1819.72581,,10,181.972581,,,,,,,,,,,,,,,,,,,,,,,,,,,,,,,,,,,,,,,,,,,,,,,LiTFSI,O=S(=O)([N-]S(=O)(=O)C(F)(F)F)C(F)(F)F.[Li+],0.038461538,0.059329734,0.219813334,286.9332984,,,,,,,,,,-91,,72,1.20E-05,-4.920818754
,,1/27/2019,AMN,,,doi.org/10.1073/pnas.1314615111,PFPE1000-DMC,[Cu]OC(F)(F)C(F)(F)OC(F)(F)C(F)(F)OC(F)(F)C(F)(F)OC(F)(F)C(F)(F)OC(F)(F)C(F)(F)OC(F)(F)C(F)(F)OC(F)(F)C(F)(F)OC(F)(F)OC(F)(F)OC(F)(F)[Au],[Cu]OC(F)(F)C(F)(F)OC(F)(F)C(F)(F)OC(F)(F)C(F)(F)OC(F)(F)C(F)(F)OC(F)(F)C(F)(F)OC(F)(F)C(F)(F)OC(F)(F)C(F)(F)OC(F)(F)OC(F)(F)OC(F)(F)[Au],,,COC(=O)OCC(F)(F){<C(F)(F)C(F)(F)O>[$]}{[$]<C(F)(F)O>}C(F)(F)COC(=O)OC,[Cu]C(F)(F)COC(OC)=O,FC(COC(OC)=O)(F)O[Au],0.961538462,0.940670266,,,,,,,,1819.72581,,10,181.972581,,,,,,,,,,,,,,,,,,,,,,,,,,,,,,,,,,,,,,,,,,,,,,,LiTFSI,O=S(=O)([N-]S(=O)(=O)C(F)(F)F)C(F)(F)F.[Li+],0.038461538,0.059329734,0.219813334,286.9332984,,,,,,,,,,-91,,50,1.12E-05,-4.950781977
,,1/27/2019,AMN,,,doi.org/10.1073/pnas.1314615111,PFPE1000-DMC,[Cu]OC(F)(F)C(F)(F)OC(F)(F)C(F)(F)OC(F)(F)C(F)(F)OC(F)(F)C(F)(F)OC(F)(F)C(F)(F)OC(F)(F)C(F)(F)OC(F)(F)C(F)(F)OC(F)(F)OC(F)(F)OC(F)(F)[Au],[Cu]OC(F)(F)C(F)(F)OC(F)(F)C(F)(F)OC(F)(F)C(F)(F)OC(F)(F)C(F)(F)OC(F)(F)C(F)(F)OC(F)(F)C(F)(F)OC(F)(F)C(F)(F)OC(F)(F)OC(F)(F)OC(F)(F)[Au],,,COC(=O)OCC(F)(F){<C(F)(F)C(F)(F)O>[$]}{[$]<C(F)(F)O>}C(F)(F)COC(=O)OC,[Cu]C(F)(F)COC(OC)=O,FC(COC(OC)=O)(F)O[Au],0.961538462,0.940670266,,,,,,,,1819.72581,,10,181.972581,,,,,,,,,,,,,,,,,,,,,,,,,,,,,,,,,,,,,,,,,,,,,,,LiTFSI,O=S(=O)([N-]S(=O)(=O)C(F)(F)F)C(F)(F)F.[Li+],0.038461538,0.059329734,0.219813334,286.9332984,,,,,,,,,,-91,,58,1.07E-05,-4.970616222
,,1/27/2019,AMN,,,doi.org/10.1073/pnas.1314615111,PFPE1000-DMC,[Cu]OC(F)(F)C(F)(F)OC(F)(F)C(F)(F)OC(F)(F)C(F)(F)OC(F)(F)C(F)(F)OC(F)(F)C(F)(F)OC(F)(F)C(F)(F)OC(F)(F)C(F)(F)OC(F)(F)OC(F)(F)OC(F)(F)[Au],[Cu]OC(F)(F)C(F)(F)OC(F)(F)C(F)(F)OC(F)(F)C(F)(F)OC(F)(F)C(F)(F)OC(F)(F)C(F)(F)OC(F)(F)C(F)(F)OC(F)(F)C(F)(F)OC(F)(F)OC(F)(F)OC(F)(F)[Au],,,COC(=O)OCC(F)(F){<C(F)(F)C(F)(F)O>[$]}{[$]<C(F)(F)O>}C(F)(F)COC(=O)OC,[Cu]C(F)(F)COC(OC)=O,FC(COC(OC)=O)(F)O[Au],0.961538462,0.940670266,,,,,,,,1819.72581,,10,181.972581,,,,,,,,,,,,,,,,,,,,,,,,,,,,,,,,,,,,,,,,,,,,,,,LiTFSI,O=S(=O)([N-]S(=O)(=O)C(F)(F)F)C(F)(F)F.[Li+],0.038461538,0.059329734,0.219813334,286.9332984,,,,,,,,,,-91,,52,9.68E-06,-5.014124643
,,1/27/2019,AMN,,,doi.org/10.1073/pnas.1314615111,PFPE1000-DMC,[Cu]OC(F)(F)C(F)(F)OC(F)(F)C(F)(F)OC(F)(F)C(F)(F)OC(F)(F)C(F)(F)OC(F)(F)C(F)(F)OC(F)(F)C(F)(F)OC(F)(F)C(F)(F)OC(F)(F)OC(F)(F)OC(F)(F)[Au],[Cu]OC(F)(F)C(F)(F)OC(F)(F)C(F)(F)OC(F)(F)C(F)(F)OC(F)(F)C(F)(F)OC(F)(F)C(F)(F)OC(F)(F)C(F)(F)OC(F)(F)C(F)(F)OC(F)(F)OC(F)(F)OC(F)(F)[Au],,,COC(=O)OCC(F)(F){<C(F)(F)C(F)(F)O>[$]}{[$]<C(F)(F)O>}C(F)(F)COC(=O)OC,[Cu]C(F)(F)COC(OC)=O,FC(COC(OC)=O)(F)O[Au],0.944287063,0.914887257,,,,,,,,1819.72581,,10,181.972581,,,,,,,,,,,,,,,,,,,,,,,,,,,,,,,,,,,,,,,,,,,,,,,LiTFSI,O=S(=O)([N-]S(=O)(=O)C(F)(F)F)C(F)(F)F.[Li+],0.055712937,0.085112743,0.324224671,286.9332984,,,,,,,,,,,,30,9.42E-06,-5.025949097
,,1/27/2019,AMN,,,doi.org/10.1073/pnas.1314615111,PFPE1000-DMC,[Cu]OC(F)(F)C(F)(F)OC(F)(F)C(F)(F)OC(F)(F)C(F)(F)OC(F)(F)C(F)(F)OC(F)(F)C(F)(F)OC(F)(F)C(F)(F)OC(F)(F)C(F)(F)OC(F)(F)OC(F)(F)OC(F)(F)[Au],[Cu]OC(F)(F)C(F)(F)OC(F)(F)C(F)(F)OC(F)(F)C(F)(F)OC(F)(F)C(F)(F)OC(F)(F)C(F)(F)OC(F)(F)C(F)(F)OC(F)(F)C(F)(F)OC(F)(F)OC(F)(F)OC(F)(F)[Au],,,COC(=O)OCC(F)(F){<C(F)(F)C(F)(F)O>[$]}{[$]<C(F)(F)O>}C(F)(F)COC(=O)OC,[Cu]C(F)(F)COC(OC)=O,FC(COC(OC)=O)(F)O[Au],0.961538462,0.940670266,,,,,,,,1819.72581,,10,181.972581,,,,,,,,,,,,,,,,,,,,,,,,,,,,,,,,,,,,,,,,,,,,,,,LiTFSI,O=S(=O)([N-]S(=O)(=O)C(F)(F)F)C(F)(F)F.[Li+],0.038461538,0.059329734,0.219813334,286.9332984,,,,,,,,,,-91,,34,9.34E-06,-5.029653124
,,1/27/2019,AMN,,,doi.org/10.1073/pnas.1314615111,PFPE1000-DMC,[Cu]OC(F)(F)C(F)(F)OC(F)(F)C(F)(F)OC(F)(F)C(F)(F)OC(F)(F)C(F)(F)OC(F)(F)C(F)(F)OC(F)(F)C(F)(F)OC(F)(F)C(F)(F)OC(F)(F)OC(F)(F)OC(F)(F)[Au],[Cu]OC(F)(F)C(F)(F)OC(F)(F)C(F)(F)OC(F)(F)C(F)(F)OC(F)(F)C(F)(F)OC(F)(F)C(F)(F)OC(F)(F)C(F)(F)OC(F)(F)C(F)(F)OC(F)(F)OC(F)(F)OC(F)(F)[Au],,,COC(=O)OCC(F)(F){<C(F)(F)C(F)(F)O>[$]}{[$]<C(F)(F)O>}C(F)(F)COC(=O)OC,[Cu]C(F)(F)COC(OC)=O,FC(COC(OC)=O)(F)O[Au],0.961538462,0.940670266,,,,,,,,1819.72581,,10,181.972581,,,,,,,,,,,,,,,,,,,,,,,,,,,,,,,,,,,,,,,,,,,,,,,LiTFSI,O=S(=O)([N-]S(=O)(=O)C(F)(F)F)C(F)(F)F.[Li+],0.038461538,0.059329734,0.219813334,286.9332984,,,,,,,,,,-91,,35,7.81E-06,-5.107348966
,,1/27/2019,AMN,,,doi.org/10.1073/pnas.1314615111,PFPE1000-DMC,[Cu]OC(F)(F)C(F)(F)OC(F)(F)C(F)(F)OC(F)(F)C(F)(F)OC(F)(F)C(F)(F)OC(F)(F)C(F)(F)OC(F)(F)C(F)(F)OC(F)(F)C(F)(F)OC(F)(F)OC(F)(F)OC(F)(F)[Au],[Cu]OC(F)(F)C(F)(F)OC(F)(F)C(F)(F)OC(F)(F)C(F)(F)OC(F)(F)C(F)(F)OC(F)(F)C(F)(F)OC(F)(F)C(F)(F)OC(F)(F)C(F)(F)OC(F)(F)OC(F)(F)OC(F)(F)[Au],,,COC(=O)OCC(F)(F){<C(F)(F)C(F)(F)O>[$]}{[$]<C(F)(F)O>}C(F)(F)COC(=O)OC,[Cu]C(F)(F)COC(OC)=O,FC(COC(OC)=O)(F)O[Au],0.958772771,0.93650308,,,,,,,,1819.72581,,10,181.972581,,,,,,,,,,,,,,,,,,,,,,,,,,,,,,,,,,,,,,,,,,,,,,,LiTFSI,O=S(=O)([N-]S(=O)(=O)C(F)(F)F)C(F)(F)F.[Li+],0.041227229,0.06349692,0.236299335,286.9332984,,,,,,,,,,,,30,6.97E-06,-5.156767222
,,1/27/2019,AMN,,,doi.org/10.1073/pnas.1314615111,PFPE1000-DMC,[Cu]OC(F)(F)C(F)(F)OC(F)(F)C(F)(F)OC(F)(F)C(F)(F)OC(F)(F)C(F)(F)OC(F)(F)C(F)(F)OC(F)(F)C(F)(F)OC(F)(F)C(F)(F)OC(F)(F)OC(F)(F)OC(F)(F)[Au],[Cu]OC(F)(F)C(F)(F)OC(F)(F)C(F)(F)OC(F)(F)C(F)(F)OC(F)(F)C(F)(F)OC(F)(F)C(F)(F)OC(F)(F)C(F)(F)OC(F)(F)C(F)(F)OC(F)(F)OC(F)(F)OC(F)(F)[Au],,,COC(=O)OCC(F)(F){<C(F)(F)C(F)(F)O>[$]}{[$]<C(F)(F)O>}C(F)(F)COC(=O)OC,[Cu]C(F)(F)COC(OC)=O,FC(COC(OC)=O)(F)O[Au],0.961538462,0.940670266,,,,,,,,1819.72581,,10,181.972581,,,,,,,,,,,,,,,,,,,,,,,,,,,,,,,,,,,,,,,,,,,,,,,LiTFSI,O=S(=O)([N-]S(=O)(=O)C(F)(F)F)C(F)(F)F.[Li+],0.038461538,0.059329734,0.219813334,286.9332984,,,,,,,,,,-91,,38,5.93E-06,-5.226945307
,,1/27/2019,AMN,,,doi.org/10.1073/pnas.1314615111,PFPE1000-DMC,[Cu]OC(F)(F)C(F)(F)OC(F)(F)C(F)(F)OC(F)(F)C(F)(F)OC(F)(F)C(F)(F)OC(F)(F)C(F)(F)OC(F)(F)C(F)(F)OC(F)(F)C(F)(F)OC(F)(F)OC(F)(F)OC(F)(F)[Au],[Cu]OC(F)(F)C(F)(F)OC(F)(F)C(F)(F)OC(F)(F)C(F)(F)OC(F)(F)C(F)(F)OC(F)(F)C(F)(F)OC(F)(F)C(F)(F)OC(F)(F)C(F)(F)OC(F)(F)OC(F)(F)OC(F)(F)[Au],,,COC(=O)OCC(F)(F){<C(F)(F)C(F)(F)O>[$]}{[$]<C(F)(F)O>}C(F)(F)COC(=O)OC,[Cu]C(F)(F)COC(OC)=O,FC(COC(OC)=O)(F)O[Au],0.961538462,0.940670266,,,,,,,,1819.72581,,10,181.972581,,,,,,,,,,,,,,,,,,,,,,,,,,,,,,,,,,,,,,,,,,,,,,,LiTFSI,O=S(=O)([N-]S(=O)(=O)C(F)(F)F)C(F)(F)F.[Li+],0.038461538,0.059329734,0.219813334,286.9332984,,,,,,,,,,-91,,27,5.53E-06,-5.257274869
,,1/27/2019,AMN,,,doi.org/10.1073/pnas.1314615111,PFPE1000-DMC,[Cu]OC(F)(F)C(F)(F)OC(F)(F)C(F)(F)OC(F)(F)C(F)(F)OC(F)(F)C(F)(F)OC(F)(F)C(F)(F)OC(F)(F)C(F)(F)OC(F)(F)C(F)(F)OC(F)(F)OC(F)(F)OC(F)(F)[Au],[Cu]OC(F)(F)C(F)(F)OC(F)(F)C(F)(F)OC(F)(F)C(F)(F)OC(F)(F)C(F)(F)OC(F)(F)C(F)(F)OC(F)(F)C(F)(F)OC(F)(F)C(F)(F)OC(F)(F)OC(F)(F)OC(F)(F)[Au],,,COC(=O)OCC(F)(F){<C(F)(F)C(F)(F)O>[$]}{[$]<C(F)(F)O>}C(F)(F)COC(=O)OC,[Cu]C(F)(F)COC(OC)=O,FC(COC(OC)=O)(F)O[Au],0.961538462,0.940670266,,,,,,,,1819.72581,,10,181.972581,,,,,,,,,,,,,,,,,,,,,,,,,,,,,,,,,,,,,,,,,,,,,,,LiTFSI,O=S(=O)([N-]S(=O)(=O)C(F)(F)F)C(F)(F)F.[Li+],0.038461538,0.059329734,0.219813334,286.9332984,,,,,,,,,,-91,,28,3.98E-06,-5.400116928
,,1/27/2019,AMN,,,doi.org/10.1073/pnas.1314615111,PFPE1000-DMC,[Cu]OC(F)(F)C(F)(F)OC(F)(F)C(F)(F)OC(F)(F)C(F)(F)OC(F)(F)C(F)(F)OC(F)(F)C(F)(F)OC(F)(F)C(F)(F)OC(F)(F)C(F)(F)OC(F)(F)OC(F)(F)OC(F)(F)[Au],[Cu]OC(F)(F)C(F)(F)OC(F)(F)C(F)(F)OC(F)(F)C(F)(F)OC(F)(F)C(F)(F)OC(F)(F)C(F)(F)OC(F)(F)C(F)(F)OC(F)(F)C(F)(F)OC(F)(F)OC(F)(F)OC(F)(F)[Au],,,COC(=O)OCC(F)(F){<C(F)(F)C(F)(F)O>[$]}{[$]<C(F)(F)O>}C(F)(F)COC(=O)OC,[Cu]C(F)(F)COC(OC)=O,FC(COC(OC)=O)(F)O[Au],0.961538462,0.940670266,,,,,,,,1819.72581,,10,181.972581,,,,,,,,,,,,,,,,,,,,,,,,,,,,,,,,,,,,,,,,,,,,,,,LiTFSI,O=S(=O)([N-]S(=O)(=O)C(F)(F)F)C(F)(F)F.[Li+],0.038461538,0.059329734,0.219813334,286.9332984,,,,,,,,,,-91,,26,3.52E-06,-5.453457337
,,1/27/2019,AMN,,,doi.org/10.1073/pnas.1314615111,PFPE1000-DMC,[Cu]OC(F)(F)C(F)(F)OC(F)(F)C(F)(F)OC(F)(F)C(F)(F)OC(F)(F)C(F)(F)OC(F)(F)C(F)(F)OC(F)(F)C(F)(F)OC(F)(F)C(F)(F)OC(F)(F)OC(F)(F)OC(F)(F)[Au],[Cu]OC(F)(F)C(F)(F)OC(F)(F)C(F)(F)OC(F)(F)C(F)(F)OC(F)(F)C(F)(F)OC(F)(F)C(F)(F)OC(F)(F)C(F)(F)OC(F)(F)C(F)(F)OC(F)(F)OC(F)(F)OC(F)(F)[Au],,,COC(=O)OCC(F)(F){<C(F)(F)C(F)(F)O>[$]}{[$]<C(F)(F)O>}C(F)(F)COC(=O)OC,[Cu]C(F)(F)COC(OC)=O,FC(COC(OC)=O)(F)O[Au],0.961538462,0.940670266,,,,,,,,1819.72581,,10,181.972581,,,,,,,,,,,,,,,,,,,,,,,,,,,,,,,,,,,,,,,,,,,,,,,LiTFSI,O=S(=O)([N-]S(=O)(=O)C(F)(F)F)C(F)(F)F.[Li+],0.038461538,0.059329734,0.219813334,286.9332984,,,,,,,,,,-91,,22,3.36E-06,-5.473660723
,,1/27/2019,AMN,,,doi.org/10.1073/pnas.1314615111,PFPE1000-DMC,[Cu]OC(F)(F)C(F)(F)OC(F)(F)C(F)(F)OC(F)(F)C(F)(F)OC(F)(F)C(F)(F)OC(F)(F)C(F)(F)OC(F)(F)C(F)(F)OC(F)(F)C(F)(F)OC(F)(F)OC(F)(F)OC(F)(F)[Au],[Cu]OC(F)(F)C(F)(F)OC(F)(F)C(F)(F)OC(F)(F)C(F)(F)OC(F)(F)C(F)(F)OC(F)(F)C(F)(F)OC(F)(F)C(F)(F)OC(F)(F)C(F)(F)OC(F)(F)OC(F)(F)OC(F)(F)[Au],,,COC(=O)OCC(F)(F){<C(F)(F)C(F)(F)O>[$]}{[$]<C(F)(F)O>}C(F)(F)COC(=O)OC,[Cu]C(F)(F)COC(OC)=O,FC(COC(OC)=O)(F)O[Au],0.961538462,0.940670266,,,,,,,,1819.72581,,10,181.972581,,,,,,,,,,,,,,,,,,,,,,,,,,,,,,,,,,,,,,,,,,,,,,,LiTFSI,O=S(=O)([N-]S(=O)(=O)C(F)(F)F)C(F)(F)F.[Li+],0.038461538,0.059329734,0.219813334,286.9332984,,,,,,,,,,-91,,25,2.91E-06,-5.536107011
,,1/27/2019,AMN,,,doi.org/10.1073/pnas.1314615111,PFPE1000-DMC,[Cu]OC(F)(F)C(F)(F)OC(F)(F)C(F)(F)OC(F)(F)C(F)(F)OC(F)(F)C(F)(F)OC(F)(F)C(F)(F)OC(F)(F)C(F)(F)OC(F)(F)C(F)(F)OC(F)(F)OC(F)(F)OC(F)(F)[Au],[Cu]OC(F)(F)C(F)(F)OC(F)(F)C(F)(F)OC(F)(F)C(F)(F)OC(F)(F)C(F)(F)OC(F)(F)C(F)(F)OC(F)(F)C(F)(F)OC(F)(F)C(F)(F)OC(F)(F)OC(F)(F)OC(F)(F)[Au],,,COC(=O)OCC(F)(F){<C(F)(F)C(F)(F)O>[$]}{[$]<C(F)(F)O>}C(F)(F)COC(=O)OC,[Cu]C(F)(F)COC(OC)=O,FC(COC(OC)=O)(F)O[Au],0.9765625,0.963536819,,,,,,,,1819.72581,,10,181.972581,,,,,,,,,,,,,,,,,,,,,,,,,,,,,,,,,,,,,,,,,,,,,,,LiTFSI,O=S(=O)([N-]S(=O)(=O)C(F)(F)F)C(F)(F)F.[Li+],0.0234375,0.036463181,0.131888002,286.9332984,,,,,,,,,,,,30,1.62E-06,-5.790484985
,,1/27/2019,AMN,,,doi.org/10.1073/pnas.1314615111,PFPE1000-DMC,[Cu]OC(F)(F)C(F)(F)OC(F)(F)C(F)(F)OC(F)(F)C(F)(F)OC(F)(F)C(F)(F)OC(F)(F)C(F)(F)OC(F)(F)C(F)(F)OC(F)(F)C(F)(F)OC(F)(F)OC(F)(F)OC(F)(F)[Au],[Cu]OC(F)(F)C(F)(F)OC(F)(F)C(F)(F)OC(F)(F)C(F)(F)OC(F)(F)C(F)(F)OC(F)(F)C(F)(F)OC(F)(F)C(F)(F)OC(F)(F)C(F)(F)OC(F)(F)OC(F)(F)OC(F)(F)[Au],,,COC(=O)OCC(F)(F){<C(F)(F)C(F)(F)O>[$]}{[$]<C(F)(F)O>}C(F)(F)COC(=O)OC,[Cu]C(F)(F)COC(OC)=O,FC(COC(OC)=O)(F)O[Au],0.995421063,0.992798978,,,,,,,,1819.72581,,10,181.972581,,,,,,,,,,,,,,,,,,,,,,,,,,,,,,,,,,,,,,,,,,,,,,,LiTFSI,O=S(=O)([N-]S(=O)(=O)C(F)(F)F)C(F)(F)F.[Li+],0.004578937,0.007201022,0.025278533,286.9332984,,,,,,,,,,,,30,2.87E-08,-7.542118103
,,1/27/2019,AMN,,,doi.org/10.1073/pnas.1314615111,PFPE1400-diol,[Cu]OC(F)(F)C(F)(F)OC(F)(F)C(F)(F)OC(F)(F)C(F)(F)OC(F)(F)C(F)(F)OC(F)(F)C(F)(F)OC(F)(F)C(F)(F)OC(F)(F)C(F)(F)OC(F)(F)OC(F)(F)OC(F)(F)[Au],[Cu]OC(F)(F)C(F)(F)OC(F)(F)C(F)(F)OC(F)(F)C(F)(F)OC(F)(F)C(F)(F)OC(F)(F)C(F)(F)OC(F)(F)C(F)(F)OC(F)(F)C(F)(F)OC(F)(F)OC(F)(F)OC(F)(F)[Au],,,[H]OCC(F)(F){<C(F)(F)C(F)(F)O>[$]}{[$]<C(F)(F)O>}C(F)(F)CO[H],[Cu]OC(F)(CO)F,[Cu]C(F)(CO)F,0.974658869,0.960617887,,,,,,,,2365.643553,,13,181.972581,,,,,,,,,,,,,,,,,,,,,,,,,,,,,,,,,,,,,,,,,,,,,,,LiTFSI,O=S(=O)([N-]S(=O)(=O)C(F)(F)F)C(F)(F)F.[Li+],0.025341131,0.039382113,0.142878668,286.9332984,,,,,,,,,,,,30,1.16E-07,-6.935542011
,,1/27/2019,AMN,,,doi.org/10.1073/pnas.1314615111,PFPE1400-diol,[Cu]OC(F)(F)C(F)(F)OC(F)(F)C(F)(F)OC(F)(F)C(F)(F)OC(F)(F)C(F)(F)OC(F)(F)C(F)(F)OC(F)(F)C(F)(F)OC(F)(F)C(F)(F)OC(F)(F)OC(F)(F)OC(F)(F)[Au],[Cu]OC(F)(F)C(F)(F)OC(F)(F)C(F)(F)OC(F)(F)C(F)(F)OC(F)(F)C(F)(F)OC(F)(F)C(F)(F)OC(F)(F)C(F)(F)OC(F)(F)C(F)(F)OC(F)(F)OC(F)(F)OC(F)(F)[Au],,,[H]OCC(F)(F){<C(F)(F)C(F)(F)O>[$]}{[$]<C(F)(F)O>}C(F)(F)CO[H],[Cu]OC(F)(CO)F,[Cu]C(F)(CO)F,0.983284169,0.973894277,,,,,,,,2365.643553,,13,181.972581,,,,,,,,,,,,,,,,,,,,,,,,,,,,,,,,,,,,,,,,,,,,,,,LiTFSI,O=S(=O)([N-]S(=O)(=O)C(F)(F)F)C(F)(F)F.[Li+],0.016715831,0.026105723,0.093420666,286.9332984,,,,,,,,,,-96,,30,2.64E-08,-7.578396073
,,1/27/2019,AMN,,,doi.org/10.1073/pnas.1314615111,PFPE1400-diol,[Cu]OC(F)(F)C(F)(F)OC(F)(F)C(F)(F)OC(F)(F)C(F)(F)OC(F)(F)C(F)(F)OC(F)(F)C(F)(F)OC(F)(F)C(F)(F)OC(F)(F)C(F)(F)OC(F)(F)OC(F)(F)OC(F)(F)[Au],[Cu]OC(F)(F)C(F)(F)OC(F)(F)C(F)(F)OC(F)(F)C(F)(F)OC(F)(F)C(F)(F)OC(F)(F)C(F)(F)OC(F)(F)C(F)(F)OC(F)(F)C(F)(F)OC(F)(F)OC(F)(F)OC(F)(F)[Au],,,[H]OCC(F)(F){<C(F)(F)C(F)(F)O>[$]}{[$]<C(F)(F)O>}C(F)(F)CO[H],[Cu]OC(F)(CO)F,[Cu]C(F)(CO)F,0.993048659,0.989082939,,,,,,,,2365.643553,,13,181.972581,,,,,,,,,,,,,,,,,,,,,,,,,,,,,,,,,,,,,,,,,,,,,,,LiTFSI,O=S(=O)([N-]S(=O)(=O)C(F)(F)F)C(F)(F)F.[Li+],0.006951341,0.010917061,0.038467333,286.9332984,,,,,,,,,,,,30,1.28E-08,-7.89279003
,,1/27/2019,AMN,,,doi.org/10.1073/pnas.1314615111,PFPE1400-DMC,[Cu]OC(F)(F)C(F)(F)OC(F)(F)C(F)(F)OC(F)(F)C(F)(F)OC(F)(F)C(F)(F)OC(F)(F)C(F)(F)OC(F)(F)C(F)(F)OC(F)(F)C(F)(F)OC(F)(F)OC(F)(F)OC(F)(F)[Au],[Cu]OC(F)(F)C(F)(F)OC(F)(F)C(F)(F)OC(F)(F)C(F)(F)OC(F)(F)C(F)(F)OC(F)(F)C(F)(F)OC(F)(F)C(F)(F)OC(F)(F)C(F)(F)OC(F)(F)OC(F)(F)OC(F)(F)[Au],,,COC(=O)OCC(F)(F){<C(F)(F)C(F)(F)O>[$]}{[$]<C(F)(F)O>}C(F)(F)COC(=O)OC,[Cu]C(F)(F)COC(OC)=O,FC(COC(OC)=O)(F)O[Au],0.955109838,0.931003928,,,,,,,,2365.643553,,13,181.972581,,,,,,,,,,,,,,,,,,,,,,,,,,,,,,,,,,,,,,,,,,,,,,,LiTFSI,O=S(=O)([N-]S(=O)(=O)C(F)(F)F)C(F)(F)F.[Li+],0.044890162,0.068996072,0.258280669,286.9332984,,,,,,,,,,,,30,2.87E-06,-5.542118103
,,1/27/2019,AMN,,,doi.org/10.1073/pnas.1314615111,PFPE1400-DMC,[Cu]OC(F)(F)C(F)(F)OC(F)(F)C(F)(F)OC(F)(F)C(F)(F)OC(F)(F)C(F)(F)OC(F)(F)C(F)(F)OC(F)(F)C(F)(F)OC(F)(F)C(F)(F)OC(F)(F)OC(F)(F)OC(F)(F)[Au],[Cu]OC(F)(F)C(F)(F)OC(F)(F)C(F)(F)OC(F)(F)C(F)(F)OC(F)(F)C(F)(F)OC(F)(F)C(F)(F)OC(F)(F)C(F)(F)OC(F)(F)C(F)(F)OC(F)(F)OC(F)(F)OC(F)(F)[Au],,,COC(=O)OCC(F)(F){<C(F)(F)C(F)(F)O>[$]}{[$]<C(F)(F)O>}C(F)(F)COC(=O)OC,[Cu]C(F)(F)COC(OC)=O,FC(COC(OC)=O)(F)O[Au],0.994134606,0.990782664,,,,,,,,2365.643553,,13,181.972581,,,,,,,,,,,,,,,,,,,,,,,,,,,,,,,,,,,,,,,,,,,,,,,LiTFSI,O=S(=O)([N-]S(=O)(=O)C(F)(F)F)C(F)(F)F.[Li+],0.005865394,0.009217336,0.032422468,286.9332984,,,,,,,,,,-101,,30,4.92E-09,-8.308034897
,,1/27/2019,AMN,,,doi.org/10.1073/pnas.1314615111,PFPE2000-diol,[Cu]OC(F)(F)C(F)(F)OC(F)(F)C(F)(F)OC(F)(F)C(F)(F)OC(F)(F)C(F)(F)OC(F)(F)C(F)(F)OC(F)(F)C(F)(F)OC(F)(F)C(F)(F)OC(F)(F)OC(F)(F)OC(F)(F)[Au],[Cu]OC(F)(F)C(F)(F)OC(F)(F)C(F)(F)OC(F)(F)C(F)(F)OC(F)(F)C(F)(F)OC(F)(F)C(F)(F)OC(F)(F)C(F)(F)OC(F)(F)C(F)(F)OC(F)(F)OC(F)(F)OC(F)(F)[Au],,,[H]OCC(F)(F){<C(F)(F)C(F)(F)O>[$]}{[$]<C(F)(F)O>}C(F)(F)CO[H],[Cu]OC(F)(CO)F,[Cu]C(F)(CO)F,0.985221675,0.976894575,,,,,,,,4367.341944,,24,181.972581,,,,,,,,,,,,,,,,,,,,,,,,,,,,,,,,,,,,,,,,,,,,,,,LiTFSI,O=S(=O)([N-]S(=O)(=O)C(F)(F)F)C(F)(F)F.[Li+],0.014778325,0.023105425,0.082430002,286.9332984,,,,,,,,,,,,30,1.00E-07,-7
