Repository: zjurillpolymer/SPE_prediction

# SPE Prediction

Polymer electrolyte conductivity prediction using graph neural networks.

## Data

Data from [ChemPropPred](https://github.com/learningmatter-mit/Chem-prop-pred) — polymer electrolyte conductivity measurements including SMILES, conductivity (log S/cm), molecular weight, salt concentration, and temperature.

- `data/clean_train_data.csv` — cleaned training data
- `data/PolymerElectrolyteData.csv` — full raw dataset
- `data/PolyInfo_8salts.csv` / `data/polyinfo_5salts_4conc.csv` — PolyInfo polymer database with salt additives

File: data/PolymerElectrolyteData.csv (part 91 of 154)
Notes,Compound Notebook Name,Date Copied to Master Database,Data Recorded By,Seshadri Group,Oyaizu Group,DOI,Solvent 1 (S1),S1 SMILES,S1 SMILES 1,S1 SMILES 2,S1 SMILES 3,S1 Big SMILES,S1 End Group 1,S1 End Group 2,S1 Mol %,S1 Weight %,S1 SMILES 1 Mol %,S1 SMILES 2 Mol %,S1 SMILES 3 Mol %,S1 Molar Ratio,S1 Weight Ratio,S1 Mw,S1 Mn,S1 Mn or Mw,S1 Mw/Mn,S1 DOP,S1 Molar Mass (g/mol),S1 Type,S1 Block Mol Weight,Solvent 2 (S2),S2 SMILES,S2 SMILES 1,S2 SMILES 2,S2 Mol %,S2 Weight %,S2 SMILES 1 Mol %,S2 SMILES 2 Mol %,S2 Molar Ratio,S2 Weight Ratio,S2 Mw,S2 Mn,S2 Mn or Mw,S2 Mw/Mn,S2 DOP,S2 Molar Mass (g/mol),S2 Type,Solvent 3 (S3),S3 SMILES,S3 SMILES 1,S3 Mol %,S3 Weight %,S3 Molar Ratio,S3 Weight Ratio,S3 Mw,S3 Mn,S3 Mn or Mw,S3 Mw/Mn,S3 DOP,S3 Molar Mass (g/mol),S3 Type,Solvent 4 (S4),S4 SMILES,S4 Mol %,S4 Weight %,S4 Molar Ratio,S4 Weight Ratio,S4 Mw,S4 Mn,S4 Mn or Mw,S4 Mw/Mn,S4 DOP,S4 Molar Mass (g/mol),S4 Type,Salt 1,Salt1 SMILES,Salt1 Mol %,Salt1 Weight %,Salt1 Molality (mol salt/kg polymer),Salt1 Molar Mass (g/mol),Salt 2,Salt2 SMILES,Salt2 Mol %,Salt2 Weight %,Salt2 Molality (mol salt/kg polymer),Salt2 Molar Mass (g/mol),Inorganic Material 1 (IM1),IM1 Weight %,IM1 Particle Size (nm),Tg (oC),Heating Rate (K/min),Temperature (oC),Conductivity (S/cm),log Conductivity (S/cm)
,,1/27/2019,AMN,,,doi.org/10.1073/pnas.1314615111,PFPE2000-diol,[Cu]OC(F)(F)C(F)(F)OC(F)(F)C(F)(F)OC(F)(F)C(F)(F)OC(F)(F)C(F)(F)OC(F)(F)C(F)(F)OC(F)(F)C(F)(F)OC(F)(F)C(F)(F)OC(F)(F)OC(F)(F)OC(F)(F)[Au],[Cu]OC(F)(F)C(F)(F)OC(F)(F)C(F)(F)OC(F)(F)C(F)(F)OC(F)(F)C(F)(F)OC(F)(F)C(F)(F)OC(F)(F)C(F)(F)OC(F)(F)C(F)(F)OC(F)(F)OC(F)(F)OC(F)(F)[Au],,,[H]OCC(F)(F){<C(F)(F)C(F)(F)O>[$]}{[$]<C(F)(F)O>}C(F)(F)CO[H],[Cu]OC(F)(CO)F,[Cu]C(F)(CO)F,0.995421063,0.992798978,,,,,,,,4367.341944,,24,181.972581,,,,,,,,,,,,,,,,,,,,,,,,,,,,,,,,,,,,,,,,,,,,,,,LiTFSI,O=S(=O)([N-]S(=O)(=O)C(F)(F)F)C(F)(F)F.[Li+],0.004578937,0.007201022,0.025278533,286.9332984,,,,,,,,,,,,30,1.49E-08,-7.826813732
,,1/27/2019,AMN,,,doi.org/10.1073/pnas.1314615111,PFPE2000-diol,[Cu]OC(F)(F)C(F)(F)OC(F)(F)C(F)(F)OC(F)(F)C(F)(F)OC(F)(F)C(F)(F)OC(F)(F)C(F)(F)OC(F)(F)C(F)(F)OC(F)(F)C(F)(F)OC(F)(F)OC(F)(F)OC(F)(F)[Au],[Cu]OC(F)(F)C(F)(F)OC(F)(F)C(F)(F)OC(F)(F)C(F)(F)OC(F)(F)C(F)(F)OC(F)(F)C(F)(F)OC(F)(F)C(F)(F)OC(F)(F)C(F)(F)OC(F)(F)OC(F)(F)OC(F)(F)[Au],,,[H]OCC(F)(F){<C(F)(F)C(F)(F)O>[$]}{[$]<C(F)(F)O>}C(F)(F)CO[H],[Cu]OC(F)(CO)F,[Cu]C(F)(CO)F,0.990883868,0.985700924,,,,,,,,4367.341944,,24,181.972581,,,,,,,,,,,,,,,,,,,,,,,,,,,,,,,,,,,,,,,,,,,,,,,LiTFSI,O=S(=O)([N-]S(=O)(=O)C(F)(F)F)C(F)(F)F.[Li+],0.009116132,0.014299076,0.050557066,286.9332984,,,,,,,,,,-112,,30,1.45E-08,-7.838631998
,,1/27/2019,AMN,,,doi.org/10.1073/pnas.1314615111,PFPE2000-diol,[Cu]OC(F)(F)C(F)(F)OC(F)(F)C(F)(F)OC(F)(F)C(F)(F)OC(F)(F)C(F)(F)OC(F)(F)C(F)(F)OC(F)(F)C(F)(F)OC(F)(F)C(F)(F)OC(F)(F)OC(F)(F)OC(F)(F)[Au],[Cu]OC(F)(F)C(F)(F)OC(F)(F)C(F)(F)OC(F)(F)C(F)(F)OC(F)(F)C(F)(F)OC(F)(F)C(F)(F)OC(F)(F)C(F)(F)OC(F)(F)C(F)(F)OC(F)(F)OC(F)(F)OC(F)(F)[Au],,,[H]OCC(F)(F){<C(F)(F)C(F)(F)O>[$]}{[$]<C(F)(F)O>}C(F)(F)CO[H],[Cu]OC(F)(CO)F,[Cu]C(F)(CO)F,0.995718411,0.993265447,,,,,,,,4367.341944,,24,181.972581,,,,,,,,,,,,,,,,,,,,,,,,,,,,,,,,,,,,,,,,,,,,,,,LiTFSI,O=S(=O)([N-]S(=O)(=O)C(F)(F)F)C(F)(F)F.[Li+],0.004281589,0.006734553,0.023629933,286.9332984,,,,,,,,,,,,30,4.52E-09,-8.344861565
,,1/27/2019,AMN,,,doi.org/10.1073/pnas.1314615111,PFPE2000-DMC,[Cu]OC(F)(F)C(F)(F)OC(F)(F)C(F)(F)OC(F)(F)C(F)(F)OC(F)(F)C(F)(F)OC(F)(F)C(F)(F)OC(F)(F)C(F)(F)OC(F)(F)C(F)(F)OC(F)(F)OC(F)(F)OC(F)(F)[Au],[Cu]OC(F)(F)C(F)(F)OC(F)(F)C(F)(F)OC(F)(F)C(F)(F)OC(F)(F)C(F)(F)OC(F)(F)C(F)(F)OC(F)(F)C(F)(F)OC(F)(F)C(F)(F)OC(F)(F)OC(F)(F)OC(F)(F)[Au],,,COC(=O)OCC(F)(F){<C(F)(F)C(F)(F)O>[$]}{[$]<C(F)(F)O>}C(F)(F)COC(=O)OC,[Cu]C(F)(F)COC(OC)=O,FC(COC(OC)=O)(F)O[Au],0.975609756,0.962075139,,,,,,,,4367.341944,,24,181.972581,,,,,,,,,,,,,,,,,,,,,,,,,,,,,,,,,,,,,,,,,,,,,,,LiTFSI,O=S(=O)([N-]S(=O)(=O)C(F)(F)F)C(F)(F)F.[Li+],0.024390244,0.037924861,0.137383335,286.9332984,,,,,,,,,,-112,,30,3.84E-06,-5.415668776
,,1/27/2019,AMN,,,doi.org/10.1073/pnas.1314615111,PFPE2000-DMC,[Cu]OC(F)(F)C(F)(F)OC(F)(F)C(F)(F)OC(F)(F)C(F)(F)OC(F)(F)C(F)(F)OC(F)(F)C(F)(F)OC(F)(F)C(F)(F)OC(F)(F)C(F)(F)OC(F)(F)OC(F)(F)OC(F)(F)[Au],[Cu]OC(F)(F)C(F)(F)OC(F)(F)C(F)(F)OC(F)(F)C(F)(F)OC(F)(F)C(F)(F)OC(F)(F)C(F)(F)OC(F)(F)C(F)(F)OC(F)(F)C(F)(F)OC(F)(F)OC(F)(F)OC(F)(F)[Au],,,COC(=O)OCC(F)(F){<C(F)(F)C(F)(F)O>[$]}{[$]<C(F)(F)O>}C(F)(F)COC(=O)OC,[Cu]C(F)(F)COC(OC)=O,FC(COC(OC)=O)(F)O[Au],0.987166831,0.979913418,,,,,,,,4367.341944,,24,181.972581,,,,,,,,,,,,,,,,,,,,,,,,,,,,,,,,,,,,,,,,,,,,,,,LiTFSI,O=S(=O)([N-]S(=O)(=O)C(F)(F)F)C(F)(F)F.[Li+],0.012833169,0.020086582,0.071439332,286.9332984,,,,,,,,,,,,30,3.39E-07,-6.469800302
,,1/27/2019,AMN,,,doi.org/10.1073/pnas.1314615111,PFPE2000-DMC,[Cu]OC(F)(F)C(F)(F)OC(F)(F)C(F)(F)OC(F)(F)C(F)(F)OC(F)(F)C(F)(F)OC(F)(F)C(F)(F)OC(F)(F)C(F)(F)OC(F)(F)C(F)(F)OC(F)(F)OC(F)(F)OC(F)(F)[Au],[Cu]OC(F)(F)C(F)(F)OC(F)(F)C(F)(F)OC(F)(F)C(F)(F)OC(F)(F)C(F)(F)OC(F)(F)C(F)(F)OC(F)(F)C(F)(F)OC(F)(F)C(F)(F)OC(F)(F)OC(F)(F)OC(F)(F)[Au],,,COC(=O)OCC(F)(F){<C(F)(F)C(F)(F)O>[$]}{[$]<C(F)(F)O>}C(F)(F)COC(=O)OC,[Cu]C(F)(F)COC(OC)=O,FC(COC(OC)=O)(F)O[Au],0.990883868,0.985700924,,,,,,,,4367.341944,,24,181.972581,,,,,,,,,,,,,,,,,,,,,,,,,,,,,,,,,,,,,,,,,,,,,,,LiTFSI,O=S(=O)([N-]S(=O)(=O)C(F)(F)F)C(F)(F)F.[Li+],0.009116132,0.014299076,0.050557066,286.9332984,,,,,,,,,,,,30,1.88E-07,-6.725842151
,,1/27/2019,AMN,,,doi.org/10.1073/pnas.1314615111,PFPE4000-diol,[Cu]OC(F)(F)C(F)(F)OC(F)(F)C(F)(F)OC(F)(F)C(F)(F)OC(F)(F)C(F)(F)OC(F)(F)C(F)(F)OC(F)(F)C(F)(F)OC(F)(F)C(F)(F)OC(F)(F)OC(F)(F)OC(F)(F)[Au],[Cu]OC(F)(F)C(F)(F)OC(F)(F)C(F)(F)OC(F)(F)C(F)(F)OC(F)(F)C(F)(F)OC(F)(F)C(F)(F)OC(F)(F)C(F)(F)OC(F)(F)C(F)(F)OC(F)(F)OC(F)(F)OC(F)(F)[Au],,,[H]OCC(F)(F){<C(F)(F)C(F)(F)O>[$]}{[$]<C(F)(F)O>}C(F)(F)CO[H],[Cu]OC(F)(CO)F,[Cu]C(F)(CO)F,0.9936407,0.990009338,,,,,,,,8734.683888,,48,181.972581,,,,,,,,,,,,,,,,,,,,,,,,,,,,,,,,,,,,,,,,,,,,,,,LiTFSI,O=S(=O)([N-]S(=O)(=O)C(F)(F)F)C(F)(F)F.[Li+],0.0063593,0.009990662,0.035170134,286.9332984,,,,,,,,,,-117,,30,1.63E-08,-7.787812396
,,1/27/2019,AMN,,,doi.org/10.1073/pnas.1314615111,PFPE4000-diol,[Cu]OC(F)(F)C(F)(F)OC(F)(F)C(F)(F)OC(F)(F)C(F)(F)OC(F)(F)C(F)(F)OC(F)(F)C(F)(F)OC(F)(F)C(F)(F)OC(F)(F)C(F)(F)OC(F)(F)OC(F)(F)OC(F)(F)[Au],[Cu]OC(F)(F)C(F)(F)OC(F)(F)C(F)(F)OC(F)(F)C(F)(F)OC(F)(F)C(F)(F)OC(F)(F)C(F)(F)OC(F)(F)C(F)(F)OC(F)(F)C(F)(F)OC(F)(F)OC(F)(F)OC(F)(F)[Au],,,[H]OCC(F)(F){<C(F)(F)C(F)(F)O>[$]}{[$]<C(F)(F)O>}C(F)(F)CO[H],[Cu]OC(F)(CO)F,[Cu]C(F)(CO)F,0.995718411,0.993265447,,,,,,,,8734.683888,,48,181.972581,,,,,,,,,,,,,,,,,,,,,,,,,,,,,,,,,,,,,,,,,,,,,,,LiTFSI,O=S(=O)([N-]S(=O)(=O)C(F)(F)F)C(F)(F)F.[Li+],0.004281589,0.006734553,0.023629933,286.9332984,,,,,,,,,,,,30,1.41E-08,-7.850780887
,,1/27/2019,AMN,,,doi.org/10.1073/pnas.1314615111,PFPE4000-diol,[Cu]OC(F)(F)C(F)(F)OC(F)(F)C(F)(F)OC(F)(F)C(F)(F)OC(F)(F)C(F)(F)OC(F)(F)C(F)(F)OC(F)(F)C(F)(F)OC(F)(F)C(F)(F)OC(F)(F)OC(F)(F)OC(F)(F)[Au],[Cu]OC(F)(F)C(F)(F)OC(F)(F)C(F)(F)OC(F)(F)C(F)(F)OC(F)(F)C(F)(F)OC(F)(F)C(F)(F)OC(F)(F)C(F)(F)OC(F)(F)C(F)(F)OC(F)(F)OC(F)(F)OC(F)(F)[Au],,,[H]OCC(F)(F){<C(F)(F)C(F)(F)O>[$]}{[$]<C(F)(F)O>}C(F)(F)CO[H],[Cu]OC(F)(CO)F,[Cu]C(F)(CO)F,0.995123893,0.992332947,,,,,,,,8734.683888,,48,181.972581,,,,,,,,,,,,,,,,,,,,,,,,,,,,,,,,,,,,,,,,,,,,,,,LiTFSI,O=S(=O)([N-]S(=O)(=O)C(F)(F)F)C(F)(F)F.[Li+],0.004876107,0.007667053,0.026927132,286.9332984,,,,,,,,,,,,30,7.20E-09,-8.142667504
,,1/27/2019,AMN,,,doi.org/10.1073/pnas.1314615111,PFPE4000-DMC,[Cu]OC(F)(F)C(F)(F)OC(F)(F)C(F)(F)OC(F)(F)C(F)(F)OC(F)(F)C(F)(F)OC(F)(F)C(F)(F)OC(F)(F)C(F)(F)OC(F)(F)C(F)(F)OC(F)(F)OC(F)(F)OC(F)(F)[Au],[Cu]OC(F)(F)C(F)(F)OC(F)(F)C(F)(F)OC(F)(F)C(F)(F)OC(F)(F)C(F)(F)OC(F)(F)C(F)(F)OC(F)(F)C(F)(F)OC(F)(F)C(F)(F)OC(F)(F)OC(F)(F)OC(F)(F)[Au],,,COC(=O)OCC(F)(F){<C(F)(F)C(F)(F)O>[$]}{[$]<C(F)(F)O>}C(F)(F)COC(=O)OC,[Cu]C(F)(F)COC(OC)=O,FC(COC(OC)=O)(F)O[Au],0.992358837,0.988004328,,,,,,,,5095.232268,,28,181.972581,,,,,,,,,,,,,,,,,,,,,,,,,,,,,,,,,,,,,,,,,,,,,,,LiTFSI,O=S(=O)([N-]S(=O)(=O)C(F)(F)F)C(F)(F)F.[Li+],0.007641163,0.011995672,0.042314068,286.9332984,,,,,,,,,,-117,,30,2.51E-08,-7.600326279
,,1/27/2019,AMN,,,doi.org/10.1073/pnas.1314615111,PFPE4000-DMC,[Cu]OC(F)(F)C(F)(F)OC(F)(F)C(F)(F)OC(F)(F)C(F)(F)OC(F)(F)C(F)(F)OC(F)(F)C(F)(F)OC(F)(F)C(F)(F)OC(F)(F)C(F)(F)OC(F)(F)OC(F)(F)OC(F)(F)[Au],[Cu]OC(F)(F)C(F)(F)OC(F)(F)C(F)(F)OC(F)(F)C(F)(F)OC(F)(F)C(F)(F)OC(F)(F)C(F)(F)OC(F)(F)C(F)(F)OC(F)(F)C(F)(F)OC(F)(F)OC(F)(F)OC(F)(F)[Au],,,COC(=O)OCC(F)(F){<C(F)(F)C(F)(F)O>[$]}{[$]<C(F)(F)O>}C(F)(F)COC(=O)OC,[Cu]C(F)(F)COC(OC)=O,FC(COC(OC)=O)(F)O[Au],0.995321987,0.992643585,,,,,,,,5095.232268,,28,181.972581,,,,,,,,,,,,,,,,,,,,,,,,,,,,,,,,,,,,,,,,,,,,,,,LiTFSI,O=S(=O)([N-]S(=O)(=O)C(F)(F)F)C(F)(F)F.[Li+],0.004678013,0.007356415,0.025828069,286.9332984,,,,,,,,,,,,30,1.36E-08,-7.866461092
,,1/27/2019,AMN,,,doi.org/10.1073/pnas.1314615111,PFPE4000-DMC,[Cu]OC(F)(F)C(F)(F)OC(F)(F)C(F)(F)OC(F)(F)C(F)(F)OC(F)(F)C(F)(F)OC(F)(F)C(F)(F)OC(F)(F)C(F)(F)OC(F)(F)C(F)(F)OC(F)(F)OC(F)(F)OC(F)(F)[Au],[Cu]OC(F)(F)C(F)(F)OC(F)(F)C(F)(F)OC(F)(F)C(F)(F)OC(F)(F)C(F)(F)OC(F)(F)C(F)(F)OC(F)(F)C(F)(F)OC(F)(F)C(F)(F)OC(F)(F)OC(F)(F)OC(F)(F)[Au],,,COC(=O)OCC(F)(F){<C(F)(F)C(F)(F)O>[$]}{[$]<C(F)(F)O>}C(F)(F)COC(=O)OC,[Cu]C(F)(F)COC(OC)=O,FC(COC(OC)=O)(F)O[Au],0.995520159,0.992954419,,,,,,,,5095.232268,,28,181.972581,,,,,,,,,,,,,,,,,,,,,,,,,,,,,,,,,,,,,,,,,,,,,,,LiTFSI,O=S(=O)([N-]S(=O)(=O)C(F)(F)F)C(F)(F)F.[Li+],0.004479841,0.007045581,0.024729,286.9332984,,,,,,,,,,,,30,1.80E-09,-8.744727495
,,1/27/2019,AMN,,,doi.org/10.1295/polymj.18.809,PEO,[Cu]OCC[Au],[Cu]OCC[Au],,,[H]{[>]<OCC>[<]}O[H],H,OH,0.909090909,0.805992712,,,,,,100000,,100000,,2270.14756,44.02238095,,,,,,,,,,,,,,,,,,,,,,,,,,,,,,,,,,,,,,,,,,,,,,,LiClO4,[Li+].[O-][Cl+3]([O-])([O-])[O-],0.090909091,0.194007288,2.27014756,105.9645157,,,,,,,,,,-29,,41,1.64E-08,-7.785156152
,,1/27/2019,AMN,,,doi.org/10.1295/polymj.18.809,PEO,[Cu]OCC[Au],[Cu]OCC[Au],,,[H]{[>]<OCC>[<]}O[H],H,OH,0.909090909,0.805992712,,,,,,100000,,100000,,2270.14756,44.02238095,,,,,,,,,,,,,,,,,,,,,,,,,,,,,,,,,,,,,,,,,,,,,,,LiClO4,[Li+].[O-][Cl+3]([O-])([O-])[O-],0.090909091,0.194007288,2.27014756,105.9645157,,,,,,,,,,-29,,30,3.31E-09,-8.480172006
,,1/27/2019,AMN,,,doi.org/10.1295/polymj.18.809,PEO,[Cu]OCC[Au],[Cu]OCC[Au],,,[H]{[>]<OCC>[<]}O[H],H,OH,0.909090909,0.805992712,,,,,,100000,,100000,,2270.14756,44.02238095,,,,,,,,,,,,,,,,,,,,,,,,,,,,,,,,,,,,,,,,,,,,,,,LiClO4,[Li+].[O-][Cl+3]([O-])([O-])[O-],0.090909091,0.194007288,2.27014756,105.9645157,,,,,,,,,,-29,,20,1.47E-09,-8.832682665
Trifunctional Linker,,1/27/2019,AMN,,,doi.org/10.1295/polymj.18.809,crosslinked PEO,[Cu]OCC[Au],[Cu]OCC[Au],,,"[H]{[<]<C(=O)NC1=C(C)C=CC(=C1)NC(=O)<,>O{CCO}CC(C{OCC}O>)C{OCC}O>[<]}[H]",[N][C]=O,CH2-,0.980392157,0.954069927,,,,,,,,968.4923809,,22,44.02238095,,2013,,,,,,,,,,,,,,,,,,,,,,,,,,,,,,,,,,,,,,,,,,,,,LiClO4,[Li+].[O-][Cl+3]([O-])([O-])[O-],0.019607843,0.045930073,0.454314367,105.9645157,,,,,,,,,,-44,,98,0.000234,-3.630784143
Trifunctional Linker,,1/27/2019,AMN,,,doi.org/10.1295/polymj.18.809,crosslinked PEO,[Cu]OCC[Au],[Cu]OCC[Au],,,"[H]{[<]<C(=O)NC1=C(C)C=CC(=C1)NC(=O)<,>O{CCO}CC(C{OCC}O>)C{OCC}O>[<]}[H]",[N][C]=O,CH2-,0.980392157,0.954069927,,,,,,,,968.4923809,,22,44.02238095,,2014,,,,,,,,,,,,,,,,,,,,,,,,,,,,,,,,,,,,,,,,,,,,,LiClO4,[Li+].[O-][Cl+3]([O-])([O-])[O-],0.019607843,0.045930073,0.454314367,105.9645157,,,,,,,,,,-44,,89,0.000188,-3.725842151
Trifunctional Linker,,1/27/2019,AMN,,,doi.org/10.1295/polymj.18.809,crosslinked PEO,[Cu]OCC[Au],[Cu]OCC[Au],,,"[H]{[<]<C(=O)NC1=C(C)C=CC(=C1)NC(=O)<,>O{CCO}CC(C{OCC}O>)C{OCC}O>[<]}[H]",[N][C]=O,CH2-,0.952380952,0.892575819,,,,,,,,968.4923809,,22,44.02238095,,2026,,,,,,,,,,,,,,,,,,,,,,,,,,,,,,,,,,,,,,,,,,,,,LiClO4,[Li+].[O-][Cl+3]([O-])([O-])[O-],0.047619048,0.107424181,1.13578591,105.9645157,,,,,,,,,,-30,,98,0.000168,-3.774690718
Trifunctional Linker,,1/27/2019,AMN,,,doi.org/10.1295/polymj.18.809,crosslinked PEO,[Cu]OCC[Au],[Cu]OCC[Au],,,"[H]{[<]<C(=O)NC1=C(C)C=CC(=C1)NC(=O)<,>O{CCO}CC(C{OCC}O>)C{OCC}O>[<]}[H]",[N][C]=O,CH2-,0.952380952,0.892575819,,,,,,,,968.4923809,,22,44.02238095,,2027,,,,,,,,,,,,,,,,,,,,,,,,,,,,,,,,,,,,,,,,,,,,,LiClO4,[Li+].[O-][Cl+3]([O-])([O-])[O-],0.047619048,0.107424181,1.13578591,105.9645157,,,,,,,,,,-30,,89,0.000145,-3.838631998
Trifunctional Linker,,1/27/2019,AMN,,,doi.org/10.1295/polymj.18.809,crosslinked PEO,[Cu]OCC[Au],[Cu]OCC[Au],,,"[H]{[<]<C(=O)NC1=C(C)C=CC(=C1)NC(=O)<,>O{CCO}CC(C{OCC}O>)C{OCC}O>[<]}[H]",[N][C]=O,CH2-,0.980392157,0.954069927,,,,,,,,968.4923809,,22,44.02238095,,2015,,,,,,,,,,,,,,,,,,,,,,,,,,,,,,,,,,,,,,,,,,,,,LiClO4,[Li+].[O-][Cl+3]([O-])([O-])[O-],0.019607843,0.045930073,0.454314367,105.9645157,,,,,,,,,,-44,,79,0.000126,-3.899629455
Trifunctional Linker,,1/27/2019,AMN,,,doi.org/10.1295/polymj.18.809,crosslinked PEO,[Cu]OCC[Au],[Cu]OCC[Au],,,"[H]{[<]<C(=O)NC1=C(C)C=CC(=C1)NC(=O)<,>O{CCO}CC(C{OCC}O>)C{OCC}O>[<]}[H]",[N][C]=O,CH2-,0.99009901,0.976495174,,,,,,,,968.4923809,,22,44.02238095,,2001,,,,,,,,,,,,,,,,,,,,,,,,,,,,,,,,,,,,,,,,,,,,,LiClO4,[Li+].[O-][Cl+3]([O-])([O-])[O-],0.00990099,0.023504826,0.227157187,105.9645157,,,,,,,,,,-49,,98,0.000105,-3.978810701
Trifunctional Linker,,1/27/2019,AMN,,,doi.org/10.1295/polymj.18.809,crosslinked PEO,[Cu]OCC[Au],[Cu]OCC[Au],,,"[H]{[<]<C(=O)NC1=C(C)C=CC(=C1)NC(=O)<,>O{CCO}CC(C{OCC}O>)C{OCC}O>[<]}[H]",[N][C]=O,CH2-,0.99009901,0.976495174,,,,,,,,968.4923809,,22,44.02238095,,2002,,,,,,,,,,,,,,,,,,,,,,,,,,,,,,,,,,,,,,,,,,,,,LiClO4,[Li+].[O-][Cl+3]([O-])([O-])[O-],0.00990099,0.023504826,0.227157187,105.9645157,,,,,,,,,,-49,,90,0.000105,-3.978810701
Trifunctional Linker,,1/27/2019,AMN,,,doi.org/10.1295/polymj.18.809,crosslinked PEO,[Cu]OCC[Au],[Cu]OCC[Au],,,"[H]{[<]<C(=O)NC1=C(C)C=CC(=C1)NC(=O)<,>O{CCO}CC(C{OCC}O>)C{OCC}O>[<]}[H]",[N][C]=O,CH2-,0.980392157,0.954069927,,,,,,,,968.4923809,,22,44.02238095,,2016,,,,,,,,,,,,,,,,,,,,,,,,,,,,,,,,,,,,,,,,,,,,,LiClO4,[Li+].[O-][Cl+3]([O-])([O-])[O-],0.019607843,0.045930073,0.454314367,105.9645157,,,,,,,,,,-44,,70,0.000105,-3.978810701
Trifunctional Linker,,1/27/2019,AMN,,,doi.org/10.1295/polymj.18.809,crosslinked PEO,[Cu]OCC[Au],[Cu]OCC[Au],,,"[H]{[<]<C(=O)NC1=C(C)C=CC(=C1)NC(=O)<,>O{CCO}CC(C{OCC}O>)C{OCC}O>[<]}[H]",[N][C]=O,CH2-,0.99009901,0.976495174,,,,,,,,968.4923809,,22,44.02238095,,2003,,,,,,,,,,,,,,,,,,,,,,,,,,,,,,,,,,,,,,,,,,,,,LiClO4,[Li+].[O-][Cl+3]([O-])([O-])[O-],0.00990099,0.023504826,0.227157187,105.9645157,,,,,,,,,,-49,,80,8.79E-05,-4.056011125
Trifunctional Linker,,1/27/2019,AMN,,,doi.org/10.1295/polymj.18.809,crosslinked PEO,[Cu]OCC[Au],[Cu]OCC[Au],,,"[H]{[<]<C(=O)NC1=C(C)C=CC(=C1)NC(=O)<,>O{CCO}CC(C{OCC}O>)C{OCC}O>[<]}[H]",[N][C]=O,CH2-,0.909090909,0.805992712,,,,,,,,968.4923809,,22,44.02238095,,2038,,,,,,,,,,,,,,,,,,,,,,,,,,,,,,,,,,,,,,,,,,,,,LiClO4,[Li+].[O-][Cl+3]([O-])([O-])[O-],0.090909091,0.194007288,2.27157182,105.9645157,,,,,,,,,,-16,,89,8.69E-05,-4.060980224
Trifunctional Linker,,1/27/2019,AMN,,,doi.org/10.1295/polymj.18.809,crosslinked PEO,[Cu]OCC[Au],[Cu]OCC[Au],,,"[H]{[<]<C(=O)NC1=C(C)C=CC(=C1)NC(=O)<,>O{CCO}CC(C{OCC}O>)C{OCC}O>[<]}[H]",[N][C]=O,CH2-,0.952380952,0.892575819,,,,,,,,968.4923809,,22,44.02238095,,2028,,,,,,,,,,,,,,,,,,,,,,,,,,,,,,,,,,,,,,,,,,,,,LiClO4,[Li+].[O-][Cl+3]([O-])([O-])[O-],0.047619048,0.107424181,1.13578591,105.9645157,,,,,,,,,,-30,,70,7.56E-05,-4.121478204
Trifunctional Linker,,1/27/2019,AMN,,,doi.org/10.1295/polymj.18.809,crosslinked PEO,[Cu]OCC[Au],[Cu]OCC[Au],,,"[H]{[<]<C(=O)NC1=C(C)C=CC(=C1)NC(=O)<,>O{CCO}CC(C{OCC}O>)C{OCC}O>[<]}[H]",[N][C]=O,CH2-,0.980392157,0.954069927,,,,,,,,968.4923809,,22,44.02238095,,2017,,,,,,,,,,,,,,,,,,,,,,,,,,,,,,,,,,,,,,,,,,,,,LiClO4,[Li+].[O-][Cl+3]([O-])([O-])[O-],0.019607843,0.045930073,0.454314367,105.9645157,,,,,,,,,,-44,,69,6.77E-05,-4.169411331
Trifunctional Linker,,1/27/2019,AMN,,,doi.org/10.1295/polymj.18.809,crosslinked PEO,[Cu]OCC[Au],[Cu]OCC[Au],,,"[H]{[<]<C(=O)NC1=C(C)C=CC(=C1)NC(=O)<,>O{CCO}CC(C{OCC}O>)C{OCC}O>[<]}[H]",[N][C]=O,CH2-,0.99009901,0.976495174,,,,,,,,968.4923809,,22,44.02238095,,2004,,,,,,,,,,,,,,,,,,,,,,,,,,,,,,,,,,,,,,,,,,,,,LiClO4,[Li+].[O-][Cl+3]([O-])([O-])[O-],0.00990099,0.023504826,0.227157187,105.9645157,,,,,,,,,,-49,,70,6.50E-05,-4.187086643
Trifunctional Linker,,1/27/2019,AMN,,,doi.org/10.1295/polymj.18.809,crosslinked PEO,[Cu]OCC[Au],[Cu]OCC[Au],,,"[H]{[<]<C(=O)NC1=C(C)C=CC(=C1)NC(=O)<,>O{CCO}CC(C{OCC}O>)C{OCC}O>[<]}[H]",[N][C]=O,CH2-,0.99009901,0.976495174,,,,,,,,968.4923809,,22,44.02238095,,2005,,,,,,,,,,,,,,,,,,,,,,,,,,,,,,,,,,,,,,,,,,,,,LiClO4,[Li+].[O-][Cl+3]([O-])([O-])[O-],0.00990099,0.023504826,0.227157187,105.9645157,,,,,,,,,,-49,,59,4.43E-05,-4.353596274
Trifunctional Linker,,1/27/2019,AMN,,,doi.org/10.1295/polymj.18.809,crosslinked PEO,[Cu]OCC[Au],[Cu]OCC[Au],,,"[H]{[<]<C(=O)NC1=C(C)C=CC(=C1)NC(=O)<,>O{CCO}CC(C{OCC}O>)C{OCC}O>[<]}[H]",[N][C]=O,CH2-,0.980392157,0.954069927,,,,,,,,968.4923809,,22,44.02238095,,2018,,,,,,,,,,,,,,,,,,,,,,,,,,,,,,,,,,,,,,,,,,,,,LiClO4,[Li+].[O-][Cl+3]([O-])([O-])[O-],0.019607843,0.045930073,0.454314367,105.9645157,,,,,,,,,,-44,,50,4.33E-05,-4.363512104
Trifunctional Linker,,1/27/2019,AMN,,,doi.org/10.1295/polymj.18.809,crosslinked PEO,[Cu]OCC[Au],[Cu]OCC[Au],,,"[H]{[<]<C(=O)NC1=C(C)C=CC(=C1)NC(=O)<,>O{CCO}CC(C{OCC}O>)C{OCC}O>[<]}[H]",[N][C]=O,CH2-,0.99009901,0.976495174,,,,,,,,968.4923809,,22,44.02238095,,2006,,,,,,,,,,,,,,,,,,,,,,,,,,,,,,,,,,,,,,,,,,,,,LiClO4,[Li+].[O-][Cl+3]([O-])([O-])[O-],0.00990099,0.023504826,0.227157187,105.9645157,,,,,,,,,,-49,,51,3.05E-05,-4.515700161
Trifunctional Linker,,1/27/2019,AMN,,,doi.org/10.1295/polymj.18.809,crosslinked PEO,[Cu]OCC[Au],[Cu]OCC[Au],,,"[H]{[<]<C(=O)NC1=C(C)C=CC(=C1)NC(=O)<,>O{CCO}CC(C{OCC}O>)C{OCC}O>[<]}[H]",[N][C]=O,CH2-,0.980392157,0.954069927,,,,,,,,968.4923809,,22,44.02238095,,2019,,,,,,,,,,,,,,,,,,,,,,,,,,,,,,,,,,,,,,,,,,,,,LiClO4,[Li+].[O-][Cl+3]([O-])([O-])[O-],0.019607843,0.045930073,0.454314367,105.9645157,,,,,,,,,,-44,,40,2.63E-05,-4.580044252
Trifunctional Linker,,1/27/2019,AMN,,,doi.org/10.1295/polymj.18.809,crosslinked PEO,[Cu]OCC[Au],[Cu]OCC[Au],,,"[H]{[<]<C(=O)NC1=C(C)C=CC(=C1)NC(=O)<,>O{CCO}CC(C{OCC}O>)C{OCC}O>[<]}[H]",[N][C]=O,CH2-,0.952380952,0.892575819,,,,,,,,968.4923809,,22,44.02238095,,2029,,,,,,,,,,,,,,,,,,,,,,,,,,,,,,,,,,,,,,,,,,,,,LiClO4,[Li+].[O-][Cl+3]([O-])([O-])[O-],0.047619048,0.107424181,1.13578591,105.9645157,,,,,,,,,,-30,,50,2.33E-05,-4.632644079
Trifunctional Linker,,1/27/2019,AMN,,,doi.org/10.1295/polymj.18.809,crosslinked PEO,[Cu]OCC[Au],[Cu]OCC[Au],,,"[H]{[<]<C(=O)NC1=C(C)C=CC(=C1)NC(=O)<,>O{CCO}CC(C{OCC}O>)C{OCC}O>[<]}[H]",[N][C]=O,CH2-,0.909090909,0.805992712,,,,,,,,968.4923809,,22,44.02238095,,2039,,,,,,,,,,,,,,,,,,,,,,,,,,,,,,,,,,,,,,,,,,,,,LiClO4,[Li+].[O-][Cl+3]([O-])([O-])[O-],0.090909091,0.194007288,2.27157182,105.9645157,,,,,,,,,,-16,,70,2.26E-05,-4.645891561
Trifunctional Linker,,1/27/2019,AMN,,,doi.org/10.1295/polymj.18.809,crosslinked PEO,[Cu]OCC[Au],[Cu]OCC[Au],,,"[H]{[<]<C(=O)NC1=C(C)C=CC(=C1)NC(=O)<,>O{CCO}CC(C{OCC}O>)C{OCC}O>[<]}[H]",[N][C]=O,CH2-,0.99009901,0.976495174,,,,,,,,968.4923809,,22,44.02238095,,2007,,,,,,,,,,,,,,,,,,,,,,,,,,,,,,,,,,,,,,,,,,,,,LiClO4,[Li+].[O-][Cl+3]([O-])([O-])[O-],0.00990099,0.023504826,0.227157187,105.9645157,,,,,,,,,,-49,,40,1.93E-05,-4.714442691
Trifunctional Linker,,1/27/2019,AMN,,,doi.org/10.1295/polymj.18.809,crosslinked PEO,[Cu]OCC[Au],[Cu]OCC[Au],,,"[H]{[<]<C(=O)NC1=C(C)C=CC(=C1)NC(=O)<,>O{CCO}CC(C{OCC}O>)C{OCC}O>[<]}[H]",[N][C]=O,CH2-,0.909090909,0.805992712,,,,,,,,968.4923809,,22,44.02238095,,2040,,,,,,,,,,,,,,,,,,,,,,,,,,,,,,,,,,,,,,,,,,,,,LiClO4,[Li+].[O-][Cl+3]([O-])([O-])[O-],0.090909091,0.194007288,2.27157182,105.9645157,,,,,,,,,,-16,,59,1.79E-05,-4.747146969
Trifunctional Linker,,1/27/2019,AMN,,,doi.org/10.1295/polymj.18.809,crosslinked PEO,[Cu]OCC[Au],[Cu]OCC[Au],,,"[H]{[<]<C(=O)NC1=C(C)C=CC(=C1)NC(=O)<,>O{CCO}CC(C{OCC}O>)C{OCC}O>[<]}[H]",[N][C]=O,CH2-,0.980392157,0.954069927,,,,,,,,968.4923809,,22,44.02238095,,2020,,,,,,,,,,,,,,,,,,,,,,,,,,,,,,,,,,,,,,,,,,,,,LiClO4,[Li+].[O-][Cl+3]([O-])([O-])[O-],0.019607843,0.045930073,0.454314367,105.9645157,,,,,,,,,,-44,,29,1.33E-05,-4.876148359
Trifunctional Linker,,1/27/2019,AMN,,,doi.org/10.1295/polymj.18.809,crosslinked PEO,[Cu]OCC[Au],[Cu]OCC[Au],,,"[H]{[<]<C(=O)NC1=C(C)C=CC(=C1)NC(=O)<,>O{CCO}CC(C{OCC}O>)C{OCC}O>[<]}[H]",[N][C]=O,CH2-,0.952380952,0.892575819,,,,,,,,968.4923809,,22,44.02238095,,2030,,,,,,,,,,,,,,,,,,,,,,,,,,,,,,,,,,,,,,,,,,,,,LiClO4,[Li+].[O-][Cl+3]([O-])([O-])[O-],0.047619048,0.107424181,1.13578591,105.9645157,,,,,,,,,,-30,,40,1.19E-05,-4.924453039
Trifunctional Linker,,1/27/2019,AMN,,,doi.org/10.1295/polymj.18.809,crosslinked PEO,[Cu]OCC[Au],[Cu]OCC[Au],,,"[H]{[<]<C(=O)NC1=C(C)C=CC(=C1)NC(=O)<,>O{CCO}CC(C{OCC}O>)C{OCC}O>[<]}[H]",[N][C]=O,CH2-,0.99009901,0.976495174,,,,,,,,968.4923809,,22,44.02238095,,2008,,,,,,,,,,,,,,,,,,,,,,,,,,,,,,,,,,,,,,,,,,,,,LiClO4,[Li+].[O-][Cl+3]([O-])([O-])[O-],0.00990099,0.023504826,0.227157187,105.9645157,,,,,,,,,,-49,,30,9.96E-06,-5.001740662
Trifunctional Linker,,1/27/2019,AMN,,,doi.org/10.1295/polymj.18.809,crosslinked PEO,[Cu]OCC[Au],[Cu]OCC[Au],,,"[H]{[<]<C(=O)NC1=C(C)C=CC(=C1)NC(=O)<,>O{CCO}CC(C{OCC}O>)C{OCC}O>[<]}[H]",[N][C]=O,CH2-,0.909090909,0.805992712,,,,,,,,968.4923809,,22,44.02238095,,2041,,,,,,,,,,,,,,,,,,,,,,,,,,,,,,,,,,,,,,,,,,,,,LiClO4,[Li+].[O-][Cl+3]([O-])([O-])[O-],0.090909091,0.194007288,2.27157182,105.9645157,,,,,,,,,,-16,,50,7.76E-06,-5.110138279
Trifunctional Linker,,1/27/2019,AMN,,,doi.org/10.1295/polymj.18.809,crosslinked PEO,[Cu]OCC[Au],[Cu]OCC[Au],,,"[H]{[<]<C(=O)NC1=C(C)C=CC(=C1)NC(=O)<,>O{CCO}CC(C{OCC}O>)C{OCC}O>[<]}[H]",[N][C]=O,CH2-,0.980392157,0.954069927,,,,,,,,968.4923809,,22,44.02238095,,2021,,,,,,,,,,,,,,,,,,,,,,,,,,,,,,,,,,,,,,,,,,,,,LiClO4,[Li+].[O-][Cl+3]([O-])([O-])[O-],0.019607843,0.045930073,0.454314367,105.9645157,,,,,,,,,,-44,,19,6.51E-06,-5.186419011
Trifunctional Linker,,1/27/2019,AMN,,,doi.org/10.1295/polymj.18.809,crosslinked PEO,[Cu]OCC[Au],[Cu]OCC[Au],,,"[H]{[<]<C(=O)NC1=C(C)C=CC(=C1)NC(=O)<,>O{CCO}CC(C{OCC}O>)C{OCC}O>[<]}[H]",[N][C]=O,CH2-,0.952380952,0.892575819,,,,,,,,968.4923809,,22,44.02238095,,2031,,,,,,,,,,,,,,,,,,,,,,,,,,,,,,,,,,,,,,,,,,,,,LiClO4,[Li+].[O-][Cl+3]([O-])([O-])[O-],0.047619048,0.107424181,1.13578591,105.9645157,,,,,,,,,,-30,,30,5.25E-06,-5.279840697
Trifunctional Linker,,1/27/2019,AMN,,,doi.org/10.1295/polymj.18.809,crosslinked PEO,[Cu]OCC[Au],[Cu]OCC[Au],,,"[H]{[<]<C(=O)NC1=C(C)C=CC(=C1)NC(=O)<,>O{CCO}CC(C{OCC}O>)C{OCC}O>[<]}[H]",[N][C]=O,CH2-,0.99009901,0.976495174,,,,,,,,968.4923809,,22,44.02238095,,2009,,,,,,,,,,,,,,,,,,,,,,,,,,,,,,,,,,,,,,,,,,,,,LiClO4,[Li+].[O-][Cl+3]([O-])([O-])[O-],0.00990099,0.023504826,0.227157187,105.9645157,,,,,,,,,,-49,,19,4.95E-06,-5.305394801
Trifunctional Linker,,1/27/2019,AMN,,,doi.org/10.1295/polymj.18.809,crosslinked PEO,[Cu]OCC[Au],[Cu]OCC[Au],,,"[H]{[<]<C(=O)NC1=C(C)C=CC(=C1)NC(=O)<,>O{CCO}CC(C{OCC}O>)C{OCC}O>[<]}[H]",[N][C]=O,CH2-,0.909090909,0.805992712,,,,,,,,968.4923809,,22,44.02238095,,2042,,,,,,,,,,,,,,,,,,,,,,,,,,,,,,,,,,,,,,,,,,,,,LiClO4,[Li+].[O-][Cl+3]([O-])([O-])[O-],0.090909091,0.194007288,2.27157182,105.9645157,,,,,,,,,,-16,,40,2.98E-06,-5.525783736
Trifunctional Linker,,1/27/2019,AMN,,,doi.org/10.1295/polymj.18.809,crosslinked PEO,[Cu]OCC[Au],[Cu]OCC[Au],,,"[H]{[<]<C(=O)NC1=C(C)C=CC(=C1)NC(=O)<,>O{CCO}CC(C{OCC}O>)C{OCC}O>[<]}[H]",[N][C]=O,CH2-,0.980392157,0.954069927,,,,,,,,968.4923809,,22,44.02238095,,2022,,,,,,,,,,,,,,,,,,,,,,,,,,,,,,,,,,,,,,,,,,,,,LiClO4,[Li+].[O-][Cl+3]([O-])([O-])[O-],0.019607843,0.045930073,0.454314367,105.9645157,,,,,,,,,,-44,,8,2.51E-06,-5.600326279
Trifunctional Linker,,1/27/2019,AMN,,,doi.org/10.1295/polymj.18.809,crosslinked PEO,[Cu]OCC[Au],[Cu]OCC[Au],,,"[H]{[<]<C(=O)NC1=C(C)C=CC(=C1)NC(=O)<,>O{CCO}CC(C{OCC}O>)C{OCC}O>[<]}[H]",[N][C]=O,CH2-,0.952380952,0.892575819,,,,,,,,968.4923809,,22,44.02238095,,2032,,,,,,,,,,,,,,,,,,,,,,,,,,,,,,,,,,,,,,,,,,,,,LiClO4,[Li+].[O-][Cl+3]([O-])([O-])[O-],0.047619048,0.107424181,1.13578591,105.9645157,,,,,,,,,,-30,,19,1.89E-06,-5.723538196
Trifunctional Linker,,1/27/2019,AMN,,,doi.org/10.1295/polymj.18.809,crosslinked PEO,[Cu]OCC[Au],[Cu]OCC[Au],,,"[H]{[<]<C(=O)NC1=C(C)C=CC(=C1)NC(=O)<,>O{CCO}CC(C{OCC}O>)C{OCC}O>[<]}[H]",[N][C]=O,CH2-,0.909090909,0.805992712,,,,,,,,968.4923809,,22,44.02238095,,2043,,,,,,,,,,,,,,,,,,,,,,,,,,,,,,,,,,,,,,,,,,,,,LiClO4,[Li+].[O-][Cl+3]([O-])([O-])[O-],0.090909091,0.194007288,2.27157182,105.9645157,,,,,,,,,,-16,,29,8.87E-07,-6.05207638
Trifunctional Linker,,1/27/2019,AMN,,,doi.org/10.1295/polymj.18.809,crosslinked PEO,[Cu]OCC[Au],[Cu]OCC[Au],,,"[H]{[<]<C(=O)NC1=C(C)C=CC(=C1)NC(=O)<,>O{CCO}CC(C{OCC}O>)C{OCC}O>[<]}[H]",[N][C]=O,CH2-,0.99009901,0.976495174,,,,,,,,968.4923809,,22,44.02238095,,2010,,,,,,,,,,,,,,,,,,,,,,,,,,,,,,,,,,,,,,,,,,,,,LiClO4,[Li+].[O-][Cl+3]([O-])([O-])[O-],0.00990099,0.023504826,0.227157187,105.9645157,,,,,,,,,,-49,,8,5.08E-07,-6.294136288
Trifunctional Linker,,1/27/2019,AMN,,,doi.org/10.1295/polymj.18.809,crosslinked PEO,[Cu]OCC[Au],[Cu]OCC[Au],,,"[H]{[<]<C(=O)NC1=C(C)C=CC(=C1)NC(=O)<,>O{CCO}CC(C{OCC}O>)C{OCC}O>[<]}[H]",[N][C]=O,CH2-,0.952380952,0.892575819,,,,,,,,968.4923809,,22,44.02238095,,2033,,,,,,,,,,,,,,,,,,,,,,,,,,,,,,,,,,,,,,,,,,,,,LiClO4,[Li+].[O-][Cl+3]([O-])([O-])[O-],0.047619048,0.107424181,1.13578591,105.9645157,,,,,,,,,,-30,,8,4.24E-07,-6.372634143
Trifunctional Linker,,1/27/2019,AMN,,,doi.org/10.1295/polymj.18.809,crosslinked PEO,[Cu]OCC[Au],[Cu]OCC[Au],,,"[H]{[<]<C(=O)NC1=C(C)C=CC(=C1)NC(=O)<,>O{CCO}CC(C{OCC}O>)C{OCC}O>[<]}[H]",[N][C]=O,CH2-,0.980392157,0.954069927,,,,,,,,968.4923809,,22,44.02238095,,2023,,,,,,,,,,,,,,,,,,,,,,,,,,,,,,,,,,,,,,,,,,,,,LiClO4,[Li+].[O-][Cl+3]([O-])([O-])[O-],0.019607843,0.045930073,0.454314367,105.9645157,,,,,,,,,,-44,,0,2.52E-07,-6.598599459
Trifunctional Linker,,1/27/2019,AMN,,,doi.org/10.1295/polymj.18.809,crosslinked PEO,[Cu]OCC[Au],[Cu]OCC[Au],,,"[H]{[<]<C(=O)NC1=C(C)C=CC(=C1)NC(=O)<,>O{CCO}CC(C{OCC}O>)C{OCC}O>[<]}[H]",[N][C]=O,CH2-,0.909090909,0.805992712,,,,,,,,968.4923809,,22,44.02238095,,2044,,,,,,,,,,,,,,,,,,,,,,,,,,,,,,,,,,,,,,,,,,,,,LiClO4,[Li+].[O-][Cl+3]([O-])([O-])[O-],0.090909091,0.194007288,2.27157182,105.9645157,,,,,,,,,,-16,,20,2.07E-07,-6.684029655
Trifunctional Linker,,1/27/2019,AMN,,,doi.org/10.1295/polymj.18.809,crosslinked PEO,[Cu]OCC[Au],[Cu]OCC[Au],,,"[H]{[<]<C(=O)NC1=C(C)C=CC(=C1)NC(=O)<,>O{CCO}CC(C{OCC}O>)C{OCC}O>[<]}[H]",[N][C]=O,CH2-,0.952380952,0.892575819,,,,,,,,968.4923809,,22,44.02238095,,2034,,,,,,,,,,,,,,,,,,,,,,,,,,,,,,,,,,,,,,,,,,,,,LiClO4,[Li+].[O-][Cl+3]([O-])([O-])[O-],0.047619048,0.107424181,1.13578591,105.9645157,,,,,,,,,,-30,,0,7.44E-08,-7.128427064
Trifunctional Linker,,1/27/2019,AMN,,,doi.org/10.1295/polymj.18.809,crosslinked PEO,[Cu]OCC[Au],[Cu]OCC[Au],,,"[H]{[<]<C(=O)NC1=C(C)C=CC(=C1)NC(=O)<,>O{CCO}CC(C{OCC}O>)C{OCC}O>[<]}[H]",[N][C]=O,CH2-,0.909090909,0.805992712,,,,,,,,968.4923809,,22,44.02238095,,2045,,,,,,,,,,,,,,,,,,,,,,,,,,,,,,,,,,,,,,,,,,,,,LiClO4,[Li+].[O-][Cl+3]([O-])([O-])[O-],0.090909091,0.194007288,2.27157182,105.9645157,,,,,,,,,,-16,,8,3.81E-08,-7.419075024
Trifunctional Linker,,1/27/2019,AMN,,,doi.org/10.1295/polymj.18.809,crosslinked PEO,[Cu]OCC[Au],[Cu]OCC[Au],,,"[H]{[<]<C(=O)NC1=C(C)C=CC(=C1)NC(=O)<,>O{CCO}CC(C{OCC}O>)C{OCC}O>[<]}[H]",[N][C]=O,CH2-,0.99009901,0.976495174,,,,,,,,968.4923809,,22,44.02238095,,2011,,,,,,,,,,,,,,,,,,,,,,,,,,,,,,,,,,,,,,,,,,,,,LiClO4,[Li+].[O-][Cl+3]([O-])([O-])[O-],0.00990099,0.023504826,0.227157187,105.9645157,,,,,,,,,,-49,,-1,1.97E-08,-7.705533774
Trifunctional Linker,,1/27/2019,AMN,,,doi.org/10.1295/polymj.18.809,crosslinked PEO,[Cu]OCC[Au],[Cu]OCC[Au],,,"[H]{[<]<C(=O)NC1=C(C)C=CC(=C1)NC(=O)<,>O{CCO}CC(C{OCC}O>)C{OCC}O>[<]}[H]",[N][C]=O,CH2-,0.980392157,0.954069927,,,,,,,,968.4923809,,22,44.02238095,,2024,,,,,,,,,,,,,,,,,,,,,,,,,,,,,,,,,,,,,,,,,,,,,LiClO4,[Li+].[O-][Cl+3]([O-])([O-])[O-],0.019607843,0.045930073,0.454314367,105.9645157,,,,,,,,,,-44,,-10,1.72E-08,-7.764471553
Trifunctional Linker,,1/27/2019,AMN,,,doi.org/10.1295/polymj.18.809,crosslinked PEO,[Cu]OCC[Au],[Cu]OCC[Au],,,"[H]{[<]<C(=O)NC1=C(C)C=CC(=C1)NC(=O)<,>O{CCO}CC(C{OCC}O>)C{OCC}O>[<]}[H]",[N][C]=O,CH2-,0.952380952,0.892575819,,,,,,,,968.4923809,,22,44.02238095,,2035,,,,,,,,,,,,,,,,,,,,,,,,,,,,,,,,,,,,,,,,,,,,,LiClO4,[Li+].[O-][Cl+3]([O-])([O-])[O-],0.047619048,0.107424181,1.13578591,105.9645157,,,,,,,,,,-30,,-10,9.75E-09,-8.010995384
Trifunctional Linker,,1/27/2019,AMN,,,doi.org/10.1295/polymj.18.809,crosslinked PEO,[Cu]OCC[Au],[Cu]OCC[Au],,,"[H]{[<]<C(=O)NC1=C(C)C=CC(=C1)NC(=O)<,>O{CCO}CC(C{OCC}O>)C{OCC}O>[<]}[H]",[N][C]=O,CH2-,0.909090909,0.805992712,,,,,,,,968.4923809,,22,44.02238095,,2046,,,,,,,,,,,,,,,,,,,,,,,,,,,,,,,,,,,,,,,,,,,,,LiClO4,[Li+].[O-][Cl+3]([O-])([O-])[O-],0.090909091,0.194007288,2.27157182,105.9645157,,,,,,,,,,-16,,0,6.53E-09,-8.185086819
Trifunctional Linker,,1/27/2019,AMN,,,doi.org/10.1295/polymj.18.809,crosslinked PEO,[Cu]OCC[Au],[Cu]OCC[Au],,,"[H]{[<]<C(=O)NC1=C(C)C=CC(=C1)NC(=O)<,>O{CCO}CC(C{OCC}O>)C{OCC}O>[<]}[H]",[N][C]=O,CH2-,0.980392157,0.954069927,,,,,,,,968.4923809,,22,44.02238095,,2025,,,,,,,,,,,,,,,,,,,,,,,,,,,,,,,,,,,,,,,,,,,,,LiClO4,[Li+].[O-][Cl+3]([O-])([O-])[O-],0.019607843,0.045930073,0.454314367,105.9645157,,,,,,,,,,-44,,-20,2.76E-09,-8.559090918
Trifunctional Linker,,1/27/2019,AMN,,,doi.org/10.1295/polymj.18.809,crosslinked PEO,[Cu]OCC[Au],[Cu]OCC[Au],,,"[H]{[<]<C(=O)NC1=C(C)C=CC(=C1)NC(=O)<,>O{CCO}CC(C{OCC}O>)C{OCC}O>[<]}[H]",[N][C]=O,CH2-,0.952380952,0.892575819,,,,,,,,968.4923809,,22,44.02238095,,2036,,,,,,,,,,,,,,,,,,,,,,,,,,,,,,,,,,,,,,,,,,,,,LiClO4,[Li+].[O-][Cl+3]([O-])([O-])[O-],0.047619048,0.107424181,1.13578591,105.9645157,,,,,,,,,,-30,,-20,2.17E-09,-8.663540266
Trifunctional Linker,,1/27/2019,AMN,,,doi.org/10.1295/polymj.18.809,crosslinked PEO,[Cu]OCC[Au],[Cu]OCC[Au],,,"[H]{[<]<C(=O)NC1=C(C)C=CC(=C1)NC(=O)<,>O{CCO}CC(C{OCC}O>)C{OCC}O>[<]}[H]",[N][C]=O,CH2-,0.99009901,0.976495174,,,,,,,,968.4923809,,22,44.02238095,,2012,,,,,,,,,,,,,,,,,,,,,,,,,,,,,,,,,,,,,,,,,,,,,LiClO4,[Li+].[O-][Cl+3]([O-])([O-])[O-],0.00990099,0.023504826,0.227157187,105.9645157,,,,,,,,,,-49,,-11,1.18E-09,-8.928117993
Trifunctional Linker,,1/27/2019,AMN,,,doi.org/10.1295/polymj.18.809,crosslinked PEO,[Cu]OCC[Au],[Cu]OCC[Au],,,"[H]{[<]<C(=O)NC1=C(C)C=CC(=C1)NC(=O)<,>O{CCO}CC(C{OCC}O>)C{OCC}O>[<]}[H]",[N][C]=O,CH2-,0.909090909,0.805992712,,,,,,,,968.4923809,,22,44.02238095,,2047,,,,,,,,,,,,,,,,,,,,,,,,,,,,,,,,,,,,,,,,,,,,,LiClO4,[Li+].[O-][Cl+3]([O-])([O-])[O-],0.090909091,0.194007288,2.27157182,105.9645157,,,,,,,,,,-16,,-10,1.06E-09,-8.974694135
Trifunctional Linker,,1/27/2019,AMN,,,doi.org/10.1295/polymj.18.809,crosslinked PEO,[Cu]OCC[Au],[Cu]OCC[Au],,,"[H]{[<]<C(=O)NC1=C(C)C=CC(=C1)NC(=O)<,>O{CCO}CC(C{OCC}O>)C{OCC}O>[<]}[H]",[N][C]=O,CH2-,0.952380952,0.892575819,,,,,,,,968.4923809,,22,44.02238095,,2037,,,,,,,,,,,,,,,,,,,,,,,,,,,,,,,,,,,,,,,,,,,,,LiClO4,[Li+].[O-][Cl+3]([O-])([O-])[O-],0.047619048,0.107424181,1.13578591,105.9645157,,,,,,,,,,-30,,-30,2.89E-10,-9.539102157
,,2/4/2019,CMK,,,doi.org/10.1016/0032-3861(84)90378-1,PEO,[Cu]OCC[Au],[Cu]OCC[Au],,,C{[>]<OCC>[<]}OC,CH3,OCH3,0.947368381,0.758712134,,,,,,4000000,,4000000,,90805.90238,44.02238095,,,,,,,,,,,,,,,,,,,,,,,,,,,,,,,,,,,,,,,,,,,,,,,LiHFG,O=C([O-])C(F)(F)C(F)(F)C(F)(F)C(=O)[O-].[Li+].[Li+],0.052631619,0.241287866,1.261194098,252.0020869,,,,,,,,,,,,135,4.00E-05,-4.397940009
,,2/4/2019,CMK,,,doi.org/10.1016/0032-3861(84)90378-1,PEO,[Cu]OCC[Au],[Cu]OCC[Au],,,C{[>]<OCC>[<]}OC,CH3,OCH3,0.947368381,0.758712134,,,,,,4000000,,4000000,,90805.90238,44.02238095,,,,,,,,,,,,,,,,,,,,,,,,,,,,,,,,,,,,,,,,,,,,,,,LiHFG,O=C([O-])C(F)(F)C(F)(F)C(F)(F)C(=O)[O-].[Li+].[Li+],0.052631619,0.241287866,1.261194098,252.0020869,,,,,,,,,,,,120,2.98E-05,-4.525783736
,,2/4/2019,CMK,,,doi.org/10.1016/0032-3861(84)90378-1,PEO,[Cu]OCC[Au],[Cu]OCC[Au],,,C{[>]<OCC>[<]}OC,CH3,OCH3,0.947368381,0.758712134,,,,,,4000000,,4000000,,90805.90238,44.02238095,,,,,,,,,,,,,,,,,,,,,,,,,,,,,,,,,,,,,,,,,,,,,,,LiHFG,O=C([O-])C(F)(F)C(F)(F)C(F)(F)C(=O)[O-].[Li+].[Li+],0.052631619,0.241287866,1.261194098,252.0020869,,,,,,,,,,,,100,1.45E-05,-4.838631998
,,2/4/2019,CMK,,,doi.org/10.1016/0032-3861(84)90378-1,PEO,[Cu]OCC[Au],[Cu]OCC[Au],,,C{[>]<OCC>[<]}OC,CH3,OCH3,0.947368381,0.758712134,,,,,,4000000,,4000000,,90805.90238,44.02238095,,,,,,,,,,,,,,,,,,,,,,,,,,,,,,,,,,,,,,,,,,,,,,,LiHFG,O=C([O-])C(F)(F)C(F)(F)C(F)(F)C(=O)[O-].[Li+].[Li+],0.052631619,0.241287866,1.261194098,252.0020869,,,,,,,,,,,,88,1.01E-05,-4.995678626
,,2/4/2019,CMK,,,doi.org/10.1016/0032-3861(84)90378-1,PEO,[Cu]OCC[Au],[Cu]OCC[Au],,,C{[>]<OCC>[<]}OC,CH3,OCH3,0.947368381,0.758712134,,,,,,4000000,,4000000,,90805.90238,44.02238095,,,,,,,,,,,,,,,,,,,,,,,,,,,,,,,,,,,,,,,,,,,,,,,LiHFG,O=C([O-])C(F)(F)C(F)(F)C(F)(F)C(=O)[O-].[Li+].[Li+],0.052631619,0.241287866,1.261194098,252.0020869,,,,,,,,,,,,75,5.50E-06,-5.259637311
,,2/4/2019,CMK,,,doi.org/10.1016/0032-3861(84)90378-1,PEO,[Cu]OCC[Au],[Cu]OCC[Au],,,C{[>]<OCC>[<]}OC,CH3,OCH3,0.947368381,0.758712134,,,,,,4000000,,4000000,,90805.90238,44.02238095,,,,,,,,,,,,,,,,,,,,,,,,,,,,,,,,,,,,,,,,,,,,,,,LiHFG,O=C([O-])C(F)(F)C(F)(F)C(F)(F)C(=O)[O-].[Li+].[Li+],0.052631619,0.241287866,1.261194098,252.0020869,,,,,,,,,,,,65,1.05E-06,-5.978810701
,,2/4/2019,CMK,,,doi.org/10.1016/0032-3861(84)90378-1,PEO,[Cu]OCC[Au],[Cu]OCC[Au],,,C{[>]<OCC>[<]}OC,CH3,OCH3,0.947368381,0.758712134,,,,,,4000000,,4000000,,90805.90238,44.02238095,,,,,,,,,,,,,,,,,,,,,,,,,,,,,,,,,,,,,,,,,,,,,,,LiHFG,O=C([O-])C(F)(F)C(F)(F)C(F)(F)C(=O)[O-].[Li+].[Li+],0.052631619,0.241287866,1.261194098,252.0020869,,,,,,,,,,,,50,1.27E-07,-6.896196279
,,2/4/2019,CMK,,,doi.org/10.1016/0032-3861(84)90378-1,PEO,[Cu]OCC[Au],[Cu]OCC[Au],,,C{[>]<OCC>[<]}OC,CH3,OCH3,0.947368381,0.758712134,,,,,,4000000,,4000000,,90805.90238,44.02238095,,,,,,,,,,,,,,,,,,,,,,,,,,,,,,,,,,,,,,,,,,,,,,,LiHFG,O=C([O-])C(F)(F)C(F)(F)C(F)(F)C(=O)[O-].[Li+].[Li+],0.052631619,0.241287866,1.261194098,252.0020869,,,,,,,,,,,,35,5.71E-09,-8.243363892
,,2/4/2019,CMK,,,doi.org/10.1016/0032-3861(84)90378-1,PEO,[Cu]OCC[Au],[Cu]OCC[Au],,,C{[>]<OCC>[<]}OC,CH3,OCH3,0.947368381,0.758712134,,,,,,4000000,,4000000,,90805.90238,44.02238095,,,,,,,,,,,,,,,,,,,,,,,,,,,,,,,,,,,,,,,,,,,,,,,LiHFG,O=C([O-])C(F)(F)C(F)(F)C(F)(F)C(=O)[O-].[Li+].[Li+],0.052631619,0.241287866,1.261194098,252.0020869,,,,,,,,,,,,20,3.48E-10,-9.458420756
,,2/4/2019,CMK,,,doi.org/10.1016/0032-3861(84)90378-1,PEO,[Cu]OCC[Au],[Cu]OCC[Au],,,C{[>]<OCC>[<]}OC,CH3,OCH3,0.947368381,0.868478065,,,,,,4000000,,4000000,,90805.90238,44.02238095,,,,,,,,,,,,,,,,,,,,,,,,,,,,,,,,,,,,,,,,,,,,,,,LiTFA,O=C([O-])C(F)(F)F.[Li+],0.052631619,0.131521935,1.261194098,120.0010435,,,,,,,,,,,,120,0.000108,-3.966576245
,,2/4/2019,CMK,,,doi.org/10.1016/0032-3861(84)90378-1,PEO,[Cu]OCC[Au],[Cu]OCC[Au],,,C{[>]<OCC>[<]}OC,CH3,OCH3,0.947368381,0.868478065,,,,,,4000000,,4000000,,90805.90238,44.02238095,,,,,,,,,,,,,,,,,,,,,,,,,,,,,,,,,,,,,,,,,,,,,,,LiTFA,O=C([O-])C(F)(F)F.[Li+],0.052631619,0.131521935,1.261194098,120.0010435,,,,,,,,,,,,102,2.64E-05,-4.578396073
,,2/4/2019,CMK,,,doi.org/10.1016/0032-3861(84)90378-1,PEO,[Cu]OCC[Au],[Cu]OCC[Au],,,C{[>]<OCC>[<]}OC,CH3,OCH3,0.947368381,0.868478065,,,,,,4000000,,4000000,,90805.90238,44.02238095,,,,,,,,,,,,,,,,,,,,,,,,,,,,,,,,,,,,,,,,,,,,,,,LiTFA,O=C([O-])C(F)(F)F.[Li+],0.052631619,0.131521935,1.261194098,120.0010435,,,,,,,,,,,,86,4.04E-06,-5.393618635
,,2/4/2019,CMK,,,doi.org/10.1016/0032-3861(84)90378-1,PEO,[Cu]OCC[Au],[Cu]OCC[Au],,,C{[>]<OCC>[<]}OC,CH3,OCH3,0.947368381,0.868478065,,,,,,4000000,,4000000,,90805.90238,44.02238095,,,,,,,,,,,,,,,,,,,,,,,,,,,,,,,,,,,,,,,,,,,,,,,LiTFA,O=C([O-])C(F)(F)F.[Li+],0.052631619,0.131521935,1.261194098,120.0010435,,,,,,,,,,,,73,1.32E-06,-5.879426069
,,2/4/2019,CMK,,,doi.org/10.1016/0032-3861(84)90378-1,PEO,[Cu]OCC[Au],[Cu]OCC[Au],,,C{[>]<OCC>[<]}OC,CH3,OCH3,0.947368381,0.868478065,,,,,,4000000,,4000000,,90805.90238,44.02238095,,,,,,,,,,,,,,,,,,,,,,,,,,,,,,,,,,,,,,,,,,,,,,,LiTFA,O=C([O-])C(F)(F)F.[Li+],0.052631619,0.131521935,1.261194098,120.0010435,,,,,,,,,,,,61,1.99E-07,-6.701146924
,,2/4/2019,CMK,,,doi.org/10.1016/0032-3861(84)90378-1,PEO,[Cu]OCC[Au],[Cu]OCC[Au],,,C{[>]<OCC>[<]}OC,CH3,OCH3,0.947368381,0.868478065,,,,,,4000000,,4000000,,90805.90238,44.02238095,,,,,,,,,,,,,,,,,,,,,,,,,,,,,,,,,,,,,,,,,,,,,,,LiTFA,O=C([O-])C(F)(F)F.[Li+],0.052631619,0.131521935,1.261194098,120.0010435,,,,,,,,,,,,52,4.57E-08,-7.3400838
,,2/4/2019,CMK,,,doi.org/10.1016/0032-3861(84)90378-1,PEO,[Cu]OCC[Au],[Cu]OCC[Au],,,C{[>]<OCC>[<]}OC,CH3,OCH3,0.947368381,0.868478065,,,,,,4000000,,4000000,,90805.90238,44.02238095,,,,,,,,,,,,,,,,,,,,,,,,,,,,,,,,,,,,,,,,,,,,,,,LiTFA,O=C([O-])C(F)(F)F.[Li+],0.052631619,0.131521935,1.261194098,120.0010435,,,,,,,,,,,,34,6.76E-09,-8.170053304
,,2/4/2019,CMK,,,doi.org/10.1016/0032-3861(84)90378-1,PEO,[Cu]OCC[Au],[Cu]OCC[Au],,,C{[>]<OCC>[<]}OC,CH3,OCH3,0.947368381,0.835540994,,,,,,4000000,,4000000,,90805.90238,44.02238095,,,,,,,,,,,,,,,,,,,,,,,,,,,,,,,,,,,,,,,,,,,,,,,LiTFO,O=S(=O)([O-])C(F)(F)F.[Li+],0.052631619,0.164459006,1.261194098,155.9680291,,,,,,,,,,,,111,0.000586,-3.232102384
,,2/4/2019,CMK,,,doi.org/10.1016/0032-3861(84)90378-1,PEO,[Cu]OCC[Au],[Cu]OCC[Au],,,C{[>]<OCC>[<]}OC,CH3,OCH3,0.947368381,0.835540994,,,,,,4000000,,4000000,,90805.90238,44.02238095,,,,,,,,,,,,,,,,,,,,,,,,,,,,,,,,,,,,,,,,,,,,,,,LiTFO,O=S(=O)([O-])C(F)(F)F.[Li+],0.052631619,0.164459006,1.261194098,155.9680291,,,,,,,,,,,,88,0.000223,-3.651695137
,,2/4/2019,CMK,,,doi.org/10.1016/0032-3861(84)90378-1,PEO,[Cu]OCC[Au],[Cu]OCC[Au],,,C{[>]<OCC>[<]}OC,CH3,OCH3,0.947368381,0.835540994,,,,,,4000000,,4000000,,90805.90238,44.02238095,,,,,,,,,,,,,,,,,,,,,,,,,,,,,,,,,,,,,,,,,,,,,,,LiTFO,O=S(=O)([O-])C(F)(F)F.[Li+],0.052631619,0.164459006,1.261194098,155.9680291,,,,,,,,,,,,72,7.90E-05,-4.102372909
,,2/4/2019,CMK,,,doi.org/10.1016/0032-3861(84)90378-1,PEO,[Cu]OCC[Au],[Cu]OCC[Au],,,C{[>]<OCC>[<]}OC,CH3,OCH3,0.947368381,0.835540994,,,,,,4000000,,4000000,,90805.90238,44.02238095,,,,,,,,,,,,,,,,,,,,,,,,,,,,,,,,,,,,,,,,,,,,,,,LiTFO,O=S(=O)([O-])C(F)(F)F.[Li+],0.052631619,0.164459006,1.261194098,155.9680291,,,,,,,,,,,,63,1.51E-05,-4.821023053
,,2/4/2019,CMK,,,doi.org/10.1016/0032-3861(84)90378-1,PEO,[Cu]OCC[Au],[Cu]OCC[Au],,,C{[>]<OCC>[<]}OC,CH3,OCH3,0.947368381,0.835540994,,,,,,4000000,,4000000,,90805.90238,44.02238095,,,,,,,,,,,,,,,,,,,,,,,,,,,,,,,,,,,,,,,,,,,,,,,LiTFO,O=S(=O)([O-])C(F)(F)F.[Li+],0.052631619,0.164459006,1.261194098,155.9680291,,,,,,,,,,,,49,1.53E-06,-5.815308569
,,2/4/2019,CMK,,,doi.org/10.1016/0032-3861(84)90378-1,PEO,[Cu]OCC[Au],[Cu]OCC[Au],,,C{[>]<OCC>[<]}OC,CH3,OCH3,0.947368381,0.835540994,,,,,,4000000,,4000000,,90805.90238,44.02238095,,,,,,,,,,,,,,,,,,,,,,,,,,,,,,,,,,,,,,,,,,,,,,,LiTFO,O=S(=O)([O-])C(F)(F)F.[Li+],0.052631619,0.164459006,1.261194098,155.9680291,,,,,,,,,,,,39,3.27E-07,-6.485452247
,,2/4/2019,CMK,,,doi.org/10.1016/0032-3861(84)90378-1,PEO,[Cu]OCC[Au],[Cu]OCC[Au],,,C{[>]<OCC>[<]}OC,CH3,OCH3,0.947368381,0.835540994,,,,,,4000000,,4000000,,90805.90238,44.02238095,,,,,,,,,,,,,,,,,,,,,,,,,,,,,,,,,,,,,,,,,,,,,,,LiTFO,O=S(=O)([O-])C(F)(F)F.[Li+],0.052631619,0.164459006,1.261194098,155.9680291,,,,,,,,,,,,20,5.90E-08,-7.229147988
,,2/4/2019,CMK,,,doi.org/10.1016/0032-3861(84)90378-1,PEO,[Cu]OCC[Au],[Cu]OCC[Au],,,C{[>]<OCC>[<]}OC,CH3,OCH3,0.900000009,0.642979487,,,,,,4000000,,4000000,,90805.90238,44.02238095,,,,,,,,,,,,,,,,,,,,,,,,,,,,,,,,,,,,,,,,,,,,,,,LiHFB,O=C([O-])C(F)(F)C(F)(F)C(F)(F)F.[Li+],0.099999991,0.357020513,2.522385925,219.9946563,,,,,,,,,,,,135,0.000164,-3.785156152
,,2/4/2019,CMK,,,doi.org/10.1016/0032-3861(84)90378-1,PEO,[Cu]OCC[Au],[Cu]OCC[Au],,,C{[>]<OCC>[<]}OC,CH3,OCH3,0.900000009,0.642979487,,,,,,4000000,,4000000,,90805.90238,44.02238095,,,,,,,,,,,,,,,,,,,,,,,,,,,,,,,,,,,,,,,,,,,,,,,LiHFB,O=C([O-])C(F)(F)C(F)(F)C(F)(F)F.[Li+],0.099999991,0.357020513,2.522385925,219.9946563,,,,,,,,,,,,120,0.000109,-3.962573502
,,2/4/2019,CMK,,,doi.org/10.1016/0032-3861(84)90378-1,PEO,[Cu]OCC[Au],[Cu]OCC[Au],,,C{[>]<OCC>[<]}OC,CH3,OCH3,0.900000009,0.642979487,,,,,,4000000,,4000000,,90805.90238,44.02238095,,,,,,,,,,,,,,,,,,,,,,,,,,,,,,,,,,,,,,,,,,,,,,,LiHFB,O=C([O-])C(F)(F)C(F)(F)C(F)(F)F.[Li+],0.099999991,0.357020513,2.522385925,219.9946563,,,,,,,,,,,,100,6.50E-05,-4.187086643
,,2/4/2019,CMK,,,doi.org/10.1016/0032-3861(84)90378-1,PEO,[Cu]OCC[Au],[Cu]OCC[Au],,,C{[>]<OCC>[<]}OC,CH3,OCH3,0.900000009,0.642979487,,,,,,4000000,,4000000,,90805.90238,44.02238095,,,,,,,,,,,,,,,,,,,,,,,,,,,,,,,,,,,,,,,,,,,,,,,LiHFB,O=C([O-])C(F)(F)C(F)(F)C(F)(F)F.[Li+],0.099999991,0.357020513,2.522385925,219.9946563,,,,,,,,,,,,87,2.58E-05,-4.588380294
,,2/4/2019,CMK,,,doi.org/10.1016/0032-3861(84)90378-1,PEO,[Cu]OCC[Au],[Cu]OCC[Au],,,C{[>]<OCC>[<]}OC,CH3,OCH3,0.900000009,0.642979487,,,,,,4000000,,4000000,,90805.90238,44.02238095,,,,,,,,,,,,,,,,,,,,,,,,,,,,,,,,,,,,,,,,,,,,,,,LiHFB,O=C([O-])C(F)(F)C(F)(F)C(F)(F)F.[Li+],0.099999991,0.357020513,2.522385925,219.9946563,,,,,,,,,,,,75,8.82E-06,-5.054531415
,,2/4/2019,CMK,,,doi.org/10.1016/0032-3861(84)90378-1,PEO,[Cu]OCC[Au],[Cu]OCC[Au],,,C{[>]<OCC>[<]}OC,CH3,OCH3,0.900000009,0.642979487,,,,,,4000000,,4000000,,90805.90238,44.02238095,,,,,,,,,,,,,,,,,,,,,,,,,,,,,,,,,,,,,,,,,,,,,,,LiHFB,O=C([O-])C(F)(F)C(F)(F)C(F)(F)F.[Li+],0.099999991,0.357020513,2.522385925,219.9946563,,,,,,,,,,,,60,1.56E-06,-5.806875402
