Repository: zjurillpolymer/SPE_prediction

# SPE Prediction

Polymer electrolyte conductivity prediction using graph neural networks.

## Data

Data from [ChemPropPred](https://github.com/learningmatter-mit/Chem-prop-pred) — polymer electrolyte conductivity measurements including SMILES, conductivity (log S/cm), molecular weight, salt concentration, and temperature.

- `data/clean_train_data.csv` — cleaned training data
- `data/PolymerElectrolyteData.csv` — full raw dataset
- `data/PolyInfo_8salts.csv` / `data/polyinfo_5salts_4conc.csv` — PolyInfo polymer database with salt additives

File: data/PolymerElectrolyteData.csv (part 92 of 154)
Notes,Compound Notebook Name,Date Copied to Master Database,Data Recorded By,Seshadri Group,Oyaizu Group,DOI,Solvent 1 (S1),S1 SMILES,S1 SMILES 1,S1 SMILES 2,S1 SMILES 3,S1 Big SMILES,S1 End Group 1,S1 End Group 2,S1 Mol %,S1 Weight %,S1 SMILES 1 Mol %,S1 SMILES 2 Mol %,S1 SMILES 3 Mol %,S1 Molar Ratio,S1 Weight Ratio,S1 Mw,S1 Mn,S1 Mn or Mw,S1 Mw/Mn,S1 DOP,S1 Molar Mass (g/mol),S1 Type,S1 Block Mol Weight,Solvent 2 (S2),S2 SMILES,S2 SMILES 1,S2 SMILES 2,S2 Mol %,S2 Weight %,S2 SMILES 1 Mol %,S2 SMILES 2 Mol %,S2 Molar Ratio,S2 Weight Ratio,S2 Mw,S2 Mn,S2 Mn or Mw,S2 Mw/Mn,S2 DOP,S2 Molar Mass (g/mol),S2 Type,Solvent 3 (S3),S3 SMILES,S3 SMILES 1,S3 Mol %,S3 Weight %,S3 Molar Ratio,S3 Weight Ratio,S3 Mw,S3 Mn,S3 Mn or Mw,S3 Mw/Mn,S3 DOP,S3 Molar Mass (g/mol),S3 Type,Solvent 4 (S4),S4 SMILES,S4 Mol %,S4 Weight %,S4 Molar Ratio,S4 Weight Ratio,S4 Mw,S4 Mn,S4 Mn or Mw,S4 Mw/Mn,S4 DOP,S4 Molar Mass (g/mol),S4 Type,Salt 1,Salt1 SMILES,Salt1 Mol %,Salt1 Weight %,Salt1 Molality (mol salt/kg polymer),Salt1 Molar Mass (g/mol),Salt 2,Salt2 SMILES,Salt2 Mol %,Salt2 Weight %,Salt2 Molality (mol salt/kg polymer),Salt2 Molar Mass (g/mol),Inorganic Material 1 (IM1),IM1 Weight %,IM1 Particle Size (nm),Tg (oC),Heating Rate (K/min),Temperature (oC),Conductivity (S/cm),log Conductivity (S/cm)
,,2/4/2019,CMK,,,doi.org/10.1016/0032-3861(84)90378-1,PEO,[Cu]OCC[Au],[Cu]OCC[Au],,,C{[>]<OCC>[<]}OC,CH3,OCH3,0.900000009,0.642979487,,,,,,4000000,,4000000,,90805.90238,44.02238095,,,,,,,,,,,,,,,,,,,,,,,,,,,,,,,,,,,,,,,,,,,,,,,LiHFB,O=C([O-])C(F)(F)C(F)(F)C(F)(F)F.[Li+],0.099999991,0.357020513,2.522385925,219.9946563,,,,,,,,,,,,50,1.69E-07,-6.772113295
,,2/4/2019,CMK,,,doi.org/10.1016/0032-3861(84)90378-1,PEO,[Cu]OCC[Au],[Cu]OCC[Au],,,C{[>]<OCC>[<]}OC,CH3,OCH3,0.900000009,0.642979487,,,,,,4000000,,4000000,,90805.90238,44.02238095,,,,,,,,,,,,,,,,,,,,,,,,,,,,,,,,,,,,,,,,,,,,,,,LiHFB,O=C([O-])C(F)(F)C(F)(F)C(F)(F)F.[Li+],0.099999991,0.357020513,2.522385925,219.9946563,,,,,,,,,,,,35,1.84E-08,-7.735182177
,,2/4/2019,CMK,,,doi.org/10.1016/0032-3861(84)90378-1,PEO,[Cu]OCC[Au],[Cu]OCC[Au],,,C{[>]<OCC>[<]}OC,CH3,OCH3,0.900000009,0.642979487,,,,,,4000000,,4000000,,90805.90238,44.02238095,,,,,,,,,,,,,,,,,,,,,,,,,,,,,,,,,,,,,,,,,,,,,,,LiHFB,O=C([O-])C(F)(F)C(F)(F)C(F)(F)F.[Li+],0.099999991,0.357020513,2.522385925,219.9946563,,,,,,,,,,,,20,6.61E-10,-9.179798541
,,2/4/2019,CMK,,,doi.org/10.1016/0032-3861(84)90378-1,PEO,[Cu]OCC[Au],[Cu]OCC[Au],,,C{[>]<OCC>[<]}OC,CH3,OCH3,0.900000009,0.611230014,,,,,,4000000,,4000000,,90805.90238,44.02238095,,,,,,,,,,,,,,,,,,,,,,,,,,,,,,,,,,,,,,,,,,,,,,,LiHFG,O=C([O-])C(F)(F)C(F)(F)C(F)(F)C(=O)[O-].[Li+].[Li+],0.099999991,0.388769986,2.522385925,252.0020869,,,,,,,,,,,,135,4.82E-05,-4.316952962
,,2/4/2019,CMK,,,doi.org/10.1016/0032-3861(84)90378-1,PEO,[Cu]OCC[Au],[Cu]OCC[Au],,,C{[>]<OCC>[<]}OC,CH3,OCH3,0.900000009,0.611230014,,,,,,4000000,,4000000,,90805.90238,44.02238095,,,,,,,,,,,,,,,,,,,,,,,,,,,,,,,,,,,,,,,,,,,,,,,LiHFG,O=C([O-])C(F)(F)C(F)(F)C(F)(F)C(=O)[O-].[Li+].[Li+],0.099999991,0.388769986,2.522385925,252.0020869,,,,,,,,,,,,120,3.30E-05,-4.48148606
,,2/4/2019,CMK,,,doi.org/10.1016/0032-3861(84)90378-1,PEO,[Cu]OCC[Au],[Cu]OCC[Au],,,C{[>]<OCC>[<]}OC,CH3,OCH3,0.900000009,0.611230014,,,,,,4000000,,4000000,,90805.90238,44.02238095,,,,,,,,,,,,,,,,,,,,,,,,,,,,,,,,,,,,,,,,,,,,,,,LiHFG,O=C([O-])C(F)(F)C(F)(F)C(F)(F)C(=O)[O-].[Li+].[Li+],0.099999991,0.388769986,2.522385925,252.0020869,,,,,,,,,,,,102,1.58E-05,-4.801342913
,,2/4/2019,CMK,,,doi.org/10.1016/0032-3861(84)90378-1,PEO,[Cu]OCC[Au],[Cu]OCC[Au],,,C{[>]<OCC>[<]}OC,CH3,OCH3,0.900000009,0.611230014,,,,,,4000000,,4000000,,90805.90238,44.02238095,,,,,,,,,,,,,,,,,,,,,,,,,,,,,,,,,,,,,,,,,,,,,,,LiHFG,O=C([O-])C(F)(F)C(F)(F)C(F)(F)C(=O)[O-].[Li+].[Li+],0.099999991,0.388769986,2.522385925,252.0020869,,,,,,,,,,,,87,8.89E-06,-5.051098239
,,2/4/2019,CMK,,,doi.org/10.1016/0032-3861(84)90378-1,PEO,[Cu]OCC[Au],[Cu]OCC[Au],,,C{[>]<OCC>[<]}OC,CH3,OCH3,0.900000009,0.611230014,,,,,,4000000,,4000000,,90805.90238,44.02238095,,,,,,,,,,,,,,,,,,,,,,,,,,,,,,,,,,,,,,,,,,,,,,,LiHFG,O=C([O-])C(F)(F)C(F)(F)C(F)(F)C(=O)[O-].[Li+].[Li+],0.099999991,0.388769986,2.522385925,252.0020869,,,,,,,,,,,,74,4.94E-06,-5.306273051
,,2/4/2019,CMK,,,doi.org/10.1016/0032-3861(84)90378-1,PEO,[Cu]OCC[Au],[Cu]OCC[Au],,,C{[>]<OCC>[<]}OC,CH3,OCH3,0.900000009,0.611230014,,,,,,4000000,,4000000,,90805.90238,44.02238095,,,,,,,,,,,,,,,,,,,,,,,,,,,,,,,,,,,,,,,,,,,,,,,LiHFG,O=C([O-])C(F)(F)C(F)(F)C(F)(F)C(=O)[O-].[Li+].[Li+],0.099999991,0.388769986,2.522385925,252.0020869,,,,,,,,,,,,62,6.05E-07,-6.218244625
,,2/4/2019,CMK,,,doi.org/10.1016/0032-3861(84)90378-1,PEO,[Cu]OCC[Au],[Cu]OCC[Au],,,C{[>]<OCC>[<]}OC,CH3,OCH3,0.900000009,0.611230014,,,,,,4000000,,4000000,,90805.90238,44.02238095,,,,,,,,,,,,,,,,,,,,,,,,,,,,,,,,,,,,,,,,,,,,,,,LiHFG,O=C([O-])C(F)(F)C(F)(F)C(F)(F)C(=O)[O-].[Li+].[Li+],0.099999991,0.388769986,2.522385925,252.0020869,,,,,,,,,,,,52,6.13E-08,-7.212539525
,,2/4/2019,CMK,,,doi.org/10.1016/0032-3861(84)90378-1,PEO,[Cu]OCC[Au],[Cu]OCC[Au],,,C{[>]<OCC>[<]}OC,CH3,OCH3,0.900000009,0.611230014,,,,,,4000000,,4000000,,90805.90238,44.02238095,,,,,,,,,,,,,,,,,,,,,,,,,,,,,,,,,,,,,,,,,,,,,,,LiHFG,O=C([O-])C(F)(F)C(F)(F)C(F)(F)C(=O)[O-].[Li+].[Li+],0.099999991,0.388769986,2.522385925,252.0020869,,,,,,,,,,,,36,1.37E-09,-8.863279433
,,2/4/2019,CMK,,,doi.org/10.1016/0032-3861(84)90378-1,PEO,[Cu]OCC[Au],[Cu]OCC[Au],,,C{[>]<OCC>[<]}OC,CH3,OCH3,0.900000009,0.611230014,,,,,,4000000,,4000000,,90805.90238,44.02238095,,,,,,,,,,,,,,,,,,,,,,,,,,,,,,,,,,,,,,,,,,,,,,,LiHFG,O=C([O-])C(F)(F)C(F)(F)C(F)(F)C(=O)[O-].[Li+].[Li+],0.099999991,0.388769986,2.522385925,252.0020869,,,,,,,,,,,,21,9.41E-11,-10.02641038
,,2/4/2019,CMK,,,doi.org/10.1016/0032-3861(84)90378-1,PEO,[Cu]OCC[Au],[Cu]OCC[Au],,,C{[>]<OCC>[<]}OC,CH3,OCH3,0.900000009,0.699756173,,,,,,4000000,,4000000,,90805.90238,44.02238095,,,,,,,,,,,,,,,,,,,,,,,,,,,,,,,,,,,,,,,,,,,,,,,LiPFP,O=C([O-])C(F)(F)C(F)(F)F.[Li+],0.099999991,0.300243827,2.522385925,169.9978499,,,,,,,,,,,,135,0.00023,-3.638272164
,,2/4/2019,CMK,,,doi.org/10.1016/0032-3861(84)90378-1,PEO,[Cu]OCC[Au],[Cu]OCC[Au],,,C{[>]<OCC>[<]}OC,CH3,OCH3,0.900000009,0.699756173,,,,,,4000000,,4000000,,90805.90238,44.02238095,,,,,,,,,,,,,,,,,,,,,,,,,,,,,,,,,,,,,,,,,,,,,,,LiPFP,O=C([O-])C(F)(F)C(F)(F)F.[Li+],0.099999991,0.300243827,2.522385925,169.9978499,,,,,,,,,,,,130,0.000189,-3.723538196
,,2/4/2019,CMK,,,doi.org/10.1016/0032-3861(84)90378-1,PEO,[Cu]OCC[Au],[Cu]OCC[Au],,,C{[>]<OCC>[<]}OC,CH3,OCH3,0.900000009,0.699756173,,,,,,4000000,,4000000,,90805.90238,44.02238095,,,,,,,,,,,,,,,,,,,,,,,,,,,,,,,,,,,,,,,,,,,,,,,LiPFP,O=C([O-])C(F)(F)C(F)(F)F.[Li+],0.099999991,0.300243827,2.522385925,169.9978499,,,,,,,,,,,,120,0.000164,-3.785156152
,,2/4/2019,CMK,,,doi.org/10.1016/0032-3861(84)90378-1,PEO,[Cu]OCC[Au],[Cu]OCC[Au],,,C{[>]<OCC>[<]}OC,CH3,OCH3,0.900000009,0.699756173,,,,,,4000000,,4000000,,90805.90238,44.02238095,,,,,,,,,,,,,,,,,,,,,,,,,,,,,,,,,,,,,,,,,,,,,,,LiPFP,O=C([O-])C(F)(F)C(F)(F)F.[Li+],0.099999991,0.300243827,2.522385925,169.9978499,,,,,,,,,,,,100,8.56E-05,-4.067526235
,,2/4/2019,CMK,,,doi.org/10.1016/0032-3861(84)90378-1,PEO,[Cu]OCC[Au],[Cu]OCC[Au],,,C{[>]<OCC>[<]}OC,CH3,OCH3,0.900000009,0.699756173,,,,,,4000000,,4000000,,90805.90238,44.02238095,,,,,,,,,,,,,,,,,,,,,,,,,,,,,,,,,,,,,,,,,,,,,,,LiPFP,O=C([O-])C(F)(F)C(F)(F)F.[Li+],0.099999991,0.300243827,2.522385925,169.9978499,,,,,,,,,,,,87,3.66E-05,-4.436518915
,,2/4/2019,CMK,,,doi.org/10.1016/0032-3861(84)90378-1,PEO,[Cu]OCC[Au],[Cu]OCC[Au],,,C{[>]<OCC>[<]}OC,CH3,OCH3,0.900000009,0.699756173,,,,,,4000000,,4000000,,90805.90238,44.02238095,,,,,,,,,,,,,,,,,,,,,,,,,,,,,,,,,,,,,,,,,,,,,,,LiPFP,O=C([O-])C(F)(F)C(F)(F)F.[Li+],0.099999991,0.300243827,2.522385925,169.9978499,,,,,,,,,,,,75,1.46E-05,-4.835647144
,,2/4/2019,CMK,,,doi.org/10.1016/0032-3861(84)90378-1,PEO,[Cu]OCC[Au],[Cu]OCC[Au],,,C{[>]<OCC>[<]}OC,CH3,OCH3,0.900000009,0.699756173,,,,,,4000000,,4000000,,90805.90238,44.02238095,,,,,,,,,,,,,,,,,,,,,,,,,,,,,,,,,,,,,,,,,,,,,,,LiPFP,O=C([O-])C(F)(F)C(F)(F)F.[Li+],0.099999991,0.300243827,2.522385925,169.9978499,,,,,,,,,,,,60,3.13E-06,-5.504455662
,,2/4/2019,CMK,,,doi.org/10.1016/0032-3861(84)90378-1,PEO,[Cu]OCC[Au],[Cu]OCC[Au],,,C{[>]<OCC>[<]}OC,CH3,OCH3,0.900000009,0.699756173,,,,,,4000000,,4000000,,90805.90238,44.02238095,,,,,,,,,,,,,,,,,,,,,,,,,,,,,,,,,,,,,,,,,,,,,,,LiPFP,O=C([O-])C(F)(F)C(F)(F)F.[Li+],0.099999991,0.300243827,2.522385925,169.9978499,,,,,,,,,,,,50,3.04E-07,-6.517126416
,,2/4/2019,CMK,,,doi.org/10.1016/0032-3861(84)90378-1,PEO,[Cu]OCC[Au],[Cu]OCC[Au],,,C{[>]<OCC>[<]}OC,CH3,OCH3,0.900000009,0.699756173,,,,,,4000000,,4000000,,90805.90238,44.02238095,,,,,,,,,,,,,,,,,,,,,,,,,,,,,,,,,,,,,,,,,,,,,,,LiPFP,O=C([O-])C(F)(F)C(F)(F)F.[Li+],0.099999991,0.300243827,2.522385925,169.9978499,,,,,,,,,,,,35,3.23E-08,-7.490797478
,,2/4/2019,CMK,,,doi.org/10.1016/0032-3861(84)90378-1,PEO,[Cu]OCC[Au],[Cu]OCC[Au],,,C{[>]<OCC>[<]}OC,CH3,OCH3,0.900000009,0.699756173,,,,,,4000000,,4000000,,90805.90238,44.02238095,,,,,,,,,,,,,,,,,,,,,,,,,,,,,,,,,,,,,,,,,,,,,,,LiPFP,O=C([O-])C(F)(F)C(F)(F)F.[Li+],0.099999991,0.300243827,2.522385925,169.9978499,,,,,,,,,,,,20,3.31E-09,-8.480172006
,,2/4/2019,CMK,,,doi.org/10.1016/0032-3861(84)90378-1,PEO,[Cu]OCC[Au],[Cu]OCC[Au],,,C{[>]<OCC>[<]}OC,CH3,OCH3,0.900000009,0.767531074,,,,,,4000000,,4000000,,90805.90238,44.02238095,,,,,,,,,,,,,,,,,,,,,,,,,,,,,,,,,,,,,,,,,,,,,,,LiTFA,O=C([O-])C(F)(F)F.[Li+],0.099999991,0.232468926,2.522385925,120.0010435,,,,,,,,,,,,135,0.000275,-3.560667306
,,2/4/2019,CMK,,,doi.org/10.1016/0032-3861(84)90378-1,PEO,[Cu]OCC[Au],[Cu]OCC[Au],,,C{[>]<OCC>[<]}OC,CH3,OCH3,0.900000009,0.767531074,,,,,,4000000,,4000000,,90805.90238,44.02238095,,,,,,,,,,,,,,,,,,,,,,,,,,,,,,,,,,,,,,,,,,,,,,,LiTFA,O=C([O-])C(F)(F)F.[Li+],0.099999991,0.232468926,2.522385925,120.0010435,,,,,,,,,,,,126,0.000222,-3.653647026
,,2/4/2019,CMK,,,doi.org/10.1016/0032-3861(84)90378-1,PEO,[Cu]OCC[Au],[Cu]OCC[Au],,,C{[>]<OCC>[<]}OC,CH3,OCH3,0.900000009,0.767531074,,,,,,4000000,,4000000,,90805.90238,44.02238095,,,,,,,,,,,,,,,,,,,,,,,,,,,,,,,,,,,,,,,,,,,,,,,LiTFA,O=C([O-])C(F)(F)F.[Li+],0.099999991,0.232468926,2.522385925,120.0010435,,,,,,,,,,,,115,8.10E-05,-4.091514981
,,2/4/2019,CMK,,,doi.org/10.1016/0032-3861(84)90378-1,PEO,[Cu]OCC[Au],[Cu]OCC[Au],,,C{[>]<OCC>[<]}OC,CH3,OCH3,0.900000009,0.767531074,,,,,,4000000,,4000000,,90805.90238,44.02238095,,,,,,,,,,,,,,,,,,,,,,,,,,,,,,,,,,,,,,,,,,,,,,,LiTFA,O=C([O-])C(F)(F)F.[Li+],0.099999991,0.232468926,2.522385925,120.0010435,,,,,,,,,,,,105,1.57E-05,-4.804100348
,,2/4/2019,CMK,,,doi.org/10.1016/0032-3861(84)90378-1,PEO,[Cu]OCC[Au],[Cu]OCC[Au],,,C{[>]<OCC>[<]}OC,CH3,OCH3,0.900000009,0.767531074,,,,,,4000000,,4000000,,90805.90238,44.02238095,,,,,,,,,,,,,,,,,,,,,,,,,,,,,,,,,,,,,,,,,,,,,,,LiTFA,O=C([O-])C(F)(F)F.[Li+],0.099999991,0.232468926,2.522385925,120.0010435,,,,,,,,,,,,94,5.00E-06,-5.301029996
,,2/4/2019,CMK,,,doi.org/10.1016/0032-3861(84)90378-1,PEO,[Cu]OCC[Au],[Cu]OCC[Au],,,C{[>]<OCC>[<]}OC,CH3,OCH3,0.900000009,0.767531074,,,,,,4000000,,4000000,,90805.90238,44.02238095,,,,,,,,,,,,,,,,,,,,,,,,,,,,,,,,,,,,,,,,,,,,,,,LiTFA,O=C([O-])C(F)(F)F.[Li+],0.099999991,0.232468926,2.522385925,120.0010435,,,,,,,,,,,,87,2.84E-06,-5.54668166
,,2/4/2019,CMK,,,doi.org/10.1016/0032-3861(84)90378-1,PEO,[Cu]OCC[Au],[Cu]OCC[Au],,,C{[>]<OCC>[<]}OC,CH3,OCH3,0.900000009,0.767531074,,,,,,4000000,,4000000,,90805.90238,44.02238095,,,,,,,,,,,,,,,,,,,,,,,,,,,,,,,,,,,,,,,,,,,,,,,LiTFA,O=C([O-])C(F)(F)F.[Li+],0.099999991,0.232468926,2.522385925,120.0010435,,,,,,,,,,,,70,7.84E-07,-6.105683937
,,2/4/2019,CMK,,,doi.org/10.1016/0032-3861(84)90378-1,PEO,[Cu]OCC[Au],[Cu]OCC[Au],,,C{[>]<OCC>[<]}OC,CH3,OCH3,0.900000009,0.767531074,,,,,,4000000,,4000000,,90805.90238,44.02238095,,,,,,,,,,,,,,,,,,,,,,,,,,,,,,,,,,,,,,,,,,,,,,,LiTFA,O=C([O-])C(F)(F)F.[Li+],0.099999991,0.232468926,2.522385925,120.0010435,,,,,,,,,,,,52,2.76E-08,-7.559090918
,,2/4/2019,CMK,,,doi.org/10.1016/0032-3861(84)90378-1,PEO,[Cu]OCC[Au],[Cu]OCC[Au],,,C{[>]<OCC>[<]}OC,CH3,OCH3,0.900000009,0.767531074,,,,,,4000000,,4000000,,90805.90238,44.02238095,,,,,,,,,,,,,,,,,,,,,,,,,,,,,,,,,,,,,,,,,,,,,,,LiTFA,O=C([O-])C(F)(F)F.[Li+],0.099999991,0.232468926,2.522385925,120.0010435,,,,,,,,,,,,35,4.32E-09,-8.364516253
,,2/4/2019,CMK,,,doi.org/10.1016/0032-3861(84)90378-1,PEO,[Cu]OCC[Au],[Cu]OCC[Au],,,C{[>]<OCC>[<]}OC,CH3,OCH3,0.900000009,0.767531074,,,,,,4000000,,4000000,,90805.90238,44.02238095,,,,,,,,,,,,,,,,,,,,,,,,,,,,,,,,,,,,,,,,,,,,,,,LiTFA,O=C([O-])C(F)(F)F.[Li+],0.099999991,0.232468926,2.522385925,120.0010435,,,,,,,,,,,,20,1.09E-09,-8.962573502
,,2/4/2019,CMK,,,doi.org/10.1016/0032-3861(84)90378-1,PEO,[Cu]OCC[Au],[Cu]OCC[Au],,,C{[>]<OCC>[<]}OC,CH3,OCH3,0.900000009,0.717535956,,,,,,4000000,,4000000,,90805.90238,44.02238095,,,,,,,,,,,,,,,,,,,,,,,,,,,,,,,,,,,,,,,,,,,,,,,LiTFO,O=S(=O)([O-])C(F)(F)F.[Li+],0.099999991,0.282464044,2.522385925,155.9680291,,,,,,,,,,,,120,0.00124,-2.906578315
,,2/4/2019,CMK,,,doi.org/10.1016/0032-3861(84)90378-1,PEO,[Cu]OCC[Au],[Cu]OCC[Au],,,C{[>]<OCC>[<]}OC,CH3,OCH3,0.900000009,0.717535956,,,,,,4000000,,4000000,,90805.90238,44.02238095,,,,,,,,,,,,,,,,,,,,,,,,,,,,,,,,,,,,,,,,,,,,,,,LiTFO,O=S(=O)([O-])C(F)(F)F.[Li+],0.099999991,0.282464044,2.522385925,155.9680291,,,,,,,,,,,,100,0.000435,-3.361510743
,,2/4/2019,CMK,,,doi.org/10.1016/0032-3861(84)90378-1,PEO,[Cu]OCC[Au],[Cu]OCC[Au],,,C{[>]<OCC>[<]}OC,CH3,OCH3,0.900000009,0.717535956,,,,,,4000000,,4000000,,90805.90238,44.02238095,,,,,,,,,,,,,,,,,,,,,,,,,,,,,,,,,,,,,,,,,,,,,,,LiTFO,O=S(=O)([O-])C(F)(F)F.[Li+],0.099999991,0.282464044,2.522385925,155.9680291,,,,,,,,,,,,91,0.000266,-3.575118363
,,2/4/2019,CMK,,,doi.org/10.1016/0032-3861(84)90378-1,PEO,[Cu]OCC[Au],[Cu]OCC[Au],,,C{[>]<OCC>[<]}OC,CH3,OCH3,0.900000009,0.717535956,,,,,,4000000,,4000000,,90805.90238,44.02238095,,,,,,,,,,,,,,,,,,,,,,,,,,,,,,,,,,,,,,,,,,,,,,,LiTFO,O=S(=O)([O-])C(F)(F)F.[Li+],0.099999991,0.282464044,2.522385925,155.9680291,,,,,,,,,,,,85,0.000156,-3.806875402
,,2/4/2019,CMK,,,doi.org/10.1016/0032-3861(84)90378-1,PEO,[Cu]OCC[Au],[Cu]OCC[Au],,,C{[>]<OCC>[<]}OC,CH3,OCH3,0.900000009,0.717535956,,,,,,4000000,,4000000,,90805.90238,44.02238095,,,,,,,,,,,,,,,,,,,,,,,,,,,,,,,,,,,,,,,,,,,,,,,LiTFO,O=S(=O)([O-])C(F)(F)F.[Li+],0.099999991,0.282464044,2.522385925,155.9680291,,,,,,,,,,,,69,9.76E-05,-4.010550182
,,2/4/2019,CMK,,,doi.org/10.1016/0032-3861(84)90378-1,PEO,[Cu]OCC[Au],[Cu]OCC[Au],,,C{[>]<OCC>[<]}OC,CH3,OCH3,0.900000009,0.717535956,,,,,,4000000,,4000000,,90805.90238,44.02238095,,,,,,,,,,,,,,,,,,,,,,,,,,,,,,,,,,,,,,,,,,,,,,,LiTFO,O=S(=O)([O-])C(F)(F)F.[Li+],0.099999991,0.282464044,2.522385925,155.9680291,,,,,,,,,,,,59,3.12E-05,-4.505845406
,,2/4/2019,CMK,,,doi.org/10.1016/0032-3861(84)90378-1,PEO,[Cu]OCC[Au],[Cu]OCC[Au],,,C{[>]<OCC>[<]}OC,CH3,OCH3,0.900000009,0.717535956,,,,,,4000000,,4000000,,90805.90238,44.02238095,,,,,,,,,,,,,,,,,,,,,,,,,,,,,,,,,,,,,,,,,,,,,,,LiTFO,O=S(=O)([O-])C(F)(F)F.[Li+],0.099999991,0.282464044,2.522385925,155.9680291,,,,,,,,,,,,52,3.93E-06,-5.40560745
,,2/4/2019,CMK,,,doi.org/10.1016/0032-3861(84)90378-1,PEO,[Cu]OCC[Au],[Cu]OCC[Au],,,C{[>]<OCC>[<]}OC,CH3,OCH3,0.900000009,0.717535956,,,,,,4000000,,4000000,,90805.90238,44.02238095,,,,,,,,,,,,,,,,,,,,,,,,,,,,,,,,,,,,,,,,,,,,,,,LiTFO,O=S(=O)([O-])C(F)(F)F.[Li+],0.099999991,0.282464044,2.522385925,155.9680291,,,,,,,,,,,,39,7.47E-07,-6.126679398
,,2/4/2019,CMK,,,doi.org/10.1016/0032-3861(84)90378-1,PEO,[Cu]OCC[Au],[Cu]OCC[Au],,,C{[>]<OCC>[<]}OC,CH3,OCH3,0.900000009,0.717535956,,,,,,4000000,,4000000,,90805.90238,44.02238095,,,,,,,,,,,,,,,,,,,,,,,,,,,,,,,,,,,,,,,,,,,,,,,LiTFO,O=S(=O)([O-])C(F)(F)F.[Li+],0.099999991,0.282464044,2.522385925,155.9680291,,,,,,,,,,,,34,1.75E-07,-6.756961951
,,2/4/2019,CMK,,,doi.org/10.1016/0032-3861(84)90378-1,PEO,[Cu]OCC[Au],[Cu]OCC[Au],,,C{[>]<OCC>[<]}OC,CH3,OCH3,0.900000009,0.717535956,,,,,,4000000,,4000000,,90805.90238,44.02238095,,,,,,,,,,,,,,,,,,,,,,,,,,,,,,,,,,,,,,,,,,,,,,,LiTFO,O=S(=O)([O-])C(F)(F)F.[Li+],0.099999991,0.282464044,2.522385925,155.9680291,,,,,,,,,,,,20,5.26E-08,-7.279014256
,,2/4/2019,CMK,,,doi.org/10.1016/0032-3861(84)90378-1,PEO,[Cu]OCC[Au],[Cu]OCC[Au],,,C{[>]<OCC>[<]}OC,CH3,OCH3,0.8,0.411336077,,,,,,4000000,,4000000,,90805.90238,44.02238095,,,,,,,,,,,,,,,,,,,,,,,,,,,,,,,,,,,,,,,,,,,,,,,LiHFG,O=C([O-])C(F)(F)C(F)(F)C(F)(F)C(=O)[O-].[Li+].[Li+],0.2,0.588663923,5.675368899,252.0020869,,,,,,,,,,,,135,4.52E-05,-4.344861565
,,2/4/2019,CMK,,,doi.org/10.1016/0032-3861(84)90378-1,PEO,[Cu]OCC[Au],[Cu]OCC[Au],,,C{[>]<OCC>[<]}OC,CH3,OCH3,0.8,0.411336077,,,,,,4000000,,4000000,,90805.90238,44.02238095,,,,,,,,,,,,,,,,,,,,,,,,,,,,,,,,,,,,,,,,,,,,,,,LiHFG,O=C([O-])C(F)(F)C(F)(F)C(F)(F)C(=O)[O-].[Li+].[Li+],0.2,0.588663923,5.675368899,252.0020869,,,,,,,,,,,,120,3.15E-05,-4.501689446
,,2/4/2019,CMK,,,doi.org/10.1016/0032-3861(84)90378-1,PEO,[Cu]OCC[Au],[Cu]OCC[Au],,,C{[>]<OCC>[<]}OC,CH3,OCH3,0.8,0.411336077,,,,,,4000000,,4000000,,90805.90238,44.02238095,,,,,,,,,,,,,,,,,,,,,,,,,,,,,,,,,,,,,,,,,,,,,,,LiHFG,O=C([O-])C(F)(F)C(F)(F)C(F)(F)C(=O)[O-].[Li+].[Li+],0.2,0.588663923,5.675368899,252.0020869,,,,,,,,,,,,100,1.11E-05,-4.954677021
,,2/4/2019,CMK,,,doi.org/10.1016/0032-3861(84)90378-1,PEO,[Cu]OCC[Au],[Cu]OCC[Au],,,C{[>]<OCC>[<]}OC,CH3,OCH3,0.8,0.411336077,,,,,,4000000,,4000000,,90805.90238,44.02238095,,,,,,,,,,,,,,,,,,,,,,,,,,,,,,,,,,,,,,,,,,,,,,,LiHFG,O=C([O-])C(F)(F)C(F)(F)C(F)(F)C(=O)[O-].[Li+].[Li+],0.2,0.588663923,5.675368899,252.0020869,,,,,,,,,,,,87,5.16E-06,-5.287350298
,,2/4/2019,CMK,,,doi.org/10.1016/0032-3861(84)90378-1,PEO,[Cu]OCC[Au],[Cu]OCC[Au],,,C{[>]<OCC>[<]}OC,CH3,OCH3,0.8,0.411336077,,,,,,4000000,,4000000,,90805.90238,44.02238095,,,,,,,,,,,,,,,,,,,,,,,,,,,,,,,,,,,,,,,,,,,,,,,LiHFG,O=C([O-])C(F)(F)C(F)(F)C(F)(F)C(=O)[O-].[Li+].[Li+],0.2,0.588663923,5.675368899,252.0020869,,,,,,,,,,,,75,2.42E-06,-5.616184634
,,2/4/2019,CMK,,,doi.org/10.1016/0032-3861(84)90378-1,PEO,[Cu]OCC[Au],[Cu]OCC[Au],,,C{[>]<OCC>[<]}OC,CH3,OCH3,0.8,0.411336077,,,,,,4000000,,4000000,,90805.90238,44.02238095,,,,,,,,,,,,,,,,,,,,,,,,,,,,,,,,,,,,,,,,,,,,,,,LiHFG,O=C([O-])C(F)(F)C(F)(F)C(F)(F)C(=O)[O-].[Li+].[Li+],0.2,0.588663923,5.675368899,252.0020869,,,,,,,,,,,,60,2.79E-07,-6.554395797
,,2/4/2019,CMK,,,doi.org/10.1016/0032-3861(84)90378-1,PEO,[Cu]OCC[Au],[Cu]OCC[Au],,,C{[>]<OCC>[<]}OC,CH3,OCH3,0.8,0.411336077,,,,,,4000000,,4000000,,90805.90238,44.02238095,,,,,,,,,,,,,,,,,,,,,,,,,,,,,,,,,,,,,,,,,,,,,,,LiHFG,O=C([O-])C(F)(F)C(F)(F)C(F)(F)C(=O)[O-].[Li+].[Li+],0.2,0.588663923,5.675368899,252.0020869,,,,,,,,,,,,50,1.54E-08,-7.812479279
,,2/4/2019,CMK,,,doi.org/10.1016/0032-3861(84)90378-1,PEO,[Cu]OCC[Au],[Cu]OCC[Au],,,C{[>]<OCC>[<]}OC,CH3,OCH3,0.8,0.411336077,,,,,,4000000,,4000000,,90805.90238,44.02238095,,,,,,,,,,,,,,,,,,,,,,,,,,,,,,,,,,,,,,,,,,,,,,,LiHFG,O=C([O-])C(F)(F)C(F)(F)C(F)(F)C(=O)[O-].[Li+].[Li+],0.2,0.588663923,5.675368899,252.0020869,,,,,,,,,,,,35,5.35E-10,-9.271646218
,,2/4/2019,CMK,,,doi.org/10.1016/0032-3861(84)90378-1,PEO,[Cu]OCC[Au],[Cu]OCC[Au],,,C{[>]<OCC>[<]}OC,CH3,OCH3,0.8,0.411336077,,,,,,4000000,,4000000,,90805.90238,44.02238095,,,,,,,,,,,,,,,,,,,,,,,,,,,,,,,,,,,,,,,,,,,,,,,LiHFG,O=C([O-])C(F)(F)C(F)(F)C(F)(F)C(=O)[O-].[Li+].[Li+],0.2,0.588663923,5.675368899,252.0020869,,,,,,,,,,,,20,1.17E-11,-10.93181414
,,2/4/2019,CMK,,,doi.org/10.1016/0032-3861(84)90378-1,PEO,[Cu]OCC[Au],[Cu]OCC[Au],,,C{[>]<OCC>[<]}OC,CH3,OCH3,0.8,0.594715075,,,,,,4000000,,4000000,,90805.90238,44.02238095,,,,,,,,,,,,,,,,,,,,,,,,,,,,,,,,,,,,,,,,,,,,,,,LiTFA,O=C([O-])C(F)(F)F.[Li+],0.2,0.405284925,5.675368899,120.0010435,,,,,,,,,,,,129,0.000384,-3.415668776
,,2/4/2019,CMK,,,doi.org/10.1016/0032-3861(84)90378-1,PEO,[Cu]OCC[Au],[Cu]OCC[Au],,,C{[>]<OCC>[<]}OC,CH3,OCH3,0.8,0.594715075,,,,,,4000000,,4000000,,90805.90238,44.02238095,,,,,,,,,,,,,,,,,,,,,,,,,,,,,,,,,,,,,,,,,,,,,,,LiTFA,O=C([O-])C(F)(F)F.[Li+],0.2,0.405284925,5.675368899,120.0010435,,,,,,,,,,,,116,7.32E-05,-4.135488919
,,2/4/2019,CMK,,,doi.org/10.1016/0032-3861(84)90378-1,PEO,[Cu]OCC[Au],[Cu]OCC[Au],,,C{[>]<OCC>[<]}OC,CH3,OCH3,0.8,0.594715075,,,,,,4000000,,4000000,,90805.90238,44.02238095,,,,,,,,,,,,,,,,,,,,,,,,,,,,,,,,,,,,,,,,,,,,,,,LiTFA,O=C([O-])C(F)(F)F.[Li+],0.2,0.405284925,5.675368899,120.0010435,,,,,,,,,,,,102,7.52E-06,-5.123782159
,,2/4/2019,CMK,,,doi.org/10.1016/0032-3861(84)90378-1,PEO,[Cu]OCC[Au],[Cu]OCC[Au],,,C{[>]<OCC>[<]}OC,CH3,OCH3,0.8,0.594715075,,,,,,4000000,,4000000,,90805.90238,44.02238095,,,,,,,,,,,,,,,,,,,,,,,,,,,,,,,,,,,,,,,,,,,,,,,LiTFA,O=C([O-])C(F)(F)F.[Li+],0.2,0.405284925,5.675368899,120.0010435,,,,,,,,,,,,86,1.43E-06,-5.844663963
,,2/4/2019,CMK,,,doi.org/10.1016/0032-3861(84)90378-1,PEO,[Cu]OCC[Au],[Cu]OCC[Au],,,C{[>]<OCC>[<]}OC,CH3,OCH3,0.8,0.594715075,,,,,,4000000,,4000000,,90805.90238,44.02238095,,,,,,,,,,,,,,,,,,,,,,,,,,,,,,,,,,,,,,,,,,,,,,,LiTFA,O=C([O-])C(F)(F)F.[Li+],0.2,0.405284925,5.675368899,120.0010435,,,,,,,,,,,,69,2.93E-07,-6.53313238
,,2/4/2019,CMK,,,doi.org/10.1016/0032-3861(84)90378-1,PEO,[Cu]OCC[Au],[Cu]OCC[Au],,,C{[>]<OCC>[<]}OC,CH3,OCH3,0.8,0.594715075,,,,,,4000000,,4000000,,90805.90238,44.02238095,,,,,,,,,,,,,,,,,,,,,,,,,,,,,,,,,,,,,,,,,,,,,,,LiTFA,O=C([O-])C(F)(F)F.[Li+],0.2,0.405284925,5.675368899,120.0010435,,,,,,,,,,,,54,4.92E-08,-7.308034897
,,2/4/2019,CMK,,,doi.org/10.1016/0032-3861(84)90378-1,PEO,[Cu]OCC[Au],[Cu]OCC[Au],,,C{[>]<OCC>[<]}OC,CH3,OCH3,0.8,0.594715075,,,,,,4000000,,4000000,,90805.90238,44.02238095,,,,,,,,,,,,,,,,,,,,,,,,,,,,,,,,,,,,,,,,,,,,,,,LiTFA,O=C([O-])C(F)(F)F.[Li+],0.2,0.405284925,5.675368899,120.0010435,,,,,,,,,,,,34,4.99E-09,-8.301899454
,,2/4/2019,CMK,,,doi.org/10.1016/0032-3861(84)90378-1,PEO,[Cu]OCC[Au],[Cu]OCC[Au],,,C{[>]<OCC>[<]}OC,CH3,OCH3,0.8,0.594715075,,,,,,4000000,,4000000,,90805.90238,44.02238095,,,,,,,,,,,,,,,,,,,,,,,,,,,,,,,,,,,,,,,,,,,,,,,LiTFA,O=C([O-])C(F)(F)F.[Li+],0.2,0.405284925,5.675368899,120.0010435,,,,,,,,,,,,20,6.97E-10,-9.156767222
10 vol%,,2/4/2019,JL,,,doi.org/10.1016/0167-2738(82)90072-8,PEO,[Cu]OCC[Au],[Cu]OCC[Au],,,C{[>]<OCC>[<]}OC,CH3,OCH3,0.888888889,0.768708928,,,,,,4000000,,4000000,,90805.90238,44.02238095,,,,,,,,,,,,,,,,,,,,,,,,,,,,,,,,,,,,,,,,,,,,,,,LiClO4,[Li+].[O-][Cl+3]([O-])([O-])[O-],0.111111111,0.231291072,2.837684449,105.9645157,,,,,,,alpha-Al2O3,0.1,300 mesh,-18,,131.5067,0.00182,-2.739928612
10 vol%,,2/4/2019,JL,,,doi.org/10.1016/0167-2738(82)90072-8,PEO,[Cu]OCC[Au],[Cu]OCC[Au],,,C{[>]<OCC>[<]}OC,CH3,OCH3,0.888888889,0.768708928,,,,,,4000000,,4000000,,90805.90238,44.02238095,,,,,,,,,,,,,,,,,,,,,,,,,,,,,,,,,,,,,,,,,,,,,,,LiClO4,[Li+].[O-][Cl+3]([O-])([O-])[O-],0.111111111,0.231291072,2.837684449,105.9645157,,,,,,,alpha-Al2O3,0.1,300 mesh,-18,,120.0679,0.001277,-2.893809103
10 vol%,,2/4/2019,JL,,,doi.org/10.1016/0167-2738(82)90072-8,PEO,[Cu]OCC[Au],[Cu]OCC[Au],,,C{[>]<OCC>[<]}OC,CH3,OCH3,0.888888889,0.768708928,,,,,,4000000,,4000000,,90805.90238,44.02238095,,,,,,,,,,,,,,,,,,,,,,,,,,,,,,,,,,,,,,,,,,,,,,,LiClO4,[Li+].[O-][Cl+3]([O-])([O-])[O-],0.111111111,0.231291072,2.837684449,105.9645157,,,,,,,alpha-Al2O3,0.1,300 mesh,-18,,110.9213,0.00065,-3.187086643
10 vol%,,2/4/2019,JL,,,doi.org/10.1016/0167-2738(82)90072-8,PEO,[Cu]OCC[Au],[Cu]OCC[Au],,,C{[>]<OCC>[<]}OC,CH3,OCH3,0.888888889,0.768708928,,,,,,4000000,,4000000,,90805.90238,44.02238095,,,,,,,,,,,,,,,,,,,,,,,,,,,,,,,,,,,,,,,,,,,,,,,LiClO4,[Li+].[O-][Cl+3]([O-])([O-])[O-],0.111111111,0.231291072,2.837684449,105.9645157,,,,,,,alpha-Al2O3,0.1,300 mesh,-18,,103.8622,0.000606,-3.217527376
10 vol%,,2/4/2019,JL,,,doi.org/10.1016/0167-2738(82)90072-8,PEO,[Cu]OCC[Au],[Cu]OCC[Au],,,C{[>]<OCC>[<]}OC,CH3,OCH3,0.888888889,0.768708928,,,,,,4000000,,4000000,,90805.90238,44.02238095,,,,,,,,,,,,,,,,,,,,,,,,,,,,,,,,,,,,,,,,,,,,,,,LiClO4,[Li+].[O-][Cl+3]([O-])([O-])[O-],0.111111111,0.231291072,2.837684449,105.9645157,,,,,,,alpha-Al2O3,0.1,300 mesh,-18,,93.84859,0.00048,-3.318758763
10 vol%,,2/4/2019,JL,,,doi.org/10.1016/0167-2738(82)90072-8,PEO,[Cu]OCC[Au],[Cu]OCC[Au],,,C{[>]<OCC>[<]}OC,CH3,OCH3,0.888888889,0.768708928,,,,,,4000000,,4000000,,90805.90238,44.02238095,,,,,,,,,,,,,,,,,,,,,,,,,,,,,,,,,,,,,,,,,,,,,,,LiClO4,[Li+].[O-][Cl+3]([O-])([O-])[O-],0.111111111,0.231291072,2.837684449,105.9645157,,,,,,,alpha-Al2O3,0.1,300 mesh,-18,,94.93288,0.000338,-3.4710833
20 vol%,,2/4/2019,JL,,,doi.org/10.1016/0167-2738(82)90072-8,PEO,[Cu]OCC[Au],[Cu]OCC[Au],,,C{[>]<OCC>[<]}OC,CH3,OCH3,0.888888889,0.768708928,,,,,,4000000,,4000000,,90805.90238,44.02238095,,,,,,,,,,,,,,,,,,,,,,,,,,,,,,,,,,,,,,,,,,,,,,,LiClO4,[Li+].[O-][Cl+3]([O-])([O-])[O-],0.111111111,0.231291072,2.837684449,105.9645157,,,,,,,alpha-Al2O3,0.2,300 mesh,-20,,136.8023,0.000318,-3.49757288
10 vol%,,2/4/2019,JL,,,doi.org/10.1016/0167-2738(82)90072-8,PEO,[Cu]OCC[Au],[Cu]OCC[Au],,,C{[>]<OCC>[<]}OC,CH3,OCH3,0.888888889,0.768708928,,,,,,4000000,,4000000,,90805.90238,44.02238095,,,,,,,,,,,,,,,,,,,,,,,,,,,,,,,,,,,,,,,,,,,,,,,LiClO4,[Li+].[O-][Cl+3]([O-])([O-])[O-],0.111111111,0.231291072,2.837684449,105.9645157,,,,,,,alpha-Al2O3,0.1,300 mesh,-18,,86.65476,0.000276,-3.559090918
20 vol%,,2/4/2019,JL,,,doi.org/10.1016/0167-2738(82)90072-8,PEO,[Cu]OCC[Au],[Cu]OCC[Au],,,C{[>]<OCC>[<]}OC,CH3,OCH3,0.888888889,0.768708928,,,,,,4000000,,4000000,,90805.90238,44.02238095,,,,,,,,,,,,,,,,,,,,,,,,,,,,,,,,,,,,,,,,,,,,,,,LiClO4,[Li+].[O-][Cl+3]([O-])([O-])[O-],0.111111111,0.231291072,2.837684449,105.9645157,,,,,,,alpha-Al2O3,0.2,300 mesh,-20,,127.1595,0.00022,-3.657577319
10 vol%,,2/4/2019,JL,,,doi.org/10.1016/0167-2738(82)90072-8,PEO,[Cu]OCC[Au],[Cu]OCC[Au],,,C{[>]<OCC>[<]}OC,CH3,OCH3,0.888888889,0.768708928,,,,,,4000000,,4000000,,90805.90238,44.02238095,,,,,,,,,,,,,,,,,,,,,,,,,,,,,,,,,,,,,,,,,,,,,,,LiClO4,[Li+].[O-][Cl+3]([O-])([O-])[O-],0.111111111,0.231291072,2.837684449,105.9645157,,,,,,,alpha-Al2O3,0.1,300 mesh,-18,,87.27711,0.000216,-3.665546249
10 vol%,,2/4/2019,JL,,,doi.org/10.1016/0167-2738(82)90072-8,PEO,[Cu]OCC[Au],[Cu]OCC[Au],,,C{[>]<OCC>[<]}OC,CH3,OCH3,0.888888889,0.768708928,,,,,,4000000,,4000000,,90805.90238,44.02238095,,,,,,,,,,,,,,,,,,,,,,,,,,,,,,,,,,,,,,,,,,,,,,,LiClO4,[Li+].[O-][Cl+3]([O-])([O-])[O-],0.111111111,0.231291072,2.837684449,105.9645157,,,,,,,alpha-Al2O3,0.1,300 mesh,-18,,77.58623,0.000204,-3.690369833
20 vol%,,2/4/2019,JL,,,doi.org/10.1016/0167-2738(82)90072-8,PEO,[Cu]OCC[Au],[Cu]OCC[Au],,,C{[>]<OCC>[<]}OC,CH3,OCH3,0.888888889,0.768708928,,,,,,4000000,,4000000,,90805.90238,44.02238095,,,,,,,,,,,,,,,,,,,,,,,,,,,,,,,,,,,,,,,,,,,,,,,LiClO4,[Li+].[O-][Cl+3]([O-])([O-])[O-],0.111111111,0.231291072,2.837684449,105.9645157,,,,,,,alpha-Al2O3,0.2,300 mesh,-20,,121.3424,0.000161,-3.793174124
10 vol%,,2/4/2019,JL,,,doi.org/10.1016/0167-2738(82)90072-8,PEO,[Cu]OCC[Au],[Cu]OCC[Au],,,C{[>]<OCC>[<]}OC,CH3,OCH3,0.888888889,0.768708928,,,,,,4000000,,4000000,,90805.90238,44.02238095,,,,,,,,,,,,,,,,,,,,,,,,,,,,,,,,,,,,,,,,,,,,,,,LiClO4,[Li+].[O-][Cl+3]([O-])([O-])[O-],0.111111111,0.231291072,2.837684449,105.9645157,,,,,,,alpha-Al2O3,0.1,300 mesh,-18,,78.31276,0.00016,-3.795880017
10 vol%,,2/4/2019,JL,,,doi.org/10.1016/0167-2738(82)90072-8,PEO,[Cu]OCC[Au],[Cu]OCC[Au],,,C{[>]<OCC>[<]}OC,CH3,OCH3,0.888888889,0.768708928,,,,,,4000000,,4000000,,90805.90238,44.02238095,,,,,,,,,,,,,,,,,,,,,,,,,,,,,,,,,,,,,,,,,,,,,,,LiClO4,[Li+].[O-][Cl+3]([O-])([O-])[O-],0.111111111,0.231291072,2.837684449,105.9645157,,,,,,,alpha-Al2O3,0.1,300 mesh,-18,,79.38474,0.000131,-3.882728704
20 vol%,,2/4/2019,JL,,,doi.org/10.1016/0167-2738(82)90072-8,PEO,[Cu]OCC[Au],[Cu]OCC[Au],,,C{[>]<OCC>[<]}OC,CH3,OCH3,0.888888889,0.768708928,,,,,,4000000,,4000000,,90805.90238,44.02238095,,,,,,,,,,,,,,,,,,,,,,,,,,,,,,,,,,,,,,,,,,,,,,,LiClO4,[Li+].[O-][Cl+3]([O-])([O-])[O-],0.111111111,0.231291072,2.837684449,105.9645157,,,,,,,alpha-Al2O3,0.2,300 mesh,-20,,113.1474,0.000125,-3.903089987
10 vol%,,2/4/2019,JL,,,doi.org/10.1016/0167-2738(82)90072-8,PEO,[Cu]OCC[Au],[Cu]OCC[Au],,,C{[>]<OCC>[<]}OC,CH3,OCH3,0.888888889,0.768708928,,,,,,4000000,,4000000,,90805.90238,44.02238095,,,,,,,,,,,,,,,,,,,,,,,,,,,,,,,,,,,,,,,,,,,,,,,LiClO4,[Li+].[O-][Cl+3]([O-])([O-])[O-],0.111111111,0.231291072,2.837684449,105.9645157,,,,,,,alpha-Al2O3,0.1,300 mesh,-18,,68.94622,0.000114,-3.943095149
20 vol%,,2/4/2019,JL,,,doi.org/10.1016/0167-2738(82)90072-8,PEO,[Cu]OCC[Au],[Cu]OCC[Au],,,C{[>]<OCC>[<]}OC,CH3,OCH3,0.888888889,0.768708928,,,,,,4000000,,4000000,,90805.90238,44.02238095,,,,,,,,,,,,,,,,,,,,,,,,,,,,,,,,,,,,,,,,,,,,,,,LiClO4,[Li+].[O-][Cl+3]([O-])([O-])[O-],0.111111111,0.231291072,2.837684449,105.9645157,,,,,,,alpha-Al2O3,0.2,300 mesh,-20,,103.8621,7.55E-05,-4.122053048
10 vol%,,2/4/2019,JL,,,doi.org/10.1016/0167-2738(82)90072-8,PEO,[Cu]OCC[Au],[Cu]OCC[Au],,,C{[>]<OCC>[<]}OC,CH3,OCH3,0.888888889,0.768708928,,,,,,4000000,,4000000,,90805.90238,44.02238095,,,,,,,,,,,,,,,,,,,,,,,,,,,,,,,,,,,,,,,,,,,,,,,LiClO4,[Li+].[O-][Cl+3]([O-])([O-])[O-],0.111111111,0.231291072,2.837684449,105.9645157,,,,,,,alpha-Al2O3,0.1,300 mesh,-18,,71.30689,7.53E-05,-4.123205024
20 vol%,,2/4/2019,JL,,,doi.org/10.1016/0167-2738(82)90072-8,PEO,[Cu]OCC[Au],[Cu]OCC[Au],,,C{[>]<OCC>[<]}OC,CH3,OCH3,0.888888889,0.768708928,,,,,,4000000,,4000000,,90805.90238,44.02238095,,,,,,,,,,,,,,,,,,,,,,,,,,,,,,,,,,,,,,,,,,,,,,,LiClO4,[Li+].[O-][Cl+3]([O-])([O-])[O-],0.111111111,0.231291072,2.837684449,105.9645157,,,,,,,alpha-Al2O3,0.2,300 mesh,-20,,95.03277,6.07E-05,-4.216811309
10 vol%,,2/4/2019,JL,,,doi.org/10.1016/0167-2738(82)90072-8,PEO,[Cu]OCC[Au],[Cu]OCC[Au],,,C{[>]<OCC>[<]}OC,CH3,OCH3,0.888888889,0.768708928,,,,,,4000000,,4000000,,90805.90238,44.02238095,,,,,,,,,,,,,,,,,,,,,,,,,,,,,,,,,,,,,,,,,,,,,,,LiClO4,[Li+].[O-][Cl+3]([O-])([O-])[O-],0.111111111,0.231291072,2.837684449,105.9645157,,,,,,,alpha-Al2O3,0.1,300 mesh,-18,,61.51277,5.96E-05,-4.22475374
20 vol%,,2/4/2019,JL,,,doi.org/10.1016/0167-2738(82)90072-8,PEO,[Cu]OCC[Au],[Cu]OCC[Au],,,C{[>]<OCC>[<]}OC,CH3,OCH3,0.888888889,0.768708928,,,,,,4000000,,4000000,,90805.90238,44.02238095,,,,,,,,,,,,,,,,,,,,,,,,,,,,,,,,,,,,,,,,,,,,,,,LiClO4,[Li+].[O-][Cl+3]([O-])([O-])[O-],0.111111111,0.231291072,2.837684449,105.9645157,,,,,,,alpha-Al2O3,0.2,300 mesh,-20,,95.08877,4.70E-05,-4.327902142
20 vol%,,2/4/2019,JL,,,doi.org/10.1016/0167-2738(82)90072-8,PEO,[Cu]OCC[Au],[Cu]OCC[Au],,,C{[>]<OCC>[<]}OC,CH3,OCH3,0.888888889,0.768708928,,,,,,4000000,,4000000,,90805.90238,44.02238095,,,,,,,,,,,,,,,,,,,,,,,,,,,,,,,,,,,,,,,,,,,,,,,LiClO4,[Li+].[O-][Cl+3]([O-])([O-])[O-],0.111111111,0.231291072,2.837684449,105.9645157,,,,,,,alpha-Al2O3,0.2,300 mesh,-20,,87.80626,4.23E-05,-4.373659633
20 vol%,,2/4/2019,JL,,,doi.org/10.1016/0167-2738(82)90072-8,PEO,[Cu]OCC[Au],[Cu]OCC[Au],,,C{[>]<OCC>[<]}OC,CH3,OCH3,0.888888889,0.768708928,,,,,,4000000,,4000000,,90805.90238,44.02238095,,,,,,,,,,,,,,,,,,,,,,,,,,,,,,,,,,,,,,,,,,,,,,,LiClO4,[Li+].[O-][Cl+3]([O-])([O-])[O-],0.111111111,0.231291072,2.837684449,105.9645157,,,,,,,alpha-Al2O3,0.2,300 mesh,-20,,87.15637,3.70E-05,-4.431798276
10 vol%,,2/4/2019,JL,,,doi.org/10.1016/0167-2738(82)90072-8,PEO,[Cu]OCC[Au],[Cu]OCC[Au],,,C{[>]<OCC>[<]}OC,CH3,OCH3,0.888888889,0.768708928,,,,,,4000000,,4000000,,90805.90238,44.02238095,,,,,,,,,,,,,,,,,,,,,,,,,,,,,,,,,,,,,,,,,,,,,,,LiClO4,[Li+].[O-][Cl+3]([O-])([O-])[O-],0.111111111,0.231291072,2.837684449,105.9645157,,,,,,,alpha-Al2O3,0.1,300 mesh,-18,,61.66508,3.48E-05,-4.458420756
50 vol%,,2/4/2019,JL,,,doi.org/10.1016/0167-2738(82)90072-8,PEO,[Cu]OCC[Au],[Cu]OCC[Au],,,C{[>]<OCC>[<]}OC,CH3,OCH3,0.888888889,0.768708928,,,,,,4000000,,4000000,,90805.90238,44.02238095,,,,,,,,,,,,,,,,,,,,,,,,,,,,,,,,,,,,,,,,,,,,,,,LiClO4,[Li+].[O-][Cl+3]([O-])([O-])[O-],0.111111111,0.231291072,2.837684449,105.9645157,,,,,,,alpha-Al2O3,0.5,300 mesh,-18,,136.1873,3.24E-05,-4.48945499
20 vol%,,2/4/2019,JL,,,doi.org/10.1016/0167-2738(82)90072-8,PEO,[Cu]OCC[Au],[Cu]OCC[Au],,,C{[>]<OCC>[<]}OC,CH3,OCH3,0.888888889,0.768708928,,,,,,4000000,,4000000,,90805.90238,44.02238095,,,,,,,,,,,,,,,,,,,,,,,,,,,,,,,,,,,,,,,,,,,,,,,LiClO4,[Li+].[O-][Cl+3]([O-])([O-])[O-],0.111111111,0.231291072,2.837684449,105.9645157,,,,,,,alpha-Al2O3,0.2,300 mesh,-20,,86.46474,2.85E-05,-4.54515514
50 vol%,,2/4/2019,JL,,,doi.org/10.1016/0167-2738(82)90072-8,PEO,[Cu]OCC[Au],[Cu]OCC[Au],,,C{[>]<OCC>[<]}OC,CH3,OCH3,0.888888889,0.768708928,,,,,,4000000,,4000000,,90805.90238,44.02238095,,,,,,,,,,,,,,,,,,,,,,,,,,,,,,,,,,,,,,,,,,,,,,,LiClO4,[Li+].[O-][Cl+3]([O-])([O-])[O-],0.111111111,0.231291072,2.837684449,105.9645157,,,,,,,alpha-Al2O3,0.5,300 mesh,-18,,128.1231,2.64E-05,-4.578396073
20 vol%,,2/4/2019,JL,,,doi.org/10.1016/0167-2738(82)90072-8,PEO,[Cu]OCC[Au],[Cu]OCC[Au],,,C{[>]<OCC>[<]}OC,CH3,OCH3,0.888888889,0.768708928,,,,,,4000000,,4000000,,90805.90238,44.02238095,,,,,,,,,,,,,,,,,,,,,,,,,,,,,,,,,,,,,,,,,,,,,,,LiClO4,[Li+].[O-][Cl+3]([O-])([O-])[O-],0.111111111,0.231291072,2.837684449,105.9645157,,,,,,,alpha-Al2O3,0.2,300 mesh,-20,,78.24938,2.14E-05,-4.669586227
50 vol%,,2/4/2019,JL,,,doi.org/10.1016/0167-2738(82)90072-8,PEO,[Cu]OCC[Au],[Cu]OCC[Au],,,C{[>]<OCC>[<]}OC,CH3,OCH3,0.888888889,0.768708928,,,,,,4000000,,4000000,,90805.90238,44.02238095,,,,,,,,,,,,,,,,,,,,,,,,,,,,,,,,,,,,,,,,,,,,,,,LiClO4,[Li+].[O-][Cl+3]([O-])([O-])[O-],0.111111111,0.231291072,2.837684449,105.9645157,,,,,,,alpha-Al2O3,0.5,300 mesh,-18,,120.5341,2.00E-05,-4.698970004
10 vol%,,2/4/2019,JL,,,doi.org/10.1016/0167-2738(82)90072-8,PEO,[Cu]OCC[Au],[Cu]OCC[Au],,,C{[>]<OCC>[<]}OC,CH3,OCH3,0.888888889,0.768708928,,,,,,4000000,,4000000,,90805.90238,44.02238095,,,,,,,,,,,,,,,,,,,,,,,,,,,,,,,,,,,,,,,,,,,,,,,LiClO4,[Li+].[O-][Cl+3]([O-])([O-])[O-],0.111111111,0.231291072,2.837684449,105.9645157,,,,,,,alpha-Al2O3,0.1,300 mesh,-18,,48.77093,1.94E-05,-4.71219827
20 vol%,,2/4/2019,JL,,,doi.org/10.1016/0167-2738(82)90072-8,PEO,[Cu]OCC[Au],[Cu]OCC[Au],,,C{[>]<OCC>[<]}OC,CH3,OCH3,0.888888889,0.768708928,,,,,,4000000,,4000000,,90805.90238,44.02238095,,,,,,,,,,,,,,,,,,,,,,,,,,,,,,,,,,,,,,,,,,,,,,,LiClO4,[Li+].[O-][Cl+3]([O-])([O-])[O-],0.111111111,0.231291072,2.837684449,105.9645157,,,,,,,alpha-Al2O3,0.2,300 mesh,-20,,78.75003,1.92E-05,-4.716698771
10 vol%,,2/4/2019,JL,,,doi.org/10.1016/0167-2738(82)90072-8,PEO,[Cu]OCC[Au],[Cu]OCC[Au],,,C{[>]<OCC>[<]}OC,CH3,OCH3,0.888888889,0.768708928,,,,,,4000000,,4000000,,90805.90238,44.02238095,,,,,,,,,,,,,,,,,,,,,,,,,,,,,,,,,,,,,,,,,,,,,,,LiClO4,[Li+].[O-][Cl+3]([O-])([O-])[O-],0.111111111,0.231291072,2.837684449,105.9645157,,,,,,,alpha-Al2O3,0.1,300 mesh,-18,,53.36478,1.65E-05,-4.782516056
50 vol%,,2/4/2019,JL,,,doi.org/10.1016/0167-2738(82)90072-8,PEO,[Cu]OCC[Au],[Cu]OCC[Au],,,C{[>]<OCC>[<]}OC,CH3,OCH3,0.888888889,0.768708928,,,,,,4000000,,4000000,,90805.90238,44.02238095,,,,,,,,,,,,,,,,,,,,,,,,,,,,,,,,,,,,,,,,,,,,,,,LiClO4,[Li+].[O-][Cl+3]([O-])([O-])[O-],0.111111111,0.231291072,2.837684449,105.9645157,,,,,,,alpha-Al2O3,0.5,300 mesh,-18,,113.3368,1.29E-05,-4.88941029
50 vol%,,2/4/2019,JL,,,doi.org/10.1016/0167-2738(82)90072-8,PEO,[Cu]OCC[Au],[Cu]OCC[Au],,,C{[>]<OCC>[<]}OC,CH3,OCH3,0.888888889,0.768708928,,,,,,4000000,,4000000,,90805.90238,44.02238095,,,,,,,,,,,,,,,,,,,,,,,,,,,,,,,,,,,,,,,,,,,,,,,LiClO4,[Li+].[O-][Cl+3]([O-])([O-])[O-],0.111111111,0.231291072,2.837684449,105.9645157,,,,,,,alpha-Al2O3,0.5,300 mesh,-18,,104.8501,1.12E-05,-4.950781977
20 vol%,,2/4/2019,JL,,,doi.org/10.1016/0167-2738(82)90072-8,PEO,[Cu]OCC[Au],[Cu]OCC[Au],,,C{[>]<OCC>[<]}OC,CH3,OCH3,0.888888889,0.768708928,,,,,,4000000,,4000000,,90805.90238,44.02238095,,,,,,,,,,,,,,,,,,,,,,,,,,,,,,,,,,,,,,,,,,,,,,,LiClO4,[Li+].[O-][Cl+3]([O-])([O-])[O-],0.111111111,0.231291072,2.837684449,105.9645157,,,,,,,alpha-Al2O3,0.2,300 mesh,-20,,70.24724,1.08E-05,-4.966576245
50 vol%,,2/4/2019,JL,,,doi.org/10.1016/0167-2738(82)90072-8,PEO,[Cu]OCC[Au],[Cu]OCC[Au],,,C{[>]<OCC>[<]}OC,CH3,OCH3,0.888888889,0.768708928,,,,,,4000000,,4000000,,90805.90238,44.02238095,,,,,,,,,,,,,,,,,,,,,,,,,,,,,,,,,,,,,,,,,,,,,,,LiClO4,[Li+].[O-][Cl+3]([O-])([O-])[O-],0.111111111,0.231291072,2.837684449,105.9645157,,,,,,,alpha-Al2O3,0.5,300 mesh,-18,,104.6766,8.93E-06,-5.049148541
20 vol%,,2/4/2019,JL,,,doi.org/10.1016/0167-2738(82)90072-8,PEO,[Cu]OCC[Au],[Cu]OCC[Au],,,C{[>]<OCC>[<]}OC,CH3,OCH3,0.888888889,0.768708928,,,,,,4000000,,4000000,,90805.90238,44.02238095,,,,,,,,,,,,,,,,,,,,,,,,,,,,,,,,,,,,,,,,,,,,,,,LiClO4,[Li+].[O-][Cl+3]([O-])([O-])[O-],0.111111111,0.231291072,2.837684449,105.9645157,,,,,,,alpha-Al2O3,0.2,300 mesh,-20,,63.53957,6.46E-06,-5.189767482
20 vol%,,2/4/2019,JL,,,doi.org/10.1016/0167-2738(82)90072-8,PEO,[Cu]OCC[Au],[Cu]OCC[Au],,,C{[>]<OCC>[<]}OC,CH3,OCH3,0.888888889,0.768708928,,,,,,4000000,,4000000,,90805.90238,44.02238095,,,,,,,,,,,,,,,,,,,,,,,,,,,,,,,,,,,,,,,,,,,,,,,LiClO4,[Li+].[O-][Cl+3]([O-])([O-])[O-],0.111111111,0.231291072,2.837684449,105.9645157,,,,,,,alpha-Al2O3,0.2,300 mesh,-20,,62.45043,5.76E-06,-5.239577517
50 vol%,,2/4/2019,JL,,,doi.org/10.1016/0167-2738(82)90072-8,PEO,[Cu]OCC[Au],[Cu]OCC[Au],,,C{[>]<OCC>[<]}OC,CH3,OCH3,0.888888889,0.768708928,,,,,,4000000,,4000000,,90805.90238,44.02238095,,,,,,,,,,,,,,,,,,,,,,,,,,,,,,,,,,,,,,,,,,,,,,,LiClO4,[Li+].[O-][Cl+3]([O-])([O-])[O-],0.111111111,0.231291072,2.837684449,105.9645157,,,,,,,alpha-Al2O3,0.5,300 mesh,-18,,92.60512,4.82E-06,-5.316952962
50 vol%,,2/4/2019,JL,,,doi.org/10.1016/0167-2738(82)90072-8,PEO,[Cu]OCC[Au],[Cu]OCC[Au],,,C{[>]<OCC>[<]}OC,CH3,OCH3,0.888888889,0.768708928,,,,,,4000000,,4000000,,90805.90238,44.02238095,,,,,,,,,,,,,,,,,,,,,,,,,,,,,,,,,,,,,,,,,,,,,,,LiClO4,[Li+].[O-][Cl+3]([O-])([O-])[O-],0.111111111,0.231291072,2.837684449,105.9645157,,,,,,,alpha-Al2O3,0.5,300 mesh,-18,,87.83532,4.81E-06,-5.317854924
10 vol%,,2/4/2019,JL,,,doi.org/10.1016/0167-2738(82)90072-8,PEO,[Cu]OCC[Au],[Cu]OCC[Au],,,C{[>]<OCC>[<]}OC,CH3,OCH3,0.888888889,0.768708928,,,,,,4000000,,4000000,,90805.90238,44.02238095,,,,,,,,,,,,,,,,,,,,,,,,,,,,,,,,,,,,,,,,,,,,,,,LiClO4,[Li+].[O-][Cl+3]([O-])([O-])[O-],0.111111111,0.231291072,2.837684449,105.9645157,,,,,,,alpha-Al2O3,0.1,300 mesh,-18,,36.57673,4.33E-06,-5.363512104
10 vol%,,2/4/2019,JL,,,doi.org/10.1016/0167-2738(82)90072-8,PEO,[Cu]OCC[Au],[Cu]OCC[Au],,,C{[>]<OCC>[<]}OC,CH3,OCH3,0.888888889,0.768708928,,,,,,4000000,,4000000,,90805.90238,44.02238095,,,,,,,,,,,,,,,,,,,,,,,,,,,,,,,,,,,,,,,,,,,,,,,LiClO4,[Li+].[O-][Cl+3]([O-])([O-])[O-],0.111111111,0.231291072,2.837684449,105.9645157,,,,,,,alpha-Al2O3,0.1,300 mesh,-18,,37.87452,2.89E-06,-5.539102157
20 vol%,,2/4/2019,JL,,,doi.org/10.1016/0167-2738(82)90072-8,PEO,[Cu]OCC[Au],[Cu]OCC[Au],,,C{[>]<OCC>[<]}OC,CH3,OCH3,0.888888889,0.768708928,,,,,,4000000,,4000000,,90805.90238,44.02238095,,,,,,,,,,,,,,,,,,,,,,,,,,,,,,,,,,,,,,,,,,,,,,,LiClO4,[Li+].[O-][Cl+3]([O-])([O-])[O-],0.111111111,0.231291072,2.837684449,105.9645157,,,,,,,alpha-Al2O3,0.2,300 mesh,-20,,53.4931,2.54E-06,-5.595166283
50 vol%,,2/4/2019,JL,,,doi.org/10.1016/0167-2738(82)90072-8,PEO,[Cu]OCC[Au],[Cu]OCC[Au],,,C{[>]<OCC>[<]}OC,CH3,OCH3,0.888888889,0.768708928,,,,,,4000000,,4000000,,90805.90238,44.02238095,,,,,,,,,,,,,,,,,,,,,,,,,,,,,,,,,,,,,,,,,,,,,,,LiClO4,[Li+].[O-][Cl+3]([O-])([O-])[O-],0.111111111,0.231291072,2.837684449,105.9645157,,,,,,,alpha-Al2O3,0.5,300 mesh,-18,,80.62161,2.32E-06,-5.634512015
50 vol%,,2/4/2019,JL,,,doi.org/10.1016/0167-2738(82)90072-8,PEO,[Cu]OCC[Au],[Cu]OCC[Au],,,C{[>]<OCC>[<]}OC,CH3,OCH3,0.888888889,0.768708928,,,,,,4000000,,4000000,,90805.90238,44.02238095,,,,,,,,,,,,,,,,,,,,,,,,,,,,,,,,,,,,,,,,,,,,,,,LiClO4,[Li+].[O-][Cl+3]([O-])([O-])[O-],0.111111111,0.231291072,2.837684449,105.9645157,,,,,,,alpha-Al2O3,0.5,300 mesh,-18,,71.69968,1.23E-06,-5.910094889
20 vol%,,2/4/2019,JL,,,doi.org/10.1016/0167-2738(82)90072-8,PEO,[Cu]OCC[Au],[Cu]OCC[Au],,,C{[>]<OCC>[<]}OC,CH3,OCH3,0.888888889,0.768708928,,,,,,4000000,,4000000,,90805.90238,44.02238095,,,,,,,,,,,,,,,,,,,,,,,,,,,,,,,,,,,,,,,,,,,,,,,LiClO4,[Li+].[O-][Cl+3]([O-])([O-])[O-],0.111111111,0.231291072,2.837684449,105.9645157,,,,,,,alpha-Al2O3,0.2,300 mesh,-20,,41.73888,6.67E-07,-6.175874166
50 vol%,,2/4/2019,JL,,,doi.org/10.1016/0167-2738(82)90072-8,PEO,[Cu]OCC[Au],[Cu]OCC[Au],,,C{[>]<OCC>[<]}OC,CH3,OCH3,0.888888889,0.768708928,,,,,,4000000,,4000000,,90805.90238,44.02238095,,,,,,,,,,,,,,,,,,,,,,,,,,,,,,,,,,,,,,,,,,,,,,,LiClO4,[Li+].[O-][Cl+3]([O-])([O-])[O-],0.111111111,0.231291072,2.837684449,105.9645157,,,,,,,alpha-Al2O3,0.5,300 mesh,-18,,59.72779,4.16E-07,-6.380906669
10 vol%,,2/4/2019,JL,,,doi.org/10.1016/0167-2738(82)90072-8,PEO,[Cu]OCC[Au],[Cu]OCC[Au],,,C{[>]<OCC>[<]}OC,CH3,OCH3,0.888888889,0.768708928,,,,,,4000000,,4000000,,90805.90238,44.02238095,,,,,,,,,,,,,,,,,,,,,,,,,,,,,,,,,,,,,,,,,,,,,,,LiClO4,[Li+].[O-][Cl+3]([O-])([O-])[O-],0.111111111,0.231291072,2.837684449,105.9645157,,,,,,,alpha-Al2O3,0.1,300 mesh,-18,,25.26596,2.96E-07,-6.528708289
50 vol%,,2/4/2019,JL,,,doi.org/10.1016/0167-2738(82)90072-8,PEO,[Cu]OCC[Au],[Cu]OCC[Au],,,C{[>]<OCC>[<]}OC,CH3,OCH3,0.888888889,0.768708928,,,,,,4000000,,4000000,,90805.90238,44.02238095,,,,,,,,,,,,,,,,,,,,,,,,,,,,,,,,,,,,,,,,,,,,,,,LiClO4,[Li+].[O-][Cl+3]([O-])([O-])[O-],0.111111111,0.231291072,2.837684449,105.9645157,,,,,,,alpha-Al2O3,0.5,300 mesh,-18,,46.3763,1.03E-07,-6.987162775
50 vol%,,2/4/2019,JL,,,doi.org/10.1016/0167-2738(82)90072-8,PEO,[Cu]OCC[Au],[Cu]OCC[Au],,,C{[>]<OCC>[<]}OC,CH3,OCH3,0.888888889,0.768708928,,,,,,4000000,,4000000,,90805.90238,44.02238095,,,,,,,,,,,,,,,,,,,,,,,,,,,,,,,,,,,,,,,,,,,,,,,LiClO4,[Li+].[O-][Cl+3]([O-])([O-])[O-],0.111111111,0.231291072,2.837684449,105.9645157,,,,,,,alpha-Al2O3,0.5,300 mesh,-18,,27.95244,8.86E-09,-8.052566278
