Repository: zjurillpolymer/SPE_prediction

# SPE Prediction

Polymer electrolyte conductivity prediction using graph neural networks.

## Data

Data from [ChemPropPred](https://github.com/learningmatter-mit/Chem-prop-pred) — polymer electrolyte conductivity measurements including SMILES, conductivity (log S/cm), molecular weight, salt concentration, and temperature.

- `data/clean_train_data.csv` — cleaned training data
- `data/PolymerElectrolyteData.csv` — full raw dataset
- `data/PolyInfo_8salts.csv` / `data/polyinfo_5salts_4conc.csv` — PolyInfo polymer database with salt additives

File: data/PolymerElectrolyteData.csv (part 93 of 154)
Notes,Compound Notebook Name,Date Copied to Master Database,Data Recorded By,Seshadri Group,Oyaizu Group,DOI,Solvent 1 (S1),S1 SMILES,S1 SMILES 1,S1 SMILES 2,S1 SMILES 3,S1 Big SMILES,S1 End Group 1,S1 End Group 2,S1 Mol %,S1 Weight %,S1 SMILES 1 Mol %,S1 SMILES 2 Mol %,S1 SMILES 3 Mol %,S1 Molar Ratio,S1 Weight Ratio,S1 Mw,S1 Mn,S1 Mn or Mw,S1 Mw/Mn,S1 DOP,S1 Molar Mass (g/mol),S1 Type,S1 Block Mol Weight,Solvent 2 (S2),S2 SMILES,S2 SMILES 1,S2 SMILES 2,S2 Mol %,S2 Weight %,S2 SMILES 1 Mol %,S2 SMILES 2 Mol %,S2 Molar Ratio,S2 Weight Ratio,S2 Mw,S2 Mn,S2 Mn or Mw,S2 Mw/Mn,S2 DOP,S2 Molar Mass (g/mol),S2 Type,Solvent 3 (S3),S3 SMILES,S3 SMILES 1,S3 Mol %,S3 Weight %,S3 Molar Ratio,S3 Weight Ratio,S3 Mw,S3 Mn,S3 Mn or Mw,S3 Mw/Mn,S3 DOP,S3 Molar Mass (g/mol),S3 Type,Solvent 4 (S4),S4 SMILES,S4 Mol %,S4 Weight %,S4 Molar Ratio,S4 Weight Ratio,S4 Mw,S4 Mn,S4 Mn or Mw,S4 Mw/Mn,S4 DOP,S4 Molar Mass (g/mol),S4 Type,Salt 1,Salt1 SMILES,Salt1 Mol %,Salt1 Weight %,Salt1 Molality (mol salt/kg polymer),Salt1 Molar Mass (g/mol),Salt 2,Salt2 SMILES,Salt2 Mol %,Salt2 Weight %,Salt2 Molality (mol salt/kg polymer),Salt2 Molar Mass (g/mol),Inorganic Material 1 (IM1),IM1 Weight %,IM1 Particle Size (nm),Tg (oC),Heating Rate (K/min),Temperature (oC),Conductivity (S/cm),log Conductivity (S/cm)
50 vol%,,2/4/2019,JL,,,doi.org/10.1016/0167-2738(82)90072-8,PEO,[Cu]OCC[Au],[Cu]OCC[Au],,,C{[>]<OCC>[<]}OC,CH3,OCH3,0.888888889,0.768708928,,,,,,4000000,,4000000,,90805.90238,44.02238095,,,,,,,,,,,,,,,,,,,,,,,,,,,,,,,,,,,,,,,,,,,,,,,LiClO4,[Li+].[O-][Cl+3]([O-])([O-])[O-],0.111111111,0.231291072,2.837684449,105.9645157,,,,,,,alpha-Al2O3,0.5,300 mesh,-18,,26.65688,7.04E-09,-8.152427341
,,2/4/2019,JL,,,doi.org/10.1016/S0013-4686(97)10082-10,PEO,[Cu]OCC[Au],[Cu]OCC[Au],,,C{[>]<OCC>[<]}OC,CH3,OCH3,0.9,0.717535936,,,,,,5000000,,5000000,,113507.378,44.02238095,,,,,,,,,,,,,,,,,,,,,,,,,,,,,,,,,,,,,,,,,,,,,,,LiTFO,O=S(=O)([O-])C(F)(F)F.[Li+],0.1,0.282464064,2.522386177,155.9680291,,,,,,,,,,,,1.863927,1.22E-08,-7.914252885
,,2/4/2019,CMK,,,doi.org/10.1016/S0013-4686(97)10082-2,PEO,[Cu]OCC[Au],[Cu]OCC[Au],,,C{[>]<OCC>[<]}OC,CH3,OCH3,,0.337794065,,,,,,5000000,,5000000,,113507.378,44.02238095,,,EC,C1COC(=O)O1,,,,0.645584,,,,,,,88.01604399,,,88.01604399,,,,,,,,,,,,,,,,,,,,,,,,,,,,,LiTFO,O=S(=O)([O-])C(F)(F)F.[Li+],0.01369863,0.016621935,0.315298272,155.9680291,,,,,,,,,,-41.3,,80,5.63E-07,-6.249106134
,,2/4/2019,CMK,,,doi.org/10.1016/S0013-4686(97)10082-2,PEO,[Cu]OCC[Au],[Cu]OCC[Au],,,C{[>]<OCC>[<]}OC,CH3,OCH3,,0.337794065,,,,,,5000000,,5000000,,113507.378,44.02238095,,,EC,C1COC(=O)O1,,,,0.645584,,,,,,,88.01604399,,,88.01604399,,,,,,,,,,,,,,,,,,,,,,,,,,,,,LiTFO,O=S(=O)([O-])C(F)(F)F.[Li+],0.01369863,0.016621935,0.315298272,155.9680291,,,,,,,,,,-41.3,,70,5.42E-07,-6.265971059
,,2/4/2019,CMK,,,doi.org/10.1016/S0013-4686(97)10082-2,PEO,[Cu]OCC[Au],[Cu]OCC[Au],,,C{[>]<OCC>[<]}OC,CH3,OCH3,,0.337794065,,,,,,5000000,,5000000,,113507.378,44.02238095,,,EC,C1COC(=O)O1,,,,0.645584,,,,,,,88.01604399,,,88.01604399,,,,,,,,,,,,,,,,,,,,,,,,,,,,,LiTFO,O=S(=O)([O-])C(F)(F)F.[Li+],0.01369863,0.016621935,0.315298272,155.9680291,,,,,,,,,,-41.3,,60,4.41E-07,-6.355322483
,,2/4/2019,CMK,,,doi.org/10.1016/S0013-4686(97)10082-2,PEO,[Cu]OCC[Au],[Cu]OCC[Au],,,C{[>]<OCC>[<]}OC,CH3,OCH3,,0.337794065,,,,,,5000000,,5000000,,113507.378,44.02238095,,,EC,C1COC(=O)O1,,,,0.645584,,,,,,,88.01604399,,,88.01604399,,,,,,,,,,,,,,,,,,,,,,,,,,,,,LiTFO,O=S(=O)([O-])C(F)(F)F.[Li+],0.01369863,0.016621935,0.315298272,155.9680291,,,,,,,,,,-41.3,,50,3.16E-07,-6.500803988
,,2/4/2019,CMK,,,doi.org/10.1016/S0013-4686(97)10082-2,PEO,[Cu]OCC[Au],[Cu]OCC[Au],,,C{[>]<OCC>[<]}OC,CH3,OCH3,,0.337794065,,,,,,5000000,,5000000,,113507.378,44.02238095,,,EC,C1COC(=O)O1,,,,0.645584,,,,,,,88.01604399,,,88.01604399,,,,,,,,,,,,,,,,,,,,,,,,,,,,,LiTFO,O=S(=O)([O-])C(F)(F)F.[Li+],0.01369863,0.016621935,0.315298272,155.9680291,,,,,,,,,,-41.3,,40,1.13E-08,-7.945524063
,,2/4/2019,CMK,,,doi.org/10.1016/S0013-4686(97)10082-2,PEO,[Cu]OCC[Au],[Cu]OCC[Au],,,C{[>]<OCC>[<]}OC,CH3,OCH3,,0.337794065,,,,,,5000000,,5000000,,113507.378,44.02238095,,,EC,C1COC(=O)O1,,,,0.645584,,,,,,,88.01604399,,,88.01604399,,,,,,,,,,,,,,,,,,,,,,,,,,,,,LiTFO,O=S(=O)([O-])C(F)(F)F.[Li+],0.01369863,0.016621935,0.315298272,155.9680291,,,,,,,,,,-41.3,,30,2.65E-09,-8.576401524
,,2/4/2019,CMK,,,doi.org/10.1016/S0013-4686(97)10082-2,PEO,[Cu]OCC[Au],[Cu]OCC[Au],,,C{[>]<OCC>[<]}OC,CH3,OCH3,,0.337794065,,,,,,5000000,,5000000,,113507.378,44.02238095,,,EC,C1COC(=O)O1,,,,0.645584,,,,,,,88.01604399,,,88.01604399,,,,,,,,,,,,,,,,,,,,,,,,,,,,,LiTFO,O=S(=O)([O-])C(F)(F)F.[Li+],0.01369863,0.016621935,0.315298272,155.9680291,,,,,,,,,,-41.3,,23,1.76E-09,-8.754487332
,,2/4/2019,CMK,,,doi.org/10.1016/S0013-4686(97)10082-2,PEO,[Cu]OCC[Au],[Cu]OCC[Au],,,C{[>]<OCC>[<]}OC,CH3,OCH3,,0.337794065,,,,,,5000000,,5000000,,113507.378,44.02238095,,,EC,C1COC(=O)O1,,,,0.645584,,,,,,,88.01604399,,,88.01604399,,,,,,,,,,,,,,,,,,,,,,,,,,,,,LiTFO,O=S(=O)([O-])C(F)(F)F.[Li+],0.01369863,0.016621935,0.315298272,155.9680291,,,,,,,,,,-41.3,,20,1.45E-09,-8.839724042
,,2/4/2019,CMK,,,doi.org/10.1016/S0013-4686(97)10082-2,PEO,[Cu]OCC[Au],[Cu]OCC[Au],,,C{[>]<OCC>[<]}OC,CH3,OCH3,,0.337794065,,,,,,5000000,,5000000,,113507.378,44.02238095,,,EC,C1COC(=O)O1,,,,0.645584,,,,,,,88.01604399,,,88.01604399,,,,,,,,,,,,,,,,,,,,,,,,,,,,,LiTFO,O=S(=O)([O-])C(F)(F)F.[Li+],0.01369863,0.016621935,0.315298272,155.9680291,,,,,,,,,,-41.3,,10,7.17E-10,-9.144520528
,,2/4/2019,CMK,,,doi.org/10.1016/S0013-4686(97)10082-2,PEO,[Cu]OCC[Au],[Cu]OCC[Au],,,C{[>]<OCC>[<]}OC,CH3,OCH3,,0.337794065,,,,,,5000000,,5000000,,113507.378,44.02238095,,,EC,C1COC(=O)O1,,,,0.645584,,,,,,,88.01604399,,,88.01604399,,,,,,,,,,,,,,,,,,,,,,,,,,,,,LiTFO,O=S(=O)([O-])C(F)(F)F.[Li+],0.01369863,0.016621935,0.315298272,155.9680291,,,,,,,,,,-41.3,,0,6.37E-10,-9.195851957
,,2/4/2019,CMK,,,doi.org/10.1016/S0013-4686(97)10082-2,PEO,[Cu]OCC[Au],[Cu]OCC[Au],,,C{[>]<OCC>[<]}OC,CH3,OCH3,,0.338943036,,,,,,5000000,,5000000,,113507.378,44.02238095,,,EC,C1COC(=O)O1,,,,0.638819,,,,,,,88.01604399,,,88.01604399,,,,,,,,,,,,,,,,,,,,,,,,,,,,,LiTFO,O=S(=O)([O-])C(F)(F)F.[Li+],0.018181818,0.022237964,0.420397696,155.9680291,,,,,,,,,,-41.1,,80,9.09E-07,-6.041454178
,,2/4/2019,CMK,,,doi.org/10.1016/S0013-4686(97)10082-2,PEO,[Cu]OCC[Au],[Cu]OCC[Au],,,C{[>]<OCC>[<]}OC,CH3,OCH3,,0.338943036,,,,,,5000000,,5000000,,113507.378,44.02238095,,,EC,C1COC(=O)O1,,,,0.638819,,,,,,,88.01604399,,,88.01604399,,,,,,,,,,,,,,,,,,,,,,,,,,,,,LiTFO,O=S(=O)([O-])C(F)(F)F.[Li+],0.018181818,0.022237964,0.420397696,155.9680291,,,,,,,,,,-41.1,,70,7.14E-07,-6.146317919
,,2/4/2019,CMK,,,doi.org/10.1016/S0013-4686(97)10082-2,PEO,[Cu]OCC[Au],[Cu]OCC[Au],,,C{[>]<OCC>[<]}OC,CH3,OCH3,,0.338943036,,,,,,5000000,,5000000,,113507.378,44.02238095,,,EC,C1COC(=O)O1,,,,0.638819,,,,,,,88.01604399,,,88.01604399,,,,,,,,,,,,,,,,,,,,,,,,,,,,,LiTFO,O=S(=O)([O-])C(F)(F)F.[Li+],0.018181818,0.022237964,0.420397696,155.9680291,,,,,,,,,,-41.1,,60,5.64E-07,-6.248481968
,,2/4/2019,CMK,,,doi.org/10.1016/S0013-4686(97)10082-2,PEO,[Cu]OCC[Au],[Cu]OCC[Au],,,C{[>]<OCC>[<]}OC,CH3,OCH3,,0.338943036,,,,,,5000000,,5000000,,113507.378,44.02238095,,,EC,C1COC(=O)O1,,,,0.638819,,,,,,,88.01604399,,,88.01604399,,,,,,,,,,,,,,,,,,,,,,,,,,,,,LiTFO,O=S(=O)([O-])C(F)(F)F.[Li+],0.018181818,0.022237964,0.420397696,155.9680291,,,,,,,,,,-41.1,,50,4.80E-07,-6.319072462
,,2/4/2019,CMK,,,doi.org/10.1016/S0013-4686(97)10082-2,PEO,[Cu]OCC[Au],[Cu]OCC[Au],,,C{[>]<OCC>[<]}OC,CH3,OCH3,,0.338943036,,,,,,5000000,,5000000,,113507.378,44.02238095,,,EC,C1COC(=O)O1,,,,0.638819,,,,,,,88.01604399,,,88.01604399,,,,,,,,,,,,,,,,,,,,,,,,,,,,,LiTFO,O=S(=O)([O-])C(F)(F)F.[Li+],0.018181818,0.022237964,0.420397696,155.9680291,,,,,,,,,,-41.1,,45,1.99E-07,-6.701228218
,,2/4/2019,CMK,,,doi.org/10.1016/S0013-4686(97)10082-2,PEO,[Cu]OCC[Au],[Cu]OCC[Au],,,C{[>]<OCC>[<]}OC,CH3,OCH3,,0.338943036,,,,,,5000000,,5000000,,113507.378,44.02238095,,,EC,C1COC(=O)O1,,,,0.638819,,,,,,,88.01604399,,,88.01604399,,,,,,,,,,,,,,,,,,,,,,,,,,,,,LiTFO,O=S(=O)([O-])C(F)(F)F.[Li+],0.018181818,0.022237964,0.420397696,155.9680291,,,,,,,,,,-41.1,,40,2.38E-08,-7.62417948
,,2/4/2019,CMK,,,doi.org/10.1016/S0013-4686(97)10082-2,PEO,[Cu]OCC[Au],[Cu]OCC[Au],,,C{[>]<OCC>[<]}OC,CH3,OCH3,,0.338943036,,,,,,5000000,,5000000,,113507.378,44.02238095,,,EC,C1COC(=O)O1,,,,0.638819,,,,,,,88.01604399,,,88.01604399,,,,,,,,,,,,,,,,,,,,,,,,,,,,,LiTFO,O=S(=O)([O-])C(F)(F)F.[Li+],0.018181818,0.022237964,0.420397696,155.9680291,,,,,,,,,,-41.1,,30,1.18E-08,-7.927774546
,,2/4/2019,CMK,,,doi.org/10.1016/S0013-4686(97)10082-2,PEO,[Cu]OCC[Au],[Cu]OCC[Au],,,C{[>]<OCC>[<]}OC,CH3,OCH3,,0.338943036,,,,,,5000000,,5000000,,113507.378,44.02238095,,,EC,C1COC(=O)O1,,,,0.638819,,,,,,,88.01604399,,,88.01604399,,,,,,,,,,,,,,,,,,,,,,,,,,,,,LiTFO,O=S(=O)([O-])C(F)(F)F.[Li+],0.018181818,0.022237964,0.420397696,155.9680291,,,,,,,,,,-41.1,,23,5.35E-09,-8.271646218
,,2/4/2019,CMK,,,doi.org/10.1016/S0013-4686(97)10082-2,PEO,[Cu]OCC[Au],[Cu]OCC[Au],,,C{[>]<OCC>[<]}OC,CH3,OCH3,,0.338943036,,,,,,5000000,,5000000,,113507.378,44.02238095,,,EC,C1COC(=O)O1,,,,0.638819,,,,,,,88.01604399,,,88.01604399,,,,,,,,,,,,,,,,,,,,,,,,,,,,,LiTFO,O=S(=O)([O-])C(F)(F)F.[Li+],0.018181818,0.022237964,0.420397696,155.9680291,,,,,,,,,,-41.1,,20,4.20E-09,-8.377184787
,,2/4/2019,CMK,,,doi.org/10.1016/S0013-4686(97)10082-2,PEO,[Cu]OCC[Au],[Cu]OCC[Au],,,C{[>]<OCC>[<]}OC,CH3,OCH3,,0.338943036,,,,,,5000000,,5000000,,113507.378,44.02238095,,,EC,C1COC(=O)O1,,,,0.638819,,,,,,,88.01604399,,,88.01604399,,,,,,,,,,,,,,,,,,,,,,,,,,,,,LiTFO,O=S(=O)([O-])C(F)(F)F.[Li+],0.018181818,0.022237964,0.420397696,155.9680291,,,,,,,,,,-41.1,,10,1.56E-09,-8.807577976
,,2/4/2019,CMK,,,doi.org/10.1016/S0013-4686(97)10082-2,PEO,[Cu]OCC[Au],[Cu]OCC[Au],,,C{[>]<OCC>[<]}OC,CH3,OCH3,,0.340759307,,,,,,5000000,,5000000,,113507.378,44.02238095,,,EC,C1COC(=O)O1,,,,0.625705,,,,,,,88.01604399,,,88.01604399,,,,,,,,,,,,,,,,,,,,,,,,,,,,,LiTFO,O=S(=O)([O-])C(F)(F)F.[Li+],0.027027027,0.033535693,0.630596544,155.9680291,,,,,,,,,,-41.2,,80,8.38E-07,-6.0766675
,,2/4/2019,CMK,,,doi.org/10.1016/S0013-4686(97)10082-2,PEO,[Cu]OCC[Au],[Cu]OCC[Au],,,C{[>]<OCC>[<]}OC,CH3,OCH3,,0.340759307,,,,,,5000000,,5000000,,113507.378,44.02238095,,,EC,C1COC(=O)O1,,,,0.625705,,,,,,,88.01604399,,,88.01604399,,,,,,,,,,,,,,,,,,,,,,,,,,,,,LiTFO,O=S(=O)([O-])C(F)(F)F.[Li+],0.027027027,0.033535693,0.630596544,155.9680291,,,,,,,,,,-41.2,,70,8.16E-07,-6.088325972
,,2/4/2019,CMK,,,doi.org/10.1016/S0013-4686(97)10082-2,PEO,[Cu]OCC[Au],[Cu]OCC[Au],,,C{[>]<OCC>[<]}OC,CH3,OCH3,,0.340759307,,,,,,5000000,,5000000,,113507.378,44.02238095,,,EC,C1COC(=O)O1,,,,0.625705,,,,,,,88.01604399,,,88.01604399,,,,,,,,,,,,,,,,,,,,,,,,,,,,,LiTFO,O=S(=O)([O-])C(F)(F)F.[Li+],0.027027027,0.033535693,0.630596544,155.9680291,,,,,,,,,,-41.2,,60,6.60E-07,-6.180217137
,,2/4/2019,CMK,,,doi.org/10.1016/S0013-4686(97)10082-2,PEO,[Cu]OCC[Au],[Cu]OCC[Au],,,C{[>]<OCC>[<]}OC,CH3,OCH3,,0.340759307,,,,,,5000000,,5000000,,113507.378,44.02238095,,,EC,C1COC(=O)O1,,,,0.625705,,,,,,,88.01604399,,,88.01604399,,,,,,,,,,,,,,,,,,,,,,,,,,,,,LiTFO,O=S(=O)([O-])C(F)(F)F.[Li+],0.027027027,0.033535693,0.630596544,155.9680291,,,,,,,,,,-41.2,,55,6.16E-07,-6.210721039
,,2/4/2019,CMK,,,doi.org/10.1016/S0013-4686(97)10082-2,PEO,[Cu]OCC[Au],[Cu]OCC[Au],,,C{[>]<OCC>[<]}OC,CH3,OCH3,,0.340759307,,,,,,5000000,,5000000,,113507.378,44.02238095,,,EC,C1COC(=O)O1,,,,0.625705,,,,,,,88.01604399,,,88.01604399,,,,,,,,,,,,,,,,,,,,,,,,,,,,,LiTFO,O=S(=O)([O-])C(F)(F)F.[Li+],0.027027027,0.033535693,0.630596544,155.9680291,,,,,,,,,,-41.2,,50,3.99E-07,-6.39881445
,,2/4/2019,CMK,,,doi.org/10.1016/S0013-4686(97)10082-2,PEO,[Cu]OCC[Au],[Cu]OCC[Au],,,C{[>]<OCC>[<]}OC,CH3,OCH3,,0.340759307,,,,,,5000000,,5000000,,113507.378,44.02238095,,,EC,C1COC(=O)O1,,,,0.625705,,,,,,,88.01604399,,,88.01604399,,,,,,,,,,,,,,,,,,,,,,,,,,,,,LiTFO,O=S(=O)([O-])C(F)(F)F.[Li+],0.027027027,0.033535693,0.630596544,155.9680291,,,,,,,,,,-41.2,,40,2.56E-08,-7.591036871
,,2/4/2019,CMK,,,doi.org/10.1016/S0013-4686(97)10082-2,PEO,[Cu]OCC[Au],[Cu]OCC[Au],,,C{[>]<OCC>[<]}OC,CH3,OCH3,,0.340759307,,,,,,5000000,,5000000,,113507.378,44.02238095,,,EC,C1COC(=O)O1,,,,0.625705,,,,,,,88.01604399,,,88.01604399,,,,,,,,,,,,,,,,,,,,,,,,,,,,,LiTFO,O=S(=O)([O-])C(F)(F)F.[Li+],0.027027027,0.033535693,0.630596544,155.9680291,,,,,,,,,,-41.2,,30,1.08E-08,-7.968439973
,,2/4/2019,CMK,,,doi.org/10.1016/S0013-4686(97)10082-2,PEO,[Cu]OCC[Au],[Cu]OCC[Au],,,C{[>]<OCC>[<]}OC,CH3,OCH3,,0.340759307,,,,,,5000000,,5000000,,113507.378,44.02238095,,,EC,C1COC(=O)O1,,,,0.625705,,,,,,,88.01604399,,,88.01604399,,,,,,,,,,,,,,,,,,,,,,,,,,,,,LiTFO,O=S(=O)([O-])C(F)(F)F.[Li+],0.027027027,0.033535693,0.630596544,155.9680291,,,,,,,,,,-41.2,,23,6.97E-09,-8.156767222
,,2/4/2019,CMK,,,doi.org/10.1016/S0013-4686(97)10082-2,PEO,[Cu]OCC[Au],[Cu]OCC[Au],,,C{[>]<OCC>[<]}OC,CH3,OCH3,,0.340759307,,,,,,5000000,,5000000,,113507.378,44.02238095,,,EC,C1COC(=O)O1,,,,0.625705,,,,,,,88.01604399,,,88.01604399,,,,,,,,,,,,,,,,,,,,,,,,,,,,,LiTFO,O=S(=O)([O-])C(F)(F)F.[Li+],0.027027027,0.033535693,0.630596544,155.9680291,,,,,,,,,,-41.2,,20,5.49E-09,-8.260264022
,,2/4/2019,CMK,,,doi.org/10.1016/S0013-4686(97)10082-2,PEO,[Cu]OCC[Au],[Cu]OCC[Au],,,C{[>]<OCC>[<]}OC,CH3,OCH3,,0.340759307,,,,,,5000000,,5000000,,113507.378,44.02238095,,,EC,C1COC(=O)O1,,,,0.625705,,,,,,,88.01604399,,,88.01604399,,,,,,,,,,,,,,,,,,,,,,,,,,,,,LiTFO,O=S(=O)([O-])C(F)(F)F.[Li+],0.027027027,0.033535693,0.630596544,155.9680291,,,,,,,,,,-41.2,,10,1.73E-09,-8.760935074
,,2/4/2019,CMK,,,doi.org/10.1016/S0013-4686(97)10082-2,PEO,[Cu]OCC[Au],[Cu]OCC[Au],,,C{[>]<OCC>[<]}OC,CH3,OCH3,,0.340759307,,,,,,5000000,,5000000,,113507.378,44.02238095,,,EC,C1COC(=O)O1,,,,0.625705,,,,,,,88.01604399,,,88.01604399,,,,,,,,,,,,,,,,,,,,,,,,,,,,,LiTFO,O=S(=O)([O-])C(F)(F)F.[Li+],0.027027027,0.033535693,0.630596544,155.9680291,,,,,,,,,,-41.2,,0,5.82E-10,-9.235004081
,,2/4/2019,CMK,,,doi.org/10.1016/S0013-4686(97)10082-2,PEO,[Cu]OCC[Au],[Cu]OCC[Au],,,C{[>]<OCC>[<]}OC,CH3,OCH3,,0.343067329,,,,,,5000000,,5000000,,113507.378,44.02238095,,,EC,C1COC(=O)O1,,,,0.589407,,,,,,,88.01604399,,,88.01604399,,,,,,,,,,,,,,,,,,,,,,,,,,,,,LiTFO,O=S(=O)([O-])C(F)(F)F.[Li+],0.052631579,0.067525671,1.261193089,155.9680291,,,,,,,,,,-42.3,,80,2.83E-06,-5.547959211
,,2/4/2019,CMK,,,doi.org/10.1016/S0013-4686(97)10082-2,PEO,[Cu]OCC[Au],[Cu]OCC[Au],,,C{[>]<OCC>[<]}OC,CH3,OCH3,,0.343067329,,,,,,5000000,,5000000,,113507.378,44.02238095,,,EC,C1COC(=O)O1,,,,0.589407,,,,,,,88.01604399,,,88.01604399,,,,,,,,,,,,,,,,,,,,,,,,,,,,,LiTFO,O=S(=O)([O-])C(F)(F)F.[Li+],0.052631579,0.067525671,1.261193089,155.9680291,,,,,,,,,,-42.3,,70,2.37E-06,-5.624859598
,,2/4/2019,CMK,,,doi.org/10.1016/S0013-4686(97)10082-2,PEO,[Cu]OCC[Au],[Cu]OCC[Au],,,C{[>]<OCC>[<]}OC,CH3,OCH3,,0.343067329,,,,,,5000000,,5000000,,113507.378,44.02238095,,,EC,C1COC(=O)O1,,,,0.589407,,,,,,,88.01604399,,,88.01604399,,,,,,,,,,,,,,,,,,,,,,,,,,,,,LiTFO,O=S(=O)([O-])C(F)(F)F.[Li+],0.052631579,0.067525671,1.261193089,155.9680291,,,,,,,,,,-42.3,,60,1.70E-06,-5.769823386
,,2/4/2019,CMK,,,doi.org/10.1016/S0013-4686(97)10082-2,PEO,[Cu]OCC[Au],[Cu]OCC[Au],,,C{[>]<OCC>[<]}OC,CH3,OCH3,,0.343067329,,,,,,5000000,,5000000,,113507.378,44.02238095,,,EC,C1COC(=O)O1,,,,0.589407,,,,,,,88.01604399,,,88.01604399,,,,,,,,,,,,,,,,,,,,,,,,,,,,,LiTFO,O=S(=O)([O-])C(F)(F)F.[Li+],0.052631579,0.067525671,1.261193089,155.9680291,,,,,,,,,,-42.3,,50,1.21E-06,-5.917227403
,,2/4/2019,CMK,,,doi.org/10.1016/S0013-4686(97)10082-2,PEO,[Cu]OCC[Au],[Cu]OCC[Au],,,C{[>]<OCC>[<]}OC,CH3,OCH3,,0.343067329,,,,,,5000000,,5000000,,113507.378,44.02238095,,,EC,C1COC(=O)O1,,,,0.589407,,,,,,,88.01604399,,,88.01604399,,,,,,,,,,,,,,,,,,,,,,,,,,,,,LiTFO,O=S(=O)([O-])C(F)(F)F.[Li+],0.052631579,0.067525671,1.261193089,155.9680291,,,,,,,,,,-42.3,,35,9.48E-08,-7.023379321
,,2/4/2019,CMK,,,doi.org/10.1016/S0013-4686(97)10082-2,PEO,[Cu]OCC[Au],[Cu]OCC[Au],,,C{[>]<OCC>[<]}OC,CH3,OCH3,,0.343067329,,,,,,5000000,,5000000,,113507.378,44.02238095,,,EC,C1COC(=O)O1,,,,0.589407,,,,,,,88.01604399,,,88.01604399,,,,,,,,,,,,,,,,,,,,,,,,,,,,,LiTFO,O=S(=O)([O-])C(F)(F)F.[Li+],0.052631579,0.067525671,1.261193089,155.9680291,,,,,,,,,,-42.3,,30,3.63E-08,-7.440264887
,,2/4/2019,CMK,,,doi.org/10.1016/S0013-4686(97)10082-2,PEO,[Cu]OCC[Au],[Cu]OCC[Au],,,C{[>]<OCC>[<]}OC,CH3,OCH3,,0.343067329,,,,,,5000000,,5000000,,113507.378,44.02238095,,,EC,C1COC(=O)O1,,,,0.589407,,,,,,,88.01604399,,,88.01604399,,,,,,,,,,,,,,,,,,,,,,,,,,,,,LiTFO,O=S(=O)([O-])C(F)(F)F.[Li+],0.052631579,0.067525671,1.261193089,155.9680291,,,,,,,,,,-42.3,,23,1.99E-08,-7.701146924
,,2/4/2019,CMK,,,doi.org/10.1016/S0013-4686(97)10082-2,PEO,[Cu]OCC[Au],[Cu]OCC[Au],,,C{[>]<OCC>[<]}OC,CH3,OCH3,,0.343067329,,,,,,5000000,,5000000,,113507.378,44.02238095,,,EC,C1COC(=O)O1,,,,0.589407,,,,,,,88.01604399,,,88.01604399,,,,,,,,,,,,,,,,,,,,,,,,,,,,,LiTFO,O=S(=O)([O-])C(F)(F)F.[Li+],0.052631579,0.067525671,1.261193089,155.9680291,,,,,,,,,,-42.3,,20,1.29E-08,-7.888450689
,,2/4/2019,CMK,,,doi.org/10.1016/S0013-4686(97)10082-2,PEO,[Cu]OCC[Au],[Cu]OCC[Au],,,C{[>]<OCC>[<]}OC,CH3,OCH3,,0.343067329,,,,,,5000000,,5000000,,113507.378,44.02238095,,,EC,C1COC(=O)O1,,,,0.589407,,,,,,,88.01604399,,,88.01604399,,,,,,,,,,,,,,,,,,,,,,,,,,,,,LiTFO,O=S(=O)([O-])C(F)(F)F.[Li+],0.052631579,0.067525671,1.261193089,155.9680291,,,,,,,,,,-42.3,,10,5.12E-09,-8.290648564
,,2/4/2019,CMK,,,doi.org/10.1016/S0013-4686(97)10082-2,PEO,[Cu]OCC[Au],[Cu]OCC[Au],,,C{[>]<OCC>[<]}OC,CH3,OCH3,,0.343067329,,,,,,5000000,,5000000,,113507.378,44.02238095,,,EC,C1COC(=O)O1,,,,0.589407,,,,,,,88.01604399,,,88.01604399,,,,,,,,,,,,,,,,,,,,,,,,,,,,,LiTFO,O=S(=O)([O-])C(F)(F)F.[Li+],0.052631579,0.067525671,1.261193089,155.9680291,,,,,,,,,,-42.3,,0,1.23E-09,-8.910061927
,,2/4/2019,CMK,,,doi.org/10.1016/S0013-4686(97)10082-2,PEO,[Cu]OCC[Au],[Cu]OCC[Au],,,C{[>]<OCC>[<]}OC,CH3,OCH3,,0.193821525,,,,,,5000000,,5000000,,113507.378,102.0316941,,,PC,O=C1OC(C)CO1,,,,0.729879,,,,,,,44.02238095,,,44.02238095,,,,,,,,,,,,,,,,,,,,,,,,,,,,,LiTFO,O=S(=O)([O-])C(F)(F)F.[Li+],0.1,0.076299475,2.522386177,155.9680291,,,,,,,,,,-40,,80,0.000499504,-3.30146063
,,2/4/2019,CMK,,,doi.org/10.1016/S0013-4686(97)10082-2,PEO,[Cu]OCC[Au],[Cu]OCC[Au],,,C{[>]<OCC>[<]}OC,CH3,OCH3,,0.417718568,,,,,,5000000,,5000000,,113507.378,44.02238095,,,EC,C1COC(=O)O1,,,,0.417843,,,,,,,88.01604399,,,88.01604399,,,,,,,,,,,,,,,,,,,,,,,,,,,,,LiTFO,O=S(=O)([O-])C(F)(F)F.[Li+],0.1,0.164438432,2.522386177,155.9680291,,,,,,,,,,,,80,0.000407759,-3.389596718
,,2/4/2019,CMK,,,doi.org/10.1016/S0013-4686(97)10082-2,PEO,[Cu]OCC[Au],[Cu]OCC[Au],,,C{[>]<OCC>[<]}OC,CH3,OCH3,,0.312304646,,,,,,5000000,,5000000,,113507.378,44.02238095,,,PC,O=C1OC(C)CO1,,,,0.564754,,,,,,,102.0316941,,,102.0316941,,,,,,,,,,,,,,,,,,,,,,,,,,,,,LiTFO,O=S(=O)([O-])C(F)(F)F.[Li+],0.1,0.122941354,2.522386177,155.9680291,,,,,,,,,,-43.5,,80,0.000329039,-3.482753083
,,2/4/2019,CMK,,,doi.org/10.1016/S0013-4686(97)10082-2,PEO,[Cu]OCC[Au],[Cu]OCC[Au],,,C{[>]<OCC>[<]}OC,CH3,OCH3,,0.193821525,,,,,,5000000,,5000000,,113507.378,102.0316941,,,PC,O=C1OC(C)CO1,,,,0.729879,,,,,,,44.02238095,,,44.02238095,,,,,,,,,,,,,,,,,,,,,,,,,,,,,LiTFO,O=S(=O)([O-])C(F)(F)F.[Li+],0.1,0.076299475,2.522386177,155.9680291,,,,,,,,,,-40,,70,0.000326388,-3.486265981
,,2/4/2019,CMK,,,doi.org/10.1016/S0013-4686(97)10082-2,PEO,[Cu]OCC[Au],[Cu]OCC[Au],,,C{[>]<OCC>[<]}OC,CH3,OCH3,,0.338582965,,,,,,5000000,,5000000,,113507.378,44.02238095,,,EC,C1COC(=O)O1,,,,0.528131,,,,,,,88.01604399,,,88.01604399,,,,,,,,,,,,,,,,,,,,,,,,,,,,,LiTFO,O=S(=O)([O-])C(F)(F)F.[Li+],0.1,0.133286035,2.522386177,155.9680291,,,,,,,,,,,,80,0.000308084,-3.511330315
,,2/4/2019,CMK,,,doi.org/10.1016/S0013-4686(97)10082-2,PEO,[Cu]OCC[Au],[Cu]OCC[Au],,,C{[>]<OCC>[<]}OC,CH3,OCH3,,0.417718568,,,,,,5000000,,5000000,,113507.378,44.02238095,,,EC,C1COC(=O)O1,,,,0.417843,,,,,,,88.01604399,,,88.01604399,,,,,,,,,,,,,,,,,,,,,,,,,,,,,LiTFO,O=S(=O)([O-])C(F)(F)F.[Li+],0.1,0.164438432,2.522386177,155.9680291,,,,,,,,,,,,70,0.000305406,-3.515122721
,,2/4/2019,CMK,,,doi.org/10.1016/S0013-4686(97)10082-2,PEO,[Cu]OCC[Au],[Cu]OCC[Au],,,C{[>]<OCC>[<]}OC,CH3,OCH3,,0.476141061,,,,,,5000000,,5000000,,113507.378,44.02238095,,,PC,O=C1OC(C)CO1,,,,0.336422,,,,,,,102.0316941,,,102.0316941,,,,,,,,,,,,,,,,,,,,,,,,,,,,,LiTFO,O=S(=O)([O-])C(F)(F)F.[Li+],0.1,0.187436939,2.522386177,155.9680291,,,,,,,,,,-40.9,,80,0.000295342,-3.529674902
,,2/4/2019,CMK,,,doi.org/10.1016/S0013-4686(97)10082-2,PEO,[Cu]OCC[Au],[Cu]OCC[Au],,,C{[>]<OCC>[<]}OC,CH3,OCH3,,0.391645465,,,,,,5000000,,5000000,,113507.378,44.02238095,,,PC,O=C1OC(C)CO1,,,,0.45418,,,,,,,102.0316941,,,102.0316941,,,,,,,,,,,,,,,,,,,,,,,,,,,,,LiTFO,O=S(=O)([O-])C(F)(F)F.[Li+],0.1,0.154174535,2.522386177,155.9680291,,,,,,,,,,,,85,0.000242077,-3.616045858
,,2/4/2019,CMK,,,doi.org/10.1016/S0013-4686(97)10082-2,PEO,[Cu]OCC[Au],[Cu]OCC[Au],,,C{[>]<OCC>[<]}OC,CH3,OCH3,,0.338582965,,,,,,5000000,,5000000,,113507.378,44.02238095,,,EC,C1COC(=O)O1,,,,0.528131,,,,,,,88.01604399,,,88.01604399,,,,,,,,,,,,,,,,,,,,,,,,,,,,,LiTFO,O=S(=O)([O-])C(F)(F)F.[Li+],0.1,0.133286035,2.522386177,155.9680291,,,,,,,,,,,,75,0.000236392,-3.626366564
,,2/4/2019,CMK,,,doi.org/10.1016/S0013-4686(97)10082-2,PEO,[Cu]OCC[Au],[Cu]OCC[Au],,,C{[>]<OCC>[<]}OC,CH3,OCH3,,0.391645465,,,,,,5000000,,5000000,,113507.378,44.02238095,,,PC,O=C1OC(C)CO1,,,,0.45418,,,,,,,102.0316941,,,102.0316941,,,,,,,,,,,,,,,,,,,,,,,,,,,,,LiTFO,O=S(=O)([O-])C(F)(F)F.[Li+],0.1,0.154174535,2.522386177,155.9680291,,,,,,,,,,,,75,0.00023036,-3.637592031
,,2/4/2019,CMK,,,doi.org/10.1016/S0013-4686(97)10082-2,PEO,[Cu]OCC[Au],[Cu]OCC[Au],,,C{[>]<OCC>[<]}OC,CH3,OCH3,,0.193821525,,,,,,5000000,,5000000,,113507.378,102.0316941,,,PC,O=C1OC(C)CO1,,,,0.729879,,,,,,,44.02238095,,,44.02238095,,,,,,,,,,,,,,,,,,,,,,,,,,,,,LiTFO,O=S(=O)([O-])C(F)(F)F.[Li+],0.1,0.076299475,2.522386177,155.9680291,,,,,,,,,,-40,,60,0.000225724,-3.646421977
,,2/4/2019,CMK,,,doi.org/10.1016/S0013-4686(97)10082-2,PEO,[Cu]OCC[Au],[Cu]OCC[Au],,,C{[>]<OCC>[<]}OC,CH3,OCH3,,0.312304646,,,,,,5000000,,5000000,,113507.378,44.02238095,,,PC,O=C1OC(C)CO1,,,,0.564754,,,,,,,102.0316941,,,102.0316941,,,,,,,,,,,,,,,,,,,,,,,,,,,,,LiTFO,O=S(=O)([O-])C(F)(F)F.[Li+],0.1,0.122941354,2.522386177,155.9680291,,,,,,,,,,-43.5,,70,0.000224392,-3.648993278
,,2/4/2019,CMK,,,doi.org/10.1016/S0013-4686(97)10082-2,PEO,[Cu]OCC[Au],[Cu]OCC[Au],,,C{[>]<OCC>[<]}OC,CH3,OCH3,,0.417718568,,,,,,5000000,,5000000,,113507.378,44.02238095,,,EC,C1COC(=O)O1,,,,0.417843,,,,,,,88.01604399,,,88.01604399,,,,,,,,,,,,,,,,,,,,,,,,,,,,,LiTFO,O=S(=O)([O-])C(F)(F)F.[Li+],0.1,0.164438432,2.522386177,155.9680291,,,,,,,,,,,,60,0.00021852,-3.660508438
,,2/4/2019,CMK,,,doi.org/10.1016/S0013-4686(97)10082-2,PEO,[Cu]OCC[Au],[Cu]OCC[Au],,,C{[>]<OCC>[<]}OC,CH3,OCH3,,0.476141061,,,,,,5000000,,5000000,,113507.378,44.02238095,,,PC,O=C1OC(C)CO1,,,,0.336422,,,,,,,102.0316941,,,102.0316941,,,,,,,,,,,,,,,,,,,,,,,,,,,,,LiTFO,O=S(=O)([O-])C(F)(F)F.[Li+],0.1,0.187436939,2.522386177,155.9680291,,,,,,,,,,-40.9,,70,0.000194376,-3.711358169
,,2/4/2019,CMK,,,doi.org/10.1016/S0013-4686(97)10082-2,PEO,[Cu]OCC[Au],[Cu]OCC[Au],,,C{[>]<OCC>[<]}OC,CH3,OCH3,,0.417718568,,,,,,5000000,,5000000,,113507.378,44.02238095,,,EC,C1COC(=O)O1,,,,0.417843,,,,,,,88.01604399,,,88.01604399,,,,,,,,,,,,,,,,,,,,,,,,,,,,,LiTFO,O=S(=O)([O-])C(F)(F)F.[Li+],0.1,0.164438432,2.522386177,155.9680291,,,,,,,,,,,,55,0.000166387,-3.778879766
,,2/4/2019,CMK,,,doi.org/10.1016/S0013-4686(97)10082-2,PEO,[Cu]OCC[Au],[Cu]OCC[Au],,,C{[>]<OCC>[<]}OC,CH3,OCH3,,0.338582965,,,,,,5000000,,5000000,,113507.378,44.02238095,,,EC,C1COC(=O)O1,,,,0.528131,,,,,,,88.01604399,,,88.01604399,,,,,,,,,,,,,,,,,,,,,,,,,,,,,LiTFO,O=S(=O)([O-])C(F)(F)F.[Li+],0.1,0.133286035,2.522386177,155.9680291,,,,,,,,,,,,60,0.000147081,-3.832443738
,,2/4/2019,CMK,,,doi.org/10.1016/S0013-4686(97)10082-2,PEO,[Cu]OCC[Au],[Cu]OCC[Au],,,C{[>]<OCC>[<]}OC,CH3,OCH3,,0.312304646,,,,,,5000000,,5000000,,113507.378,44.02238095,,,PC,O=C1OC(C)CO1,,,,0.564754,,,,,,,102.0316941,,,102.0316941,,,,,,,,,,,,,,,,,,,,,,,,,,,,,LiTFO,O=S(=O)([O-])C(F)(F)F.[Li+],0.1,0.122941354,2.522386177,155.9680291,,,,,,,,,,-43.5,,60,0.00014498,-3.838692687
,,2/4/2019,CMK,,,doi.org/10.1016/S0013-4686(97)10082-2,PEO,[Cu]OCC[Au],[Cu]OCC[Au],,,C{[>]<OCC>[<]}OC,CH3,OCH3,,0.476141061,,,,,,5000000,,5000000,,113507.378,44.02238095,,,PC,O=C1OC(C)CO1,,,,0.336422,,,,,,,102.0316941,,,102.0316941,,,,,,,,,,,,,,,,,,,,,,,,,,,,,LiTFO,O=S(=O)([O-])C(F)(F)F.[Li+],0.1,0.187436939,2.522386177,155.9680291,,,,,,,,,,-40.9,,60,0.000128771,-3.890182525
,,2/4/2019,CMK,,,doi.org/10.1016/S0013-4686(97)10082-2,PEO,[Cu]OCC[Au],[Cu]OCC[Au],,,C{[>]<OCC>[<]}OC,CH3,OCH3,,0.417718568,,,,,,5000000,,5000000,,113507.378,44.02238095,,,EC,C1COC(=O)O1,,,,0.417843,,,,,,,88.01604399,,,88.01604399,,,,,,,,,,,,,,,,,,,,,,,,,,,,,LiTFO,O=S(=O)([O-])C(F)(F)F.[Li+],0.1,0.164438432,2.522386177,155.9680291,,,,,,,,,,,,45,0.000122898,-3.91045517
,,2/4/2019,CMK,,,doi.org/10.1016/S0013-4686(97)10082-2,PEO,[Cu]OCC[Au],[Cu]OCC[Au],,,C{[>]<OCC>[<]}OC,CH3,OCH3,,0.215430837,,,,,,5000000,,5000000,,113507.378,44.02238095,,,EC,C1COC(=O)O1,,,,0.699763,,,,,,,88.01604399,,,88.01604399,,,,,,,,,,,,,,,,,,,,,,,,,,,,,LiTFO,O=S(=O)([O-])C(F)(F)F.[Li+],0.1,0.084806163,2.522386177,155.9680291,,,,,,,,,,,,80,0.000109019,-3.962498481
,,2/4/2019,CMK,,,doi.org/10.1016/S0013-4686(97)10082-2,PEO,[Cu]OCC[Au],[Cu]OCC[Au],,,C{[>]<OCC>[<]}OC,CH3,OCH3,,0.499221322,,,,,,5000000,,5000000,,113507.378,44.02238095,,,EC,C1COC(=O)O1,,,,0.304256,,,,,,,88.01604399,,,88.01604399,,,,,,,,,,,,,,,,,,,,,,,,,,,,,LiTFO,O=S(=O)([O-])C(F)(F)F.[Li+],0.1,0.196522678,2.522386177,155.9680291,,,,,,,,,,,,80,0.000105904,-3.975087608
,,2/4/2019,CMK,,,doi.org/10.1016/S0013-4686(97)10082-2,PEO,[Cu]OCC[Au],[Cu]OCC[Au],,,C{[>]<OCC>[<]}OC,CH3,OCH3,,0.312304646,,,,,,5000000,,5000000,,113507.378,44.02238095,,,PC,O=C1OC(C)CO1,,,,0.564754,,,,,,,102.0316941,,,102.0316941,,,,,,,,,,,,,,,,,,,,,,,,,,,,,LiTFO,O=S(=O)([O-])C(F)(F)F.[Li+],0.1,0.122941354,2.522386177,155.9680291,,,,,,,,,,-43.5,,50,9.38E-05,-4.027961532
,,2/4/2019,CMK,,,doi.org/10.1016/S0013-4686(97)10082-2,PEO,[Cu]OCC[Au],[Cu]OCC[Au],,,C{[>]<OCC>[<]}OC,CH3,OCH3,,0.417718568,,,,,,5000000,,5000000,,113507.378,44.02238095,,,EC,C1COC(=O)O1,,,,0.417843,,,,,,,88.01604399,,,88.01604399,,,,,,,,,,,,,,,,,,,,,,,,,,,,,LiTFO,O=S(=O)([O-])C(F)(F)F.[Li+],0.1,0.164438432,2.522386177,155.9680291,,,,,,,,,,,,40,8.97E-05,-4.047046096
,,2/4/2019,CMK,,,doi.org/10.1016/S0013-4686(97)10082-2,PEO,[Cu]OCC[Au],[Cu]OCC[Au],,,C{[>]<OCC>[<]}OC,CH3,OCH3,,0.499221322,,,,,,5000000,,5000000,,113507.378,44.02238095,,,EC,C1COC(=O)O1,,,,0.304256,,,,,,,88.01604399,,,88.01604399,,,,,,,,,,,,,,,,,,,,,,,,,,,,,LiTFO,O=S(=O)([O-])C(F)(F)F.[Li+],0.1,0.196522678,2.522386177,155.9680291,,,,,,,,,,,,70,8.77E-05,-4.056917508
,,2/4/2019,JL,,,doi.org/10.1016/S0013-4686(97)10082-2,PEO,[Cu]OCC[Au],[Cu]OCC[Au],,,C{[>]<OCC>[<]}OC,CH3,OCH3,,0.717535936,,,,,,5000000,,5000000,,113507.378,44.02238095,,,,,,,,,,,,,,,,,,,,,,,,,,,,,,,,,,,,,,,,,,,,,,,LiTFO,O=S(=O)([O-])C(F)(F)F.[Li+],0.1,0.282464064,2.522386177,155.9680291,,,,,,,,,,,,83.94801,8.58E-05,-4.066551689
,,2/4/2019,CMK,,,doi.org/10.1016/S0013-4686(97)10082-2,PEO,[Cu]OCC[Au],[Cu]OCC[Au],,,C{[>]<OCC>[<]}OC,CH3,OCH3,,0.215430837,,,,,,5000000,,5000000,,113507.378,44.02238095,,,EC,C1COC(=O)O1,,,,0.699763,,,,,,,88.01604399,,,88.01604399,,,,,,,,,,,,,,,,,,,,,,,,,,,,,LiTFO,O=S(=O)([O-])C(F)(F)F.[Li+],0.1,0.084806163,2.522386177,155.9680291,,,,,,,,,,,,70,8.54E-05,-4.068616383
,,2/4/2019,CMK,,,doi.org/10.1016/S0013-4686(97)10082-2,PEO,[Cu]OCC[Au],[Cu]OCC[Au],,,C{[>]<OCC>[<]}OC,CH3,OCH3,,0.476141061,,,,,,5000000,,5000000,,113507.378,44.02238095,,,PC,O=C1OC(C)CO1,,,,0.336422,,,,,,,102.0316941,,,102.0316941,,,,,,,,,,,,,,,,,,,,,,,,,,,,,LiTFO,O=S(=O)([O-])C(F)(F)F.[Li+],0.1,0.187436939,2.522386177,155.9680291,,,,,,,,,,-40.9,,50,7.89E-05,-4.10286398
,,2/4/2019,CMK,,,doi.org/10.1016/S0013-4686(97)10082-2,PEO,[Cu]OCC[Au],[Cu]OCC[Au],,,C{[>]<OCC>[<]}OC,CH3,OCH3,,0.404261899,,,,,,5000000,,5000000,,113507.378,44.02238095,,,EC,C1COC(=O)O1,,,,0.2182985,,,,,,,88.01604399,,,88.01604399,,PC,O=C1OC(C)CO1,,,0.2182985,,,,,102.0316941,,,102.0316941,,,,,,,,,,,,,,,LiTFO,O=S(=O)([O-])C(F)(F)F.[Li+],0.1,0.159141101,2.522386177,155.9680291,,,,,,,,,,,,80,7.73E-05,-4.111796564
,,2/4/2019,CMK,,,doi.org/10.1016/S0013-4686(97)10082-2,PEO,[Cu]OCC[Au],[Cu]OCC[Au],,,C{[>]<OCC>[<]}OC,CH3,OCH3,,0.391645465,,,,,,5000000,,5000000,,113507.378,44.02238095,,,PC,O=C1OC(C)CO1,,,,0.45418,,,,,,,102.0316941,,,102.0316941,,,,,,,,,,,,,,,,,,,,,,,,,,,,,LiTFO,O=S(=O)([O-])C(F)(F)F.[Li+],0.1,0.154174535,2.522386177,155.9680291,,,,,,,,,,,,55,7.31E-05,-4.135861167
,,2/4/2019,CMK,,,doi.org/10.1016/S0013-4686(97)10082-2,PEO,[Cu]OCC[Au],[Cu]OCC[Au],,,C{[>]<OCC>[<]}OC,CH3,OCH3,,0.499221322,,,,,,5000000,,5000000,,113507.378,44.02238095,,,EC,C1COC(=O)O1,,,,0.304256,,,,,,,88.01604399,,,88.01604399,,,,,,,,,,,,,,,,,,,,,,,,,,,,,LiTFO,O=S(=O)([O-])C(F)(F)F.[Li+],0.1,0.196522678,2.522386177,155.9680291,,,,,,,,,,,,60,6.99E-05,-4.155283897
,,2/4/2019,CMK,,,doi.org/10.1016/S0013-4686(97)10082-2,PEO,[Cu]OCC[Au],[Cu]OCC[Au],,,C{[>]<OCC>[<]}OC,CH3,OCH3,,0.404261899,,,,,,5000000,,5000000,,113507.378,44.02238095,,,EC,C1COC(=O)O1,,,,0.2182985,,,,,,,88.01604399,,,88.01604399,,PC,O=C1OC(C)CO1,,,0.2182985,,,,,102.0316941,,,102.0316941,,,,,,,,,,,,,,,LiTFO,O=S(=O)([O-])C(F)(F)F.[Li+],0.1,0.159141101,2.522386177,155.9680291,,,,,,,,,,,,70,6.35E-05,-4.19702751
,,2/4/2019,CMK,,,doi.org/10.1016/S0013-4686(97)10082-2,PEO,[Cu]OCC[Au],[Cu]OCC[Au],,,C{[>]<OCC>[<]}OC,CH3,OCH3,,0.215430837,,,,,,5000000,,5000000,,113507.378,44.02238095,,,EC,C1COC(=O)O1,,,,0.699763,,,,,,,88.01604399,,,88.01604399,,,,,,,,,,,,,,,,,,,,,,,,,,,,,LiTFO,O=S(=O)([O-])C(F)(F)F.[Li+],0.1,0.084806163,2.522386177,155.9680291,,,,,,,,,,,,60,5.85E-05,-4.232605206
,,2/4/2019,CMK,,,doi.org/10.1016/S0013-4686(97)10082-2,PEO,[Cu]OCC[Au],[Cu]OCC[Au],,,C{[>]<OCC>[<]}OC,CH3,OCH3,,0.499221322,,,,,,5000000,,5000000,,113507.378,44.02238095,,,EC,C1COC(=O)O1,,,,0.304256,,,,,,,88.01604399,,,88.01604399,,,,,,,,,,,,,,,,,,,,,,,,,,,,,LiTFO,O=S(=O)([O-])C(F)(F)F.[Li+],0.1,0.196522678,2.522386177,155.9680291,,,,,,,,,,,,55,5.76E-05,-4.239610604
,,2/4/2019,CMK,,,doi.org/10.1016/S0013-4686(97)10082-2,PEO,[Cu]OCC[Au],[Cu]OCC[Au],,,C{[>]<OCC>[<]}OC,CH3,OCH3,,0.499221322,,,,,,5000000,,5000000,,113507.378,44.02238095,,,EC,C1COC(=O)O1,,,,0.304256,,,,,,,88.01604399,,,88.01604399,,,,,,,,,,,,,,,,,,,,,,,,,,,,,LiTFO,O=S(=O)([O-])C(F)(F)F.[Li+],0.1,0.196522678,2.522386177,155.9680291,,,,,,,,,,,,50,4.95E-05,-4.305284178
,,2/4/2019,CMK,,,doi.org/10.1016/S0013-4686(97)10082-2,PEO,[Cu]OCC[Au],[Cu]OCC[Au],,,C{[>]<OCC>[<]}OC,CH3,OCH3,,0.215430837,,,,,,5000000,,5000000,,113507.378,44.02238095,,,EC,C1COC(=O)O1,,,,0.699763,,,,,,,88.01604399,,,88.01604399,,,,,,,,,,,,,,,,,,,,,,,,,,,,,LiTFO,O=S(=O)([O-])C(F)(F)F.[Li+],0.1,0.084806163,2.522386177,155.9680291,,,,,,,,,,,,60,4.74E-05,-4.323982731
,,2/4/2019,CMK,,,doi.org/10.1016/S0013-4686(97)10082-2,PEO,[Cu]OCC[Au],[Cu]OCC[Au],,,C{[>]<OCC>[<]}OC,CH3,OCH3,,0.404261899,,,,,,5000000,,5000000,,113507.378,44.02238095,,,EC,C1COC(=O)O1,,,,0.2182985,,,,,,,88.01604399,,,88.01604399,,PC,O=C1OC(C)CO1,,,0.2182985,,,,,102.0316941,,,102.0316941,,,,,,,,,,,,,,,LiTFO,O=S(=O)([O-])C(F)(F)F.[Li+],0.1,0.159141101,2.522386177,155.9680291,,,,,,,,,,,,60,4.23E-05,-4.373420705
,,2/4/2019,CMK,,,doi.org/10.1016/S0013-4686(97)10082-2,PEO,[Cu]OCC[Au],[Cu]OCC[Au],,,C{[>]<OCC>[<]}OC,CH3,OCH3,,0.312304646,,,,,,5000000,,5000000,,113507.378,44.02238095,,,PC,O=C1OC(C)CO1,,,,0.564754,,,,,,,102.0316941,,,102.0316941,,,,,,,,,,,,,,,,,,,,,,,,,,,,,LiTFO,O=S(=O)([O-])C(F)(F)F.[Li+],0.1,0.122941354,2.522386177,155.9680291,,,,,,,,,,-43.5,,40,3.86E-05,-4.412967046
,,2/4/2019,CMK,,,doi.org/10.1016/S0013-4686(97)10082-2,PEO,[Cu]OCC[Au],[Cu]OCC[Au],,,C{[>]<OCC>[<]}OC,CH3,OCH3,,0.215430837,,,,,,5000000,,5000000,,113507.378,44.02238095,,,EC,C1COC(=O)O1,,,,0.699763,,,,,,,88.01604399,,,88.01604399,,,,,,,,,,,,,,,,,,,,,,,,,,,,,LiTFO,O=S(=O)([O-])C(F)(F)F.[Li+],0.1,0.084806163,2.522386177,155.9680291,,,,,,,,,,,,50,3.65E-05,-4.437522153
,,2/4/2019,CMK,,,doi.org/10.1016/S0013-4686(97)10082-2,PEO,[Cu]OCC[Au],[Cu]OCC[Au],,,C{[>]<OCC>[<]}OC,CH3,OCH3,,0.338582965,,,,,,5000000,,5000000,,113507.378,44.02238095,,,EC,C1COC(=O)O1,,,,0.528131,,,,,,,88.01604399,,,88.01604399,,,,,,,,,,,,,,,,,,,,,,,,,,,,,LiTFO,O=S(=O)([O-])C(F)(F)F.[Li+],0.1,0.133286035,2.522386177,155.9680291,,,,,,,,,,,,50,3.59E-05,-4.444946171
,,2/4/2019,CMK,,,doi.org/10.1016/S0013-4686(97)10082-2,PEO,[Cu]OCC[Au],[Cu]OCC[Au],,,C{[>]<OCC>[<]}OC,CH3,OCH3,,0.391645465,,,,,,5000000,,5000000,,113507.378,44.02238095,,,PC,O=C1OC(C)CO1,,,,0.45418,,,,,,,102.0316941,,,102.0316941,,,,,,,,,,,,,,,,,,,,,,,,,,,,,LiTFO,O=S(=O)([O-])C(F)(F)F.[Li+],0.1,0.154174535,2.522386177,155.9680291,,,,,,,,,,,,40,3.32E-05,-4.478719077
,,2/4/2019,CMK,,,doi.org/10.1016/S0013-4686(97)10082-2,PEO,[Cu]OCC[Au],[Cu]OCC[Au],,,C{[>]<OCC>[<]}OC,CH3,OCH3,,0.417718568,,,,,,5000000,,5000000,,113507.378,44.02238095,,,EC,C1COC(=O)O1,,,,0.417843,,,,,,,88.01604399,,,88.01604399,,,,,,,,,,,,,,,,,,,,,,,,,,,,,LiTFO,O=S(=O)([O-])C(F)(F)F.[Li+],0.1,0.164438432,2.522386177,155.9680291,,,,,,,,,,,,30,2.86E-05,-4.543137847
,,2/4/2019,CMK,,,doi.org/10.1016/S0013-4686(97)10082-2,PEO,[Cu]OCC[Au],[Cu]OCC[Au],,,C{[>]<OCC>[<]}OC,CH3,OCH3,,0.193821525,,,,,,5000000,,5000000,,113507.378,102.0316941,,,PC,O=C1OC(C)CO1,,,,0.729879,,,,,,,44.02238095,,,44.02238095,,,,,,,,,,,,,,,,,,,,,,,,,,,,,LiTFO,O=S(=O)([O-])C(F)(F)F.[Li+],0.1,0.076299475,2.522386177,155.9680291,,,,,,,,,,-40,,40,2.85E-05,-4.545387562
,,2/4/2019,CMK,,,doi.org/10.1016/S0013-4686(97)10082-2,PEO,[Cu]OCC[Au],[Cu]OCC[Au],,,C{[>]<OCC>[<]}OC,CH3,OCH3,,0.404261899,,,,,,5000000,,5000000,,113507.378,44.02238095,,,EC,C1COC(=O)O1,,,,0.2182985,,,,,,,88.01604399,,,88.01604399,,PC,O=C1OC(C)CO1,,,0.2182985,,,,,102.0316941,,,102.0316941,,,,,,,,,,,,,,,LiTFO,O=S(=O)([O-])C(F)(F)F.[Li+],0.1,0.159141101,2.522386177,155.9680291,,,,,,,,,,,,50,2.73E-05,-4.563443457
,,2/4/2019,CMK,,,doi.org/10.1016/S0013-4686(97)10082-2,PEO,[Cu]OCC[Au],[Cu]OCC[Au],,,C{[>]<OCC>[<]}OC,CH3,OCH3,,0.476141061,,,,,,5000000,,5000000,,113507.378,44.02238095,,,PC,O=C1OC(C)CO1,,,,0.336422,,,,,,,102.0316941,,,102.0316941,,,,,,,,,,,,,,,,,,,,,,,,,,,,,LiTFO,O=S(=O)([O-])C(F)(F)F.[Li+],0.1,0.187436939,2.522386177,155.9680291,,,,,,,,,,-40.9,,40,2.73E-05,-4.563786301
,,2/4/2019,CMK,,,doi.org/10.1016/S0013-4686(97)10082-2,PEO,[Cu]OCC[Au],[Cu]OCC[Au],,,C{[>]<OCC>[<]}OC,CH3,OCH3,,0.391645465,,,,,,5000000,,5000000,,113507.378,44.02238095,,,PC,O=C1OC(C)CO1,,,,0.45418,,,,,,,102.0316941,,,102.0316941,,,,,,,,,,,,,,,,,,,,,,,,,,,,,LiTFO,O=S(=O)([O-])C(F)(F)F.[Li+],0.1,0.154174535,2.522386177,155.9680291,,,,,,,,,,,,30,2.14E-05,-4.670082567
,,2/4/2019,CMK,,,doi.org/10.1016/S0013-4686(97)10082-2,PEO,[Cu]OCC[Au],[Cu]OCC[Au],,,C{[>]<OCC>[<]}OC,CH3,OCH3,,0.417718568,,,,,,5000000,,5000000,,113507.378,44.02238095,,,EC,C1COC(=O)O1,,,,0.417843,,,,,,,88.01604399,,,88.01604399,,,,,,,,,,,,,,,,,,,,,,,,,,,,,LiTFO,O=S(=O)([O-])C(F)(F)F.[Li+],0.1,0.164438432,2.522386177,155.9680291,,,,,,,,,,,,23,1.71E-05,-4.76700389
,,2/4/2019,CMK,,,doi.org/10.1016/S0013-4686(97)10082-2,PEO,[Cu]OCC[Au],[Cu]OCC[Au],,,C{[>]<OCC>[<]}OC,CH3,OCH3,,0.193821525,,,,,,5000000,,5000000,,113507.378,102.0316941,,,PC,O=C1OC(C)CO1,,,,0.729879,,,,,,,44.02238095,,,44.02238095,,,,,,,,,,,,,,,,,,,,,,,,,,,,,LiTFO,O=S(=O)([O-])C(F)(F)F.[Li+],0.1,0.076299475,2.522386177,155.9680291,,,,,,,,,,-40,,30,1.37E-05,-4.863609476
,,2/4/2019,CMK,,,doi.org/10.1016/S0013-4686(97)10082-2,PEO,[Cu]OCC[Au],[Cu]OCC[Au],,,C{[>]<OCC>[<]}OC,CH3,OCH3,,0.312304646,,,,,,5000000,,5000000,,113507.378,44.02238095,,,PC,O=C1OC(C)CO1,,,,0.564754,,,,,,,102.0316941,,,102.0316941,,,,,,,,,,,,,,,,,,,,,,,,,,,,,LiTFO,O=S(=O)([O-])C(F)(F)F.[Li+],0.1,0.122941354,2.522386177,155.9680291,,,,,,,,,,-43.5,,30,1.28E-05,-4.893946608
,,2/4/2019,CMK,,,doi.org/10.1016/S0013-4686(97)10082-2,PEO,[Cu]OCC[Au],[Cu]OCC[Au],,,C{[>]<OCC>[<]}OC,CH3,OCH3,,0.391645465,,,,,,5000000,,5000000,,113507.378,44.02238095,,,PC,O=C1OC(C)CO1,,,,0.45418,,,,,,,102.0316941,,,102.0316941,,,,,,,,,,,,,,,,,,,,,,,,,,,,,LiTFO,O=S(=O)([O-])C(F)(F)F.[Li+],0.1,0.154174535,2.522386177,155.9680291,,,,,,,,,,,,25,1.26E-05,-4.899246969
,,2/4/2019,CMK,,,doi.org/10.1016/S0013-4686(97)10082-2,PEO,[Cu]OCC[Au],[Cu]OCC[Au],,,C{[>]<OCC>[<]}OC,CH3,OCH3,,0.417718568,,,,,,5000000,,5000000,,113507.378,44.02238095,,,EC,C1COC(=O)O1,,,,0.417843,,,,,,,88.01604399,,,88.01604399,,,,,,,,,,,,,,,,,,,,,,,,,,,,,LiTFO,O=S(=O)([O-])C(F)(F)F.[Li+],0.1,0.164438432,2.522386177,155.9680291,,,,,,,,,,,,20,1.26E-05,-4.900063532
,,2/4/2019,CMK,,,doi.org/10.1016/S0013-4686(97)10082-2,PEO,[Cu]OCC[Au],[Cu]OCC[Au],,,C{[>]<OCC>[<]}OC,CH3,OCH3,,0.215430837,,,,,,5000000,,5000000,,113507.378,44.02238095,,,EC,C1COC(=O)O1,,,,0.699763,,,,,,,88.01604399,,,88.01604399,,,,,,,,,,,,,,,,,,,,,,,,,,,,,LiTFO,O=S(=O)([O-])C(F)(F)F.[Li+],0.1,0.084806163,2.522386177,155.9680291,,,,,,,,,,,,45,1.19E-05,-4.925140128
,,2/4/2019,CMK,,,doi.org/10.1016/S0013-4686(97)10082-2,PEO,[Cu]OCC[Au],[Cu]OCC[Au],,,C{[>]<OCC>[<]}OC,CH3,OCH3,,0.476141061,,,,,,5000000,,5000000,,113507.378,44.02238095,,,PC,O=C1OC(C)CO1,,,,0.336422,,,,,,,102.0316941,,,102.0316941,,,,,,,,,,,,,,,,,,,,,,,,,,,,,LiTFO,O=S(=O)([O-])C(F)(F)F.[Li+],0.1,0.187436939,2.522386177,155.9680291,,,,,,,,,,-40.9,,30,9.86E-06,-5.005986384
,,2/4/2019,CMK,,,doi.org/10.1016/S0013-4686(97)10082-2,PEO,[Cu]OCC[Au],[Cu]OCC[Au],,,C{[>]<OCC>[<]}OC,CH3,OCH3,,0.391645465,,,,,,5000000,,5000000,,113507.378,44.02238095,,,PC,O=C1OC(C)CO1,,,,0.45418,,,,,,,102.0316941,,,102.0316941,,,,,,,,,,,,,,,,,,,,,,,,,,,,,LiTFO,O=S(=O)([O-])C(F)(F)F.[Li+],0.1,0.154174535,2.522386177,155.9680291,,,,,,,,,,,,23,9.05E-06,-5.043351421
,,2/4/2019,CMK,,,doi.org/10.1016/S0013-4686(97)10082-2,PEO,[Cu]OCC[Au],[Cu]OCC[Au],,,C{[>]<OCC>[<]}OC,CH3,OCH3,,0.404261899,,,,,,5000000,,5000000,,113507.378,44.02238095,,,EC,C1COC(=O)O1,,,,0.2182985,,,,,,,88.01604399,,,88.01604399,,PC,O=C1OC(C)CO1,,,0.2182985,,,,,102.0316941,,,102.0316941,,,,,,,,,,,,,,,LiTFO,O=S(=O)([O-])C(F)(F)F.[Li+],0.1,0.159141101,2.522386177,155.9680291,,,,,,,,,,,,45,7.76E-06,-5.109934974
,,2/4/2019,CMK,,,doi.org/10.1016/S0013-4686(97)10082-2,PEO,[Cu]OCC[Au],[Cu]OCC[Au],,,C{[>]<OCC>[<]}OC,CH3,OCH3,,0.215430837,,,,,,5000000,,5000000,,113507.378,44.02238095,,,EC,C1COC(=O)O1,,,,0.699763,,,,,,,88.01604399,,,88.01604399,,,,,,,,,,,,,,,,,,,,,,,,,,,,,LiTFO,O=S(=O)([O-])C(F)(F)F.[Li+],0.1,0.084806163,2.522386177,155.9680291,,,,,,,,,,,,40,7.60E-06,-5.119175459
,,2/4/2019,CMK,,,doi.org/10.1016/S0013-4686(97)10082-2,PEO,[Cu]OCC[Au],[Cu]OCC[Au],,,C{[>]<OCC>[<]}OC,CH3,OCH3,,0.193821525,,,,,,5000000,,5000000,,113507.378,102.0316941,,,PC,O=C1OC(C)CO1,,,,0.729879,,,,,,,44.02238095,,,44.02238095,,,,,,,,,,,,,,,,,,,,,,,,,,,,,LiTFO,O=S(=O)([O-])C(F)(F)F.[Li+],0.1,0.076299475,2.522386177,155.9680291,,,,,,,,,,-40,,23,6.10E-06,-5.214670165
,,2/4/2019,CMK,,,doi.org/10.1016/S0013-4686(97)10082-2,PEO,[Cu]OCC[Au],[Cu]OCC[Au],,,C{[>]<OCC>[<]}OC,CH3,OCH3,,0.404261899,,,,,,5000000,,5000000,,113507.378,44.02238095,,,EC,C1COC(=O)O1,,,,0.2182985,,,,,,,88.01604399,,,88.01604399,,PC,O=C1OC(C)CO1,,,0.2182985,,,,,102.0316941,,,102.0316941,,,,,,,,,,,,,,,LiTFO,O=S(=O)([O-])C(F)(F)F.[Li+],0.1,0.159141101,2.522386177,155.9680291,,,,,,,,,,,,35,5.68E-06,-5.245724123
,,2/4/2019,CMK,,,doi.org/10.1016/S0013-4686(97)10082-2,PEO,[Cu]OCC[Au],[Cu]OCC[Au],,,C{[>]<OCC>[<]}OC,CH3,OCH3,,0.312304646,,,,,,5000000,,5000000,,113507.378,44.02238095,,,PC,O=C1OC(C)CO1,,,,0.564754,,,,,,,102.0316941,,,102.0316941,,,,,,,,,,,,,,,,,,,,,,,,,,,,,LiTFO,O=S(=O)([O-])C(F)(F)F.[Li+],0.1,0.122941354,2.522386177,155.9680291,,,,,,,,,,-43.5,,23,5.12E-06,-5.290730039
,,2/4/2019,CMK,,,doi.org/10.1016/S0013-4686(97)10082-2,PEO,[Cu]OCC[Au],[Cu]OCC[Au],,,C{[>]<OCC>[<]}OC,CH3,OCH3,,0.338582965,,,,,,5000000,,5000000,,113507.378,44.02238095,,,EC,C1COC(=O)O1,,,,0.528131,,,,,,,88.01604399,,,88.01604399,,,,,,,,,,,,,,,,,,,,,,,,,,,,,LiTFO,O=S(=O)([O-])C(F)(F)F.[Li+],0.1,0.133286035,2.522386177,155.9680291,,,,,,,,,,,,40,4.89E-06,-5.311060985
,,2/4/2019,CMK,,,doi.org/10.1016/S0013-4686(97)10082-2,PEO,[Cu]OCC[Au],[Cu]OCC[Au],,,C{[>]<OCC>[<]}OC,CH3,OCH3,,0.417718568,,,,,,5000000,,5000000,,113507.378,44.02238095,,,EC,C1COC(=O)O1,,,,0.417843,,,,,,,88.01604399,,,88.01604399,,,,,,,,,,,,,,,,,,,,,,,,,,,,,LiTFO,O=S(=O)([O-])C(F)(F)F.[Li+],0.1,0.164438432,2.522386177,155.9680291,,,,,,,,,,,,10,4.70E-06,-5.328164925
,,2/4/2019,CMK,,,doi.org/10.1016/S0013-4686(97)10082-2,PEO,[Cu]OCC[Au],[Cu]OCC[Au],,,C{[>]<OCC>[<]}OC,CH3,OCH3,,0.193821525,,,,,,5000000,,5000000,,113507.378,102.0316941,,,PC,O=C1OC(C)CO1,,,,0.729879,,,,,,,44.02238095,,,44.02238095,,,,,,,,,,,,,,,,,,,,,,,,,,,,,LiTFO,O=S(=O)([O-])C(F)(F)F.[Li+],0.1,0.076299475,2.522386177,155.9680291,,,,,,,,,,-40,,20,4.47E-06,-5.349818603
,,2/4/2019,CMK,,,doi.org/10.1016/S0013-4686(97)10082-2,PEO,[Cu]OCC[Au],[Cu]OCC[Au],,,C{[>]<OCC>[<]}OC,CH3,OCH3,,0.404261899,,,,,,5000000,,5000000,,113507.378,44.02238095,,,EC,C1COC(=O)O1,,,,0.2182985,,,,,,,88.01604399,,,88.01604399,,PC,O=C1OC(C)CO1,,,0.2182985,,,,,102.0316941,,,102.0316941,,,,,,,,,,,,,,,LiTFO,O=S(=O)([O-])C(F)(F)F.[Li+],0.1,0.159141101,2.522386177,155.9680291,,,,,,,,,,,,30,3.69E-06,-5.43243955
