Repository: zjurillpolymer/SPE_prediction

# SPE Prediction

Polymer electrolyte conductivity prediction using graph neural networks.

## Data

Data from [ChemPropPred](https://github.com/learningmatter-mit/Chem-prop-pred) — polymer electrolyte conductivity measurements including SMILES, conductivity (log S/cm), molecular weight, salt concentration, and temperature.

- `data/clean_train_data.csv` — cleaned training data
- `data/PolymerElectrolyteData.csv` — full raw dataset
- `data/PolyInfo_8salts.csv` / `data/polyinfo_5salts_4conc.csv` — PolyInfo polymer database with salt additives

File: data/PolymerElectrolyteData.csv (part 94 of 154)
Notes,Compound Notebook Name,Date Copied to Master Database,Data Recorded By,Seshadri Group,Oyaizu Group,DOI,Solvent 1 (S1),S1 SMILES,S1 SMILES 1,S1 SMILES 2,S1 SMILES 3,S1 Big SMILES,S1 End Group 1,S1 End Group 2,S1 Mol %,S1 Weight %,S1 SMILES 1 Mol %,S1 SMILES 2 Mol %,S1 SMILES 3 Mol %,S1 Molar Ratio,S1 Weight Ratio,S1 Mw,S1 Mn,S1 Mn or Mw,S1 Mw/Mn,S1 DOP,S1 Molar Mass (g/mol),S1 Type,S1 Block Mol Weight,Solvent 2 (S2),S2 SMILES,S2 SMILES 1,S2 SMILES 2,S2 Mol %,S2 Weight %,S2 SMILES 1 Mol %,S2 SMILES 2 Mol %,S2 Molar Ratio,S2 Weight Ratio,S2 Mw,S2 Mn,S2 Mn or Mw,S2 Mw/Mn,S2 DOP,S2 Molar Mass (g/mol),S2 Type,Solvent 3 (S3),S3 SMILES,S3 SMILES 1,S3 Mol %,S3 Weight %,S3 Molar Ratio,S3 Weight Ratio,S3 Mw,S3 Mn,S3 Mn or Mw,S3 Mw/Mn,S3 DOP,S3 Molar Mass (g/mol),S3 Type,Solvent 4 (S4),S4 SMILES,S4 Mol %,S4 Weight %,S4 Molar Ratio,S4 Weight Ratio,S4 Mw,S4 Mn,S4 Mn or Mw,S4 Mw/Mn,S4 DOP,S4 Molar Mass (g/mol),S4 Type,Salt 1,Salt1 SMILES,Salt1 Mol %,Salt1 Weight %,Salt1 Molality (mol salt/kg polymer),Salt1 Molar Mass (g/mol),Salt 2,Salt2 SMILES,Salt2 Mol %,Salt2 Weight %,Salt2 Molality (mol salt/kg polymer),Salt2 Molar Mass (g/mol),Inorganic Material 1 (IM1),IM1 Weight %,IM1 Particle Size (nm),Tg (oC),Heating Rate (K/min),Temperature (oC),Conductivity (S/cm),log Conductivity (S/cm)
,,2/4/2019,CMK,,,doi.org/10.1016/S0013-4686(97)10082-2,PEO,[Cu]OCC[Au],[Cu]OCC[Au],,,C{[>]<OCC>[<]}OC,CH3,OCH3,,0.312304646,,,,,,5000000,,5000000,,113507.378,44.02238095,,,PC,O=C1OC(C)CO1,,,,0.564754,,,,,,,102.0316941,,,102.0316941,,,,,,,,,,,,,,,,,,,,,,,,,,,,,LiTFO,O=S(=O)([O-])C(F)(F)F.[Li+],0.1,0.122941354,2.522386177,155.9680291,,,,,,,,,,-43.5,,20,3.28E-06,-5.483914826
,,2/4/2019,CMK,,,doi.org/10.1016/S0013-4686(97)10082-2,PEO,[Cu]OCC[Au],[Cu]OCC[Au],,,C{[>]<OCC>[<]}OC,CH3,OCH3,,0.476141061,,,,,,5000000,,5000000,,113507.378,44.02238095,,,PC,O=C1OC(C)CO1,,,,0.336422,,,,,,,102.0316941,,,102.0316941,,,,,,,,,,,,,,,,,,,,,,,,,,,,,LiTFO,O=S(=O)([O-])C(F)(F)F.[Li+],0.1,0.187436939,2.522386177,155.9680291,,,,,,,,,,-40.9,,23,2.93E-06,-5.53313238
,,2/4/2019,CMK,,,doi.org/10.1016/S0013-4686(97)10082-2,PEO,[Cu]OCC[Au],[Cu]OCC[Au],,,C{[>]<OCC>[<]}OC,CH3,OCH3,,0.338582965,,,,,,5000000,,5000000,,113507.378,44.02238095,,,EC,C1COC(=O)O1,,,,0.528131,,,,,,,88.01604399,,,88.01604399,,,,,,,,,,,,,,,,,,,,,,,,,,,,,LiTFO,O=S(=O)([O-])C(F)(F)F.[Li+],0.1,0.133286035,2.522386177,155.9680291,,,,,,,,,,,,30,2.52E-06,-5.597996137
,,2/4/2019,CMK,,,doi.org/10.1016/S0013-4686(97)10082-2,PEO,[Cu]OCC[Au],[Cu]OCC[Au],,,C{[>]<OCC>[<]}OC,CH3,OCH3,,0.215430837,,,,,,5000000,,5000000,,113507.378,44.02238095,,,EC,C1COC(=O)O1,,,,0.699763,,,,,,,88.01604399,,,88.01604399,,,,,,,,,,,,,,,,,,,,,,,,,,,,,LiTFO,O=S(=O)([O-])C(F)(F)F.[Li+],0.1,0.084806163,2.522386177,155.9680291,,,,,,,,,,,,30,2.34E-06,-5.630399224
,,2/4/2019,CMK,,,doi.org/10.1016/S0013-4686(97)10082-2,PEO,[Cu]OCC[Au],[Cu]OCC[Au],,,C{[>]<OCC>[<]}OC,CH3,OCH3,,0.499221322,,,,,,5000000,,5000000,,113507.378,44.02238095,,,EC,C1COC(=O)O1,,,,0.304256,,,,,,,88.01604399,,,88.01604399,,,,,,,,,,,,,,,,,,,,,,,,,,,,,LiTFO,O=S(=O)([O-])C(F)(F)F.[Li+],0.1,0.196522678,2.522386177,155.9680291,,,,,,,,,,,,40,2.31E-06,-5.63601385
,,2/4/2019,CMK,,,doi.org/10.1016/S0013-4686(97)10082-2,PEO,[Cu]OCC[Au],[Cu]OCC[Au],,,C{[>]<OCC>[<]}OC,CH3,OCH3,,0.404261899,,,,,,5000000,,5000000,,113507.378,44.02238095,,,EC,C1COC(=O)O1,,,,0.2182985,,,,,,,88.01604399,,,88.01604399,,PC,O=C1OC(C)CO1,,,0.2182985,,,,,102.0316941,,,102.0316941,,,,,,,,,,,,,,,LiTFO,O=S(=O)([O-])C(F)(F)F.[Li+],0.1,0.159141101,2.522386177,155.9680291,,,,,,,,,,,,23,1.83E-06,-5.73754891
,,2/4/2019,CMK,,,doi.org/10.1016/S0013-4686(97)10082-2,PEO,[Cu]OCC[Au],[Cu]OCC[Au],,,C{[>]<OCC>[<]}OC,CH3,OCH3,,0.476141061,,,,,,5000000,,5000000,,113507.378,44.02238095,,,PC,O=C1OC(C)CO1,,,,0.336422,,,,,,,102.0316941,,,102.0316941,,,,,,,,,,,,,,,,,,,,,,,,,,,,,LiTFO,O=S(=O)([O-])C(F)(F)F.[Li+],0.1,0.187436939,2.522386177,155.9680291,,,,,,,,,,-40.9,,20,1.58E-06,-5.800571918
,,2/4/2019,CMK,,,doi.org/10.1016/S0013-4686(97)10082-2,PEO,[Cu]OCC[Au],[Cu]OCC[Au],,,C{[>]<OCC>[<]}OC,CH3,OCH3,,0.404261899,,,,,,5000000,,5000000,,113507.378,44.02238095,,,EC,C1COC(=O)O1,,,,0.2182985,,,,,,,88.01604399,,,88.01604399,,PC,O=C1OC(C)CO1,,,0.2182985,,,,,102.0316941,,,102.0316941,,,,,,,,,,,,,,,LiTFO,O=S(=O)([O-])C(F)(F)F.[Li+],0.1,0.159141101,2.522386177,155.9680291,,,,,,,,,,,,20,1.40E-06,-5.853248077
,,2/4/2019,CMK,,,doi.org/10.1016/S0013-4686(97)10082-2,PEO,[Cu]OCC[Au],[Cu]OCC[Au],,,C{[>]<OCC>[<]}OC,CH3,OCH3,,0.193821525,,,,,,5000000,,5000000,,113507.378,102.0316941,,,PC,O=C1OC(C)CO1,,,,0.729879,,,,,,,44.02238095,,,44.02238095,,,,,,,,,,,,,,,,,,,,,,,,,,,,,LiTFO,O=S(=O)([O-])C(F)(F)F.[Li+],0.1,0.076299475,2.522386177,155.9680291,,,,,,,,,,-40,,10,1.37E-06,-5.86318484
,,2/4/2019,CMK,,,doi.org/10.1016/S0013-4686(97)10082-2,PEO,[Cu]OCC[Au],[Cu]OCC[Au],,,C{[>]<OCC>[<]}OC,CH3,OCH3,,0.417718568,,,,,,5000000,,5000000,,113507.378,44.02238095,,,EC,C1COC(=O)O1,,,,0.417843,,,,,,,88.01604399,,,88.01604399,,,,,,,,,,,,,,,,,,,,,,,,,,,,,LiTFO,O=S(=O)([O-])C(F)(F)F.[Li+],0.1,0.164438432,2.522386177,155.9680291,,,,,,,,,,,,0,1.37E-06,-5.863529603
,,2/4/2019,CMK,,,doi.org/10.1016/S0013-4686(97)10082-2,PEO,[Cu]OCC[Au],[Cu]OCC[Au],,,C{[>]<OCC>[<]}OC,CH3,OCH3,,0.215430837,,,,,,5000000,,5000000,,113507.378,44.02238095,,,EC,C1COC(=O)O1,,,,0.699763,,,,,,,88.01604399,,,88.01604399,,,,,,,,,,,,,,,,,,,,,,,,,,,,,LiTFO,O=S(=O)([O-])C(F)(F)F.[Li+],0.1,0.084806163,2.522386177,155.9680291,,,,,,,,,,,,23,1.26E-06,-5.899629455
,,2/4/2019,CMK,,,doi.org/10.1016/S0013-4686(97)10082-2,PEO,[Cu]OCC[Au],[Cu]OCC[Au],,,C{[>]<OCC>[<]}OC,CH3,OCH3,,0.338582965,,,,,,5000000,,5000000,,113507.378,44.02238095,,,EC,C1COC(=O)O1,,,,0.528131,,,,,,,88.01604399,,,88.01604399,,,,,,,,,,,,,,,,,,,,,,,,,,,,,LiTFO,O=S(=O)([O-])C(F)(F)F.[Li+],0.1,0.133286035,2.522386177,155.9680291,,,,,,,,,,,,23,1.23E-06,-5.910094889
,,2/4/2019,CMK,,,doi.org/10.1016/S0013-4686(97)10082-2,PEO,[Cu]OCC[Au],[Cu]OCC[Au],,,C{[>]<OCC>[<]}OC,CH3,OCH3,,0.215430837,,,,,,5000000,,5000000,,113507.378,44.02238095,,,EC,C1COC(=O)O1,,,,0.699763,,,,,,,88.01604399,,,88.01604399,,,,,,,,,,,,,,,,,,,,,,,,,,,,,LiTFO,O=S(=O)([O-])C(F)(F)F.[Li+],0.1,0.084806163,2.522386177,155.9680291,,,,,,,,,,,,20,1.10E-06,-5.959234027
,,2/4/2019,CMK,,,doi.org/10.1016/S0013-4686(97)10082-2,PEO,[Cu]OCC[Au],[Cu]OCC[Au],,,C{[>]<OCC>[<]}OC,CH3,OCH3,,0.338582965,,,,,,5000000,,5000000,,113507.378,44.02238095,,,EC,C1COC(=O)O1,,,,0.528131,,,,,,,88.01604399,,,88.01604399,,,,,,,,,,,,,,,,,,,,,,,,,,,,,LiTFO,O=S(=O)([O-])C(F)(F)F.[Li+],0.1,0.133286035,2.522386177,155.9680291,,,,,,,,,,,,20,1.03E-06,-5.987082956
,,2/4/2019,CMK,,,doi.org/10.1016/S0013-4686(97)10082-2,PEO,[Cu]OCC[Au],[Cu]OCC[Au],,,C{[>]<OCC>[<]}OC,CH3,OCH3,,0.312304646,,,,,,5000000,,5000000,,113507.378,44.02238095,,,PC,O=C1OC(C)CO1,,,,0.564754,,,,,,,102.0316941,,,102.0316941,,,,,,,,,,,,,,,,,,,,,,,,,,,,,LiTFO,O=S(=O)([O-])C(F)(F)F.[Li+],0.1,0.122941354,2.522386177,155.9680291,,,,,,,,,,-43.5,,10,1.01E-06,-5.995650533
,,2/4/2019,CMK,,,doi.org/10.1016/S0013-4686(97)10082-2,PEO,[Cu]OCC[Au],[Cu]OCC[Au],,,C{[>]<OCC>[<]}OC,CH3,OCH3,,0.476141061,,,,,,5000000,,5000000,,113507.378,44.02238095,,,PC,O=C1OC(C)CO1,,,,0.336422,,,,,,,102.0316941,,,102.0316941,,,,,,,,,,,,,,,,,,,,,,,,,,,,,LiTFO,O=S(=O)([O-])C(F)(F)F.[Li+],0.1,0.187436939,2.522386177,155.9680291,,,,,,,,,,-40.9,,10,6.92E-07,-6.159760495
,,2/4/2019,CMK,,,doi.org/10.1016/S0013-4686(97)10082-2,PEO,[Cu]OCC[Au],[Cu]OCC[Au],,,C{[>]<OCC>[<]}OC,CH3,OCH3,,0.499221322,,,,,,5000000,,5000000,,113507.378,44.02238095,,,EC,C1COC(=O)O1,,,,0.304256,,,,,,,88.01604399,,,88.01604399,,,,,,,,,,,,,,,,,,,,,,,,,,,,,LiTFO,O=S(=O)([O-])C(F)(F)F.[Li+],0.1,0.196522678,2.522386177,155.9680291,,,,,,,,,,,,30,6.33E-07,-6.198356344
,,2/4/2019,CMK,,,doi.org/10.1016/S0013-4686(97)10082-2,PEO,[Cu]OCC[Au],[Cu]OCC[Au],,,C{[>]<OCC>[<]}OC,CH3,OCH3,,0.391645465,,,,,,5000000,,5000000,,113507.378,44.02238095,,,PC,O=C1OC(C)CO1,,,,0.45418,,,,,,,102.0316941,,,102.0316941,,,,,,,,,,,,,,,,,,,,,,,,,,,,,LiTFO,O=S(=O)([O-])C(F)(F)F.[Li+],0.1,0.154174535,2.522386177,155.9680291,,,,,,,,,,,,10,5.86E-07,-6.231908478
,,2/4/2019,CMK,,,doi.org/10.1016/S0013-4686(97)10082-2,PEO,[Cu]OCC[Au],[Cu]OCC[Au],,,C{[>]<OCC>[<]}OC,CH3,OCH3,,0.193821525,,,,,,5000000,,5000000,,113507.378,102.0316941,,,PC,O=C1OC(C)CO1,,,,0.729879,,,,,,,44.02238095,,,44.02238095,,,,,,,,,,,,,,,,,,,,,,,,,,,,,LiTFO,O=S(=O)([O-])C(F)(F)F.[Li+],0.1,0.076299475,2.522386177,155.9680291,,,,,,,,,,-40,,0,4.21E-07,-6.375703364
,,2/4/2019,CMK,,,doi.org/10.1016/S0013-4686(97)10082-2,PEO,[Cu]OCC[Au],[Cu]OCC[Au],,,C{[>]<OCC>[<]}OC,CH3,OCH3,,0.338582965,,,,,,5000000,,5000000,,113507.378,44.02238095,,,EC,C1COC(=O)O1,,,,0.528131,,,,,,,88.01604399,,,88.01604399,,,,,,,,,,,,,,,,,,,,,,,,,,,,,LiTFO,O=S(=O)([O-])C(F)(F)F.[Li+],0.1,0.133286035,2.522386177,155.9680291,,,,,,,,,,-42.1,,80,3.85E-07,-6.414420302
,,2/4/2019,CMK,,,doi.org/10.1016/S0013-4686(97)10082-2,PEO,[Cu]OCC[Au],[Cu]OCC[Au],,,C{[>]<OCC>[<]}OC,CH3,OCH3,,0.404261899,,,,,,5000000,,5000000,,113507.378,44.02238095,,,EC,C1COC(=O)O1,,,,0.2182985,,,,,,,88.01604399,,,88.01604399,,PC,O=C1OC(C)CO1,,,0.2182985,,,,,102.0316941,,,102.0316941,,,,,,,,,,,,,,,LiTFO,O=S(=O)([O-])C(F)(F)F.[Li+],0.1,0.159141101,2.522386177,155.9680291,,,,,,,,,,,,10,3.52E-07,-6.453321408
,,2/4/2019,CMK,,,doi.org/10.1016/S0013-4686(97)10082-2,PEO,[Cu]OCC[Au],[Cu]OCC[Au],,,C{[>]<OCC>[<]}OC,CH3,OCH3,,0.338582965,,,,,,5000000,,5000000,,113507.378,44.02238095,,,EC,C1COC(=O)O1,,,,0.528131,,,,,,,88.01604399,,,88.01604399,,,,,,,,,,,,,,,,,,,,,,,,,,,,,LiTFO,O=S(=O)([O-])C(F)(F)F.[Li+],0.1,0.133286035,2.522386177,155.9680291,,,,,,,,,,,,10,3.33E-07,-6.477044572
,,2/4/2019,CMK,,,doi.org/10.1016/S0013-4686(97)10082-2,PEO,[Cu]OCC[Au],[Cu]OCC[Au],,,C{[>]<OCC>[<]}OC,CH3,OCH3,,0.338582965,,,,,,5000000,,5000000,,113507.378,44.02238095,,,EC,C1COC(=O)O1,,,,0.528131,,,,,,,88.01604399,,,88.01604399,,,,,,,,,,,,,,,,,,,,,,,,,,,,,LiTFO,O=S(=O)([O-])C(F)(F)F.[Li+],0.1,0.133286035,2.522386177,155.9680291,,,,,,,,,,-42.1,,70,3.32E-07,-6.478579152
,,2/4/2019,CMK,,,doi.org/10.1016/S0013-4686(97)10082-2,PEO,[Cu]OCC[Au],[Cu]OCC[Au],,,C{[>]<OCC>[<]}OC,CH3,OCH3,,0.499221322,,,,,,5000000,,5000000,,113507.378,44.02238095,,,EC,C1COC(=O)O1,,,,0.304256,,,,,,,88.01604399,,,88.01604399,,,,,,,,,,,,,,,,,,,,,,,,,,,,,LiTFO,O=S(=O)([O-])C(F)(F)F.[Li+],0.1,0.196522678,2.522386177,155.9680291,,,,,,,,,,,,23,3.27E-07,-6.485452247
,,2/4/2019,CMK,,,doi.org/10.1016/S0013-4686(97)10082-2,PEO,[Cu]OCC[Au],[Cu]OCC[Au],,,C{[>]<OCC>[<]}OC,CH3,OCH3,,0.312304646,,,,,,5000000,,5000000,,113507.378,44.02238095,,,PC,O=C1OC(C)CO1,,,,0.564754,,,,,,,102.0316941,,,102.0316941,,,,,,,,,,,,,,,,,,,,,,,,,,,,,LiTFO,O=S(=O)([O-])C(F)(F)F.[Li+],0.1,0.122941354,2.522386177,155.9680291,,,,,,,,,,-43.5,,0,3.25E-07,-6.487988239
,,2/4/2019,CMK,,,doi.org/10.1016/S0013-4686(97)10082-2,PEO,[Cu]OCC[Au],[Cu]OCC[Au],,,C{[>]<OCC>[<]}OC,CH3,OCH3,,0.338582965,,,,,,5000000,,5000000,,113507.378,44.02238095,,,EC,C1COC(=O)O1,,,,0.528131,,,,,,,88.01604399,,,88.01604399,,,,,,,,,,,,,,,,,,,,,,,,,,,,,LiTFO,O=S(=O)([O-])C(F)(F)F.[Li+],0.1,0.133286035,2.522386177,155.9680291,,,,,,,,,,-42.1,,60,2.81E-07,-6.550900227
,,2/4/2019,CMK,,,doi.org/10.1016/S0013-4686(97)10082-2,PEO,[Cu]OCC[Au],[Cu]OCC[Au],,,C{[>]<OCC>[<]}OC,CH3,OCH3,,0.215430837,,,,,,5000000,,5000000,,113507.378,44.02238095,,,EC,C1COC(=O)O1,,,,0.699763,,,,,,,88.01604399,,,88.01604399,,,,,,,,,,,,,,,,,,,,,,,,,,,,,LiTFO,O=S(=O)([O-])C(F)(F)F.[Li+],0.1,0.084806163,2.522386177,155.9680291,,,,,,,,,,,,10,2.66E-07,-6.575798725
,,2/4/2019,CMK,,,doi.org/10.1016/S0013-4686(97)10082-2,PEO,[Cu]OCC[Au],[Cu]OCC[Au],,,C{[>]<OCC>[<]}OC,CH3,OCH3,,0.338582965,,,,,,5000000,,5000000,,113507.378,44.02238095,,,EC,C1COC(=O)O1,,,,0.528131,,,,,,,88.01604399,,,88.01604399,,,,,,,,,,,,,,,,,,,,,,,,,,,,,LiTFO,O=S(=O)([O-])C(F)(F)F.[Li+],0.1,0.133286035,2.522386177,155.9680291,,,,,,,,,,-42.1,,55,2.57E-07,-6.589729962
,,2/4/2019,CMK,,,doi.org/10.1016/S0013-4686(97)10082-2,PEO,[Cu]OCC[Au],[Cu]OCC[Au],,,C{[>]<OCC>[<]}OC,CH3,OCH3,,0.499221322,,,,,,5000000,,5000000,,113507.378,44.02238095,,,EC,C1COC(=O)O1,,,,0.304256,,,,,,,88.01604399,,,88.01604399,,,,,,,,,,,,,,,,,,,,,,,,,,,,,LiTFO,O=S(=O)([O-])C(F)(F)F.[Li+],0.1,0.196522678,2.522386177,155.9680291,,,,,,,,,,,,20,2.39E-07,-6.621991859
,,2/4/2019,CMK,,,doi.org/10.1016/S0013-4686(97)10082-2,PEO,[Cu]OCC[Au],[Cu]OCC[Au],,,C{[>]<OCC>[<]}OC,CH3,OCH3,,0.338582965,,,,,,5000000,,5000000,,113507.378,44.02238095,,,EC,C1COC(=O)O1,,,,0.528131,,,,,,,88.01604399,,,88.01604399,,,,,,,,,,,,,,,,,,,,,,,,,,,,,LiTFO,O=S(=O)([O-])C(F)(F)F.[Li+],0.1,0.133286035,2.522386177,155.9680291,,,,,,,,,,-42.1,,50,2.04E-07,-6.690518746
,,2/4/2019,CMK,,,doi.org/10.1016/S0013-4686(97)10082-2,PEO,[Cu]OCC[Au],[Cu]OCC[Au],,,C{[>]<OCC>[<]}OC,CH3,OCH3,,0.476141061,,,,,,5000000,,5000000,,113507.378,44.02238095,,,PC,O=C1OC(C)CO1,,,,0.336422,,,,,,,102.0316941,,,102.0316941,,,,,,,,,,,,,,,,,,,,,,,,,,,,,LiTFO,O=S(=O)([O-])C(F)(F)F.[Li+],0.1,0.187436939,2.522386177,155.9680291,,,,,,,,,,-40.9,,0,1.67E-07,-6.778389808
,,2/4/2019,CMK,,,doi.org/10.1016/S0013-4686(97)10082-2,PEO,[Cu]OCC[Au],[Cu]OCC[Au],,,C{[>]<OCC>[<]}OC,CH3,OCH3,,0.338582965,,,,,,5000000,,5000000,,113507.378,44.02238095,,,EC,C1COC(=O)O1,,,,0.528131,,,,,,,88.01604399,,,88.01604399,,,,,,,,,,,,,,,,,,,,,,,,,,,,,LiTFO,O=S(=O)([O-])C(F)(F)F.[Li+],0.1,0.133286035,2.522386177,155.9680291,,,,,,,,,,,,0,1.34E-07,-6.872920119
,,2/4/2019,CMK,,,doi.org/10.1016/S0013-4686(97)10082-2,PEO,[Cu]OCC[Au],[Cu]OCC[Au],,,C{[>]<OCC>[<]}OC,CH3,OCH3,,0.338582965,,,,,,5000000,,5000000,,113507.378,44.02238095,,,EC,C1COC(=O)O1,,,,0.528131,,,,,,,88.01604399,,,88.01604399,,,,,,,,,,,,,,,,,,,,,,,,,,,,,LiTFO,O=S(=O)([O-])C(F)(F)F.[Li+],0.1,0.133286035,2.522386177,155.9680291,,,,,,,,,,-42.1,,40,1.09E-07,-6.96172631
,,2/4/2019,CMK,,,doi.org/10.1016/S0013-4686(97)10082-2,PEO,[Cu]OCC[Au],[Cu]OCC[Au],,,C{[>]<OCC>[<]}OC,CH3,OCH3,,0.499221322,,,,,,5000000,,5000000,,113507.378,44.02238095,,,EC,C1COC(=O)O1,,,,0.304256,,,,,,,88.01604399,,,88.01604399,,,,,,,,,,,,,,,,,,,,,,,,,,,,,LiTFO,O=S(=O)([O-])C(F)(F)F.[Li+],0.1,0.196522678,2.522386177,155.9680291,,,,,,,,,,,,10,9.39E-08,-7.027134929
,,2/4/2019,CMK,,,doi.org/10.1016/S0013-4686(97)10082-2,PEO,[Cu]OCC[Au],[Cu]OCC[Au],,,C{[>]<OCC>[<]}OC,CH3,OCH3,,0.404261899,,,,,,5000000,,5000000,,113507.378,44.02238095,,,EC,C1COC(=O)O1,,,,0.2182985,,,,,,,88.01604399,,,88.01604399,,PC,O=C1OC(C)CO1,,,0.2182985,,,,,102.0316941,,,102.0316941,,,,,,,,,,,,,,,LiTFO,O=S(=O)([O-])C(F)(F)F.[Li+],0.1,0.159141101,2.522386177,155.9680291,,,,,,,,,,,,0,8.46E-08,-7.072789225
,,2/4/2019,CMK,,,doi.org/10.1016/S0013-4686(97)10082-2,PEO,[Cu]OCC[Au],[Cu]OCC[Au],,,C{[>]<OCC>[<]}OC,CH3,OCH3,,0.215430837,,,,,,5000000,,5000000,,113507.378,44.02238095,,,EC,C1COC(=O)O1,,,,0.699763,,,,,,,88.01604399,,,88.01604399,,,,,,,,,,,,,,,,,,,,,,,,,,,,,LiTFO,O=S(=O)([O-])C(F)(F)F.[Li+],0.1,0.084806163,2.522386177,155.9680291,,,,,,,,,,,,0,4.10E-08,-7.387183182
,,2/4/2019,CMK,,,doi.org/10.1016/S0013-4686(97)10082-2,PEO,[Cu]OCC[Au],[Cu]OCC[Au],,,C{[>]<OCC>[<]}OC,CH3,OCH3,,0.499221322,,,,,,5000000,,5000000,,113507.378,44.02238095,,,EC,C1COC(=O)O1,,,,0.304256,,,,,,,88.01604399,,,88.01604399,,,,,,,,,,,,,,,,,,,,,,,,,,,,,LiTFO,O=S(=O)([O-])C(F)(F)F.[Li+],0.1,0.196522678,2.522386177,155.9680291,,,,,,,,,,,,0,2.52E-08,-7.598812767
,,2/4/2019,CMK,,,doi.org/10.1016/S0013-4686(97)10082-2,PEO,[Cu]OCC[Au],[Cu]OCC[Au],,,C{[>]<OCC>[<]}OC,CH3,OCH3,,0.338582965,,,,,,5000000,,5000000,,113507.378,44.02238095,,,EC,C1COC(=O)O1,,,,0.528131,,,,,,,88.01604399,,,88.01604399,,,,,,,,,,,,,,,,,,,,,,,,,,,,,LiTFO,O=S(=O)([O-])C(F)(F)F.[Li+],0.1,0.133286035,2.522386177,155.9680291,,,,,,,,,,-42.1,,25,2.25E-08,-7.648360011
,,2/4/2019,CMK,,,doi.org/10.1016/S0013-4686(97)10082-2,PEO,[Cu]OCC[Au],[Cu]OCC[Au],,,C{[>]<OCC>[<]}OC,CH3,OCH3,,0.338582965,,,,,,5000000,,5000000,,113507.378,44.02238095,,,EC,C1COC(=O)O1,,,,0.528131,,,,,,,88.01604399,,,88.01604399,,,,,,,,,,,,,,,,,,,,,,,,,,,,,LiTFO,O=S(=O)([O-])C(F)(F)F.[Li+],0.1,0.133286035,2.522386177,155.9680291,,,,,,,,,,-42.1,,23,1.53E-08,-7.815308569
,,2/4/2019,CMK,,,doi.org/10.1016/S0013-4686(97)10082-2,PEO,[Cu]OCC[Au],[Cu]OCC[Au],,,C{[>]<OCC>[<]}OC,CH3,OCH3,,0.338582965,,,,,,5000000,,5000000,,113507.378,44.02238095,,,EC,C1COC(=O)O1,,,,0.528131,,,,,,,88.01604399,,,88.01604399,,,,,,,,,,,,,,,,,,,,,,,,,,,,,LiTFO,O=S(=O)([O-])C(F)(F)F.[Li+],0.1,0.133286035,2.522386177,155.9680291,,,,,,,,,,-42.1,,20,1.18E-08,-7.9280138
,,2/4/2019,CMK,,,doi.org/10.1016/S0013-4686(97)10082-2,PEO,[Cu]OCC[Au],[Cu]OCC[Au],,,C{[>]<OCC>[<]}OC,CH3,OCH3,,0.338582965,,,,,,5000000,,5000000,,113507.378,44.02238095,,,EC,C1COC(=O)O1,,,,0.528131,,,,,,,88.01604399,,,88.01604399,,,,,,,,,,,,,,,,,,,,,,,,,,,,,LiTFO,O=S(=O)([O-])C(F)(F)F.[Li+],0.1,0.133286035,2.522386177,155.9680291,,,,,,,,,,-42.1,,10,4.87E-09,-8.31213748
,,2/4/2019,CMK,,,doi.org/10.1016/S0013-4686(97)10082-2,PEO,[Cu]OCC[Au],[Cu]OCC[Au],,,C{[>]<OCC>[<]}OC,CH3,OCH3,,0.338582965,,,,,,5000000,,5000000,,113507.378,44.02238095,,,EC,C1COC(=O)O1,,,,0.528131,,,,,,,88.01604399,,,88.01604399,,,,,,,,,,,,,,,,,,,,,,,,,,,,,LiTFO,O=S(=O)([O-])C(F)(F)F.[Li+],0.1,0.133286035,2.522386177,155.9680291,,,,,,,,,,-42.1,,0,4.87E-10,-9.312549564
,,2/4/2019,JL,,,doi.org/10.1016/S0013-4686(97)10082-3,PEO,[Cu]OCC[Au],[Cu]OCC[Au],,,C{[>]<OCC>[<]}OC,CH3,OCH3,0.9,0.717535936,,,,,,5000000,,5000000,,113507.378,44.02238095,,,,,,,,,,,,,,,,,,,,,,,,,,,,,,,,,,,,,,,,,,,,,,,LiTFO,O=S(=O)([O-])C(F)(F)F.[Li+],0.1,0.282464064,2.522386177,155.9680291,,,,,,,,,,,,73.32113,3.98E-05,-4.399705743
,,2/4/2019,JL,,,doi.org/10.1016/S0013-4686(97)10082-4,PEO,[Cu]OCC[Au],[Cu]OCC[Au],,,C{[>]<OCC>[<]}OC,CH3,OCH3,0.9,0.717535936,,,,,,5000000,,5000000,,113507.378,44.02238095,,,,,,,,,,,,,,,,,,,,,,,,,,,,,,,,,,,,,,,,,,,,,,,LiTFO,O=S(=O)([O-])C(F)(F)F.[Li+],0.1,0.282464064,2.522386177,155.9680291,,,,,,,,,,,,59.94925,1.60E-05,-4.794587203
,,2/4/2019,JL,,,doi.org/10.1016/S0013-4686(97)10082-5,PEO,[Cu]OCC[Au],[Cu]OCC[Au],,,C{[>]<OCC>[<]}OC,CH3,OCH3,0.9,0.717535936,,,,,,5000000,,5000000,,113507.378,44.02238095,,,,,,,,,,,,,,,,,,,,,,,,,,,,,,,,,,,,,,,,,,,,,,,LiTFO,O=S(=O)([O-])C(F)(F)F.[Li+],0.1,0.282464064,2.522386177,155.9680291,,,,,,,,,,,,55.15009,5.47E-06,-5.26164602
,,2/4/2019,JL,,,doi.org/10.1016/S0013-4686(97)10082-6,PEO,[Cu]OCC[Au],[Cu]OCC[Au],,,C{[>]<OCC>[<]}OC,CH3,OCH3,0.9,0.717535936,,,,,,5000000,,5000000,,113507.378,44.02238095,,,,,,,,,,,,,,,,,,,,,,,,,,,,,,,,,,,,,,,,,,,,,,,LiTFO,O=S(=O)([O-])C(F)(F)F.[Li+],0.1,0.282464064,2.522386177,155.9680291,,,,,,,,,,,,49.96533,1.73E-06,-5.76087828
,,2/4/2019,JL,,,doi.org/10.1016/S0013-4686(97)10082-7,PEO,[Cu]OCC[Au],[Cu]OCC[Au],,,C{[>]<OCC>[<]}OC,CH3,OCH3,0.9,0.717535936,,,,,,5000000,,5000000,,113507.378,44.02238095,,,,,,,,,,,,,,,,,,,,,,,,,,,,,,,,,,,,,,,,,,,,,,,LiTFO,O=S(=O)([O-])C(F)(F)F.[Li+],0.1,0.282464064,2.522386177,155.9680291,,,,,,,,,,,,39.37751,5.40E-07,-6.267481599
,,2/4/2019,JL,,,doi.org/10.1016/S0013-4686(97)10082-8,PEO,[Cu]OCC[Au],[Cu]OCC[Au],,,C{[>]<OCC>[<]}OC,CH3,OCH3,0.9,0.717535936,,,,,,5000000,,5000000,,113507.378,44.02238095,,,,,,,,,,,,,,,,,,,,,,,,,,,,,,,,,,,,,,,,,,,,,,,LiTFO,O=S(=O)([O-])C(F)(F)F.[Li+],0.1,0.282464064,2.522386177,155.9680291,,,,,,,,,,,,31.11734,1.85E-07,-6.733133559
,,2/4/2019,JL,,,doi.org/10.1016/S0013-4686(97)10082-9,PEO,[Cu]OCC[Au],[Cu]OCC[Au],,,C{[>]<OCC>[<]}OC,CH3,OCH3,0.9,0.717535936,,,,,,5000000,,5000000,,113507.378,44.02238095,,,,,,,,,,,,,,,,,,,,,,,,,,,,,,,,,,,,,,,,,,,,,,,LiTFO,O=S(=O)([O-])C(F)(F)F.[Li+],0.1,0.282464064,2.522386177,155.9680291,,,,,,,,,,,,21.10247,6.75E-08,-7.170575928
,,2/4/2019,CMK/JL,,,doi.org/10.1149/1.2086309,PEO,[Cu]OCC[Au],[Cu]OCC[Au],,,C{[>]<OCC>[<]}OC,CH3,OCH3,0.833333333,0.675031652,,,,,,4000000,,4000000,,90805.90238,44.02238095,,,,,,,,,,,,,,,,,,,,,,,,,,,,,,,,,,,,,,,,,,,,,,,LiClO4,[Li+].[O-][Cl+3]([O-])([O-])[O-],0.166666667,0.324968348,4.540295119,105.9645157,,,,,,,,,,,,86.32947,7.37E-05,-4.132699898
,,2/4/2019,CMK/JL,,,doi.org/10.1149/1.2086309,PEO,[Cu]OCC[Au],[Cu]OCC[Au],,,C{[>]<OCC>[<]}OC,CH3,OCH3,0.833333333,0.675031652,,,,,,4000000,,4000000,,90805.90238,44.02238095,,,,,,,,,,,,,,,,,,,,,,,,,,,,,,,,,,,,,,,,,,,,,,,LiClO4,[Li+].[O-][Cl+3]([O-])([O-])[O-],0.166666667,0.324968348,4.540295119,105.9645157,,,,,,,,,,,,99.26174,8.62E-05,-4.064699854
,,2/4/2019,CMK/JL,,,doi.org/10.1149/1.2086309,PEO,[Cu]OCC[Au],[Cu]OCC[Au],,,C{[>]<OCC>[<]}OC,CH3,OCH3,0.833333333,0.675031652,,,,,,4000000,,4000000,,90805.90238,44.02238095,,,,,,,,,,,,,,,,,,,,,,,,,,,,,,,,,,,,,,,,,,,,,,,LiClO4,[Li+].[O-][Cl+3]([O-])([O-])[O-],0.166666667,0.324968348,4.540295119,105.9645157,,,,,,,,,,,,117.2463,0.000185952,-3.730599146
,,2/4/2019,CMK/JL,,,doi.org/10.1149/1.2086309,PEO,[Cu]OCC[Au],[Cu]OCC[Au],,,C{[>]<OCC>[<]}OC,CH3,OCH3,0.833333333,0.585279577,,,,,,4000000,,4000000,,90805.90238,44.02238095,,,,,,,,,,,,,,,,,,,,,,,,,,,,,,,,,,,,,,,,,,,,,,,LiTFO,O=S(=O)([O-])C(F)(F)F.[Li+],0.166666667,0.414720423,4.540295119,155.9680291,,,,,,,,,,,,37.88232,2.06E-08,-7.685500772
,,2/4/2019,CMK/JL,,,doi.org/10.1149/1.2086309,PEO,[Cu]OCC[Au],[Cu]OCC[Au],,,C{[>]<OCC>[<]}OC,CH3,OCH3,0.833333333,0.585279577,,,,,,4000000,,4000000,,90805.90238,44.02238095,,,,,,,,,,,,,,,,,,,,,,,,,,,,,,,,,,,,,,,,,,,,,,,LiTFO,O=S(=O)([O-])C(F)(F)F.[Li+],0.166666667,0.414720423,4.540295119,155.9680291,,,,,,,,,,,,41.81063,6.05E-08,-7.218600103
,,2/4/2019,CMK/JL,,,doi.org/10.1149/1.2086309,PEO,[Cu]OCC[Au],[Cu]OCC[Au],,,C{[>]<OCC>[<]}OC,CH3,OCH3,0.833333333,0.585279577,,,,,,4000000,,4000000,,90805.90238,44.02238095,,,,,,,,,,,,,,,,,,,,,,,,,,,,,,,,,,,,,,,,,,,,,,,LiTFO,O=S(=O)([O-])C(F)(F)F.[Li+],0.166666667,0.414720423,4.540295119,155.9680291,,,,,,,,,,,,44.95663,9.86E-08,-7.006300186
,,2/4/2019,CMK/JL,,,doi.org/10.1149/1.2086309,PEO,[Cu]OCC[Au],[Cu]OCC[Au],,,C{[>]<OCC>[<]}OC,CH3,OCH3,0.833333333,0.585279577,,,,,,4000000,,4000000,,90805.90238,44.02238095,,,,,,,,,,,,,,,,,,,,,,,,,,,,,,,,,,,,,,,,,,,,,,,LiTFO,O=S(=O)([O-])C(F)(F)F.[Li+],0.166666667,0.414720423,4.540295119,155.9680291,,,,,,,,,,,,49.95178,3.54E-07,-6.451500026
,,2/4/2019,CMK/JL,,,doi.org/10.1149/1.2086309,PEO,[Cu]OCC[Au],[Cu]OCC[Au],,,C{[>]<OCC>[<]}OC,CH3,OCH3,0.833333333,0.585279577,,,,,,4000000,,4000000,,90805.90238,44.02238095,,,,,,,,,,,,,,,,,,,,,,,,,,,,,,,,,,,,,,,,,,,,,,,LiTFO,O=S(=O)([O-])C(F)(F)F.[Li+],0.166666667,0.414720423,4.540295119,155.9680291,,,,,,,,,,,,52.24373,5.21E-07,-6.282899779
,,2/4/2019,CMK/JL,,,doi.org/10.1149/1.2086309,PEO,[Cu]OCC[Au],[Cu]OCC[Au],,,C{[>]<OCC>[<]}OC,CH3,OCH3,0.833333333,0.585279577,,,,,,4000000,,4000000,,90805.90238,44.02238095,,,,,,,,,,,,,,,,,,,,,,,,,,,,,,,,,,,,,,,,,,,,,,,LiTFO,O=S(=O)([O-])C(F)(F)F.[Li+],0.166666667,0.414720423,4.540295119,155.9680291,,,,,,,,,,,,59.68408,1.52E-06,-5.819100313
,,2/4/2019,CMK/JL,,,doi.org/10.1149/1.2086309,PEO,[Cu]OCC[Au],[Cu]OCC[Au],,,C{[>]<OCC>[<]}OC,CH3,OCH3,0.833333333,0.585279577,,,,,,4000000,,4000000,,90805.90238,44.02238095,,,,,,,,,,,,,,,,,,,,,,,,,,,,,,,,,,,,,,,,,,,,,,,LiTFO,O=S(=O)([O-])C(F)(F)F.[Li+],0.166666667,0.414720423,4.540295119,155.9680291,,,,,,,,,,,,65.55749,2.07E-06,-5.683899595
,,2/4/2019,CMK/JL,,,doi.org/10.1149/1.2086309,PEO,[Cu]OCC[Au],[Cu]OCC[Au],,,C{[>]<OCC>[<]}OC,CH3,OCH3,0.833333333,0.585279577,,,,,,4000000,,4000000,,90805.90238,44.02238095,,,,,,,,,,,,,,,,,,,,,,,,,,,,,,,,,,,,,,,,,,,,,,,LiTFO,O=S(=O)([O-])C(F)(F)F.[Li+],0.166666667,0.414720423,4.540295119,155.9680291,,,,,,,,,,,,69.59746,2.41E-06,-5.617700127
,,2/4/2019,CMK/JL,,,doi.org/10.1149/1.2086309,PEO,[Cu]OCC[Au],[Cu]OCC[Au],,,C{[>]<OCC>[<]}OC,CH3,OCH3,0.833333333,0.585279577,,,,,,4000000,,4000000,,90805.90238,44.02238095,,,,,,,,,,,,,,,,,,,,,,,,,,,,,,,,,,,,,,,,,,,,,,,LiTFO,O=S(=O)([O-])C(F)(F)F.[Li+],0.166666667,0.414720423,4.540295119,155.9680291,,,,,,,,,,,,74.80922,3.21E-06,-5.493799486
,,2/4/2019,CMK/JL,,,doi.org/10.1149/1.2086309,PEO,[Cu]OCC[Au],[Cu]OCC[Au],,,C{[>]<OCC>[<]}OC,CH3,OCH3,0.833333333,0.585279577,,,,,,4000000,,4000000,,90805.90238,44.02238095,,,,,,,,,,,,,,,,,,,,,,,,,,,,,,,,,,,,,,,,,,,,,,,LiTFO,O=S(=O)([O-])C(F)(F)F.[Li+],0.166666667,0.414720423,4.540295119,155.9680291,,,,,,,,,,,,89.23449,6.37E-06,-5.195799893
,,2/4/2019,CMK/JL,,,doi.org/10.1149/1.2086309,PEO,[Cu]OCC[Au],[Cu]OCC[Au],,,C{[>]<OCC>[<]}OC,CH3,OCH3,0.833333333,0.585279577,,,,,,4000000,,4000000,,90805.90238,44.02238095,,,,,,,,,,,,,,,,,,,,,,,,,,,,,,,,,,,,,,,,,,,,,,,LiTFO,O=S(=O)([O-])C(F)(F)F.[Li+],0.166666667,0.414720423,4.540295119,155.9680291,,,,,,,,,,,,98.66632,7.68E-06,-5.11440021
,,2/4/2019,CMK/JL,,,doi.org/10.1149/1.2086309,PEO,[Cu]OCC[Au],[Cu]OCC[Au],,,C{[>]<OCC>[<]}OC,CH3,OCH3,0.833333333,0.585279577,,,,,,4000000,,4000000,,90805.90238,44.02238095,,,,,,,,,,,,,,,,,,,,,,,,,,,,,,,,,,,,,,,,,,,,,,,LiTFO,O=S(=O)([O-])C(F)(F)F.[Li+],0.166666667,0.414720423,4.540295119,155.9680291,,,,,,,,,,,,117.3835,4.34E-05,-4.362700441
,,4/17/2019,JL,,,doi.org/10.1149/2.0231813jes,PEO,[Cu]OCC[Au],[Cu]OCC[Au],,,C{[>]<OCC>[<]}OC,CH3,OCH3,0.995024876,0.968439074,,,,,,275000,,275000,,6242.905789,44.02238095,,,,,,,,,,,,,,,,,,,,,,,,,,,,,,,,,,,,,,,,,,,,,,,LiTFSI,O=S(=O)([N-]S(=O)(=O)C(F)(F)F)C(F)(F)F.[Li+],0.004975124,0.031560926,0.113507378,286.9332984,,,,,,,,,,,,90,0.000267,-3.573488739
,,4/17/2019,JL,,,doi.org/10.1149/2.0231813jes,PEO,[Cu]OCC[Au],[Cu]OCC[Au],,,C{[>]<OCC>[<]}OC,CH3,OCH3,0.99009901,0.938809381,,,,,,275000,,275000,,6242.905789,44.02238095,,,,,,,,,,,,,,,,,,,,,,,,,,,,,,,,,,,,,,,,,,,,,,,LiTFSI,O=S(=O)([N-]S(=O)(=O)C(F)(F)F)C(F)(F)F.[Li+],0.00990099,0.061190619,0.227014756,286.9332984,,,,,,,,,,,,90,0.000537,-3.270025714
,,4/17/2019,JL,,,doi.org/10.1149/2.0231813jes,PEO,[Cu]OCC[Au],[Cu]OCC[Au],,,C{[>]<OCC>[<]}OC,CH3,OCH3,0.99009901,0.938809381,,,,,,5000,,5000,,6242.905789,44.02238095,,,,,,,,,,,,,,,,,,,,,,,,,,,,,,,,,,,,,,,,,,,,,,,LiTFSI,O=S(=O)([N-]S(=O)(=O)C(F)(F)F)C(F)(F)F.[Li+],0.00990099,0.061190619,0.227014756,286.9332984,,,,,,,,,,,,90,0.000301,-3.521433504
,,4/17/2019,JL,,,doi.org/10.1149/2.0231813jes,PEO,[Cu]OCC[Au],[Cu]OCC[Au],,,C{[>]<OCC>[<]}OC,CH3,OCH3,0.980392157,0.884675538,,,,,,275000,,275000,,6242.905789,44.02238095,,,,,,,,,,,,,,,,,,,,,,,,,,,,,,,,,,,,,,,,,,,,,,,LiTFSI,O=S(=O)([N-]S(=O)(=O)C(F)(F)F)C(F)(F)F.[Li+],0.019607843,0.115324462,0.454029512,286.9332984,,,,,,,,,,,,90,0.001133,-2.94577009
,,4/17/2019,JL,,,doi.org/10.1149/2.0231813jes,PEO,[Cu]OCC[Au],[Cu]OCC[Au],,,C{[>]<OCC>[<]}OC,CH3,OCH3,0.980392157,0.884675538,,,,,,5000,,5000,,113.507378,44.02238095,,,,,,,,,,,,,,,,,,,,,,,,,,,,,,,,,,,,,,,,,,,,,,,LiTFSI,O=S(=O)([N-]S(=O)(=O)C(F)(F)F)C(F)(F)F.[Li+],0.019607843,0.115324462,0.454029512,286.9332984,,,,,,,,,,,,90,0.000772,-3.1123827
,,4/17/2019,JL,,,doi.org/10.1149/2.0231813jes,PEO,[Cu]OCC[Au],[Cu]OCC[Au],,,C{[>]<OCC>[<]}OC,CH3,OCH3,0.961538462,0.793200157,,,,,,5000,,5000,,113.507378,44.02238095,,,,,,,,,,,,,,,,,,,,,,,,,,,,,,,,,,,,,,,,,,,,,,,LiTFSI,O=S(=O)([N-]S(=O)(=O)C(F)(F)F)C(F)(F)F.[Li+],0.038461538,0.206799843,0.908059024,286.9332984,,,,,,,,,,,,90,0.001718,-2.764976841
,,4/17/2019,JL,,,doi.org/10.1149/2.0231813jes,PEO,[Cu]OCC[Au],[Cu]OCC[Au],,,C{[>]<OCC>[<]}OC,CH3,OCH3,0.961538462,0.793200157,,,,,,275000,,275000,,6242.905789,44.02238095,,,,,,,,,,,,,,,,,,,,,,,,,,,,,,,,,,,,,,,,,,,,,,,LiTFSI,O=S(=O)([N-]S(=O)(=O)C(F)(F)F)C(F)(F)F.[Li+],0.038461538,0.206799843,0.908059024,286.9332984,,,,,,,,,,,,90,0.001383,-2.85917782
,,4/17/2019,JL,,,doi.org/10.1149/2.0231813jes,PEO,[Cu]OCC[Au],[Cu]OCC[Au],,,C{[>]<OCC>[<]}OC,CH3,OCH3,0.943396226,0.718869143,,,,,,5000,,5000,,113.507378,44.02238095,,,,,,,,,,,,,,,,,,,,,,,,,,,,,,,,,,,,,,,,,,,,,,,LiTFSI,O=S(=O)([N-]S(=O)(=O)C(F)(F)F)C(F)(F)F.[Li+],0.056603774,0.281130857,1.362088536,286.9332984,,,,,,,,,,,,90,0.00191,-2.718966633
,,4/17/2019,JL,,,doi.org/10.1149/2.0231813jes,PEO,[Cu]OCC[Au],[Cu]OCC[Au],,,C{[>]<OCC>[<]}OC,CH3,OCH3,0.943396226,0.718869143,,,,,,275000,,275000,,6242.905789,44.02238095,,,,,,,,,,,,,,,,,,,,,,,,,,,,,,,,,,,,,,,,,,,,,,,LiTFSI,O=S(=O)([N-]S(=O)(=O)C(F)(F)F)C(F)(F)F.[Li+],0.056603774,0.281130857,1.362088536,286.9332984,,,,,,,,,,,,90,0.001761,-2.754240644
,,4/17/2019,JL,,,doi.org/10.1149/2.0231813jes,PEO,[Cu]OCC[Au],[Cu]OCC[Au],,,C{[>]<OCC>[<]}OC,CH3,OCH3,0.925925926,0.657275654,,,,,,5000,,5000,,113.507378,44.02238095,,,,,,,,,,,,,,,,,,,,,,,,,,,,,,,,,,,,,,,,,,,,,,,LiTFSI,O=S(=O)([N-]S(=O)(=O)C(F)(F)F)C(F)(F)F.[Li+],0.074074074,0.342724346,1.816118048,286.9332984,,,,,,,,,,,,90,0.002105,-2.6767479
,,4/17/2019,JL,,,doi.org/10.1149/2.0231813jes,PEO,[Cu]OCC[Au],[Cu]OCC[Au],,,C{[>]<OCC>[<]}OC,CH3,OCH3,0.925925926,0.657275654,,,,,,275000,,275000,,6242.905789,44.02238095,,,,,,,,,,,,,,,,,,,,,,,,,,,,,,,,,,,,,,,,,,,,,,,LiTFSI,O=S(=O)([N-]S(=O)(=O)C(F)(F)F)C(F)(F)F.[Li+],0.074074074,0.342724346,1.816118048,286.9332984,,,,,,,,,,,,90,0.001495,-2.825358807
,,4/17/2019,JL,,,doi.org/10.1149/2.0231813jes,PEO,[Cu]OCC[Au],[Cu]OCC[Au],,,C{[>]<OCC>[<]}OC,CH3,OCH3,0.909090909,0.605403983,,,,,,275000,,275000,,6242.905789,44.02238095,,,,,,,,,,,,,,,,,,,,,,,,,,,,,,,,,,,,,,,,,,,,,,,LiTFSI,O=S(=O)([N-]S(=O)(=O)C(F)(F)F)C(F)(F)F.[Li+],0.090909091,0.394596017,2.27014756,286.9332984,,,,,,,,,,,,90,0.001448,-2.839231438
,,4/17/2019,JL,,,doi.org/10.1149/2.0231813jes,PEO,[Cu]OCC[Au],[Cu]OCC[Au],,,C{[>]<OCC>[<]}OC,CH3,OCH3,0.909090909,0.605403983,,,,,,5000,,5000,,113.507378,44.02238095,,,,,,,,,,,,,,,,,,,,,,,,,,,,,,,,,,,,,,,,,,,,,,,LiTFSI,O=S(=O)([N-]S(=O)(=O)C(F)(F)F)C(F)(F)F.[Li+],0.090909091,0.394596017,2.27014756,286.9332984,,,,,,,,,,,,90,0.001277,-2.893809103
,,4/17/2019,JL,,,doi.org/10.1149/2.0231813jes,PEO,[Cu]OCC[Au],[Cu]OCC[Au],,,C{[>]<OCC>[<]}OC,CH3,OCH3,0.892857143,0.561120778,,,,,,275000,,275000,,6242.905789,44.02238095,,,,,,,,,,,,,,,,,,,,,,,,,,,,,,,,,,,,,,,,,,,,,,,LiTFSI,O=S(=O)([N-]S(=O)(=O)C(F)(F)F)C(F)(F)F.[Li+],0.107142857,0.438879222,2.724177072,286.9332984,,,,,,,,,,,,90,0.001507,-2.821886748
,,4/17/2019,JL,,,doi.org/10.1149/2.0231813jes,PEO,[Cu]OCC[Au],[Cu]OCC[Au],,,C{[>]<OCC>[<]}OC,CH3,OCH3,0.892857143,0.561120778,,,,,,5000,,5000,,113.507378,44.02238095,,,,,,,,,,,,,,,,,,,,,,,,,,,,,,,,,,,,,,,,,,,,,,,LiTFSI,O=S(=O)([N-]S(=O)(=O)C(F)(F)F)C(F)(F)F.[Li+],0.107142857,0.438879222,2.724177072,286.9332984,,,,,,,,,,,,90,0.001106,-2.956244873
,,4/17/2019,JL,,,doi.org/10.1149/2.0231813jes,PEO,[Cu]OCC[Au],[Cu]OCC[Au],,,C{[>]<OCC>[<]}OC,CH3,OCH3,0.877192982,0.522874332,,,,,,275000,,275000,,6242.905789,44.02238095,,,,,,,,,,,,,,,,,,,,,,,,,,,,,,,,,,,,,,,,,,,,,,,LiTFSI,O=S(=O)([N-]S(=O)(=O)C(F)(F)F)C(F)(F)F.[Li+],0.122807018,0.477125668,3.178206583,286.9332984,,,,,,,,,,,,90,0.001556,-2.807990407
,,4/17/2019,JL,,,doi.org/10.1149/2.0231813jes,PEO,[Cu]OCC[Au],[Cu]OCC[Au],,,C{[>]<OCC>[<]}OC,CH3,OCH3,0.877192982,0.522874332,,,,,,5000,,5000,,113.507378,44.02238095,,,,,,,,,,,,,,,,,,,,,,,,,,,,,,,,,,,,,,,,,,,,,,,LiTFSI,O=S(=O)([N-]S(=O)(=O)C(F)(F)F)C(F)(F)F.[Li+],0.122807018,0.477125668,3.178206583,286.9332984,,,,,,,,,,,,90,0.000994,-3.002613616
,,4/17/2019,JL,,,doi.org/10.1149/2.0231813jes,PEO,[Cu]OCC[Au],[Cu]OCC[Au],,,C{[>]<OCC>[<]}OC,CH3,OCH3,0.862068966,0.489509002,,,,,,275000,,275000,,6242.905789,44.02238095,,,,,,,,,,,,,,,,,,,,,,,,,,,,,,,,,,,,,,,,,,,,,,,LiTFSI,O=S(=O)([N-]S(=O)(=O)C(F)(F)F)C(F)(F)F.[Li+],0.137931034,0.510490998,3.632236095,286.9332984,,,,,,,,,,,,90,0.001302,-2.885389016
,,4/17/2019,JL,,,doi.org/10.1149/2.0231813jes,PEO,[Cu]OCC[Au],[Cu]OCC[Au],,,C{[>]<OCC>[<]}OC,CH3,OCH3,0.862068966,0.489509002,,,,,,5000,,5000,,113.507378,44.02238095,,,,,,,,,,,,,,,,,,,,,,,,,,,,,,,,,,,,,,,,,,,,,,,LiTFSI,O=S(=O)([N-]S(=O)(=O)C(F)(F)F)C(F)(F)F.[Li+],0.137931034,0.510490998,3.632236095,286.9332984,,,,,,,,,,,,90,0.00129,-2.88941029
,,4/17/2019,JL,,,doi.org/10.1149/2.0231813jes,PEO,[Cu]OCC[Au],[Cu]OCC[Au],,,C{[>]<OCC>[<]}OC,CH3,OCH3,0.847457627,0.460146426,,,,,,5000,,5000,,113.507378,44.02238095,,,,,,,,,,,,,,,,,,,,,,,,,,,,,,,,,,,,,,,,,,,,,,,LiTFSI,O=S(=O)([N-]S(=O)(=O)C(F)(F)F)C(F)(F)F.[Li+],0.152542373,0.539853574,4.086265607,286.9332984,,,,,,,,,,,,90,0.001574,-2.802995272
,,4/17/2019,JL,,,doi.org/10.1149/2.0231813jes,PEO,[Cu]OCC[Au],[Cu]OCC[Au],,,C{[>]<OCC>[<]}OC,CH3,OCH3,0.847457627,0.460146426,,,,,,275000,,275000,,6242.905789,44.02238095,,,,,,,,,,,,,,,,,,,,,,,,,,,,,,,,,,,,,,,,,,,,,,,LiTFSI,O=S(=O)([N-]S(=O)(=O)C(F)(F)F)C(F)(F)F.[Li+],0.152542373,0.539853574,4.086265607,286.9332984,,,,,,,,,,,,90,0.001383,-2.85917782
,,4/17/2019,JL,,,doi.org/10.1149/2.0231813jes,PEO,[Cu]OCC[Au],[Cu]OCC[Au],,,C{[>]<OCC>[<]}OC,CH3,OCH3,0.826446281,0.422162136,,,,,,5000,,5000,,113.507378,44.02238095,,,,,,,,,,,,,,,,,,,,,,,,,,,,,,,,,,,,,,,,,,,,,,,LiTFSI,O=S(=O)([N-]S(=O)(=O)C(F)(F)F)C(F)(F)F.[Li+],0.173553719,0.577837864,4.767309875,286.9332984,,,,,,,,,,,,90,0.001204,-2.919373513
,,4/17/2019,JL,,,doi.org/10.1149/2.0231813jes,PEO,[Cu]OCC[Au],[Cu]OCC[Au],,,C{[>]<OCC>[<]}OC,CH3,OCH3,0.806451613,0.389970729,,,,,,5000,,5000,,113.507378,44.02238095,,,,,,,,,,,,,,,,,,,,,,,,,,,,,,,,,,,,,,,,,,,,,,,LiTFSI,O=S(=O)([N-]S(=O)(=O)C(F)(F)F)C(F)(F)F.[Li+],0.193548387,0.610029271,5.448354143,286.9332984,,,,,,,,,,,,90,0.000679,-3.168130226
,,4/17/2019,JL,,,doi.org/10.1149/2.0231813jes,PEO,[Cu]OCC[Au],[Cu]OCC[Au],,,C{[>]<OCC>[<]}OC,CH3,OCH3,0.806451613,0.389970729,,,,,,275000,,275000,,6242.905789,44.02238095,,,,,,,,,,,,,,,,,,,,,,,,,,,,,,,,,,,,,,,,,,,,,,,LiTFSI,O=S(=O)([N-]S(=O)(=O)C(F)(F)F)C(F)(F)F.[Li+],0.193548387,0.610029271,5.448354143,286.9332984,,,,,,,,,,,,90,0.000538,-3.269217724
,,4/17/2019,JL,,,doi.org/10.1149/2.0231813jes,PEO,[Cu]OCC[Au],[Cu]OCC[Au],,,C{[>]<OCC>[<]}OC,CH3,OCH3,0.787401575,0.362340909,,,,,,5000,,5000,,113.507378,44.02238095,,,,,,,,,,,,,,,,,,,,,,,,,,,,,,,,,,,,,,,,,,,,,,,LiTFSI,O=S(=O)([N-]S(=O)(=O)C(F)(F)F)C(F)(F)F.[Li+],0.212598425,0.637659091,6.129398411,286.9332984,,,,,,,,,,,,90,0.000438,-3.358525889
,,4/17/2019,JL,,,doi.org/10.1149/2.0231813jes,PEO,[Cu]OCC[Au],[Cu]OCC[Au],,,C{[>]<OCC>[<]}OC,CH3,OCH3,0.769230769,0.338367247,,,,,,5000,,5000,,113.507378,44.02238095,,,,,,,,,,,,,,,,,,,,,,,,,,,,,,,,,,,,,,,,,,,,,,,LiTFSI,O=S(=O)([N-]S(=O)(=O)C(F)(F)F)C(F)(F)F.[Li+],0.230769231,0.661632753,6.810442679,286.9332984,,,,,,,,,,,,90,0.000177,-3.752026734
,,4/17/2019,JL,,,doi.org/10.1149/2.0231813jes,PEO,[Cu]OCC[Au],[Cu]OCC[Au],,,C{[>]<OCC>[<]}OC,CH3,OCH3,0.769230769,0.338367247,,,,,,275000,,275000,,6242.905789,44.02238095,,,,,,,,,,,,,,,,,,,,,,,,,,,,,,,,,,,,,,,,,,,,,,,LiTFSI,O=S(=O)([N-]S(=O)(=O)C(F)(F)F)C(F)(F)F.[Li+],0.230769231,0.661632753,6.810442679,286.9332984,,,,,,,,,,,,90,0.000174,-3.759450752
,,4/20/2019,JL,,,doi.org/10.1295/polymj.20.577,PEO,[Cu]OCC[Au],[Cu]OCC[Au],,,C{[>]<OCC>[<]}OC,CH3,OCH3,0.980392157,0.926790089,,,,,,5000000,,5000000,,113507.378,44.02238095,,,,,,,,,,,,,,,,,,,,,,,,,,,,,,,,,,,,,,,,,,,,,,,LiAlCl4,Cl[Al-](Cl)(Cl)Cl.[Li+],0.019607843,0.073209911,0.454029512,173.8729539,,,,,,,,,,,,100,0.00041505,-3.3819
,,4/20/2019,JL,,,doi.org/10.1295/polymj.20.577,PEO,[Cu]OCC[Au],[Cu]OCC[Au],,,C{[>]<OCC>[<]}OC,CH3,OCH3,0.980392157,0.918292645,,,,,,5000000,,5000000,,113507.378,44.02238095,,,,,,,,,,,,,,,,,,,,,,,,,,,,,,,,,,,,,,,,,,,,,,,LiAsF6,F[As-](F)(F)(F)(F)F.[Li+],0.019607843,0.081707355,0.454029512,195.85,,,,,,,,,,,,100,0.000632557,-3.1989
,,4/20/2019,JL,,,doi.org/10.1295/polymj.20.577,PEO,[Cu]OCC[Au],[Cu]OCC[Au],,,C{[>]<OCC>[<]}OC,CH3,OCH3,0.980392157,0.959035612,,,,,,5000000,,5000000,,113507.378,44.02238095,,,,,,,,,,,,,,,,,,,,,,,,,,,,,,,,,,,,,,,,,,,,,,,LiBF4,F[B-](F)(F)F.[Li+],0.019607843,0.040964388,0.454029512,94.01892283,,,,,,,,,,,,100,3.25E-05,-4.4876
,,4/20/2019,JL,,,doi.org/10.1295/polymj.20.577,PEO,[Cu]OCC[Au],[Cu]OCC[Au],,,C{[>]<OCC>[<]}OC,CH3,OCH3,0.980392157,0.93541276,,,,,,5000000,,5000000,,113507.378,44.02238095,,,,,,,,,,,,,,,,,,,,,,,,,,,,,,,,,,,,,,,,,,,,,,,LiPF6,F[P-](F)(F)(F)(F)F.[Li+],0.019607843,0.06458724,0.454029512,151.9801855,,,,,,,,,,,,100,0.000210572,-3.6766
,,4/20/2019,JL,,,doi.org/10.1295/polymj.20.577,PEO,[Cu]OCC[Au],[Cu]OCC[Au],,,C{[>]<OCC>[<]}OC,CH3,OCH3,0.980392157,0.933830179,,,,,,5000000,,5000000,,113507.378,44.02238095,,,,,,,,,,,,,,,,,,,,,,,,,,,,,,,,,,,,,,,,,,,,,,,LiTFO,O=S(=O)([O-])C(F)(F)F.[Li+],0.019607843,0.066169821,0.454029512,155.9680291,,,,,,,,,,,,100,0.000110103,-3.9582
,,4/20/2019,JL,,,doi.org/10.1295/polymj.20.577,PEO,[Cu]OCC[Au],[Cu]OCC[Au],,,C{[>]<OCC>[<]}OC,CH3,OCH3,0.961538462,0.863568328,,,,,,5000000,,5000000,,113507.378,44.02238095,,,,,,,,,,,,,,,,,,,,,,,,,,,,,,,,,,,,,,,,,,,,,,,LiAlCl4,Cl[Al-](Cl)(Cl)Cl.[Li+],0.038461538,0.136431672,0.908059024,173.8729539,,,,,,,,,,,,100,0.000923634,-3.0345
,,4/20/2019,JL,,,doi.org/10.1295/polymj.20.577,PEO,[Cu]OCC[Au],[Cu]OCC[Au],,,C{[>]<OCC>[<]}OC,CH3,OCH3,0.961538462,0.84892891,,,,,,5000000,,5000000,,113507.378,44.02238095,,,,,,,,,,,,,,,,,,,,,,,,,,,,,,,,,,,,,,,,,,,,,,,LiAsF6,F[As-](F)(F)(F)(F)F.[Li+],0.038461538,0.15107109,0.908059024,195.85,,,,,,,,,,,,100,0.001628921,-2.7881
,,4/20/2019,JL,,,doi.org/10.1295/polymj.20.577,PEO,[Cu]OCC[Au],[Cu]OCC[Au],,,C{[>]<OCC>[<]}OC,CH3,OCH3,0.961538462,0.921295313,,,,,,5000000,,5000000,,113507.378,44.02238095,,,,,,,,,,,,,,,,,,,,,,,,,,,,,,,,,,,,,,,,,,,,,,,LiBF4,F[B-](F)(F)F.[Li+],0.038461538,0.078704687,0.908059024,94.01892283,,,,,,,,,,,,100,4.96E-05,-4.3045
,,4/20/2019,JL,,,doi.org/10.1295/polymj.20.577,PEO,[Cu]OCC[Au],[Cu]OCC[Au],,,C{[>]<OCC>[<]}OC,CH3,OCH3,0.961538462,0.878662381,,,,,,5000000,,5000000,,113507.378,44.02238095,,,,,,,,,,,,,,,,,,,,,,,,,,,,,,,,,,,,,,,,,,,,,,,LiPF6,F[P-](F)(F)(F)(F)F.[Li+],0.038461538,0.121337619,0.908059024,151.9801855,,,,,,,,,,,,100,0.000274473,-3.5615
,,4/20/2019,JL,,,doi.org/10.1295/polymj.20.577,PEO,[Cu]OCC[Au],[Cu]OCC[Au],,,C{[>]<OCC>[<]}OC,CH3,OCH3,0.961538462,0.875873769,,,,,,5000000,,5000000,,113507.378,44.02238095,,,,,,,,,,,,,,,,,,,,,,,,,,,,,,,,,,,,,,,,,,,,,,,LiTFO,O=S(=O)([O-])C(F)(F)F.[Li+],0.038461538,0.124126231,0.908059024,155.9680291,,,,,,,,,,,,100,0.000170608,-3.768
,,4/20/2019,JL,,,doi.org/10.1295/polymj.20.577,PEO,[Cu]OCC[Au],[Cu]OCC[Au],,,C{[>]<OCC>[<]}OC,CH3,OCH3,0.888888889,0.66947573,,,,,,5000000,,5000000,,113507.378,44.02238095,,,,,,,,,,,,,,,,,,,,,,,,,,,,,,,,,,,,,,,,,,,,,,,LiAlCl4,Cl[Al-](Cl)(Cl)Cl.[Li+],0.111111111,0.33052427,2.837684449,173.8729539,,,,,,,,,,,,100,0.000145445,-3.8373
,,4/20/2019,JL,,,doi.org/10.1295/polymj.20.577,PEO,[Cu]OCC[Au],[Cu]OCC[Au],,,C{[>]<OCC>[<]}OC,CH3,OCH3,0.888888889,0.642628432,,,,,,5000000,,5000000,,113507.378,44.02238095,,,,,,,,,,,,,,,,,,,,,,,,,,,,,,,,,,,,,,,,,,,,,,,LiAsF6,F[As-](F)(F)(F)(F)F.[Li+],0.111111111,0.357371568,2.837684449,195.85,,,,,,,,,,,,100,0.000285759,-3.544
,,4/20/2019,JL,,,doi.org/10.1295/polymj.20.577,PEO,[Cu]OCC[Au],[Cu]OCC[Au],,,C{[>]<OCC>[<]}OC,CH3,OCH3,0.888888889,0.789288771,,,,,,5000000,,5000000,,113507.378,44.02238095,,,,,,,,,,,,,,,,,,,,,,,,,,,,,,,,,,,,,,,,,,,,,,,LiBF4,F[B-](F)(F)F.[Li+],0.111111111,0.210711229,2.837684449,94.01892283,,,,,,,,,,,,100,4.26E-06,-5.3703
,,4/20/2019,JL,,,doi.org/10.1295/polymj.20.577,PEO,[Cu]OCC[Au],[Cu]OCC[Au],,,C{[>]<OCC>[<]}OC,CH3,OCH3,0.888888889,0.698547253,,,,,,5000000,,5000000,,113507.378,44.02238095,,,,,,,,,,,,,,,,,,,,,,,,,,,,,,,,,,,,,,,,,,,,,,,LiPF6,F[P-](F)(F)(F)(F)F.[Li+],0.111111111,0.301452747,2.837684449,151.9801855,,,,,,,,,,,,100,5.97E-05,-4.2237
,,4/20/2019,JL,,,doi.org/10.1295/polymj.20.577,PEO,[Cu]OCC[Au],[Cu]OCC[Au],,,C{[>]<OCC>[<]}OC,CH3,OCH3,0.888888889,0.693065185,,,,,,5000000,,5000000,,113507.378,44.02238095,,,,,,,,,,,,,,,,,,,,,,,,,,,,,,,,,,,,,,,,,,,,,,,LiTFO,O=S(=O)([O-])C(F)(F)F.[Li+],0.111111111,0.306934815,2.837684449,155.9680291,,,,,,,,,,,,100,2.93E-05,-4.5333
,,5/6/2019,JL,,,doi.org/10.1002/adma.19950070210,PEO,[Cu]OCC[Au],[Cu]OCC[Au],,,C{[>]<OCC>[<]}OC,CH3,OCH3,0.888888889,0.789288771,,,,,,100000,,100000,,2270.14756,44.02238095,,,,,,,,,,,,,,,,,,,,,,,,,,,,,,,,,,,,,,,,,,,,,,,LiBF4,F[B-](F)(F)F.[Li+],0.111111111,0.210711229,2.837684449,94.01892283,,,,,,,,,,,,89.8205,3.95E-05,-4.403402904
,,5/6/2019,JL,,,doi.org/10.1002/adma.19950070210,PEO,[Cu]OCC[Au],[Cu]OCC[Au],,,C{[>]<OCC>[<]}OC,CH3,OCH3,0.888888889,0.789288771,,,,,,100000,,100000,,2270.14756,44.02238095,,,,,,,,,,,,,,,,,,,,,,,,,,,,,,,,,,,,,,,,,,,,,,,LiBF4,F[B-](F)(F)F.[Li+],0.111111111,0.210711229,2.837684449,94.01892283,,,,,,,,,,,,78.32575,2.52E-05,-4.598599459
,,5/6/2019,JL,,,doi.org/10.1002/adma.19950070210,PEO,[Cu]OCC[Au],[Cu]OCC[Au],,,C{[>]<OCC>[<]}OC,CH3,OCH3,0.888888889,0.789288771,,,,,,100000,,100000,,2270.14756,44.02238095,,,,,,,,,,,,,,,,,,,,,,,,,,,,,,,,,,,,,,,,,,,,,,,LiBF4,F[B-](F)(F)F.[Li+],0.111111111,0.210711229,2.837684449,94.01892283,,,,,,,,,,,,66.83442,1.88E-05,-4.725842151
,,5/6/2019,JL,,,doi.org/10.1002/adma.19950070210,PEO,[Cu]OCC[Au],[Cu]OCC[Au],,,C{[>]<OCC>[<]}OC,CH3,OCH3,0.888888889,0.789288771,,,,,,100000,,100000,,2270.14756,44.02238095,,,,,,,,,,,,,,,,,,,,,,,,,,,,,,,,,,,,,,,,,,,,,,,LiBF4,F[B-](F)(F)F.[Li+],0.111111111,0.210711229,2.837684449,94.01892283,,,,,,,,,,,,56.35113,9.98E-06,-5.000869459
,,5/6/2019,JL,,,doi.org/10.1002/adma.19950070210,PEO,[Cu]OCC[Au],[Cu]OCC[Au],,,C{[>]<OCC>[<]}OC,CH3,OCH3,0.888888889,0.789288771,,,,,,100000,,100000,,2270.14756,44.02238095,,,,,,,,,,,,,,,,,,,,,,,,,,,,,,,,,,,,,,,,,,,,,,,LiBF4,F[B-](F)(F)F.[Li+],0.111111111,0.210711229,2.837684449,94.01892283,,,,,,,,,,,,46.39901,5.59E-07,-6.252588192
,,5/6/2019,JL,,,doi.org/10.1002/adma.19950070210,PEO,[Cu]OCC[Au],[Cu]OCC[Au],,,C{[>]<OCC>[<]}OC,CH3,OCH3,0.888888889,0.789288771,,,,,,100000,,100000,,2270.14756,44.02238095,,,,,,,,,,,,,,,,,,,,,,,,,,,,,,,,,,,,,,,,,,,,,,,LiBF4,F[B-](F)(F)F.[Li+],0.111111111,0.210711229,2.837684449,94.01892283,,,,,,,,,,,,36.65762,2.40E-08,-7.619788758
