Repository: zjurillpolymer/SPE_prediction

# SPE Prediction

Polymer electrolyte conductivity prediction using graph neural networks.

## Data

Data from [ChemPropPred](https://github.com/learningmatter-mit/Chem-prop-pred) — polymer electrolyte conductivity measurements including SMILES, conductivity (log S/cm), molecular weight, salt concentration, and temperature.

- `data/clean_train_data.csv` — cleaned training data
- `data/PolymerElectrolyteData.csv` — full raw dataset
- `data/PolyInfo_8salts.csv` / `data/polyinfo_5salts_4conc.csv` — PolyInfo polymer database with salt additives

File: data/PolymerElectrolyteData.csv (part 95 of 154)
Notes,Compound Notebook Name,Date Copied to Master Database,Data Recorded By,Seshadri Group,Oyaizu Group,DOI,Solvent 1 (S1),S1 SMILES,S1 SMILES 1,S1 SMILES 2,S1 SMILES 3,S1 Big SMILES,S1 End Group 1,S1 End Group 2,S1 Mol %,S1 Weight %,S1 SMILES 1 Mol %,S1 SMILES 2 Mol %,S1 SMILES 3 Mol %,S1 Molar Ratio,S1 Weight Ratio,S1 Mw,S1 Mn,S1 Mn or Mw,S1 Mw/Mn,S1 DOP,S1 Molar Mass (g/mol),S1 Type,S1 Block Mol Weight,Solvent 2 (S2),S2 SMILES,S2 SMILES 1,S2 SMILES 2,S2 Mol %,S2 Weight %,S2 SMILES 1 Mol %,S2 SMILES 2 Mol %,S2 Molar Ratio,S2 Weight Ratio,S2 Mw,S2 Mn,S2 Mn or Mw,S2 Mw/Mn,S2 DOP,S2 Molar Mass (g/mol),S2 Type,Solvent 3 (S3),S3 SMILES,S3 SMILES 1,S3 Mol %,S3 Weight %,S3 Molar Ratio,S3 Weight Ratio,S3 Mw,S3 Mn,S3 Mn or Mw,S3 Mw/Mn,S3 DOP,S3 Molar Mass (g/mol),S3 Type,Solvent 4 (S4),S4 SMILES,S4 Mol %,S4 Weight %,S4 Molar Ratio,S4 Weight Ratio,S4 Mw,S4 Mn,S4 Mn or Mw,S4 Mw/Mn,S4 DOP,S4 Molar Mass (g/mol),S4 Type,Salt 1,Salt1 SMILES,Salt1 Mol %,Salt1 Weight %,Salt1 Molality (mol salt/kg polymer),Salt1 Molar Mass (g/mol),Salt 2,Salt2 SMILES,Salt2 Mol %,Salt2 Weight %,Salt2 Molality (mol salt/kg polymer),Salt2 Molar Mass (g/mol),Inorganic Material 1 (IM1),IM1 Weight %,IM1 Particle Size (nm),Tg (oC),Heating Rate (K/min),Temperature (oC),Conductivity (S/cm),log Conductivity (S/cm)
,,5/6/2019,JL,,,doi.org/10.1002/app.12487,PEO,[Cu]OCC[Au],[Cu]OCC[Au],,,C{[>]<OCC>[<]}OC,CH3,OCH3,0.952380952,0.903517546,,,,,,900000,,900000,,20431.32804,44.02238095,,,,,,,,,,,,,,,,,,,,,,,,,,,,,,,,,,,,,,,,,,,,,,,LiBF4,F[B-](F)(F)F.[Li+],0.047619048,0.096482454,1.13507378,94.01892283,,,,,,,TiO2,10,,-38.8,,69.90622,0.000137,-3.863279433
,,5/6/2019,JL,,,doi.org/10.1002/app.12487,PEO,[Cu]OCC[Au],[Cu]OCC[Au],,,C{[>]<OCC>[<]}OC,CH3,OCH3,0.952380952,0.903517546,,,,,,900000,,900000,,20431.32804,44.02238095,,,,,,,,,,,,,,,,,,,,,,,,,,,,,,,,,,,,,,,,,,,,,,,LiBF4,F[B-](F)(F)F.[Li+],0.047619048,0.096482454,1.13507378,94.01892283,,,,,,,,,,-20.2,,69.90696,9.77E-05,-4.010105436
,,5/6/2019,JL,,,doi.org/10.1002/app.12487,PEO,[Cu]OCC[Au],[Cu]OCC[Au],,,C{[>]<OCC>[<]}OC,CH3,OCH3,0.952380952,0.903517546,,,,,,900000,,900000,,20431.32804,44.02238095,,,,,,,,,,,,,,,,,,,,,,,,,,,,,,,,,,,,,,,,,,,,,,,LiBF4,F[B-](F)(F)F.[Li+],0.047619048,0.096482454,1.13507378,94.01892283,,,,,,,TiO2,20,,-51.4,,69.834,4.50E-05,-4.346787486
,,5/6/2019,JL,,,doi.org/10.1002/app.12487,PEO,[Cu]OCC[Au],[Cu]OCC[Au],,,C{[>]<OCC>[<]}OC,CH3,OCH3,0.952380952,0.903517546,,,,,,900000,,900000,,20431.32804,44.02238095,,,,,,,,,,,,,,,,,,,,,,,,,,,,,,,,,,,,,,,,,,,,,,,LiBF4,F[B-](F)(F)F.[Li+],0.047619048,0.096482454,1.13507378,94.01892283,,,,,,,TiO2,10,,-38.8,,59.81476,3.45E-05,-4.462180905
,,5/6/2019,JL,,,doi.org/10.1002/app.12487,PEO,[Cu]OCC[Au],[Cu]OCC[Au],,,C{[>]<OCC>[<]}OC,CH3,OCH3,0.952380952,0.903517546,,,,,,900000,,900000,,20431.32804,44.02238095,,,,,,,,,,,,,,,,,,,,,,,,,,,,,,,,,,,,,,,,,,,,,,,LiBF4,F[B-](F)(F)F.[Li+],0.047619048,0.096482454,1.13507378,94.01892283,,,,,,,TiO2,10,,-38.8,,49.90254,8.07E-06,-5.093126465
,,5/6/2019,JL,,,doi.org/10.1002/app.12487,PEO,[Cu]OCC[Au],[Cu]OCC[Au],,,C{[>]<OCC>[<]}OC,CH3,OCH3,0.952380952,0.903517546,,,,,,900000,,900000,,20431.32804,44.02238095,,,,,,,,,,,,,,,,,,,,,,,,,,,,,,,,,,,,,,,,,,,,,,,LiBF4,F[B-](F)(F)F.[Li+],0.047619048,0.096482454,1.13507378,94.01892283,,,,,,,TiO2,20,,-51.4,,59.86498,6.69E-06,-5.174573882
,,5/6/2019,JL,,,doi.org/10.1002/app.12487,PEO,[Cu]OCC[Au],[Cu]OCC[Au],,,C{[>]<OCC>[<]}OC,CH3,OCH3,0.952380952,0.903517546,,,,,,900000,,900000,,20431.32804,44.02238095,,,,,,,,,,,,,,,,,,,,,,,,,,,,,,,,,,,,,,,,,,,,,,,LiBF4,F[B-](F)(F)F.[Li+],0.047619048,0.096482454,1.13507378,94.01892283,,,,,,,,,,-20.2,,59.79576,3.89E-06,-5.410050399
,,5/6/2019,JL,,,doi.org/10.1002/app.12487,PEO,[Cu]OCC[Au],[Cu]OCC[Au],,,C{[>]<OCC>[<]}OC,CH3,OCH3,0.952380952,0.903517546,,,,,,900000,,900000,,20431.32804,44.02238095,,,,,,,,,,,,,,,,,,,,,,,,,,,,,,,,,,,,,,,,,,,,,,,LiBF4,F[B-](F)(F)F.[Li+],0.047619048,0.096482454,1.13507378,94.01892283,,,,,,,TiO2,20,,-51.4,,49.88267,2.57E-06,-5.590066877
,,5/6/2019,JL,,,doi.org/10.1002/app.12487,PEO,[Cu]OCC[Au],[Cu]OCC[Au],,,C{[>]<OCC>[<]}OC,CH3,OCH3,0.952380952,0.903517546,,,,,,900000,,900000,,20431.32804,44.02238095,,,,,,,,,,,,,,,,,,,,,,,,,,,,,,,,,,,,,,,,,,,,,,,LiBF4,F[B-](F)(F)F.[Li+],0.047619048,0.096482454,1.13507378,94.01892283,,,,,,,TiO2,10,,-38.8,,39.87791,2.33E-06,-5.632644079
,,5/6/2019,JL,,,doi.org/10.1002/app.12487,PEO,[Cu]OCC[Au],[Cu]OCC[Au],,,C{[>]<OCC>[<]}OC,CH3,OCH3,0.952380952,0.903517546,,,,,,900000,,900000,,20431.32804,44.02238095,,,,,,,,,,,,,,,,,,,,,,,,,,,,,,,,,,,,,,,,,,,,,,,LiBF4,F[B-](F)(F)F.[Li+],0.047619048,0.096482454,1.13507378,94.01892283,,,,,,,TiO2,20,,-51.4,,39.92065,1.13E-06,-5.946921557
,,5/6/2019,JL,,,doi.org/10.1002/app.12487,PEO,[Cu]OCC[Au],[Cu]OCC[Au],,,C{[>]<OCC>[<]}OC,CH3,OCH3,0.952380952,0.903517546,,,,,,900000,,900000,,20431.32804,44.02238095,,,,,,,,,,,,,,,,,,,,,,,,,,,,,,,,,,,,,,,,,,,,,,,LiBF4,F[B-](F)(F)F.[Li+],0.047619048,0.096482454,1.13507378,94.01892283,,,,,,,TiO2,10,,-38.8,,29.87303,7.48E-07,-6.126098402
,,5/6/2019,JL,,,doi.org/10.1002/app.12487,PEO,[Cu]OCC[Au],[Cu]OCC[Au],,,C{[>]<OCC>[<]}OC,CH3,OCH3,0.952380952,0.903517546,,,,,,900000,,900000,,20431.32804,44.02238095,,,,,,,,,,,,,,,,,,,,,,,,,,,,,,,,,,,,,,,,,,,,,,,LiBF4,F[B-](F)(F)F.[Li+],0.047619048,0.096482454,1.13507378,94.01892283,,,,,,,TiO2,20,,-51.4,,29.81542,5.17E-07,-6.286509457
,,5/6/2019,JL,,,doi.org/10.1002/app.12487,PEO,[Cu]OCC[Au],[Cu]OCC[Au],,,C{[>]<OCC>[<]}OC,CH3,OCH3,0.952380952,0.903517546,,,,,,900000,,900000,,20431.32804,44.02238095,,,,,,,,,,,,,,,,,,,,,,,,,,,,,,,,,,,,,,,,,,,,,,,LiBF4,F[B-](F)(F)F.[Li+],0.047619048,0.096482454,1.13507378,94.01892283,,,,,,,,,,-20.2,,49.86473,2.98E-07,-6.525783736
,,5/6/2019,JL,,,doi.org/10.1002/app.12487,PEO,[Cu]OCC[Au],[Cu]OCC[Au],,,C{[>]<OCC>[<]}OC,CH3,OCH3,0.952380952,0.903517546,,,,,,900000,,900000,,20431.32804,44.02238095,,,,,,,,,,,,,,,,,,,,,,,,,,,,,,,,,,,,,,,,,,,,,,,LiBF4,F[B-](F)(F)F.[Li+],0.047619048,0.096482454,1.13507378,94.01892283,,,,,,,,,,-20.2,,39.86359,6.67E-08,-7.175874166
,,5/6/2019,JL,,,doi.org/10.1002/app.12487,PEO,[Cu]OCC[Au],[Cu]OCC[Au],,,C{[>]<OCC>[<]}OC,CH3,OCH3,0.952380952,0.903517546,,,,,,900000,,900000,,20431.32804,44.02238095,,,,,,,,,,,,,,,,,,,,,,,,,,,,,,,,,,,,,,,,,,,,,,,LiBF4,F[B-](F)(F)F.[Li+],0.047619048,0.096482454,1.13507378,94.01892283,,,,,,,,,,-20.2,,29.74346,1.81E-08,-7.742321425
,,5/6/2019,JL,,,doi.org/10.1007/s11051-010-0194-x,PEO,[Cu]OCC[Au],[Cu]OCC[Au],,,C{[>]<OCC>[<]}OC,CH3,OCH3,0.923076923,0.79776096,,,,,,400000,,400000,,9080.590238,44.02238095,,,,,,,,,,,,,,,,,,,,,,,,,,,,,,,,,,,,,,,,,,,,,,,LiI,[I-].[Li+],0.076923077,0.20223904,1.891789633,133.9204776,,,,,,,CdO,0.05,2.5,-49.6,,49.93179,0.000502,-3.299296283
,,5/6/2019,JL,,,doi.org/10.1007/s11051-010-0194-x,PEO,[Cu]OCC[Au],[Cu]OCC[Au],,,C{[>]<OCC>[<]}OC,CH3,OCH3,0.923076923,0.79776096,,,,,,400000,,400000,,9080.590238,44.02238095,,,,,,,,,,,,,,,,,,,,,,,,,,,,,,,,,,,,,,,,,,,,,,,LiI,[I-].[Li+],0.076923077,0.20223904,1.891789633,133.9204776,,,,,,,CdO,0.1,2.5,-48.9,,35.1402,0.000446,-3.350665141
,,5/6/2019,JL,,,doi.org/10.1007/s11051-010-0194-x,PEO,[Cu]OCC[Au],[Cu]OCC[Au],,,C{[>]<OCC>[<]}OC,CH3,OCH3,0.923076923,0.79776096,,,,,,400000,,400000,,9080.590238,44.02238095,,,,,,,,,,,,,,,,,,,,,,,,,,,,,,,,,,,,,,,,,,,,,,,LiI,[I-].[Li+],0.076923077,0.20223904,1.891789633,133.9204776,,,,,,,CdO,0.15,2.5,-49.9,,50.11164,0.000339,-3.469800302
,,5/6/2019,JL,,,doi.org/10.1007/s11051-010-0194-x,PEO,[Cu]OCC[Au],[Cu]OCC[Au],,,C{[>]<OCC>[<]}OC,CH3,OCH3,0.923076923,0.79776096,,,,,,400000,,400000,,9080.590238,44.02238095,,,,,,,,,,,,,,,,,,,,,,,,,,,,,,,,,,,,,,,,,,,,,,,LiI,[I-].[Li+],0.076923077,0.20223904,1.891789633,133.9204776,,,,,,,CdO,0.1,2.5,-48.9,,29.89935,0.000301,-3.521433504
,,5/6/2019,JL,,,doi.org/10.1007/s11051-010-0194-x,PEO,[Cu]OCC[Au],[Cu]OCC[Au],,,C{[>]<OCC>[<]}OC,CH3,OCH3,0.923076923,0.79776096,,,,,,400000,,400000,,9080.590238,44.02238095,,,,,,,,,,,,,,,,,,,,,,,,,,,,,,,,,,,,,,,,,,,,,,,LiI,[I-].[Li+],0.076923077,0.20223904,1.891789633,133.9204776,,,,,,,CdO,0.05,2.5,-49.6,,44.75417,0.00025,-3.602059991
,,5/6/2019,JL,,,doi.org/10.1007/s11051-010-0194-x,PEO,[Cu]OCC[Au],[Cu]OCC[Au],,,C{[>]<OCC>[<]}OC,CH3,OCH3,0.923076923,0.79776096,,,,,,400000,,400000,,9080.590238,44.02238095,,,,,,,,,,,,,,,,,,,,,,,,,,,,,,,,,,,,,,,,,,,,,,,LiI,[I-].[Li+],0.076923077,0.20223904,1.891789633,133.9204776,,,,,,,CdO,0.1,2.5,-48.9,,24.63318,0.000177,-3.752026734
,,5/6/2019,JL,,,doi.org/10.1007/s11051-010-0194-x,PEO,[Cu]OCC[Au],[Cu]OCC[Au],,,C{[>]<OCC>[<]}OC,CH3,OCH3,0.923076923,0.79776096,,,,,,400000,,400000,,9080.590238,44.02238095,,,,,,,,,,,,,,,,,,,,,,,,,,,,,,,,,,,,,,,,,,,,,,,LiI,[I-].[Li+],0.076923077,0.20223904,1.891789633,133.9204776,,,,,,,CdO,0.15,2.5,-49.9,,44.87134,0.000158,-3.801342913
,,5/6/2019,JL,,,doi.org/10.1007/s11051-010-0194-x,PEO,[Cu]OCC[Au],[Cu]OCC[Au],,,C{[>]<OCC>[<]}OC,CH3,OCH3,0.923076923,0.79776096,,,,,,400000,,400000,,9080.590238,44.02238095,,,,,,,,,,,,,,,,,,,,,,,,,,,,,,,,,,,,,,,,,,,,,,,LiI,[I-].[Li+],0.076923077,0.20223904,1.891789633,133.9204776,,,,,,,CdO,0.05,2.5,-49.6,,40.01749,0.000127,-3.896196279
,,5/6/2019,JL,,,doi.org/10.1007/s11051-010-0194-x,PEO,[Cu]OCC[Au],[Cu]OCC[Au],,,C{[>]<OCC>[<]}OC,CH3,OCH3,0.923076923,0.79776096,,,,,,400000,,400000,,9080.590238,44.02238095,,,,,,,,,,,,,,,,,,,,,,,,,,,,,,,,,,,,,,,,,,,,,,,LiI,[I-].[Li+],0.076923077,0.20223904,1.891789633,133.9204776,,,,,,,CdO,0.2,2.5,-49.6,,49.64507,0.000106,-3.974694135
,,5/6/2019,JL,,,doi.org/10.1007/s11051-010-0194-x,PEO,[Cu]OCC[Au],[Cu]OCC[Au],,,C{[>]<OCC>[<]}OC,CH3,OCH3,0.923076923,0.79776096,,,,,,400000,,400000,,9080.590238,44.02238095,,,,,,,,,,,,,,,,,,,,,,,,,,,,,,,,,,,,,,,,,,,,,,,LiI,[I-].[Li+],0.076923077,0.20223904,1.891789633,133.9204776,,,,,,,CdO,0.1,2.5,-48.9,,19.83866,0.000102,-3.991399828
,,5/6/2019,JL,,,doi.org/10.1007/s11051-010-0194-x,PEO,[Cu]OCC[Au],[Cu]OCC[Au],,,C{[>]<OCC>[<]}OC,CH3,OCH3,0.923076923,0.79776096,,,,,,400000,,400000,,9080.590238,44.02238095,,,,,,,,,,,,,,,,,,,,,,,,,,,,,,,,,,,,,,,,,,,,,,,LiI,[I-].[Li+],0.076923077,0.20223904,1.891789633,133.9204776,,,,,,,CdO,0.15,2.5,-49.9,,39.57527,8.91E-05,-4.050122296
,,5/6/2019,JL,,,doi.org/10.1007/s11051-010-0194-x,PEO,[Cu]OCC[Au],[Cu]OCC[Au],,,C{[>]<OCC>[<]}OC,CH3,OCH3,0.923076923,0.79776096,,,,,,400000,,400000,,9080.590238,44.02238095,,,,,,,,,,,,,,,,,,,,,,,,,,,,,,,,,,,,,,,,,,,,,,,LiI,[I-].[Li+],0.076923077,0.20223904,1.891789633,133.9204776,,,,,,,CdO,0.1,2.5,-48.9,,14.81923,6.31E-05,-4.199970641
,,5/6/2019,JL,,,doi.org/10.1007/s11051-010-0194-x,PEO,[Cu]OCC[Au],[Cu]OCC[Au],,,C{[>]<OCC>[<]}OC,CH3,OCH3,0.923076923,0.79776096,,,,,,400000,,400000,,9080.590238,44.02238095,,,,,,,,,,,,,,,,,,,,,,,,,,,,,,,,,,,,,,,,,,,,,,,LiI,[I-].[Li+],0.076923077,0.20223904,1.891789633,133.9204776,,,,,,,CdO,0.2,2.5,-49.6,,44.87661,6.08E-05,-4.216096421
,,5/6/2019,JL,,,doi.org/10.1007/s11051-010-0194-x,PEO,[Cu]OCC[Au],[Cu]OCC[Au],,,C{[>]<OCC>[<]}OC,CH3,OCH3,0.923076923,0.79776096,,,,,,400000,,400000,,9080.590238,44.02238095,,,,,,,,,,,,,,,,,,,,,,,,,,,,,,,,,,,,,,,,,,,,,,,LiI,[I-].[Li+],0.076923077,0.20223904,1.891789633,133.9204776,,,,,,,CdO,0.05,2.5,-49.6,,34.61304,5.73E-05,-4.241845378
,,5/6/2019,JL,,,doi.org/10.1007/s11051-010-0194-x,PEO,[Cu]OCC[Au],[Cu]OCC[Au],,,C{[>]<OCC>[<]}OC,CH3,OCH3,0.923076923,0.79776096,,,,,,400000,,400000,,9080.590238,44.02238095,,,,,,,,,,,,,,,,,,,,,,,,,,,,,,,,,,,,,,,,,,,,,,,LiI,[I-].[Li+],0.076923077,0.20223904,1.891789633,133.9204776,,,,,,,CdO,0.15,2.5,-49.9,,35.09885,4.02E-05,-4.395773947
,,5/6/2019,JL,,,doi.org/10.1007/s11051-010-0194-x,PEO,[Cu]OCC[Au],[Cu]OCC[Au],,,C{[>]<OCC>[<]}OC,CH3,OCH3,0.923076923,0.79776096,,,,,,400000,,400000,,9080.590238,44.02238095,,,,,,,,,,,,,,,,,,,,,,,,,,,,,,,,,,,,,,,,,,,,,,,LiI,[I-].[Li+],0.076923077,0.20223904,1.891789633,133.9204776,,,,,,,CdO,0.1,2.5,-48.9,,9.969619,3.30E-05,-4.48148606
,,5/6/2019,JL,,,doi.org/10.1007/s11051-010-0194-x,PEO,[Cu]OCC[Au],[Cu]OCC[Au],,,C{[>]<OCC>[<]}OC,CH3,OCH3,0.923076923,0.79776096,,,,,,400000,,400000,,9080.590238,44.02238095,,,,,,,,,,,,,,,,,,,,,,,,,,,,,,,,,,,,,,,,,,,,,,,LiI,[I-].[Li+],0.076923077,0.20223904,1.891789633,133.9204776,,,,,,,CdO,0.2,2.5,-49.6,,40.13694,2.74E-05,-4.562249437
,,5/6/2019,JL,,,doi.org/10.1007/s11051-010-0194-x,PEO,[Cu]OCC[Au],[Cu]OCC[Au],,,C{[>]<OCC>[<]}OC,CH3,OCH3,0.923076923,0.79776096,,,,,,400000,,400000,,9080.590238,44.02238095,,,,,,,,,,,,,,,,,,,,,,,,,,,,,,,,,,,,,,,,,,,,,,,LiI,[I-].[Li+],0.076923077,0.20223904,1.891789633,133.9204776,,,,,,,CdO,0.05,2.5,-49.6,,29.86022,2.30E-05,-4.638272164
,,5/6/2019,JL,,,doi.org/10.1007/s11051-010-0194-x,PEO,[Cu]OCC[Au],[Cu]OCC[Au],,,C{[>]<OCC>[<]}OC,CH3,OCH3,0.923076923,0.79776096,,,,,,400000,,400000,,9080.590238,44.02238095,,,,,,,,,,,,,,,,,,,,,,,,,,,,,,,,,,,,,,,,,,,,,,,LiI,[I-].[Li+],0.076923077,0.20223904,1.891789633,133.9204776,,,,,,,,,,-36.4,,44.99735,2.04E-05,-4.690369833
,,5/6/2019,JL,,,doi.org/10.1007/s11051-010-0194-x,PEO,[Cu]OCC[Au],[Cu]OCC[Au],,,C{[>]<OCC>[<]}OC,CH3,OCH3,0.923076923,0.79776096,,,,,,400000,,400000,,9080.590238,44.02238095,,,,,,,,,,,,,,,,,,,,,,,,,,,,,,,,,,,,,,,,,,,,,,,LiI,[I-].[Li+],0.076923077,0.20223904,1.891789633,133.9204776,,,,,,,CdO,0.15,2.5,-49.9,,29.80972,1.69E-05,-4.772113295
,,5/6/2019,JL,,,doi.org/10.1007/s11051-010-0194-x,PEO,[Cu]OCC[Au],[Cu]OCC[Au],,,C{[>]<OCC>[<]}OC,CH3,OCH3,0.923076923,0.79776096,,,,,,400000,,400000,,9080.590238,44.02238095,,,,,,,,,,,,,,,,,,,,,,,,,,,,,,,,,,,,,,,,,,,,,,,LiI,[I-].[Li+],0.076923077,0.20223904,1.891789633,133.9204776,,,,,,,CdO,0.1,2.5,-48.9,,4.798439,1.59E-05,-4.798602876
,,5/6/2019,JL,,,doi.org/10.1007/s11051-010-0194-x,PEO,[Cu]OCC[Au],[Cu]OCC[Au],,,C{[>]<OCC>[<]}OC,CH3,OCH3,0.923076923,0.79776096,,,,,,400000,,400000,,9080.590238,44.02238095,,,,,,,,,,,,,,,,,,,,,,,,,,,,,,,,,,,,,,,,,,,,,,,LiI,[I-].[Li+],0.076923077,0.20223904,1.891789633,133.9204776,,,,,,,CdO,0.2,2.5,-49.6,,34.67483,1.20E-05,-4.920818754
,,5/6/2019,JL,,,doi.org/10.1007/s11051-010-0194-x,PEO,[Cu]OCC[Au],[Cu]OCC[Au],,,C{[>]<OCC>[<]}OC,CH3,OCH3,0.923076923,0.79776096,,,,,,400000,,400000,,9080.590238,44.02238095,,,,,,,,,,,,,,,,,,,,,,,,,,,,,,,,,,,,,,,,,,,,,,,LiI,[I-].[Li+],0.076923077,0.20223904,1.891789633,133.9204776,,,,,,,CdO,0.05,2.5,-49.6,,24.79864,8.77E-06,-5.057000407
,,5/6/2019,JL,,,doi.org/10.1007/s11051-010-0194-x,PEO,[Cu]OCC[Au],[Cu]OCC[Au],,,C{[>]<OCC>[<]}OC,CH3,OCH3,0.923076923,0.79776096,,,,,,400000,,400000,,9080.590238,44.02238095,,,,,,,,,,,,,,,,,,,,,,,,,,,,,,,,,,,,,,,,,,,,,,,LiI,[I-].[Li+],0.076923077,0.20223904,1.891789633,133.9204776,,,,,,,CdO,0.1,2.5,-48.9,,-0.18695,7.18E-06,-5.143875556
,,5/6/2019,JL,,,doi.org/10.1007/s11051-010-0194-x,PEO,[Cu]OCC[Au],[Cu]OCC[Au],,,C{[>]<OCC>[<]}OC,CH3,OCH3,0.923076923,0.79776096,,,,,,400000,,400000,,9080.590238,44.02238095,,,,,,,,,,,,,,,,,,,,,,,,,,,,,,,,,,,,,,,,,,,,,,,LiI,[I-].[Li+],0.076923077,0.20223904,1.891789633,133.9204776,,,,,,,CdO,0.15,2.5,-49.9,,24.69965,6.28E-06,-5.202040356
,,5/6/2019,JL,,,doi.org/10.1007/s11051-010-0194-x,PEO,[Cu]OCC[Au],[Cu]OCC[Au],,,C{[>]<OCC>[<]}OC,CH3,OCH3,0.923076923,0.79776096,,,,,,400000,,400000,,9080.590238,44.02238095,,,,,,,,,,,,,,,,,,,,,,,,,,,,,,,,,,,,,,,,,,,,,,,LiI,[I-].[Li+],0.076923077,0.20223904,1.891789633,133.9204776,,,,,,,,,,-36.4,,39.81233,5.27E-06,-5.278189385
,,5/6/2019,JL,,,doi.org/10.1007/s11051-010-0194-x,PEO,[Cu]OCC[Au],[Cu]OCC[Au],,,C{[>]<OCC>[<]}OC,CH3,OCH3,0.923076923,0.79776096,,,,,,400000,,400000,,9080.590238,44.02238095,,,,,,,,,,,,,,,,,,,,,,,,,,,,,,,,,,,,,,,,,,,,,,,LiI,[I-].[Li+],0.076923077,0.20223904,1.891789633,133.9204776,,,,,,,CdO,0.2,2.5,-49.6,,29.92077,4.24E-06,-5.372634143
,,5/6/2019,JL,,,doi.org/10.1007/s11051-010-0194-x,PEO,[Cu]OCC[Au],[Cu]OCC[Au],,,C{[>]<OCC>[<]}OC,CH3,OCH3,0.923076923,0.79776096,,,,,,400000,,400000,,9080.590238,44.02238095,,,,,,,,,,,,,,,,,,,,,,,,,,,,,,,,,,,,,,,,,,,,,,,LiI,[I-].[Li+],0.076923077,0.20223904,1.891789633,133.9204776,,,,,,,CdO,0.05,2.5,-49.6,,19.80684,2.83E-06,-5.548213564
,,5/6/2019,JL,,,doi.org/10.1007/s11051-010-0194-x,PEO,[Cu]OCC[Au],[Cu]OCC[Au],,,C{[>]<OCC>[<]}OC,CH3,OCH3,0.923076923,0.79776096,,,,,,400000,,400000,,9080.590238,44.02238095,,,,,,,,,,,,,,,,,,,,,,,,,,,,,,,,,,,,,,,,,,,,,,,LiI,[I-].[Li+],0.076923077,0.20223904,1.891789633,133.9204776,,,,,,,CdO,0.1,2.5,-48.9,,-5.19951,2.66E-06,-5.575118363
,,5/6/2019,JL,,,doi.org/10.1007/s11051-010-0194-x,PEO,[Cu]OCC[Au],[Cu]OCC[Au],,,C{[>]<OCC>[<]}OC,CH3,OCH3,0.923076923,0.79776096,,,,,,400000,,400000,,9080.590238,44.02238095,,,,,,,,,,,,,,,,,,,,,,,,,,,,,,,,,,,,,,,,,,,,,,,LiI,[I-].[Li+],0.076923077,0.20223904,1.891789633,133.9204776,,,,,,,CdO,0.15,2.5,-49.9,,19.61426,1.89E-06,-5.723538196
,,5/6/2019,JL,,,doi.org/10.1007/s11051-010-0194-x,PEO,[Cu]OCC[Au],[Cu]OCC[Au],,,C{[>]<OCC>[<]}OC,CH3,OCH3,0.923076923,0.79776096,,,,,,400000,,400000,,9080.590238,44.02238095,,,,,,,,,,,,,,,,,,,,,,,,,,,,,,,,,,,,,,,,,,,,,,,LiI,[I-].[Li+],0.076923077,0.20223904,1.891789633,133.9204776,,,,,,,,,,-36.4,,34.84675,1.53E-06,-5.815308569
,,5/6/2019,JL,,,doi.org/10.1007/s11051-010-0194-x,PEO,[Cu]OCC[Au],[Cu]OCC[Au],,,C{[>]<OCC>[<]}OC,CH3,OCH3,0.923076923,0.79776096,,,,,,400000,,400000,,9080.590238,44.02238095,,,,,,,,,,,,,,,,,,,,,,,,,,,,,,,,,,,,,,,,,,,,,,,LiI,[I-].[Li+],0.076923077,0.20223904,1.891789633,133.9204776,,,,,,,CdO,0.2,2.5,-49.6,,24.90829,1.38E-06,-5.860120914
,,5/6/2019,JL,,,doi.org/10.1007/s11051-010-0194-x,PEO,[Cu]OCC[Au],[Cu]OCC[Au],,,C{[>]<OCC>[<]}OC,CH3,OCH3,0.923076923,0.79776096,,,,,,400000,,400000,,9080.590238,44.02238095,,,,,,,,,,,,,,,,,,,,,,,,,,,,,,,,,,,,,,,,,,,,,,,LiI,[I-].[Li+],0.076923077,0.20223904,1.891789633,133.9204776,,,,,,,CdO,0.1,2.5,-48.9,,-10.2661,8.86E-07,-6.052566278
,,5/6/2019,JL,,,doi.org/10.1007/s11051-010-0194-x,PEO,[Cu]OCC[Au],[Cu]OCC[Au],,,C{[>]<OCC>[<]}OC,CH3,OCH3,0.923076923,0.79776096,,,,,,400000,,400000,,9080.590238,44.02238095,,,,,,,,,,,,,,,,,,,,,,,,,,,,,,,,,,,,,,,,,,,,,,,LiI,[I-].[Li+],0.076923077,0.20223904,1.891789633,133.9204776,,,,,,,CdO,0.05,2.5,-49.6,,14.83879,8.46E-07,-6.072629637
,,5/6/2019,JL,,,doi.org/10.1007/s11051-010-0194-x,PEO,[Cu]OCC[Au],[Cu]OCC[Au],,,C{[>]<OCC>[<]}OC,CH3,OCH3,0.923076923,0.79776096,,,,,,400000,,400000,,9080.590238,44.02238095,,,,,,,,,,,,,,,,,,,,,,,,,,,,,,,,,,,,,,,,,,,,,,,LiI,[I-].[Li+],0.076923077,0.20223904,1.891789633,133.9204776,,,,,,,CdO,0.15,2.5,-49.9,,14.74626,6.12E-07,-6.213248578
,,5/6/2019,JL,,,doi.org/10.1007/s11051-010-0194-x,PEO,[Cu]OCC[Au],[Cu]OCC[Au],,,C{[>]<OCC>[<]}OC,CH3,OCH3,0.923076923,0.79776096,,,,,,400000,,400000,,9080.590238,44.02238095,,,,,,,,,,,,,,,,,,,,,,,,,,,,,,,,,,,,,,,,,,,,,,,LiI,[I-].[Li+],0.076923077,0.20223904,1.891789633,133.9204776,,,,,,,,,,-36.4,,29.72379,4.61E-07,-6.336299075
,,5/6/2019,JL,,,doi.org/10.1007/s11051-010-0194-x,PEO,[Cu]OCC[Au],[Cu]OCC[Au],,,C{[>]<OCC>[<]}OC,CH3,OCH3,0.923076923,0.79776096,,,,,,400000,,400000,,9080.590238,44.02238095,,,,,,,,,,,,,,,,,,,,,,,,,,,,,,,,,,,,,,,,,,,,,,,LiI,[I-].[Li+],0.076923077,0.20223904,1.891789633,133.9204776,,,,,,,CdO,0.2,2.5,-49.6,,19.71823,4.47E-07,-6.349692477
,,5/6/2019,JL,,,doi.org/10.1007/s11051-010-0194-x,PEO,[Cu]OCC[Au],[Cu]OCC[Au],,,C{[>]<OCC>[<]}OC,CH3,OCH3,0.923076923,0.79776096,,,,,,400000,,400000,,9080.590238,44.02238095,,,,,,,,,,,,,,,,,,,,,,,,,,,,,,,,,,,,,,,,,,,,,,,LiI,[I-].[Li+],0.076923077,0.20223904,1.891789633,133.9204776,,,,,,,CdO,0.1,2.5,-48.9,,-15.107,2.95E-07,-6.530177984
,,5/6/2019,JL,,,doi.org/10.1007/s11051-010-0194-x,PEO,[Cu]OCC[Au],[Cu]OCC[Au],,,C{[>]<OCC>[<]}OC,CH3,OCH3,0.923076923,0.79776096,,,,,,400000,,400000,,9080.590238,44.02238095,,,,,,,,,,,,,,,,,,,,,,,,,,,,,,,,,,,,,,,,,,,,,,,LiI,[I-].[Li+],0.076923077,0.20223904,1.891789633,133.9204776,,,,,,,CdO,0.05,2.5,-49.6,,9.628335,2.29E-07,-6.640164518
,,5/6/2019,JL,,,doi.org/10.1007/s11051-010-0194-x,PEO,[Cu]OCC[Au],[Cu]OCC[Au],,,C{[>]<OCC>[<]}OC,CH3,OCH3,0.923076923,0.79776096,,,,,,400000,,400000,,9080.590238,44.02238095,,,,,,,,,,,,,,,,,,,,,,,,,,,,,,,,,,,,,,,,,,,,,,,LiI,[I-].[Li+],0.076923077,0.20223904,1.891789633,133.9204776,,,,,,,CdO,0.15,2.5,-49.9,,9.719834,1.90E-07,-6.721246399
,,5/6/2019,JL,,,doi.org/10.1007/s11051-010-0194-x,PEO,[Cu]OCC[Au],[Cu]OCC[Au],,,C{[>]<OCC>[<]}OC,CH3,OCH3,0.923076923,0.79776096,,,,,,400000,,400000,,9080.590238,44.02238095,,,,,,,,,,,,,,,,,,,,,,,,,,,,,,,,,,,,,,,,,,,,,,,LiI,[I-].[Li+],0.076923077,0.20223904,1.891789633,133.9204776,,,,,,,,,,-36.4,,24.76859,1.35E-07,-6.869666232
,,5/6/2019,JL,,,doi.org/10.1007/s11051-010-0194-x,PEO,[Cu]OCC[Au],[Cu]OCC[Au],,,C{[>]<OCC>[<]}OC,CH3,OCH3,0.923076923,0.79776096,,,,,,400000,,400000,,9080.590238,44.02238095,,,,,,,,,,,,,,,,,,,,,,,,,,,,,,,,,,,,,,,,,,,,,,,LiI,[I-].[Li+],0.076923077,0.20223904,1.891789633,133.9204776,,,,,,,CdO,0.2,2.5,-49.6,,14.8481,1.09E-07,-6.962573502
,,5/6/2019,JL,,,doi.org/10.1007/s11051-010-0194-x,PEO,[Cu]OCC[Au],[Cu]OCC[Au],,,C{[>]<OCC>[<]}OC,CH3,OCH3,0.923076923,0.79776096,,,,,,400000,,400000,,9080.590238,44.02238095,,,,,,,,,,,,,,,,,,,,,,,,,,,,,,,,,,,,,,,,,,,,,,,LiI,[I-].[Li+],0.076923077,0.20223904,1.891789633,133.9204776,,,,,,,CdO,0.1,2.5,-48.9,,-20.1717,7.98E-08,-7.097997109
,,5/6/2019,JL,,,doi.org/10.1007/s11051-010-0194-x,PEO,[Cu]OCC[Au],[Cu]OCC[Au],,,C{[>]<OCC>[<]}OC,CH3,OCH3,0.923076923,0.79776096,,,,,,400000,,400000,,9080.590238,44.02238095,,,,,,,,,,,,,,,,,,,,,,,,,,,,,,,,,,,,,,,,,,,,,,,LiI,[I-].[Li+],0.076923077,0.20223904,1.891789633,133.9204776,,,,,,,CdO,0.15,2.5,-49.9,,4.997531,5.73E-08,-7.241845378
,,5/6/2019,JL,,,doi.org/10.1007/s11051-010-0194-x,PEO,[Cu]OCC[Au],[Cu]OCC[Au],,,C{[>]<OCC>[<]}OC,CH3,OCH3,0.923076923,0.79776096,,,,,,400000,,400000,,9080.590238,44.02238095,,,,,,,,,,,,,,,,,,,,,,,,,,,,,,,,,,,,,,,,,,,,,,,LiI,[I-].[Li+],0.076923077,0.20223904,1.891789633,133.9204776,,,,,,,CdO,0.05,2.5,-49.6,,4.64772,4.99E-08,-7.301899454
,,5/6/2019,JL,,,doi.org/10.1007/s11051-010-0194-x,PEO,[Cu]OCC[Au],[Cu]OCC[Au],,,C{[>]<OCC>[<]}OC,CH3,OCH3,0.923076923,0.79776096,,,,,,400000,,400000,,9080.590238,44.02238095,,,,,,,,,,,,,,,,,,,,,,,,,,,,,,,,,,,,,,,,,,,,,,,LiI,[I-].[Li+],0.076923077,0.20223904,1.891789633,133.9204776,,,,,,,,,,-36.4,,19.92498,3.38E-08,-7.4710833
,,5/6/2019,JL,,,doi.org/10.1007/s11051-010-0194-x,PEO,[Cu]OCC[Au],[Cu]OCC[Au],,,C{[>]<OCC>[<]}OC,CH3,OCH3,0.923076923,0.79776096,,,,,,400000,,400000,,9080.590238,44.02238095,,,,,,,,,,,,,,,,,,,,,,,,,,,,,,,,,,,,,,,,,,,,,,,LiI,[I-].[Li+],0.076923077,0.20223904,1.891789633,133.9204776,,,,,,,CdO,0.2,2.5,-49.6,,9.682522,3.03E-08,-7.518557371
,,5/6/2019,JL,,,doi.org/10.1007/s11051-010-0194-x,PEO,[Cu]OCC[Au],[Cu]OCC[Au],,,C{[>]<OCC>[<]}OC,CH3,OCH3,0.923076923,0.79776096,,,,,,400000,,400000,,9080.590238,44.02238095,,,,,,,,,,,,,,,,,,,,,,,,,,,,,,,,,,,,,,,,,,,,,,,LiI,[I-].[Li+],0.076923077,0.20223904,1.891789633,133.9204776,,,,,,,CdO,0.1,2.5,-48.9,,-25.1803,1.77E-08,-7.752026734
,,5/6/2019,JL,,,doi.org/10.1007/s11051-010-0194-x,PEO,[Cu]OCC[Au],[Cu]OCC[Au],,,C{[>]<OCC>[<]}OC,CH3,OCH3,0.923076923,0.79776096,,,,,,400000,,400000,,9080.590238,44.02238095,,,,,,,,,,,,,,,,,,,,,,,,,,,,,,,,,,,,,,,,,,,,,,,LiI,[I-].[Li+],0.076923077,0.20223904,1.891789633,133.9204776,,,,,,,CdO,0.15,2.5,-49.9,,-0.2028,1.11E-08,-7.954677021
,,5/6/2019,JL,,,doi.org/10.1007/s11051-010-0194-x,PEO,[Cu]OCC[Au],[Cu]OCC[Au],,,C{[>]<OCC>[<]}OC,CH3,OCH3,0.923076923,0.79776096,,,,,,400000,,400000,,9080.590238,44.02238095,,,,,,,,,,,,,,,,,,,,,,,,,,,,,,,,,,,,,,,,,,,,,,,LiI,[I-].[Li+],0.076923077,0.20223904,1.891789633,133.9204776,,,,,,,CdO,0.05,2.5,-49.6,,-0.28659,9.49E-09,-8.022733788
,,5/6/2019,JL,,,doi.org/10.1007/s11051-010-0194-x,PEO,[Cu]OCC[Au],[Cu]OCC[Au],,,C{[>]<OCC>[<]}OC,CH3,OCH3,0.923076923,0.79776096,,,,,,400000,,400000,,9080.590238,44.02238095,,,,,,,,,,,,,,,,,,,,,,,,,,,,,,,,,,,,,,,,,,,,,,,LiI,[I-].[Li+],0.076923077,0.20223904,1.891789633,133.9204776,,,,,,,,,,-36.4,,15.04767,8.87E-09,-8.05207638
,,5/6/2019,JL,,,doi.org/10.1007/s11051-010-0194-x,PEO,[Cu]OCC[Au],[Cu]OCC[Au],,,C{[>]<OCC>[<]}OC,CH3,OCH3,0.923076923,0.79776096,,,,,,400000,,400000,,9080.590238,44.02238095,,,,,,,,,,,,,,,,,,,,,,,,,,,,,,,,,,,,,,,,,,,,,,,LiI,[I-].[Li+],0.076923077,0.20223904,1.891789633,133.9204776,,,,,,,CdO,0.2,2.5,-49.6,,4.787605,6.54E-09,-8.184422252
,,5/6/2019,JL,,,doi.org/10.1007/s11051-010-0194-x,PEO,[Cu]OCC[Au],[Cu]OCC[Au],,,C{[>]<OCC>[<]}OC,CH3,OCH3,0.923076923,0.79776096,,,,,,400000,,400000,,9080.590238,44.02238095,,,,,,,,,,,,,,,,,,,,,,,,,,,,,,,,,,,,,,,,,,,,,,,LiI,[I-].[Li+],0.076923077,0.20223904,1.891789633,133.9204776,,,,,,,CdO,0.1,2.5,-48.9,,-30.1945,3.06E-09,-8.514278574
,,5/6/2019,JL,,,doi.org/10.1007/s11051-010-0194-x,PEO,[Cu]OCC[Au],[Cu]OCC[Au],,,C{[>]<OCC>[<]}OC,CH3,OCH3,0.923076923,0.79776096,,,,,,400000,,400000,,9080.590238,44.02238095,,,,,,,,,,,,,,,,,,,,,,,,,,,,,,,,,,,,,,,,,,,,,,,LiI,[I-].[Li+],0.076923077,0.20223904,1.891789633,133.9204776,,,,,,,,,,-36.4,,9.829763,2.38E-09,-8.623423043
,,5/6/2019,JL,,,doi.org/10.1007/s11051-010-0194-x,PEO,[Cu]OCC[Au],[Cu]OCC[Au],,,C{[>]<OCC>[<]}OC,CH3,OCH3,0.923076923,0.79776096,,,,,,400000,,400000,,9080.590238,44.02238095,,,,,,,,,,,,,,,,,,,,,,,,,,,,,,,,,,,,,,,,,,,,,,,LiI,[I-].[Li+],0.076923077,0.20223904,1.891789633,133.9204776,,,,,,,CdO,0.05,2.5,-49.6,,-5.04887,1.89E-09,-8.723538196
,,5/6/2019,JL,,,doi.org/10.1007/s11051-010-0194-x,PEO,[Cu]OCC[Au],[Cu]OCC[Au],,,C{[>]<OCC>[<]}OC,CH3,OCH3,0.923076923,0.79776096,,,,,,400000,,400000,,9080.590238,44.02238095,,,,,,,,,,,,,,,,,,,,,,,,,,,,,,,,,,,,,,,,,,,,,,,LiI,[I-].[Li+],0.076923077,0.20223904,1.891789633,133.9204776,,,,,,,CdO,0.15,2.5,-49.9,,-5.25193,1.67E-09,-8.777283529
,,5/6/2019,JL,,,doi.org/10.1007/s11051-010-0194-x,PEO,[Cu]OCC[Au],[Cu]OCC[Au],,,C{[>]<OCC>[<]}OC,CH3,OCH3,0.923076923,0.79776096,,,,,,400000,,400000,,9080.590238,44.02238095,,,,,,,,,,,,,,,,,,,,,,,,,,,,,,,,,,,,,,,,,,,,,,,LiI,[I-].[Li+],0.076923077,0.20223904,1.891789633,133.9204776,,,,,,,CdO,0.2,2.5,-49.6,,0.271356,1.28E-09,-8.89279003
,,5/6/2019,JL,,,doi.org/10.1007/s11051-010-0194-x,PEO,[Cu]OCC[Au],[Cu]OCC[Au],,,C{[>]<OCC>[<]}OC,CH3,OCH3,0.923076923,0.79776096,,,,,,400000,,400000,,9080.590238,44.02238095,,,,,,,,,,,,,,,,,,,,,,,,,,,,,,,,,,,,,,,,,,,,,,,LiI,[I-].[Li+],0.076923077,0.20223904,1.891789633,133.9204776,,,,,,,,,,-36.4,,4.754032,5.84E-10,-9.233587153
,,5/6/2019,JL,,,doi.org/10.1007/s11051-010-0194-x,PEO,[Cu]OCC[Au],[Cu]OCC[Au],,,C{[>]<OCC>[<]}OC,CH3,OCH3,0.923076923,0.79776096,,,,,,400000,,400000,,9080.590238,44.02238095,,,,,,,,,,,,,,,,,,,,,,,,,,,,,,,,,,,,,,,,,,,,,,,LiI,[I-].[Li+],0.076923077,0.20223904,1.891789633,133.9204776,,,,,,,CdO,0.1,2.5,-48.9,,-35.169,3.16E-10,-9.500312917
,,5/6/2019,JL,,,doi.org/10.1007/s11051-010-0194-x,PEO,[Cu]OCC[Au],[Cu]OCC[Au],,,C{[>]<OCC>[<]}OC,CH3,OCH3,0.923076923,0.79776096,,,,,,400000,,400000,,9080.590238,44.02238095,,,,,,,,,,,,,,,,,,,,,,,,,,,,,,,,,,,,,,,,,,,,,,,LiI,[I-].[Li+],0.076923077,0.20223904,1.891789633,133.9204776,,,,,,,CdO,0.05,2.5,-49.6,,-10.1575,2.93E-10,-9.53313238
,,5/6/2019,JL,,,doi.org/10.1007/s11051-010-0194-x,PEO,[Cu]OCC[Au],[Cu]OCC[Au],,,C{[>]<OCC>[<]}OC,CH3,OCH3,0.923076923,0.79776096,,,,,,400000,,400000,,9080.590238,44.02238095,,,,,,,,,,,,,,,,,,,,,,,,,,,,,,,,,,,,,,,,,,,,,,,LiI,[I-].[Li+],0.076923077,0.20223904,1.891789633,133.9204776,,,,,,,CdO,0.15,2.5,-49.9,,-10.1175,2.38E-10,-9.623423043
,,5/6/2019,JL,,,doi.org/10.1007/s11051-010-0194-x,PEO,[Cu]OCC[Au],[Cu]OCC[Au],,,C{[>]<OCC>[<]}OC,CH3,OCH3,0.923076923,0.79776096,,,,,,400000,,400000,,9080.590238,44.02238095,,,,,,,,,,,,,,,,,,,,,,,,,,,,,,,,,,,,,,,,,,,,,,,LiI,[I-].[Li+],0.076923077,0.20223904,1.891789633,133.9204776,,,,,,,CdO,0.05,2.5,-49.6,,-15.1861,2.56E-11,-10.59176003
,,5/6/2019,JL,,,doi.org/10.1016/0167-2738(86)90130-X,PEO,[Cu]OCC[Au],[Cu]OCC[Au],,,C{[>]<OCC>[<]}OC,CH3,OCH3,0.952380952,0.892575819,,,,,,900000,,900000,,20431.32804,44.02238095,,,,,,,,,,,,,,,,,,,,,,,,,,,,,,,,,,,,,,,,,,,,,,,LiClO4,[Li+].[O-][Cl+3]([O-])([O-])[O-],0.047619048,0.107424181,1.13507378,105.9645157,,,,,,,,,,,,121.7727,0.002011,-2.696587929
,,5/6/2019,JL,,,doi.org/10.1016/0167-2738(86)90130-X,PEO,[Cu]OCC[Au],[Cu]OCC[Au],,,C{[>]<OCC>[<]}OC,CH3,OCH3,0.952380952,0.892575819,,,,,,900000,,900000,,20431.32804,44.02238095,,,,,,,,,,,,,,,,,,,,,,,,,,,,,,,,,,,,,,,,,,,,,,,LiClO4,[Li+].[O-][Cl+3]([O-])([O-])[O-],0.047619048,0.107424181,1.13507378,105.9645157,,,,,,,,,,,,113.6686,0.001772,-2.751536282
,,5/6/2019,JL,,,doi.org/10.1016/0167-2738(86)90130-X,PEO,[Cu]OCC[Au],[Cu]OCC[Au],,,C{[>]<OCC>[<]}OC,CH3,OCH3,0.952380952,0.892575819,,,,,,900000,,900000,,20431.32804,44.02238095,,,,,,,,,,,,,,,,,,,,,,,,,,,,,,,,,,,,,,,,,,,,,,,LiClO4,[Li+].[O-][Cl+3]([O-])([O-])[O-],0.047619048,0.107424181,1.13507378,105.9645157,,,,,,,,,,,,104.4926,0.001392,-2.856360765
,,5/6/2019,JL,,,doi.org/10.1016/0167-2738(86)90130-X,PEO,[Cu]OCC[Au],[Cu]OCC[Au],,,C{[>]<OCC>[<]}OC,CH3,OCH3,0.952380952,0.892575819,,,,,,900000,,900000,,20431.32804,44.02238095,,,,,,,,,,,,,,,,,,,,,,,,,,,,,,,,,,,,,,,,,,,,,,,LiClO4,[Li+].[O-][Cl+3]([O-])([O-])[O-],0.047619048,0.107424181,1.13507378,105.9645157,,,,,,,,,,,,93.46331,0.001075,-2.968591536
,,5/6/2019,JL,,,doi.org/10.1016/0167-2738(86)90130-X,PEO,[Cu]OCC[Au],[Cu]OCC[Au],,,C{[>]<OCC>[<]}OC,CH3,OCH3,0.952380952,0.892575819,,,,,,900000,,900000,,20431.32804,44.02238095,,,,,,,,,,,,,,,,,,,,,,,,,,,,,,,,,,,,,,,,,,,,,,,LiClO4,[Li+].[O-][Cl+3]([O-])([O-])[O-],0.047619048,0.107424181,1.13507378,105.9645157,,,,,,,,,,,,83.51603,0.000821,-3.085656843
,,5/6/2019,JL,,,doi.org/10.1016/0167-2738(86)90130-X,PEO,[Cu]OCC[Au],[Cu]OCC[Au],,,C{[>]<OCC>[<]}OC,CH3,OCH3,0.952380952,0.892575819,,,,,,900000,,900000,,20431.32804,44.02238095,,,,,,,,,,,,,,,,,,,,,,,,,,,,,,,,,,,,,,,,,,,,,,,LiClO4,[Li+].[O-][Cl+3]([O-])([O-])[O-],0.047619048,0.107424181,1.13507378,105.9645157,,,,,,,,,,,,72.93874,0.000626,-3.203425667
,,5/6/2019,JL,,,doi.org/10.1016/0167-2738(86)90130-X,PEO,[Cu]OCC[Au],[Cu]OCC[Au],,,C{[>]<OCC>[<]}OC,CH3,OCH3,0.952380952,0.892575819,,,,,,900000,,900000,,20431.32804,44.02238095,,,,,,,,,,,,,,,,,,,,,,,,,,,,,,,,,,,,,,,,,,,,,,,LiClO4,[Li+].[O-][Cl+3]([O-])([O-])[O-],0.047619048,0.107424181,1.13507378,105.9645157,,,,,,,,,,,,63.631,0.000418,-3.378823718
,,5/6/2019,JL,,,doi.org/10.1016/0167-2738(86)90130-X,PEO,[Cu]OCC[Au],[Cu]OCC[Au],,,C{[>]<OCC>[<]}OC,CH3,OCH3,0.952380952,0.892575819,,,,,,900000,,900000,,20431.32804,44.02238095,,,,,,,,,,,,,,,,,,,,,,,,,,,,,,,,,,,,,,,,,,,,,,,LiClO4,[Li+].[O-][Cl+3]([O-])([O-])[O-],0.047619048,0.107424181,1.13507378,105.9645157,,,,,,,,,,,,55.19908,0.000278,-3.555955204
,,5/6/2019,JL,,,doi.org/10.1016/0167-2738(86)90130-X,PEO,[Cu]OCC[Au],[Cu]OCC[Au],,,C{[>]<OCC>[<]}OC,CH3,OCH3,0.952380952,0.892575819,,,,,,900000,,900000,,20431.32804,44.02238095,,,,,,,,,,,,,,,,,,,,,,,,,,,,,,,,,,,,,,,,,,,,,,,LiClO4,[Li+].[O-][Cl+3]([O-])([O-])[O-],0.047619048,0.107424181,1.13507378,105.9645157,,,,,,,,,,,,45.07007,0.000152,-3.818156412
,,5/6/2019,JL,,,doi.org/10.1016/0167-2738(86)90130-X,PEO,[Cu]OCC[Au],[Cu]OCC[Au],,,C{[>]<OCC>[<]}OC,CH3,OCH3,0.952380952,0.892575819,,,,,,900000,,900000,,20431.32804,44.02238095,,,,,,,,,,,,,,,,,,,,,,,,,,,,,,,,,,,,,,,,,,,,,,,LiClO4,[Li+].[O-][Cl+3]([O-])([O-])[O-],0.047619048,0.107424181,1.13507378,105.9645157,,,,,,,,,,,,30.30685,3.19E-06,-5.496209317
,,5/6/2019,JL,,,doi.org/10.1016/0167-2738(86)90130-X,PEO,[Cu]OCC[Au],[Cu]OCC[Au],,,C{[>]<OCC>[<]}OC,CH3,OCH3,0.888888889,0.768708928,,,,,,900000,,900000,,20431.32804,44.02238095,,,,,,,,,,,,,,,,,,,,,,,,,,,,,,,,,,,,,,,,,,,,,,,LiClO4,[Li+].[O-][Cl+3]([O-])([O-])[O-],0.111111111,0.231291072,2.837684449,105.9645157,,,,,,,,,,,,118.3918,0.001686,-2.77314243
,,5/6/2019,JL,,,doi.org/10.1016/0167-2738(86)90130-X,PEO,[Cu]OCC[Au],[Cu]OCC[Au],,,C{[>]<OCC>[<]}OC,CH3,OCH3,0.888888889,0.768708928,,,,,,900000,,900000,,20431.32804,44.02238095,,,,,,,,,,,,,,,,,,,,,,,,,,,,,,,,,,,,,,,,,,,,,,,LiClO4,[Li+].[O-][Cl+3]([O-])([O-])[O-],0.111111111,0.231291072,2.837684449,105.9645157,,,,,,,,,,,,110.5698,0.00126,-2.899629455
,,5/6/2019,JL,,,doi.org/10.1016/0167-2738(86)90130-X,PEO,[Cu]OCC[Au],[Cu]OCC[Au],,,C{[>]<OCC>[<]}OC,CH3,OCH3,0.888888889,0.768708928,,,,,,900000,,900000,,20431.32804,44.02238095,,,,,,,,,,,,,,,,,,,,,,,,,,,,,,,,,,,,,,,,,,,,,,,LiClO4,[Li+].[O-][Cl+3]([O-])([O-])[O-],0.111111111,0.231291072,2.837684449,105.9645157,,,,,,,,,,,,106.5098,0.001061,-2.974284616
,,5/6/2019,JL,,,doi.org/10.1016/0167-2738(86)90130-X,PEO,[Cu]OCC[Au],[Cu]OCC[Au],,,C{[>]<OCC>[<]}OC,CH3,OCH3,0.888888889,0.768708928,,,,,,900000,,900000,,20431.32804,44.02238095,,,,,,,,,,,,,,,,,,,,,,,,,,,,,,,,,,,,,,,,,,,,,,,LiClO4,[Li+].[O-][Cl+3]([O-])([O-])[O-],0.111111111,0.231291072,2.837684449,105.9645157,,,,,,,,,,,,100.4929,0.000813,-3.089909454
,,5/6/2019,JL,,,doi.org/10.1016/0167-2738(86)90130-X,PEO,[Cu]OCC[Au],[Cu]OCC[Au],,,C{[>]<OCC>[<]}OC,CH3,OCH3,0.888888889,0.768708928,,,,,,900000,,900000,,20431.32804,44.02238095,,,,,,,,,,,,,,,,,,,,,,,,,,,,,,,,,,,,,,,,,,,,,,,LiClO4,[Li+].[O-][Cl+3]([O-])([O-])[O-],0.111111111,0.231291072,2.837684449,105.9645157,,,,,,,,,,,,96.308,0.000662,-3.179142011
,,5/6/2019,JL,,,doi.org/10.1016/0167-2738(86)90130-X,PEO,[Cu]OCC[Au],[Cu]OCC[Au],,,C{[>]<OCC>[<]}OC,CH3,OCH3,0.888888889,0.768708928,,,,,,900000,,900000,,20431.32804,44.02238095,,,,,,,,,,,,,,,,,,,,,,,,,,,,,,,,,,,,,,,,,,,,,,,LiClO4,[Li+].[O-][Cl+3]([O-])([O-])[O-],0.111111111,0.231291072,2.837684449,105.9645157,,,,,,,,,,,,90.45583,0.000529,-3.276544328
,,5/6/2019,JL,,,doi.org/10.1016/0167-2738(86)90130-X,PEO,[Cu]OCC[Au],[Cu]OCC[Au],,,C{[>]<OCC>[<]}OC,CH3,OCH3,0.888888889,0.768708928,,,,,,900000,,900000,,20431.32804,44.02238095,,,,,,,,,,,,,,,,,,,,,,,,,,,,,,,,,,,,,,,,,,,,,,,LiClO4,[Li+].[O-][Cl+3]([O-])([O-])[O-],0.111111111,0.231291072,2.837684449,105.9645157,,,,,,,,,,,,84.46475,0.000389,-3.410050399
,,5/6/2019,JL,,,doi.org/10.1016/0167-2738(86)90130-X,PEO,[Cu]OCC[Au],[Cu]OCC[Au],,,C{[>]<OCC>[<]}OC,CH3,OCH3,0.888888889,0.768708928,,,,,,900000,,900000,,20431.32804,44.02238095,,,,,,,,,,,,,,,,,,,,,,,,,,,,,,,,,,,,,,,,,,,,,,,LiClO4,[Li+].[O-][Cl+3]([O-])([O-])[O-],0.111111111,0.231291072,2.837684449,105.9645157,,,,,,,,,,,,79.57743,0.000313,-3.504455662
,,5/6/2019,JL,,,doi.org/10.1016/0167-2738(86)90130-X,PEO,[Cu]OCC[Au],[Cu]OCC[Au],,,C{[>]<OCC>[<]}OC,CH3,OCH3,0.888888889,0.768708928,,,,,,900000,,900000,,20431.32804,44.02238095,,,,,,,,,,,,,,,,,,,,,,,,,,,,,,,,,,,,,,,,,,,,,,,LiClO4,[Li+].[O-][Cl+3]([O-])([O-])[O-],0.111111111,0.231291072,2.837684449,105.9645157,,,,,,,,,,,,75.82404,0.000223,-3.651695137
,,5/6/2019,JL,,,doi.org/10.1016/0167-2738(86)90130-X,PEO,[Cu]OCC[Au],[Cu]OCC[Au],,,C{[>]<OCC>[<]}OC,CH3,OCH3,0.888888889,0.768708928,,,,,,900000,,900000,,20431.32804,44.02238095,,,,,,,,,,,,,,,,,,,,,,,,,,,,,,,,,,,,,,,,,,,,,,,LiClO4,[Li+].[O-][Cl+3]([O-])([O-])[O-],0.111111111,0.231291072,2.837684449,105.9645157,,,,,,,,,,,,70.86664,0.00016,-3.795880017
,,5/6/2019,JL,,,doi.org/10.1016/0167-2738(86)90130-X,PEO,[Cu]OCC[Au],[Cu]OCC[Au],,,C{[>]<OCC>[<]}OC,CH3,OCH3,0.888888889,0.768708928,,,,,,900000,,900000,,20431.32804,44.02238095,,,,,,,,,,,,,,,,,,,,,,,,,,,,,,,,,,,,,,,,,,,,,,,LiClO4,[Li+].[O-][Cl+3]([O-])([O-])[O-],0.111111111,0.231291072,2.837684449,105.9645157,,,,,,,,,,,,64.38333,0.000106,-3.974694135
,,5/6/2019,JL,,,doi.org/10.1016/0167-2738(86)90130-X,PEO,[Cu]OCC[Au],[Cu]OCC[Au],,,C{[>]<OCC>[<]}OC,CH3,OCH3,0.888888889,0.768708928,,,,,,900000,,900000,,20431.32804,44.02238095,,,,,,,,,,,,,,,,,,,,,,,,,,,,,,,,,,,,,,,,,,,,,,,LiClO4,[Li+].[O-][Cl+3]([O-])([O-])[O-],0.111111111,0.231291072,2.837684449,105.9645157,,,,,,,,,,,,60.14355,7.60E-05,-4.119186408
,,5/6/2019,JL,,,doi.org/10.1016/0167-2738(86)90130-X,PEO,[Cu]OCC[Au],[Cu]OCC[Au],,,C{[>]<OCC>[<]}OC,CH3,OCH3,0.888888889,0.768708928,,,,,,900000,,900000,,20431.32804,44.02238095,,,,,,,,,,,,,,,,,,,,,,,,,,,,,,,,,,,,,,,,,,,,,,,LiClO4,[Li+].[O-][Cl+3]([O-])([O-])[O-],0.111111111,0.231291072,2.837684449,105.9645157,,,,,,,,,,,,56.25448,4.92E-05,-4.308034897
,,5/6/2019,JL,,,doi.org/10.1016/0167-2738(86)90130-X,PEO,[Cu]OCC[Au],[Cu]OCC[Au],,,C{[>]<OCC>[<]}OC,CH3,OCH3,0.888888889,0.768708928,,,,,,900000,,900000,,20431.32804,44.02238095,,,,,,,,,,,,,,,,,,,,,,,,,,,,,,,,,,,,,,,,,,,,,,,LiClO4,[Li+].[O-][Cl+3]([O-])([O-])[O-],0.111111111,0.231291072,2.837684449,105.9645157,,,,,,,,,,,,50.4251,3.10E-05,-4.508638306
,,5/6/2019,JL,,,doi.org/10.1016/0167-2738(86)90130-X,PEO,[Cu]OCC[Au],[Cu]OCC[Au],,,C{[>]<OCC>[<]}OC,CH3,OCH3,0.888888889,0.768708928,,,,,,900000,,900000,,20431.32804,44.02238095,,,,,,,,,,,,,,,,,,,,,,,,,,,,,,,,,,,,,,,,,,,,,,,LiClO4,[Li+].[O-][Cl+3]([O-])([O-])[O-],0.111111111,0.231291072,2.837684449,105.9645157,,,,,,,,,,,,45.16392,1.96E-05,-4.707743929
,,5/6/2019,JL,,,doi.org/10.1016/0167-2738(86)90130-X,PEO,[Cu]OCC[Au],[Cu]OCC[Au],,,C{[>]<OCC>[<]}OC,CH3,OCH3,0.888888889,0.768708928,,,,,,900000,,900000,,20431.32804,44.02238095,,,,,,,,,,,,,,,,,,,,,,,,,,,,,,,,,,,,,,,,,,,,,,,LiClO4,[Li+].[O-][Cl+3]([O-])([O-])[O-],0.111111111,0.231291072,2.837684449,105.9645157,,,,,,,,,,,,35.57072,6.35E-06,-5.197226275
,,5/6/2019,JL,,,doi.org/10.1016/0167-2738(86)90130-X,PEO,[Cu]OCC[Au],[Cu]OCC[Au],,,C{[>]<OCC>[<]}OC,CH3,OCH3,0.888888889,0.768708928,,,,,,900000,,900000,,20431.32804,44.02238095,,,,,,,,,,,,,,,,,,,,,,,,,,,,,,,,,,,,,,,,,,,,,,,LiClO4,[Li+].[O-][Cl+3]([O-])([O-])[O-],0.111111111,0.231291072,2.837684449,105.9645157,,,,,,,,,,,,24.67735,1.49E-06,-5.826813732
,,5/6/2019,JL,,,doi.org/10.1016/0167-2738(86)90130-X,PEO,[Cu]OCC[Au],[Cu]OCC[Au],,,C{[>]<OCC>[<]}OC,CH3,OCH3,0.857142857,0.713685872,,,,,,900000,,900000,,20431.32804,44.02238095,,,,,,,,,,,,,,,,,,,,,,,,,,,,,,,,,,,,,,,,,,,,,,,LiClO4,[Li+].[O-][Cl+3]([O-])([O-])[O-],0.142857143,0.286314128,3.783579266,105.9645157,,,,,,,,,,,,120.2997,0.000888,-3.051587034
,,5/6/2019,JL,,,doi.org/10.1016/0167-2738(86)90130-X,PEO,[Cu]OCC[Au],[Cu]OCC[Au],,,C{[>]<OCC>[<]}OC,CH3,OCH3,0.857142857,0.713685872,,,,,,900000,,900000,,20431.32804,44.02238095,,,,,,,,,,,,,,,,,,,,,,,,,,,,,,,,,,,,,,,,,,,,,,,LiClO4,[Li+].[O-][Cl+3]([O-])([O-])[O-],0.142857143,0.286314128,3.783579266,105.9645157,,,,,,,,,,,,114.4024,0.000754,-3.122628654
,,5/6/2019,JL,,,doi.org/10.1016/0167-2738(86)90130-X,PEO,[Cu]OCC[Au],[Cu]OCC[Au],,,C{[>]<OCC>[<]}OC,CH3,OCH3,0.857142857,0.713685872,,,,,,900000,,900000,,20431.32804,44.02238095,,,,,,,,,,,,,,,,,,,,,,,,,,,,,,,,,,,,,,,,,,,,,,,LiClO4,[Li+].[O-][Cl+3]([O-])([O-])[O-],0.142857143,0.286314128,3.783579266,105.9645157,,,,,,,,,,,,108.6754,0.000627,-3.202732459
,,5/6/2019,JL,,,doi.org/10.1016/0167-2738(86)90130-X,PEO,[Cu]OCC[Au],[Cu]OCC[Au],,,C{[>]<OCC>[<]}OC,CH3,OCH3,0.857142857,0.713685872,,,,,,900000,,900000,,20431.32804,44.02238095,,,,,,,,,,,,,,,,,,,,,,,,,,,,,,,,,,,,,,,,,,,,,,,LiClO4,[Li+].[O-][Cl+3]([O-])([O-])[O-],0.142857143,0.286314128,3.783579266,105.9645157,,,,,,,,,,,,98.53627,0.000418,-3.378823718
,,5/6/2019,JL,,,doi.org/10.1016/0167-2738(86)90130-X,PEO,[Cu]OCC[Au],[Cu]OCC[Au],,,C{[>]<OCC>[<]}OC,CH3,OCH3,0.857142857,0.713685872,,,,,,900000,,900000,,20431.32804,44.02238095,,,,,,,,,,,,,,,,,,,,,,,,,,,,,,,,,,,,,,,,,,,,,,,LiClO4,[Li+].[O-][Cl+3]([O-])([O-])[O-],0.142857143,0.286314128,3.783579266,105.9645157,,,,,,,,,,,,89.70911,0.000275,-3.560667306
,,5/6/2019,JL,,,doi.org/10.1016/0167-2738(86)90130-X,PEO,[Cu]OCC[Au],[Cu]OCC[Au],,,C{[>]<OCC>[<]}OC,CH3,OCH3,0.857142857,0.713685872,,,,,,900000,,900000,,20431.32804,44.02238095,,,,,,,,,,,,,,,,,,,,,,,,,,,,,,,,,,,,,,,,,,,,,,,LiClO4,[Li+].[O-][Cl+3]([O-])([O-])[O-],0.142857143,0.286314128,3.783579266,105.9645157,,,,,,,,,,,,81.13586,0.000176,-3.754487332
,,5/6/2019,JL,,,doi.org/10.1016/0167-2738(86)90130-X,PEO,[Cu]OCC[Au],[Cu]OCC[Au],,,C{[>]<OCC>[<]}OC,CH3,OCH3,0.857142857,0.713685872,,,,,,900000,,900000,,20431.32804,44.02238095,,,,,,,,,,,,,,,,,,,,,,,,,,,,,,,,,,,,,,,,,,,,,,,LiClO4,[Li+].[O-][Cl+3]([O-])([O-])[O-],0.142857143,0.286314128,3.783579266,105.9645157,,,,,,,,,,,,77.06749,0.000136,-3.866461092
,,5/6/2019,JL,,,doi.org/10.1016/0167-2738(86)90130-X,PEO,[Cu]OCC[Au],[Cu]OCC[Au],,,C{[>]<OCC>[<]}OC,CH3,OCH3,0.857142857,0.713685872,,,,,,900000,,900000,,20431.32804,44.02238095,,,,,,,,,,,,,,,,,,,,,,,,,,,,,,,,,,,,,,,,,,,,,,,LiClO4,[Li+].[O-][Cl+3]([O-])([O-])[O-],0.142857143,0.286314128,3.783579266,105.9645157,,,,,,,,,,,,70.33294,7.98E-05,-4.097997109
,,5/6/2019,JL,,,doi.org/10.1016/0167-2738(86)90130-X,PEO,[Cu]OCC[Au],[Cu]OCC[Au],,,C{[>]<OCC>[<]}OC,CH3,OCH3,0.857142857,0.713685872,,,,,,900000,,900000,,20431.32804,44.02238095,,,,,,,,,,,,,,,,,,,,,,,,,,,,,,,,,,,,,,,,,,,,,,,LiClO4,[Li+].[O-][Cl+3]([O-])([O-])[O-],0.142857143,0.286314128,3.783579266,105.9645157,,,,,,,,,,,,65.09347,4.94E-05,-4.306273051
,,5/6/2019,JL,,,doi.org/10.1016/0167-2738(86)90130-X,PEO,[Cu]OCC[Au],[Cu]OCC[Au],,,C{[>]<OCC>[<]}OC,CH3,OCH3,0.857142857,0.713685872,,,,,,900000,,900000,,20431.32804,44.02238095,,,,,,,,,,,,,,,,,,,,,,,,,,,,,,,,,,,,,,,,,,,,,,,LiClO4,[Li+].[O-][Cl+3]([O-])([O-])[O-],0.142857143,0.286314128,3.783579266,105.9645157,,,,,,,,,,,,56.7859,2.09E-05,-4.679853714
,,5/6/2019,JL,,,doi.org/10.1016/0167-2738(86)90130-X,PEO,[Cu]OCC[Au],[Cu]OCC[Au],,,C{[>]<OCC>[<]}OC,CH3,OCH3,0.857142857,0.713685872,,,,,,900000,,900000,,20431.32804,44.02238095,,,,,,,,,,,,,,,,,,,,,,,,,,,,,,,,,,,,,,,,,,,,,,,LiClO4,[Li+].[O-][Cl+3]([O-])([O-])[O-],0.142857143,0.286314128,3.783579266,105.9645157,,,,,,,,,,,,49.89193,9.84E-06,-5.007004902
,,5/6/2019,JL,,,doi.org/10.1016/0167-2738(86)90130-X,PEO,[Cu]OCC[Au],[Cu]OCC[Au],,,C{[>]<OCC>[<]}OC,CH3,OCH3,0.857142857,0.713685872,,,,,,900000,,900000,,20431.32804,44.02238095,,,,,,,,,,,,,,,,,,,,,,,,,,,,,,,,,,,,,,,,,,,,,,,LiClO4,[Li+].[O-][Cl+3]([O-])([O-])[O-],0.142857143,0.286314128,3.783579266,105.9645157,,,,,,,,,,,,38.89666,1.96E-06,-5.707743929
