Repository: zjurillpolymer/SPE_prediction

# SPE Prediction

Polymer electrolyte conductivity prediction using graph neural networks.

## Data

Data from [ChemPropPred](https://github.com/learningmatter-mit/Chem-prop-pred) — polymer electrolyte conductivity measurements including SMILES, conductivity (log S/cm), molecular weight, salt concentration, and temperature.

- `data/clean_train_data.csv` — cleaned training data
- `data/PolymerElectrolyteData.csv` — full raw dataset
- `data/PolyInfo_8salts.csv` / `data/polyinfo_5salts_4conc.csv` — PolyInfo polymer database with salt additives

File: data/PolymerElectrolyteData.csv (part 96 of 154)
Notes,Compound Notebook Name,Date Copied to Master Database,Data Recorded By,Seshadri Group,Oyaizu Group,DOI,Solvent 1 (S1),S1 SMILES,S1 SMILES 1,S1 SMILES 2,S1 SMILES 3,S1 Big SMILES,S1 End Group 1,S1 End Group 2,S1 Mol %,S1 Weight %,S1 SMILES 1 Mol %,S1 SMILES 2 Mol %,S1 SMILES 3 Mol %,S1 Molar Ratio,S1 Weight Ratio,S1 Mw,S1 Mn,S1 Mn or Mw,S1 Mw/Mn,S1 DOP,S1 Molar Mass (g/mol),S1 Type,S1 Block Mol Weight,Solvent 2 (S2),S2 SMILES,S2 SMILES 1,S2 SMILES 2,S2 Mol %,S2 Weight %,S2 SMILES 1 Mol %,S2 SMILES 2 Mol %,S2 Molar Ratio,S2 Weight Ratio,S2 Mw,S2 Mn,S2 Mn or Mw,S2 Mw/Mn,S2 DOP,S2 Molar Mass (g/mol),S2 Type,Solvent 3 (S3),S3 SMILES,S3 SMILES 1,S3 Mol %,S3 Weight %,S3 Molar Ratio,S3 Weight Ratio,S3 Mw,S3 Mn,S3 Mn or Mw,S3 Mw/Mn,S3 DOP,S3 Molar Mass (g/mol),S3 Type,Solvent 4 (S4),S4 SMILES,S4 Mol %,S4 Weight %,S4 Molar Ratio,S4 Weight Ratio,S4 Mw,S4 Mn,S4 Mn or Mw,S4 Mw/Mn,S4 DOP,S4 Molar Mass (g/mol),S4 Type,Salt 1,Salt1 SMILES,Salt1 Mol %,Salt1 Weight %,Salt1 Molality (mol salt/kg polymer),Salt1 Molar Mass (g/mol),Salt 2,Salt2 SMILES,Salt2 Mol %,Salt2 Weight %,Salt2 Molality (mol salt/kg polymer),Salt2 Molar Mass (g/mol),Inorganic Material 1 (IM1),IM1 Weight %,IM1 Particle Size (nm),Tg (oC),Heating Rate (K/min),Temperature (oC),Conductivity (S/cm),log Conductivity (S/cm)
,,5/6/2019,JL,,,doi.org/10.1016/0167-2738(88)90305-0,PEO,[Cu]OCC[Au],[Cu]OCC[Au],,,C{[>]<OCC>[<]}OC,CH3,OCH3,0.99009901,0.976495174,,,,,,1000000,,1000000,,22701.4756,44.02238095,,,,,,,,,,,,,,,,,,,,,,,,,,,,,,,,,,,,,,,,,,,,,,,LiClO4,[Li+].[O-][Cl+3]([O-])([O-])[O-],0.00990099,0.023504826,0.227014756,105.9645157,,,,,,,,,,,,125,0.001097,-2.959793372
,,5/6/2019,JL,,,doi.org/10.1016/0167-2738(88)90305-0,PEO,[Cu]OCC[Au],[Cu]OCC[Au],,,C{[>]<OCC>[<]}OC,CH3,OCH3,0.99009901,0.976495174,,,,,,1000000,,1000000,,22701.4756,44.02238095,,,,,,,,,,,,,,,,,,,,,,,,,,,,,,,,,,,,,,,,,,,,,,,LiClO4,[Li+].[O-][Cl+3]([O-])([O-])[O-],0.00990099,0.023504826,0.227014756,105.9645157,,,,,,,,,,,,85,0.000189,-3.723538196
,,5/6/2019,JL,,,doi.org/10.1016/0167-2738(88)90305-0,PEO,[Cu]OCC[Au],[Cu]OCC[Au],,,C{[>]<OCC>[<]}OC,CH3,OCH3,0.99009901,0.965783024,,,,,,1000000,,1000000,,22701.4756,44.02238095,,,,,,,,,,,,,,,,,,,,,,,,,,,,,,,,,,,,,,,,,,,,,,,LiTFO,O=S(=O)([O-])C(F)(F)F.[Li+],0.00990099,0.034216976,0.227014756,155.9680291,,,,,,,,,,,,125,8.39E-05,-4.076238039
,,5/6/2019,JL,,,doi.org/10.1016/0167-2738(88)90305-0,PEO,[Cu]OCC[Au],[Cu]OCC[Au],,,C{[>]<OCC>[<]}OC,CH3,OCH3,0.99009901,0.965783024,,,,,,1000000,,1000000,,22701.4756,44.02238095,,,,,,,,,,,,,,,,,,,,,,,,,,,,,,,,,,,,,,,,,,,,,,,LiTFO,O=S(=O)([O-])C(F)(F)F.[Li+],0.00990099,0.034216976,0.227014756,155.9680291,,,,,,,,,,,,85,2.86E-05,-4.543633967
,,5/6/2019,JL,,,doi.org/10.1016/0167-2738(88)90305-0,PEO,[Cu]OCC[Au],[Cu]OCC[Au],,,C{[>]<OCC>[<]}OC,CH3,OCH3,0.975609756,0.943239166,,,,,,1000000,,1000000,,22701.4756,44.02238095,,,,,,,,,,,,,,,,,,,,,,,,,,,,,,,,,,,,,,,,,,,,,,,LiClO4,[Li+].[O-][Cl+3]([O-])([O-])[O-],0.024390244,0.056760834,0.56753689,105.9645157,,,,,,,,,,,,125,0.002821,-2.549596914
,,5/6/2019,JL,,,doi.org/10.1016/0167-2738(88)90305-0,PEO,[Cu]OCC[Au],[Cu]OCC[Au],,,C{[>]<OCC>[<]}OC,CH3,OCH3,0.975609756,0.943239166,,,,,,1000000,,1000000,,22701.4756,44.02238095,,,,,,,,,,,,,,,,,,,,,,,,,,,,,,,,,,,,,,,,,,,,,,,LiClO4,[Li+].[O-][Cl+3]([O-])([O-])[O-],0.024390244,0.056760834,0.56753689,105.9645157,,,,,,,,,,,,85,0.000921,-3.03574037
,,5/6/2019,JL,,,doi.org/10.1016/0167-2738(88)90305-0,PEO,[Cu]OCC[Au],[Cu]OCC[Au],,,C{[>]<OCC>[<]}OC,CH3,OCH3,0.972972973,0.910403044,,,,,,1000000,,1000000,,22701.4756,44.02238095,,,,,,,,,,,,,,,,,,,,,,,,,,,,,,,,,,,,,,,,,,,,,,,LiTFO,O=S(=O)([O-])C(F)(F)F.[Li+],0.027027027,0.089596956,0.630596544,155.9680291,,,,,,,,,,,,125,0.000376,-3.424812155
,,5/6/2019,JL,,,doi.org/10.1016/0167-2738(88)90305-0,PEO,[Cu]OCC[Au],[Cu]OCC[Au],,,C{[>]<OCC>[<]}OC,CH3,OCH3,0.972972973,0.910403044,,,,,,1000000,,1000000,,22701.4756,44.02238095,,,,,,,,,,,,,,,,,,,,,,,,,,,,,,,,,,,,,,,,,,,,,,,LiTFO,O=S(=O)([O-])C(F)(F)F.[Li+],0.027027027,0.089596956,0.630596544,155.9680291,,,,,,,,,,,,85,6.96E-05,-4.15739076
,,5/6/2019,JL,,,doi.org/10.1016/0167-2738(88)90305-0,PEO,[Cu]OCC[Au],[Cu]OCC[Au],,,C{[>]<OCC>[<]}OC,CH3,OCH3,0.952380952,0.892575819,,,,,,1000000,,1000000,,22701.4756,44.02238095,,,,,,,,,,,,,,,,,,,,,,,,,,,,,,,,,,,,,,,,,,,,,,,LiClO4,[Li+].[O-][Cl+3]([O-])([O-])[O-],0.047619048,0.107424181,1.13507378,105.9645157,,,,,,,,,,,,125,0.004324,-2.364114315
,,5/6/2019,JL,,,doi.org/10.1016/0167-2738(88)90305-0,PEO,[Cu]OCC[Au],[Cu]OCC[Au],,,C{[>]<OCC>[<]}OC,CH3,OCH3,0.952380952,0.892575819,,,,,,1000000,,1000000,,22701.4756,44.02238095,,,,,,,,,,,,,,,,,,,,,,,,,,,,,,,,,,,,,,,,,,,,,,,LiClO4,[Li+].[O-][Cl+3]([O-])([O-])[O-],0.047619048,0.107424181,1.13507378,105.9645157,,,,,,,,,,,,85,0.000928,-3.032452024
,,5/6/2019,JL,,,doi.org/10.1016/0167-2738(88)90305-0,PEO,[Cu]OCC[Au],[Cu]OCC[Au],,,C{[>]<OCC>[<]}OC,CH3,OCH3,0.952380952,0.849512086,,,,,,1000000,,1000000,,22701.4756,44.02238095,,,,,,,,,,,,,,,,,,,,,,,,,,,,,,,,,,,,,,,,,,,,,,,LiTFO,O=S(=O)([O-])C(F)(F)F.[Li+],0.047619048,0.150487914,1.13507378,155.9680291,,,,,,,,,,,,125,0.00048,-3.318758763
,,5/6/2019,JL,,,doi.org/10.1016/0167-2738(88)90305-0,PEO,[Cu]OCC[Au],[Cu]OCC[Au],,,C{[>]<OCC>[<]}OC,CH3,OCH3,0.952380952,0.849512086,,,,,,1000000,,1000000,,22701.4756,44.02238095,,,,,,,,,,,,,,,,,,,,,,,,,,,,,,,,,,,,,,,,,,,,,,,LiTFO,O=S(=O)([O-])C(F)(F)F.[Li+],0.047619048,0.150487914,1.13507378,155.9680291,,,,,,,,,,,,85,6.56E-05,-4.183096161
,,5/6/2019,JL,,,doi.org/10.1016/0167-2738(88)90305-0,PEO,[Cu]OCC[Au],[Cu]OCC[Au],,,C{[>]<OCC>[<]}OC,CH3,OCH3,0.923076923,0.832924964,,,,,,1000000,,1000000,,22701.4756,44.02238095,,,,,,,,,,,,,,,,,,,,,,,,,,,,,,,,,,,,,,,,,,,,,,,LiClO4,[Li+].[O-][Cl+3]([O-])([O-])[O-],0.076923077,0.167075036,1.891789633,105.9645157,,,,,,,,,,,,125,0.002569,-2.590235896
,,5/6/2019,JL,,,doi.org/10.1016/0167-2738(88)90305-0,PEO,[Cu]OCC[Au],[Cu]OCC[Au],,,C{[>]<OCC>[<]}OC,CH3,OCH3,0.923076923,0.832924964,,,,,,1000000,,1000000,,22701.4756,44.02238095,,,,,,,,,,,,,,,,,,,,,,,,,,,,,,,,,,,,,,,,,,,,,,,LiClO4,[Li+].[O-][Cl+3]([O-])([O-])[O-],0.076923077,0.167075036,1.891789633,105.9645157,,,,,,,,,,,,85,0.000156,-3.806875402
,,5/6/2019,JL,,,doi.org/10.1016/0167-2738(88)90305-0,PEO,[Cu]OCC[Au],[Cu]OCC[Au],,,C{[>]<OCC>[<]}OC,CH3,OCH3,0.923076923,0.772055413,,,,,,1000000,,1000000,,22701.4756,44.02238095,,,,,,,,,,,,,,,,,,,,,,,,,,,,,,,,,,,,,,,,,,,,,,,LiTFO,O=S(=O)([O-])C(F)(F)F.[Li+],0.076923077,0.227944587,1.891789633,155.9680291,,,,,,,,,,,,125,0.000346,-3.460923901
,,5/6/2019,JL,,,doi.org/10.1016/0167-2738(88)90305-0,PEO,[Cu]OCC[Au],[Cu]OCC[Au],,,C{[>]<OCC>[<]}OC,CH3,OCH3,0.923076923,0.772055413,,,,,,1000000,,1000000,,22701.4756,44.02238095,,,,,,,,,,,,,,,,,,,,,,,,,,,,,,,,,,,,,,,,,,,,,,,LiTFO,O=S(=O)([O-])C(F)(F)F.[Li+],0.076923077,0.227944587,1.891789633,155.9680291,,,,,,,,,,,,85,3.72E-05,-4.42945706
,,5/6/2019,JL,,,doi.org/10.1016/0167-2738(88)90305-0,PEO,[Cu]OCC[Au],[Cu]OCC[Au],,,C{[>]<OCC>[<]}OC,CH3,OCH3,0.888888889,0.768708928,,,,,,1000000,,1000000,,22701.4756,44.02238095,,,,,,,,,,,,,,,,,,,,,,,,,,,,,,,,,,,,,,,,,,,,,,,LiClO4,[Li+].[O-][Cl+3]([O-])([O-])[O-],0.111111111,0.231291072,2.837684449,105.9645157,,,,,,,,,,,,125,0.000766,-3.11577123
,,5/6/2019,JL,,,doi.org/10.1016/j.elecom.2006.08.017,PEO,[Cu]OCC[Au],[Cu]OCC[Au],,,C{[>]<OCC>[<]}OC,CH3,OCH3,0.95,0.744575495,,,,,,600000,,600000,,13620.88536,44.02238095,,,,,,,,,,,,,,,,,,,,,,,,,,,,,,,,,,,,,,,,,,,,,,,LiTFSI,O=S(=O)([N-]S(=O)(=O)C(F)(F)F)C(F)(F)F.[Li+],0.05,0.255424505,1.194814505,286.9332984,,,,,,,,,,,,79.88166,0.001284,-2.891434976
,,5/6/2019,JL,,,doi.org/10.1016/j.elecom.2006.08.017,PEO,[Cu]OCC[Au],[Cu]OCC[Au],,,C{[>]<OCC>[<]}OC,CH3,OCH3,0.95,0.744575495,,,,,,600000,,600000,,13620.88536,44.02238095,,,,,,,,,,,,,,,,,,,,,,,,,,,,,,,,,,,,,,,,,,,,,,,LiTFSI,O=S(=O)([N-]S(=O)(=O)C(F)(F)F)C(F)(F)F.[Li+],0.05,0.255424505,1.194814505,286.9332984,,,,,,,,,,,,74.83235,0.001133,-2.94577009
,,5/6/2019,JL,,,doi.org/10.1016/j.elecom.2006.08.017,PEO,[Cu]OCC[Au],[Cu]OCC[Au],,,C{[>]<OCC>[<]}OC,CH3,OCH3,0.95,0.744575495,,,,,,600000,,600000,,13620.88536,44.02238095,,,,,,,,,,,,,,,,,,,,,,,,,,,,,,,,,,,,,,,,,,,,,,,LiTFSI,O=S(=O)([N-]S(=O)(=O)C(F)(F)F)C(F)(F)F.[Li+],0.05,0.255424505,1.194814505,286.9332984,,,,,,,,,,,,69.98028,0.00099,-3.004364805
,,5/6/2019,JL,,,doi.org/10.1016/j.elecom.2006.08.017,PEO,[Cu]OCC[Au],[Cu]OCC[Au],,,C{[>]<OCC>[<]}OC,CH3,OCH3,0.95,0.744575495,,,,,,600000,,600000,,13620.88536,44.02238095,,,,,,,,,,,,,,,,,,,,,,,,,,,,,,,,,,,,,,,,,,,,,,,LiTFSI,O=S(=O)([N-]S(=O)(=O)C(F)(F)F)C(F)(F)F.[Li+],0.05,0.255424505,1.194814505,286.9332984,,,,,,,,,,,,64.97041,0.000823,-3.084600165
,,5/6/2019,JL,,,doi.org/10.1016/j.elecom.2006.08.017,PEO,[Cu]OCC[Au],[Cu]OCC[Au],,,C{[>]<OCC>[<]}OC,CH3,OCH3,0.95,0.744575495,,,,,,600000,,600000,,13620.88536,44.02238095,,,,,,,,,,,,,,,,,,,,,,,,,,,,,,,,,,,,,,,,,,,,,,,LiTFSI,O=S(=O)([N-]S(=O)(=O)C(F)(F)F)C(F)(F)F.[Li+],0.05,0.255424505,1.194814505,286.9332984,,,,,,,,,,,,60.03945,0.000708,-3.149966742
,,5/6/2019,JL,,,doi.org/10.1016/j.elecom.2006.08.017,PEO,[Cu]OCC[Au],[Cu]OCC[Au],,,C{[>]<OCC>[<]}OC,CH3,OCH3,0.95,0.744575495,,,,,,600000,,600000,,13620.88536,44.02238095,,,,,,,,,,,,,,,,,,,,,,,,,,,,,,,,,,,,,,,,,,,,,,,LiTFSI,O=S(=O)([N-]S(=O)(=O)C(F)(F)F)C(F)(F)F.[Li+],0.05,0.255424505,1.194814505,286.9332984,,,,,,,,,,,,55.10848,0.000574,-3.241088108
,,5/6/2019,JL,,,doi.org/10.1016/j.elecom.2006.08.017,PEO,[Cu]OCC[Au],[Cu]OCC[Au],,,C{[>]<OCC>[<]}OC,CH3,OCH3,0.95,0.744575495,,,,,,600000,,600000,,13620.88536,44.02238095,,,,,,,,,,,,,,,,,,,,,,,,,,,,,,,,,,,,,,,,,,,,,,,LiTFSI,O=S(=O)([N-]S(=O)(=O)C(F)(F)F)C(F)(F)F.[Li+],0.05,0.255424505,1.194814505,286.9332984,,,,,,,,,,,,50.21696,0.000484,-3.315154638
,,5/6/2019,JL,,,doi.org/10.1016/j.elecom.2006.08.017,PEO,[Cu]OCC[Au],[Cu]OCC[Au],,,C{[>]<OCC>[<]}OC,CH3,OCH3,0.95,0.744575495,,,,,,600000,,600000,,13620.88536,44.02238095,,,,,,,,,,,,,,,,,,,,,,,,,,,,,,,,,,,,,,,,,,,,,,,LiTFSI,O=S(=O)([N-]S(=O)(=O)C(F)(F)F)C(F)(F)F.[Li+],0.05,0.255424505,1.194814505,286.9332984,,,,,,,,,,,,45.04931,0.000381,-3.419075024
,,5/6/2019,JL,,,doi.org/10.1016/j.elecom.2006.08.017,PEO,[Cu]OCC[Au],[Cu]OCC[Au],,,C{[>]<OCC>[<]}OC,CH3,OCH3,0.95,0.744575495,,,,,,600000,,600000,,13620.88536,44.02238095,,,,,,,,,,,,,,,,,,,,,,,,,,,,,,,,,,,,,,,,,,,,,,,LiTFSI,O=S(=O)([N-]S(=O)(=O)C(F)(F)F)C(F)(F)F.[Li+],0.05,0.255424505,1.194814505,286.9332984,,,,,,,,,,,,39.96055,0.000298,-3.525783736
,,5/6/2019,JL,,,doi.org/10.1016/j.elecom.2006.08.017,PEO,[Cu]OCC[Au],[Cu]OCC[Au],,,C{[>]<OCC>[<]}OC,CH3,OCH3,0.95,0.744575495,,,,,,600000,,600000,,13620.88536,44.02238095,,,,,,,,,,,,,,,,,,,,,,,,,,,,,,,,,,,,,,,,,,,,,,,LiTFSI,O=S(=O)([N-]S(=O)(=O)C(F)(F)F)C(F)(F)F.[Li+],0.05,0.255424505,1.194814505,286.9332984,,,,,,,,,,,,34.87179,0.000203,-3.692503962
,,5/6/2019,JL,,,doi.org/10.1016/j.elecom.2006.08.017,PEO,[Cu]OCC[Au],[Cu]OCC[Au],,,C{[>]<OCC>[<]}OC,CH3,OCH3,0.95,0.744575495,,,,,,600000,,600000,,13620.88536,44.02238095,,,,,,,,,,,,,,,,,,,,,,,,,,,,,,,,,,,,,,,,,,,,,,,LiTFSI,O=S(=O)([N-]S(=O)(=O)C(F)(F)F)C(F)(F)F.[Li+],0.05,0.255424505,1.194814505,286.9332984,,,,,,,,,,,,29.82249,0.000128,-3.89279003
,,5/6/2019,JL,,,doi.org/10.1016/j.elecom.2006.08.017,PEO,[Cu]OCC[Au],[Cu]OCC[Au],,,C{[>]<OCC>[<]}OC,CH3,OCH3,0.95,0.744575495,,,,,,600000,,600000,,13620.88536,44.02238095,,,,,,,,,,,,,,,,,,,,,,,,,,,,,,,,,,,,,,,,,,,,,,,LiTFSI,O=S(=O)([N-]S(=O)(=O)C(F)(F)F)C(F)(F)F.[Li+],0.05,0.255424505,1.194814505,286.9332984,,,,,,,,,,,,25.00986,8.44E-05,-4.073657553
,,5/6/2019,JL,,,doi.org/10.1016/j.elecom.2006.08.017,PEO,[Cu]OCC[Au],[Cu]OCC[Au],,,C{[>]<OCC>[<]}OC,CH3,OCH3,0.95,0.744575495,,,,,,600000,,600000,,13620.88536,44.02238095,,,,,,,,,,,,,,,,,,,,,,,,,,,,,,,,,,,,,,,,,,,,,,,LiTFSI,O=S(=O)([N-]S(=O)(=O)C(F)(F)F)C(F)(F)F.[Li+],0.05,0.255424505,1.194814505,286.9332984,,,,,,,,,,,,20.0789,5.28E-05,-4.277366077
,,5/6/2019,JL,,,doi.org/10.1016/j.elecom.2006.08.017,PEO,[Cu]OCC[Au],[Cu]OCC[Au],,,C{[>]<OCC>[<]}OC,CH3,OCH3,0.95,0.744575495,,,,,,600000,,600000,,13620.88536,44.02238095,,,,,,,,,,,,,,,,,,,,,,,,,,,,,,,,,,,,,,,,,,,,,,,LiTFSI,O=S(=O)([N-]S(=O)(=O)C(F)(F)F)C(F)(F)F.[Li+],0.05,0.255424505,1.194814505,286.9332984,,,,,,,,,,,,15.02959,3.37E-05,-4.472370099
,,5/6/2019,JL,,,doi.org/10.1016/j.elecom.2006.08.017,PEO,[Cu]OCC[Au],[Cu]OCC[Au],,,C{[>]<OCC>[<]}OC,CH3,OCH3,0.95,0.744575495,,,,,,600000,,600000,,13620.88536,44.02238095,,,,,,,,,,,,,,,,,,,,,,,,,,,,,,,,,,,,,,,,,,,,,,,LiTFSI,O=S(=O)([N-]S(=O)(=O)C(F)(F)F)C(F)(F)F.[Li+],0.05,0.255424505,1.194814505,286.9332984,,,,,,,,,,,,9.940828,2.17E-05,-4.663540266
,,5/6/2019,JL,,,doi.org/10.1016/j.elecom.2006.08.017,PEO,[Cu]OCC[Au],[Cu]OCC[Au],,,C{[>]<OCC>[<]}OC,CH3,OCH3,0.95,0.744575495,,,,,,600000,,600000,,13620.88536,44.02238095,,,,,,,,,,,,,,,,,,,,,,,,,,,,,,,,,,,,,,,,,,,,,,,LiTFSI,O=S(=O)([N-]S(=O)(=O)C(F)(F)F)C(F)(F)F.[Li+],0.05,0.255424505,1.194814505,286.9332984,,,,,,,,,,,,4.852071,1.37E-05,-4.863279433
,,5/6/2019,JL,,,doi.org/10.1016/j.elecom.2006.08.017,PEO,[Cu]OCC[Au],[Cu]OCC[Au],,,C{[>]<OCC>[<]}OC,CH3,OCH3,0.95,0.744575495,,,,,,600000,,600000,,13620.88536,44.02238095,,,,,,,,,,,,,,,,,,,,,,,,,,,,,,,,,,,,,,,,,,,,,,,LiTFSI,O=S(=O)([N-]S(=O)(=O)C(F)(F)F)C(F)(F)F.[Li+],0.05,0.255424505,1.194814505,286.9332984,,,,,,,,,,,,0,8.25E-06,-5.083546051
,,5/6/2019,JL,,,doi.org/10.1016/j.elecom.2006.08.017,PEO,[Cu]OCC[Au],[Cu]OCC[Au],,,C{[>]<OCC>[<]}OC,CH3,OCH3,0.95,0.744575495,,,,,,600000,,600000,,13620.88536,44.02238095,,,,,,,,,,,,,,,,,,,,,,,,,,,,,,,,,,,,,,,,,,,,,,,LiTFSI,O=S(=O)([N-]S(=O)(=O)C(F)(F)F)C(F)(F)F.[Li+],0.05,0.255424505,1.194814505,286.9332984,,,,,,,,,,,,-4.73373,4.67E-06,-5.330683119
,,5/6/2019,JL,,,doi.org/10.1016/j.elecom.2006.08.017,PEO,[Cu]OCC[Au],[Cu]OCC[Au],,,C{[>]<OCC>[<]}OC,CH3,OCH3,0.95,0.744575495,,,,,,600000,,600000,,13620.88536,44.02238095,,,,,,,,,,,,,,,,,,,,,,,,,,,,,,,,,,,,,,,,,,,,,,,LiTFSI,O=S(=O)([N-]S(=O)(=O)C(F)(F)F)C(F)(F)F.[Li+],0.05,0.255424505,1.194814505,286.9332984,,,,,,,,,,,,-10.0197,2.62E-06,-5.581698709
,,5/6/2019,JL,,,doi.org/10.1016/j.elecom.2006.08.017,PEO,[Cu]OCC[Au],[Cu]OCC[Au],,,C{[>]<OCC>[<]}OC,CH3,OCH3,0.95,0.744575495,,,,,,600000,,600000,,13620.88536,44.02238095,,,,,,,,,,,,,,,,,,,,,,,,,,,,,,,,,,,,,,,,,,,,,,,LiTFSI,O=S(=O)([N-]S(=O)(=O)C(F)(F)F)C(F)(F)F.[Li+],0.05,0.255424505,1.194814505,286.9332984,,,,,,,,,,,,-14.9112,1.47E-06,-5.832682665
,,5/6/2019,JL,,,doi.org/10.1016/j.elecom.2006.08.017,PEO,[Cu]OCC[Au],[Cu]OCC[Au],,,C{[>]<OCC>[<]}OC,CH3,OCH3,0.933333333,0.512148878,,,,,,600000,,600000,,13620.88536,44.02238095,,,Succinonitrile,N#CCCC#N,,,0.25,0.249413044,,,,,,,80.03744813,,,80.03744813,,,,,,,,,,,,,,,,,,,,,,,,,,,,,LiTFSI,O=S(=O)([N-]S(=O)(=O)C(F)(F)F)C(F)(F)F.[Li+],0.066666667,0.238438078,1.621533971,286.9332984,,,,,,,,,,,,79.9211,0.005207,-2.283412422
,,5/6/2019,JL,,,doi.org/10.1016/j.elecom.2006.08.017,PEO,[Cu]OCC[Au],[Cu]OCC[Au],,,C{[>]<OCC>[<]}OC,CH3,OCH3,0.933333333,0.512148878,,,,,,600000,,600000,,13620.88536,44.02238095,,,Succinonitrile,N#CCCC#N,,,0.25,0.249413044,,,,,,,80.03744813,,,80.03744813,,,,,,,,,,,,,,,,,,,,,,,,,,,,,LiTFSI,O=S(=O)([N-]S(=O)(=O)C(F)(F)F)C(F)(F)F.[Li+],0.066666667,0.238438078,1.621533971,286.9332984,,,,,,,,,,,,75.06903,0.00471,-2.326979093
,,5/6/2019,JL,,,doi.org/10.1016/j.elecom.2006.08.017,PEO,[Cu]OCC[Au],[Cu]OCC[Au],,,C{[>]<OCC>[<]}OC,CH3,OCH3,0.933333333,0.512148878,,,,,,600000,,600000,,13620.88536,44.02238095,,,Succinonitrile,N#CCCC#N,,,0.25,0.249413044,,,,,,,80.03744813,,,80.03744813,,,,,,,,,,,,,,,,,,,,,,,,,,,,,LiTFSI,O=S(=O)([N-]S(=O)(=O)C(F)(F)F)C(F)(F)F.[Li+],0.066666667,0.238438078,1.621533971,286.9332984,,,,,,,,,,,,69.86193,0.004094,-2.387852162
,,5/6/2019,JL,,,doi.org/10.1016/j.elecom.2006.08.017,PEO,[Cu]OCC[Au],[Cu]OCC[Au],,,C{[>]<OCC>[<]}OC,CH3,OCH3,0.933333333,0.512148878,,,,,,600000,,600000,,13620.88536,44.02238095,,,Succinonitrile,N#CCCC#N,,,0.25,0.249413044,,,,,,,80.03744813,,,80.03744813,,,,,,,,,,,,,,,,,,,,,,,,,,,,,LiTFSI,O=S(=O)([N-]S(=O)(=O)C(F)(F)F)C(F)(F)F.[Li+],0.066666667,0.238438078,1.621533971,286.9332984,,,,,,,,,,,,65.2071,0.00363,-2.440093375
,,5/6/2019,JL,,,doi.org/10.1016/j.elecom.2006.08.017,PEO,[Cu]OCC[Au],[Cu]OCC[Au],,,C{[>]<OCC>[<]}OC,CH3,OCH3,0.933333333,0.512148878,,,,,,600000,,600000,,13620.88536,44.02238095,,,Succinonitrile,N#CCCC#N,,,0.25,0.249413044,,,,,,,80.03744813,,,80.03744813,,,,,,,,,,,,,,,,,,,,,,,,,,,,,LiTFSI,O=S(=O)([N-]S(=O)(=O)C(F)(F)F)C(F)(F)F.[Li+],0.066666667,0.238438078,1.621533971,286.9332984,,,,,,,,,,,,60.0789,0.003139,-2.503208684
,,5/6/2019,JL,,,doi.org/10.1016/j.elecom.2006.08.017,PEO,[Cu]OCC[Au],[Cu]OCC[Au],,,C{[>]<OCC>[<]}OC,CH3,OCH3,0.933333333,0.512148878,,,,,,600000,,600000,,13620.88536,44.02238095,,,Succinonitrile,N#CCCC#N,,,0.25,0.249413044,,,,,,,80.03744813,,,80.03744813,,,,,,,,,,,,,,,,,,,,,,,,,,,,,LiTFSI,O=S(=O)([N-]S(=O)(=O)C(F)(F)F)C(F)(F)F.[Li+],0.066666667,0.238438078,1.621533971,286.9332984,,,,,,,,,,,,55.30572,0.002729,-2.563996464
,,5/6/2019,JL,,,doi.org/10.1016/j.elecom.2006.08.017,PEO,[Cu]OCC[Au],[Cu]OCC[Au],,,C{[>]<OCC>[<]}OC,CH3,OCH3,0.933333333,0.512148878,,,,,,600000,,600000,,13620.88536,44.02238095,,,Succinonitrile,N#CCCC#N,,,0.25,0.249413044,,,,,,,80.03744813,,,80.03744813,,,,,,,,,,,,,,,,,,,,,,,,,,,,,LiTFSI,O=S(=O)([N-]S(=O)(=O)C(F)(F)F)C(F)(F)F.[Li+],0.066666667,0.238438078,1.621533971,286.9332984,,,,,,,,,,,,50.05917,0.002302,-2.637894681
,,5/6/2019,JL,,,doi.org/10.1016/j.elecom.2006.08.017,PEO,[Cu]OCC[Au],[Cu]OCC[Au],,,C{[>]<OCC>[<]}OC,CH3,OCH3,0.933333333,0.512148878,,,,,,600000,,600000,,13620.88536,44.02238095,,,Succinonitrile,N#CCCC#N,,,0.25,0.249413044,,,,,,,80.03744813,,,80.03744813,,,,,,,,,,,,,,,,,,,,,,,,,,,,,LiTFSI,O=S(=O)([N-]S(=O)(=O)C(F)(F)F)C(F)(F)F.[Li+],0.066666667,0.238438078,1.621533971,286.9332984,,,,,,,,,,,,45.04931,0.001903,-2.720561212
,,5/6/2019,JL,,,doi.org/10.1016/j.elecom.2006.08.017,PEO,[Cu]OCC[Au],[Cu]OCC[Au],,,C{[>]<OCC>[<]}OC,CH3,OCH3,0.933333333,0.512148878,,,,,,600000,,600000,,13620.88536,44.02238095,,,Succinonitrile,N#CCCC#N,,,0.25,0.249413044,,,,,,,80.03744813,,,80.03744813,,,,,,,,,,,,,,,,,,,,,,,,,,,,,LiTFSI,O=S(=O)([N-]S(=O)(=O)C(F)(F)F)C(F)(F)F.[Li+],0.066666667,0.238438078,1.621533971,286.9332984,,,,,,,,,,,,40,0.001551,-2.809388202
,,5/6/2019,JL,,,doi.org/10.1016/j.elecom.2006.08.017,PEO,[Cu]OCC[Au],[Cu]OCC[Au],,,C{[>]<OCC>[<]}OC,CH3,OCH3,0.933333333,0.512148878,,,,,,600000,,600000,,13620.88536,44.02238095,,,Succinonitrile,N#CCCC#N,,,0.25,0.249413044,,,,,,,80.03744813,,,80.03744813,,,,,,,,,,,,,,,,,,,,,,,,,,,,,LiTFSI,O=S(=O)([N-]S(=O)(=O)C(F)(F)F)C(F)(F)F.[Li+],0.066666667,0.238438078,1.621533971,286.9332984,,,,,,,,,,,,35.14793,0.001232,-2.909389292
,,5/6/2019,JL,,,doi.org/10.1016/j.elecom.2006.08.017,PEO,[Cu]OCC[Au],[Cu]OCC[Au],,,C{[>]<OCC>[<]}OC,CH3,OCH3,0.933333333,0.512148878,,,,,,600000,,600000,,13620.88536,44.02238095,,,Succinonitrile,N#CCCC#N,,,0.25,0.249413044,,,,,,,80.03744813,,,80.03744813,,,,,,,,,,,,,,,,,,,,,,,,,,,,,LiTFSI,O=S(=O)([N-]S(=O)(=O)C(F)(F)F)C(F)(F)F.[Li+],0.066666667,0.238438078,1.621533971,286.9332984,,,,,,,,,,,,30.17751,0.000955,-3.019996628
,,5/6/2019,JL,,,doi.org/10.1016/j.elecom.2006.08.017,PEO,[Cu]OCC[Au],[Cu]OCC[Au],,,C{[>]<OCC>[<]}OC,CH3,OCH3,0.933333333,0.512148878,,,,,,600000,,600000,,13620.88536,44.02238095,,,Succinonitrile,N#CCCC#N,,,0.25,0.249413044,,,,,,,80.03744813,,,80.03744813,,,,,,,,,,,,,,,,,,,,,,,,,,,,,LiTFSI,O=S(=O)([N-]S(=O)(=O)C(F)(F)F)C(F)(F)F.[Li+],0.066666667,0.238438078,1.621533971,286.9332984,,,,,,,,,,,,25.00986,0.00077,-3.113509275
,,5/6/2019,JL,,,doi.org/10.1016/j.elecom.2006.08.017,PEO,[Cu]OCC[Au],[Cu]OCC[Au],,,C{[>]<OCC>[<]}OC,CH3,OCH3,0.933333333,0.512148878,,,,,,600000,,600000,,13620.88536,44.02238095,,,Succinonitrile,N#CCCC#N,,,0.25,0.249413044,,,,,,,80.03744813,,,80.03744813,,,,,,,,,,,,,,,,,,,,,,,,,,,,,LiTFSI,O=S(=O)([N-]S(=O)(=O)C(F)(F)F)C(F)(F)F.[Li+],0.066666667,0.238438078,1.621533971,286.9332984,,,,,,,,,,,,20.23669,0.000571,-3.243363892
,,5/6/2019,JL,,,doi.org/10.1016/j.elecom.2006.08.017,PEO,[Cu]OCC[Au],[Cu]OCC[Au],,,C{[>]<OCC>[<]}OC,CH3,OCH3,0.933333333,0.512148878,,,,,,600000,,600000,,13620.88536,44.02238095,,,Succinonitrile,N#CCCC#N,,,0.25,0.249413044,,,,,,,80.03744813,,,80.03744813,,,,,,,,,,,,,,,,,,,,,,,,,,,,,LiTFSI,O=S(=O)([N-]S(=O)(=O)C(F)(F)F)C(F)(F)F.[Li+],0.066666667,0.238438078,1.621533971,286.9332984,,,,,,,,,,,,14.99014,0.000425,-3.37161107
,,5/6/2019,JL,,,doi.org/10.1016/j.elecom.2006.08.017,PEO,[Cu]OCC[Au],[Cu]OCC[Au],,,C{[>]<OCC>[<]}OC,CH3,OCH3,0.933333333,0.512148878,,,,,,600000,,600000,,13620.88536,44.02238095,,,Succinonitrile,N#CCCC#N,,,0.25,0.249413044,,,,,,,80.03744813,,,80.03744813,,,,,,,,,,,,,,,,,,,,,,,,,,,,,LiTFSI,O=S(=O)([N-]S(=O)(=O)C(F)(F)F)C(F)(F)F.[Li+],0.066666667,0.238438078,1.621533971,286.9332984,,,,,,,,,,,,10.21696,0.000301,-3.521433504
,,5/6/2019,JL,,,doi.org/10.1016/j.elecom.2006.08.017,PEO,[Cu]OCC[Au],[Cu]OCC[Au],,,C{[>]<OCC>[<]}OC,CH3,OCH3,0.933333333,0.512148878,,,,,,600000,,600000,,13620.88536,44.02238095,,,Succinonitrile,N#CCCC#N,,,0.25,0.249413044,,,,,,,80.03744813,,,80.03744813,,,,,,,,,,,,,,,,,,,,,,,,,,,,,LiTFSI,O=S(=O)([N-]S(=O)(=O)C(F)(F)F)C(F)(F)F.[Li+],0.066666667,0.238438078,1.621533971,286.9332984,,,,,,,,,,,,5.167653,0.000202,-3.694648631
,,5/6/2019,JL,,,doi.org/10.1016/j.elecom.2006.08.017,PEO,[Cu]OCC[Au],[Cu]OCC[Au],,,C{[>]<OCC>[<]}OC,CH3,OCH3,0.933333333,0.512148878,,,,,,600000,,600000,,13620.88536,44.02238095,,,Succinonitrile,N#CCCC#N,,,0.25,0.249413044,,,,,,,80.03744813,,,80.03744813,,,,,,,,,,,,,,,,,,,,,,,,,,,,,LiTFSI,O=S(=O)([N-]S(=O)(=O)C(F)(F)F)C(F)(F)F.[Li+],0.066666667,0.238438078,1.621533971,286.9332984,,,,,,,,,,,,0.197239,0.000125,-3.903089987
,,5/6/2019,JL,,,doi.org/10.1016/j.elecom.2006.08.017,PEO,[Cu]OCC[Au],[Cu]OCC[Au],,,C{[>]<OCC>[<]}OC,CH3,OCH3,0.933333333,0.512148878,,,,,,600000,,600000,,13620.88536,44.02238095,,,Succinonitrile,N#CCCC#N,,,0.25,0.249413044,,,,,,,80.03744813,,,80.03744813,,,,,,,,,,,,,,,,,,,,,,,,,,,,,LiTFSI,O=S(=O)([N-]S(=O)(=O)C(F)(F)F)C(F)(F)F.[Li+],0.066666667,0.238438078,1.621533971,286.9332984,,,,,,,,,,,,-4.85207,7.99E-05,-4.097453221
,,5/6/2019,JL,,,doi.org/10.1016/j.elecom.2006.08.017,PEO,[Cu]OCC[Au],[Cu]OCC[Au],,,C{[>]<OCC>[<]}OC,CH3,OCH3,0.933333333,0.512148878,,,,,,600000,,600000,,13620.88536,44.02238095,,,Succinonitrile,N#CCCC#N,,,0.25,0.249413044,,,,,,,80.03744813,,,80.03744813,,,,,,,,,,,,,,,,,,,,,,,,,,,,,LiTFSI,O=S(=O)([N-]S(=O)(=O)C(F)(F)F)C(F)(F)F.[Li+],0.066666667,0.238438078,1.621533971,286.9332984,,,,,,,,,,,,-9.86193,5.18E-05,-4.28567024
,,5/6/2019,JL,,,doi.org/10.1016/j.elecom.2006.08.017,PEO,[Cu]OCC[Au],[Cu]OCC[Au],,,C{[>]<OCC>[<]}OC,CH3,OCH3,0.933333333,0.512148878,,,,,,600000,,600000,,13620.88536,44.02238095,,,Succinonitrile,N#CCCC#N,,,0.25,0.249413044,,,,,,,80.03744813,,,80.03744813,,,,,,,,,,,,,,,,,,,,,,,,,,,,,LiTFSI,O=S(=O)([N-]S(=O)(=O)C(F)(F)F)C(F)(F)F.[Li+],0.066666667,0.238438078,1.621533971,286.9332984,,,,,,,,,,,,-15.1874,3.27E-05,-4.485452247
,,5/6/2019,JL,,,doi.org/10.1016/j.elecom.2006.08.017,PEO,[Cu]OCC[Au],[Cu]OCC[Au],,,C{[>]<OCC>[<]}OC,CH3,OCH3,0.904761905,0.378701657,,,,,,600000,,600000,,13620.88536,44.02238095,,,Succinonitrile,N#CCCC#N,,,0.475,0.361473292,,,,,,,80.03744813,,,80.03744813,,,,,,,,,,,,,,,,,,,,,,,,,,,,,LiTFSI,O=S(=O)([N-]S(=O)(=O)C(F)(F)F)C(F)(F)F.[Li+],0.095238095,0.259825052,2.38962901,286.9332984,,,,,,,,,,,,80.19724,0.008829,-2.054088483
,,5/6/2019,JL,,,doi.org/10.1016/j.elecom.2006.08.017,PEO,[Cu]OCC[Au],[Cu]OCC[Au],,,C{[>]<OCC>[<]}OC,CH3,OCH3,0.904761905,0.378701657,,,,,,600000,,600000,,13620.88536,44.02238095,,,Succinonitrile,N#CCCC#N,,,0.475,0.361473292,,,,,,,80.03744813,,,80.03744813,,,,,,,,,,,,,,,,,,,,,,,,,,,,,LiTFSI,O=S(=O)([N-]S(=O)(=O)C(F)(F)F)C(F)(F)F.[Li+],0.095238095,0.259825052,2.38962901,286.9332984,,,,,,,,,,,,75.06903,0.008228,-2.084705717
,,5/6/2019,JL,,,doi.org/10.1016/j.elecom.2006.08.017,PEO,[Cu]OCC[Au],[Cu]OCC[Au],,,C{[>]<OCC>[<]}OC,CH3,OCH3,0.904761905,0.378701657,,,,,,600000,,600000,,13620.88536,44.02238095,,,Succinonitrile,N#CCCC#N,,,0.475,0.361473292,,,,,,,80.03744813,,,80.03744813,,,,,,,,,,,,,,,,,,,,,,,,,,,,,LiTFSI,O=S(=O)([N-]S(=O)(=O)C(F)(F)F)C(F)(F)F.[Li+],0.095238095,0.259825052,2.38962901,286.9332984,,,,,,,,,,,,69.86193,0.007554,-2.12182302
,,5/6/2019,JL,,,doi.org/10.1016/j.elecom.2006.08.017,PEO,[Cu]OCC[Au],[Cu]OCC[Au],,,C{[>]<OCC>[<]}OC,CH3,OCH3,0.904761905,0.378701657,,,,,,600000,,600000,,13620.88536,44.02238095,,,Succinonitrile,N#CCCC#N,,,0.475,0.361473292,,,,,,,80.03744813,,,80.03744813,,,,,,,,,,,,,,,,,,,,,,,,,,,,,LiTFSI,O=S(=O)([N-]S(=O)(=O)C(F)(F)F)C(F)(F)F.[Li+],0.095238095,0.259825052,2.38962901,286.9332984,,,,,,,,,,,,65.16765,0.006632,-2.178355482
,,5/6/2019,JL,,,doi.org/10.1016/j.elecom.2006.08.017,PEO,[Cu]OCC[Au],[Cu]OCC[Au],,,C{[>]<OCC>[<]}OC,CH3,OCH3,0.904761905,0.378701657,,,,,,600000,,600000,,13620.88536,44.02238095,,,Succinonitrile,N#CCCC#N,,,0.475,0.361473292,,,,,,,80.03744813,,,80.03744813,,,,,,,,,,,,,,,,,,,,,,,,,,,,,LiTFSI,O=S(=O)([N-]S(=O)(=O)C(F)(F)F)C(F)(F)F.[Li+],0.095238095,0.259825052,2.38962901,286.9332984,,,,,,,,,,,,60.23669,0.006089,-2.215454026
,,5/6/2019,JL,,,doi.org/10.1016/j.elecom.2006.08.017,PEO,[Cu]OCC[Au],[Cu]OCC[Au],,,C{[>]<OCC>[<]}OC,CH3,OCH3,0.904761905,0.378701657,,,,,,600000,,600000,,13620.88536,44.02238095,,,Succinonitrile,N#CCCC#N,,,0.475,0.361473292,,,,,,,80.03744813,,,80.03744813,,,,,,,,,,,,,,,,,,,,,,,,,,,,,LiTFSI,O=S(=O)([N-]S(=O)(=O)C(F)(F)F)C(F)(F)F.[Li+],0.095238095,0.259825052,2.38962901,286.9332984,,,,,,,,,,,,55.14793,0.00548,-2.261219442
,,5/6/2019,JL,,,doi.org/10.1016/j.elecom.2006.08.017,PEO,[Cu]OCC[Au],[Cu]OCC[Au],,,C{[>]<OCC>[<]}OC,CH3,OCH3,0.904761905,0.378701657,,,,,,600000,,600000,,13620.88536,44.02238095,,,Succinonitrile,N#CCCC#N,,,0.475,0.361473292,,,,,,,80.03744813,,,80.03744813,,,,,,,,,,,,,,,,,,,,,,,,,,,,,LiTFSI,O=S(=O)([N-]S(=O)(=O)C(F)(F)F)C(F)(F)F.[Li+],0.095238095,0.259825052,2.38962901,286.9332984,,,,,,,,,,,,50.17751,0.004716,-2.326426204
,,5/6/2019,JL,,,doi.org/10.1016/j.elecom.2006.08.017,PEO,[Cu]OCC[Au],[Cu]OCC[Au],,,C{[>]<OCC>[<]}OC,CH3,OCH3,0.904761905,0.378701657,,,,,,600000,,600000,,13620.88536,44.02238095,,,Succinonitrile,N#CCCC#N,,,0.475,0.361473292,,,,,,,80.03744813,,,80.03744813,,,,,,,,,,,,,,,,,,,,,,,,,,,,,LiTFSI,O=S(=O)([N-]S(=O)(=O)C(F)(F)F)C(F)(F)F.[Li+],0.095238095,0.259825052,2.38962901,286.9332984,,,,,,,,,,,,45.16765,0.004395,-2.357041121
,,5/6/2019,JL,,,doi.org/10.1016/j.elecom.2006.08.017,PEO,[Cu]OCC[Au],[Cu]OCC[Au],,,C{[>]<OCC>[<]}OC,CH3,OCH3,0.904761905,0.378701657,,,,,,600000,,600000,,13620.88536,44.02238095,,,Succinonitrile,N#CCCC#N,,,0.475,0.361473292,,,,,,,80.03744813,,,80.03744813,,,,,,,,,,,,,,,,,,,,,,,,,,,,,LiTFSI,O=S(=O)([N-]S(=O)(=O)C(F)(F)F)C(F)(F)F.[Li+],0.095238095,0.259825052,2.38962901,286.9332984,,,,,,,,,,,,39.9211,0.003652,-2.437469231
,,5/6/2019,JL,,,doi.org/10.1016/j.elecom.2006.08.017,PEO,[Cu]OCC[Au],[Cu]OCC[Au],,,C{[>]<OCC>[<]}OC,CH3,OCH3,0.904761905,0.378701657,,,,,,600000,,600000,,13620.88536,44.02238095,,,Succinonitrile,N#CCCC#N,,,0.475,0.361473292,,,,,,,80.03744813,,,80.03744813,,,,,,,,,,,,,,,,,,,,,,,,,,,,,LiTFSI,O=S(=O)([N-]S(=O)(=O)C(F)(F)F)C(F)(F)F.[Li+],0.095238095,0.259825052,2.38962901,286.9332984,,,,,,,,,,,,35.18738,0.002707,-2.567511744
,,5/6/2019,JL,,,doi.org/10.1016/j.elecom.2006.08.017,PEO,[Cu]OCC[Au],[Cu]OCC[Au],,,C{[>]<OCC>[<]}OC,CH3,OCH3,0.904761905,0.378701657,,,,,,600000,,600000,,13620.88536,44.02238095,,,Succinonitrile,N#CCCC#N,,,0.475,0.361473292,,,,,,,80.03744813,,,80.03744813,,,,,,,,,,,,,,,,,,,,,,,,,,,,,LiTFSI,O=S(=O)([N-]S(=O)(=O)C(F)(F)F)C(F)(F)F.[Li+],0.095238095,0.259825052,2.38962901,286.9332984,,,,,,,,,,,,30.09862,0.00171,-2.76700389
,,5/6/2019,JL,,,doi.org/10.1016/j.elecom.2006.08.017,PEO,[Cu]OCC[Au],[Cu]OCC[Au],,,C{[>]<OCC>[<]}OC,CH3,OCH3,0.904761905,0.378701657,,,,,,600000,,600000,,13620.88536,44.02238095,,,Succinonitrile,N#CCCC#N,,,0.475,0.361473292,,,,,,,80.03744813,,,80.03744813,,,,,,,,,,,,,,,,,,,,,,,,,,,,,LiTFSI,O=S(=O)([N-]S(=O)(=O)C(F)(F)F)C(F)(F)F.[Li+],0.095238095,0.259825052,2.38962901,286.9332984,,,,,,,,,,,,25.16765,0.001081,-2.966174306
,,5/6/2019,JL,,,doi.org/10.1016/j.elecom.2006.08.017,PEO,[Cu]OCC[Au],[Cu]OCC[Au],,,C{[>]<OCC>[<]}OC,CH3,OCH3,0.904761905,0.378701657,,,,,,600000,,600000,,13620.88536,44.02238095,,,Succinonitrile,N#CCCC#N,,,0.475,0.361473292,,,,,,,80.03744813,,,80.03744813,,,,,,,,,,,,,,,,,,,,,,,,,,,,,LiTFSI,O=S(=O)([N-]S(=O)(=O)C(F)(F)F)C(F)(F)F.[Li+],0.095238095,0.259825052,2.38962901,286.9332984,,,,,,,,,,,,20.11834,0.000653,-3.185086819
,,5/6/2019,JL,,,doi.org/10.1016/j.elecom.2006.08.017,PEO,[Cu]OCC[Au],[Cu]OCC[Au],,,C{[>]<OCC>[<]}OC,CH3,OCH3,0.904761905,0.378701657,,,,,,600000,,600000,,13620.88536,44.02238095,,,Succinonitrile,N#CCCC#N,,,0.475,0.361473292,,,,,,,80.03744813,,,80.03744813,,,,,,,,,,,,,,,,,,,,,,,,,,,,,LiTFSI,O=S(=O)([N-]S(=O)(=O)C(F)(F)F)C(F)(F)F.[Li+],0.095238095,0.259825052,2.38962901,286.9332984,,,,,,,,,,,,15.14793,0.000397,-3.401209493
,,5/6/2019,JL,,,doi.org/10.1016/j.elecom.2006.08.017,PEO,[Cu]OCC[Au],[Cu]OCC[Au],,,C{[>]<OCC>[<]}OC,CH3,OCH3,0.904761905,0.378701657,,,,,,600000,,600000,,13620.88536,44.02238095,,,Succinonitrile,N#CCCC#N,,,0.475,0.361473292,,,,,,,80.03744813,,,80.03744813,,,,,,,,,,,,,,,,,,,,,,,,,,,,,LiTFSI,O=S(=O)([N-]S(=O)(=O)C(F)(F)F)C(F)(F)F.[Li+],0.095238095,0.259825052,2.38962901,286.9332984,,,,,,,,,,,,10.01972,0.000235,-3.628932138
,,5/6/2019,JL,,,doi.org/10.1016/j.elecom.2006.08.017,PEO,[Cu]OCC[Au],[Cu]OCC[Au],,,C{[>]<OCC>[<]}OC,CH3,OCH3,0.904761905,0.378701657,,,,,,600000,,600000,,13620.88536,44.02238095,,,Succinonitrile,N#CCCC#N,,,0.475,0.361473292,,,,,,,80.03744813,,,80.03744813,,,,,,,,,,,,,,,,,,,,,,,,,,,,,LiTFSI,O=S(=O)([N-]S(=O)(=O)C(F)(F)F)C(F)(F)F.[Li+],0.095238095,0.259825052,2.38962901,286.9332984,,,,,,,,,,,,4.930966,0.000135,-3.869666232
,,5/6/2019,JL,,,doi.org/10.1016/j.elecom.2006.08.017,PEO,[Cu]OCC[Au],[Cu]OCC[Au],,,C{[>]<OCC>[<]}OC,CH3,OCH3,0.904761905,0.378701657,,,,,,600000,,600000,,13620.88536,44.02238095,,,Succinonitrile,N#CCCC#N,,,0.475,0.361473292,,,,,,,80.03744813,,,80.03744813,,,,,,,,,,,,,,,,,,,,,,,,,,,,,LiTFSI,O=S(=O)([N-]S(=O)(=O)C(F)(F)F)C(F)(F)F.[Li+],0.095238095,0.259825052,2.38962901,286.9332984,,,,,,,,,,,,-0.11834,7.06E-05,-4.151195299
,,5/6/2019,JL,,,doi.org/10.1016/j.elecom.2006.08.017,PEO,[Cu]OCC[Au],[Cu]OCC[Au],,,C{[>]<OCC>[<]}OC,CH3,OCH3,0.904761905,0.378701657,,,,,,600000,,600000,,13620.88536,44.02238095,,,Succinonitrile,N#CCCC#N,,,0.475,0.361473292,,,,,,,80.03744813,,,80.03744813,,,,,,,,,,,,,,,,,,,,,,,,,,,,,LiTFSI,O=S(=O)([N-]S(=O)(=O)C(F)(F)F)C(F)(F)F.[Li+],0.095238095,0.259825052,2.38962901,286.9332984,,,,,,,,,,,,-4.89152,3.69E-05,-4.432973634
,,5/6/2019,JL,,,doi.org/10.1016/j.elecom.2006.08.017,PEO,[Cu]OCC[Au],[Cu]OCC[Au],,,C{[>]<OCC>[<]}OC,CH3,OCH3,0.904761905,0.378701657,,,,,,600000,,600000,,13620.88536,44.02238095,,,Succinonitrile,N#CCCC#N,,,0.475,0.361473292,,,,,,,80.03744813,,,80.03744813,,,,,,,,,,,,,,,,,,,,,,,,,,,,,LiTFSI,O=S(=O)([N-]S(=O)(=O)C(F)(F)F)C(F)(F)F.[Li+],0.095238095,0.259825052,2.38962901,286.9332984,,,,,,,,,,,,-9.86193,1.76E-05,-4.754487332
,,5/6/2019,JL,,,doi.org/10.1016/j.elecom.2006.08.017,PEO,[Cu]OCC[Au],[Cu]OCC[Au],,,C{[>]<OCC>[<]}OC,CH3,OCH3,0.904761905,0.378701657,,,,,,600000,,600000,,13620.88536,44.02238095,,,Succinonitrile,N#CCCC#N,,,0.475,0.361473292,,,,,,,80.03744813,,,80.03744813,,,,,,,,,,,,,,,,,,,,,,,,,,,,,LiTFSI,O=S(=O)([N-]S(=O)(=O)C(F)(F)F)C(F)(F)F.[Li+],0.095238095,0.259825052,2.38962901,286.9332984,,,,,,,,,,,,-14.8718,7.75E-06,-5.110698297
,,5/6/2019,JL,,,doi.org/10.1016/j.elecom.2006.08.017,Succinonitrile,N#CCCC#N,N#CCCC#N,,,C{[>]<OCC>[<]}OC,CH3,OCH3,0.7,0.398667328,,,,,,,,80.03744813,,,80.03744813,,,PEO,[Cu]OCC[Au],,,0.833333333,0.261042761,,,,,600000,,600000,,13620.88536,44.02238095,,,,,,,,,,,,,,,,,,,,,,,,,,,,,LiTFSI,O=S(=O)([N-]S(=O)(=O)C(F)(F)F)C(F)(F)F.[Li+],0.166666667,0.340289911,4.540295119,286.9332984,,,,,,,,,,,,80.0789,0.009373,-2.028121383
,,5/6/2019,JL,,,doi.org/10.1016/j.elecom.2006.08.017,Succinonitrile,N#CCCC#N,N#CCCC#N,,,C{[>]<OCC>[<]}OC,CH3,OCH3,0.7,0.398667328,,,,,,,,80.03744813,,,80.03744813,,,PEO,[Cu]OCC[Au],,,0.833333333,0.261042761,,,,,600000,,600000,,13620.88536,44.02238095,,,,,,,,,,,,,,,,,,,,,,,,,,,,,LiTFSI,O=S(=O)([N-]S(=O)(=O)C(F)(F)F)C(F)(F)F.[Li+],0.166666667,0.340289911,4.540295119,286.9332984,,,,,,,,,,,,74.91124,0.008822,-2.054432947
,,5/6/2019,JL,,,doi.org/10.1016/j.elecom.2006.08.017,Succinonitrile,N#CCCC#N,N#CCCC#N,,,C{[>]<OCC>[<]}OC,CH3,OCH3,0.7,0.398667328,,,,,,,,80.03744813,,,80.03744813,,,PEO,[Cu]OCC[Au],,,0.833333333,0.261042761,,,,,600000,,600000,,13620.88536,44.02238095,,,,,,,,,,,,,,,,,,,,,,,,,,,,,LiTFSI,O=S(=O)([N-]S(=O)(=O)C(F)(F)F)C(F)(F)F.[Li+],0.166666667,0.340289911,4.540295119,286.9332984,,,,,,,,,,,,69.90138,0.00802,-2.095825632
,,5/6/2019,JL,,,doi.org/10.1016/j.elecom.2006.08.017,Succinonitrile,N#CCCC#N,N#CCCC#N,,,C{[>]<OCC>[<]}OC,CH3,OCH3,0.7,0.398667328,,,,,,,,80.03744813,,,80.03744813,,,PEO,[Cu]OCC[Au],,,0.833333333,0.261042761,,,,,600000,,600000,,13620.88536,44.02238095,,,,,,,,,,,,,,,,,,,,,,,,,,,,,LiTFSI,O=S(=O)([N-]S(=O)(=O)C(F)(F)F)C(F)(F)F.[Li+],0.166666667,0.340289911,4.540295119,286.9332984,,,,,,,,,,,,65.08876,0.00729,-2.137272472
,,5/6/2019,JL,,,doi.org/10.1016/j.elecom.2006.08.017,Succinonitrile,N#CCCC#N,N#CCCC#N,,,C{[>]<OCC>[<]}OC,CH3,OCH3,0.7,0.398667328,,,,,,,,80.03744813,,,80.03744813,,,PEO,[Cu]OCC[Au],,,0.833333333,0.261042761,,,,,600000,,600000,,13620.88536,44.02238095,,,,,,,,,,,,,,,,,,,,,,,,,,,,,LiTFSI,O=S(=O)([N-]S(=O)(=O)C(F)(F)F)C(F)(F)F.[Li+],0.166666667,0.340289911,4.540295119,286.9332984,,,,,,,,,,,,60.11834,0.006862,-2.163549286
,,5/6/2019,JL,,,doi.org/10.1016/j.elecom.2006.08.017,Succinonitrile,N#CCCC#N,N#CCCC#N,,,C{[>]<OCC>[<]}OC,CH3,OCH3,0.7,0.398667328,,,,,,,,80.03744813,,,80.03744813,,,PEO,[Cu]OCC[Au],,,0.833333333,0.261042761,,,,,600000,,600000,,13620.88536,44.02238095,,,,,,,,,,,,,,,,,,,,,,,,,,,,,LiTFSI,O=S(=O)([N-]S(=O)(=O)C(F)(F)F)C(F)(F)F.[Li+],0.166666667,0.340289911,4.540295119,286.9332984,,,,,,,,,,,,55.10848,0.005935,-2.226579277
,,5/6/2019,JL,,,doi.org/10.1016/j.elecom.2006.08.017,Succinonitrile,N#CCCC#N,N#CCCC#N,,,C{[>]<OCC>[<]}OC,CH3,OCH3,0.7,0.398667328,,,,,,,,80.03744813,,,80.03744813,,,PEO,[Cu]OCC[Au],,,0.833333333,0.261042761,,,,,600000,,600000,,13620.88536,44.02238095,,,,,,,,,,,,,,,,,,,,,,,,,,,,,LiTFSI,O=S(=O)([N-]S(=O)(=O)C(F)(F)F)C(F)(F)F.[Li+],0.166666667,0.340289911,4.540295119,286.9332984,,,,,,,,,,,,50.17751,0.005341,-2.272377422
,,5/6/2019,JL,,,doi.org/10.1016/j.elecom.2006.08.017,Succinonitrile,N#CCCC#N,N#CCCC#N,,,C{[>]<OCC>[<]}OC,CH3,OCH3,0.7,0.398667328,,,,,,,,80.03744813,,,80.03744813,,,PEO,[Cu]OCC[Au],,,0.833333333,0.261042761,,,,,600000,,600000,,13620.88536,44.02238095,,,,,,,,,,,,,,,,,,,,,,,,,,,,,LiTFSI,O=S(=O)([N-]S(=O)(=O)C(F)(F)F)C(F)(F)F.[Li+],0.166666667,0.340289911,4.540295119,286.9332984,,,,,,,,,,,,45.04931,0.004181,-2.378719832
,,5/6/2019,JL,,,doi.org/10.1016/j.elecom.2006.08.017,Succinonitrile,N#CCCC#N,N#CCCC#N,,,C{[>]<OCC>[<]}OC,CH3,OCH3,0.7,0.398667328,,,,,,,,80.03744813,,,80.03744813,,,PEO,[Cu]OCC[Au],,,0.833333333,0.261042761,,,,,600000,,600000,,13620.88536,44.02238095,,,,,,,,,,,,,,,,,,,,,,,,,,,,,LiTFSI,O=S(=O)([N-]S(=O)(=O)C(F)(F)F)C(F)(F)F.[Li+],0.166666667,0.340289911,4.540295119,286.9332984,,,,,,,,,,,,40.27613,0.002539,-2.595337299
,,5/6/2019,JL,,,doi.org/10.1016/j.elecom.2006.08.017,Succinonitrile,N#CCCC#N,N#CCCC#N,,,C{[>]<OCC>[<]}OC,CH3,OCH3,0.7,0.398667328,,,,,,,,80.03744813,,,80.03744813,,,PEO,[Cu]OCC[Au],,,0.833333333,0.261042761,,,,,600000,,600000,,13620.88536,44.02238095,,,,,,,,,,,,,,,,,,,,,,,,,,,,,LiTFSI,O=S(=O)([N-]S(=O)(=O)C(F)(F)F)C(F)(F)F.[Li+],0.166666667,0.340289911,4.540295119,286.9332984,,,,,,,,,,,,35.14793,0.001565,-2.805485658
,,5/6/2019,JL,,,doi.org/10.1016/j.elecom.2006.08.017,Succinonitrile,N#CCCC#N,N#CCCC#N,,,C{[>]<OCC>[<]}OC,CH3,OCH3,0.7,0.398667328,,,,,,,,80.03744813,,,80.03744813,,,PEO,[Cu]OCC[Au],,,0.833333333,0.261042761,,,,,600000,,600000,,13620.88536,44.02238095,,,,,,,,,,,,,,,,,,,,,,,,,,,,,LiTFSI,O=S(=O)([N-]S(=O)(=O)C(F)(F)F)C(F)(F)F.[Li+],0.166666667,0.340289911,4.540295119,286.9332984,,,,,,,,,,,,29.98028,0.001004,-2.998266287
,,5/6/2019,JL,,,doi.org/10.1016/j.elecom.2006.08.017,Succinonitrile,N#CCCC#N,N#CCCC#N,,,C{[>]<OCC>[<]}OC,CH3,OCH3,0.7,0.398667328,,,,,,,,80.03744813,,,80.03744813,,,PEO,[Cu]OCC[Au],,,0.833333333,0.261042761,,,,,600000,,600000,,13620.88536,44.02238095,,,,,,,,,,,,,,,,,,,,,,,,,,,,,LiTFSI,O=S(=O)([N-]S(=O)(=O)C(F)(F)F)C(F)(F)F.[Li+],0.166666667,0.340289911,4.540295119,286.9332984,,,,,,,,,,,,25.12821,0.000631,-3.199970641
,,5/6/2019,JL,,,doi.org/10.1016/j.elecom.2006.08.017,Succinonitrile,N#CCCC#N,N#CCCC#N,,,C{[>]<OCC>[<]}OC,CH3,OCH3,0.7,0.398667328,,,,,,,,80.03744813,,,80.03744813,,,PEO,[Cu]OCC[Au],,,0.833333333,0.261042761,,,,,600000,,600000,,13620.88536,44.02238095,,,,,,,,,,,,,,,,,,,,,,,,,,,,,LiTFSI,O=S(=O)([N-]S(=O)(=O)C(F)(F)F)C(F)(F)F.[Li+],0.166666667,0.340289911,4.540295119,286.9332984,,,,,,,,,,,,20.15779,0.000378,-3.4225082
,,5/6/2019,JL,,,doi.org/10.1016/j.elecom.2006.08.017,Succinonitrile,N#CCCC#N,N#CCCC#N,,,C{[>]<OCC>[<]}OC,CH3,OCH3,0.7,0.398667328,,,,,,,,80.03744813,,,80.03744813,,,PEO,[Cu]OCC[Au],,,0.833333333,0.261042761,,,,,600000,,600000,,13620.88536,44.02238095,,,,,,,,,,,,,,,,,,,,,,,,,,,,,LiTFSI,O=S(=O)([N-]S(=O)(=O)C(F)(F)F)C(F)(F)F.[Li+],0.166666667,0.340289911,4.540295119,286.9332984,,,,,,,,,,,,14.95069,0.000228,-3.642065153
,,5/6/2019,JL,,,doi.org/10.1016/j.elecom.2006.08.017,Succinonitrile,N#CCCC#N,N#CCCC#N,,,C{[>]<OCC>[<]}OC,CH3,OCH3,0.7,0.398667328,,,,,,,,80.03744813,,,80.03744813,,,PEO,[Cu]OCC[Au],,,0.833333333,0.261042761,,,,,600000,,600000,,13620.88536,44.02238095,,,,,,,,,,,,,,,,,,,,,,,,,,,,,LiTFSI,O=S(=O)([N-]S(=O)(=O)C(F)(F)F)C(F)(F)F.[Li+],0.166666667,0.340289911,4.540295119,286.9332984,,,,,,,,,,,,10.01972,0.000129,-3.88941029
,,5/6/2019,JL,,,doi.org/10.1016/j.elecom.2006.08.017,Succinonitrile,N#CCCC#N,N#CCCC#N,,,C{[>]<OCC>[<]}OC,CH3,OCH3,0.7,0.398667328,,,,,,,,80.03744813,,,80.03744813,,,PEO,[Cu]OCC[Au],,,0.833333333,0.261042761,,,,,600000,,600000,,13620.88536,44.02238095,,,,,,,,,,,,,,,,,,,,,,,,,,,,,LiTFSI,O=S(=O)([N-]S(=O)(=O)C(F)(F)F)C(F)(F)F.[Li+],0.166666667,0.340289911,4.540295119,286.9332984,,,,,,,,,,,,5.207101,7.28E-05,-4.137868621
,,5/6/2019,JL,,,doi.org/10.1016/j.elecom.2006.08.017,Succinonitrile,N#CCCC#N,N#CCCC#N,,,C{[>]<OCC>[<]}OC,CH3,OCH3,0.7,0.398667328,,,,,,,,80.03744813,,,80.03744813,,,PEO,[Cu]OCC[Au],,,0.833333333,0.261042761,,,,,600000,,600000,,13620.88536,44.02238095,,,,,,,,,,,,,,,,,,,,,,,,,,,,,LiTFSI,O=S(=O)([N-]S(=O)(=O)C(F)(F)F)C(F)(F)F.[Li+],0.166666667,0.340289911,4.540295119,286.9332984,,,,,,,,,,,,0.118343,3.83E-05,-4.416801226
,,5/6/2019,JL,,,doi.org/10.1016/j.elecom.2006.08.017,Succinonitrile,N#CCCC#N,N#CCCC#N,,,C{[>]<OCC>[<]}OC,CH3,OCH3,0.7,0.398667328,,,,,,,,80.03744813,,,80.03744813,,,PEO,[Cu]OCC[Au],,,0.833333333,0.261042761,,,,,600000,,600000,,13620.88536,44.02238095,,,,,,,,,,,,,,,,,,,,,,,,,,,,,LiTFSI,O=S(=O)([N-]S(=O)(=O)C(F)(F)F)C(F)(F)F.[Li+],0.166666667,0.340289911,4.540295119,286.9332984,,,,,,,,,,,,-4.89152,1.89E-05,-4.723538196
,,5/6/2019,JL,,,doi.org/10.1016/j.elecom.2006.08.017,Succinonitrile,N#CCCC#N,N#CCCC#N,,,C{[>]<OCC>[<]}OC,CH3,OCH3,0.7,0.398667328,,,,,,,,80.03744813,,,80.03744813,,,PEO,[Cu]OCC[Au],,,0.833333333,0.261042761,,,,,600000,,600000,,13620.88536,44.02238095,,,,,,,,,,,,,,,,,,,,,,,,,,,,,LiTFSI,O=S(=O)([N-]S(=O)(=O)C(F)(F)F)C(F)(F)F.[Li+],0.166666667,0.340289911,4.540295119,286.9332984,,,,,,,,,,,,-9.90138,8.83E-06,-5.054039296
,,5/6/2019,JL,,,doi.org/10.1016/j.elecom.2006.08.017,Succinonitrile,N#CCCC#N,N#CCCC#N,,,C{[>]<OCC>[<]}OC,CH3,OCH3,0.7,0.398667328,,,,,,,,80.03744813,,,80.03744813,,,PEO,[Cu]OCC[Au],,,0.833333333,0.261042761,,,,,600000,,600000,,13620.88536,44.02238095,,,,,,,,,,,,,,,,,,,,,,,,,,,,,LiTFSI,O=S(=O)([N-]S(=O)(=O)C(F)(F)F)C(F)(F)F.[Li+],0.166666667,0.340289911,4.540295119,286.9332984,,,,,,,,,,,,-14.9507,3.88E-06,-5.411168274
,,5/6/2019,JL,,,doi.org/10.1016/j.jpowsour.2004.02.017,PEO,[Cu]OCC[Au],[Cu]OCC[Au],,,C{[>]<OCC>[<]}OC,CH3,OCH3,0.888888889,0.789288771,,,,,,900000,,900000,,20431.32804,44.02238095,,,,,,,,,,,,,,,,,,,,,,,,,,,,,,,,,,,,,,,,,,,,,,,LiBF4,F[B-](F)(F)F.[Li+],0.111111111,0.210711229,2.837684449,94.01892283,,,,,,,SiO2,10,7,,,90.03487,0.00034,-3.468521083
,,5/6/2019,JL,,,doi.org/10.1016/j.jpowsour.2004.02.017,PEO,[Cu]OCC[Au],[Cu]OCC[Au],,,C{[>]<OCC>[<]}OC,CH3,OCH3,0.888888889,0.789288771,,,,,,900000,,900000,,20431.32804,44.02238095,,,,,,,,,,,,,,,,,,,,,,,,,,,,,,,,,,,,,,,,,,,,,,,LiBF4,F[B-](F)(F)F.[Li+],0.111111111,0.210711229,2.837684449,94.01892283,,,,,,,SiO2,10,7,,,80.0369,0.000221,-3.655607726
,,5/6/2019,JL,,,doi.org/10.1016/j.jpowsour.2004.02.017,PEO,[Cu]OCC[Au],[Cu]OCC[Au],,,C{[>]<OCC>[<]}OC,CH3,OCH3,0.888888889,0.789288771,,,,,,900000,,900000,,20431.32804,44.02238095,,,,,,,,,,,,,,,,,,,,,,,,,,,,,,,,,,,,,,,,,,,,,,,LiBF4,F[B-](F)(F)F.[Li+],0.111111111,0.210711229,2.837684449,94.01892283,,,,,,,,,,,,89.83156,0.000148,-3.829738285
,,5/6/2019,JL,,,doi.org/10.1016/j.jpowsour.2004.02.017,PEO,[Cu]OCC[Au],[Cu]OCC[Au],,,C{[>]<OCC>[<]}OC,CH3,OCH3,0.888888889,0.789288771,,,,,,900000,,900000,,20431.32804,44.02238095,,,,,,,,,,,,,,,,,,,,,,,,,,,,,,,,,,,,,,,,,,,,,,,LiBF4,F[B-](F)(F)F.[Li+],0.111111111,0.210711229,2.837684449,94.01892283,,,,,,,,,,,,79.87526,0.000141,-3.850780887
