Repository: zjurillpolymer/SPE_prediction

# SPE Prediction

Polymer electrolyte conductivity prediction using graph neural networks.

## Data

Data from [ChemPropPred](https://github.com/learningmatter-mit/Chem-prop-pred) — polymer electrolyte conductivity measurements including SMILES, conductivity (log S/cm), molecular weight, salt concentration, and temperature.

- `data/clean_train_data.csv` — cleaned training data
- `data/PolymerElectrolyteData.csv` — full raw dataset
- `data/PolyInfo_8salts.csv` / `data/polyinfo_5salts_4conc.csv` — PolyInfo polymer database with salt additives

File: data/PolymerElectrolyteData.csv (part 97 of 154)
Notes,Compound Notebook Name,Date Copied to Master Database,Data Recorded By,Seshadri Group,Oyaizu Group,DOI,Solvent 1 (S1),S1 SMILES,S1 SMILES 1,S1 SMILES 2,S1 SMILES 3,S1 Big SMILES,S1 End Group 1,S1 End Group 2,S1 Mol %,S1 Weight %,S1 SMILES 1 Mol %,S1 SMILES 2 Mol %,S1 SMILES 3 Mol %,S1 Molar Ratio,S1 Weight Ratio,S1 Mw,S1 Mn,S1 Mn or Mw,S1 Mw/Mn,S1 DOP,S1 Molar Mass (g/mol),S1 Type,S1 Block Mol Weight,Solvent 2 (S2),S2 SMILES,S2 SMILES 1,S2 SMILES 2,S2 Mol %,S2 Weight %,S2 SMILES 1 Mol %,S2 SMILES 2 Mol %,S2 Molar Ratio,S2 Weight Ratio,S2 Mw,S2 Mn,S2 Mn or Mw,S2 Mw/Mn,S2 DOP,S2 Molar Mass (g/mol),S2 Type,Solvent 3 (S3),S3 SMILES,S3 SMILES 1,S3 Mol %,S3 Weight %,S3 Molar Ratio,S3 Weight Ratio,S3 Mw,S3 Mn,S3 Mn or Mw,S3 Mw/Mn,S3 DOP,S3 Molar Mass (g/mol),S3 Type,Solvent 4 (S4),S4 SMILES,S4 Mol %,S4 Weight %,S4 Molar Ratio,S4 Weight Ratio,S4 Mw,S4 Mn,S4 Mn or Mw,S4 Mw/Mn,S4 DOP,S4 Molar Mass (g/mol),S4 Type,Salt 1,Salt1 SMILES,Salt1 Mol %,Salt1 Weight %,Salt1 Molality (mol salt/kg polymer),Salt1 Molar Mass (g/mol),Salt 2,Salt2 SMILES,Salt2 Mol %,Salt2 Weight %,Salt2 Molality (mol salt/kg polymer),Salt2 Molar Mass (g/mol),Inorganic Material 1 (IM1),IM1 Weight %,IM1 Particle Size (nm),Tg (oC),Heating Rate (K/min),Temperature (oC),Conductivity (S/cm),log Conductivity (S/cm)
,,5/6/2019,JL,,,doi.org/10.1016/j.jpowsour.2004.02.017,PEO,[Cu]OCC[Au],[Cu]OCC[Au],,,C{[>]<OCC>[<]}OC,CH3,OCH3,0.888888889,0.789288771,,,,,,900000,,900000,,20431.32804,44.02238095,,,,,,,,,,,,,,,,,,,,,,,,,,,,,,,,,,,,,,,,,,,,,,,LiBF4,F[B-](F)(F)F.[Li+],0.111111111,0.210711229,2.837684449,94.01892283,,,,,,,SiO2,10,7,,,69.8612,0.000124,-3.906578315
,,5/6/2019,JL,,,doi.org/10.1016/j.jpowsour.2004.02.017,PEO,[Cu]OCC[Au],[Cu]OCC[Au],,,C{[>]<OCC>[<]}OC,CH3,OCH3,0.888888889,0.789288771,,,,,,900000,,900000,,20431.32804,44.02238095,,,,,,,,,,,,,,,,,,,,,,,,,,,,,,,,,,,,,,,,,,,,,,,LiBF4,F[B-](F)(F)F.[Li+],0.111111111,0.210711229,2.837684449,94.01892283,,,,,,,,,,,,69.89478,7.67E-05,-4.115204636
,,5/6/2019,JL,,,doi.org/10.1016/j.jpowsour.2004.02.017,PEO,[Cu]OCC[Au],[Cu]OCC[Au],,,C{[>]<OCC>[<]}OC,CH3,OCH3,0.888888889,0.789288771,,,,,,900000,,900000,,20431.32804,44.02238095,,,,,,,,,,,,,,,,,,,,,,,,,,,,,,,,,,,,,,,,,,,,,,,LiBF4,F[B-](F)(F)F.[Li+],0.111111111,0.210711229,2.837684449,94.01892283,,,,,,,SiO2,10,7,,,59.90954,2.56E-05,-4.591760035
,,5/6/2019,JL,,,doi.org/10.1016/j.jpowsour.2004.02.017,PEO,[Cu]OCC[Au],[Cu]OCC[Au],,,C{[>]<OCC>[<]}OC,CH3,OCH3,0.888888889,0.789288771,,,,,,900000,,900000,,20431.32804,44.02238095,,,,,,,,,,,,,,,,,,,,,,,,,,,,,,,,,,,,,,,,,,,,,,,LiBF4,F[B-](F)(F)F.[Li+],0.111111111,0.210711229,2.837684449,94.01892283,,,,,,,,,,,,59.7665,1.42E-05,-4.847711656
,,5/6/2019,JL,,,doi.org/10.1016/j.jpowsour.2004.02.017,PEO,[Cu]OCC[Au],[Cu]OCC[Au],,,C{[>]<OCC>[<]}OC,CH3,OCH3,0.888888889,0.789288771,,,,,,900000,,900000,,20431.32804,44.02238095,,,,,,,,,,,,,,,,,,,,,,,,,,,,,,,,,,,,,,,,,,,,,,,LiBF4,F[B-](F)(F)F.[Li+],0.111111111,0.210711229,2.837684449,94.01892283,,,,,,,SiO2,10,7,,,49.86424,1.48E-06,-5.829738285
,,5/6/2019,JL,,,doi.org/10.1016/j.jpowsour.2004.02.017,PEO,[Cu]OCC[Au],[Cu]OCC[Au],,,C{[>]<OCC>[<]}OC,CH3,OCH3,0.888888889,0.789288771,,,,,,900000,,900000,,20431.32804,44.02238095,,,,,,,,,,,,,,,,,,,,,,,,,,,,,,,,,,,,,,,,,,,,,,,LiBF4,F[B-](F)(F)F.[Li+],0.111111111,0.210711229,2.837684449,94.01892283,,,,,,,,,,,,49.7586,6.06E-07,-6.217527376
,,5/6/2019,JL,,,doi.org/10.1016/j.jpowsour.2004.02.017,PEO,[Cu]OCC[Au],[Cu]OCC[Au],,,C{[>]<OCC>[<]}OC,CH3,OCH3,0.888888889,0.789288771,,,,,,900000,,900000,,20431.32804,44.02238095,,,,,,,,,,,,,,,,,,,,,,,,,,,,,,,,,,,,,,,,,,,,,,,LiBF4,F[B-](F)(F)F.[Li+],0.111111111,0.210711229,2.837684449,94.01892283,,,,,,,SiO2,10,7,,,39.91179,2.13E-07,-6.671620397
,,5/6/2019,JL,,,doi.org/10.1016/j.jpowsour.2004.02.017,PEO,[Cu]OCC[Au],[Cu]OCC[Au],,,C{[>]<OCC>[<]}OC,CH3,OCH3,0.888888889,0.789288771,,,,,,900000,,900000,,20431.32804,44.02238095,,,,,,,,,,,,,,,,,,,,,,,,,,,,,,,,,,,,,,,,,,,,,,,LiBF4,F[B-](F)(F)F.[Li+],0.111111111,0.210711229,2.837684449,94.01892283,,,,,,,,,,,,39.81164,1.07E-07,-6.970616222
,,5/6/2019,JL,,,doi.org/10.1016/j.jpowsour.2004.02.017,PEO,[Cu]OCC[Au],[Cu]OCC[Au],,,C{[>]<OCC>[<]}OC,CH3,OCH3,0.888888889,0.789288771,,,,,,900000,,900000,,20431.32804,44.02238095,,,,,,,,,,,,,,,,,,,,,,,,,,,,,,,,,,,,,,,,,,,,,,,LiBF4,F[B-](F)(F)F.[Li+],0.111111111,0.210711229,2.837684449,94.01892283,,,,,,,SiO2,10,7,,,29.99638,3.21E-08,-7.493494968
,,5/6/2019,JL,,,doi.org/10.1016/j.jpowsour.2004.02.017,PEO,[Cu]OCC[Au],[Cu]OCC[Au],,,C{[>]<OCC>[<]}OC,CH3,OCH3,0.888888889,0.789288771,,,,,,900000,,900000,,20431.32804,44.02238095,,,,,,,,,,,,,,,,,,,,,,,,,,,,,,,,,,,,,,,,,,,,,,,LiBF4,F[B-](F)(F)F.[Li+],0.111111111,0.210711229,2.837684449,94.01892283,,,,,,,,,,,,29.87753,1.93E-08,-7.714442691
,,5/6/2019,JL,,,doi.org/10.1016/j.jpowsour.2005.03.035,PEO,[Cu]OCC[Au],[Cu]OCC[Au],,,C{[>]<OCC>[<]}OC,CH3,OCH3,0.952380952,0.849512086,,,,,,100000,,100000,,2270.14756,44.02238095,,,,,,,,,,,,,,,,,,,,,,,,,,,,,,,,,,,,,,,,,,,,,,,LiTFO,O=S(=O)([O-])C(F)(F)F.[Li+],0.047619048,0.150487914,1.13507378,155.9680291,,,,,,,,,,,,90,0.000248,-3.605548319
,,5/6/2019,JL,,,doi.org/10.1016/j.jpowsour.2005.03.035,PEO,[Cu]OCC[Au],[Cu]OCC[Au],,,C{[>]<OCC>[<]}OC,CH3,OCH3,0.952380952,0.849512086,,,,,,100000,,100000,,2270.14756,44.02238095,,,,,,,,,,,,,,,,,,,,,,,,,,,,,,,,,,,,,,,,,,,,,,,LiTFO,O=S(=O)([O-])C(F)(F)F.[Li+],0.047619048,0.150487914,1.13507378,155.9680291,,,,,,,,,,,,80,0.000166,-3.779891912
,,5/6/2019,JL,,,doi.org/10.1016/j.jpowsour.2005.03.035,PEO,[Cu]OCC[Au],[Cu]OCC[Au],,,C{[>]<OCC>[<]}OC,CH3,OCH3,0.952380952,0.849512086,,,,,,100000,,100000,,2270.14756,44.02238095,,,,,,,,,,,,,,,,,,,,,,,,,,,,,,,,,,,,,,,,,,,,,,,LiTFO,O=S(=O)([O-])C(F)(F)F.[Li+],0.047619048,0.150487914,1.13507378,155.9680291,,,,,,,,,,,,70,0.00011,-3.958607315
,,5/6/2019,JL,,,doi.org/10.1016/j.jpowsour.2005.03.035,PEO,[Cu]OCC[Au],[Cu]OCC[Au],,,C{[>]<OCC>[<]}OC,CH3,OCH3,0.952380952,0.849512086,,,,,,100000,,100000,,2270.14756,44.02238095,,,,,,,,,,,,,,,,,,,,,,,,,,,,,,,,,,,,,,,,,,,,,,,LiTFO,O=S(=O)([O-])C(F)(F)F.[Li+],0.047619048,0.150487914,1.13507378,155.9680291,,,,,,,,,,,,63,3.57E-05,-4.447331784
,,5/6/2019,JL,,,doi.org/10.1016/j.jpowsour.2005.03.035,PEO,[Cu]OCC[Au],[Cu]OCC[Au],,,C{[>]<OCC>[<]}OC,CH3,OCH3,0.952380952,0.849512086,,,,,,100000,,100000,,2270.14756,44.02238095,,,,,,,,,,,,,,,,,,,,,,,,,,,,,,,,,,,,,,,,,,,,,,,LiTFO,O=S(=O)([O-])C(F)(F)F.[Li+],0.047619048,0.150487914,1.13507378,155.9680291,,,,,,,,,,,,58,1.18E-06,-5.928117993
,,5/6/2019,JL,,,doi.org/10.1016/j.jpowsour.2005.03.035,PEO,[Cu]OCC[Au],[Cu]OCC[Au],,,C{[>]<OCC>[<]}OC,CH3,OCH3,0.952380952,0.849512086,,,,,,100000,,100000,,2270.14756,44.02238095,,,,,,,,,,,,,,,,,,,,,,,,,,,,,,,,,,,,,,,,,,,,,,,LiTFO,O=S(=O)([O-])C(F)(F)F.[Li+],0.047619048,0.150487914,1.13507378,155.9680291,,,,,,,,,,,,50,2.20E-07,-6.657577319
,,5/6/2019,JL,,,doi.org/10.1016/j.jpowsour.2005.03.035,PEO,[Cu]OCC[Au],[Cu]OCC[Au],,,C{[>]<OCC>[<]}OC,CH3,OCH3,0.952380952,0.849512086,,,,,,100000,,100000,,2270.14756,44.02238095,,,,,,,,,,,,,,,,,,,,,,,,,,,,,,,,,,,,,,,,,,,,,,,LiTFO,O=S(=O)([O-])C(F)(F)F.[Li+],0.047619048,0.150487914,1.13507378,155.9680291,,,,,,,,,,,,40,6.99E-08,-7.155522824
,,5/6/2019,JL,,,doi.org/10.1016/j.jpowsour.2005.03.035,PEO,[Cu]OCC[Au],[Cu]OCC[Au],,,C{[>]<OCC>[<]}OC,CH3,OCH3,0.952380952,0.849512086,,,,,,100000,,100000,,2270.14756,44.02238095,,,,,,,,,,,,,,,,,,,,,,,,,,,,,,,,,,,,,,,,,,,,,,,LiTFO,O=S(=O)([O-])C(F)(F)F.[Li+],0.047619048,0.150487914,1.13507378,155.9680291,,,,,,,,,,,,30,2.35E-08,-7.628932138
,,5/6/2019,JL,,,doi.org/10.1016/j.ssi.2014.10.030,PEO,[Cu]OCC[Au],[Cu]OCC[Au],,,C{[>]<OCC>[<]}OC,CH3,OCH3,0.952380952,0.849512086,,,,,,600000,,600000,,13620.88536,44.02238095,,,,,,,,,,,,,,,,,,,,,,,,,,,,,,,,,,,,,,,,,,,,,,,LiTFO,O=S(=O)([O-])C(F)(F)F.[Li+],0.047619048,0.150487914,1.13507378,155.9680291,,,,,,,TiO2,10,,,,104.0285,0.000376,-3.424812155
,,5/6/2019,JL,,,doi.org/10.1016/j.ssi.2014.10.030,PEO,[Cu]OCC[Au],[Cu]OCC[Au],,,C{[>]<OCC>[<]}OC,CH3,OCH3,0.952380952,0.849512086,,,,,,600000,,600000,,13620.88536,44.02238095,,,,,,,,,,,,,,,,,,,,,,,,,,,,,,,,,,,,,,,,,,,,,,,LiTFO,O=S(=O)([O-])C(F)(F)F.[Li+],0.047619048,0.150487914,1.13507378,155.9680291,,,,,,,trimethoxyoctylsilane functionalized TiO2,10,,,,102.8594,0.000376,-3.424812155
,,5/6/2019,JL,,,doi.org/10.1016/j.ssi.2014.10.030,PEO,[Cu]OCC[Au],[Cu]OCC[Au],,,C{[>]<OCC>[<]}OC,CH3,OCH3,0.952380952,0.849512086,,,,,,600000,,600000,,13620.88536,44.02238095,,,,,,,,,,,,,,,,,,,,,,,,,,,,,,,,,,,,,,,,,,,,,,,LiTFO,O=S(=O)([O-])C(F)(F)F.[Li+],0.047619048,0.150487914,1.13507378,155.9680291,,,,,,,,,,,,111.104,0.000319,-3.496209317
,,5/6/2019,JL,,,doi.org/10.1016/j.ssi.2014.10.030,PEO,[Cu]OCC[Au],[Cu]OCC[Au],,,C{[>]<OCC>[<]}OC,CH3,OCH3,0.952380952,0.849512086,,,,,,600000,,600000,,13620.88536,44.02238095,,,,,,,,,,,,,,,,,,,,,,,,,,,,,,,,,,,,,,,,,,,,,,,LiTFO,O=S(=O)([O-])C(F)(F)F.[Li+],0.047619048,0.150487914,1.13507378,155.9680291,,,,,,,TiO2,10,,,,94.01608,0.000264,-3.578396073
,,5/6/2019,JL,,,doi.org/10.1016/j.ssi.2014.10.030,PEO,[Cu]OCC[Au],[Cu]OCC[Au],,,C{[>]<OCC>[<]}OC,CH3,OCH3,0.952380952,0.849512086,,,,,,600000,,600000,,13620.88536,44.02238095,,,,,,,,,,,,,,,,,,,,,,,,,,,,,,,,,,,,,,,,,,,,,,,LiTFO,O=S(=O)([O-])C(F)(F)F.[Li+],0.047619048,0.150487914,1.13507378,155.9680291,,,,,,,trimethoxyoctylsilane functionalized TiO2,10,,,,91.89105,0.000246,-3.609064893
,,5/6/2019,JL,,,doi.org/10.1016/j.ssi.2014.10.030,PEO,[Cu]OCC[Au],[Cu]OCC[Au],,,C{[>]<OCC>[<]}OC,CH3,OCH3,0.952380952,0.849512086,,,,,,600000,,600000,,13620.88536,44.02238095,,,,,,,,,,,,,,,,,,,,,,,,,,,,,,,,,,,,,,,,,,,,,,,LiTFO,O=S(=O)([O-])C(F)(F)F.[Li+],0.047619048,0.150487914,1.13507378,155.9680291,,,,,,,trimethoxyoctylsilane functionalized TiO2,10,,,,85.08996,0.000176,-3.754487332
,,5/6/2019,JL,,,doi.org/10.1016/j.ssi.2014.10.030,PEO,[Cu]OCC[Au],[Cu]OCC[Au],,,C{[>]<OCC>[<]}OC,CH3,OCH3,0.952380952,0.849512086,,,,,,600000,,600000,,13620.88536,44.02238095,,,,,,,,,,,,,,,,,,,,,,,,,,,,,,,,,,,,,,,,,,,,,,,LiTFO,O=S(=O)([O-])C(F)(F)F.[Li+],0.047619048,0.150487914,1.13507378,155.9680291,,,,,,,TiO2,10,,,,85.94633,0.000171,-3.76700389
,,5/6/2019,JL,,,doi.org/10.1016/j.ssi.2014.10.030,PEO,[Cu]OCC[Au],[Cu]OCC[Au],,,C{[>]<OCC>[<]}OC,CH3,OCH3,0.952380952,0.849512086,,,,,,600000,,600000,,13620.88536,44.02238095,,,,,,,,,,,,,,,,,,,,,,,,,,,,,,,,,,,,,,,,,,,,,,,LiTFO,O=S(=O)([O-])C(F)(F)F.[Li+],0.047619048,0.150487914,1.13507378,155.9680291,,,,,,,,,,,,100.0966,0.00016,-3.795880017
,,5/6/2019,JL,,,doi.org/10.1016/j.ssi.2014.10.030,PEO,[Cu]OCC[Au],[Cu]OCC[Au],,,C{[>]<OCC>[<]}OC,CH3,OCH3,0.952380952,0.849512086,,,,,,600000,,600000,,13620.88536,44.02238095,,,,,,,,,,,,,,,,,,,,,,,,,,,,,,,,,,,,,,,,,,,,,,,LiTFO,O=S(=O)([O-])C(F)(F)F.[Li+],0.047619048,0.150487914,1.13507378,155.9680291,,,,,,,trimethoxyoctylsilane functionalized TiO2,10,,,,74.23756,0.000108,-3.966576245
,,5/6/2019,JL,,,doi.org/10.1016/j.ssi.2014.10.030,PEO,[Cu]OCC[Au],[Cu]OCC[Au],,,C{[>]<OCC>[<]}OC,CH3,OCH3,0.952380952,0.849512086,,,,,,600000,,600000,,13620.88536,44.02238095,,,,,,,,,,,,,,,,,,,,,,,,,,,,,,,,,,,,,,,,,,,,,,,LiTFO,O=S(=O)([O-])C(F)(F)F.[Li+],0.047619048,0.150487914,1.13507378,155.9680291,,,,,,,,,,,,85.0877,0.000105,-3.978810701
,,5/6/2019,JL,,,doi.org/10.1016/j.ssi.2014.10.030,PEO,[Cu]OCC[Au],[Cu]OCC[Au],,,C{[>]<OCC>[<]}OC,CH3,OCH3,0.952380952,0.849512086,,,,,,600000,,600000,,13620.88536,44.02238095,,,,,,,,,,,,,,,,,,,,,,,,,,,,,,,,,,,,,,,,,,,,,,,LiTFO,O=S(=O)([O-])C(F)(F)F.[Li+],0.047619048,0.150487914,1.13507378,155.9680291,,,,,,,TiO2,10,,,,74.04598,9.87E-05,-4.005682847
,,5/6/2019,JL,,,doi.org/10.1016/j.ssi.2014.10.030,PEO,[Cu]OCC[Au],[Cu]OCC[Au],,,C{[>]<OCC>[<]}OC,CH3,OCH3,0.952380952,0.849512086,,,,,,600000,,600000,,13620.88536,44.02238095,,,,,,,,,,,,,,,,,,,,,,,,,,,,,,,,,,,,,,,,,,,,,,,LiTFO,O=S(=O)([O-])C(F)(F)F.[Li+],0.047619048,0.150487914,1.13507378,155.9680291,,,,,,,TiO2,10,,,,69.29562,8.25E-05,-4.083546051
,,5/6/2019,JL,,,doi.org/10.1016/j.ssi.2014.10.030,PEO,[Cu]OCC[Au],[Cu]OCC[Au],,,C{[>]<OCC>[<]}OC,CH3,OCH3,0.952380952,0.849512086,,,,,,600000,,600000,,13620.88536,44.02238095,,,,,,,,,,,,,,,,,,,,,,,,,,,,,,,,,,,,,,,,,,,,,,,LiTFO,O=S(=O)([O-])C(F)(F)F.[Li+],0.047619048,0.150487914,1.13507378,155.9680291,,,,,,,trimethoxyoctylsilane functionalized TiO2,10,,,,67.92496,7.25E-05,-4.139661993
,,5/6/2019,JL,,,doi.org/10.1016/j.ssi.2014.10.030,PEO,[Cu]OCC[Au],[Cu]OCC[Au],,,C{[>]<OCC>[<]}OC,CH3,OCH3,0.952380952,0.849512086,,,,,,600000,,600000,,13620.88536,44.02238095,,,,,,,,,,,,,,,,,,,,,,,,,,,,,,,,,,,,,,,,,,,,,,,LiTFO,O=S(=O)([O-])C(F)(F)F.[Li+],0.047619048,0.150487914,1.13507378,155.9680291,,,,,,,trimethoxyoctylsilane functionalized TiO2,10,,,,65.07153,6.14E-05,-4.211831629
,,5/6/2019,JL,,,doi.org/10.1016/j.ssi.2014.10.030,PEO,[Cu]OCC[Au],[Cu]OCC[Au],,,C{[>]<OCC>[<]}OC,CH3,OCH3,0.952380952,0.849512086,,,,,,600000,,600000,,13620.88536,44.02238095,,,,,,,,,,,,,,,,,,,,,,,,,,,,,,,,,,,,,,,,,,,,,,,LiTFO,O=S(=O)([O-])C(F)(F)F.[Li+],0.047619048,0.150487914,1.13507378,155.9680291,,,,,,,,,,,,66.96707,4.81E-05,-4.317854924
,,5/6/2019,JL,,,doi.org/10.1016/j.ssi.2014.10.030,PEO,[Cu]OCC[Au],[Cu]OCC[Au],,,C{[>]<OCC>[<]}OC,CH3,OCH3,0.952380952,0.849512086,,,,,,600000,,600000,,13620.88536,44.02238095,,,,,,,,,,,,,,,,,,,,,,,,,,,,,,,,,,,,,,,,,,,,,,,LiTFO,O=S(=O)([O-])C(F)(F)F.[Li+],0.047619048,0.150487914,1.13507378,155.9680291,,,,,,,trimethoxyoctylsilane functionalized TiO2,10,,,,58.90537,1.25E-05,-4.903089987
,,5/6/2019,JL,,,doi.org/10.1016/j.ssi.2014.10.030,PEO,[Cu]OCC[Au],[Cu]OCC[Au],,,C{[>]<OCC>[<]}OC,CH3,OCH3,0.952380952,0.849512086,,,,,,600000,,600000,,13620.88536,44.02238095,,,,,,,,,,,,,,,,,,,,,,,,,,,,,,,,,,,,,,,,,,,,,,,LiTFO,O=S(=O)([O-])C(F)(F)F.[Li+],0.047619048,0.150487914,1.13507378,155.9680291,,,,,,,trimethoxyoctylsilane functionalized TiO2,10,,,,54.01199,6.33E-06,-5.19859629
,,5/6/2019,JL,,,doi.org/10.1016/j.ssi.2014.10.030,PEO,[Cu]OCC[Au],[Cu]OCC[Au],,,C{[>]<OCC>[<]}OC,CH3,OCH3,0.952380952,0.849512086,,,,,,600000,,600000,,13620.88536,44.02238095,,,,,,,,,,,,,,,,,,,,,,,,,,,,,,,,,,,,,,,,,,,,,,,LiTFO,O=S(=O)([O-])C(F)(F)F.[Li+],0.047619048,0.150487914,1.13507378,155.9680291,,,,,,,TiO2,10,,,,56.05902,3.88E-06,-5.411168274
,,5/6/2019,JL,,,doi.org/10.1016/j.ssi.2014.10.030,PEO,[Cu]OCC[Au],[Cu]OCC[Au],,,C{[>]<OCC>[<]}OC,CH3,OCH3,0.952380952,0.849512086,,,,,,600000,,600000,,13620.88536,44.02238095,,,,,,,,,,,,,,,,,,,,,,,,,,,,,,,,,,,,,,,,,,,,,,,LiTFO,O=S(=O)([O-])C(F)(F)F.[Li+],0.047619048,0.150487914,1.13507378,155.9680291,,,,,,,trimethoxyoctylsilane functionalized TiO2,10,,,,50.05407,3.62E-06,-5.441291429
,,5/6/2019,JL,,,doi.org/10.1016/j.ssi.2014.10.030,PEO,[Cu]OCC[Au],[Cu]OCC[Au],,,C{[>]<OCC>[<]}OC,CH3,OCH3,0.952380952,0.849512086,,,,,,600000,,600000,,13620.88536,44.02238095,,,,,,,,,,,,,,,,,,,,,,,,,,,,,,,,,,,,,,,,,,,,,,,LiTFO,O=S(=O)([O-])C(F)(F)F.[Li+],0.047619048,0.150487914,1.13507378,155.9680291,,,,,,,,,,,,56.05653,1.99E-06,-5.701146924
,,5/6/2019,JL,,,doi.org/10.1016/j.ssi.2014.10.030,PEO,[Cu]OCC[Au],[Cu]OCC[Au],,,C{[>]<OCC>[<]}OC,CH3,OCH3,0.952380952,0.849512086,,,,,,600000,,600000,,13620.88536,44.02238095,,,,,,,,,,,,,,,,,,,,,,,,,,,,,,,,,,,,,,,,,,,,,,,LiTFO,O=S(=O)([O-])C(F)(F)F.[Li+],0.047619048,0.150487914,1.13507378,155.9680291,,,,,,,trimethoxyoctylsilane functionalized TiO2,10,,,,43.97506,1.91E-06,-5.718966633
,,5/6/2019,JL,,,doi.org/10.1016/j.ssi.2014.10.030,PEO,[Cu]OCC[Au],[Cu]OCC[Au],,,C{[>]<OCC>[<]}OC,CH3,OCH3,0.952380952,0.849512086,,,,,,600000,,600000,,13620.88536,44.02238095,,,,,,,,,,,,,,,,,,,,,,,,,,,,,,,,,,,,,,,,,,,,,,,LiTFO,O=S(=O)([O-])C(F)(F)F.[Li+],0.047619048,0.150487914,1.13507378,155.9680291,,,,,,,,,,,,50.11577,1.02E-06,-5.991399828
,,5/6/2019,JL,,,doi.org/10.1016/j.ssi.2014.10.030,PEO,[Cu]OCC[Au],[Cu]OCC[Au],,,C{[>]<OCC>[<]}OC,CH3,OCH3,0.952380952,0.849512086,,,,,,600000,,600000,,13620.88536,44.02238095,,,,,,,,,,,,,,,,,,,,,,,,,,,,,,,,,,,,,,,,,,,,,,,LiTFO,O=S(=O)([O-])C(F)(F)F.[Li+],0.047619048,0.150487914,1.13507378,155.9680291,,,,,,,trimethoxyoctylsilane functionalized TiO2,10,,,,37.14045,9.56E-07,-6.019542108
,,5/6/2019,JL,,,doi.org/10.1016/j.ssi.2014.10.030,PEO,[Cu]OCC[Au],[Cu]OCC[Au],,,C{[>]<OCC>[<]}OC,CH3,OCH3,0.952380952,0.849512086,,,,,,600000,,600000,,13620.88536,44.02238095,,,,,,,,,,,,,,,,,,,,,,,,,,,,,,,,,,,,,,,,,,,,,,,LiTFO,O=S(=O)([O-])C(F)(F)F.[Li+],0.047619048,0.150487914,1.13507378,155.9680291,,,,,,,TiO2,10,,,,44.195,7.12E-07,-6.147520006
,,5/6/2019,JL,,,doi.org/10.1016/j.ssi.2014.10.030,PEO,[Cu]OCC[Au],[Cu]OCC[Au],,,C{[>]<OCC>[<]}OC,CH3,OCH3,0.952380952,0.849512086,,,,,,600000,,600000,,13620.88536,44.02238095,,,,,,,,,,,,,,,,,,,,,,,,,,,,,,,,,,,,,,,,,,,,,,,LiTFO,O=S(=O)([O-])C(F)(F)F.[Li+],0.047619048,0.150487914,1.13507378,155.9680291,,,,,,,,,,,,39.10273,3.16E-07,-6.500312917
,,5/6/2019,JL,,,doi.org/10.1016/j.ssi.2014.10.030,PEO,[Cu]OCC[Au],[Cu]OCC[Au],,,C{[>]<OCC>[<]}OC,CH3,OCH3,0.952380952,0.849512086,,,,,,600000,,600000,,13620.88536,44.02238095,,,,,,,,,,,,,,,,,,,,,,,,,,,,,,,,,,,,,,,,,,,,,,,LiTFO,O=S(=O)([O-])C(F)(F)F.[Li+],0.047619048,0.150487914,1.13507378,155.9680291,,,,,,,trimethoxyoctylsilane functionalized TiO2,10,,,,29.05044,3.11E-07,-6.507239611
,,5/6/2019,JL,,,doi.org/10.1016/j.ssi.2014.10.030,PEO,[Cu]OCC[Au],[Cu]OCC[Au],,,C{[>]<OCC>[<]}OC,CH3,OCH3,0.952380952,0.849512086,,,,,,600000,,600000,,13620.88536,44.02238095,,,,,,,,,,,,,,,,,,,,,,,,,,,,,,,,,,,,,,,,,,,,,,,LiTFO,O=S(=O)([O-])C(F)(F)F.[Li+],0.047619048,0.150487914,1.13507378,155.9680291,,,,,,,TiO2,10,,,,36.89249,2.90E-07,-6.537602002
,,5/6/2019,JL,,,doi.org/10.1016/j.ssi.2014.10.030,PEO,[Cu]OCC[Au],[Cu]OCC[Au],,,C{[>]<OCC>[<]}OC,CH3,OCH3,0.952380952,0.849512086,,,,,,600000,,600000,,13620.88536,44.02238095,,,,,,,,,,,,,,,,,,,,,,,,,,,,,,,,,,,,,,,,,,,,,,,LiTFO,O=S(=O)([O-])C(F)(F)F.[Li+],0.047619048,0.150487914,1.13507378,155.9680291,,,,,,,TiO2,10,,,,33.09837,2.08E-07,-6.681936665
,,5/6/2019,JL,,,doi.org/10.1016/j.ssi.2014.10.030,PEO,[Cu]OCC[Au],[Cu]OCC[Au],,,C{[>]<OCC>[<]}OC,CH3,OCH3,0.952380952,0.849512086,,,,,,600000,,600000,,13620.88536,44.02238095,,,,,,,,,,,,,,,,,,,,,,,,,,,,,,,,,,,,,,,,,,,,,,,LiTFO,O=S(=O)([O-])C(F)(F)F.[Li+],0.047619048,0.150487914,1.13507378,155.9680291,,,,,,,,,,,,31.03076,1.95E-07,-6.709965389
,,5/6/2019,JL,,,doi.org/10.1016/S0378-7753(02)00167-2,PEO,[Cu]OCC[Au],[Cu]OCC[Au],,,C{[>]<OCC>[<]}OC,CH3,OCH3,0.952380952,0.903517546,,,,,,900000,,900000,,20431.32804,44.02238095,,,,,,,,,,,,,,,,,,,,,,,,,,,,,,,,,,,,,,,,,,,,,,,LiBF4,F[B-](F)(F)F.[Li+],0.047619048,0.096482454,1.13507378,94.01892283,,,,,,,,,,,,69.82924,9.58E-05,-4.018634491
,,5/6/2019,JL,,,doi.org/10.1016/S0378-7753(02)00167-2,PEO,[Cu]OCC[Au],[Cu]OCC[Au],,,C{[>]<OCC>[<]}OC,CH3,OCH3,0.952380952,0.903517546,,,,,,900000,,900000,,20431.32804,44.02238095,,,,,,,,,,,,,,,,,,,,,,,,,,,,,,,,,,,,,,,,,,,,,,,LiBF4,F[B-](F)(F)F.[Li+],0.047619048,0.096482454,1.13507378,94.01892283,,,,,,,,,,,,59.88747,3.98E-06,-5.400116928
,,5/6/2019,JL,,,doi.org/10.1016/S0378-7753(02)00167-2,PEO,[Cu]OCC[Au],[Cu]OCC[Au],,,C{[>]<OCC>[<]}OC,CH3,OCH3,0.952380952,0.903517546,,,,,,900000,,900000,,20431.32804,44.02238095,,,,,,,,,,,,,,,,,,,,,,,,,,,,,,,,,,,,,,,,,,,,,,,LiBF4,F[B-](F)(F)F.[Li+],0.047619048,0.096482454,1.13507378,94.01892283,,,,,,,,,,,,49.83698,2.97E-07,-6.527243551
,,5/6/2019,JL,,,doi.org/10.1016/S0378-7753(02)00167-2,PEO,[Cu]OCC[Au],[Cu]OCC[Au],,,C{[>]<OCC>[<]}OC,CH3,OCH3,0.952380952,0.903517546,,,,,,900000,,900000,,20431.32804,44.02238095,,,,,,,,,,,,,,,,,,,,,,,,,,,,,,,,,,,,,,,,,,,,,,,LiBF4,F[B-](F)(F)F.[Li+],0.047619048,0.096482454,1.13507378,94.01892283,,,,,,,,,,,,39.87754,6.62E-08,-7.179142011
,,5/6/2019,JL,,,doi.org/10.1016/S0378-7753(02)00167-2,PEO,[Cu]OCC[Au],[Cu]OCC[Au],,,C{[>]<OCC>[<]}OC,CH3,OCH3,0.952380952,0.903517546,,,,,,900000,,900000,,20431.32804,44.02238095,,,,,,,,,,,,,,,,,,,,,,,,,,,,,,,,,,,,,,,,,,,,,,,LiBF4,F[B-](F)(F)F.[Li+],0.047619048,0.096482454,1.13507378,94.01892283,,,,,,,,,,,,29.87151,1.89E-08,-7.723538196
,,5/6/2019,JL,,,doi.org/10.1016/S0378-7753(03)00159-9,PEO,[Cu]OCC[Au],[Cu]OCC[Au],,,C{[>]<OCC>[<]}OC,CH3,OCH3,0.941176471,0.869231693,,,,,,400000,,400000,,9080.590238,44.02238095,,,,,,,,,,,,,,,,,,,,,,,,,,,,,,,,,,,,,,,,,,,,,,,LiClO4,[Li+].[O-][Cl+3]([O-])([O-])[O-],0.058823529,0.130768307,1.418842225,105.9645157,,,,,,,"Fumed silica (DegussaHuls, R805)",10,12,,,69.20491,0.003167,-2.499351937
,,5/6/2019,JL,,,doi.org/10.1016/S0378-7753(03)00159-9,PEO,[Cu]OCC[Au],[Cu]OCC[Au],,,C{[>]<OCC>[<]}OC,CH3,OCH3,0.941176471,0.869231693,,,,,,400000,,400000,,9080.590238,44.02238095,,,,,,,,,,,,,,,,,,,,,,,,,,,,,,,,,,,,,,,,,,,,,,,LiClO4,[Li+].[O-][Cl+3]([O-])([O-])[O-],0.058823529,0.130768307,1.418842225,105.9645157,,,,,,,,,,,,69.20491,0.003131,-2.504316932
,,5/6/2019,JL,,,doi.org/10.1016/S0378-7753(03)00159-9,PEO,[Cu]OCC[Au],[Cu]OCC[Au],,,C{[>]<OCC>[<]}OC,CH3,OCH3,0.941176471,0.869231693,,,,,,400000,,400000,,9080.590238,44.02238095,,,,,,,,,,,,,,,,,,,,,,,,,,,,,,,,,,,,,,,,,,,,,,,LiClO4,[Li+].[O-][Cl+3]([O-])([O-])[O-],0.058823529,0.130768307,1.418842225,105.9645157,,,,,,,"Fumed silica (DegussaHuls, R805)",10,12,,,61.28282,0.001902,-2.720789487
,,5/6/2019,JL,,,doi.org/10.1016/S0378-7753(03)00159-9,PEO,[Cu]OCC[Au],[Cu]OCC[Au],,,C{[>]<OCC>[<]}OC,CH3,OCH3,0.941176471,0.869231693,,,,,,400000,,400000,,9080.590238,44.02238095,,,,,,,,,,,,,,,,,,,,,,,,,,,,,,,,,,,,,,,,,,,,,,,LiClO4,[Li+].[O-][Cl+3]([O-])([O-])[O-],0.058823529,0.130768307,1.418842225,105.9645157,,,,,,,,,,,,61.28282,0.001661,-2.779630368
,,5/6/2019,JL,,,doi.org/10.1016/S0378-7753(03)00159-9,PEO,[Cu]OCC[Au],[Cu]OCC[Au],,,C{[>]<OCC>[<]}OC,CH3,OCH3,0.941176471,0.869231693,,,,,,400000,,400000,,9080.590238,44.02238095,,,,,,,,,,,,,,,,,,,,,,,,,,,,,,,,,,,,,,,,,,,,,,,LiClO4,[Li+].[O-][Cl+3]([O-])([O-])[O-],0.058823529,0.130768307,1.418842225,105.9645157,,,,,,,"Fumed silica (DegussaHuls, R805)",10,12,,,53.53969,0.001111,-2.954285941
,,5/6/2019,JL,,,doi.org/10.1016/S0378-7753(03)00159-9,PEO,[Cu]OCC[Au],[Cu]OCC[Au],,,C{[>]<OCC>[<]}OC,CH3,OCH3,0.941176471,0.869231693,,,,,,400000,,400000,,9080.590238,44.02238095,,,,,,,,,,,,,,,,,,,,,,,,,,,,,,,,,,,,,,,,,,,,,,,LiClO4,[Li+].[O-][Cl+3]([O-])([O-])[O-],0.058823529,0.130768307,1.418842225,105.9645157,,,,,,,,,,,,53.53969,0.001026,-2.988852639
,,5/6/2019,JL,,,doi.org/10.1016/S0378-7753(03)00159-9,PEO,[Cu]OCC[Au],[Cu]OCC[Au],,,C{[>]<OCC>[<]}OC,CH3,OCH3,0.941176471,0.869231693,,,,,,400000,,400000,,9080.590238,44.02238095,,,,,,,,,,,,,,,,,,,,,,,,,,,,,,,,,,,,,,,,,,,,,,,LiClO4,[Li+].[O-][Cl+3]([O-])([O-])[O-],0.058823529,0.130768307,1.418842225,105.9645157,,,,,,,,,,,,44.99771,0.001003,-2.998699067
,,5/6/2019,JL,,,doi.org/10.1016/S0378-7753(03)00159-9,PEO,[Cu]OCC[Au],[Cu]OCC[Au],,,C{[>]<OCC>[<]}OC,CH3,OCH3,0.941176471,0.869231693,,,,,,400000,,400000,,9080.590238,44.02238095,,,,,,,,,,,,,,,,,,,,,,,,,,,,,,,,,,,,,,,,,,,,,,,LiClO4,[Li+].[O-][Cl+3]([O-])([O-])[O-],0.058823529,0.130768307,1.418842225,105.9645157,,,,,,,"Fumed silica (DegussaHuls, R805)",10,12,,,44.99771,0.000624,-3.20481541
,,5/6/2019,JL,,,doi.org/10.1016/S0378-7753(03)00159-9,PEO,[Cu]OCC[Au],[Cu]OCC[Au],,,C{[>]<OCC>[<]}OC,CH3,OCH3,0.941176471,0.869231693,,,,,,400000,,400000,,9080.590238,44.02238095,,,,,,,,,,,,,,,,,,,,,,,,,,,,,,,,,,,,,,,,,,,,,,,LiClO4,[Li+].[O-][Cl+3]([O-])([O-])[O-],0.058823529,0.130768307,1.418842225,105.9645157,,,,,,,,,,,,36.84137,8.61E-05,-4.064996849
,,5/6/2019,JL,,,doi.org/10.1016/S0378-7753(03)00159-9,PEO,[Cu]OCC[Au],[Cu]OCC[Au],,,C{[>]<OCC>[<]}OC,CH3,OCH3,0.941176471,0.869231693,,,,,,400000,,400000,,9080.590238,44.02238095,,,,,,,,,,,,,,,,,,,,,,,,,,,,,,,,,,,,,,,,,,,,,,,LiClO4,[Li+].[O-][Cl+3]([O-])([O-])[O-],0.058823529,0.130768307,1.418842225,105.9645157,,,,,,,"Fumed silica (DegussaHuls, R805)",10,12,,,36.84137,8.47E-05,-4.07211659
,,5/6/2019,JL,,,doi.org/10.1016/S0378-7753(03)00159-9,PEO,[Cu]OCC[Au],[Cu]OCC[Au],,,C{[>]<OCC>[<]}OC,CH3,OCH3,0.941176471,0.869231693,,,,,,400000,,400000,,9080.590238,44.02238095,,,,,,,,,,,,,,,,,,,,,,,,,,,,,,,,,,,,,,,,,,,,,,,LiClO4,[Li+].[O-][Cl+3]([O-])([O-])[O-],0.058823529,0.130768307,1.418842225,105.9645157,,,,,,,"Fumed silica (DegussaHuls, R805)",10,12,,,28.41016,3.92E-05,-4.406713933
,,5/6/2019,JL,,,doi.org/10.1016/S0378-7753(03)00159-9,PEO,[Cu]OCC[Au],[Cu]OCC[Au],,,C{[>]<OCC>[<]}OC,CH3,OCH3,0.941176471,0.869231693,,,,,,400000,,400000,,9080.590238,44.02238095,,,,,,,,,,,,,,,,,,,,,,,,,,,,,,,,,,,,,,,,,,,,,,,LiClO4,[Li+].[O-][Cl+3]([O-])([O-])[O-],0.058823529,0.130768307,1.418842225,105.9645157,,,,,,,"Fumed silica (DegussaHuls, R805)",10,12,,,23.88742,2.34E-05,-4.630784143
,,5/6/2019,JL,,,doi.org/10.1016/S0378-7753(03)00159-9,PEO,[Cu]OCC[Au],[Cu]OCC[Au],,,C{[>]<OCC>[<]}OC,CH3,OCH3,0.941176471,0.869231693,,,,,,400000,,400000,,9080.590238,44.02238095,,,,,,,,,,,,,,,,,,,,,,,,,,,,,,,,,,,,,,,,,,,,,,,LiClO4,[Li+].[O-][Cl+3]([O-])([O-])[O-],0.058823529,0.130768307,1.418842225,105.9645157,,,,,,,,,,,,28.41016,3.13E-06,-5.504455662
,,5/6/2019,JL,,,doi.org/10.1016/S0378-7753(03)00159-9,PEO,[Cu]OCC[Au],[Cu]OCC[Au],,,C{[>]<OCC>[<]}OC,CH3,OCH3,0.941176471,0.869231693,,,,,,400000,,400000,,9080.590238,44.02238095,,,,,,,,,,,,,,,,,,,,,,,,,,,,,,,,,,,,,,,,,,,,,,,LiClO4,[Li+].[O-][Cl+3]([O-])([O-])[O-],0.058823529,0.130768307,1.418842225,105.9645157,,,,,,,,,,,,23.88742,2.38E-07,-6.623423043
,,5/6/2019,JL,,,doi.org/10.1021/acsami.7b00336,PEO,[Cu]OCC[Au],[Cu]OCC[Au],,,C{[>]<OCC>[<]}OC,CH3,OCH3,0.888888889,0.551044038,,,,,,100000,,100000,,2270.14756,44.02238095,,,,,,,,,,,,,,,,,,,,,,,,,,,,,,,,,,,,,,,,,,,,,,,LiTFSI,O=S(=O)([N-]S(=O)(=O)C(F)(F)F)C(F)(F)F.[Li+],0.111111111,0.448955962,2.837684449,286.9332984,,,,,,,,,,,,80,4.27E-05,-4.369572125
,,5/6/2019,JL,,,doi.org/10.1021/acsami.7b00336,PEO,[Cu]OCC[Au],[Cu]OCC[Au],,,C{[>]<OCC>[<]}OC,CH3,OCH3,0.888888889,0.551044038,,,,,,500000,,500000,,11350.7378,44.02238095,,,,,,,,,,,,,,,,,,,,,,,,,,,,,,,,,,,,,,,,,,,,,,,LiTFSI,O=S(=O)([N-]S(=O)(=O)C(F)(F)F)C(F)(F)F.[Li+],0.111111111,0.448955962,2.837684449,286.9332984,,,,,,,,,,,,80,3.50E-05,-4.455931956
,,5/6/2019,JL,,,doi.org/10.1021/acsami.7b00336,PEO,[Cu]OCC[Au],[Cu]OCC[Au],,,C{[>]<OCC>[<]}OC,CH3,OCH3,0.888888889,0.551044038,,,,,,6000,,6000,,136.2088536,44.02238095,,,,,,,,,,,,,,,,,,,,,,,,,,,,,,,,,,,,,,,,,,,,,,,LiTFSI,O=S(=O)([N-]S(=O)(=O)C(F)(F)F)C(F)(F)F.[Li+],0.111111111,0.448955962,2.837684449,286.9332984,,,,,,,,,,,,70,3.34E-05,-4.476253533
,,5/6/2019,JL,,,doi.org/10.1021/acsami.7b00336,PEO,[Cu]OCC[Au],[Cu]OCC[Au],,,C{[>]<OCC>[<]}OC,CH3,OCH3,0.888888889,0.551044038,,,,,,100000,,100000,,2270.14756,44.02238095,,,,,,,,,,,,,,,,,,,,,,,,,,,,,,,,,,,,,,,,,,,,,,,LiTFSI,O=S(=O)([N-]S(=O)(=O)C(F)(F)F)C(F)(F)F.[Li+],0.111111111,0.448955962,2.837684449,286.9332984,,,,,,,,,,,,70,2.22E-05,-4.653647026
,,5/6/2019,JL,,,doi.org/10.1021/acsami.7b00336,PEO,[Cu]OCC[Au],[Cu]OCC[Au],,,C{[>]<OCC>[<]}OC,CH3,OCH3,0.888888889,0.551044038,,,,,,500000,,500000,,11350.7378,44.02238095,,,,,,,,,,,,,,,,,,,,,,,,,,,,,,,,,,,,,,,,,,,,,,,LiTFSI,O=S(=O)([N-]S(=O)(=O)C(F)(F)F)C(F)(F)F.[Li+],0.111111111,0.448955962,2.837684449,286.9332984,,,,,,,,,,,,70,1.38E-05,-4.860120914
,,5/6/2019,JL,,,doi.org/10.1021/acsami.7b00336,PEO,[Cu]OCC[Au],[Cu]OCC[Au],,,C{[>]<OCC>[<]}OC,CH3,OCH3,0.888888889,0.551044038,,,,,,900000,,900000,,20431.32804,44.02238095,,,,,,,,,,,,,,,,,,,,,,,,,,,,,,,,,,,,,,,,,,,,,,,LiTFSI,O=S(=O)([N-]S(=O)(=O)C(F)(F)F)C(F)(F)F.[Li+],0.111111111,0.448955962,2.837684449,286.9332984,,,,,,,,,,,,80,1.36E-05,-4.866461092
,,5/6/2019,JL,,,doi.org/10.1021/acsami.7b00336,PEO,[Cu]OCC[Au],[Cu]OCC[Au],,,C{[>]<OCC>[<]}OC,CH3,OCH3,0.888888889,0.551044038,,,,,,6000,,6000,,136.2088536,44.02238095,,,,,,,,,,,,,,,,,,,,,,,,,,,,,,,,,,,,,,,,,,,,,,,LiTFSI,O=S(=O)([N-]S(=O)(=O)C(F)(F)F)C(F)(F)F.[Li+],0.111111111,0.448955962,2.837684449,286.9332984,,,,,,,,,,,,60,1.01E-05,-4.995678626
,,5/6/2019,JL,,,doi.org/10.1021/acsami.7b00336,PEO,[Cu]OCC[Au],[Cu]OCC[Au],,,C{[>]<OCC>[<]}OC,CH3,OCH3,0.888888889,0.551044038,,,,,,100000,,100000,,2270.14756,44.02238095,,,,,,,,,,,,,,,,,,,,,,,,,,,,,,,,,,,,,,,,,,,,,,,LiTFSI,O=S(=O)([N-]S(=O)(=O)C(F)(F)F)C(F)(F)F.[Li+],0.111111111,0.448955962,2.837684449,286.9332984,,,,,,,,,,,,60,8.02E-06,-5.095825632
,,5/6/2019,JL,,,doi.org/10.1021/acsami.7b00336,PEO,[Cu]OCC[Au],[Cu]OCC[Au],,,C{[>]<OCC>[<]}OC,CH3,OCH3,0.888888889,0.551044038,,,,,,500000,,500000,,11350.7378,44.02238095,,,,,,,,,,,,,,,,,,,,,,,,,,,,,,,,,,,,,,,,,,,,,,,LiTFSI,O=S(=O)([N-]S(=O)(=O)C(F)(F)F)C(F)(F)F.[Li+],0.111111111,0.448955962,2.837684449,286.9332984,,,,,,,,,,,,60,6.53E-06,-5.185086819
,,5/6/2019,JL,,,doi.org/10.1021/acsami.7b00336,PEO,[Cu]OCC[Au],[Cu]OCC[Au],,,C{[>]<OCC>[<]}OC,CH3,OCH3,0.888888889,0.551044038,,,,,,900000,,900000,,20431.32804,44.02238095,,,,,,,,,,,,,,,,,,,,,,,,,,,,,,,,,,,,,,,,,,,,,,,LiTFSI,O=S(=O)([N-]S(=O)(=O)C(F)(F)F)C(F)(F)F.[Li+],0.111111111,0.448955962,2.837684449,286.9332984,,,,,,,,,,,,70,5.84E-06,-5.233587153
,,5/6/2019,JL,,,doi.org/10.1021/acsami.7b00336,PEO,[Cu]OCC[Au],[Cu]OCC[Au],,,C{[>]<OCC>[<]}OC,CH3,OCH3,0.888888889,0.551044038,,,,,,6000,,6000,,136.2088536,44.02238095,,,,,,,,,,,,,,,,,,,,,,,,,,,,,,,,,,,,,,,,,,,,,,,LiTFSI,O=S(=O)([N-]S(=O)(=O)C(F)(F)F)C(F)(F)F.[Li+],0.111111111,0.448955962,2.837684449,286.9332984,,,,,,,,,,,,50,5.00E-06,-5.301029996
,,5/6/2019,JL,,,doi.org/10.1021/acsami.7b00336,PEO,[Cu]OCC[Au],[Cu]OCC[Au],,,C{[>]<OCC>[<]}OC,CH3,OCH3,0.888888889,0.551044038,,,,,,100000,,100000,,2270.14756,44.02238095,,,,,,,,,,,,,,,,,,,,,,,,,,,,,,,,,,,,,,,,,,,,,,,LiTFSI,O=S(=O)([N-]S(=O)(=O)C(F)(F)F)C(F)(F)F.[Li+],0.111111111,0.448955962,2.837684449,286.9332984,,,,,,,,,,,,50,3.88E-06,-5.411168274
,,5/6/2019,JL,,,doi.org/10.1021/acsami.7b00336,PEO,[Cu]OCC[Au],[Cu]OCC[Au],,,C{[>]<OCC>[<]}OC,CH3,OCH3,0.888888889,0.551044038,,,,,,900000,,900000,,20431.32804,44.02238095,,,,,,,,,,,,,,,,,,,,,,,,,,,,,,,,,,,,,,,,,,,,,,,LiTFSI,O=S(=O)([N-]S(=O)(=O)C(F)(F)F)C(F)(F)F.[Li+],0.111111111,0.448955962,2.837684449,286.9332984,,,,,,,,,,,,60,3.01E-06,-5.521433504
,,5/6/2019,JL,,,doi.org/10.1021/acsami.7b00336,PEO,[Cu]OCC[Au],[Cu]OCC[Au],,,C{[>]<OCC>[<]}OC,CH3,OCH3,0.888888889,0.551044038,,,,,,500000,,500000,,11350.7378,44.02238095,,,,,,,,,,,,,,,,,,,,,,,,,,,,,,,,,,,,,,,,,,,,,,,LiTFSI,O=S(=O)([N-]S(=O)(=O)C(F)(F)F)C(F)(F)F.[Li+],0.111111111,0.448955962,2.837684449,286.9332984,,,,,,,,,,,,50,2.60E-06,-5.585026652
,,5/6/2019,JL,,,doi.org/10.1021/acsami.7b00336,PEO,[Cu]OCC[Au],[Cu]OCC[Au],,,C{[>]<OCC>[<]}OC,CH3,OCH3,0.888888889,0.551044038,,,,,,900000,,900000,,20431.32804,44.02238095,,,,,,,,,,,,,,,,,,,,,,,,,,,,,,,,,,,,,,,,,,,,,,,LiTFSI,O=S(=O)([N-]S(=O)(=O)C(F)(F)F)C(F)(F)F.[Li+],0.111111111,0.448955962,2.837684449,286.9332984,,,,,,,,,,,,50,1.31E-06,-5.882728704
,,5/6/2019,JL,,,doi.org/10.1021/acsami.7b00336,PEO,[Cu]OCC[Au],[Cu]OCC[Au],,,C{[>]<OCC>[<]}OC,CH3,OCH3,0.888888889,0.551044038,,,,,,6000,,6000,,136.2088536,44.02238095,,,,,,,,,,,,,,,,,,,,,,,,,,,,,,,,,,,,,,,,,,,,,,,LiTFSI,O=S(=O)([N-]S(=O)(=O)C(F)(F)F)C(F)(F)F.[Li+],0.111111111,0.448955962,2.837684449,286.9332984,,,,,,,,,,,,40,6.53E-07,-6.185086819
,,5/6/2019,JL,,,doi.org/10.1021/acsami.7b00336,PEO,[Cu]OCC[Au],[Cu]OCC[Au],,,C{[>]<OCC>[<]}OC,CH3,OCH3,0.888888889,0.551044038,,,,,,6000,,6000,,136.2088536,44.02238095,,,,,,,,,,,,,,,,,,,,,,,,,,,,,,,,,,,,,,,,,,,,,,,LiTFSI,O=S(=O)([N-]S(=O)(=O)C(F)(F)F)C(F)(F)F.[Li+],0.111111111,0.448955962,2.837684449,286.9332984,,,,,,,,,,,,30,3.39E-07,-6.469800302
,,5/6/2019,JL,,,doi.org/10.1021/acsami.7b00336,PEO,[Cu]OCC[Au],[Cu]OCC[Au],,,C{[>]<OCC>[<]}OC,CH3,OCH3,0.888888889,0.551044038,,,,,,100000,,100000,,2270.14756,44.02238095,,,,,,,,,,,,,,,,,,,,,,,,,,,,,,,,,,,,,,,,,,,,,,,LiTFSI,O=S(=O)([N-]S(=O)(=O)C(F)(F)F)C(F)(F)F.[Li+],0.111111111,0.448955962,2.837684449,286.9332984,,,,,,,,,,,,40,2.47E-07,-6.607303047
,,5/6/2019,JL,,,doi.org/10.1021/acsami.7b00336,PEO,[Cu]OCC[Au],[Cu]OCC[Au],,,C{[>]<OCC>[<]}OC,CH3,OCH3,0.888888889,0.551044038,,,,,,500000,,500000,,11350.7378,44.02238095,,,,,,,,,,,,,,,,,,,,,,,,,,,,,,,,,,,,,,,,,,,,,,,LiTFSI,O=S(=O)([N-]S(=O)(=O)C(F)(F)F)C(F)(F)F.[Li+],0.111111111,0.448955962,2.837684449,286.9332984,,,,,,,,,,,,40,1.73E-07,-6.761953897
,,5/6/2019,JL,,,doi.org/10.1021/acsami.7b00336,PEO,[Cu]OCC[Au],[Cu]OCC[Au],,,C{[>]<OCC>[<]}OC,CH3,OCH3,0.888888889,0.551044038,,,,,,100000,,100000,,2270.14756,44.02238095,,,,,,,,,,,,,,,,,,,,,,,,,,,,,,,,,,,,,,,,,,,,,,,LiTFSI,O=S(=O)([N-]S(=O)(=O)C(F)(F)F)C(F)(F)F.[Li+],0.111111111,0.448955962,2.837684449,286.9332984,,,,,,,,,,,,30,1.27E-07,-6.896196279
,,5/6/2019,JL,,,doi.org/10.1021/acsami.7b00336,PEO,[Cu]OCC[Au],[Cu]OCC[Au],,,C{[>]<OCC>[<]}OC,CH3,OCH3,0.888888889,0.551044038,,,,,,900000,,900000,,20431.32804,44.02238095,,,,,,,,,,,,,,,,,,,,,,,,,,,,,,,,,,,,,,,,,,,,,,,LiTFSI,O=S(=O)([N-]S(=O)(=O)C(F)(F)F)C(F)(F)F.[Li+],0.111111111,0.448955962,2.837684449,286.9332984,,,,,,,,,,,,40,8.12E-08,-7.090443971
,,5/6/2019,JL,,,doi.org/10.1021/acsami.7b00336,PEO,[Cu]OCC[Au],[Cu]OCC[Au],,,C{[>]<OCC>[<]}OC,CH3,OCH3,0.888888889,0.551044038,,,,,,500000,,500000,,11350.7378,44.02238095,,,,,,,,,,,,,,,,,,,,,,,,,,,,,,,,,,,,,,,,,,,,,,,LiTFSI,O=S(=O)([N-]S(=O)(=O)C(F)(F)F)C(F)(F)F.[Li+],0.111111111,0.448955962,2.837684449,286.9332984,,,,,,,,,,,,30,7.75E-08,-7.110698297
,,5/6/2019,JL,,,doi.org/10.1021/acsami.7b00336,PEO,[Cu]OCC[Au],[Cu]OCC[Au],,,C{[>]<OCC>[<]}OC,CH3,OCH3,0.888888889,0.551044038,,,,,,900000,,900000,,20431.32804,44.02238095,,,,,,,,,,,,,,,,,,,,,,,,,,,,,,,,,,,,,,,,,,,,,,,LiTFSI,O=S(=O)([N-]S(=O)(=O)C(F)(F)F)C(F)(F)F.[Li+],0.111111111,0.448955962,2.837684449,286.9332984,,,,,,,,,,,,30,1.27E-08,-7.896196279
,,5/6/2019,JL,,,doi.org/10.1021/cm00024a002,PEO,[Cu]OCC[Au],[Cu]OCC[Au],,,C{[>]<OCC>[<]}OC,CH3,OCH3,0.9375,0.861719322,,,,,,600000,,600000,,13620.88536,44.02238095,,,,,,,,,,,,,,,,,,,,,,,,,,,,,,,,,,,,,,,,,,,,,,,LiClO4,[Li+].[O-][Cl+3]([O-])([O-])[O-],0.0625,0.138280678,1.513431706,105.9645157,,,,,,,,,,-37,,30,2.30E-07,-6.638272164
,,5/6/2019,JL,,,doi.org/10.1021/cm00024a002,PEO,[Cu]OCC[Au],[Cu]OCC[Au],,,C{[>]<OCC>[<]}OC,CH3,OCH3,0.923076923,0.832924964,,,,,,600000,,600000,,13620.88536,44.02238095,,,,,,,,,,,,,,,,,,,,,,,,,,,,,,,,,,,,,,,,,,,,,,,LiClO4,[Li+].[O-][Cl+3]([O-])([O-])[O-],0.076923077,0.167075036,1.891789633,105.9645157,,,,,,,,,,-34,,30,8.00E-07,-6.096910013
,,5/6/2019,JL,,,doi.org/10.1021/cm00024a002,PEO,[Cu]OCC[Au],[Cu]OCC[Au],,,C{[>]<OCC>[<]}OC,CH3,OCH3,0.909090909,0.805992712,,,,,,600000,,600000,,13620.88536,44.02238095,,,,,,,,,,,,,,,,,,,,,,,,,,,,,,,,,,,,,,,,,,,,,,,LiClO4,[Li+].[O-][Cl+3]([O-])([O-])[O-],0.090909091,0.194007288,2.27014756,105.9645157,,,,,,,,,,-23,,30,2.10E-06,-5.677780705
,,5/6/2019,JL,,,doi.org/10.1021/cm00024a002,PEO,[Cu]OCC[Au],[Cu]OCC[Au],,,C{[>]<OCC>[<]}OC,CH3,OCH3,0.888888889,0.768708928,,,,,,600000,,600000,,13620.88536,44.02238095,,,,,,,,,,,,,,,,,,,,,,,,,,,,,,,,,,,,,,,,,,,,,,,LiClO4,[Li+].[O-][Cl+3]([O-])([O-])[O-],0.111111111,0.231291072,2.837684449,105.9645157,,,,,,,,,,-23,,30,5.40E-07,-6.26760624
,,5/6/2019,JL,,,doi.org/10.1021/cm00024a002,PEO,[Cu]OCC[Au],[Cu]OCC[Au],,,C{[>]<OCC>[<]}OC,CH3,OCH3,0.857142857,0.713685872,,,,,,600000,,600000,,13620.88536,44.02238095,,,,,,,,,,,,,,,,,,,,,,,,,,,,,,,,,,,,,,,,,,,,,,,LiClO4,[Li+].[O-][Cl+3]([O-])([O-])[O-],0.142857143,0.286314128,3.783579266,105.9645157,,,,,,,,,,-17,,30,1.00E-07,-7
,,5/10/2019,JL,,,doi.org/10.1038/pj.2012.97,PEC,[Cu]OC(=O)OCC[Au],[Cu]OC(=O)OCC[Au],,,C{<OC(=O)OCC>}C,,,0.946193592,0.8,,,,,,,37000,37000,5.9,420.1680672,88.01221019,,,,,,,,,,,,,,,,,,,,,,,,,,,,,,,,,,,,,,,,,,,,,,,LiBETI,O=S(=O)([N-]S(=O)(=O)C(F)(F)C(F)(F)F)C(F)(F)C(F)(F)F.[Li+],0.053806408,0.2,0.645827951,386.9269112,,,,,,,,,,-14.4013,10,60,2.76E-06,-5.559090918
,,5/10/2019,JL,,,doi.org/10.1038/pj.2012.97,PEC,[Cu]OC(=O)OCC[Au],[Cu]OC(=O)OCC[Au],,,C{<OC(=O)OCC>}C,,,0.92877804,0.8,,,,,,,37000,37000,5.9,420.1680672,88.01221019,,,,,,,,,,,,,,,,,,,,,,,,,,,,,,,,,,,,,,,,,,,,,,,LiTFSI,O=S(=O)([N-]S(=O)(=O)C(F)(F)F)C(F)(F)F.[Li+],0.07122196,0.2,0.870807064,286.9332984,,,,,,,,,,,,100.006,6.27E-05,-4.202732459
,,5/10/2019,JL,,,doi.org/10.1038/pj.2012.97,PEC,[Cu]OC(=O)OCC[Au],[Cu]OC(=O)OCC[Au],,,C{<OC(=O)OCC>}C,,,0.92877804,0.8,,,,,,,37000,37000,5.9,420.1680672,88.01221019,,,,,,,,,,,,,,,,,,,,,,,,,,,,,,,,,,,,,,,,,,,,,,,LiTFSI,O=S(=O)([N-]S(=O)(=O)C(F)(F)F)C(F)(F)F.[Li+],0.07122196,0.2,0.870807064,286.9332984,,,,,,,,,,,,80.00144,1.21E-05,-4.91721463
,,5/10/2019,JL,,,doi.org/10.1038/pj.2012.97,PEC,[Cu]OC(=O)OCC[Au],[Cu]OC(=O)OCC[Au],,,C{<OC(=O)OCC>}C,,,0.92877804,0.8,,,,,,,37000,37000,5.9,420.1680672,88.01221019,,,,,,,,,,,,,,,,,,,,,,,,,,,,,,,,,,,,,,,,,,,,,,,LiTFSI,O=S(=O)([N-]S(=O)(=O)C(F)(F)F)C(F)(F)F.[Li+],0.07122196,0.2,0.870807064,286.9332984,,,,,,,,,,-2.90854,10,60,1.93E-06,-5.714442691
,,5/10/2019,JL,,,doi.org/10.1038/pj.2012.97,PEC,[Cu]OC(=O)OCC[Au],[Cu]OC(=O)OCC[Au],,,C{<OC(=O)OCC>}C,,,0.92877804,0.8,,,,,,,37000,37000,5.9,420.1680672,88.01221019,,,,,,,,,,,,,,,,,,,,,,,,,,,,,,,,,,,,,,,,,,,,,,,LiTFSI,O=S(=O)([N-]S(=O)(=O)C(F)(F)F)C(F)(F)F.[Li+],0.07122196,0.2,0.870807064,286.9332984,,,,,,,,,,,,59.88153,1.91E-06,-5.718966633
,,5/10/2019,JL,,,doi.org/10.1038/pj.2012.97,PEC,[Cu]OC(=O)OCC[Au],[Cu]OC(=O)OCC[Au],,,C{<OC(=O)OCC>}C,,,0.92877804,0.8,,,,,,,37000,37000,5.9,420.1680672,88.01221019,,,,,,,,,,,,,,,,,,,,,,,,,,,,,,,,,,,,,,,,,,,,,,,LiTFSI,O=S(=O)([N-]S(=O)(=O)C(F)(F)F)C(F)(F)F.[Li+],0.07122196,0.2,0.870807064,286.9332984,,,,,,,,,,,,39.7631,1.76E-07,-6.754487332
,,5/10/2019,JL,,,doi.org/10.1038/pj.2012.97,PEC,[Cu]OC(=O)OCC[Au],[Cu]OC(=O)OCC[Au],,,C{<OC(=O)OCC>}C,,,0.92877804,0.8,,,,,,,37000,37000,5.9,420.1680672,88.01221019,,,,,,,,,,,,,,,,,,,,,,,,,,,,,,,,,,,,,,,,,,,,,,,LiTFSI,O=S(=O)([N-]S(=O)(=O)C(F)(F)F)C(F)(F)F.[Li+],0.07122196,0.2,0.870807064,286.9332984,,,,,,,,,,,,29.76392,4.15E-08,-7.381951903
,,5/10/2019,JL,,,doi.org/10.1038/pj.2012.97,PEC,[Cu]OC(=O)OCC[Au],[Cu]OC(=O)OCC[Au],,,C{<OC(=O)OCC>}C,,,0.87636726,0.8,,,,,,,37000,37000,5.9,420.1680672,88.01221019,,,,,,,,,,,,,,,,,,,,,,,,,,,,,,,,,,,,,,,,,,,,,,,LiTFO,O=S(=O)([O-])C(F)(F)F.[Li+],0.12363274,0.2,1.602461381,155.9680291,,,,,,,,,,-7.10422,10,60,1.59E-06,-5.798602876
,,5/10/2019,JL,,,doi.org/10.1038/pj.2012.97,PEC,[Cu]OC(=O)OCC[Au],[Cu]OC(=O)OCC[Au],,,C{<OC(=O)OCC>}C,,,0.86832455,0.6,,,,,,,37000,37000,5.9,420.1680672,88.01221019,,,,,,,,,,,,,,,,,,,,,,,,,,,,,,,,,,,,,,,,,,,,,,,LiBETI,O=S(=O)([N-]S(=O)(=O)C(F)(F)C(F)(F)F)C(F)(F)C(F)(F)F.[Li+],0.13167545,0.4,1.72220787,386.9269112,,,,,,,,,,-20.7679,10,60,4.73E-06,-5.325138859
,,5/10/2019,JL,,,doi.org/10.1038/pj.2012.97,PEC,[Cu]OC(=O)OCC[Au],[Cu]OC(=O)OCC[Au],,,C{<OC(=O)OCC>}C,,,0.839113628,0.83,,,,,,,37000,37000,5.9,420.1680672,88.01221019,,,,,,,,,,,,,,,,,,,,,,,,,,,,,,,,,,,,,,,,,,,,,,,LiBF4,F[B-](F)(F)F.[Li+],0.160886372,0.17,2.184738956,94.01892283,,,,,,,,,,-23.8904,10,60,3.13E-07,-6.504455662
,,5/10/2019,JL,,,doi.org/10.1038/pj.2012.97,PEC,[Cu]OC(=O)OCC[Au],[Cu]OC(=O)OCC[Au],,,C{<OC(=O)OCC>}C,,,0.830227342,0.6,,,,,,,37000,37000,5.9,420.1680672,88.01221019,,,,,,,,,,,,,,,,,,,,,,,,,,,,,,,,,,,,,,,,,,,,,,,LiTFSI,O=S(=O)([N-]S(=O)(=O)C(F)(F)F)C(F)(F)F.[Li+],0.169772658,0.4,2.322152171,286.9332984,,,,,,,,,,,,99.77241,9.33E-05,-4.030118356
,,5/10/2019,JL,,,doi.org/10.1038/pj.2012.97,PEC,[Cu]OC(=O)OCC[Au],[Cu]OC(=O)OCC[Au],,,C{<OC(=O)OCC>}C,,,0.830227342,0.6,,,,,,,37000,37000,5.9,420.1680672,88.01221019,,,,,,,,,,,,,,,,,,,,,,,,,,,,,,,,,,,,,,,,,,,,,,,LiTFSI,O=S(=O)([N-]S(=O)(=O)C(F)(F)F)C(F)(F)F.[Li+],0.169772658,0.4,2.322152171,286.9332984,,,,,,,,,,,,79.96277,3.12E-05,-4.505845406
,,5/10/2019,JL,,,doi.org/10.1038/pj.2012.97,PEC,[Cu]OC(=O)OCC[Au],[Cu]OC(=O)OCC[Au],,,C{<OC(=O)OCC>}C,,,0.830227342,0.6,,,,,,,37000,37000,5.9,420.1680672,88.01221019,,,,,,,,,,,,,,,,,,,,,,,,,,,,,,,,,,,,,,,,,,,,,,,LiTFSI,O=S(=O)([N-]S(=O)(=O)C(F)(F)F)C(F)(F)F.[Li+],0.169772658,0.4,2.322152171,286.9332984,,,,,,,,,,-19.8554,10,60,6.18E-06,-5.209011525
,,5/10/2019,JL,,,doi.org/10.1038/pj.2012.97,PEC,[Cu]OC(=O)OCC[Au],[Cu]OC(=O)OCC[Au],,,C{<OC(=O)OCC>}C,,,0.830227342,0.6,,,,,,,37000,37000,5.9,420.1680672,88.01221019,,,,,,,,,,,,,,,,,,,,,,,,,,,,,,,,,,,,,,,,,,,,,,,LiTFSI,O=S(=O)([N-]S(=O)(=O)C(F)(F)F)C(F)(F)F.[Li+],0.169772658,0.4,2.322152171,286.9332984,,,,,,,,,,,,59.84779,6.03E-06,-5.219682688
,,5/10/2019,JL,,,doi.org/10.1038/pj.2012.97,PEC,[Cu]OC(=O)OCC[Au],[Cu]OC(=O)OCC[Au],,,C{<OC(=O)OCC>}C,,,0.830227342,0.6,,,,,,,37000,37000,5.9,420.1680672,88.01221019,,,,,,,,,,,,,,,,,,,,,,,,,,,,,,,,,,,,,,,,,,,,,,,LiTFSI,O=S(=O)([N-]S(=O)(=O)C(F)(F)F)C(F)(F)F.[Li+],0.169772658,0.4,2.322152171,286.9332984,,,,,,,,,,,,39.86652,7.36E-07,-6.133122186
,,5/10/2019,JL,,,doi.org/10.1038/pj.2012.97,PEC,[Cu]OC(=O)OCC[Au],[Cu]OC(=O)OCC[Au],,,C{<OC(=O)OCC>}C,,,0.830227342,0.6,,,,,,,37000,37000,5.9,420.1680672,88.01221019,,,,,,,,,,,,,,,,,,,,,,,,,,,,,,,,,,,,,,,,,,,,,,,LiTFSI,O=S(=O)([N-]S(=O)(=O)C(F)(F)F)C(F)(F)F.[Li+],0.169772658,0.4,2.322152171,286.9332984,,,,,,,,,,,,29.83046,2.21E-07,-6.655607726
,,5/10/2019,JL,,,doi.org/10.1038/pj.2012.97,PEC,[Cu]OC(=O)OCC[Au],[Cu]OC(=O)OCC[Au],,,C{<OC(=O)OCC>}C,,,0.828057586,0.8,,,,,,,37000,37000,5.9,420.1680672,88.01221019,,,,,,,,,,,,,,,,,,,,,,,,,,,,,,,,,,,,,,,,,,,,,,,LiClO4,[Li+].[O-][Cl+3]([O-])([O-])[O-],0.171942414,0.2,2.34984491,105.9645157,,,,,,,,,,-8.01684,10,60,5.08E-06,-5.294136288
,,5/10/2019,JL,,,doi.org/10.1038/pj.2012.97,PEC,[Cu]OC(=O)OCC[Au],[Cu]OC(=O)OCC[Au],,,C{<OC(=O)OCC>}C,,,0.745602602,0.4,,,,,,,37000,37000,5.9,420.1680672,88.01221019,,,,,,,,,,,,,,,,,,,,,,,,,,,,,,,,,,,,,,,,,,,,,,,LiBETI,O=S(=O)([N-]S(=O)(=O)C(F)(F)C(F)(F)F)C(F)(F)C(F)(F)F.[Li+],0.254397398,0.6,3.874967709,386.9269112,,,,,,,,,,-33.3371,10,60,5.83E-06,-5.234331445
,,5/10/2019,JL,,,doi.org/10.1038/pj.2012.97,PEC,[Cu]OC(=O)OCC[Au],[Cu]OC(=O)OCC[Au],,,C{<OC(=O)OCC>}C,,,0.73311449,0.72,,,,,,,37000,37000,5.9,420.1680672,88.01221019,,,,,,,,,,,,,,,,,,,,,,,,,,,,,,,,,,,,,,,,,,,,,,,LiBF4,F[B-](F)(F)F.[Li+],0.26688551,0.28,4.148148148,94.01892283,,,,,,,,,,-29.5342,10,60,5.40E-06,-5.26760624
