Repository: zjurillpolymer/SPE_prediction

# SPE Prediction

Polymer electrolyte conductivity prediction using graph neural networks.

## Data

Data from [ChemPropPred](https://github.com/learningmatter-mit/Chem-prop-pred) — polymer electrolyte conductivity measurements including SMILES, conductivity (log S/cm), molecular weight, salt concentration, and temperature.

- `data/clean_train_data.csv` — cleaned training data
- `data/PolymerElectrolyteData.csv` — full raw dataset
- `data/PolyInfo_8salts.csv` / `data/polyinfo_5salts_4conc.csv` — PolyInfo polymer database with salt additives

File: data/PolymerElectrolyteData.csv (part 98 of 154)
Notes,Compound Notebook Name,Date Copied to Master Database,Data Recorded By,Seshadri Group,Oyaizu Group,DOI,Solvent 1 (S1),S1 SMILES,S1 SMILES 1,S1 SMILES 2,S1 SMILES 3,S1 Big SMILES,S1 End Group 1,S1 End Group 2,S1 Mol %,S1 Weight %,S1 SMILES 1 Mol %,S1 SMILES 2 Mol %,S1 SMILES 3 Mol %,S1 Molar Ratio,S1 Weight Ratio,S1 Mw,S1 Mn,S1 Mn or Mw,S1 Mw/Mn,S1 DOP,S1 Molar Mass (g/mol),S1 Type,S1 Block Mol Weight,Solvent 2 (S2),S2 SMILES,S2 SMILES 1,S2 SMILES 2,S2 Mol %,S2 Weight %,S2 SMILES 1 Mol %,S2 SMILES 2 Mol %,S2 Molar Ratio,S2 Weight Ratio,S2 Mw,S2 Mn,S2 Mn or Mw,S2 Mw/Mn,S2 DOP,S2 Molar Mass (g/mol),S2 Type,Solvent 3 (S3),S3 SMILES,S3 SMILES 1,S3 Mol %,S3 Weight %,S3 Molar Ratio,S3 Weight Ratio,S3 Mw,S3 Mn,S3 Mn or Mw,S3 Mw/Mn,S3 DOP,S3 Molar Mass (g/mol),S3 Type,Solvent 4 (S4),S4 SMILES,S4 Mol %,S4 Weight %,S4 Molar Ratio,S4 Weight Ratio,S4 Mw,S4 Mn,S4 Mn or Mw,S4 Mw/Mn,S4 DOP,S4 Molar Mass (g/mol),S4 Type,Salt 1,Salt1 SMILES,Salt1 Mol %,Salt1 Weight %,Salt1 Molality (mol salt/kg polymer),Salt1 Molar Mass (g/mol),Salt 2,Salt2 SMILES,Salt2 Mol %,Salt2 Weight %,Salt2 Molality (mol salt/kg polymer),Salt2 Molar Mass (g/mol),Inorganic Material 1 (IM1),IM1 Weight %,IM1 Particle Size (nm),Tg (oC),Heating Rate (K/min),Temperature (oC),Conductivity (S/cm),log Conductivity (S/cm)
,,5/10/2019,JL,,,doi.org/10.1038/pj.2012.97,PEC,[Cu]OC(=O)OCC[Au],[Cu]OC(=O)OCC[Au],,,C{<OC(=O)OCC>}C,,,0.726639808,0.6,,,,,,,37000,37000,5.9,420.1680672,88.01221019,,,,,,,,,,,,,,,,,,,,,,,,,,,,,,,,,,,,,,,,,,,,,,,LiTFO,O=S(=O)([O-])C(F)(F)F.[Li+],0.273360192,0.4,4.273230348,155.9680291,,,,,,,,,,-14.7478,10,60,6.86E-06,-5.163675884
,,5/10/2019,JL,,,doi.org/10.1038/pj.2012.97,PEC,[Cu]OC(=O)OCC[Au],[Cu]OC(=O)OCC[Au],,,C{<OC(=O)OCC>}C,,,0.684884099,0.4,,,,,,,37000,37000,5.9,420.1680672,88.01221019,,,,,,,,,,,,,,,,,,,,,,,,,,,,,,,,,,,,,,,,,,,,,,,LiTFSI,O=S(=O)([N-]S(=O)(=O)C(F)(F)F)C(F)(F)F.[Li+],0.315115901,0.6,5.224842384,286.9332984,,,,,,,,,,,,99.96292,0.000168,-3.774690718
,,5/10/2019,JL,,,doi.org/10.1038/pj.2012.97,PEC,[Cu]OC(=O)OCC[Au],[Cu]OC(=O)OCC[Au],,,C{<OC(=O)OCC>}C,,,0.684884099,0.4,,,,,,,37000,37000,5.9,420.1680672,88.01221019,,,,,,,,,,,,,,,,,,,,,,,,,,,,,,,,,,,,,,,,,,,,,,,LiTFSI,O=S(=O)([N-]S(=O)(=O)C(F)(F)F)C(F)(F)F.[Li+],0.315115901,0.6,5.224842384,286.9332984,,,,,,,,,,,,79.96545,6.48E-05,-4.188424994
,,5/10/2019,JL,,,doi.org/10.1038/pj.2012.97,PEC,[Cu]OC(=O)OCC[Au],[Cu]OC(=O)OCC[Au],,,C{<OC(=O)OCC>}C,,,0.684884099,0.4,,,,,,,37000,37000,5.9,420.1680672,88.01221019,,,,,,,,,,,,,,,,,,,,,,,,,,,,,,,,,,,,,,,,,,,,,,,LiTFSI,O=S(=O)([N-]S(=O)(=O)C(F)(F)F)C(F)(F)F.[Li+],0.315115901,0.6,5.224842384,286.9332984,,,,,,,,,,-33.154,10,60,1.54E-05,-4.812479279
,,5/10/2019,JL,,,doi.org/10.1038/pj.2012.97,PEC,[Cu]OC(=O)OCC[Au],[Cu]OC(=O)OCC[Au],,,C{<OC(=O)OCC>}C,,,0.684884099,0.4,,,,,,,37000,37000,5.9,420.1680672,88.01221019,,,,,,,,,,,,,,,,,,,,,,,,,,,,,,,,,,,,,,,,,,,,,,,LiTFSI,O=S(=O)([N-]S(=O)(=O)C(F)(F)F)C(F)(F)F.[Li+],0.315115901,0.6,5.224842384,286.9332984,,,,,,,,,,,,59.85083,1.53E-05,-4.815308569
,,5/10/2019,JL,,,doi.org/10.1038/pj.2012.97,PEC,[Cu]OC(=O)OCC[Au],[Cu]OC(=O)OCC[Au],,,C{<OC(=O)OCC>}C,,,0.684884099,0.4,,,,,,,37000,37000,5.9,420.1680672,88.01221019,,,,,,,,,,,,,,,,,,,,,,,,,,,,,,,,,,,,,,,,,,,,,,,LiTFSI,O=S(=O)([N-]S(=O)(=O)C(F)(F)F)C(F)(F)F.[Li+],0.315115901,0.6,5.224842384,286.9332984,,,,,,,,,,,,39.80404,2.70E-06,-5.568636236
,,5/10/2019,JL,,,doi.org/10.1038/pj.2012.97,PEC,[Cu]OC(=O)OCC[Au],[Cu]OC(=O)OCC[Au],,,C{<OC(=O)OCC>}C,,,0.684884099,0.4,,,,,,,37000,37000,5.9,420.1680672,88.01221019,,,,,,,,,,,,,,,,,,,,,,,,,,,,,,,,,,,,,,,,,,,,,,,LiTFSI,O=S(=O)([N-]S(=O)(=O)C(F)(F)F)C(F)(F)F.[Li+],0.315115901,0.6,5.224842384,286.9332984,,,,,,,,,,,,29.77241,9.69E-07,-6.013676223
,,5/10/2019,JL,,,doi.org/10.1038/pj.2012.97,PEC,[Cu]OC(=O)OCC[Au],[Cu]OC(=O)OCC[Au],,,C{<OC(=O)OCC>}C,,,0.643616082,0.6,,,,,,,37000,37000,5.9,420.1680672,88.01221019,,,,,,,,,,,,,,,,,,,,,,,,,,,,,,,,,,,,,,,,,,,,,,,LiClO4,[Li+].[O-][Cl+3]([O-])([O-])[O-],0.356383918,0.4,6.266253094,105.9645157,,,,,,,,,,-27.6995,10,60,8.33E-06,-5.079354999
,,5/10/2019,JL,,,doi.org/10.1038/pj.2012.97,PEC,[Cu]OC(=O)OCC[Au],[Cu]OC(=O)OCC[Au],,,C{<OC(=O)OCC>}C,,,0.635426613,0.62,,,,,,,37000,37000,5.9,420.1680672,88.01221019,,,,,,,,,,,,,,,,,,,,,,,,,,,,,,,,,,,,,,,,,,,,,,,LiBF4,F[B-](F)(F)F.[Li+],0.364573387,0.38,6.537634409,94.01892283,,,,,,,,,,-48.1331,10,60,8.08E-06,-5.092588639
,,5/10/2019,JL,,,doi.org/10.1038/pj.2012.97,PEC,[Cu]OC(=O)OCC[Au],[Cu]OC(=O)OCC[Au],,,C{<OC(=O)OCC>}C,,,0.57619741,0.56,,,,,,,37000,37000,5.9,420.1680672,88.01221019,,,,,,,,,,,,,,,,,,,,,,,,,,,,,,,,,,,,,,,,,,,,,,,LiBF4,F[B-](F)(F)F.[Li+],0.42380259,0.44,8.380952381,94.01892283,,,,,,,,,,-69.8351,10,60,4.55E-05,-4.341988603
,,5/10/2019,JL,,,doi.org/10.1038/pj.2012.97,PEC,[Cu]OC(=O)OCC[Au],[Cu]OC(=O)OCC[Au],,,C{<OC(=O)OCC>}C,,,0.541581336,0.4,,,,,,,37000,37000,5.9,420.1680672,88.01221019,,,,,,,,,,,,,,,,,,,,,,,,,,,,,,,,,,,,,,,,,,,,,,,LiTFO,O=S(=O)([O-])C(F)(F)F.[Li+],0.458418664,0.6,9.614768284,155.9680291,,,,,,,,,,-6.52083,10,60,2.10E-07,-6.677780705
,,5/10/2019,JL,,,doi.org/10.1038/pj.2012.97,PEC,[Cu]OC(=O)OCC[Au],[Cu]OC(=O)OCC[Au],,,C{<OC(=O)OCC>}C,,,0.523598928,0.2,,,,,,,37000,37000,5.9,420.1680672,88.01221019,,,,,,,,,,,,,,,,,,,,,,,,,,,,,,,,,,,,,,,,,,,,,,,LiBETI,O=S(=O)([N-]S(=O)(=O)C(F)(F)C(F)(F)F)C(F)(F)C(F)(F)F.[Li+],0.476401072,0.8,10.33324722,386.9269112,,,,,,,,,,-38.9734,10,60,1.31E-05,-4.882728704
,,5/10/2019,JL,,,doi.org/10.1038/pj.2012.97,PEC,[Cu]OC(=O)OCC[Au],[Cu]OC(=O)OCC[Au],,,C{<OC(=O)OCC>}C,,,0.449047447,0.2,,,,,,,37000,37000,5.9,420.1680672,88.01221019,,,,,,,,,,,,,,,,,,,,,,,,,,,,,,,,,,,,,,,,,,,,,,,LiTFSI,O=S(=O)([N-]S(=O)(=O)C(F)(F)F)C(F)(F)F.[Li+],0.550952553,0.8,13.93291302,286.9332984,,,,,,,,,,,,99.9648,0.000266,-3.575118363
,,5/10/2019,JL,,,doi.org/10.1038/pj.2012.97,PEC,[Cu]OC(=O)OCC[Au],[Cu]OC(=O)OCC[Au],,,C{<OC(=O)OCC>}C,,,0.449047447,0.2,,,,,,,37000,37000,5.9,420.1680672,88.01221019,,,,,,,,,,,,,,,,,,,,,,,,,,,,,,,,,,,,,,,,,,,,,,,LiTFSI,O=S(=O)([N-]S(=O)(=O)C(F)(F)F)C(F)(F)F.[Li+],0.550952553,0.8,13.93291302,286.9332984,,,,,,,,,,,,79.97025,0.00024,-3.619788758
,,5/10/2019,JL,,,doi.org/10.1038/pj.2012.97,PEC,[Cu]OC(=O)OCC[Au],[Cu]OC(=O)OCC[Au],,,C{<OC(=O)OCC>}C,,,0.449047447,0.2,,,,,,,37000,37000,5.9,420.1680672,88.01221019,,,,,,,,,,,,,,,,,,,,,,,,,,,,,,,,,,,,,,,,,,,,,,,LiTFSI,O=S(=O)([N-]S(=O)(=O)C(F)(F)F)C(F)(F)F.[Li+],0.550952553,0.8,13.93291302,286.9332984,,,,,,,,,,,,59.74275,5.77E-05,-4.238824187
,,5/10/2019,JL,,,doi.org/10.1038/pj.2012.97,PEC,[Cu]OC(=O)OCC[Au],[Cu]OC(=O)OCC[Au],,,C{<OC(=O)OCC>}C,,,0.449047447,0.2,,,,,,,37000,37000,5.9,420.1680672,88.01221019,,,,,,,,,,,,,,,,,,,,,,,,,,,,,,,,,,,,,,,,,,,,,,,LiTFSI,O=S(=O)([N-]S(=O)(=O)C(F)(F)F)C(F)(F)F.[Li+],0.550952553,0.8,13.93291302,286.9332984,,,,,,,,,,-62.3232,10,60,5.71E-05,-4.243363892
,,5/10/2019,JL,,,doi.org/10.1038/pj.2012.97,PEC,[Cu]OC(=O)OCC[Au],[Cu]OC(=O)OCC[Au],,,C{<OC(=O)OCC>}C,,,0.449047447,0.2,,,,,,,37000,37000,5.9,420.1680672,88.01221019,,,,,,,,,,,,,,,,,,,,,,,,,,,,,,,,,,,,,,,,,,,,,,,LiTFSI,O=S(=O)([N-]S(=O)(=O)C(F)(F)F)C(F)(F)F.[Li+],0.550952553,0.8,13.93291302,286.9332984,,,,,,,,,,,,39.87451,1.19E-05,-4.924453039
,,5/10/2019,JL,,,doi.org/10.1038/pj.2012.97,PEC,[Cu]OC(=O)OCC[Au],[Cu]OC(=O)OCC[Au],,,C{<OC(=O)OCC>}C,,,0.449047447,0.2,,,,,,,37000,37000,5.9,420.1680672,88.01221019,,,,,,,,,,,,,,,,,,,,,,,,,,,,,,,,,,,,,,,,,,,,,,,LiTFSI,O=S(=O)([N-]S(=O)(=O)C(F)(F)F)C(F)(F)F.[Li+],0.550952553,0.8,13.93291302,286.9332984,,,,,,,,,,,,29.83888,5.02E-06,-5.299296283
,,5/10/2019,JL,,,doi.org/10.1038/pj.2012.97,PEC,[Cu]OC(=O)OCC[Au],[Cu]OC(=O)OCC[Au],,,C{<OC(=O)OCC>}C,,,0.445261178,0.4,,,,,,,37000,37000,5.9,420.1680672,88.01221019,,,,,,,,,,,,,,,,,,,,,,,,,,,,,,,,,,,,,,,,,,,,,,,LiClO4,[Li+].[O-][Cl+3]([O-])([O-])[O-],0.554738822,0.6,14.09906946,105.9645157,,,,,,,,,,-0.68335,10,60,2.35E-06,-5.628932138
,,5/10/2019,JL,,,doi.org/10.1038/pj.2012.97,PEC,[Cu]OC(=O)OCC[Au],[Cu]OC(=O)OCC[Au],,,C{<OC(=O)OCC>}C,,,0.231356824,0.2,,,,,,,37000,37000,5.9,420.1680672,88.01221019,,,,,,,,,,,,,,,,,,,,,,,,,,,,,,,,,,,,,,,,,,,,,,,LiClO4,[Li+].[O-][Cl+3]([O-])([O-])[O-],0.768643176,0.8,37.59751856,105.9645157,,,,,,,,,,1.889128,10,60,2.83E-07,-6.548213564
,,12/21/2019,JL,,,doi.org/10.1149/1.1558352,PEO,[Cu]OCC[Au],[Cu]OCC[Au],,,C{[>]<OCC>[<]}OC,CH3,OCH3,0.952380952,0.875649939,,,,,,4000000,,4000000,,90805.90238,44.02238095,,,,,,,,,,,,,,,,,,,,,,,,,,,,,,,,,,,,,,,,,,,,,,,LiDCTA,N#Cc1nn[n-]c1C#N.[Li+],0.047619048,0.124350061,1.13507378,125.0313746,,,,,,,,,,,,106.8,0.00114,-2.943095149
,,12/21/2019,JL,,,doi.org/10.1149/1.1558352,PEO,[Cu]OCC[Au],[Cu]OCC[Au],,,C{[>]<OCC>[<]}OC,CH3,OCH3,0.952380952,0.875649939,,,,,,4000000,,4000000,,90805.90238,44.02238095,,,,,,,,,,,,,,,,,,,,,,,,,,,,,,,,,,,,,,,,,,,,,,,LiDCTA,N#Cc1nn[n-]c1C#N.[Li+],0.047619048,0.124350061,1.13507378,125.0313746,,,,,,,,,,,,99.7,0.000997,-3.001304842
,,12/21/2019,JL,,,doi.org/10.1149/1.1558352,PEO,[Cu]OCC[Au],[Cu]OCC[Au],,,C{[>]<OCC>[<]}OC,CH3,OCH3,0.952380952,0.875649939,,,,,,4000000,,4000000,,90805.90238,44.02238095,,,,,,,,,,,,,,,,,,,,,,,,,,,,,,,,,,,,,,,,,,,,,,,LiDCTA,N#Cc1nn[n-]c1C#N.[Li+],0.047619048,0.124350061,1.13507378,125.0313746,,,,,,,,,,,,98.4,0.000876,-3.057495894
,,12/21/2019,JL,,,doi.org/10.1149/1.1558352,PEO,[Cu]OCC[Au],[Cu]OCC[Au],,,C{[>]<OCC>[<]}OC,CH3,OCH3,0.952380952,0.875649939,,,,,,4000000,,4000000,,90805.90238,44.02238095,,,,,,,,,,,,,,,,,,,,,,,,,,,,,,,,,,,,,,,,,,,,,,,LiDCTA,N#Cc1nn[n-]c1C#N.[Li+],0.047619048,0.124350061,1.13507378,125.0313746,,,,,,,,,,,,90.9,0.000801,-3.096367484
,,12/21/2019,JL,,,doi.org/10.1149/1.1558352,PEO,[Cu]OCC[Au],[Cu]OCC[Au],,,C{[>]<OCC>[<]}OC,CH3,OCH3,0.952380952,0.875649939,,,,,,4000000,,4000000,,90805.90238,44.02238095,,,,,,,,,,,,,,,,,,,,,,,,,,,,,,,,,,,,,,,,,,,,,,,LiDCTA,N#Cc1nn[n-]c1C#N.[Li+],0.047619048,0.124350061,1.13507378,125.0313746,,,,,,,,,,,,85.5,0.000695,-3.158015195
,,12/21/2019,JL,,,doi.org/10.1149/1.1558352,PEO,[Cu]OCC[Au],[Cu]OCC[Au],,,C{[>]<OCC>[<]}OC,CH3,OCH3,0.952380952,0.875649939,,,,,,4000000,,4000000,,90805.90238,44.02238095,,,,,,,,,,,,,,,,,,,,,,,,,,,,,,,,,,,,,,,,,,,,,,,LiDCTA,N#Cc1nn[n-]c1C#N.[Li+],0.047619048,0.124350061,1.13507378,125.0313746,,,,,,,,,,,,88.7,0.000674,-3.171340103
,,12/21/2019,JL,,,doi.org/10.1149/1.1558352,PEO,[Cu]OCC[Au],[Cu]OCC[Au],,,C{[>]<OCC>[<]}OC,CH3,OCH3,0.952380952,0.875649939,,,,,,4000000,,4000000,,90805.90238,44.02238095,,,,,,,,,,,,,,,,,,,,,,,,,,,,,,,,,,,,,,,,,,,,,,,LiDCTA,N#Cc1nn[n-]c1C#N.[Li+],0.047619048,0.124350061,1.13507378,125.0313746,,,,,,,,,,,,73.5,0.000572,-3.242603971
,,12/21/2019,JL,,,doi.org/10.1149/1.1558352,PEO,[Cu]OCC[Au],[Cu]OCC[Au],,,C{[>]<OCC>[<]}OC,CH3,OCH3,0.952380952,0.875649939,,,,,,4000000,,4000000,,90805.90238,44.02238095,,,,,,,,,,,,,,,,,,,,,,,,,,,,,,,,,,,,,,,,,,,,,,,LiDCTA,N#Cc1nn[n-]c1C#N.[Li+],0.047619048,0.124350061,1.13507378,125.0313746,,,,,,,,,,,,82.8,0.00057,-3.244125144
,,12/21/2019,JL,,,doi.org/10.1149/1.1558352,PEO,[Cu]OCC[Au],[Cu]OCC[Au],,,C{[>]<OCC>[<]}OC,CH3,OCH3,0.952380952,0.875649939,,,,,,4000000,,4000000,,90805.90238,44.02238095,,,,,,,,,,,,,,,,,,,,,,,,,,,,,,,,,,,,,,,,,,,,,,,LiDCTA,N#Cc1nn[n-]c1C#N.[Li+],0.047619048,0.124350061,1.13507378,125.0313746,,,,,,,,,,,,77.8,0.000558,-3.253365801
,,12/21/2019,JL,,,doi.org/10.1149/1.1558352,PEO,[Cu]OCC[Au],[Cu]OCC[Au],,,C{[>]<OCC>[<]}OC,CH3,OCH3,0.952380952,0.875649939,,,,,,4000000,,4000000,,90805.90238,44.02238095,,,,,,,,,,,,,,,,,,,,,,,,,,,,,,,,,,,,,,,,,,,,,,,LiDCTA,N#Cc1nn[n-]c1C#N.[Li+],0.047619048,0.124350061,1.13507378,125.0313746,,,,,,,,,,,,80.8,0.000549,-3.260427656
,,12/21/2019,JL,,,doi.org/10.1149/1.1558352,PEO,[Cu]OCC[Au],[Cu]OCC[Au],,,C{[>]<OCC>[<]}OC,CH3,OCH3,0.952380952,0.875649939,,,,,,4000000,,4000000,,90805.90238,44.02238095,,,,,,,,,,,,,,,,,,,,,,,,,,,,,,,,,,,,,,,,,,,,,,,LiDCTA,N#Cc1nn[n-]c1C#N.[Li+],0.047619048,0.124350061,1.13507378,125.0313746,,,,,,,,,,,,74.7,0.000452,-3.344861565
,,12/21/2019,JL,,,doi.org/10.1149/1.1558352,PEO,[Cu]OCC[Au],[Cu]OCC[Au],,,C{[>]<OCC>[<]}OC,CH3,OCH3,0.952380952,0.875649939,,,,,,4000000,,4000000,,90805.90238,44.02238095,,,,,,,,,,,,,,,,,,,,,,,,,,,,,,,,,,,,,,,,,,,,,,,LiDCTA,N#Cc1nn[n-]c1C#N.[Li+],0.047619048,0.124350061,1.13507378,125.0313746,,,,,,,,,,,,69.5,0.000423,-3.373659633
,,12/21/2019,JL,,,doi.org/10.1149/1.1558352,PEO,[Cu]OCC[Au],[Cu]OCC[Au],,,C{[>]<OCC>[<]}OC,CH3,OCH3,0.952380952,0.875649939,,,,,,4000000,,4000000,,90805.90238,44.02238095,,,,,,,,,,,,,,,,,,,,,,,,,,,,,,,,,,,,,,,,,,,,,,,LiDCTA,N#Cc1nn[n-]c1C#N.[Li+],0.047619048,0.124350061,1.13507378,125.0313746,,,,,,,,,,,,66.6,0.00033,-3.48148606
,,12/21/2019,JL,,,doi.org/10.1149/1.1558352,PEO,[Cu]OCC[Au],[Cu]OCC[Au],,,C{[>]<OCC>[<]}OC,CH3,OCH3,0.952380952,0.875649939,,,,,,4000000,,4000000,,90805.90238,44.02238095,,,,,,,,,,,,,,,,,,,,,,,,,,,,,,,,,,,,,,,,,,,,,,,LiDCTA,N#Cc1nn[n-]c1C#N.[Li+],0.047619048,0.124350061,1.13507378,125.0313746,,,,,,,,,,,,59.9,0.000285,-3.54515514
,,12/21/2019,JL,,,doi.org/10.1149/1.1558352,PEO,[Cu]OCC[Au],[Cu]OCC[Au],,,C{[>]<OCC>[<]}OC,CH3,OCH3,0.952380952,0.875649939,,,,,,4000000,,4000000,,90805.90238,44.02238095,,,,,,,,,,,,,,,,,,,,,,,,,,,,,,,,,,,,,,,,,,,,,,,LiDCTA,N#Cc1nn[n-]c1C#N.[Li+],0.047619048,0.124350061,1.13507378,125.0313746,,,,,,,,,,,,59.8,0.000247,-3.607303047
,,12/21/2019,JL,,,doi.org/10.1149/1.1558352,PEO,[Cu]OCC[Au],[Cu]OCC[Au],,,C{[>]<OCC>[<]}OC,CH3,OCH3,0.952380952,0.875649939,,,,,,4000000,,4000000,,90805.90238,44.02238095,,,,,,,,,,,,,,,,,,,,,,,,,,,,,,,,,,,,,,,,,,,,,,,LiDCTA,N#Cc1nn[n-]c1C#N.[Li+],0.047619048,0.124350061,1.13507378,125.0313746,,,,,,,,,,,,53.8,0.000219,-3.659555885
,,12/21/2019,JL,,,doi.org/10.1149/1.1558352,PEO,[Cu]OCC[Au],[Cu]OCC[Au],,,C{[>]<OCC>[<]}OC,CH3,OCH3,0.952380952,0.875649939,,,,,,4000000,,4000000,,90805.90238,44.02238095,,,,,,,,,,,,,,,,,,,,,,,,,,,,,,,,,,,,,,,,,,,,,,,LiDCTA,N#Cc1nn[n-]c1C#N.[Li+],0.047619048,0.124350061,1.13507378,125.0313746,,,,,,,,,,,,51.8,0.000174,-3.759450752
,,12/21/2019,JL,,,doi.org/10.1149/1.1558352,PEO,[Cu]OCC[Au],[Cu]OCC[Au],,,C{[>]<OCC>[<]}OC,CH3,OCH3,0.952380952,0.875649939,,,,,,4000000,,4000000,,90805.90238,44.02238095,,,,,,,,,,,,,,,,,,,,,,,,,,,,,,,,,,,,,,,,,,,,,,,LiDCTA,N#Cc1nn[n-]c1C#N.[Li+],0.047619048,0.124350061,1.13507378,125.0313746,,,,,,,,,,,,41.7,3.15E-06,-5.501689446
,,12/21/2019,JL,,,doi.org/10.1149/1.1558352,PEO,[Cu]OCC[Au],[Cu]OCC[Au],,,C{[>]<OCC>[<]}OC,CH3,OCH3,0.952380952,0.875649939,,,,,,4000000,,4000000,,90805.90238,44.02238095,,,,,,,,,,,,,,,,,,,,,,,,,,,,,,,,,,,,,,,,,,,,,,,LiDCTA,N#Cc1nn[n-]c1C#N.[Li+],0.047619048,0.124350061,1.13507378,125.0313746,,,,,,,,,,,,43.9,2.68E-06,-5.571865206
,,12/23/2019,JL,,,10.1021/acs.jpcc.6b07058,PEO,[Cu]OCC[Au],[Cu]OCC[Au],,,C{[>]<OCC>[<]}OC,CH3,OCH3,0.952380952,0.82095228,,,,,,5000000,,5000000,,113507.378,44.02238095,,,,,,,,,,,,,,,,,,,,,,,,,,,,,,,,,,,,,,,,,,,,,,,LiTDI,N#Cc1nc(C(F)(F)F)[n-]c1C#N.[Li+],0.047619048,0.17904772,1.13507378,192.0235102,,,,,,,,,,,,90.2,0.00142,-2.847711656
,,12/23/2019,JL,,,10.1021/acs.jpcc.6b07058,PEO,[Cu]OCC[Au],[Cu]OCC[Au],,,C{[>]<OCC>[<]}OC,CH3,OCH3,0.952380952,0.82095228,,,,,,5000000,,5000000,,113507.378,44.02238095,,,,,,,,,,,,,,,,,,,,,,,,,,,,,,,,,,,,,,,,,,,,,,,LiTDI,N#Cc1nc(C(F)(F)F)[n-]c1C#N.[Li+],0.047619048,0.17904772,1.13507378,192.0235102,,,,,,,,,,,,84.9,0.00128,-2.89279003
,,12/23/2019,JL,,,10.1021/acs.jpcc.6b07058,PEO,[Cu]OCC[Au],[Cu]OCC[Au],,,C{[>]<OCC>[<]}OC,CH3,OCH3,0.952380952,0.82095228,,,,,,5000000,,5000000,,113507.378,44.02238095,,,,,,,,,,,,,,,,,,,,,,,,,,,,,,,,,,,,,,,,,,,,,,,LiTDI,N#Cc1nc(C(F)(F)F)[n-]c1C#N.[Li+],0.047619048,0.17904772,1.13507378,192.0235102,,,,,,,,,,,,82.6,0.0012,-2.920818754
,,12/23/2019,JL,,,10.1021/acs.jpcc.6b07058,PEO,[Cu]OCC[Au],[Cu]OCC[Au],,,C{[>]<OCC>[<]}OC,CH3,OCH3,0.952380952,0.82095228,,,,,,5000000,,5000000,,113507.378,44.02238095,,,,,,,,,,,,,,,,,,,,,,,,,,,,,,,,,,,,,,,,,,,,,,,LiTDI,N#Cc1nc(C(F)(F)F)[n-]c1C#N.[Li+],0.047619048,0.17904772,1.13507378,192.0235102,,,,,,,,,,,,80,0.00109,-2.962573502
,,12/23/2019,JL,,,10.1021/acs.jpcc.6b07058,PEO,[Cu]OCC[Au],[Cu]OCC[Au],,,C{[>]<OCC>[<]}OC,CH3,OCH3,0.952380952,0.82095228,,,,,,5000000,,5000000,,113507.378,44.02238095,,,,,,,,,,,,,,,,,,,,,,,,,,,,,,,,,,,,,,,,,,,,,,,LiTDI,N#Cc1nc(C(F)(F)F)[n-]c1C#N.[Li+],0.047619048,0.17904772,1.13507378,192.0235102,,,,,,,,,,,,77.5,0.000967,-3.014573526
,,12/23/2019,JL,,,10.1021/acs.jpcc.6b07058,PEO,[Cu]OCC[Au],[Cu]OCC[Au],,,C{[>]<OCC>[<]}OC,CH3,OCH3,0.952380952,0.82095228,,,,,,5000000,,5000000,,113507.378,44.02238095,,,,,,,,,,,,,,,,,,,,,,,,,,,,,,,,,,,,,,,,,,,,,,,LiTDI,N#Cc1nc(C(F)(F)F)[n-]c1C#N.[Li+],0.047619048,0.17904772,1.13507378,192.0235102,,,,,,,,,,,,75,0.000874,-3.058488567
,,12/23/2019,JL,,,10.1021/acs.jpcc.6b07058,PEO,[Cu]OCC[Au],[Cu]OCC[Au],,,C{[>]<OCC>[<]}OC,CH3,OCH3,0.952380952,0.82095228,,,,,,5000000,,5000000,,113507.378,44.02238095,,,,,,,,,,,,,,,,,,,,,,,,,,,,,,,,,,,,,,,,,,,,,,,LiTDI,N#Cc1nc(C(F)(F)F)[n-]c1C#N.[Li+],0.047619048,0.17904772,1.13507378,192.0235102,,,,,,,,,,,,72.6,0.000817,-3.087777943
,,12/23/2019,JL,,,10.1021/acs.jpcc.6b07058,PEO,[Cu]OCC[Au],[Cu]OCC[Au],,,C{[>]<OCC>[<]}OC,CH3,OCH3,0.952380952,0.82095228,,,,,,5000000,,5000000,,113507.378,44.02238095,,,,,,,,,,,,,,,,,,,,,,,,,,,,,,,,,,,,,,,,,,,,,,,LiTDI,N#Cc1nc(C(F)(F)F)[n-]c1C#N.[Li+],0.047619048,0.17904772,1.13507378,192.0235102,,,,,,,,,,,,70.2,0.000738,-3.131943638
,,12/23/2019,JL,,,10.1021/acs.jpcc.6b07058,PEO,[Cu]OCC[Au],[Cu]OCC[Au],,,C{[>]<OCC>[<]}OC,CH3,OCH3,0.952380952,0.82095228,,,,,,5000000,,5000000,,113507.378,44.02238095,,,,,,,,,,,,,,,,,,,,,,,,,,,,,,,,,,,,,,,,,,,,,,,LiTDI,N#Cc1nc(C(F)(F)F)[n-]c1C#N.[Li+],0.047619048,0.17904772,1.13507378,192.0235102,,,,,,,,,,,,67.6,0.000659,-3.181114585
,,12/23/2019,JL,,,10.1021/acs.jpcc.6b07058,PEO,[Cu]OCC[Au],[Cu]OCC[Au],,,C{[>]<OCC>[<]}OC,CH3,OCH3,0.952380952,0.82095228,,,,,,5000000,,5000000,,113507.378,44.02238095,,,,,,,,,,,,,,,,,,,,,,,,,,,,,,,,,,,,,,,,,,,,,,,LiTDI,N#Cc1nc(C(F)(F)F)[n-]c1C#N.[Li+],0.047619048,0.17904772,1.13507378,192.0235102,,,,,,,,,,,,65,0.000576,-3.239577517
,,12/23/2019,JL,,,10.1021/acs.jpcc.6b07058,PEO,[Cu]OCC[Au],[Cu]OCC[Au],,,C{[>]<OCC>[<]}OC,CH3,OCH3,0.952380952,0.82095228,,,,,,5000000,,5000000,,113507.378,44.02238095,,,,,,,,,,,,,,,,,,,,,,,,,,,,,,,,,,,,,,,,,,,,,,,LiTDI,N#Cc1nc(C(F)(F)F)[n-]c1C#N.[Li+],0.047619048,0.17904772,1.13507378,192.0235102,,,,,,,,,,,,62.6,0.00052,-3.283996656
,,12/23/2019,JL,,,10.1021/acs.jpcc.6b07058,PEO,[Cu]OCC[Au],[Cu]OCC[Au],,,C{[>]<OCC>[<]}OC,CH3,OCH3,0.952380952,0.82095228,,,,,,5000000,,5000000,,113507.378,44.02238095,,,,,,,,,,,,,,,,,,,,,,,,,,,,,,,,,,,,,,,,,,,,,,,LiTDI,N#Cc1nc(C(F)(F)F)[n-]c1C#N.[Li+],0.047619048,0.17904772,1.13507378,192.0235102,,,,,,,,,,,,60.1,0.000397,-3.401209493
,,12/23/2019,JL,,,10.1021/acs.jpcc.6b07058,PEO,[Cu]OCC[Au],[Cu]OCC[Au],,,C{[>]<OCC>[<]}OC,CH3,OCH3,0.952380952,0.82095228,,,,,,5000000,,5000000,,113507.378,44.02238095,,,,,,,,,,,,,,,,,,,,,,,,,,,,,,,,,,,,,,,,,,,,,,,LiTDI,N#Cc1nc(C(F)(F)F)[n-]c1C#N.[Li+],0.047619048,0.17904772,1.13507378,192.0235102,,,,,,,,,,,,57.6,0.000271,-3.567030709
,,12/23/2019,JL,,,10.1021/acs.jpcc.6b07058,PEO,[Cu]OCC[Au],[Cu]OCC[Au],,,C{[>]<OCC>[<]}OC,CH3,OCH3,0.952380952,0.82095228,,,,,,5000000,,5000000,,113507.378,44.02238095,,,,,,,,,,,,,,,,,,,,,,,,,,,,,,,,,,,,,,,,,,,,,,,LiTDI,N#Cc1nc(C(F)(F)F)[n-]c1C#N.[Li+],0.047619048,0.17904772,1.13507378,192.0235102,,,,,,,,,,,,55.1,0.000211,-3.675717545
,,12/23/2019,JL,,,10.1021/acs.jpcc.6b07058,PEO,[Cu]OCC[Au],[Cu]OCC[Au],,,C{[>]<OCC>[<]}OC,CH3,OCH3,0.952380952,0.82095228,,,,,,5000000,,5000000,,113507.378,44.02238095,,,,,,,,,,,,,,,,,,,,,,,,,,,,,,,,,,,,,,,,,,,,,,,LiTDI,N#Cc1nc(C(F)(F)F)[n-]c1C#N.[Li+],0.047619048,0.17904772,1.13507378,192.0235102,,,,,,,,,,,,52.5,0.000169,-3.772113295
,,12/23/2019,JL,,,10.1021/acs.jpcc.6b07058,PEO,[Cu]OCC[Au],[Cu]OCC[Au],,,C{[>]<OCC>[<]}OC,CH3,OCH3,0.952380952,0.82095228,,,,,,5000000,,5000000,,113507.378,44.02238095,,,,,,,,,,,,,,,,,,,,,,,,,,,,,,,,,,,,,,,,,,,,,,,LiTDI,N#Cc1nc(C(F)(F)F)[n-]c1C#N.[Li+],0.047619048,0.17904772,1.13507378,192.0235102,,,,,,,,,,,,50.2,0.00011,-3.958607315
,,12/23/2019,JL,,,10.1021/acs.jpcc.6b07058,PEO,[Cu]OCC[Au],[Cu]OCC[Au],,,C{[>]<OCC>[<]}OC,CH3,OCH3,0.952380952,0.82095228,,,,,,5000000,,5000000,,113507.378,44.02238095,,,,,,,,,,,,,,,,,,,,,,,,,,,,,,,,,,,,,,,,,,,,,,,LiTDI,N#Cc1nc(C(F)(F)F)[n-]c1C#N.[Li+],0.047619048,0.17904772,1.13507378,192.0235102,,,,,,,,,,,,47.5,8.50E-05,-4.070581074
,,12/23/2019,JL,,,10.1021/acs.jpcc.6b07058,PEO,[Cu]OCC[Au],[Cu]OCC[Au],,,C{[>]<OCC>[<]}OC,CH3,OCH3,0.952380952,0.82095228,,,,,,5000000,,5000000,,113507.378,44.02238095,,,,,,,,,,,,,,,,,,,,,,,,,,,,,,,,,,,,,,,,,,,,,,,LiTDI,N#Cc1nc(C(F)(F)F)[n-]c1C#N.[Li+],0.047619048,0.17904772,1.13507378,192.0235102,,,,,,,,,,,,45,5.86E-05,-4.232102384
,,12/23/2019,JL,,,10.1021/acs.jpcc.6b07058,PEO,[Cu]OCC[Au],[Cu]OCC[Au],,,C{[>]<OCC>[<]}OC,CH3,OCH3,0.952380952,0.82095228,,,,,,5000000,,5000000,,113507.378,44.02238095,,,,,,,,,,,,,,,,,,,,,,,,,,,,,,,,,,,,,,,,,,,,,,,LiTDI,N#Cc1nc(C(F)(F)F)[n-]c1C#N.[Li+],0.047619048,0.17904772,1.13507378,192.0235102,,,,,,,,,,,,42.5,4.09E-05,-4.388276692
,,12/23/2019,JL,,,10.1021/acs.jpcc.6b07058,PEO,[Cu]OCC[Au],[Cu]OCC[Au],,,C{[>]<OCC>[<]}OC,CH3,OCH3,0.952380952,0.82095228,,,,,,5000000,,5000000,,113507.378,44.02238095,,,,,,,,,,,,,,,,,,,,,,,,,,,,,,,,,,,,,,,,,,,,,,,LiTDI,N#Cc1nc(C(F)(F)F)[n-]c1C#N.[Li+],0.047619048,0.17904772,1.13507378,192.0235102,,,,,,,,,,,,40.1,2.06E-05,-4.68613278
,,12/23/2019,JL,,,10.1021/acs.jpcc.6b07058,PEO,[Cu]OCC[Au],[Cu]OCC[Au],,,C{[>]<OCC>[<]}OC,CH3,OCH3,0.952380952,0.82095228,,,,,,5000000,,5000000,,113507.378,44.02238095,,,,,,,,,,,,,,,,,,,,,,,,,,,,,,,,,,,,,,,,,,,,,,,LiTDI,N#Cc1nc(C(F)(F)F)[n-]c1C#N.[Li+],0.047619048,0.17904772,1.13507378,192.0235102,,,,,,,,,,,,35,6.99E-06,-5.155522824
,,12/23/2019,JL,,,10.1021/acs.jpcc.6b07058,PEO,[Cu]OCC[Au],[Cu]OCC[Au],,,C{[>]<OCC>[<]}OC,CH3,OCH3,0.952380952,0.82095228,,,,,,5000000,,5000000,,113507.378,44.02238095,,,,,,,,,,,,,,,,,,,,,,,,,,,,,,,,,,,,,,,,,,,,,,,LiTDI,N#Cc1nc(C(F)(F)F)[n-]c1C#N.[Li+],0.047619048,0.17904772,1.13507378,192.0235102,,,,,,,,,,,,30.1,2.65E-06,-5.576754126
,,12/23/2019,JL,,,10.1021/acs.jpcc.6b07058,PEO,[Cu]OCC[Au],[Cu]OCC[Au],,,C{[>]<OCC>[<]}OC,CH3,OCH3,0.952380952,0.82095228,,,,,,5000000,,5000000,,113507.378,44.02238095,,,,,,,,,,,,,,,,,,,,,,,,,,,,,,,,,,,,,,,,,,,,,,,LiTDI,N#Cc1nc(C(F)(F)F)[n-]c1C#N.[Li+],0.047619048,0.17904772,1.13507378,192.0235102,,,,,,,,,,,,25.1,1.26E-06,-5.899629455
,,12/23/2019,JL,,,10.1021/acs.jpcc.6b07058,PEO,[Cu]OCC[Au],[Cu]OCC[Au],,,C{[>]<OCC>[<]}OC,CH3,OCH3,0.952380952,0.82095228,,,,,,5000000,,5000000,,113507.378,44.02238095,,,,,,,,,,,,,,,,,,,,,,,,,,,,,,,,,,,,,,,,,,,,,,,LiTDI,N#Cc1nc(C(F)(F)F)[n-]c1C#N.[Li+],0.047619048,0.17904772,1.13507378,192.0235102,,,,,,,,,,,,20.1,7.44E-07,-6.128427064
,,12/23/2019,JL,,,10.1021/acs.jpcc.6b07058,PEO,[Cu]OCC[Au],[Cu]OCC[Au],,,C{[>]<OCC>[<]}OC,CH3,OCH3,0.937207123,0.773843603,,,,,,5000000,,5000000,,113507.378,44.02238095,,,,,,,,,,,,,,,,,,,,,,,,,,,,,,,,,,,,,,,,,,,,,,,LiTDI,N#Cc1nc(C(F)(F)F)[n-]c1C#N.[Li+],0.062792877,0.226156397,1.520998865,192.0235102,,,,,,,,,,,,90.1,0.000936,-3.028724151
,,12/23/2019,JL,,,10.1021/acs.jpcc.6b07058,PEO,[Cu]OCC[Au],[Cu]OCC[Au],,,C{[>]<OCC>[<]}OC,CH3,OCH3,0.937207123,0.773843603,,,,,,5000000,,5000000,,113507.378,44.02238095,,,,,,,,,,,,,,,,,,,,,,,,,,,,,,,,,,,,,,,,,,,,,,,LiTDI,N#Cc1nc(C(F)(F)F)[n-]c1C#N.[Li+],0.062792877,0.226156397,1.520998865,192.0235102,,,,,,,,,,,,84.9,0.00079,-3.102372909
,,12/23/2019,JL,,,10.1021/acs.jpcc.6b07058,PEO,[Cu]OCC[Au],[Cu]OCC[Au],,,C{[>]<OCC>[<]}OC,CH3,OCH3,0.937207123,0.773843603,,,,,,5000000,,5000000,,113507.378,44.02238095,,,,,,,,,,,,,,,,,,,,,,,,,,,,,,,,,,,,,,,,,,,,,,,LiTDI,N#Cc1nc(C(F)(F)F)[n-]c1C#N.[Li+],0.062792877,0.226156397,1.520998865,192.0235102,,,,,,,,,,,,82.6,0.000747,-3.126679398
,,12/23/2019,JL,,,10.1021/acs.jpcc.6b07058,PEO,[Cu]OCC[Au],[Cu]OCC[Au],,,C{[>]<OCC>[<]}OC,CH3,OCH3,0.937207123,0.773843603,,,,,,5000000,,5000000,,113507.378,44.02238095,,,,,,,,,,,,,,,,,,,,,,,,,,,,,,,,,,,,,,,,,,,,,,,LiTDI,N#Cc1nc(C(F)(F)F)[n-]c1C#N.[Li+],0.062792877,0.226156397,1.520998865,192.0235102,,,,,,,,,,,,80.1,0.000624,-3.20481541
,,12/23/2019,JL,,,10.1021/acs.jpcc.6b07058,PEO,[Cu]OCC[Au],[Cu]OCC[Au],,,C{[>]<OCC>[<]}OC,CH3,OCH3,0.937207123,0.773843603,,,,,,5000000,,5000000,,113507.378,44.02238095,,,,,,,,,,,,,,,,,,,,,,,,,,,,,,,,,,,,,,,,,,,,,,,LiTDI,N#Cc1nc(C(F)(F)F)[n-]c1C#N.[Li+],0.062792877,0.226156397,1.520998865,192.0235102,,,,,,,,,,,,77.6,0.00057,-3.244125144
,,12/23/2019,JL,,,10.1021/acs.jpcc.6b07058,PEO,[Cu]OCC[Au],[Cu]OCC[Au],,,C{[>]<OCC>[<]}OC,CH3,OCH3,0.937207123,0.773843603,,,,,,5000000,,5000000,,113507.378,44.02238095,,,,,,,,,,,,,,,,,,,,,,,,,,,,,,,,,,,,,,,,,,,,,,,LiTDI,N#Cc1nc(C(F)(F)F)[n-]c1C#N.[Li+],0.062792877,0.226156397,1.520998865,192.0235102,,,,,,,,,,,,75.2,0.000492,-3.308034897
,,12/23/2019,JL,,,10.1021/acs.jpcc.6b07058,PEO,[Cu]OCC[Au],[Cu]OCC[Au],,,C{[>]<OCC>[<]}OC,CH3,OCH3,0.937207123,0.773843603,,,,,,5000000,,5000000,,113507.378,44.02238095,,,,,,,,,,,,,,,,,,,,,,,,,,,,,,,,,,,,,,,,,,,,,,,LiTDI,N#Cc1nc(C(F)(F)F)[n-]c1C#N.[Li+],0.062792877,0.226156397,1.520998865,192.0235102,,,,,,,,,,,,72.5,0.000445,-3.351639989
,,12/23/2019,JL,,,10.1021/acs.jpcc.6b07058,PEO,[Cu]OCC[Au],[Cu]OCC[Au],,,C{[>]<OCC>[<]}OC,CH3,OCH3,0.937207123,0.773843603,,,,,,5000000,,5000000,,113507.378,44.02238095,,,,,,,,,,,,,,,,,,,,,,,,,,,,,,,,,,,,,,,,,,,,,,,LiTDI,N#Cc1nc(C(F)(F)F)[n-]c1C#N.[Li+],0.062792877,0.226156397,1.520998865,192.0235102,,,,,,,,,,,,70.1,0.00038,-3.420216403
,,12/23/2019,JL,,,10.1021/acs.jpcc.6b07058,PEO,[Cu]OCC[Au],[Cu]OCC[Au],,,C{[>]<OCC>[<]}OC,CH3,OCH3,0.937207123,0.773843603,,,,,,5000000,,5000000,,113507.378,44.02238095,,,,,,,,,,,,,,,,,,,,,,,,,,,,,,,,,,,,,,,,,,,,,,,LiTDI,N#Cc1nc(C(F)(F)F)[n-]c1C#N.[Li+],0.062792877,0.226156397,1.520998865,192.0235102,,,,,,,,,,,,67.6,0.000328,-3.484126156
,,12/23/2019,JL,,,10.1021/acs.jpcc.6b07058,PEO,[Cu]OCC[Au],[Cu]OCC[Au],,,C{[>]<OCC>[<]}OC,CH3,OCH3,0.937207123,0.773843603,,,,,,5000000,,5000000,,113507.378,44.02238095,,,,,,,,,,,,,,,,,,,,,,,,,,,,,,,,,,,,,,,,,,,,,,,LiTDI,N#Cc1nc(C(F)(F)F)[n-]c1C#N.[Li+],0.062792877,0.226156397,1.520998865,192.0235102,,,,,,,,,,,,65.1,0.000277,-3.557520231
,,12/23/2019,JL,,,10.1021/acs.jpcc.6b07058,PEO,[Cu]OCC[Au],[Cu]OCC[Au],,,C{[>]<OCC>[<]}OC,CH3,OCH3,0.937207123,0.773843603,,,,,,5000000,,5000000,,113507.378,44.02238095,,,,,,,,,,,,,,,,,,,,,,,,,,,,,,,,,,,,,,,,,,,,,,,LiTDI,N#Cc1nc(C(F)(F)F)[n-]c1C#N.[Li+],0.062792877,0.226156397,1.520998865,192.0235102,,,,,,,,,,,,62.6,0.000189,-3.723538196
,,12/23/2019,JL,,,10.1021/acs.jpcc.6b07058,PEO,[Cu]OCC[Au],[Cu]OCC[Au],,,C{[>]<OCC>[<]}OC,CH3,OCH3,0.937207123,0.773843603,,,,,,5000000,,5000000,,113507.378,44.02238095,,,,,,,,,,,,,,,,,,,,,,,,,,,,,,,,,,,,,,,,,,,,,,,LiTDI,N#Cc1nc(C(F)(F)F)[n-]c1C#N.[Li+],0.062792877,0.226156397,1.520998865,192.0235102,,,,,,,,,,,,60,0.000133,-3.876148359
,,12/23/2019,JL,,,10.1021/acs.jpcc.6b07058,PEO,[Cu]OCC[Au],[Cu]OCC[Au],,,C{[>]<OCC>[<]}OC,CH3,OCH3,0.937207123,0.773843603,,,,,,5000000,,5000000,,113507.378,44.02238095,,,,,,,,,,,,,,,,,,,,,,,,,,,,,,,,,,,,,,,,,,,,,,,LiTDI,N#Cc1nc(C(F)(F)F)[n-]c1C#N.[Li+],0.062792877,0.226156397,1.520998865,192.0235102,,,,,,,,,,,,57.7,9.41E-05,-4.026410377
,,12/23/2019,JL,,,10.1021/acs.jpcc.6b07058,PEO,[Cu]OCC[Au],[Cu]OCC[Au],,,C{[>]<OCC>[<]}OC,CH3,OCH3,0.937207123,0.773843603,,,,,,5000000,,5000000,,113507.378,44.02238095,,,,,,,,,,,,,,,,,,,,,,,,,,,,,,,,,,,,,,,,,,,,,,,LiTDI,N#Cc1nc(C(F)(F)F)[n-]c1C#N.[Li+],0.062792877,0.226156397,1.520998865,192.0235102,,,,,,,,,,,,55.1,7.77E-05,-4.109578981
,,12/23/2019,JL,,,10.1021/acs.jpcc.6b07058,PEO,[Cu]OCC[Au],[Cu]OCC[Au],,,C{[>]<OCC>[<]}OC,CH3,OCH3,0.937207123,0.773843603,,,,,,5000000,,5000000,,113507.378,44.02238095,,,,,,,,,,,,,,,,,,,,,,,,,,,,,,,,,,,,,,,,,,,,,,,LiTDI,N#Cc1nc(C(F)(F)F)[n-]c1C#N.[Li+],0.062792877,0.226156397,1.520998865,192.0235102,,,,,,,,,,,,52.5,6.00E-05,-4.22184875
,,12/23/2019,JL,,,10.1021/acs.jpcc.6b07058,PEO,[Cu]OCC[Au],[Cu]OCC[Au],,,C{[>]<OCC>[<]}OC,CH3,OCH3,0.937207123,0.773843603,,,,,,5000000,,5000000,,113507.378,44.02238095,,,,,,,,,,,,,,,,,,,,,,,,,,,,,,,,,,,,,,,,,,,,,,,LiTDI,N#Cc1nc(C(F)(F)F)[n-]c1C#N.[Li+],0.062792877,0.226156397,1.520998865,192.0235102,,,,,,,,,,,,50.2,4.09E-05,-4.388276692
,,12/23/2019,JL,,,10.1021/acs.jpcc.6b07058,PEO,[Cu]OCC[Au],[Cu]OCC[Au],,,C{[>]<OCC>[<]}OC,CH3,OCH3,0.937207123,0.773843603,,,,,,5000000,,5000000,,113507.378,44.02238095,,,,,,,,,,,,,,,,,,,,,,,,,,,,,,,,,,,,,,,,,,,,,,,LiTDI,N#Cc1nc(C(F)(F)F)[n-]c1C#N.[Li+],0.062792877,0.226156397,1.520998865,192.0235102,,,,,,,,,,,,47.6,2.92E-05,-4.534617149
,,12/23/2019,JL,,,10.1021/acs.jpcc.6b07058,PEO,[Cu]OCC[Au],[Cu]OCC[Au],,,C{[>]<OCC>[<]}OC,CH3,OCH3,0.937207123,0.773843603,,,,,,5000000,,5000000,,113507.378,44.02238095,,,,,,,,,,,,,,,,,,,,,,,,,,,,,,,,,,,,,,,,,,,,,,,LiTDI,N#Cc1nc(C(F)(F)F)[n-]c1C#N.[Li+],0.062792877,0.226156397,1.520998865,192.0235102,,,,,,,,,,,,45.1,1.86E-05,-4.730487056
,,12/23/2019,JL,,,10.1021/acs.jpcc.6b07058,PEO,[Cu]OCC[Au],[Cu]OCC[Au],,,C{[>]<OCC>[<]}OC,CH3,OCH3,0.937207123,0.773843603,,,,,,5000000,,5000000,,113507.378,44.02238095,,,,,,,,,,,,,,,,,,,,,,,,,,,,,,,,,,,,,,,,,,,,,,,LiTDI,N#Cc1nc(C(F)(F)F)[n-]c1C#N.[Li+],0.062792877,0.226156397,1.520998865,192.0235102,,,,,,,,,,,,42.6,1.17E-05,-4.931814138
,,12/23/2019,JL,,,10.1021/acs.jpcc.6b07058,PEO,[Cu]OCC[Au],[Cu]OCC[Au],,,C{[>]<OCC>[<]}OC,CH3,OCH3,0.937207123,0.773843603,,,,,,5000000,,5000000,,113507.378,44.02238095,,,,,,,,,,,,,,,,,,,,,,,,,,,,,,,,,,,,,,,,,,,,,,,LiTDI,N#Cc1nc(C(F)(F)F)[n-]c1C#N.[Li+],0.062792877,0.226156397,1.520998865,192.0235102,,,,,,,,,,,,40.1,5.10E-06,-5.292429824
,,12/23/2019,JL,,,10.1021/acs.jpcc.6b07058,PEO,[Cu]OCC[Au],[Cu]OCC[Au],,,C{[>]<OCC>[<]}OC,CH3,OCH3,0.937207123,0.773843603,,,,,,5000000,,5000000,,113507.378,44.02238095,,,,,,,,,,,,,,,,,,,,,,,,,,,,,,,,,,,,,,,,,,,,,,,LiTDI,N#Cc1nc(C(F)(F)F)[n-]c1C#N.[Li+],0.062792877,0.226156397,1.520998865,192.0235102,,,,,,,,,,,,35.1,1.40E-06,-5.853871964
,,12/23/2019,JL,,,10.1021/acs.jpcc.6b07058,PEO,[Cu]OCC[Au],[Cu]OCC[Au],,,C{[>]<OCC>[<]}OC,CH3,OCH3,0.937207123,0.773843603,,,,,,5000000,,5000000,,113507.378,44.02238095,,,,,,,,,,,,,,,,,,,,,,,,,,,,,,,,,,,,,,,,,,,,,,,LiTDI,N#Cc1nc(C(F)(F)F)[n-]c1C#N.[Li+],0.062792877,0.226156397,1.520998865,192.0235102,,,,,,,,,,,,30.1,4.64E-07,-6.333482019
,,12/23/2019,JL,,,10.1021/acs.jpcc.6b07058,PEO,[Cu]OCC[Au],[Cu]OCC[Au],,,C{[>]<OCC>[<]}OC,CH3,OCH3,0.937207123,0.773843603,,,,,,5000000,,5000000,,113507.378,44.02238095,,,,,,,,,,,,,,,,,,,,,,,,,,,,,,,,,,,,,,,,,,,,,,,LiTDI,N#Cc1nc(C(F)(F)F)[n-]c1C#N.[Li+],0.062792877,0.226156397,1.520998865,192.0235102,,,,,,,,,,,,25.1,1.91E-07,-6.718966633
,,12/23/2019,JL,,,10.1021/acs.jpcc.6b07058,PEO,[Cu]OCC[Au],[Cu]OCC[Au],,,C{[>]<OCC>[<]}OC,CH3,OCH3,0.937207123,0.773843603,,,,,,5000000,,5000000,,113507.378,44.02238095,,,,,,,,,,,,,,,,,,,,,,,,,,,,,,,,,,,,,,,,,,,,,,,LiTDI,N#Cc1nc(C(F)(F)F)[n-]c1C#N.[Li+],0.062792877,0.226156397,1.520998865,192.0235102,,,,,,,,,,,,20,8.58E-08,-7.066512712
,,12/23/2019,JL,,,10.1021/acs.jpcc.6b07058,PEO,[Cu]OCC[Au],[Cu]OCC[Au],,,C{[>]<OCC>[<]}OC,CH3,OCH3,0.923361034,0.734191744,,,,,,5000000,,5000000,,113507.378,44.02238095,,,,,,,,,,,,,,,,,,,,,,,,,,,,,,,,,,,,,,,,,,,,,,,LiTDI,N#Cc1nc(C(F)(F)F)[n-]c1C#N.[Li+],0.076638966,0.265808256,1.884222474,192.0235102,,,,,,,,,,,,90.2,0.000836,-3.077793723
,,12/23/2019,JL,,,10.1021/acs.jpcc.6b07058,PEO,[Cu]OCC[Au],[Cu]OCC[Au],,,C{[>]<OCC>[<]}OC,CH3,OCH3,0.923361034,0.734191744,,,,,,5000000,,5000000,,113507.378,44.02238095,,,,,,,,,,,,,,,,,,,,,,,,,,,,,,,,,,,,,,,,,,,,,,,LiTDI,N#Cc1nc(C(F)(F)F)[n-]c1C#N.[Li+],0.076638966,0.265808256,1.884222474,192.0235102,,,,,,,,,,,,85.1,0.000698,-3.156144577
,,12/23/2019,JL,,,10.1021/acs.jpcc.6b07058,PEO,[Cu]OCC[Au],[Cu]OCC[Au],,,C{[>]<OCC>[<]}OC,CH3,OCH3,0.923361034,0.734191744,,,,,,5000000,,5000000,,113507.378,44.02238095,,,,,,,,,,,,,,,,,,,,,,,,,,,,,,,,,,,,,,,,,,,,,,,LiTDI,N#Cc1nc(C(F)(F)F)[n-]c1C#N.[Li+],0.076638966,0.265808256,1.884222474,192.0235102,,,,,,,,,,,,82.5,0.000631,-3.199970641
,,12/23/2019,JL,,,10.1021/acs.jpcc.6b07058,PEO,[Cu]OCC[Au],[Cu]OCC[Au],,,C{[>]<OCC>[<]}OC,CH3,OCH3,0.923361034,0.734191744,,,,,,5000000,,5000000,,113507.378,44.02238095,,,,,,,,,,,,,,,,,,,,,,,,,,,,,,,,,,,,,,,,,,,,,,,LiTDI,N#Cc1nc(C(F)(F)F)[n-]c1C#N.[Li+],0.076638966,0.265808256,1.884222474,192.0235102,,,,,,,,,,,,80,0.00057,-3.244125144
,,12/23/2019,JL,,,10.1021/acs.jpcc.6b07058,PEO,[Cu]OCC[Au],[Cu]OCC[Au],,,C{[>]<OCC>[<]}OC,CH3,OCH3,0.923361034,0.734191744,,,,,,5000000,,5000000,,113507.378,44.02238095,,,,,,,,,,,,,,,,,,,,,,,,,,,,,,,,,,,,,,,,,,,,,,,LiTDI,N#Cc1nc(C(F)(F)F)[n-]c1C#N.[Li+],0.076638966,0.265808256,1.884222474,192.0235102,,,,,,,,,,,,77.4,0.000504,-3.297569464
,,12/23/2019,JL,,,10.1021/acs.jpcc.6b07058,PEO,[Cu]OCC[Au],[Cu]OCC[Au],,,C{[>]<OCC>[<]}OC,CH3,OCH3,0.923361034,0.734191744,,,,,,5000000,,5000000,,113507.378,44.02238095,,,,,,,,,,,,,,,,,,,,,,,,,,,,,,,,,,,,,,,,,,,,,,,LiTDI,N#Cc1nc(C(F)(F)F)[n-]c1C#N.[Li+],0.076638966,0.265808256,1.884222474,192.0235102,,,,,,,,,,,,75.1,0.000421,-3.375717904
,,12/23/2019,JL,,,10.1021/acs.jpcc.6b07058,PEO,[Cu]OCC[Au],[Cu]OCC[Au],,,C{[>]<OCC>[<]}OC,CH3,OCH3,0.923361034,0.734191744,,,,,,5000000,,5000000,,113507.378,44.02238095,,,,,,,,,,,,,,,,,,,,,,,,,,,,,,,,,,,,,,,,,,,,,,,LiTDI,N#Cc1nc(C(F)(F)F)[n-]c1C#N.[Li+],0.076638966,0.265808256,1.884222474,192.0235102,,,,,,,,,,,,72.7,0.000372,-3.42945706
,,12/23/2019,JL,,,10.1021/acs.jpcc.6b07058,PEO,[Cu]OCC[Au],[Cu]OCC[Au],,,C{[>]<OCC>[<]}OC,CH3,OCH3,0.923361034,0.734191744,,,,,,5000000,,5000000,,113507.378,44.02238095,,,,,,,,,,,,,,,,,,,,,,,,,,,,,,,,,,,,,,,,,,,,,,,LiTDI,N#Cc1nc(C(F)(F)F)[n-]c1C#N.[Li+],0.076638966,0.265808256,1.884222474,192.0235102,,,,,,,,,,,,70,0.000297,-3.527243551
,,12/23/2019,JL,,,10.1021/acs.jpcc.6b07058,PEO,[Cu]OCC[Au],[Cu]OCC[Au],,,C{[>]<OCC>[<]}OC,CH3,OCH3,0.923361034,0.734191744,,,,,,5000000,,5000000,,113507.378,44.02238095,,,,,,,,,,,,,,,,,,,,,,,,,,,,,,,,,,,,,,,,,,,,,,,LiTDI,N#Cc1nc(C(F)(F)F)[n-]c1C#N.[Li+],0.076638966,0.265808256,1.884222474,192.0235102,,,,,,,,,,,,67.6,0.000251,-3.600326279
,,12/23/2019,JL,,,10.1021/acs.jpcc.6b07058,PEO,[Cu]OCC[Au],[Cu]OCC[Au],,,C{[>]<OCC>[<]}OC,CH3,OCH3,0.923361034,0.734191744,,,,,,5000000,,5000000,,113507.378,44.02238095,,,,,,,,,,,,,,,,,,,,,,,,,,,,,,,,,,,,,,,,,,,,,,,LiTDI,N#Cc1nc(C(F)(F)F)[n-]c1C#N.[Li+],0.076638966,0.265808256,1.884222474,192.0235102,,,,,,,,,,,,65.1,0.000196,-3.707743929
,,12/23/2019,JL,,,10.1021/acs.jpcc.6b07058,PEO,[Cu]OCC[Au],[Cu]OCC[Au],,,C{[>]<OCC>[<]}OC,CH3,OCH3,0.923361034,0.734191744,,,,,,5000000,,5000000,,113507.378,44.02238095,,,,,,,,,,,,,,,,,,,,,,,,,,,,,,,,,,,,,,,,,,,,,,,LiTDI,N#Cc1nc(C(F)(F)F)[n-]c1C#N.[Li+],0.076638966,0.265808256,1.884222474,192.0235102,,,,,,,,,,,,62.6,0.00016,-3.795880017
,,12/23/2019,JL,,,10.1021/acs.jpcc.6b07058,PEO,[Cu]OCC[Au],[Cu]OCC[Au],,,C{[>]<OCC>[<]}OC,CH3,OCH3,0.923361034,0.734191744,,,,,,5000000,,5000000,,113507.378,44.02238095,,,,,,,,,,,,,,,,,,,,,,,,,,,,,,,,,,,,,,,,,,,,,,,LiTDI,N#Cc1nc(C(F)(F)F)[n-]c1C#N.[Li+],0.076638966,0.265808256,1.884222474,192.0235102,,,,,,,,,,,,60.1,0.000126,-3.899629455
,,12/23/2019,JL,,,10.1021/acs.jpcc.6b07058,PEO,[Cu]OCC[Au],[Cu]OCC[Au],,,C{[>]<OCC>[<]}OC,CH3,OCH3,0.923361034,0.734191744,,,,,,5000000,,5000000,,113507.378,44.02238095,,,,,,,,,,,,,,,,,,,,,,,,,,,,,,,,,,,,,,,,,,,,,,,LiTDI,N#Cc1nc(C(F)(F)F)[n-]c1C#N.[Li+],0.076638966,0.265808256,1.884222474,192.0235102,,,,,,,,,,,,57.6,9.84E-05,-4.007004902
,,12/23/2019,JL,,,10.1021/acs.jpcc.6b07058,PEO,[Cu]OCC[Au],[Cu]OCC[Au],,,C{[>]<OCC>[<]}OC,CH3,OCH3,0.923361034,0.734191744,,,,,,5000000,,5000000,,113507.378,44.02238095,,,,,,,,,,,,,,,,,,,,,,,,,,,,,,,,,,,,,,,,,,,,,,,LiTDI,N#Cc1nc(C(F)(F)F)[n-]c1C#N.[Li+],0.076638966,0.265808256,1.884222474,192.0235102,,,,,,,,,,,,55.1,8.13E-05,-4.089909454
,,12/23/2019,JL,,,10.1021/acs.jpcc.6b07058,PEO,[Cu]OCC[Au],[Cu]OCC[Au],,,C{[>]<OCC>[<]}OC,CH3,OCH3,0.923361034,0.734191744,,,,,,5000000,,5000000,,113507.378,44.02238095,,,,,,,,,,,,,,,,,,,,,,,,,,,,,,,,,,,,,,,,,,,,,,,LiTDI,N#Cc1nc(C(F)(F)F)[n-]c1C#N.[Li+],0.076638966,0.265808256,1.884222474,192.0235102,,,,,,,,,,,,52.5,6.86E-05,-4.163675884
,,12/23/2019,JL,,,10.1021/acs.jpcc.6b07058,PEO,[Cu]OCC[Au],[Cu]OCC[Au],,,C{[>]<OCC>[<]}OC,CH3,OCH3,0.923361034,0.734191744,,,,,,5000000,,5000000,,113507.378,44.02238095,,,,,,,,,,,,,,,,,,,,,,,,,,,,,,,,,,,,,,,,,,,,,,,LiTDI,N#Cc1nc(C(F)(F)F)[n-]c1C#N.[Li+],0.076638966,0.265808256,1.884222474,192.0235102,,,,,,,,,,,,50,5.54E-05,-4.256490235
,,12/23/2019,JL,,,10.1021/acs.jpcc.6b07058,PEO,[Cu]OCC[Au],[Cu]OCC[Au],,,C{[>]<OCC>[<]}OC,CH3,OCH3,0.923361034,0.734191744,,,,,,5000000,,5000000,,113507.378,44.02238095,,,,,,,,,,,,,,,,,,,,,,,,,,,,,,,,,,,,,,,,,,,,,,,LiTDI,N#Cc1nc(C(F)(F)F)[n-]c1C#N.[Li+],0.076638966,0.265808256,1.884222474,192.0235102,,,,,,,,,,,,47.6,4.14E-05,-4.382999659
,,12/23/2019,JL,,,10.1021/acs.jpcc.6b07058,PEO,[Cu]OCC[Au],[Cu]OCC[Au],,,C{[>]<OCC>[<]}OC,CH3,OCH3,0.923361034,0.734191744,,,,,,5000000,,5000000,,113507.378,44.02238095,,,,,,,,,,,,,,,,,,,,,,,,,,,,,,,,,,,,,,,,,,,,,,,LiTDI,N#Cc1nc(C(F)(F)F)[n-]c1C#N.[Li+],0.076638966,0.265808256,1.884222474,192.0235102,,,,,,,,,,,,45.1,1.90E-05,-4.721246399
,,12/23/2019,JL,,,10.1021/acs.jpcc.6b07058,PEO,[Cu]OCC[Au],[Cu]OCC[Au],,,C{[>]<OCC>[<]}OC,CH3,OCH3,0.923361034,0.734191744,,,,,,5000000,,5000000,,113507.378,44.02238095,,,,,,,,,,,,,,,,,,,,,,,,,,,,,,,,,,,,,,,,,,,,,,,LiTDI,N#Cc1nc(C(F)(F)F)[n-]c1C#N.[Li+],0.076638966,0.265808256,1.884222474,192.0235102,,,,,,,,,,,,42.5,7.39E-06,-5.131355562
,,12/23/2019,JL,,,10.1021/acs.jpcc.6b07058,PEO,[Cu]OCC[Au],[Cu]OCC[Au],,,C{[>]<OCC>[<]}OC,CH3,OCH3,0.923361034,0.734191744,,,,,,5000000,,5000000,,113507.378,44.02238095,,,,,,,,,,,,,,,,,,,,,,,,,,,,,,,,,,,,,,,,,,,,,,,LiTDI,N#Cc1nc(C(F)(F)F)[n-]c1C#N.[Li+],0.076638966,0.265808256,1.884222474,192.0235102,,,,,,,,,,,,40.1,3.36E-06,-5.473660723
,,12/23/2019,JL,,,10.1021/acs.jpcc.6b07058,PEO,[Cu]OCC[Au],[Cu]OCC[Au],,,C{[>]<OCC>[<]}OC,CH3,OCH3,0.923361034,0.734191744,,,,,,5000000,,5000000,,113507.378,44.02238095,,,,,,,,,,,,,,,,,,,,,,,,,,,,,,,,,,,,,,,,,,,,,,,LiTDI,N#Cc1nc(C(F)(F)F)[n-]c1C#N.[Li+],0.076638966,0.265808256,1.884222474,192.0235102,,,,,,,,,,,,35,1.28E-06,-5.89279003
,,12/23/2019,JL,,,10.1021/acs.jpcc.6b07058,PEO,[Cu]OCC[Au],[Cu]OCC[Au],,,C{[>]<OCC>[<]}OC,CH3,OCH3,0.923361034,0.734191744,,,,,,5000000,,5000000,,113507.378,44.02238095,,,,,,,,,,,,,,,,,,,,,,,,,,,,,,,,,,,,,,,,,,,,,,,LiTDI,N#Cc1nc(C(F)(F)F)[n-]c1C#N.[Li+],0.076638966,0.265808256,1.884222474,192.0235102,,,,,,,,,,,,30.2,3.92E-07,-6.406713933
,,12/23/2019,JL,,,10.1021/acs.jpcc.6b07058,PEO,[Cu]OCC[Au],[Cu]OCC[Au],,,C{[>]<OCC>[<]}OC,CH3,OCH3,0.923361034,0.734191744,,,,,,5000000,,5000000,,113507.378,44.02238095,,,,,,,,,,,,,,,,,,,,,,,,,,,,,,,,,,,,,,,,,,,,,,,LiTDI,N#Cc1nc(C(F)(F)F)[n-]c1C#N.[Li+],0.076638966,0.265808256,1.884222474,192.0235102,,,,,,,,,,,,25.1,1.46E-07,-6.835647144
,,12/23/2019,JL,,,10.1021/acs.jpcc.6b07058,PEO,[Cu]OCC[Au],[Cu]OCC[Au],,,C{[>]<OCC>[<]}OC,CH3,OCH3,0.923361034,0.734191744,,,,,,5000000,,5000000,,113507.378,44.02238095,,,,,,,,,,,,,,,,,,,,,,,,,,,,,,,,,,,,,,,,,,,,,,,LiTDI,N#Cc1nc(C(F)(F)F)[n-]c1C#N.[Li+],0.076638966,0.265808256,1.884222474,192.0235102,,,,,,,,,,,,20.1,5.98E-08,-7.223298816
,,12/23/2019,JL,,,10.1021/acs.jpcc.6b07058,PEO,[Cu]OCC[Au],[Cu]OCC[Au],,,C{[>]<OCC>[<]}OC,CH3,OCH3,0.888888889,0.647146991,,,,,,5000000,,5000000,,113507.378,44.02238095,,,,,,,,,,,,,,,,,,,,,,,,,,,,,,,,,,,,,,,,,,,,,,,LiTDI,N#Cc1nc(C(F)(F)F)[n-]c1C#N.[Li+],0.111111111,0.352853009,2.837684449,192.0235102,,,,,,,,,,,,119.9936,0.00228,-2.642065153
,,12/23/2019,JL,,,10.1021/acs.jpcc.6b07058,PEO,[Cu]OCC[Au],[Cu]OCC[Au],,,C{[>]<OCC>[<]}OC,CH3,OCH3,0.888888889,0.647146991,,,,,,5000000,,5000000,,113507.378,44.02238095,,,,,,,,,,,,,,,,,,,,,,,,,,,,,,,,,,,,,,,,,,,,,,,LiTDI,N#Cc1nc(C(F)(F)F)[n-]c1C#N.[Li+],0.111111111,0.352853009,2.837684449,192.0235102,,,,,,,,,,,,114.9885,0.00211,-2.675717545
,,12/23/2019,JL,,,10.1021/acs.jpcc.6b07058,PEO,[Cu]OCC[Au],[Cu]OCC[Au],,,C{[>]<OCC>[<]}OC,CH3,OCH3,0.888888889,0.647146991,,,,,,5000000,,5000000,,113507.378,44.02238095,,,,,,,,,,,,,,,,,,,,,,,,,,,,,,,,,,,,,,,,,,,,,,,LiTDI,N#Cc1nc(C(F)(F)F)[n-]c1C#N.[Li+],0.111111111,0.352853009,2.837684449,192.0235102,,,,,,,,,,,,110.0652,0.00166,-2.779891912
,,12/23/2019,JL,,,10.1021/acs.jpcc.6b07058,PEO,[Cu]OCC[Au],[Cu]OCC[Au],,,C{[>]<OCC>[<]}OC,CH3,OCH3,0.888888889,0.647146991,,,,,,5000000,,5000000,,113507.378,44.02238095,,,,,,,,,,,,,,,,,,,,,,,,,,,,,,,,,,,,,,,,,,,,,,,LiTDI,N#Cc1nc(C(F)(F)F)[n-]c1C#N.[Li+],0.111111111,0.352853009,2.837684449,192.0235102,,,,,,,,,,,,105.0934,0.00124,-2.906578315
,,12/23/2019,JL,,,10.1021/acs.jpcc.6b07058,PEO,[Cu]OCC[Au],[Cu]OCC[Au],,,C{[>]<OCC>[<]}OC,CH3,OCH3,0.888888889,0.647146991,,,,,,5000000,,5000000,,113507.378,44.02238095,,,,,,,,,,,,,,,,,,,,,,,,,,,,,,,,,,,,,,,,,,,,,,,LiTDI,N#Cc1nc(C(F)(F)F)[n-]c1C#N.[Li+],0.111111111,0.352853009,2.837684449,192.0235102,,,,,,,,,,,,100.0122,0.00113,-2.946921557
,,12/23/2019,JL,,,10.1021/acs.jpcc.6b07058,PEO,[Cu]OCC[Au],[Cu]OCC[Au],,,C{[>]<OCC>[<]}OC,CH3,OCH3,0.888888889,0.647146991,,,,,,5000000,,5000000,,113507.378,44.02238095,,,,,,,,,,,,,,,,,,,,,,,,,,,,,,,,,,,,,,,,,,,,,,,LiTDI,N#Cc1nc(C(F)(F)F)[n-]c1C#N.[Li+],0.111111111,0.352853009,2.837684449,192.0235102,,,,,,,,,,,,95.06563,0.000756,-3.121478204
,,12/23/2019,JL,,,10.1021/acs.jpcc.6b07058,PEO,[Cu]OCC[Au],[Cu]OCC[Au],,,C{[>]<OCC>[<]}OC,CH3,OCH3,0.888888889,0.647146991,,,,,,5000000,,5000000,,113507.378,44.02238095,,,,,,,,,,,,,,,,,,,,,,,,,,,,,,,,,,,,,,,,,,,,,,,LiTDI,N#Cc1nc(C(F)(F)F)[n-]c1C#N.[Li+],0.111111111,0.352853009,2.837684449,192.0235102,,,,,,,,,,,,90.1,0.000668,-3.175223538
