Repository: zjurillpolymer/SPE_prediction

# SPE Prediction

Polymer electrolyte conductivity prediction using graph neural networks.

## Data

Data from [ChemPropPred](https://github.com/learningmatter-mit/Chem-prop-pred) — polymer electrolyte conductivity measurements including SMILES, conductivity (log S/cm), molecular weight, salt concentration, and temperature.

- `data/clean_train_data.csv` — cleaned training data
- `data/PolymerElectrolyteData.csv` — full raw dataset
- `data/PolyInfo_8salts.csv` / `data/polyinfo_5salts_4conc.csv` — PolyInfo polymer database with salt additives

File: data/PolymerElectrolyteData.csv (part 99 of 154)
Notes,Compound Notebook Name,Date Copied to Master Database,Data Recorded By,Seshadri Group,Oyaizu Group,DOI,Solvent 1 (S1),S1 SMILES,S1 SMILES 1,S1 SMILES 2,S1 SMILES 3,S1 Big SMILES,S1 End Group 1,S1 End Group 2,S1 Mol %,S1 Weight %,S1 SMILES 1 Mol %,S1 SMILES 2 Mol %,S1 SMILES 3 Mol %,S1 Molar Ratio,S1 Weight Ratio,S1 Mw,S1 Mn,S1 Mn or Mw,S1 Mw/Mn,S1 DOP,S1 Molar Mass (g/mol),S1 Type,S1 Block Mol Weight,Solvent 2 (S2),S2 SMILES,S2 SMILES 1,S2 SMILES 2,S2 Mol %,S2 Weight %,S2 SMILES 1 Mol %,S2 SMILES 2 Mol %,S2 Molar Ratio,S2 Weight Ratio,S2 Mw,S2 Mn,S2 Mn or Mw,S2 Mw/Mn,S2 DOP,S2 Molar Mass (g/mol),S2 Type,Solvent 3 (S3),S3 SMILES,S3 SMILES 1,S3 Mol %,S3 Weight %,S3 Molar Ratio,S3 Weight Ratio,S3 Mw,S3 Mn,S3 Mn or Mw,S3 Mw/Mn,S3 DOP,S3 Molar Mass (g/mol),S3 Type,Solvent 4 (S4),S4 SMILES,S4 Mol %,S4 Weight %,S4 Molar Ratio,S4 Weight Ratio,S4 Mw,S4 Mn,S4 Mn or Mw,S4 Mw/Mn,S4 DOP,S4 Molar Mass (g/mol),S4 Type,Salt 1,Salt1 SMILES,Salt1 Mol %,Salt1 Weight %,Salt1 Molality (mol salt/kg polymer),Salt1 Molar Mass (g/mol),Salt 2,Salt2 SMILES,Salt2 Mol %,Salt2 Weight %,Salt2 Molality (mol salt/kg polymer),Salt2 Molar Mass (g/mol),Inorganic Material 1 (IM1),IM1 Weight %,IM1 Particle Size (nm),Tg (oC),Heating Rate (K/min),Temperature (oC),Conductivity (S/cm),log Conductivity (S/cm)
,,12/23/2019,JL,,,10.1021/acs.jpcc.6b07058,PEO,[Cu]OCC[Au],[Cu]OCC[Au],,,C{[>]<OCC>[<]}OC,CH3,OCH3,0.888888889,0.647146991,,,,,,5000000,,5000000,,113507.378,44.02238095,,,,,,,,,,,,,,,,,,,,,,,,,,,,,,,,,,,,,,,,,,,,,,,LiTDI,N#Cc1nc(C(F)(F)F)[n-]c1C#N.[Li+],0.111111111,0.352853009,2.837684449,192.0235102,,,,,,,,,,,,85,0.000545,-3.263603498
,,12/23/2019,JL,,,10.1021/acs.jpcc.6b07058,PEO,[Cu]OCC[Au],[Cu]OCC[Au],,,C{[>]<OCC>[<]}OC,CH3,OCH3,0.888888889,0.647146991,,,,,,5000000,,5000000,,113507.378,44.02238095,,,,,,,,,,,,,,,,,,,,,,,,,,,,,,,,,,,,,,,,,,,,,,,LiTDI,N#Cc1nc(C(F)(F)F)[n-]c1C#N.[Li+],0.111111111,0.352853009,2.837684449,192.0235102,,,,,,,,,,,,82.6,0.000487,-3.312471039
,,12/23/2019,JL,,,10.1021/acs.jpcc.6b07058,PEO,[Cu]OCC[Au],[Cu]OCC[Au],,,C{[>]<OCC>[<]}OC,CH3,OCH3,0.888888889,0.647146991,,,,,,5000000,,5000000,,113507.378,44.02238095,,,,,,,,,,,,,,,,,,,,,,,,,,,,,,,,,,,,,,,,,,,,,,,LiTDI,N#Cc1nc(C(F)(F)F)[n-]c1C#N.[Li+],0.111111111,0.352853009,2.837684449,192.0235102,,,,,,,,,,,,80,0.000407,-3.390405591
,,12/23/2019,JL,,,10.1021/acs.jpcc.6b07058,PEO,[Cu]OCC[Au],[Cu]OCC[Au],,,C{[>]<OCC>[<]}OC,CH3,OCH3,0.888888889,0.647146991,,,,,,5000000,,5000000,,113507.378,44.02238095,,,,,,,,,,,,,,,,,,,,,,,,,,,,,,,,,,,,,,,,,,,,,,,LiTDI,N#Cc1nc(C(F)(F)F)[n-]c1C#N.[Li+],0.111111111,0.352853009,2.837684449,192.0235102,,,,,,,,,,,,77.6,0.000351,-3.454692884
,,12/23/2019,JL,,,10.1021/acs.jpcc.6b07058,PEO,[Cu]OCC[Au],[Cu]OCC[Au],,,C{[>]<OCC>[<]}OC,CH3,OCH3,0.888888889,0.647146991,,,,,,5000000,,5000000,,113507.378,44.02238095,,,,,,,,,,,,,,,,,,,,,,,,,,,,,,,,,,,,,,,,,,,,,,,LiTDI,N#Cc1nc(C(F)(F)F)[n-]c1C#N.[Li+],0.111111111,0.352853009,2.837684449,192.0235102,,,,,,,,,,,,75,0.0003,-3.522878745
,,12/23/2019,JL,,,10.1021/acs.jpcc.6b07058,PEO,[Cu]OCC[Au],[Cu]OCC[Au],,,C{[>]<OCC>[<]}OC,CH3,OCH3,0.888888889,0.647146991,,,,,,5000000,,5000000,,113507.378,44.02238095,,,,,,,,,,,,,,,,,,,,,,,,,,,,,,,,,,,,,,,,,,,,,,,LiTDI,N#Cc1nc(C(F)(F)F)[n-]c1C#N.[Li+],0.111111111,0.352853009,2.837684449,192.0235102,,,,,,,,,,,,72.5,0.000265,-3.576754126
,,12/23/2019,JL,,,10.1021/acs.jpcc.6b07058,PEO,[Cu]OCC[Au],[Cu]OCC[Au],,,C{[>]<OCC>[<]}OC,CH3,OCH3,0.888888889,0.647146991,,,,,,5000000,,5000000,,113507.378,44.02238095,,,,,,,,,,,,,,,,,,,,,,,,,,,,,,,,,,,,,,,,,,,,,,,LiTDI,N#Cc1nc(C(F)(F)F)[n-]c1C#N.[Li+],0.111111111,0.352853009,2.837684449,192.0235102,,,,,,,,,,,,70.1,0.000234,-3.630784143
,,12/23/2019,JL,,,10.1021/acs.jpcc.6b07058,PEO,[Cu]OCC[Au],[Cu]OCC[Au],,,C{[>]<OCC>[<]}OC,CH3,OCH3,0.888888889,0.647146991,,,,,,5000000,,5000000,,113507.378,44.02238095,,,,,,,,,,,,,,,,,,,,,,,,,,,,,,,,,,,,,,,,,,,,,,,LiTDI,N#Cc1nc(C(F)(F)F)[n-]c1C#N.[Li+],0.111111111,0.352853009,2.837684449,192.0235102,,,,,,,,,,,,67.6,0.000202,-3.694648631
,,12/23/2019,JL,,,10.1021/acs.jpcc.6b07058,PEO,[Cu]OCC[Au],[Cu]OCC[Au],,,C{[>]<OCC>[<]}OC,CH3,OCH3,0.888888889,0.647146991,,,,,,5000000,,5000000,,113507.378,44.02238095,,,,,,,,,,,,,,,,,,,,,,,,,,,,,,,,,,,,,,,,,,,,,,,LiTDI,N#Cc1nc(C(F)(F)F)[n-]c1C#N.[Li+],0.111111111,0.352853009,2.837684449,192.0235102,,,,,,,,,,,,65,0.000171,-3.76700389
,,12/23/2019,JL,,,10.1021/acs.jpcc.6b07058,PEO,[Cu]OCC[Au],[Cu]OCC[Au],,,C{[>]<OCC>[<]}OC,CH3,OCH3,0.888888889,0.647146991,,,,,,5000000,,5000000,,113507.378,44.02238095,,,,,,,,,,,,,,,,,,,,,,,,,,,,,,,,,,,,,,,,,,,,,,,LiTDI,N#Cc1nc(C(F)(F)F)[n-]c1C#N.[Li+],0.111111111,0.352853009,2.837684449,192.0235102,,,,,,,,,,,,62.6,0.000148,-3.829738285
,,12/23/2019,JL,,,10.1021/acs.jpcc.6b07058,PEO,[Cu]OCC[Au],[Cu]OCC[Au],,,C{[>]<OCC>[<]}OC,CH3,OCH3,0.888888889,0.647146991,,,,,,5000000,,5000000,,113507.378,44.02238095,,,,,,,,,,,,,,,,,,,,,,,,,,,,,,,,,,,,,,,,,,,,,,,LiTDI,N#Cc1nc(C(F)(F)F)[n-]c1C#N.[Li+],0.111111111,0.352853009,2.837684449,192.0235102,,,,,,,,,,,,60.1,0.000125,-3.903089987
,,12/23/2019,JL,,,10.1021/acs.jpcc.6b07058,PEO,[Cu]OCC[Au],[Cu]OCC[Au],,,C{[>]<OCC>[<]}OC,CH3,OCH3,0.888888889,0.647146991,,,,,,5000000,,5000000,,113507.378,44.02238095,,,,,,,,,,,,,,,,,,,,,,,,,,,,,,,,,,,,,,,,,,,,,,,LiTDI,N#Cc1nc(C(F)(F)F)[n-]c1C#N.[Li+],0.111111111,0.352853009,2.837684449,192.0235102,,,,,,,,,,,,57.7,0.000114,-3.943095149
,,12/23/2019,JL,,,10.1021/acs.jpcc.6b07058,PEO,[Cu]OCC[Au],[Cu]OCC[Au],,,C{[>]<OCC>[<]}OC,CH3,OCH3,0.888888889,0.647146991,,,,,,5000000,,5000000,,113507.378,44.02238095,,,,,,,,,,,,,,,,,,,,,,,,,,,,,,,,,,,,,,,,,,,,,,,LiTDI,N#Cc1nc(C(F)(F)F)[n-]c1C#N.[Li+],0.111111111,0.352853009,2.837684449,192.0235102,,,,,,,,,,,,55.1,9.30E-05,-4.031517051
,,12/23/2019,JL,,,10.1021/acs.jpcc.6b07058,PEO,[Cu]OCC[Au],[Cu]OCC[Au],,,C{[>]<OCC>[<]}OC,CH3,OCH3,0.888888889,0.647146991,,,,,,5000000,,5000000,,113507.378,44.02238095,,,,,,,,,,,,,,,,,,,,,,,,,,,,,,,,,,,,,,,,,,,,,,,LiTDI,N#Cc1nc(C(F)(F)F)[n-]c1C#N.[Li+],0.111111111,0.352853009,2.837684449,192.0235102,,,,,,,,,,,,52.5,8.04E-05,-4.094743951
,,12/23/2019,JL,,,10.1021/acs.jpcc.6b07058,PEO,[Cu]OCC[Au],[Cu]OCC[Au],,,C{[>]<OCC>[<]}OC,CH3,OCH3,0.888888889,0.647146991,,,,,,5000000,,5000000,,113507.378,44.02238095,,,,,,,,,,,,,,,,,,,,,,,,,,,,,,,,,,,,,,,,,,,,,,,LiTDI,N#Cc1nc(C(F)(F)F)[n-]c1C#N.[Li+],0.111111111,0.352853009,2.837684449,192.0235102,,,,,,,,,,,,50.1,6.42E-05,-4.192464972
,,12/23/2019,JL,,,10.1021/acs.jpcc.6b07058,PEO,[Cu]OCC[Au],[Cu]OCC[Au],,,C{[>]<OCC>[<]}OC,CH3,OCH3,0.888888889,0.647146991,,,,,,5000000,,5000000,,113507.378,44.02238095,,,,,,,,,,,,,,,,,,,,,,,,,,,,,,,,,,,,,,,,,,,,,,,LiTDI,N#Cc1nc(C(F)(F)F)[n-]c1C#N.[Li+],0.111111111,0.352853009,2.837684449,192.0235102,,,,,,,,,,,,47.6,5.30E-05,-4.27572413
,,12/23/2019,JL,,,10.1021/acs.jpcc.6b07058,PEO,[Cu]OCC[Au],[Cu]OCC[Au],,,C{[>]<OCC>[<]}OC,CH3,OCH3,0.888888889,0.647146991,,,,,,5000000,,5000000,,113507.378,44.02238095,,,,,,,,,,,,,,,,,,,,,,,,,,,,,,,,,,,,,,,,,,,,,,,LiTDI,N#Cc1nc(C(F)(F)F)[n-]c1C#N.[Li+],0.111111111,0.352853009,2.837684449,192.0235102,,,,,,,,,,,,45,3.57E-05,-4.447331784
,,12/23/2019,JL,,,10.1021/acs.jpcc.6b07058,PEO,[Cu]OCC[Au],[Cu]OCC[Au],,,C{[>]<OCC>[<]}OC,CH3,OCH3,0.888888889,0.647146991,,,,,,5000000,,5000000,,113507.378,44.02238095,,,,,,,,,,,,,,,,,,,,,,,,,,,,,,,,,,,,,,,,,,,,,,,LiTDI,N#Cc1nc(C(F)(F)F)[n-]c1C#N.[Li+],0.111111111,0.352853009,2.837684449,192.0235102,,,,,,,,,,,,42.6,1.64E-05,-4.785156152
,,12/23/2019,JL,,,10.1021/acs.jpcc.6b07058,PEO,[Cu]OCC[Au],[Cu]OCC[Au],,,C{[>]<OCC>[<]}OC,CH3,OCH3,0.888888889,0.647146991,,,,,,5000000,,5000000,,113507.378,44.02238095,,,,,,,,,,,,,,,,,,,,,,,,,,,,,,,,,,,,,,,,,,,,,,,LiTDI,N#Cc1nc(C(F)(F)F)[n-]c1C#N.[Li+],0.111111111,0.352853009,2.837684449,192.0235102,,,,,,,,,,,,40.1,5.22E-06,-5.282329497
,,12/23/2019,JL,,,10.1021/acs.jpcc.6b07058,PEO,[Cu]OCC[Au],[Cu]OCC[Au],,,C{[>]<OCC>[<]}OC,CH3,OCH3,0.888888889,0.647146991,,,,,,5000000,,5000000,,113507.378,44.02238095,,,,,,,,,,,,,,,,,,,,,,,,,,,,,,,,,,,,,,,,,,,,,,,LiTDI,N#Cc1nc(C(F)(F)F)[n-]c1C#N.[Li+],0.111111111,0.352853009,2.837684449,192.0235102,,,,,,,,,,,,35.2,1.24E-06,-5.906578315
,,12/23/2019,JL,,,10.1021/acs.jpcc.6b07058,PEO,[Cu]OCC[Au],[Cu]OCC[Au],,,C{[>]<OCC>[<]}OC,CH3,OCH3,0.888888889,0.647146991,,,,,,5000000,,5000000,,113507.378,44.02238095,,,,,,,,,,,,,,,,,,,,,,,,,,,,,,,,,,,,,,,,,,,,,,,LiTDI,N#Cc1nc(C(F)(F)F)[n-]c1C#N.[Li+],0.111111111,0.352853009,2.837684449,192.0235102,,,,,,,,,,,,30.1,4.15E-07,-6.381951903
,,12/23/2019,JL,,,10.1021/acs.jpcc.6b07058,PEO,[Cu]OCC[Au],[Cu]OCC[Au],,,C{[>]<OCC>[<]}OC,CH3,OCH3,0.888888889,0.647146991,,,,,,5000000,,5000000,,113507.378,44.02238095,,,,,,,,,,,,,,,,,,,,,,,,,,,,,,,,,,,,,,,,,,,,,,,LiTDI,N#Cc1nc(C(F)(F)F)[n-]c1C#N.[Li+],0.111111111,0.352853009,2.837684449,192.0235102,,,,,,,,,,,,25.2,1.56E-07,-6.806875402
,,12/23/2019,JL,,,10.1021/acs.jpcc.6b07058,PEO,[Cu]OCC[Au],[Cu]OCC[Au],,,C{[>]<OCC>[<]}OC,CH3,OCH3,0.888888889,0.647146991,,,,,,5000000,,5000000,,113507.378,44.02238095,,,,,,,,,,,,,,,,,,,,,,,,,,,,,,,,,,,,,,,,,,,,,,,LiTDI,N#Cc1nc(C(F)(F)F)[n-]c1C#N.[Li+],0.111111111,0.352853009,2.837684449,192.0235102,,,,,,,,,,,,20.1,7.08E-08,-7.149966742
,,12/23/2019,JL,,,10.1021/acs.jpcc.6b07058,PEO,[Cu]OCC[Au],[Cu]OCC[Au],,,C{[>]<OCC>[<]}OC,CH3,OCH3,0.856898029,0.578554386,,,,,,5000000,,5000000,,113507.378,44.02238095,,,,,,,,,,,,,,,,,,,,,,,,,,,,,,,,,,,,,,,,,,,,,,,LiTDI,N#Cc1nc(C(F)(F)F)[n-]c1C#N.[Li+],0.143101971,0.421445614,3.791146425,192.0235102,,,,,,,,,,,,120.0554,0.000809,-3.092051478
,,12/23/2019,JL,,,10.1021/acs.jpcc.6b07058,PEO,[Cu]OCC[Au],[Cu]OCC[Au],,,C{[>]<OCC>[<]}OC,CH3,OCH3,0.856898029,0.578554386,,,,,,5000000,,5000000,,113507.378,44.02238095,,,,,,,,,,,,,,,,,,,,,,,,,,,,,,,,,,,,,,,,,,,,,,,LiTDI,N#Cc1nc(C(F)(F)F)[n-]c1C#N.[Li+],0.143101971,0.421445614,3.791146425,192.0235102,,,,,,,,,,,,115.0789,0.000653,-3.185086819
,,12/23/2019,JL,,,10.1021/acs.jpcc.6b07058,PEO,[Cu]OCC[Au],[Cu]OCC[Au],,,C{[>]<OCC>[<]}OC,CH3,OCH3,0.856898029,0.578554386,,,,,,5000000,,5000000,,113507.378,44.02238095,,,,,,,,,,,,,,,,,,,,,,,,,,,,,,,,,,,,,,,,,,,,,,,LiTDI,N#Cc1nc(C(F)(F)F)[n-]c1C#N.[Li+],0.143101971,0.421445614,3.791146425,192.0235102,,,,,,,,,,,,110.0505,0.000546,-3.262807357
,,12/23/2019,JL,,,10.1021/acs.jpcc.6b07058,PEO,[Cu]OCC[Au],[Cu]OCC[Au],,,C{[>]<OCC>[<]}OC,CH3,OCH3,0.856898029,0.578554386,,,,,,5000000,,5000000,,113507.378,44.02238095,,,,,,,,,,,,,,,,,,,,,,,,,,,,,,,,,,,,,,,,,,,,,,,LiTDI,N#Cc1nc(C(F)(F)F)[n-]c1C#N.[Li+],0.143101971,0.421445614,3.791146425,192.0235102,,,,,,,,,,,,105.0791,0.000451,-3.345823458
,,12/23/2019,JL,,,10.1021/acs.jpcc.6b07058,PEO,[Cu]OCC[Au],[Cu]OCC[Au],,,C{[>]<OCC>[<]}OC,CH3,OCH3,0.856898029,0.578554386,,,,,,5000000,,5000000,,113507.378,44.02238095,,,,,,,,,,,,,,,,,,,,,,,,,,,,,,,,,,,,,,,,,,,,,,,LiTDI,N#Cc1nc(C(F)(F)F)[n-]c1C#N.[Li+],0.143101971,0.421445614,3.791146425,192.0235102,,,,,,,,,,,,100.1654,0.000364,-3.438898616
,,12/23/2019,JL,,,10.1021/acs.jpcc.6b07058,PEO,[Cu]OCC[Au],[Cu]OCC[Au],,,C{[>]<OCC>[<]}OC,CH3,OCH3,0.856898029,0.578554386,,,,,,5000000,,5000000,,113507.378,44.02238095,,,,,,,,,,,,,,,,,,,,,,,,,,,,,,,,,,,,,,,,,,,,,,,LiTDI,N#Cc1nc(C(F)(F)F)[n-]c1C#N.[Li+],0.143101971,0.421445614,3.791146425,192.0235102,,,,,,,,,,,,95.06563,0.000325,-3.488116639
,,12/23/2019,JL,,,10.1021/acs.jpcc.6b07058,PEO,[Cu]OCC[Au],[Cu]OCC[Au],,,C{[>]<OCC>[<]}OC,CH3,OCH3,0.856898029,0.578554386,,,,,,5000000,,5000000,,113507.378,44.02238095,,,,,,,,,,,,,,,,,,,,,,,,,,,,,,,,,,,,,,,,,,,,,,,LiTDI,N#Cc1nc(C(F)(F)F)[n-]c1C#N.[Li+],0.143101971,0.421445614,3.791146425,192.0235102,,,,,,,,,,,,90.1,0.000254,-3.595166283
,,12/23/2019,JL,,,10.1021/acs.jpcc.6b07058,PEO,[Cu]OCC[Au],[Cu]OCC[Au],,,C{[>]<OCC>[<]}OC,CH3,OCH3,0.856898029,0.578554386,,,,,,5000000,,5000000,,113507.378,44.02238095,,,,,,,,,,,,,,,,,,,,,,,,,,,,,,,,,,,,,,,,,,,,,,,LiTDI,N#Cc1nc(C(F)(F)F)[n-]c1C#N.[Li+],0.143101971,0.421445614,3.791146425,192.0235102,,,,,,,,,,,,85,0.000214,-3.669586227
,,12/23/2019,JL,,,10.1021/acs.jpcc.6b07058,PEO,[Cu]OCC[Au],[Cu]OCC[Au],,,C{[>]<OCC>[<]}OC,CH3,OCH3,0.856898029,0.578554386,,,,,,5000000,,5000000,,113507.378,44.02238095,,,,,,,,,,,,,,,,,,,,,,,,,,,,,,,,,,,,,,,,,,,,,,,LiTDI,N#Cc1nc(C(F)(F)F)[n-]c1C#N.[Li+],0.143101971,0.421445614,3.791146425,192.0235102,,,,,,,,,,,,82.6,0.000179,-3.747146969
,,12/23/2019,JL,,,10.1021/acs.jpcc.6b07058,PEO,[Cu]OCC[Au],[Cu]OCC[Au],,,C{[>]<OCC>[<]}OC,CH3,OCH3,0.856898029,0.578554386,,,,,,5000000,,5000000,,113507.378,44.02238095,,,,,,,,,,,,,,,,,,,,,,,,,,,,,,,,,,,,,,,,,,,,,,,LiTDI,N#Cc1nc(C(F)(F)F)[n-]c1C#N.[Li+],0.143101971,0.421445614,3.791146425,192.0235102,,,,,,,,,,,,80,0.000141,-3.850780887
,,12/23/2019,JL,,,10.1021/acs.jpcc.6b07058,PEO,[Cu]OCC[Au],[Cu]OCC[Au],,,C{[>]<OCC>[<]}OC,CH3,OCH3,0.856898029,0.578554386,,,,,,5000000,,5000000,,113507.378,44.02238095,,,,,,,,,,,,,,,,,,,,,,,,,,,,,,,,,,,,,,,,,,,,,,,LiTDI,N#Cc1nc(C(F)(F)F)[n-]c1C#N.[Li+],0.143101971,0.421445614,3.791146425,192.0235102,,,,,,,,,,,,77.6,0.000113,-3.946921557
,,12/23/2019,JL,,,10.1021/acs.jpcc.6b07058,PEO,[Cu]OCC[Au],[Cu]OCC[Au],,,C{[>]<OCC>[<]}OC,CH3,OCH3,0.856898029,0.578554386,,,,,,5000000,,5000000,,113507.378,44.02238095,,,,,,,,,,,,,,,,,,,,,,,,,,,,,,,,,,,,,,,,,,,,,,,LiTDI,N#Cc1nc(C(F)(F)F)[n-]c1C#N.[Li+],0.143101971,0.421445614,3.791146425,192.0235102,,,,,,,,,,,,75,9.96E-05,-4.001740662
,,12/23/2019,JL,,,10.1021/acs.jpcc.6b07058,PEO,[Cu]OCC[Au],[Cu]OCC[Au],,,C{[>]<OCC>[<]}OC,CH3,OCH3,0.856898029,0.578554386,,,,,,5000000,,5000000,,113507.378,44.02238095,,,,,,,,,,,,,,,,,,,,,,,,,,,,,,,,,,,,,,,,,,,,,,,LiTDI,N#Cc1nc(C(F)(F)F)[n-]c1C#N.[Li+],0.143101971,0.421445614,3.791146425,192.0235102,,,,,,,,,,,,72.6,9.10E-05,-4.040958608
,,12/23/2019,JL,,,10.1021/acs.jpcc.6b07058,PEO,[Cu]OCC[Au],[Cu]OCC[Au],,,C{[>]<OCC>[<]}OC,CH3,OCH3,0.856898029,0.578554386,,,,,,5000000,,5000000,,113507.378,44.02238095,,,,,,,,,,,,,,,,,,,,,,,,,,,,,,,,,,,,,,,,,,,,,,,LiTDI,N#Cc1nc(C(F)(F)F)[n-]c1C#N.[Li+],0.143101971,0.421445614,3.791146425,192.0235102,,,,,,,,,,,,70,8.13E-05,-4.089909454
,,12/23/2019,JL,,,10.1021/acs.jpcc.6b07058,PEO,[Cu]OCC[Au],[Cu]OCC[Au],,,C{[>]<OCC>[<]}OC,CH3,OCH3,0.856898029,0.578554386,,,,,,5000000,,5000000,,113507.378,44.02238095,,,,,,,,,,,,,,,,,,,,,,,,,,,,,,,,,,,,,,,,,,,,,,,LiTDI,N#Cc1nc(C(F)(F)F)[n-]c1C#N.[Li+],0.143101971,0.421445614,3.791146425,192.0235102,,,,,,,,,,,,67.6,7.27E-05,-4.138465589
,,12/23/2019,JL,,,10.1021/acs.jpcc.6b07058,PEO,[Cu]OCC[Au],[Cu]OCC[Au],,,C{[>]<OCC>[<]}OC,CH3,OCH3,0.856898029,0.578554386,,,,,,5000000,,5000000,,113507.378,44.02238095,,,,,,,,,,,,,,,,,,,,,,,,,,,,,,,,,,,,,,,,,,,,,,,LiTDI,N#Cc1nc(C(F)(F)F)[n-]c1C#N.[Li+],0.143101971,0.421445614,3.791146425,192.0235102,,,,,,,,,,,,65.1,6.35E-05,-4.197226275
,,12/23/2019,JL,,,10.1021/acs.jpcc.6b07058,PEO,[Cu]OCC[Au],[Cu]OCC[Au],,,C{[>]<OCC>[<]}OC,CH3,OCH3,0.856898029,0.578554386,,,,,,5000000,,5000000,,113507.378,44.02238095,,,,,,,,,,,,,,,,,,,,,,,,,,,,,,,,,,,,,,,,,,,,,,,LiTDI,N#Cc1nc(C(F)(F)F)[n-]c1C#N.[Li+],0.143101971,0.421445614,3.791146425,192.0235102,,,,,,,,,,,,62.6,5.48E-05,-4.261219442
,,12/23/2019,JL,,,10.1021/acs.jpcc.6b07058,PEO,[Cu]OCC[Au],[Cu]OCC[Au],,,C{[>]<OCC>[<]}OC,CH3,OCH3,0.856898029,0.578554386,,,,,,5000000,,5000000,,113507.378,44.02238095,,,,,,,,,,,,,,,,,,,,,,,,,,,,,,,,,,,,,,,,,,,,,,,LiTDI,N#Cc1nc(C(F)(F)F)[n-]c1C#N.[Li+],0.143101971,0.421445614,3.791146425,192.0235102,,,,,,,,,,,,60,4.05E-05,-4.392544977
,,12/23/2019,JL,,,10.1021/acs.jpcc.6b07058,PEO,[Cu]OCC[Au],[Cu]OCC[Au],,,C{[>]<OCC>[<]}OC,CH3,OCH3,0.856898029,0.578554386,,,,,,5000000,,5000000,,113507.378,44.02238095,,,,,,,,,,,,,,,,,,,,,,,,,,,,,,,,,,,,,,,,,,,,,,,LiTDI,N#Cc1nc(C(F)(F)F)[n-]c1C#N.[Li+],0.143101971,0.421445614,3.791146425,192.0235102,,,,,,,,,,,,57.5,2.61E-05,-4.583359493
,,12/23/2019,JL,,,10.1021/acs.jpcc.6b07058,PEO,[Cu]OCC[Au],[Cu]OCC[Au],,,C{[>]<OCC>[<]}OC,CH3,OCH3,0.856898029,0.578554386,,,,,,5000000,,5000000,,113507.378,44.02238095,,,,,,,,,,,,,,,,,,,,,,,,,,,,,,,,,,,,,,,,,,,,,,,LiTDI,N#Cc1nc(C(F)(F)F)[n-]c1C#N.[Li+],0.143101971,0.421445614,3.791146425,192.0235102,,,,,,,,,,,,55,2.18E-05,-4.661543506
,,12/23/2019,JL,,,10.1021/acs.jpcc.6b07058,PEO,[Cu]OCC[Au],[Cu]OCC[Au],,,C{[>]<OCC>[<]}OC,CH3,OCH3,0.856898029,0.578554386,,,,,,5000000,,5000000,,113507.378,44.02238095,,,,,,,,,,,,,,,,,,,,,,,,,,,,,,,,,,,,,,,,,,,,,,,LiTDI,N#Cc1nc(C(F)(F)F)[n-]c1C#N.[Li+],0.143101971,0.421445614,3.791146425,192.0235102,,,,,,,,,,,,52.5,1.78E-05,-4.749579998
,,12/23/2019,JL,,,10.1021/acs.jpcc.6b07058,PEO,[Cu]OCC[Au],[Cu]OCC[Au],,,C{[>]<OCC>[<]}OC,CH3,OCH3,0.856898029,0.578554386,,,,,,5000000,,5000000,,113507.378,44.02238095,,,,,,,,,,,,,,,,,,,,,,,,,,,,,,,,,,,,,,,,,,,,,,,LiTDI,N#Cc1nc(C(F)(F)F)[n-]c1C#N.[Li+],0.143101971,0.421445614,3.791146425,192.0235102,,,,,,,,,,,,50.2,1.40E-05,-4.853871964
,,12/23/2019,JL,,,10.1021/acs.jpcc.6b07058,PEO,[Cu]OCC[Au],[Cu]OCC[Au],,,C{[>]<OCC>[<]}OC,CH3,OCH3,0.856898029,0.578554386,,,,,,5000000,,5000000,,113507.378,44.02238095,,,,,,,,,,,,,,,,,,,,,,,,,,,,,,,,,,,,,,,,,,,,,,,LiTDI,N#Cc1nc(C(F)(F)F)[n-]c1C#N.[Li+],0.143101971,0.421445614,3.791146425,192.0235102,,,,,,,,,,,,47.5,1.07E-05,-4.970616222
,,12/23/2019,JL,,,10.1021/acs.jpcc.6b07058,PEO,[Cu]OCC[Au],[Cu]OCC[Au],,,C{[>]<OCC>[<]}OC,CH3,OCH3,0.856898029,0.578554386,,,,,,5000000,,5000000,,113507.378,44.02238095,,,,,,,,,,,,,,,,,,,,,,,,,,,,,,,,,,,,,,,,,,,,,,,LiTDI,N#Cc1nc(C(F)(F)F)[n-]c1C#N.[Li+],0.143101971,0.421445614,3.791146425,192.0235102,,,,,,,,,,,,45,8.46E-06,-5.072629637
,,12/23/2019,JL,,,10.1021/acs.jpcc.6b07058,PEO,[Cu]OCC[Au],[Cu]OCC[Au],,,C{[>]<OCC>[<]}OC,CH3,OCH3,0.856898029,0.578554386,,,,,,5000000,,5000000,,113507.378,44.02238095,,,,,,,,,,,,,,,,,,,,,,,,,,,,,,,,,,,,,,,,,,,,,,,LiTDI,N#Cc1nc(C(F)(F)F)[n-]c1C#N.[Li+],0.143101971,0.421445614,3.791146425,192.0235102,,,,,,,,,,,,42.6,5.97E-06,-5.224025669
,,12/23/2019,JL,,,10.1021/acs.jpcc.6b07058,PEO,[Cu]OCC[Au],[Cu]OCC[Au],,,C{[>]<OCC>[<]}OC,CH3,OCH3,0.856898029,0.578554386,,,,,,5000000,,5000000,,113507.378,44.02238095,,,,,,,,,,,,,,,,,,,,,,,,,,,,,,,,,,,,,,,,,,,,,,,LiTDI,N#Cc1nc(C(F)(F)F)[n-]c1C#N.[Li+],0.143101971,0.421445614,3.791146425,192.0235102,,,,,,,,,,,,40.1,2.87E-06,-5.542118103
,,12/23/2019,JL,,,10.1021/acs.jpcc.6b07058,PEO,[Cu]OCC[Au],[Cu]OCC[Au],,,C{[>]<OCC>[<]}OC,CH3,OCH3,0.856898029,0.578554386,,,,,,5000000,,5000000,,113507.378,44.02238095,,,,,,,,,,,,,,,,,,,,,,,,,,,,,,,,,,,,,,,,,,,,,,,LiTDI,N#Cc1nc(C(F)(F)F)[n-]c1C#N.[Li+],0.143101971,0.421445614,3.791146425,192.0235102,,,,,,,,,,,,35.1,9.12E-07,-6.040005162
,,12/23/2019,JL,,,10.1021/acs.jpcc.6b07058,PEO,[Cu]OCC[Au],[Cu]OCC[Au],,,C{[>]<OCC>[<]}OC,CH3,OCH3,0.856898029,0.578554386,,,,,,5000000,,5000000,,113507.378,44.02238095,,,,,,,,,,,,,,,,,,,,,,,,,,,,,,,,,,,,,,,,,,,,,,,LiTDI,N#Cc1nc(C(F)(F)F)[n-]c1C#N.[Li+],0.143101971,0.421445614,3.791146425,192.0235102,,,,,,,,,,,,30.1,3.70E-07,-6.431798276
,,12/23/2019,JL,,,10.1021/acs.jpcc.6b07058,PEO,[Cu]OCC[Au],[Cu]OCC[Au],,,C{[>]<OCC>[<]}OC,CH3,OCH3,0.856898029,0.578554386,,,,,,5000000,,5000000,,113507.378,44.02238095,,,,,,,,,,,,,,,,,,,,,,,,,,,,,,,,,,,,,,,,,,,,,,,LiTDI,N#Cc1nc(C(F)(F)F)[n-]c1C#N.[Li+],0.143101971,0.421445614,3.791146425,192.0235102,,,,,,,,,,,,25.2,1.65E-07,-6.782516056
,,12/23/2019,JL,,,10.1021/acs.jpcc.6b07058,PEO,[Cu]OCC[Au],[Cu]OCC[Au],,,C{[>]<OCC>[<]}OC,CH3,OCH3,0.856898029,0.578554386,,,,,,5000000,,5000000,,113507.378,44.02238095,,,,,,,,,,,,,,,,,,,,,,,,,,,,,,,,,,,,,,,,,,,,,,,LiTDI,N#Cc1nc(C(F)(F)F)[n-]c1C#N.[Li+],0.143101971,0.421445614,3.791146425,192.0235102,,,,,,,,,,,,20.1,8.87E-08,-7.05207638
,,12/23/2019,JL,,,10.1021/acs.jpcc.6b07058,PEO,[Cu]OCC[Au],[Cu]OCC[Au],,,C{[>]<OCC>[<]}OC,CH3,OCH3,0.833333333,0.534076657,,,,,,5000000,,5000000,,113507.378,44.02238095,,,,,,,,,,,,,,,,,,,,,,,,,,,,,,,,,,,,,,,,,,,,,,,LiTDI,N#Cc1nc(C(F)(F)F)[n-]c1C#N.[Li+],0.166666667,0.465923343,4.540295119,192.0235102,,,,,,,,,,,,120.2256,0.000153,-3.815308569
,,12/23/2019,JL,,,10.1021/acs.jpcc.6b07058,PEO,[Cu]OCC[Au],[Cu]OCC[Au],,,C{[>]<OCC>[<]}OC,CH3,OCH3,0.833333333,0.534076657,,,,,,5000000,,5000000,,113507.378,44.02238095,,,,,,,,,,,,,,,,,,,,,,,,,,,,,,,,,,,,,,,,,,,,,,,LiTDI,N#Cc1nc(C(F)(F)F)[n-]c1C#N.[Li+],0.166666667,0.465923343,4.540295119,192.0235102,,,,,,,,,,,,115.0789,0.000134,-3.872895202
,,12/23/2019,JL,,,10.1021/acs.jpcc.6b07058,PEO,[Cu]OCC[Au],[Cu]OCC[Au],,,C{[>]<OCC>[<]}OC,CH3,OCH3,0.833333333,0.534076657,,,,,,5000000,,5000000,,113507.378,44.02238095,,,,,,,,,,,,,,,,,,,,,,,,,,,,,,,,,,,,,,,,,,,,,,,LiTDI,N#Cc1nc(C(F)(F)F)[n-]c1C#N.[Li+],0.166666667,0.465923343,4.540295119,192.0235102,,,,,,,,,,,,109.9771,0.000118,-3.928117993
,,12/23/2019,JL,,,10.1021/acs.jpcc.6b07058,PEO,[Cu]OCC[Au],[Cu]OCC[Au],,,C{[>]<OCC>[<]}OC,CH3,OCH3,0.833333333,0.534076657,,,,,,5000000,,5000000,,113507.378,44.02238095,,,,,,,,,,,,,,,,,,,,,,,,,,,,,,,,,,,,,,,,,,,,,,,LiTDI,N#Cc1nc(C(F)(F)F)[n-]c1C#N.[Li+],0.166666667,0.465923343,4.540295119,192.0235102,,,,,,,,,,,,105.0791,9.65E-05,-4.015472687
,,12/23/2019,JL,,,10.1021/acs.jpcc.6b07058,PEO,[Cu]OCC[Au],[Cu]OCC[Au],,,C{[>]<OCC>[<]}OC,CH3,OCH3,0.833333333,0.534076657,,,,,,5000000,,5000000,,113507.378,44.02238095,,,,,,,,,,,,,,,,,,,,,,,,,,,,,,,,,,,,,,,,,,,,,,,LiTDI,N#Cc1nc(C(F)(F)F)[n-]c1C#N.[Li+],0.166666667,0.465923343,4.540295119,192.0235102,,,,,,,,,,,,99.99825,8.43E-05,-4.074172425
,,12/23/2019,JL,,,10.1021/acs.jpcc.6b07058,PEO,[Cu]OCC[Au],[Cu]OCC[Au],,,C{[>]<OCC>[<]}OC,CH3,OCH3,0.833333333,0.534076657,,,,,,5000000,,5000000,,113507.378,44.02238095,,,,,,,,,,,,,,,,,,,,,,,,,,,,,,,,,,,,,,,,,,,,,,,LiTDI,N#Cc1nc(C(F)(F)F)[n-]c1C#N.[Li+],0.166666667,0.465923343,4.540295119,192.0235102,,,,,,,,,,,,95.13343,8.05E-05,-4.09420412
,,12/23/2019,JL,,,10.1021/acs.jpcc.6b07058,PEO,[Cu]OCC[Au],[Cu]OCC[Au],,,C{[>]<OCC>[<]}OC,CH3,OCH3,0.833333333,0.534076657,,,,,,5000000,,5000000,,113507.378,44.02238095,,,,,,,,,,,,,,,,,,,,,,,,,,,,,,,,,,,,,,,,,,,,,,,LiTDI,N#Cc1nc(C(F)(F)F)[n-]c1C#N.[Li+],0.166666667,0.465923343,4.540295119,192.0235102,,,,,,,,,,,,90.2,7.53E-05,-4.123205024
,,12/23/2019,JL,,,10.1021/acs.jpcc.6b07058,PEO,[Cu]OCC[Au],[Cu]OCC[Au],,,C{[>]<OCC>[<]}OC,CH3,OCH3,0.833333333,0.534076657,,,,,,5000000,,5000000,,113507.378,44.02238095,,,,,,,,,,,,,,,,,,,,,,,,,,,,,,,,,,,,,,,,,,,,,,,LiTDI,N#Cc1nc(C(F)(F)F)[n-]c1C#N.[Li+],0.166666667,0.465923343,4.540295119,192.0235102,,,,,,,,,,,,85,6.21E-05,-4.2069084
,,12/23/2019,JL,,,10.1021/acs.jpcc.6b07058,PEO,[Cu]OCC[Au],[Cu]OCC[Au],,,C{[>]<OCC>[<]}OC,CH3,OCH3,0.833333333,0.534076657,,,,,,5000000,,5000000,,113507.378,44.02238095,,,,,,,,,,,,,,,,,,,,,,,,,,,,,,,,,,,,,,,,,,,,,,,LiTDI,N#Cc1nc(C(F)(F)F)[n-]c1C#N.[Li+],0.166666667,0.465923343,4.540295119,192.0235102,,,,,,,,,,,,82.5,5.68E-05,-4.245651664
,,12/23/2019,JL,,,10.1021/acs.jpcc.6b07058,PEO,[Cu]OCC[Au],[Cu]OCC[Au],,,C{[>]<OCC>[<]}OC,CH3,OCH3,0.833333333,0.534076657,,,,,,5000000,,5000000,,113507.378,44.02238095,,,,,,,,,,,,,,,,,,,,,,,,,,,,,,,,,,,,,,,,,,,,,,,LiTDI,N#Cc1nc(C(F)(F)F)[n-]c1C#N.[Li+],0.166666667,0.465923343,4.540295119,192.0235102,,,,,,,,,,,,80.1,5.07E-05,-4.294992041
,,12/23/2019,JL,,,10.1021/acs.jpcc.6b07058,PEO,[Cu]OCC[Au],[Cu]OCC[Au],,,C{[>]<OCC>[<]}OC,CH3,OCH3,0.833333333,0.534076657,,,,,,5000000,,5000000,,113507.378,44.02238095,,,,,,,,,,,,,,,,,,,,,,,,,,,,,,,,,,,,,,,,,,,,,,,LiTDI,N#Cc1nc(C(F)(F)F)[n-]c1C#N.[Li+],0.166666667,0.465923343,4.540295119,192.0235102,,,,,,,,,,,,77.4,4.43E-05,-4.353596274
,,12/23/2019,JL,,,10.1021/acs.jpcc.6b07058,PEO,[Cu]OCC[Au],[Cu]OCC[Au],,,C{[>]<OCC>[<]}OC,CH3,OCH3,0.833333333,0.534076657,,,,,,5000000,,5000000,,113507.378,44.02238095,,,,,,,,,,,,,,,,,,,,,,,,,,,,,,,,,,,,,,,,,,,,,,,LiTDI,N#Cc1nc(C(F)(F)F)[n-]c1C#N.[Li+],0.166666667,0.465923343,4.540295119,192.0235102,,,,,,,,,,,,75.1,3.92E-05,-4.406713933
,,12/23/2019,JL,,,10.1021/acs.jpcc.6b07058,PEO,[Cu]OCC[Au],[Cu]OCC[Au],,,C{[>]<OCC>[<]}OC,CH3,OCH3,0.833333333,0.534076657,,,,,,5000000,,5000000,,113507.378,44.02238095,,,,,,,,,,,,,,,,,,,,,,,,,,,,,,,,,,,,,,,,,,,,,,,LiTDI,N#Cc1nc(C(F)(F)F)[n-]c1C#N.[Li+],0.166666667,0.465923343,4.540295119,192.0235102,,,,,,,,,,,,72.5,3.62E-05,-4.441291429
,,12/23/2019,JL,,,10.1021/acs.jpcc.6b07058,PEO,[Cu]OCC[Au],[Cu]OCC[Au],,,C{[>]<OCC>[<]}OC,CH3,OCH3,0.833333333,0.534076657,,,,,,5000000,,5000000,,113507.378,44.02238095,,,,,,,,,,,,,,,,,,,,,,,,,,,,,,,,,,,,,,,,,,,,,,,LiTDI,N#Cc1nc(C(F)(F)F)[n-]c1C#N.[Li+],0.166666667,0.465923343,4.540295119,192.0235102,,,,,,,,,,,,70.2,3.13E-05,-4.504455662
,,12/23/2019,JL,,,10.1021/acs.jpcc.6b07058,PEO,[Cu]OCC[Au],[Cu]OCC[Au],,,C{[>]<OCC>[<]}OC,CH3,OCH3,0.833333333,0.534076657,,,,,,5000000,,5000000,,113507.378,44.02238095,,,,,,,,,,,,,,,,,,,,,,,,,,,,,,,,,,,,,,,,,,,,,,,LiTDI,N#Cc1nc(C(F)(F)F)[n-]c1C#N.[Li+],0.166666667,0.465923343,4.540295119,192.0235102,,,,,,,,,,,,67.6,2.61E-05,-4.583359493
,,12/23/2019,JL,,,10.1021/acs.jpcc.6b07058,PEO,[Cu]OCC[Au],[Cu]OCC[Au],,,C{[>]<OCC>[<]}OC,CH3,OCH3,0.833333333,0.534076657,,,,,,5000000,,5000000,,113507.378,44.02238095,,,,,,,,,,,,,,,,,,,,,,,,,,,,,,,,,,,,,,,,,,,,,,,LiTDI,N#Cc1nc(C(F)(F)F)[n-]c1C#N.[Li+],0.166666667,0.465923343,4.540295119,192.0235102,,,,,,,,,,,,65.1,2.39E-05,-4.621602099
,,12/23/2019,JL,,,10.1021/acs.jpcc.6b07058,PEO,[Cu]OCC[Au],[Cu]OCC[Au],,,C{[>]<OCC>[<]}OC,CH3,OCH3,0.833333333,0.534076657,,,,,,5000000,,5000000,,113507.378,44.02238095,,,,,,,,,,,,,,,,,,,,,,,,,,,,,,,,,,,,,,,,,,,,,,,LiTDI,N#Cc1nc(C(F)(F)F)[n-]c1C#N.[Li+],0.166666667,0.465923343,4.540295119,192.0235102,,,,,,,,,,,,62.6,1.97E-05,-4.705533774
,,12/23/2019,JL,,,10.1021/acs.jpcc.6b07058,PEO,[Cu]OCC[Au],[Cu]OCC[Au],,,C{[>]<OCC>[<]}OC,CH3,OCH3,0.833333333,0.534076657,,,,,,5000000,,5000000,,113507.378,44.02238095,,,,,,,,,,,,,,,,,,,,,,,,,,,,,,,,,,,,,,,,,,,,,,,LiTDI,N#Cc1nc(C(F)(F)F)[n-]c1C#N.[Li+],0.166666667,0.465923343,4.540295119,192.0235102,,,,,,,,,,,,60.1,1.68E-05,-4.774690718
,,12/23/2019,JL,,,10.1021/acs.jpcc.6b07058,PEO,[Cu]OCC[Au],[Cu]OCC[Au],,,C{[>]<OCC>[<]}OC,CH3,OCH3,0.833333333,0.534076657,,,,,,5000000,,5000000,,113507.378,44.02238095,,,,,,,,,,,,,,,,,,,,,,,,,,,,,,,,,,,,,,,,,,,,,,,LiTDI,N#Cc1nc(C(F)(F)F)[n-]c1C#N.[Li+],0.166666667,0.465923343,4.540295119,192.0235102,,,,,,,,,,,,57.6,1.34E-05,-4.872895202
,,12/23/2019,JL,,,10.1021/acs.jpcc.6b07058,PEO,[Cu]OCC[Au],[Cu]OCC[Au],,,C{[>]<OCC>[<]}OC,CH3,OCH3,0.833333333,0.534076657,,,,,,5000000,,5000000,,113507.378,44.02238095,,,,,,,,,,,,,,,,,,,,,,,,,,,,,,,,,,,,,,,,,,,,,,,LiTDI,N#Cc1nc(C(F)(F)F)[n-]c1C#N.[Li+],0.166666667,0.465923343,4.540295119,192.0235102,,,,,,,,,,,,55.1,1.17E-05,-4.931814138
,,12/23/2019,JL,,,10.1021/acs.jpcc.6b07058,PEO,[Cu]OCC[Au],[Cu]OCC[Au],,,C{[>]<OCC>[<]}OC,CH3,OCH3,0.833333333,0.534076657,,,,,,5000000,,5000000,,113507.378,44.02238095,,,,,,,,,,,,,,,,,,,,,,,,,,,,,,,,,,,,,,,,,,,,,,,LiTDI,N#Cc1nc(C(F)(F)F)[n-]c1C#N.[Li+],0.166666667,0.465923343,4.540295119,192.0235102,,,,,,,,,,,,52.6,9.69E-06,-5.013676223
,,12/23/2019,JL,,,10.1021/acs.jpcc.6b07058,PEO,[Cu]OCC[Au],[Cu]OCC[Au],,,C{[>]<OCC>[<]}OC,CH3,OCH3,0.833333333,0.534076657,,,,,,5000000,,5000000,,113507.378,44.02238095,,,,,,,,,,,,,,,,,,,,,,,,,,,,,,,,,,,,,,,,,,,,,,,LiTDI,N#Cc1nc(C(F)(F)F)[n-]c1C#N.[Li+],0.166666667,0.465923343,4.540295119,192.0235102,,,,,,,,,,,,50,7.91E-06,-5.101823517
,,12/23/2019,JL,,,10.1021/acs.jpcc.6b07058,PEO,[Cu]OCC[Au],[Cu]OCC[Au],,,C{[>]<OCC>[<]}OC,CH3,OCH3,0.833333333,0.534076657,,,,,,5000000,,5000000,,113507.378,44.02238095,,,,,,,,,,,,,,,,,,,,,,,,,,,,,,,,,,,,,,,,,,,,,,,LiTDI,N#Cc1nc(C(F)(F)F)[n-]c1C#N.[Li+],0.166666667,0.465923343,4.540295119,192.0235102,,,,,,,,,,,,47.6,6.61E-06,-5.179798541
,,12/23/2019,JL,,,10.1021/acs.jpcc.6b07058,PEO,[Cu]OCC[Au],[Cu]OCC[Au],,,C{[>]<OCC>[<]}OC,CH3,OCH3,0.833333333,0.534076657,,,,,,5000000,,5000000,,113507.378,44.02238095,,,,,,,,,,,,,,,,,,,,,,,,,,,,,,,,,,,,,,,,,,,,,,,LiTDI,N#Cc1nc(C(F)(F)F)[n-]c1C#N.[Li+],0.166666667,0.465923343,4.540295119,192.0235102,,,,,,,,,,,,45.1,5.22E-06,-5.282329497
,,12/23/2019,JL,,,10.1021/acs.jpcc.6b07058,PEO,[Cu]OCC[Au],[Cu]OCC[Au],,,C{[>]<OCC>[<]}OC,CH3,OCH3,0.833333333,0.534076657,,,,,,5000000,,5000000,,113507.378,44.02238095,,,,,,,,,,,,,,,,,,,,,,,,,,,,,,,,,,,,,,,,,,,,,,,LiTDI,N#Cc1nc(C(F)(F)F)[n-]c1C#N.[Li+],0.166666667,0.465923343,4.540295119,192.0235102,,,,,,,,,,,,42.6,4.07E-06,-5.390405591
,,12/23/2019,JL,,,10.1021/acs.jpcc.6b07058,PEO,[Cu]OCC[Au],[Cu]OCC[Au],,,C{[>]<OCC>[<]}OC,CH3,OCH3,0.833333333,0.534076657,,,,,,5000000,,5000000,,113507.378,44.02238095,,,,,,,,,,,,,,,,,,,,,,,,,,,,,,,,,,,,,,,,,,,,,,,LiTDI,N#Cc1nc(C(F)(F)F)[n-]c1C#N.[Li+],0.166666667,0.465923343,4.540295119,192.0235102,,,,,,,,,,,,40.1,2.69E-06,-5.57024772
,,12/23/2019,JL,,,10.1021/acs.jpcc.6b07058,PEO,[Cu]OCC[Au],[Cu]OCC[Au],,,C{[>]<OCC>[<]}OC,CH3,OCH3,0.833333333,0.534076657,,,,,,5000000,,5000000,,113507.378,44.02238095,,,,,,,,,,,,,,,,,,,,,,,,,,,,,,,,,,,,,,,,,,,,,,,LiTDI,N#Cc1nc(C(F)(F)F)[n-]c1C#N.[Li+],0.166666667,0.465923343,4.540295119,192.0235102,,,,,,,,,,,,35.1,9.86E-07,-6.006123085
,,12/23/2019,JL,,,10.1021/acs.jpcc.6b07058,PEO,[Cu]OCC[Au],[Cu]OCC[Au],,,C{[>]<OCC>[<]}OC,CH3,OCH3,0.833333333,0.534076657,,,,,,5000000,,5000000,,113507.378,44.02238095,,,,,,,,,,,,,,,,,,,,,,,,,,,,,,,,,,,,,,,,,,,,,,,LiTDI,N#Cc1nc(C(F)(F)F)[n-]c1C#N.[Li+],0.166666667,0.465923343,4.540295119,192.0235102,,,,,,,,,,,,30.1,4.54E-07,-6.342944147
,,12/23/2019,JL,,,10.1021/acs.jpcc.6b07058,PEO,[Cu]OCC[Au],[Cu]OCC[Au],,,C{[>]<OCC>[<]}OC,CH3,OCH3,0.833333333,0.534076657,,,,,,5000000,,5000000,,113507.378,44.02238095,,,,,,,,,,,,,,,,,,,,,,,,,,,,,,,,,,,,,,,,,,,,,,,LiTDI,N#Cc1nc(C(F)(F)F)[n-]c1C#N.[Li+],0.166666667,0.465923343,4.540295119,192.0235102,,,,,,,,,,,,25.2,1.93E-07,-6.714442691
,,12/23/2019,JL,,,10.1021/acs.jpcc.6b07058,PEO,[Cu]OCC[Au],[Cu]OCC[Au],,,C{[>]<OCC>[<]}OC,CH3,OCH3,0.833333333,0.534076657,,,,,,5000000,,5000000,,113507.378,44.02238095,,,,,,,,,,,,,,,,,,,,,,,,,,,,,,,,,,,,,,,,,,,,,,,LiTDI,N#Cc1nc(C(F)(F)F)[n-]c1C#N.[Li+],0.166666667,0.465923343,4.540295119,192.0235102,,,,,,,,,,,,20.2,1.04E-07,-6.982966661
,,12/23/2019,JL,,,10.1021/acs.jpcc.6b07058,PEO,[Cu]OCC[Au],[Cu]OCC[Au],,,C{[>]<OCC>[<]}OC,CH3,OCH3,0.8,0.47835721,,,,,,5000000,,5000000,,113507.378,44.02238095,,,,,,,,,,,,,,,,,,,,,,,,,,,,,,,,,,,,,,,,,,,,,,,LiTDI,N#Cc1nc(C(F)(F)F)[n-]c1C#N.[Li+],0.2,0.52164279,5.675368899,192.0235102,,,,,,,,,,,,120.1327,0.000129,-3.88941029
,,12/23/2019,JL,,,10.1021/acs.jpcc.6b07058,PEO,[Cu]OCC[Au],[Cu]OCC[Au],,,C{[>]<OCC>[<]}OC,CH3,OCH3,0.8,0.47835721,,,,,,5000000,,5000000,,113507.378,44.02238095,,,,,,,,,,,,,,,,,,,,,,,,,,,,,,,,,,,,,,,,,,,,,,,LiTDI,N#Cc1nc(C(F)(F)F)[n-]c1C#N.[Li+],0.2,0.52164279,5.675368899,192.0235102,,,,,,,,,,,,115.0789,0.000108,-3.966576245
,,12/23/2019,JL,,,10.1021/acs.jpcc.6b07058,PEO,[Cu]OCC[Au],[Cu]OCC[Au],,,C{[>]<OCC>[<]}OC,CH3,OCH3,0.8,0.47835721,,,,,,5000000,,5000000,,113507.378,44.02238095,,,,,,,,,,,,,,,,,,,,,,,,,,,,,,,,,,,,,,,,,,,,,,,LiTDI,N#Cc1nc(C(F)(F)F)[n-]c1C#N.[Li+],0.2,0.52164279,5.675368899,192.0235102,,,,,,,,,,,,110.0505,9.65E-05,-4.015472687
,,12/23/2019,JL,,,10.1021/acs.jpcc.6b07058,PEO,[Cu]OCC[Au],[Cu]OCC[Au],,,C{[>]<OCC>[<]}OC,CH3,OCH3,0.8,0.47835721,,,,,,5000000,,5000000,,113507.378,44.02238095,,,,,,,,,,,,,,,,,,,,,,,,,,,,,,,,,,,,,,,,,,,,,,,LiTDI,N#Cc1nc(C(F)(F)F)[n-]c1C#N.[Li+],0.2,0.52164279,5.675368899,192.0235102,,,,,,,,,,,,105.1507,7.97E-05,-4.098541679
,,12/23/2019,JL,,,10.1021/acs.jpcc.6b07058,PEO,[Cu]OCC[Au],[Cu]OCC[Au],,,C{[>]<OCC>[<]}OC,CH3,OCH3,0.8,0.47835721,,,,,,5000000,,5000000,,113507.378,44.02238095,,,,,,,,,,,,,,,,,,,,,,,,,,,,,,,,,,,,,,,,,,,,,,,LiTDI,N#Cc1nc(C(F)(F)F)[n-]c1C#N.[Li+],0.2,0.52164279,5.675368899,192.0235102,,,,,,,,,,,,100.1654,6.58E-05,-4.181774106
,,12/23/2019,JL,,,10.1021/acs.jpcc.6b07058,PEO,[Cu]OCC[Au],[Cu]OCC[Au],,,C{[>]<OCC>[<]}OC,CH3,OCH3,0.8,0.47835721,,,,,,5000000,,5000000,,113507.378,44.02238095,,,,,,,,,,,,,,,,,,,,,,,,,,,,,,,,,,,,,,,,,,,,,,,LiTDI,N#Cc1nc(C(F)(F)F)[n-]c1C#N.[Li+],0.2,0.52164279,5.675368899,192.0235102,,,,,,,,,,,,94.9843,5.56E-05,-4.254925208
,,12/23/2019,JL,,,10.1021/acs.jpcc.6b07058,PEO,[Cu]OCC[Au],[Cu]OCC[Au],,,C{[>]<OCC>[<]}OC,CH3,OCH3,0.8,0.47835721,,,,,,5000000,,5000000,,113507.378,44.02238095,,,,,,,,,,,,,,,,,,,,,,,,,,,,,,,,,,,,,,,,,,,,,,,LiTDI,N#Cc1nc(C(F)(F)F)[n-]c1C#N.[Li+],0.2,0.52164279,5.675368899,192.0235102,,,,,,,,,,,,90.1,4.59E-05,-4.338187314
,,12/23/2019,JL,,,10.1021/acs.jpcc.6b07058,PEO,[Cu]OCC[Au],[Cu]OCC[Au],,,C{[>]<OCC>[<]}OC,CH3,OCH3,0.8,0.47835721,,,,,,5000000,,5000000,,113507.378,44.02238095,,,,,,,,,,,,,,,,,,,,,,,,,,,,,,,,,,,,,,,,,,,,,,,LiTDI,N#Cc1nc(C(F)(F)F)[n-]c1C#N.[Li+],0.2,0.52164279,5.675368899,192.0235102,,,,,,,,,,,,84.9,3.87E-05,-4.412289035
,,12/23/2019,JL,,,10.1021/acs.jpcc.6b07058,PEO,[Cu]OCC[Au],[Cu]OCC[Au],,,C{[>]<OCC>[<]}OC,CH3,OCH3,0.8,0.47835721,,,,,,5000000,,5000000,,113507.378,44.02238095,,,,,,,,,,,,,,,,,,,,,,,,,,,,,,,,,,,,,,,,,,,,,,,LiTDI,N#Cc1nc(C(F)(F)F)[n-]c1C#N.[Li+],0.2,0.52164279,5.675368899,192.0235102,,,,,,,,,,,,82.6,3.31E-05,-4.480172006
,,12/23/2019,JL,,,10.1021/acs.jpcc.6b07058,PEO,[Cu]OCC[Au],[Cu]OCC[Au],,,C{[>]<OCC>[<]}OC,CH3,OCH3,0.8,0.47835721,,,,,,5000000,,5000000,,113507.378,44.02238095,,,,,,,,,,,,,,,,,,,,,,,,,,,,,,,,,,,,,,,,,,,,,,,LiTDI,N#Cc1nc(C(F)(F)F)[n-]c1C#N.[Li+],0.2,0.52164279,5.675368899,192.0235102,,,,,,,,,,,,80,3.13E-05,-4.504455662
,,12/23/2019,JL,,,10.1021/acs.jpcc.6b07058,PEO,[Cu]OCC[Au],[Cu]OCC[Au],,,C{[>]<OCC>[<]}OC,CH3,OCH3,0.8,0.47835721,,,,,,5000000,,5000000,,113507.378,44.02238095,,,,,,,,,,,,,,,,,,,,,,,,,,,,,,,,,,,,,,,,,,,,,,,LiTDI,N#Cc1nc(C(F)(F)F)[n-]c1C#N.[Li+],0.2,0.52164279,5.675368899,192.0235102,,,,,,,,,,,,77.6,2.73E-05,-4.563837353
,,12/23/2019,JL,,,10.1021/acs.jpcc.6b07058,PEO,[Cu]OCC[Au],[Cu]OCC[Au],,,C{[>]<OCC>[<]}OC,CH3,OCH3,0.8,0.47835721,,,,,,5000000,,5000000,,113507.378,44.02238095,,,,,,,,,,,,,,,,,,,,,,,,,,,,,,,,,,,,,,,,,,,,,,,LiTDI,N#Cc1nc(C(F)(F)F)[n-]c1C#N.[Li+],0.2,0.52164279,5.675368899,192.0235102,,,,,,,,,,,,75.1,2.36E-05,-4.627087997
,,12/23/2019,JL,,,10.1021/acs.jpcc.6b07058,PEO,[Cu]OCC[Au],[Cu]OCC[Au],,,C{[>]<OCC>[<]}OC,CH3,OCH3,0.8,0.47835721,,,,,,5000000,,5000000,,113507.378,44.02238095,,,,,,,,,,,,,,,,,,,,,,,,,,,,,,,,,,,,,,,,,,,,,,,LiTDI,N#Cc1nc(C(F)(F)F)[n-]c1C#N.[Li+],0.2,0.52164279,5.675368899,192.0235102,,,,,,,,,,,,72.5,2.06E-05,-4.68613278
,,12/23/2019,JL,,,10.1021/acs.jpcc.6b07058,PEO,[Cu]OCC[Au],[Cu]OCC[Au],,,C{[>]<OCC>[<]}OC,CH3,OCH3,0.8,0.47835721,,,,,,5000000,,5000000,,113507.378,44.02238095,,,,,,,,,,,,,,,,,,,,,,,,,,,,,,,,,,,,,,,,,,,,,,,LiTDI,N#Cc1nc(C(F)(F)F)[n-]c1C#N.[Li+],0.2,0.52164279,5.675368899,192.0235102,,,,,,,,,,,,70.1,1.84E-05,-4.735182177
,,12/23/2019,JL,,,10.1021/acs.jpcc.6b07058,PEO,[Cu]OCC[Au],[Cu]OCC[Au],,,C{[>]<OCC>[<]}OC,CH3,OCH3,0.8,0.47835721,,,,,,5000000,,5000000,,113507.378,44.02238095,,,,,,,,,,,,,,,,,,,,,,,,,,,,,,,,,,,,,,,,,,,,,,,LiTDI,N#Cc1nc(C(F)(F)F)[n-]c1C#N.[Li+],0.2,0.52164279,5.675368899,192.0235102,,,,,,,,,,,,67.6,1.44E-05,-4.841637508
,,12/23/2019,JL,,,10.1021/acs.jpcc.6b07058,PEO,[Cu]OCC[Au],[Cu]OCC[Au],,,C{[>]<OCC>[<]}OC,CH3,OCH3,0.8,0.47835721,,,,,,5000000,,5000000,,113507.378,44.02238095,,,,,,,,,,,,,,,,,,,,,,,,,,,,,,,,,,,,,,,,,,,,,,,LiTDI,N#Cc1nc(C(F)(F)F)[n-]c1C#N.[Li+],0.2,0.52164279,5.675368899,192.0235102,,,,,,,,,,,,65.2,1.30E-05,-4.886056648
,,12/23/2019,JL,,,10.1021/acs.jpcc.6b07058,PEO,[Cu]OCC[Au],[Cu]OCC[Au],,,C{[>]<OCC>[<]}OC,CH3,OCH3,0.8,0.47835721,,,,,,5000000,,5000000,,113507.378,44.02238095,,,,,,,,,,,,,,,,,,,,,,,,,,,,,,,,,,,,,,,,,,,,,,,LiTDI,N#Cc1nc(C(F)(F)F)[n-]c1C#N.[Li+],0.2,0.52164279,5.675368899,192.0235102,,,,,,,,,,,,62.6,1.07E-05,-4.970616222
,,12/23/2019,JL,,,10.1021/acs.jpcc.6b07058,PEO,[Cu]OCC[Au],[Cu]OCC[Au],,,C{[>]<OCC>[<]}OC,CH3,OCH3,0.8,0.47835721,,,,,,5000000,,5000000,,113507.378,44.02238095,,,,,,,,,,,,,,,,,,,,,,,,,,,,,,,,,,,,,,,,,,,,,,,LiTDI,N#Cc1nc(C(F)(F)F)[n-]c1C#N.[Li+],0.2,0.52164279,5.675368899,192.0235102,,,,,,,,,,,,60,9.17E-06,-5.037630664
,,12/23/2019,JL,,,10.1021/acs.jpcc.6b07058,PEO,[Cu]OCC[Au],[Cu]OCC[Au],,,C{[>]<OCC>[<]}OC,CH3,OCH3,0.8,0.47835721,,,,,,5000000,,5000000,,113507.378,44.02238095,,,,,,,,,,,,,,,,,,,,,,,,,,,,,,,,,,,,,,,,,,,,,,,LiTDI,N#Cc1nc(C(F)(F)F)[n-]c1C#N.[Li+],0.2,0.52164279,5.675368899,192.0235102,,,,,,,,,,,,57.6,7.24E-06,-5.140261434
,,12/23/2019,JL,,,10.1021/acs.jpcc.6b07058,PEO,[Cu]OCC[Au],[Cu]OCC[Au],,,C{[>]<OCC>[<]}OC,CH3,OCH3,0.8,0.47835721,,,,,,5000000,,5000000,,113507.378,44.02238095,,,,,,,,,,,,,,,,,,,,,,,,,,,,,,,,,,,,,,,,,,,,,,,LiTDI,N#Cc1nc(C(F)(F)F)[n-]c1C#N.[Li+],0.2,0.52164279,5.675368899,192.0235102,,,,,,,,,,,,55.1,5.91E-06,-5.228412519
,,12/23/2019,JL,,,10.1021/acs.jpcc.6b07058,PEO,[Cu]OCC[Au],[Cu]OCC[Au],,,C{[>]<OCC>[<]}OC,CH3,OCH3,0.8,0.47835721,,,,,,5000000,,5000000,,113507.378,44.02238095,,,,,,,,,,,,,,,,,,,,,,,,,,,,,,,,,,,,,,,,,,,,,,,LiTDI,N#Cc1nc(C(F)(F)F)[n-]c1C#N.[Li+],0.2,0.52164279,5.675368899,192.0235102,,,,,,,,,,,,52.6,4.61E-06,-5.336299075
,,12/23/2019,JL,,,10.1021/acs.jpcc.6b07058,PEO,[Cu]OCC[Au],[Cu]OCC[Au],,,C{[>]<OCC>[<]}OC,CH3,OCH3,0.8,0.47835721,,,,,,5000000,,5000000,,113507.378,44.02238095,,,,,,,,,,,,,,,,,,,,,,,,,,,,,,,,,,,,,,,,,,,,,,,LiTDI,N#Cc1nc(C(F)(F)F)[n-]c1C#N.[Li+],0.2,0.52164279,5.675368899,192.0235102,,,,,,,,,,,,50.2,3.81E-06,-5.419075024
,,12/23/2019,JL,,,10.1021/acs.jpcc.6b07058,PEO,[Cu]OCC[Au],[Cu]OCC[Au],,,C{[>]<OCC>[<]}OC,CH3,OCH3,0.8,0.47835721,,,,,,5000000,,5000000,,113507.378,44.02238095,,,,,,,,,,,,,,,,,,,,,,,,,,,,,,,,,,,,,,,,,,,,,,,LiTDI,N#Cc1nc(C(F)(F)F)[n-]c1C#N.[Li+],0.2,0.52164279,5.675368899,192.0235102,,,,,,,,,,,,47.6,2.84E-06,-5.54668166
,,12/23/2019,JL,,,10.1021/acs.jpcc.6b07058,PEO,[Cu]OCC[Au],[Cu]OCC[Au],,,C{[>]<OCC>[<]}OC,CH3,OCH3,0.8,0.47835721,,,,,,5000000,,5000000,,113507.378,44.02238095,,,,,,,,,,,,,,,,,,,,,,,,,,,,,,,,,,,,,,,,,,,,,,,LiTDI,N#Cc1nc(C(F)(F)F)[n-]c1C#N.[Li+],0.2,0.52164279,5.675368899,192.0235102,,,,,,,,,,,,45.1,2.22E-06,-5.653647026
,,12/23/2019,JL,,,10.1021/acs.jpcc.6b07058,PEO,[Cu]OCC[Au],[Cu]OCC[Au],,,C{[>]<OCC>[<]}OC,CH3,OCH3,0.8,0.47835721,,,,,,5000000,,5000000,,113507.378,44.02238095,,,,,,,,,,,,,,,,,,,,,,,,,,,,,,,,,,,,,,,,,,,,,,,LiTDI,N#Cc1nc(C(F)(F)F)[n-]c1C#N.[Li+],0.2,0.52164279,5.675368899,192.0235102,,,,,,,,,,,,42.5,1.73E-06,-5.761953897
,,12/23/2019,JL,,,10.1021/acs.jpcc.6b07058,PEO,[Cu]OCC[Au],[Cu]OCC[Au],,,C{[>]<OCC>[<]}OC,CH3,OCH3,0.8,0.47835721,,,,,,5000000,,5000000,,113507.378,44.02238095,,,,,,,,,,,,,,,,,,,,,,,,,,,,,,,,,,,,,,,,,,,,,,,LiTDI,N#Cc1nc(C(F)(F)F)[n-]c1C#N.[Li+],0.2,0.52164279,5.675368899,192.0235102,,,,,,,,,,,,40.1,1.22E-06,-5.913640169
,,12/23/2019,JL,,,10.1021/acs.jpcc.6b07058,PEO,[Cu]OCC[Au],[Cu]OCC[Au],,,C{[>]<OCC>[<]}OC,CH3,OCH3,0.8,0.47835721,,,,,,5000000,,5000000,,113507.378,44.02238095,,,,,,,,,,,,,,,,,,,,,,,,,,,,,,,,,,,,,,,,,,,,,,,LiTDI,N#Cc1nc(C(F)(F)F)[n-]c1C#N.[Li+],0.2,0.52164279,5.675368899,192.0235102,,,,,,,,,,,,35.1,4.97E-07,-6.303643611
,,12/23/2019,JL,,,10.1021/acs.jpcc.6b07058,PEO,[Cu]OCC[Au],[Cu]OCC[Au],,,C{[>]<OCC>[<]}OC,CH3,OCH3,0.8,0.47835721,,,,,,5000000,,5000000,,113507.378,44.02238095,,,,,,,,,,,,,,,,,,,,,,,,,,,,,,,,,,,,,,,,,,,,,,,LiTDI,N#Cc1nc(C(F)(F)F)[n-]c1C#N.[Li+],0.2,0.52164279,5.675368899,192.0235102,,,,,,,,,,,,30.1,2.53E-07,-6.596879479
,,12/23/2019,JL,,,10.1021/acs.jpcc.6b07058,PEO,[Cu]OCC[Au],[Cu]OCC[Au],,,C{[>]<OCC>[<]}OC,CH3,OCH3,0.8,0.47835721,,,,,,5000000,,5000000,,113507.378,44.02238095,,,,,,,,,,,,,,,,,,,,,,,,,,,,,,,,,,,,,,,,,,,,,,,LiTDI,N#Cc1nc(C(F)(F)F)[n-]c1C#N.[Li+],0.2,0.52164279,5.675368899,192.0235102,,,,,,,,,,,,25.1,1.12E-07,-6.950781977
,,12/23/2019,JL,,,10.1021/acs.jpcc.6b07058,PEO,[Cu]OCC[Au],[Cu]OCC[Au],,,C{[>]<OCC>[<]}OC,CH3,OCH3,0.8,0.47835721,,,,,,5000000,,5000000,,113507.378,44.02238095,,,,,,,,,,,,,,,,,,,,,,,,,,,,,,,,,,,,,,,,,,,,,,,LiTDI,N#Cc1nc(C(F)(F)F)[n-]c1C#N.[Li+],0.2,0.52164279,5.675368899,192.0235102,,,,,,,,,,,,20.1,5.78E-08,-7.238072162
,,5/7/2020,JL,,,doi.org/10.1002/aenm.201900763,PEO,[Cu]OCC[Au],[Cu]OCC[Au],,,C{[>]<OCC>[<]}OC,CH3,OCH3,0.96969697,0.935563155,,,,,,5000000,,5000000,,113507.378,44.02238095,,,,,,,,,,,,,,,,,,,,,,,,,,,,,,,,,,,,,,,,,,,,,,,LiTCM,N#C[C-](C#N)C#N.[Li+],0.03030303,0.064436845,0.709421112,97.02522655,,,,,,,,,,,,100,0.000764,-3.116906641
,,5/7/2020,JL,,,doi.org/10.1002/aenm.201900763,PEO,[Cu]OCC[Au],[Cu]OCC[Au],,,C{[>]<OCC>[<]}OC,CH3,OCH3,0.96969697,0.935563155,,,,,,5000000,,5000000,,113507.378,44.02238095,,,,,,,,,,,,,,,,,,,,,,,,,,,,,,,,,,,,,,,,,,,,,,,LiTCM,N#C[C-](C#N)C#N.[Li+],0.03030303,0.064436845,0.709421112,97.02522655,,,,,,,,,,,,90,0.000671,-3.17327748
,,5/7/2020,JL,,,doi.org/10.1002/aenm.201900763,PEO,[Cu]OCC[Au],[Cu]OCC[Au],,,C{[>]<OCC>[<]}OC,CH3,OCH3,0.96969697,0.935563155,,,,,,5000000,,5000000,,113507.378,44.02238095,,,,,,,,,,,,,,,,,,,,,,,,,,,,,,,,,,,,,,,,,,,,,,,LiTCM,N#C[C-](C#N)C#N.[Li+],0.03030303,0.064436845,0.709421112,97.02522655,,,,,,,,,,,,80,0.000536,-3.27083521
,,5/7/2020,JL,,,doi.org/10.1002/aenm.201900763,PEO,[Cu]OCC[Au],[Cu]OCC[Au],,,C{[>]<OCC>[<]}OC,CH3,OCH3,0.96969697,0.935563155,,,,,,5000000,,5000000,,113507.378,44.02238095,,,,,,,,,,,,,,,,,,,,,,,,,,,,,,,,,,,,,,,,,,,,,,,LiTCM,N#C[C-](C#N)C#N.[Li+],0.03030303,0.064436845,0.709421112,97.02522655,,,,,,,,,,,,70,0.00038,-3.420216403
,,5/7/2020,JL,,,doi.org/10.1002/aenm.201900763,PEO,[Cu]OCC[Au],[Cu]OCC[Au],,,C{[>]<OCC>[<]}OC,CH3,OCH3,0.96969697,0.935563155,,,,,,5000000,,5000000,,113507.378,44.02238095,,,,,,,,,,,,,,,,,,,,,,,,,,,,,,,,,,,,,,,,,,,,,,,LiTCM,N#C[C-](C#N)C#N.[Li+],0.03030303,0.064436845,0.709421112,97.02522655,,,,,,,,,,,,60,0.00026,-3.585026652
,,5/7/2020,JL,,,doi.org/10.1002/aenm.201900763,PEO,[Cu]OCC[Au],[Cu]OCC[Au],,,C{[>]<OCC>[<]}OC,CH3,OCH3,0.96969697,0.935563155,,,,,,5000000,,5000000,,113507.378,44.02238095,,,,,,,,,,,,,,,,,,,,,,,,,,,,,,,,,,,,,,,,,,,,,,,LiTCM,N#C[C-](C#N)C#N.[Li+],0.03030303,0.064436845,0.709421112,97.02522655,,,,,,,,,,,,50,2.30E-05,-4.638272164
