Repository: zjurillpolymer/SPE_prediction

# SPE Prediction

Polymer electrolyte conductivity prediction using graph neural networks.

## Data

Data from [ChemPropPred](https://github.com/learningmatter-mit/Chem-prop-pred) — polymer electrolyte conductivity measurements including SMILES, conductivity (log S/cm), molecular weight, salt concentration, and temperature.

- `data/clean_train_data.csv` — cleaned training data
- `data/PolymerElectrolyteData.csv` — full raw dataset
- `data/PolyInfo_8salts.csv` / `data/polyinfo_5salts_4conc.csv` — PolyInfo polymer database with salt additives

File: data/PolymerElectrolyteData.csv (part 100 of 154)
Notes,Compound Notebook Name,Date Copied to Master Database,Data Recorded By,Seshadri Group,Oyaizu Group,DOI,Solvent 1 (S1),S1 SMILES,S1 SMILES 1,S1 SMILES 2,S1 SMILES 3,S1 Big SMILES,S1 End Group 1,S1 End Group 2,S1 Mol %,S1 Weight %,S1 SMILES 1 Mol %,S1 SMILES 2 Mol %,S1 SMILES 3 Mol %,S1 Molar Ratio,S1 Weight Ratio,S1 Mw,S1 Mn,S1 Mn or Mw,S1 Mw/Mn,S1 DOP,S1 Molar Mass (g/mol),S1 Type,S1 Block Mol Weight,Solvent 2 (S2),S2 SMILES,S2 SMILES 1,S2 SMILES 2,S2 Mol %,S2 Weight %,S2 SMILES 1 Mol %,S2 SMILES 2 Mol %,S2 Molar Ratio,S2 Weight Ratio,S2 Mw,S2 Mn,S2 Mn or Mw,S2 Mw/Mn,S2 DOP,S2 Molar Mass (g/mol),S2 Type,Solvent 3 (S3),S3 SMILES,S3 SMILES 1,S3 Mol %,S3 Weight %,S3 Molar Ratio,S3 Weight Ratio,S3 Mw,S3 Mn,S3 Mn or Mw,S3 Mw/Mn,S3 DOP,S3 Molar Mass (g/mol),S3 Type,Solvent 4 (S4),S4 SMILES,S4 Mol %,S4 Weight %,S4 Molar Ratio,S4 Weight Ratio,S4 Mw,S4 Mn,S4 Mn or Mw,S4 Mw/Mn,S4 DOP,S4 Molar Mass (g/mol),S4 Type,Salt 1,Salt1 SMILES,Salt1 Mol %,Salt1 Weight %,Salt1 Molality (mol salt/kg polymer),Salt1 Molar Mass (g/mol),Salt 2,Salt2 SMILES,Salt2 Mol %,Salt2 Weight %,Salt2 Molality (mol salt/kg polymer),Salt2 Molar Mass (g/mol),Inorganic Material 1 (IM1),IM1 Weight %,IM1 Particle Size (nm),Tg (oC),Heating Rate (K/min),Temperature (oC),Conductivity (S/cm),log Conductivity (S/cm)
,,5/7/2020,JL,,,doi.org/10.1002/aenm.201900763,PEO,[Cu]OCC[Au],[Cu]OCC[Au],,,C{[>]<OCC>[<]}OC,CH3,OCH3,0.96969697,0.935563155,,,,,,5000000,,5000000,,113507.378,44.02238095,,,,,,,,,,,,,,,,,,,,,,,,,,,,,,,,,,,,,,,,,,,,,,,LiTCM,N#C[C-](C#N)C#N.[Li+],0.03030303,0.064436845,0.709421112,97.02522655,,,,,,,,,,,,40,5.56E-06,-5.254925208
,,5/7/2020,JL,,,doi.org/10.1002/aenm.201900763,PEO,[Cu]OCC[Au],[Cu]OCC[Au],,,C{[>]<OCC>[<]}OC,CH3,OCH3,0.96969697,0.935563155,,,,,,5000000,,5000000,,113507.378,44.02238095,,,,,,,,,,,,,,,,,,,,,,,,,,,,,,,,,,,,,,,,,,,,,,,LiTCM,N#C[C-](C#N)C#N.[Li+],0.03030303,0.064436845,0.709421112,97.02522655,,,,,,,,,,,,25,7.59E-07,-6.119758224
,,5/7/2020,JL,,,doi.org/10.1002/aenm.201900763,PEO,[Cu]OCC[Au],[Cu]OCC[Au],,,C{[>]<OCC>[<]}OC,CH3,OCH3,0.952380952,0.900738699,,,,,,5000000,,5000000,,113507.378,44.02238095,,,,,,,,,,,,,,,,,,,,,,,,,,,,,,,,,,,,,,,,,,,,,,,LiTCM,N#C[C-](C#N)C#N.[Li+],0.047619048,0.099261301,1.13507378,97.02522655,,,,,,,,,,,,100,0.001067,-2.971835581
,,5/7/2020,JL,,,doi.org/10.1002/aenm.201900763,PEO,[Cu]OCC[Au],[Cu]OCC[Au],,,C{[>]<OCC>[<]}OC,CH3,OCH3,0.952380952,0.900738699,,,,,,5000000,,5000000,,113507.378,44.02238095,,,,,,,,,,,,,,,,,,,,,,,,,,,,,,,,,,,,,,,,,,,,,,,LiTCM,N#C[C-](C#N)C#N.[Li+],0.047619048,0.099261301,1.13507378,97.02522655,,,,,,,,,,,,90,0.000972,-3.012333735
,,5/7/2020,JL,,,doi.org/10.1002/aenm.201900763,PEO,[Cu]OCC[Au],[Cu]OCC[Au],,,C{[>]<OCC>[<]}OC,CH3,OCH3,0.952380952,0.900738699,,,,,,5000000,,5000000,,113507.378,44.02238095,,,,,,,,,,,,,,,,,,,,,,,,,,,,,,,,,,,,,,,,,,,,,,,LiTCM,N#C[C-](C#N)C#N.[Li+],0.047619048,0.099261301,1.13507378,97.02522655,,,,,,,,,,,,70,0.000563,-3.249491605
,,5/7/2020,JL,,,doi.org/10.1002/aenm.201900763,PEO,[Cu]OCC[Au],[Cu]OCC[Au],,,C{[>]<OCC>[<]}OC,CH3,OCH3,0.952380952,0.900738699,,,,,,5000000,,5000000,,113507.378,44.02238095,,,,,,,,,,,,,,,,,,,,,,,,,,,,,,,,,,,,,,,,,,,,,,,LiTCM,N#C[C-](C#N)C#N.[Li+],0.047619048,0.099261301,1.13507378,97.02522655,,,,,,,,,,,,80,0.000511,-3.2915791
,,5/7/2020,JL,,,doi.org/10.1002/aenm.201900763,PEO,[Cu]OCC[Au],[Cu]OCC[Au],,,C{[>]<OCC>[<]}OC,CH3,OCH3,0.952380952,0.900738699,,,,,,5000000,,5000000,,113507.378,44.02238095,,,,,,,,,,,,,,,,,,,,,,,,,,,,,,,,,,,,,,,,,,,,,,,LiTCM,N#C[C-](C#N)C#N.[Li+],0.047619048,0.099261301,1.13507378,97.02522655,,,,,,,,,,,,60,0.000311,-3.507239611
,,5/7/2020,JL,,,doi.org/10.1002/aenm.201900763,PEO,[Cu]OCC[Au],[Cu]OCC[Au],,,C{[>]<OCC>[<]}OC,CH3,OCH3,0.952380952,0.900738699,,,,,,5000000,,5000000,,113507.378,44.02238095,,,,,,,,,,,,,,,,,,,,,,,,,,,,,,,,,,,,,,,,,,,,,,,LiTCM,N#C[C-](C#N)C#N.[Li+],0.047619048,0.099261301,1.13507378,97.02522655,,,,,,,,,,,,50,6.58E-05,-4.181774106
,,5/7/2020,JL,,,doi.org/10.1002/aenm.201900763,PEO,[Cu]OCC[Au],[Cu]OCC[Au],,,C{[>]<OCC>[<]}OC,CH3,OCH3,0.952380952,0.900738699,,,,,,5000000,,5000000,,113507.378,44.02238095,,,,,,,,,,,,,,,,,,,,,,,,,,,,,,,,,,,,,,,,,,,,,,,LiTCM,N#C[C-](C#N)C#N.[Li+],0.047619048,0.099261301,1.13507378,97.02522655,,,,,,,,,,,,40,1.55E-05,-4.809668302
,,5/7/2020,JL,,,doi.org/10.1002/aenm.201900763,PEO,[Cu]OCC[Au],[Cu]OCC[Au],,,C{[>]<OCC>[<]}OC,CH3,OCH3,0.952380952,0.900738699,,,,,,5000000,,5000000,,113507.378,44.02238095,,,,,,,,,,,,,,,,,,,,,,,,,,,,,,,,,,,,,,,,,,,,,,,LiTCM,N#C[C-](C#N)C#N.[Li+],0.047619048,0.099261301,1.13507378,97.02522655,,,,,,,,,,,,25,1.67E-06,-5.777283529
,,5/7/2020,JL,,,doi.org/10.1002/aenm.201900763,PEO,[Cu]OCC[Au],[Cu]OCC[Au],,,C{[>]<OCC>[<]}OC,CH3,OCH3,0.952380952,0.754207651,,,,,,5000000,,5000000,,113507.378,44.02238095,,,,,,,,,,,,,,,,,,,,,,,,,,,,,,,,,,,,,,,,,,,,,,,LiTFSI,O=S(=O)([N-]S(=O)(=O)C(F)(F)F)C(F)(F)F.[Li+],0.047619048,0.245792349,1.13507378,286.9332984,,,,,,,,,,,,100,0.001492,-2.826231177
,,5/7/2020,JL,,,doi.org/10.1002/aenm.201900763,PEO,[Cu]OCC[Au],[Cu]OCC[Au],,,C{[>]<OCC>[<]}OC,CH3,OCH3,0.952380952,0.754207651,,,,,,5000000,,5000000,,113507.378,44.02238095,,,,,,,,,,,,,,,,,,,,,,,,,,,,,,,,,,,,,,,,,,,,,,,LiTFSI,O=S(=O)([N-]S(=O)(=O)C(F)(F)F)C(F)(F)F.[Li+],0.047619048,0.245792349,1.13507378,286.9332984,,,,,,,,,,,,90,0.001205,-2.919012953
,,5/7/2020,JL,,,doi.org/10.1002/aenm.201900763,PEO,[Cu]OCC[Au],[Cu]OCC[Au],,,C{[>]<OCC>[<]}OC,CH3,OCH3,0.952380952,0.754207651,,,,,,5000000,,5000000,,113507.378,44.02238095,,,,,,,,,,,,,,,,,,,,,,,,,,,,,,,,,,,,,,,,,,,,,,,LiTFSI,O=S(=O)([N-]S(=O)(=O)C(F)(F)F)C(F)(F)F.[Li+],0.047619048,0.245792349,1.13507378,286.9332984,,,,,,,,,,,,80,0.000885,-3.053056729
,,5/7/2020,JL,,,doi.org/10.1002/aenm.201900763,PEO,[Cu]OCC[Au],[Cu]OCC[Au],,,C{[>]<OCC>[<]}OC,CH3,OCH3,0.952380952,0.754207651,,,,,,5000000,,5000000,,113507.378,44.02238095,,,,,,,,,,,,,,,,,,,,,,,,,,,,,,,,,,,,,,,,,,,,,,,LiTFSI,O=S(=O)([N-]S(=O)(=O)C(F)(F)F)C(F)(F)F.[Li+],0.047619048,0.245792349,1.13507378,286.9332984,,,,,,,,,,,,70,0.000674,-3.171340103
,,5/7/2020,JL,,,doi.org/10.1002/aenm.201900763,PEO,[Cu]OCC[Au],[Cu]OCC[Au],,,C{[>]<OCC>[<]}OC,CH3,OCH3,0.952380952,0.754207651,,,,,,5000000,,5000000,,113507.378,44.02238095,,,,,,,,,,,,,,,,,,,,,,,,,,,,,,,,,,,,,,,,,,,,,,,LiTFSI,O=S(=O)([N-]S(=O)(=O)C(F)(F)F)C(F)(F)F.[Li+],0.047619048,0.245792349,1.13507378,286.9332984,,,,,,,,,,,,60,0.000439,-3.35753548
,,5/7/2020,JL,,,doi.org/10.1002/aenm.201900763,PEO,[Cu]OCC[Au],[Cu]OCC[Au],,,C{[>]<OCC>[<]}OC,CH3,OCH3,0.952380952,0.754207651,,,,,,5000000,,5000000,,113507.378,44.02238095,,,,,,,,,,,,,,,,,,,,,,,,,,,,,,,,,,,,,,,,,,,,,,,LiTFSI,O=S(=O)([N-]S(=O)(=O)C(F)(F)F)C(F)(F)F.[Li+],0.047619048,0.245792349,1.13507378,286.9332984,,,,,,,,,,,,50,0.000175,-3.756961951
,,5/7/2020,JL,,,doi.org/10.1002/aenm.201900763,PEO,[Cu]OCC[Au],[Cu]OCC[Au],,,C{[>]<OCC>[<]}OC,CH3,OCH3,0.952380952,0.754207651,,,,,,5000000,,5000000,,113507.378,44.02238095,,,,,,,,,,,,,,,,,,,,,,,,,,,,,,,,,,,,,,,,,,,,,,,LiTFSI,O=S(=O)([N-]S(=O)(=O)C(F)(F)F)C(F)(F)F.[Li+],0.047619048,0.245792349,1.13507378,286.9332984,,,,,,,,,,,,40,6.00E-05,-4.22184875
,,5/7/2020,JL,,,doi.org/10.1002/aenm.201900763,PEO,[Cu]OCC[Au],[Cu]OCC[Au],,,C{[>]<OCC>[<]}OC,CH3,OCH3,0.952380952,0.754207651,,,,,,5000000,,5000000,,113507.378,44.02238095,,,,,,,,,,,,,,,,,,,,,,,,,,,,,,,,,,,,,,,,,,,,,,,LiTFSI,O=S(=O)([N-]S(=O)(=O)C(F)(F)F)C(F)(F)F.[Li+],0.047619048,0.245792349,1.13507378,286.9332984,,,,,,,,,,,,25,1.16E-05,-4.935542011
,,5/7/2020,JL,,,doi.org/10.1002/aenm.201900763,PEO,[Cu]OCC[Au],[Cu]OCC[Au],,,C{[>]<OCC>[<]}OC,CH3,OCH3,0.941176471,0.878927819,,,,,,5000000,,5000000,,113507.378,44.02238095,,,,,,,,,,,,,,,,,,,,,,,,,,,,,,,,,,,,,,,,,,,,,,,LiTCM,N#C[C-](C#N)C#N.[Li+],0.058823529,0.121072181,1.418842225,97.02522655,,,,,,,,,,,,100,0.000994,-3.002613616
,,5/7/2020,JL,,,doi.org/10.1002/aenm.201900763,PEO,[Cu]OCC[Au],[Cu]OCC[Au],,,C{[>]<OCC>[<]}OC,CH3,OCH3,0.941176471,0.878927819,,,,,,5000000,,5000000,,113507.378,44.02238095,,,,,,,,,,,,,,,,,,,,,,,,,,,,,,,,,,,,,,,,,,,,,,,LiTCM,N#C[C-](C#N)C#N.[Li+],0.058823529,0.121072181,1.418842225,97.02522655,,,,,,,,,,,,90,0.000862,-3.064492734
,,5/7/2020,JL,,,doi.org/10.1002/aenm.201900763,PEO,[Cu]OCC[Au],[Cu]OCC[Au],,,C{[>]<OCC>[<]}OC,CH3,OCH3,0.941176471,0.878927819,,,,,,5000000,,5000000,,113507.378,44.02238095,,,,,,,,,,,,,,,,,,,,,,,,,,,,,,,,,,,,,,,,,,,,,,,LiTCM,N#C[C-](C#N)C#N.[Li+],0.058823529,0.121072181,1.418842225,97.02522655,,,,,,,,,,,,80,0.000697,-3.156767222
,,5/7/2020,JL,,,doi.org/10.1002/aenm.201900763,PEO,[Cu]OCC[Au],[Cu]OCC[Au],,,C{[>]<OCC>[<]}OC,CH3,OCH3,0.941176471,0.878927819,,,,,,5000000,,5000000,,113507.378,44.02238095,,,,,,,,,,,,,,,,,,,,,,,,,,,,,,,,,,,,,,,,,,,,,,,LiTCM,N#C[C-](C#N)C#N.[Li+],0.058823529,0.121072181,1.418842225,97.02522655,,,,,,,,,,,,70,0.000506,-3.295849483
,,5/7/2020,JL,,,doi.org/10.1002/aenm.201900763,PEO,[Cu]OCC[Au],[Cu]OCC[Au],,,C{[>]<OCC>[<]}OC,CH3,OCH3,0.941176471,0.878927819,,,,,,5000000,,5000000,,113507.378,44.02238095,,,,,,,,,,,,,,,,,,,,,,,,,,,,,,,,,,,,,,,,,,,,,,,LiTCM,N#C[C-](C#N)C#N.[Li+],0.058823529,0.121072181,1.418842225,97.02522655,,,,,,,,,,,,60,0.000419,-3.377785977
,,5/7/2020,JL,,,doi.org/10.1002/aenm.201900763,PEO,[Cu]OCC[Au],[Cu]OCC[Au],,,C{[>]<OCC>[<]}OC,CH3,OCH3,0.941176471,0.878927819,,,,,,5000000,,5000000,,113507.378,44.02238095,,,,,,,,,,,,,,,,,,,,,,,,,,,,,,,,,,,,,,,,,,,,,,,LiTCM,N#C[C-](C#N)C#N.[Li+],0.058823529,0.121072181,1.418842225,97.02522655,,,,,,,,,,,,50,0.000107,-3.970616222
,,5/7/2020,JL,,,doi.org/10.1002/aenm.201900763,PEO,[Cu]OCC[Au],[Cu]OCC[Au],,,C{[>]<OCC>[<]}OC,CH3,OCH3,0.941176471,0.878927819,,,,,,5000000,,5000000,,113507.378,44.02238095,,,,,,,,,,,,,,,,,,,,,,,,,,,,,,,,,,,,,,,,,,,,,,,LiTCM,N#C[C-](C#N)C#N.[Li+],0.058823529,0.121072181,1.418842225,97.02522655,,,,,,,,,,,,40,1.77E-05,-4.752026734
,,5/7/2020,JL,,,doi.org/10.1002/aenm.201900763,PEO,[Cu]OCC[Au],[Cu]OCC[Au],,,C{[>]<OCC>[<]}OC,CH3,OCH3,0.941176471,0.878927819,,,,,,5000000,,5000000,,113507.378,44.02238095,,,,,,,,,,,,,,,,,,,,,,,,,,,,,,,,,,,,,,,,,,,,,,,LiTCM,N#C[C-](C#N)C#N.[Li+],0.058823529,0.121072181,1.418842225,97.02522655,,,,,,,,,,,,25,1.55E-06,-5.809668302
,,5/7/2020,JL,,,doi.org/10.1002/aenm.201900763,PEO,[Cu]OCC[Au],[Cu]OCC[Au],,,C{[>]<OCC>[<]}OC,CH3,OCH3,0.923077207,0.844833102,,,,,,5000000,,5000000,,113507.378,44.02238095,,,,,,,,,,,,,,,,,,,,,,,,,,,,,,,,,,,,,,,,,,,,,,,LiTCM,N#C[C-](C#N)C#N.[Li+],0.076922793,0.155166898,1.891782066,97.02522655,,,,,,,,,,,,100,0.00116,-2.935542011
,,5/7/2020,JL,,,doi.org/10.1002/aenm.201900763,PEO,[Cu]OCC[Au],[Cu]OCC[Au],,,C{[>]<OCC>[<]}OC,CH3,OCH3,0.923077207,0.844833102,,,,,,5000000,,5000000,,113507.378,44.02238095,,,,,,,,,,,,,,,,,,,,,,,,,,,,,,,,,,,,,,,,,,,,,,,LiTCM,N#C[C-](C#N)C#N.[Li+],0.076922793,0.155166898,1.891782066,97.02522655,,,,,,,,,,,,90,0.000842,-3.074687909
,,5/7/2020,JL,,,doi.org/10.1002/aenm.201900763,PEO,[Cu]OCC[Au],[Cu]OCC[Au],,,C{[>]<OCC>[<]}OC,CH3,OCH3,0.923077207,0.844833102,,,,,,5000000,,5000000,,113507.378,44.02238095,,,,,,,,,,,,,,,,,,,,,,,,,,,,,,,,,,,,,,,,,,,,,,,LiTCM,N#C[C-](C#N)C#N.[Li+],0.076922793,0.155166898,1.891782066,97.02522655,,,,,,,,,,,,80,0.000656,-3.183096161
,,5/7/2020,JL,,,doi.org/10.1002/aenm.201900763,PEO,[Cu]OCC[Au],[Cu]OCC[Au],,,C{[>]<OCC>[<]}OC,CH3,OCH3,0.923077207,0.844833102,,,,,,5000000,,5000000,,113507.378,44.02238095,,,,,,,,,,,,,,,,,,,,,,,,,,,,,,,,,,,,,,,,,,,,,,,LiTCM,N#C[C-](C#N)C#N.[Li+],0.076922793,0.155166898,1.891782066,97.02522655,,,,,,,,,,,,70,0.000454,-3.342944147
,,5/7/2020,JL,,,doi.org/10.1002/aenm.201900763,PEO,[Cu]OCC[Au],[Cu]OCC[Au],,,C{[>]<OCC>[<]}OC,CH3,OCH3,0.923077207,0.844833102,,,,,,5000000,,5000000,,113507.378,44.02238095,,,,,,,,,,,,,,,,,,,,,,,,,,,,,,,,,,,,,,,,,,,,,,,LiTCM,N#C[C-](C#N)C#N.[Li+],0.076922793,0.155166898,1.891782066,97.02522655,,,,,,,,,,,,60,0.000334,-3.476253533
,,5/7/2020,JL,,,doi.org/10.1002/aenm.201900763,PEO,[Cu]OCC[Au],[Cu]OCC[Au],,,C{[>]<OCC>[<]}OC,CH3,OCH3,0.923077207,0.844833102,,,,,,5000000,,5000000,,113507.378,44.02238095,,,,,,,,,,,,,,,,,,,,,,,,,,,,,,,,,,,,,,,,,,,,,,,LiTCM,N#C[C-](C#N)C#N.[Li+],0.076922793,0.155166898,1.891782066,97.02522655,,,,,,,,,,,,50,0.000124,-3.906578315
,,5/7/2020,JL,,,doi.org/10.1002/aenm.201900763,PEO,[Cu]OCC[Au],[Cu]OCC[Au],,,C{[>]<OCC>[<]}OC,CH3,OCH3,0.923077207,0.844833102,,,,,,5000000,,5000000,,113507.378,44.02238095,,,,,,,,,,,,,,,,,,,,,,,,,,,,,,,,,,,,,,,,,,,,,,,LiTCM,N#C[C-](C#N)C#N.[Li+],0.076922793,0.155166898,1.891782066,97.02522655,,,,,,,,,,,,40,1.30E-05,-4.886056648
,,5/7/2020,JL,,,doi.org/10.1002/aenm.201900763,PEO,[Cu]OCC[Au],[Cu]OCC[Au],,,C{[>]<OCC>[<]}OC,CH3,OCH3,0.923077207,0.844833102,,,,,,5000000,,5000000,,113507.378,44.02238095,,,,,,,,,,,,,,,,,,,,,,,,,,,,,,,,,,,,,,,,,,,,,,,LiTCM,N#C[C-](C#N)C#N.[Li+],0.076922793,0.155166898,1.891782066,97.02522655,,,,,,,,,,,,25,1.41E-06,-5.850780887
,,5/7/2020,JL,,,doi.org/10.1007/s10854-015-3527-9,PEO,[Cu]OCC[Au],[Cu]OCC[Au],,,C{[>]<OCC>[<]}OC,CH3,OCH3,0.952380952,0.82095228,,,,,,4000000,,4000000,,90805.90238,44.02238095,,,,,,,,,,,,,,,,,,,,,,,,,,,,,,,,,,,,,,,,,,,,,,,LiTDI,N#Cc1nc(C(F)(F)F)[n-]c1C#N.[Li+],0.047619048,0.17904772,1.13507378,192.0235102,,,,,,,,,,,,59.75056,7.72E-06,-5.1123827
,,5/7/2020,JL,,,doi.org/10.1007/s10854-015-3527-9,PEO,[Cu]OCC[Au],[Cu]OCC[Au],,,C{[>]<OCC>[<]}OC,CH3,OCH3,0.952380952,0.82095228,,,,,,4000000,,4000000,,90805.90238,44.02238095,,,,,,,,,,,,,,,,,,,,,,,,,,,,,,,,,,,,,,,,,,,,,,,LiTDI,N#Cc1nc(C(F)(F)F)[n-]c1C#N.[Li+],0.047619048,0.17904772,1.13507378,192.0235102,,,,,,,,,,,,54.83714,6.19E-06,-5.208309351
,,5/7/2020,JL,,,doi.org/10.1007/s10854-015-3527-9,PEO,[Cu]OCC[Au],[Cu]OCC[Au],,,C{[>]<OCC>[<]}OC,CH3,OCH3,0.952380952,0.82095228,,,,,,4000000,,4000000,,90805.90238,44.02238095,,,,,,,,,,,,,,,,,,,,,,,,,,,,,,,,,,,,,,,,,,,,,,,LiTDI,N#Cc1nc(C(F)(F)F)[n-]c1C#N.[Li+],0.047619048,0.17904772,1.13507378,192.0235102,,,,,,,,,,,,49.88915,5.01E-06,-5.300162274
,,5/7/2020,JL,,,doi.org/10.1007/s10854-015-3527-9,PEO,[Cu]OCC[Au],[Cu]OCC[Au],,,C{[>]<OCC>[<]}OC,CH3,OCH3,0.952380952,0.82095228,,,,,,4000000,,4000000,,90805.90238,44.02238095,,,,,,,,,,,,,,,,,,,,,,,,,,,,,,,,,,,,,,,,,,,,,,,LiTDI,N#Cc1nc(C(F)(F)F)[n-]c1C#N.[Li+],0.047619048,0.17904772,1.13507378,192.0235102,,,,,,,,,,,,44.8757,3.95E-06,-5.403402904
,,5/7/2020,JL,,,doi.org/10.1007/s10854-015-3527-9,PEO,[Cu]OCC[Au],[Cu]OCC[Au],,,C{[>]<OCC>[<]}OC,CH3,OCH3,0.952380952,0.82095228,,,,,,4000000,,4000000,,90805.90238,44.02238095,,,,,,,,,,,,,,,,,,,,,,,,,,,,,,,,,,,,,,,,,,,,,,,LiTDI,N#Cc1nc(C(F)(F)F)[n-]c1C#N.[Li+],0.047619048,0.17904772,1.13507378,192.0235102,,,,,,,,,,,,39.91743,3.00E-06,-5.522878745
,,5/7/2020,JL,,,doi.org/10.1007/s10854-015-3527-9,PEO,[Cu]OCC[Au],[Cu]OCC[Au],,,C{[>]<OCC>[<]}OC,CH3,OCH3,0.952380952,0.82095228,,,,,,4000000,,4000000,,90805.90238,44.02238095,,,,,,,,,,,,,,,,,,,,,,,,,,,,,,,,,,,,,,,,,,,,,,,LiTDI,N#Cc1nc(C(F)(F)F)[n-]c1C#N.[Li+],0.047619048,0.17904772,1.13507378,192.0235102,,,,,,,,,,,,29.9446,1.60E-06,-5.795880017
,,5/7/2020,JL,,,doi.org/10.1007/s10854-015-3527-9,PEO,[Cu]OCC[Au],[Cu]OCC[Au],,,C{[>]<OCC>[<]}OC,CH3,OCH3,0.952380952,0.82095228,,,,,,4000000,,4000000,,90805.90238,44.02238095,,,,,,,,,,,,,,,,,,,,,,,,,,,,,,,,,,,,,,,,,,,,,,,LiTDI,N#Cc1nc(C(F)(F)F)[n-]c1C#N.[Li+],0.047619048,0.17904772,1.13507378,192.0235102,,,,,,,,,,,,22.94451,9.59E-07,-6.018181393
,,5/7/2020,JL,,,doi.org/10.1016/j.electacta.2014.04.099,PEO,[Cu]OCC[Au],[Cu]OCC[Au],,,C{[>]<OCC>[<]}OC,CH3,OCH3,0.952380952,0.824862367,,,,,,5000000,,5000000,,113507.378,44.02238095,,,,,,,,,,,,,,,,,,,,,,,,,,,,,,,,,,,,,,,,,,,,,,,LiFSI,O=S(=O)(F)[N-]S(=O)(=O)F.[Li+],0.047619048,0.175137633,1.13507378,186.9396855,,,,,,,,,,,,100,0.00263148,-2.579799926
,,5/7/2020,JL,,,doi.org/10.1016/j.electacta.2014.04.099,PEO,[Cu]OCC[Au],[Cu]OCC[Au],,,C{[>]<OCC>[<]}OC,CH3,OCH3,0.952380952,0.824862367,,,,,,5000000,,5000000,,113507.378,44.02238095,,,,,,,,,,,,,,,,,,,,,,,,,,,,,,,,,,,,,,,,,,,,,,,LiFSI,O=S(=O)(F)[N-]S(=O)(=O)F.[Li+],0.047619048,0.175137633,1.13507378,186.9396855,,,,,,,,,,,,90,0.00186294,-2.729801132
,,5/7/2020,JL,,,doi.org/10.1016/j.electacta.2014.04.099,PEO,[Cu]OCC[Au],[Cu]OCC[Au],,,C{[>]<OCC>[<]}OC,CH3,OCH3,0.952380952,0.824862367,,,,,,5000000,,5000000,,113507.378,44.02238095,,,,,,,,,,,,,,,,,,,,,,,,,,,,,,,,,,,,,,,,,,,,,,,LiFSI,O=S(=O)(F)[N-]S(=O)(=O)F.[Li+],0.047619048,0.175137633,1.13507378,186.9396855,,,,,,,,,,,,80,0.00119509,-2.922599388
,,5/7/2020,JL,,,doi.org/10.1016/j.electacta.2014.04.099,PEO,[Cu]OCC[Au],[Cu]OCC[Au],,,C{[>]<OCC>[<]}OC,CH3,OCH3,0.952380952,0.824862367,,,,,,5000000,,5000000,,113507.378,44.02238095,,,,,,,,,,,,,,,,,,,,,,,,,,,,,,,,,,,,,,,,,,,,,,,LiFSI,O=S(=O)(F)[N-]S(=O)(=O)F.[Li+],0.047619048,0.175137633,1.13507378,186.9396855,,,,,,,,,,,,70,0.00072996,-3.136700937
,,5/7/2020,JL,,,doi.org/10.1016/j.electacta.2014.04.099,PEO,[Cu]OCC[Au],[Cu]OCC[Au],,,C{[>]<OCC>[<]}OC,CH3,OCH3,0.952380952,0.824862367,,,,,,5000000,,5000000,,113507.378,44.02238095,,,,,,,,,,,,,,,,,,,,,,,,,,,,,,,,,,,,,,,,,,,,,,,LiFSI,O=S(=O)(F)[N-]S(=O)(=O)F.[Li+],0.047619048,0.175137633,1.13507378,186.9396855,,,,,,,,,,,,60,0.00033174,-3.47920216
,,5/7/2020,JL,,,doi.org/10.1016/j.electacta.2014.04.099,PEO,[Cu]OCC[Au],[Cu]OCC[Au],,,C{[>]<OCC>[<]}OC,CH3,OCH3,0.952380952,0.824862367,,,,,,5000000,,5000000,,113507.378,44.02238095,,,,,,,,,,,,,,,,,,,,,,,,,,,,,,,,,,,,,,,,,,,,,,,LiFSI,O=S(=O)(F)[N-]S(=O)(=O)F.[Li+],0.047619048,0.175137633,1.13507378,186.9396855,,,,,,,,,,,,50,1.77E-05,-4.751609815
,,5/7/2020,JL,,,doi.org/10.1016/j.electacta.2014.04.099,PEO,[Cu]OCC[Au],[Cu]OCC[Au],,,C{[>]<OCC>[<]}OC,CH3,OCH3,0.952380952,0.824862367,,,,,,5000000,,5000000,,113507.378,44.02238095,,,,,,,,,,,,,,,,,,,,,,,,,,,,,,,,,,,,,,,,,,,,,,,LiFSI,O=S(=O)(F)[N-]S(=O)(=O)F.[Li+],0.047619048,0.175137633,1.13507378,186.9396855,,,,,,,,,,,,40,3.01E-06,-5.521693293
,,5/7/2020,JL,,,doi.org/10.1016/j.electacta.2014.04.099,PEO,[Cu]OCC[Au],[Cu]OCC[Au],,,C{[>]<OCC>[<]}OC,CH3,OCH3,0.952380952,0.824862367,,,,,,5000000,,5000000,,113507.378,44.02238095,,,,,,,,,,,,,,,,,,,,,,,,,,,,,,,,,,,,,,,,,,,,,,,LiFSI,O=S(=O)(F)[N-]S(=O)(=O)F.[Li+],0.047619048,0.175137633,1.13507378,186.9396855,,,,,,,,,,,,30,5.92E-07,-6.227700302
,,5/7/2020,JL,,,doi.org/10.1016/j.electacta.2014.04.099,PEO,[Cu]OCC[Au],[Cu]OCC[Au],,,C{[>]<OCC>[<]}OC,CH3,OCH3,0.952380952,0.754207651,,,,,,5000000,,5000000,,113507.378,44.02238095,,,,,,,,,,,,,,,,,,,,,,,,,,,,,,,,,,,,,,,,,,,,,,,LiTFSI,O=S(=O)([N-]S(=O)(=O)C(F)(F)F)C(F)(F)F.[Li+],0.047619048,0.245792349,1.13507378,286.9332984,,,,,,,,,,,,100,0.00191337,-2.71820104
,,5/7/2020,JL,,,doi.org/10.1016/j.electacta.2014.04.099,PEO,[Cu]OCC[Au],[Cu]OCC[Au],,,C{[>]<OCC>[<]}OC,CH3,OCH3,0.952380952,0.754207651,,,,,,5000000,,5000000,,113507.378,44.02238095,,,,,,,,,,,,,,,,,,,,,,,,,,,,,,,,,,,,,,,,,,,,,,,LiTFSI,O=S(=O)([N-]S(=O)(=O)C(F)(F)F)C(F)(F)F.[Li+],0.047619048,0.245792349,1.13507378,286.9332984,,,,,,,,,,,,90,0.00142233,-2.84699963
,,5/7/2020,JL,,,doi.org/10.1016/j.electacta.2014.04.099,PEO,[Cu]OCC[Au],[Cu]OCC[Au],,,C{[>]<OCC>[<]}OC,CH3,OCH3,0.952380952,0.754207651,,,,,,5000000,,5000000,,113507.378,44.02238095,,,,,,,,,,,,,,,,,,,,,,,,,,,,,,,,,,,,,,,,,,,,,,,LiTFSI,O=S(=O)([N-]S(=O)(=O)C(F)(F)F)C(F)(F)F.[Li+],0.047619048,0.245792349,1.13507378,286.9332984,,,,,,,,,,,,80,0.00100624,-2.997298423
,,5/7/2020,JL,,,doi.org/10.1016/j.electacta.2014.04.099,PEO,[Cu]OCC[Au],[Cu]OCC[Au],,,C{[>]<OCC>[<]}OC,CH3,OCH3,0.952380952,0.754207651,,,,,,5000000,,5000000,,113507.378,44.02238095,,,,,,,,,,,,,,,,,,,,,,,,,,,,,,,,,,,,,,,,,,,,,,,LiTFSI,O=S(=O)([N-]S(=O)(=O)C(F)(F)F)C(F)(F)F.[Li+],0.047619048,0.245792349,1.13507378,286.9332984,,,,,,,,,,,,70,0.00072979,-3.136802092
,,5/7/2020,JL,,,doi.org/10.1016/j.electacta.2014.04.099,PEO,[Cu]OCC[Au],[Cu]OCC[Au],,,C{[>]<OCC>[<]}OC,CH3,OCH3,0.952380952,0.754207651,,,,,,5000000,,5000000,,113507.378,44.02238095,,,,,,,,,,,,,,,,,,,,,,,,,,,,,,,,,,,,,,,,,,,,,,,LiTFSI,O=S(=O)([N-]S(=O)(=O)C(F)(F)F)C(F)(F)F.[Li+],0.047619048,0.245792349,1.13507378,286.9332984,,,,,,,,,,,,60,0.00046774,-3.329995489
,,5/7/2020,JL,,,doi.org/10.1016/j.electacta.2014.04.099,PEO,[Cu]OCC[Au],[Cu]OCC[Au],,,C{[>]<OCC>[<]}OC,CH3,OCH3,0.952380952,0.754207651,,,,,,5000000,,5000000,,113507.378,44.02238095,,,,,,,,,,,,,,,,,,,,,,,,,,,,,,,,,,,,,,,,,,,,,,,LiTFSI,O=S(=O)([N-]S(=O)(=O)C(F)(F)F)C(F)(F)F.[Li+],0.047619048,0.245792349,1.13507378,286.9332984,,,,,,,,,,,,50,0.00010857,-3.964290162
,,5/7/2020,JL,,,doi.org/10.1016/j.electacta.2014.04.099,PEO,[Cu]OCC[Au],[Cu]OCC[Au],,,C{[>]<OCC>[<]}OC,CH3,OCH3,0.952380952,0.754207651,,,,,,5000000,,5000000,,113507.378,44.02238095,,,,,,,,,,,,,,,,,,,,,,,,,,,,,,,,,,,,,,,,,,,,,,,LiTFSI,O=S(=O)([N-]S(=O)(=O)C(F)(F)F)C(F)(F)F.[Li+],0.047619048,0.245792349,1.13507378,286.9332984,,,,,,,,,,,,40,3.39E-05,-4.469595373
,,5/7/2020,JL,,,doi.org/10.1016/j.electacta.2014.04.099,PEO,[Cu]OCC[Au],[Cu]OCC[Au],,,C{[>]<OCC>[<]}OC,CH3,OCH3,0.952380952,0.754207651,,,,,,5000000,,5000000,,113507.378,44.02238095,,,,,,,,,,,,,,,,,,,,,,,,,,,,,,,,,,,,,,,,,,,,,,,LiTFSI,O=S(=O)([N-]S(=O)(=O)C(F)(F)F)C(F)(F)F.[Li+],0.047619048,0.245792349,1.13507378,286.9332984,,,,,,,,,,,,30,9.36E-06,-5.028501493
,,5/7/2020,JL,,,doi.org/10.1016/j.jpowsour.2009.03.050,PEGDME,[Cu]OCC[Au],[Cu]OCC[Au],,,C{[>]<OCC>[<]}OC,CH3,OCH3,0.998684732,0.992811622,,,,,,500,,500,,11.3507378,44.02238095,,,,,,,,,,,,,,,,,,,,,,,,,,,,,,,,,,,,,,,,,,,,,,,LiPDI,N#Cc1nc(C(F)(F)C(F)(F)F)[n-]c1C#N.[Li+],0.001315268,0.007188378,0.029897843,242.0203166,,,,,,,,,,,,69.98557,7.24E-05,-4.140261434
,,5/7/2020,JL,,,doi.org/10.1016/j.jpowsour.2009.03.050,PEGDME,[Cu]OCC[Au],[Cu]OCC[Au],,,C{[>]<OCC>[<]}OC,CH3,OCH3,0.998684732,0.992811622,,,,,,500,,500,,11.3507378,44.02238095,,,,,,,,,,,,,,,,,,,,,,,,,,,,,,,,,,,,,,,,,,,,,,,LiPDI,N#Cc1nc(C(F)(F)C(F)(F)F)[n-]c1C#N.[Li+],0.001315268,0.007188378,0.029897843,242.0203166,,,,,,,,,,,,60.08336,5.85E-05,-4.232844134
,,5/7/2020,JL,,,doi.org/10.1016/j.jpowsour.2009.03.050,PEGDME,[Cu]OCC[Au],[Cu]OCC[Au],,,C{[>]<OCC>[<]}OC,CH3,OCH3,0.998684732,0.992811622,,,,,,500,,500,,11.3507378,44.02238095,,,,,,,,,,,,,,,,,,,,,,,,,,,,,,,,,,,,,,,,,,,,,,,LiPDI,N#Cc1nc(C(F)(F)C(F)(F)F)[n-]c1C#N.[Li+],0.001315268,0.007188378,0.029897843,242.0203166,,,,,,,,,,,,49.85785,4.55E-05,-4.341988603
,,5/7/2020,JL,,,doi.org/10.1016/j.jpowsour.2009.03.050,PEGDME,[Cu]OCC[Au],[Cu]OCC[Au],,,C{[>]<OCC>[<]}OC,CH3,OCH3,0.998684732,0.992811622,,,,,,500,,500,,11.3507378,44.02238095,,,,,,,,,,,,,,,,,,,,,,,,,,,,,,,,,,,,,,,,,,,,,,,LiPDI,N#Cc1nc(C(F)(F)C(F)(F)F)[n-]c1C#N.[Li+],0.001315268,0.007188378,0.029897843,242.0203166,,,,,,,,,,,,40.03509,3.52E-05,-4.453457337
,,5/7/2020,JL,,,doi.org/10.1016/j.jpowsour.2009.03.050,PEGDME,[Cu]OCC[Au],[Cu]OCC[Au],,,C{[>]<OCC>[<]}OC,CH3,OCH3,0.998684732,0.992811622,,,,,,500,,500,,11.3507378,44.02238095,,,,,,,,,,,,,,,,,,,,,,,,,,,,,,,,,,,,,,,,,,,,,,,LiPDI,N#Cc1nc(C(F)(F)C(F)(F)F)[n-]c1C#N.[Li+],0.001315268,0.007188378,0.029897843,242.0203166,,,,,,,,,,,,30.01811,2.57E-05,-4.590066877
,,5/7/2020,JL,,,doi.org/10.1016/j.jpowsour.2009.03.050,PEGDME,[Cu]OCC[Au],[Cu]OCC[Au],,,C{[>]<OCC>[<]}OC,CH3,OCH3,0.998684732,0.992811622,,,,,,500,,500,,11.3507378,44.02238095,,,,,,,,,,,,,,,,,,,,,,,,,,,,,,,,,,,,,,,,,,,,,,,LiPDI,N#Cc1nc(C(F)(F)C(F)(F)F)[n-]c1C#N.[Li+],0.001315268,0.007188378,0.029897843,242.0203166,,,,,,,,,,,,21.89617,2.00E-05,-4.698970004
,,5/7/2020,JL,,,doi.org/10.1016/j.jpowsour.2009.03.050,PEGDME,[Cu]OCC[Au],[Cu]OCC[Au],,,C{[>]<OCC>[<]}OC,CH3,OCH3,0.998684732,0.994288122,,,,,,500,,500,,11.3507378,44.02238095,,,,,,,,,,,,,,,,,,,,,,,,,,,,,,,,,,,,,,,,,,,,,,,LiTDI,N#Cc1nc(C(F)(F)F)[n-]c1C#N.[Li+],0.001315268,0.005711878,0.029897843,192.0235102,,,,,,,,,,,,69.90317,7.29E-05,-4.137272472
,,5/7/2020,JL,,,doi.org/10.1016/j.jpowsour.2009.03.050,PEGDME,[Cu]OCC[Au],[Cu]OCC[Au],,,C{[>]<OCC>[<]}OC,CH3,OCH3,0.998684732,0.994288122,,,,,,500,,500,,11.3507378,44.02238095,,,,,,,,,,,,,,,,,,,,,,,,,,,,,,,,,,,,,,,,,,,,,,,LiTDI,N#Cc1nc(C(F)(F)F)[n-]c1C#N.[Li+],0.001315268,0.005711878,0.029897843,192.0235102,,,,,,,,,,,,60.16111,5.13E-05,-4.289882635
,,5/7/2020,JL,,,doi.org/10.1016/j.jpowsour.2009.03.050,PEGDME,[Cu]OCC[Au],[Cu]OCC[Au],,,C{[>]<OCC>[<]}OC,CH3,OCH3,0.998684732,0.994288122,,,,,,500,,500,,11.3507378,44.02238095,,,,,,,,,,,,,,,,,,,,,,,,,,,,,,,,,,,,,,,,,,,,,,,LiTDI,N#Cc1nc(C(F)(F)F)[n-]c1C#N.[Li+],0.001315268,0.005711878,0.029897843,192.0235102,,,,,,,,,,,,49.78483,4.01E-05,-4.396855627
,,5/7/2020,JL,,,doi.org/10.1016/j.jpowsour.2009.03.050,PEGDME,[Cu]OCC[Au],[Cu]OCC[Au],,,C{[>]<OCC>[<]}OC,CH3,OCH3,0.998684732,0.994288122,,,,,,500,,500,,11.3507378,44.02238095,,,,,,,,,,,,,,,,,,,,,,,,,,,,,,,,,,,,,,,,,,,,,,,LiTDI,N#Cc1nc(C(F)(F)F)[n-]c1C#N.[Li+],0.001315268,0.005711878,0.029897843,192.0235102,,,,,,,,,,,,40.03509,3.61E-05,-4.442492798
,,5/7/2020,JL,,,doi.org/10.1016/j.jpowsour.2009.03.050,PEGDME,[Cu]OCC[Au],[Cu]OCC[Au],,,C{[>]<OCC>[<]}OC,CH3,OCH3,0.998684732,0.994288122,,,,,,500,,500,,11.3507378,44.02238095,,,,,,,,,,,,,,,,,,,,,,,,,,,,,,,,,,,,,,,,,,,,,,,LiTDI,N#Cc1nc(C(F)(F)F)[n-]c1C#N.[Li+],0.001315268,0.005711878,0.029897843,192.0235102,,,,,,,,,,,,29.88949,2.54E-05,-4.595166283
,,5/7/2020,JL,,,doi.org/10.1016/j.jpowsour.2009.03.050,PEGDME,[Cu]OCC[Au],[Cu]OCC[Au],,,C{[>]<OCC>[<]}OC,CH3,OCH3,0.998684732,0.994288122,,,,,,500,,500,,11.3507378,44.02238095,,,,,,,,,,,,,,,,,,,,,,,,,,,,,,,,,,,,,,,,,,,,,,,LiTDI,N#Cc1nc(C(F)(F)F)[n-]c1C#N.[Li+],0.001315268,0.005711878,0.029897843,192.0235102,,,,,,,,,,,,21.89617,1.95E-05,-4.709965389
,,5/7/2020,JL,,,doi.org/10.1016/j.jpowsour.2009.03.050,PEGDME,[Cu]OCC[Au],[Cu]OCC[Au],,,C{[>]<OCC>[<]}OC,CH3,OCH3,0.99589988,0.977867066,,,,,,500,,500,,11.3507378,44.02238095,,,,,,,,,,,,,,,,,,,,,,,,,,,,,,,,,,,,,,,,,,,,,,,LiPDI,N#Cc1nc(C(F)(F)C(F)(F)F)[n-]c1C#N.[Li+],0.00410012,0.022132934,0.093461975,242.0203166,,,,,,,,,,,,69.80905,0.000164,-3.785156152
,,5/7/2020,JL,,,doi.org/10.1016/j.jpowsour.2009.03.050,PEGDME,[Cu]OCC[Au],[Cu]OCC[Au],,,C{[>]<OCC>[<]}OC,CH3,OCH3,0.99589988,0.977867066,,,,,,500,,500,,11.3507378,44.02238095,,,,,,,,,,,,,,,,,,,,,,,,,,,,,,,,,,,,,,,,,,,,,,,LiPDI,N#Cc1nc(C(F)(F)C(F)(F)F)[n-]c1C#N.[Li+],0.00410012,0.022132934,0.093461975,242.0203166,,,,,,,,,,,,59.91688,0.00012,-3.920818754
,,5/7/2020,JL,,,doi.org/10.1016/j.jpowsour.2009.03.050,PEGDME,[Cu]OCC[Au],[Cu]OCC[Au],,,C{[>]<OCC>[<]}OC,CH3,OCH3,0.99589988,0.977867066,,,,,,500,,500,,11.3507378,44.02238095,,,,,,,,,,,,,,,,,,,,,,,,,,,,,,,,,,,,,,,,,,,,,,,LiPDI,N#Cc1nc(C(F)(F)C(F)(F)F)[n-]c1C#N.[Li+],0.00410012,0.022132934,0.093461975,242.0203166,,,,,,,,,,,,49.84742,9.67E-05,-4.014573526
,,5/7/2020,JL,,,doi.org/10.1016/j.jpowsour.2009.03.050,PEGDME,[Cu]OCC[Au],[Cu]OCC[Au],,,C{[>]<OCC>[<]}OC,CH3,OCH3,0.99589988,0.977867066,,,,,,500,,500,,11.3507378,44.02238095,,,,,,,,,,,,,,,,,,,,,,,,,,,,,,,,,,,,,,,,,,,,,,,LiPDI,N#Cc1nc(C(F)(F)C(F)(F)F)[n-]c1C#N.[Li+],0.00410012,0.022132934,0.093461975,242.0203166,,,,,,,,,,,,39.88803,7.33E-05,-4.134896025
,,5/7/2020,JL,,,doi.org/10.1016/j.jpowsour.2009.03.050,PEGDME,[Cu]OCC[Au],[Cu]OCC[Au],,,C{[>]<OCC>[<]}OC,CH3,OCH3,0.99589988,0.977867066,,,,,,500,,500,,11.3507378,44.02238095,,,,,,,,,,,,,,,,,,,,,,,,,,,,,,,,,,,,,,,,,,,,,,,LiPDI,N#Cc1nc(C(F)(F)C(F)(F)F)[n-]c1C#N.[Li+],0.00410012,0.022132934,0.093461975,242.0203166,,,,,,,,,,,,30.01811,5.32E-05,-4.274088368
,,5/7/2020,JL,,,doi.org/10.1016/j.jpowsour.2009.03.050,PEGDME,[Cu]OCC[Au],[Cu]OCC[Au],,,C{[>]<OCC>[<]}OC,CH3,OCH3,0.99589988,0.977867066,,,,,,500,,500,,11.3507378,44.02238095,,,,,,,,,,,,,,,,,,,,,,,,,,,,,,,,,,,,,,,,,,,,,,,LiPDI,N#Cc1nc(C(F)(F)C(F)(F)F)[n-]c1C#N.[Li+],0.00410012,0.022132934,0.093461975,242.0203166,,,,,,,,,,,,21.89617,4.36E-05,-4.360513511
,,5/7/2020,JL,,,doi.org/10.1016/j.jpowsour.2009.03.050,PEGDME,[Cu]OCC[Au],[Cu]OCC[Au],,,C{[>]<OCC>[<]}OC,CH3,OCH3,0.99589988,0.98235865,,,,,,500,,500,,11.3507378,44.02238095,,,,,,,,,,,,,,,,,,,,,,,,,,,,,,,,,,,,,,,,,,,,,,,LiTDI,N#Cc1nc(C(F)(F)F)[n-]c1C#N.[Li+],0.00410012,0.01764135,0.093461975,192.0235102,,,,,,,,,,,,69.9738,0.000186,-3.730487056
,,5/7/2020,JL,,,doi.org/10.1016/j.jpowsour.2009.03.050,PEGDME,[Cu]OCC[Au],[Cu]OCC[Au],,,C{[>]<OCC>[<]}OC,CH3,OCH3,0.99589988,0.98235865,,,,,,500,,500,,11.3507378,44.02238095,,,,,,,,,,,,,,,,,,,,,,,,,,,,,,,,,,,,,,,,,,,,,,,LiTDI,N#Cc1nc(C(F)(F)F)[n-]c1C#N.[Li+],0.00410012,0.01764135,0.093461975,192.0235102,,,,,,,,,,,,59.99455,0.000143,-3.844663963
,,5/7/2020,JL,,,doi.org/10.1016/j.jpowsour.2009.03.050,PEGDME,[Cu]OCC[Au],[Cu]OCC[Au],,,C{[>]<OCC>[<]}OC,CH3,OCH3,0.99589988,0.98235865,,,,,,500,,500,,11.3507378,44.02238095,,,,,,,,,,,,,,,,,,,,,,,,,,,,,,,,,,,,,,,,,,,,,,,LiTDI,N#Cc1nc(C(F)(F)F)[n-]c1C#N.[Li+],0.00410012,0.01764135,0.093461975,192.0235102,,,,,,,,,,,,49.92046,0.000106,-3.974694135
,,5/7/2020,JL,,,doi.org/10.1016/j.jpowsour.2009.03.050,PEGDME,[Cu]OCC[Au],[Cu]OCC[Au],,,C{[>]<OCC>[<]}OC,CH3,OCH3,0.99589988,0.98235865,,,,,,500,,500,,11.3507378,44.02238095,,,,,,,,,,,,,,,,,,,,,,,,,,,,,,,,,,,,,,,,,,,,,,,LiTDI,N#Cc1nc(C(F)(F)F)[n-]c1C#N.[Li+],0.00410012,0.01764135,0.093461975,192.0235102,,,,,,,,,,,,39.95664,8.01E-05,-4.096367484
,,5/7/2020,JL,,,doi.org/10.1016/j.jpowsour.2009.03.050,PEGDME,[Cu]OCC[Au],[Cu]OCC[Au],,,C{[>]<OCC>[<]}OC,CH3,OCH3,0.99589988,0.98235865,,,,,,500,,500,,11.3507378,44.02238095,,,,,,,,,,,,,,,,,,,,,,,,,,,,,,,,,,,,,,,,,,,,,,,LiTDI,N#Cc1nc(C(F)(F)F)[n-]c1C#N.[Li+],0.00410012,0.01764135,0.093461975,192.0235102,,,,,,,,,,,,30.07326,6.19E-05,-4.208309351
,,5/7/2020,JL,,,doi.org/10.1016/j.jpowsour.2009.03.050,PEGDME,[Cu]OCC[Au],[Cu]OCC[Au],,,C{[>]<OCC>[<]}OC,CH3,OCH3,0.99589988,0.98235865,,,,,,500,,500,,11.3507378,44.02238095,,,,,,,,,,,,,,,,,,,,,,,,,,,,,,,,,,,,,,,,,,,,,,,LiTDI,N#Cc1nc(C(F)(F)F)[n-]c1C#N.[Li+],0.00410012,0.01764135,0.093461975,192.0235102,,,,,,,,,,,,22.00939,4.94E-05,-4.306273051
,,5/7/2020,JL,,,doi.org/10.1016/j.jpowsour.2009.03.050,PEGDME,[Cu]OCC[Au],[Cu]OCC[Au],,,C{[>]<OCC>[<]}OC,CH3,OCH3,0.986997298,0.932465059,,,,,,500,,500,,11.3507378,44.02238095,,,,,,,,,,,,,,,,,,,,,,,,,,,,,,,,,,,,,,,,,,,,,,,LiPDI,N#Cc1nc(C(F)(F)C(F)(F)F)[n-]c1C#N.[Li+],0.013002702,0.067534941,0.29906924,242.0203166,,,,,,,,,,,,70.29198,0.000554,-3.256490235
,,5/7/2020,JL,,,doi.org/10.1016/j.jpowsour.2009.03.050,PEGDME,[Cu]OCC[Au],[Cu]OCC[Au],,,C{[>]<OCC>[<]}OC,CH3,OCH3,0.986997298,0.932465059,,,,,,500,,500,,11.3507378,44.02238095,,,,,,,,,,,,,,,,,,,,,,,,,,,,,,,,,,,,,,,,,,,,,,,LiPDI,N#Cc1nc(C(F)(F)C(F)(F)F)[n-]c1C#N.[Li+],0.013002702,0.067534941,0.29906924,242.0203166,,,,,,,,,,,,60.13889,0.000464,-3.333482019
,,5/7/2020,JL,,,doi.org/10.1016/j.jpowsour.2009.03.050,PEGDME,[Cu]OCC[Au],[Cu]OCC[Au],,,C{[>]<OCC>[<]}OC,CH3,OCH3,0.986997298,0.932465059,,,,,,500,,500,,11.3507378,44.02238095,,,,,,,,,,,,,,,,,,,,,,,,,,,,,,,,,,,,,,,,,,,,,,,LiPDI,N#Cc1nc(C(F)(F)C(F)(F)F)[n-]c1C#N.[Li+],0.013002702,0.067534941,0.29906924,242.0203166,,,,,,,,,,,,49.9831,0.000325,-3.488116639
,,5/7/2020,JL,,,doi.org/10.1016/j.jpowsour.2009.03.050,PEGDME,[Cu]OCC[Au],[Cu]OCC[Au],,,C{[>]<OCC>[<]}OC,CH3,OCH3,0.986997298,0.932465059,,,,,,500,,500,,11.3507378,44.02238095,,,,,,,,,,,,,,,,,,,,,,,,,,,,,,,,,,,,,,,,,,,,,,,LiPDI,N#Cc1nc(C(F)(F)C(F)(F)F)[n-]c1C#N.[Li+],0.013002702,0.067534941,0.29906924,242.0203166,,,,,,,,,,,,40.08414,0.000259,-3.586700236
,,5/7/2020,JL,,,doi.org/10.1016/j.jpowsour.2009.03.050,PEGDME,[Cu]OCC[Au],[Cu]OCC[Au],,,C{[>]<OCC>[<]}OC,CH3,OCH3,0.986997298,0.932465059,,,,,,500,,500,,11.3507378,44.02238095,,,,,,,,,,,,,,,,,,,,,,,,,,,,,,,,,,,,,,,,,,,,,,,LiPDI,N#Cc1nc(C(F)(F)C(F)(F)F)[n-]c1C#N.[Li+],0.013002702,0.067534941,0.29906924,242.0203166,,,,,,,,,,,,30.07326,0.000192,-3.716698771
,,5/7/2020,JL,,,doi.org/10.1016/j.jpowsour.2009.03.050,PEGDME,[Cu]OCC[Au],[Cu]OCC[Au],,,C{[>]<OCC>[<]}OC,CH3,OCH3,0.986997298,0.932465059,,,,,,500,,500,,11.3507378,44.02238095,,,,,,,,,,,,,,,,,,,,,,,,,,,,,,,,,,,,,,,,,,,,,,,LiPDI,N#Cc1nc(C(F)(F)C(F)(F)F)[n-]c1C#N.[Li+],0.013002702,0.067534941,0.29906924,242.0203166,,,,,,,,,,,,22.07038,0.000155,-3.809668302
,,5/7/2020,JL,,,doi.org/10.1016/j.jpowsour.2009.03.050,PEGDME,[Cu]OCC[Au],[Cu]OCC[Au],,,C{[>]<OCC>[<]}OC,CH3,OCH3,0.986997298,0.945658353,,,,,,500,,500,,11.3507378,44.02238095,,,,,,,,,,,,,,,,,,,,,,,,,,,,,,,,,,,,,,,,,,,,,,,LiTDI,N#Cc1nc(C(F)(F)F)[n-]c1C#N.[Li+],0.013002702,0.054341647,0.29906924,192.0235102,,,,,,,,,,,,70.12692,0.000664,-3.177831921
,,5/7/2020,JL,,,doi.org/10.1016/j.jpowsour.2009.03.050,PEGDME,[Cu]OCC[Au],[Cu]OCC[Au],,,C{[>]<OCC>[<]}OC,CH3,OCH3,0.986997298,0.945658353,,,,,,500,,500,,11.3507378,44.02238095,,,,,,,,,,,,,,,,,,,,,,,,,,,,,,,,,,,,,,,,,,,,,,,LiTDI,N#Cc1nc(C(F)(F)F)[n-]c1C#N.[Li+],0.013002702,0.054341647,0.29906924,192.0235102,,,,,,,,,,,,60.13889,0.000447,-3.349692477
,,5/7/2020,JL,,,doi.org/10.1016/j.jpowsour.2009.03.050,PEGDME,[Cu]OCC[Au],[Cu]OCC[Au],,,C{[>]<OCC>[<]}OC,CH3,OCH3,0.986997298,0.945658353,,,,,,500,,500,,11.3507378,44.02238095,,,,,,,,,,,,,,,,,,,,,,,,,,,,,,,,,,,,,,,,,,,,,,,LiTDI,N#Cc1nc(C(F)(F)F)[n-]c1C#N.[Li+],0.013002702,0.054341647,0.29906924,192.0235102,,,,,,,,,,,,49.9831,0.000317,-3.498940738
,,5/7/2020,JL,,,doi.org/10.1016/j.jpowsour.2009.03.050,PEGDME,[Cu]OCC[Au],[Cu]OCC[Au],,,C{[>]<OCC>[<]}OC,CH3,OCH3,0.986997298,0.945658353,,,,,,500,,500,,11.3507378,44.02238095,,,,,,,,,,,,,,,,,,,,,,,,,,,,,,,,,,,,,,,,,,,,,,,LiTDI,N#Cc1nc(C(F)(F)F)[n-]c1C#N.[Li+],0.013002702,0.054341647,0.29906924,192.0235102,,,,,,,,,,,,40.08414,0.000242,-3.616184634
,,5/7/2020,JL,,,doi.org/10.1016/j.jpowsour.2009.03.050,PEGDME,[Cu]OCC[Au],[Cu]OCC[Au],,,C{[>]<OCC>[<]}OC,CH3,OCH3,0.986997298,0.945658353,,,,,,500,,500,,11.3507378,44.02238095,,,,,,,,,,,,,,,,,,,,,,,,,,,,,,,,,,,,,,,,,,,,,,,LiTDI,N#Cc1nc(C(F)(F)F)[n-]c1C#N.[Li+],0.013002702,0.054341647,0.29906924,192.0235102,,,,,,,,,,,,30.07326,0.000181,-3.742321425
,,5/7/2020,JL,,,doi.org/10.1016/j.jpowsour.2009.03.050,PEGDME,[Cu]OCC[Au],[Cu]OCC[Au],,,C{[>]<OCC>[<]}OC,CH3,OCH3,0.986997298,0.945658353,,,,,,500,,500,,11.3507378,44.02238095,,,,,,,,,,,,,,,,,,,,,,,,,,,,,,,,,,,,,,,,,,,,,,,LiTDI,N#Cc1nc(C(F)(F)F)[n-]c1C#N.[Li+],0.013002702,0.054341647,0.29906924,192.0235102,,,,,,,,,,,,22.06167,0.000162,-3.790484985
,,5/7/2020,JL,,,doi.org/10.1016/j.jpowsour.2009.03.050,PEGDME,[Cu]OCC[Au],[Cu]OCC[Au],,,C{[>]<OCC>[<]}OC,CH3,OCH3,0.960459791,0.8154426,,,,,,500,,500,,11.3507378,44.02238095,,,,,,,,,,,,,,,,,,,,,,,,,,,,,,,,,,,,,,,,,,,,,,,LiPDI,N#Cc1nc(C(F)(F)C(F)(F)F)[n-]c1C#N.[Li+],0.039540209,0.1845574,0.934574347,242.0203166,,,,,,,,,,,,70.12692,0.001044,-2.981299501
,,5/7/2020,JL,,,doi.org/10.1016/j.jpowsour.2009.03.050,PEGDME,[Cu]OCC[Au],[Cu]OCC[Au],,,C{[>]<OCC>[<]}OC,CH3,OCH3,0.960459791,0.8154426,,,,,,500,,500,,11.3507378,44.02238095,,,,,,,,,,,,,,,,,,,,,,,,,,,,,,,,,,,,,,,,,,,,,,,LiPDI,N#Cc1nc(C(F)(F)C(F)(F)F)[n-]c1C#N.[Li+],0.039540209,0.1845574,0.934574347,242.0203166,,,,,,,,,,,,60.12779,0.000932,-3.030584088
,,5/7/2020,JL,,,doi.org/10.1016/j.jpowsour.2009.03.050,PEGDME,[Cu]OCC[Au],[Cu]OCC[Au],,,C{[>]<OCC>[<]}OC,CH3,OCH3,0.960459791,0.8154426,,,,,,500,,500,,11.3507378,44.02238095,,,,,,,,,,,,,,,,,,,,,,,,,,,,,,,,,,,,,,,,,,,,,,,LiPDI,N#Cc1nc(C(F)(F)C(F)(F)F)[n-]c1C#N.[Li+],0.039540209,0.1845574,0.934574347,242.0203166,,,,,,,,,,,,50.1189,0.000716,-3.145086978
,,5/7/2020,JL,,,doi.org/10.1016/j.jpowsour.2009.03.050,PEGDME,[Cu]OCC[Au],[Cu]OCC[Au],,,C{[>]<OCC>[<]}OC,CH3,OCH3,0.960459791,0.8154426,,,,,,500,,500,,11.3507378,44.02238095,,,,,,,,,,,,,,,,,,,,,,,,,,,,,,,,,,,,,,,,,,,,,,,LiPDI,N#Cc1nc(C(F)(F)C(F)(F)F)[n-]c1C#N.[Li+],0.039540209,0.1845574,0.934574347,242.0203166,,,,,,,,,,,,39.94684,0.000527,-3.278189385
,,5/7/2020,JL,,,doi.org/10.1016/j.jpowsour.2009.03.050,PEGDME,[Cu]OCC[Au],[Cu]OCC[Au],,,C{[>]<OCC>[<]}OC,CH3,OCH3,0.960459791,0.8154426,,,,,,500,,500,,11.3507378,44.02238095,,,,,,,,,,,,,,,,,,,,,,,,,,,,,,,,,,,,,,,,,,,,,,,LiPDI,N#Cc1nc(C(F)(F)C(F)(F)F)[n-]c1C#N.[Li+],0.039540209,0.1845574,0.934574347,242.0203166,,,,,,,,,,,,30.06407,0.00035,-3.455931956
,,5/7/2020,JL,,,doi.org/10.1016/j.jpowsour.2009.03.050,PEGDME,[Cu]OCC[Au],[Cu]OCC[Au],,,C{[>]<OCC>[<]}OC,CH3,OCH3,0.960459791,0.8154426,,,,,,500,,500,,11.3507378,44.02238095,,,,,,,,,,,,,,,,,,,,,,,,,,,,,,,,,,,,,,,,,,,,,,,LiPDI,N#Cc1nc(C(F)(F)C(F)(F)F)[n-]c1C#N.[Li+],0.039540209,0.1845574,0.934574347,242.0203166,,,,,,,,,,,,22.12268,0.000271,-3.567030709
,,5/7/2020,JL,,,doi.org/10.1016/j.jpowsour.2009.03.050,PEGDME,[Cu]OCC[Au],[Cu]OCC[Au],,,C{[>]<OCC>[<]}OC,CH3,OCH3,0.960459791,0.84776452,,,,,,500,,500,,11.3507378,44.02238095,,,,,,,,,,,,,,,,,,,,,,,,,,,,,,,,,,,,,,,,,,,,,,,LiTDI,N#Cc1nc(C(F)(F)F)[n-]c1C#N.[Li+],0.039540209,0.15223548,0.934574347,192.0235102,,,,,,,,,,,,70.04445,0.000993,-3.003050752
,,5/7/2020,JL,,,doi.org/10.1016/j.jpowsour.2009.03.050,PEGDME,[Cu]OCC[Au],[Cu]OCC[Au],,,C{[>]<OCC>[<]}OC,CH3,OCH3,0.960459791,0.84776452,,,,,,500,,500,,11.3507378,44.02238095,,,,,,,,,,,,,,,,,,,,,,,,,,,,,,,,,,,,,,,,,,,,,,,LiTDI,N#Cc1nc(C(F)(F)F)[n-]c1C#N.[Li+],0.039540209,0.15223548,0.934574347,192.0235102,,,,,,,,,,,,60.21667,0.000792,-3.101274818
,,5/7/2020,JL,,,doi.org/10.1016/j.jpowsour.2009.03.050,PEGDME,[Cu]OCC[Au],[Cu]OCC[Au],,,C{[>]<OCC>[<]}OC,CH3,OCH3,0.960459791,0.84776452,,,,,,500,,500,,11.3507378,44.02238095,,,,,,,,,,,,,,,,,,,,,,,,,,,,,,,,,,,,,,,,,,,,,,,LiTDI,N#Cc1nc(C(F)(F)F)[n-]c1C#N.[Li+],0.039540209,0.15223548,0.934574347,192.0235102,,,,,,,,,,,,50.05621,0.000491,-3.308918508
,,5/7/2020,JL,,,doi.org/10.1016/j.jpowsour.2009.03.050,PEGDME,[Cu]OCC[Au],[Cu]OCC[Au],,,C{[>]<OCC>[<]}OC,CH3,OCH3,0.960459791,0.84776452,,,,,,500,,500,,11.3507378,44.02238095,,,,,,,,,,,,,,,,,,,,,,,,,,,,,,,,,,,,,,,,,,,,,,,LiTDI,N#Cc1nc(C(F)(F)F)[n-]c1C#N.[Li+],0.039540209,0.15223548,0.934574347,192.0235102,,,,,,,,,,,,39.94684,0.000407,-3.390405591
,,5/7/2020,JL,,,doi.org/10.1016/j.jpowsour.2009.03.050,PEGDME,[Cu]OCC[Au],[Cu]OCC[Au],,,C{[>]<OCC>[<]}OC,CH3,OCH3,0.960459791,0.84776452,,,,,,500,,500,,11.3507378,44.02238095,,,,,,,,,,,,,,,,,,,,,,,,,,,,,,,,,,,,,,,,,,,,,,,LiTDI,N#Cc1nc(C(F)(F)F)[n-]c1C#N.[Li+],0.039540209,0.15223548,0.934574347,192.0235102,,,,,,,,,,,,30.19284,0.000294,-3.53165267
,,5/7/2020,JL,,,doi.org/10.1016/j.jpowsour.2009.03.050,PEGDME,[Cu]OCC[Au],[Cu]OCC[Au],,,C{[>]<OCC>[<]}OC,CH3,OCH3,0.960459791,0.84776452,,,,,,500,,500,,11.3507378,44.02238095,,,,,,,,,,,,,,,,,,,,,,,,,,,,,,,,,,,,,,,,,,,,,,,LiTDI,N#Cc1nc(C(F)(F)F)[n-]c1C#N.[Li+],0.039540209,0.15223548,0.934574347,192.0235102,,,,,,,,,,,,22.06167,0.00024,-3.619788758
,,5/7/2020,JL,,,doi.org/10.1016/S0167-2738(00)00594-4,PEO,[Cu]OCC[Au],[Cu]OCC[Au],,,C{[>]<OCC>[<]}OC,CH3,OCH3,0.99009901,0.9666287,,,,,,4000000,,4000000,,90805.90238,44.02238095,,,,,,,,,,,,,,,,,,,,,,,,,,,,,,,,,,,,,,,,,,,,,,,LiPF6,F[P-](F)(F)(F)(F)F.[Li+],0.00990099,0.0333713,0.227014756,151.9801855,,,,,,,,,,,,80,0.00013868,-3.857986167
,,5/7/2020,JL,,,doi.org/10.1016/S0167-2738(00)00594-4,PEO,[Cu]OCC[Au],[Cu]OCC[Au],,,C{[>]<OCC>[<]}OC,CH3,OCH3,0.99009901,0.9666287,,,,,,4000000,,4000000,,90805.90238,44.02238095,,,,,,,,,,,,,,,,,,,,,,,,,,,,,,,,,,,,,,,,,,,,,,,LiPF6,F[P-](F)(F)(F)(F)F.[Li+],0.00990099,0.0333713,0.227014756,151.9801855,,,,,,,,,,,,70,6.77E-05,-4.16950115
,,5/7/2020,JL,,,doi.org/10.1016/S0167-2738(00)00594-4,PEO,[Cu]OCC[Au],[Cu]OCC[Au],,,C{[>]<OCC>[<]}OC,CH3,OCH3,0.99009901,0.9666287,,,,,,4000000,,4000000,,90805.90238,44.02238095,,,,,,,,,,,,,,,,,,,,,,,,,,,,,,,,,,,,,,,,,,,,,,,LiPF6,F[P-](F)(F)(F)(F)F.[Li+],0.00990099,0.0333713,0.227014756,151.9801855,,,,,,,,,,,,60,2.12E-06,-5.674504861
,,5/7/2020,JL,,,doi.org/10.1016/S0167-2738(00)00594-4,PEO,[Cu]OCC[Au],[Cu]OCC[Au],,,C{[>]<OCC>[<]}OC,CH3,OCH3,0.99009901,0.9666287,,,,,,4000000,,4000000,,90805.90238,44.02238095,,,,,,,,,,,,,,,,,,,,,,,,,,,,,,,,,,,,,,,,,,,,,,,LiPF6,F[P-](F)(F)(F)(F)F.[Li+],0.00990099,0.0333713,0.227014756,151.9801855,,,,,,,,,,,,21,9.92E-10,-9.00360217
,,5/7/2020,JL,,,doi.org/10.1016/S0167-2738(00)00594-4,PEO,[Cu]OCC[Au],[Cu]OCC[Au],,,C{[>]<OCC>[<]}OC,CH3,OCH3,0.980392157,0.93541276,,,,,,4000000,,4000000,,90805.90238,44.02238095,,,,,,,,,,,,,,,,,,,,,,,,,,,,,,,,,,,,,,,,,,,,,,,LiPF6,F[P-](F)(F)(F)(F)F.[Li+],0.019607843,0.06458724,0.454029512,151.9801855,,,,,,,,,,,,80,0.00016278,-3.788398956
,,5/7/2020,JL,,,doi.org/10.1016/S0167-2738(00)00594-4,PEO,[Cu]OCC[Au],[Cu]OCC[Au],,,C{[>]<OCC>[<]}OC,CH3,OCH3,0.980392157,0.93541276,,,,,,4000000,,4000000,,90805.90238,44.02238095,,,,,,,,,,,,,,,,,,,,,,,,,,,,,,,,,,,,,,,,,,,,,,,LiPF6,F[P-](F)(F)(F)(F)F.[Li+],0.019607843,0.06458724,0.454029512,151.9801855,,,,,,,,,,,,70,7.30E-05,-4.136802092
,,5/7/2020,JL,,,doi.org/10.1016/S0167-2738(00)00594-4,PEO,[Cu]OCC[Au],[Cu]OCC[Au],,,C{[>]<OCC>[<]}OC,CH3,OCH3,0.980392157,0.93541276,,,,,,4000000,,4000000,,90805.90238,44.02238095,,,,,,,,,,,,,,,,,,,,,,,,,,,,,,,,,,,,,,,,,,,,,,,LiPF6,F[P-](F)(F)(F)(F)F.[Li+],0.019607843,0.06458724,0.454029512,151.9801855,,,,,,,,,,,,60,2.13E-06,-5.671498077
,,5/7/2020,JL,,,doi.org/10.1016/S0167-2738(00)00594-4,PEO,[Cu]OCC[Au],[Cu]OCC[Au],,,C{[>]<OCC>[<]}OC,CH3,OCH3,0.980392157,0.93541276,,,,,,4000000,,4000000,,90805.90238,44.02238095,,,,,,,,,,,,,,,,,,,,,,,,,,,,,,,,,,,,,,,,,,,,,,,LiPF6,F[P-](F)(F)(F)(F)F.[Li+],0.019607843,0.06458724,0.454029512,151.9801855,,,,,,,,,,,,21,3.65E-10,-9.438004699
,,5/7/2020,JL,,,doi.org/10.1016/S0167-2738(00)00594-4,PEO,[Cu]OCC[Au],[Cu]OCC[Au],,,C{[>]<OCC>[<]}OC,CH3,OCH3,0.967742248,0.896799201,,,,,,4000000,,4000000,,90805.90238,44.02238095,,,,,,,,,,,,,,,,,,,,,,,,,,,,,,,,,,,,,,,,,,,,,,,LiPF6,F[P-](F)(F)(F)(F)F.[Li+],0.032257752,0.103200799,0.756708286,151.9801855,,,,,,,,,,,,80,0.00036618,-3.43630538
,,5/7/2020,JL,,,doi.org/10.1016/S0167-2738(00)00594-4,PEO,[Cu]OCC[Au],[Cu]OCC[Au],,,C{[>]<OCC>[<]}OC,CH3,OCH3,0.967742248,0.896799201,,,,,,4000000,,4000000,,90805.90238,44.02238095,,,,,,,,,,,,,,,,,,,,,,,,,,,,,,,,,,,,,,,,,,,,,,,LiPF6,F[P-](F)(F)(F)(F)F.[Li+],0.032257752,0.103200799,0.756708286,151.9801855,,,,,,,,,,,,70,0.00026473,-3.57719684
