Repository: zjurillpolymer/SPE_prediction

# SPE Prediction

Polymer electrolyte conductivity prediction using graph neural networks.

## Data

Data from [ChemPropPred](https://github.com/learningmatter-mit/Chem-prop-pred) — polymer electrolyte conductivity measurements including SMILES, conductivity (log S/cm), molecular weight, salt concentration, and temperature.

- `data/clean_train_data.csv` — cleaned training data
- `data/PolymerElectrolyteData.csv` — full raw dataset
- `data/PolyInfo_8salts.csv` / `data/polyinfo_5salts_4conc.csv` — PolyInfo polymer database with salt additives

File: data/PolymerElectrolyteData.csv (part 101 of 154)
Notes,Compound Notebook Name,Date Copied to Master Database,Data Recorded By,Seshadri Group,Oyaizu Group,DOI,Solvent 1 (S1),S1 SMILES,S1 SMILES 1,S1 SMILES 2,S1 SMILES 3,S1 Big SMILES,S1 End Group 1,S1 End Group 2,S1 Mol %,S1 Weight %,S1 SMILES 1 Mol %,S1 SMILES 2 Mol %,S1 SMILES 3 Mol %,S1 Molar Ratio,S1 Weight Ratio,S1 Mw,S1 Mn,S1 Mn or Mw,S1 Mw/Mn,S1 DOP,S1 Molar Mass (g/mol),S1 Type,S1 Block Mol Weight,Solvent 2 (S2),S2 SMILES,S2 SMILES 1,S2 SMILES 2,S2 Mol %,S2 Weight %,S2 SMILES 1 Mol %,S2 SMILES 2 Mol %,S2 Molar Ratio,S2 Weight Ratio,S2 Mw,S2 Mn,S2 Mn or Mw,S2 Mw/Mn,S2 DOP,S2 Molar Mass (g/mol),S2 Type,Solvent 3 (S3),S3 SMILES,S3 SMILES 1,S3 Mol %,S3 Weight %,S3 Molar Ratio,S3 Weight Ratio,S3 Mw,S3 Mn,S3 Mn or Mw,S3 Mw/Mn,S3 DOP,S3 Molar Mass (g/mol),S3 Type,Solvent 4 (S4),S4 SMILES,S4 Mol %,S4 Weight %,S4 Molar Ratio,S4 Weight Ratio,S4 Mw,S4 Mn,S4 Mn or Mw,S4 Mw/Mn,S4 DOP,S4 Molar Mass (g/mol),S4 Type,Salt 1,Salt1 SMILES,Salt1 Mol %,Salt1 Weight %,Salt1 Molality (mol salt/kg polymer),Salt1 Molar Mass (g/mol),Salt 2,Salt2 SMILES,Salt2 Mol %,Salt2 Weight %,Salt2 Molality (mol salt/kg polymer),Salt2 Molar Mass (g/mol),Inorganic Material 1 (IM1),IM1 Weight %,IM1 Particle Size (nm),Tg (oC),Heating Rate (K/min),Temperature (oC),Conductivity (S/cm),log Conductivity (S/cm)
,,5/7/2020,JL,,,doi.org/10.1016/S0167-2738(00)00594-4,PEO,[Cu]OCC[Au],[Cu]OCC[Au],,,C{[>]<OCC>[<]}OC,CH3,OCH3,0.967742248,0.896799201,,,,,,4000000,,4000000,,90805.90238,44.02238095,,,,,,,,,,,,,,,,,,,,,,,,,,,,,,,,,,,,,,,,,,,,,,,LiPF6,F[P-](F)(F)(F)(F)F.[Li+],0.032257752,0.103200799,0.756708286,151.9801855,,,,,,,,,,,,60,6.31E-05,-4.199998172
,,5/7/2020,JL,,,doi.org/10.1016/S0167-2738(00)00594-4,PEO,[Cu]OCC[Au],[Cu]OCC[Au],,,C{[>]<OCC>[<]}OC,CH3,OCH3,0.967742248,0.896799201,,,,,,4000000,,4000000,,90805.90238,44.02238095,,,,,,,,,,,,,,,,,,,,,,,,,,,,,,,,,,,,,,,,,,,,,,,LiPF6,F[P-](F)(F)(F)(F)F.[Li+],0.032257752,0.103200799,0.756708286,151.9801855,,,,,,,,,,,,21,1.16E-08,-7.936704179
,,5/7/2020,JL,,,doi.org/10.1016/S0167-2738(00)00594-4,PEO,[Cu]OCC[Au],[Cu]OCC[Au],,,C{[>]<OCC>[<]}OC,CH3,OCH3,0.967741935,0.896798276,,,,,,4000000,,4000000,,90805.90238,44.02238095,,,,,,,,,,,,,,,,,,,,,,,,,,,,,,,,,,,,,,,,,,,,,,,LiPF6,F[P-](F)(F)(F)(F)F.[Li+],0.032258065,0.103201724,0.756715853,151.9801855,,,,,,,,,,,,129.8645,0.006396,-2.194091545
,,5/7/2020,JL,,,doi.org/10.1016/S0167-2738(00)00594-4,PEO,[Cu]OCC[Au],[Cu]OCC[Au],,,C{[>]<OCC>[<]}OC,CH3,OCH3,0.967741935,0.896798276,,,,,,4000000,,4000000,,90805.90238,44.02238095,,,,,,,,,,,,,,,,,,,,,,,,,,,,,,,,,,,,,,,,,,,,,,,LiPF6,F[P-](F)(F)(F)(F)F.[Li+],0.032258065,0.103201724,0.756715853,151.9801855,,,,,,,,,,,,125.4628,0.003845,-2.415103656
,,5/7/2020,JL,,,doi.org/10.1016/S0167-2738(00)00594-4,PEO,[Cu]OCC[Au],[Cu]OCC[Au],,,C{[>]<OCC>[<]}OC,CH3,OCH3,0.967741935,0.896798276,,,,,,4000000,,4000000,,90805.90238,44.02238095,,,,,,,,,,,,,,,,,,,,,,,,,,,,,,,,,,,,,,,,,,,,,,,LiPF6,F[P-](F)(F)(F)(F)F.[Li+],0.032258065,0.103201724,0.756715853,151.9801855,,,,,,,,,,,,120.3649,0.001893,-2.722849386
,,5/7/2020,JL,,,doi.org/10.1016/S0167-2738(00)00594-4,PEO,[Cu]OCC[Au],[Cu]OCC[Au],,,C{[>]<OCC>[<]}OC,CH3,OCH3,0.967741935,0.896798276,,,,,,4000000,,4000000,,90805.90238,44.02238095,,,,,,,,,,,,,,,,,,,,,,,,,,,,,,,,,,,,,,,,,,,,,,,LiPF6,F[P-](F)(F)(F)(F)F.[Li+],0.032258065,0.103201724,0.756715853,151.9801855,,,,,,,,,,,,115.713,0.001156,-2.937042166
,,5/7/2020,JL,,,doi.org/10.1016/S0167-2738(00)00594-4,PEO,[Cu]OCC[Au],[Cu]OCC[Au],,,C{[>]<OCC>[<]}OC,CH3,OCH3,0.967741935,0.896798276,,,,,,4000000,,4000000,,90805.90238,44.02238095,,,,,,,,,,,,,,,,,,,,,,,,,,,,,,,,,,,,,,,,,,,,,,,LiPF6,F[P-](F)(F)(F)(F)F.[Li+],0.032258065,0.103201724,0.756715853,151.9801855,,,,,,,,,,,,104.2227,0.000624,-3.20481541
,,5/7/2020,JL,,,doi.org/10.1016/S0167-2738(00)00594-4,PEO,[Cu]OCC[Au],[Cu]OCC[Au],,,C{[>]<OCC>[<]}OC,CH3,OCH3,0.967741935,0.896798276,,,,,,4000000,,4000000,,90805.90238,44.02238095,,,,,,,,,,,,,,,,,,,,,,,,,,,,,,,,,,,,,,,,,,,,,,,LiPF6,F[P-](F)(F)(F)(F)F.[Li+],0.032258065,0.103201724,0.756715853,151.9801855,,,,,,,,,,,,95.47283,0.000518,-3.28567024
,,5/7/2020,JL,,,doi.org/10.1016/S0167-2738(00)00594-4,PEO,[Cu]OCC[Au],[Cu]OCC[Au],,,C{[>]<OCC>[<]}OC,CH3,OCH3,0.967741935,0.896798276,,,,,,4000000,,4000000,,90805.90238,44.02238095,,,,,,,,,,,,,,,,,,,,,,,,,,,,,,,,,,,,,,,,,,,,,,,LiPF6,F[P-](F)(F)(F)(F)F.[Li+],0.032258065,0.103201724,0.756715853,151.9801855,,,,,,,,,,,,109.9771,0.000503,-3.298432015
,,5/7/2020,JL,,,doi.org/10.1016/S0167-2738(00)00594-4,PEO,[Cu]OCC[Au],[Cu]OCC[Au],,,C{[>]<OCC>[<]}OC,CH3,OCH3,0.967741935,0.896798276,,,,,,4000000,,4000000,,90805.90238,44.02238095,,,,,,,,,,,,,,,,,,,,,,,,,,,,,,,,,,,,,,,,,,,,,,,LiPF6,F[P-](F)(F)(F)(F)F.[Li+],0.032258065,0.103201724,0.756715853,151.9801855,,,,,,,,,,,,90.42026,0.000495,-3.305394801
,,5/7/2020,JL,,,doi.org/10.1016/S0167-2738(00)00594-4,PEO,[Cu]OCC[Au],[Cu]OCC[Au],,,C{[>]<OCC>[<]}OC,CH3,OCH3,0.967741935,0.896798276,,,,,,4000000,,4000000,,90805.90238,44.02238095,,,,,,,,,,,,,,,,,,,,,,,,,,,,,,,,,,,,,,,,,,,,,,,LiPF6,F[P-](F)(F)(F)(F)F.[Li+],0.032258065,0.103201724,0.756715853,151.9801855,,,,,,,,,,,,80.11951,0.000337,-3.472370099
,,5/7/2020,JL,,,doi.org/10.1016/S0167-2738(00)00594-4,PEO,[Cu]OCC[Au],[Cu]OCC[Au],,,C{[>]<OCC>[<]}OC,CH3,OCH3,0.967741935,0.896798276,,,,,,4000000,,4000000,,90805.90238,44.02238095,,,,,,,,,,,,,,,,,,,,,,,,,,,,,,,,,,,,,,,,,,,,,,,LiPF6,F[P-](F)(F)(F)(F)F.[Li+],0.032258065,0.103201724,0.756715853,151.9801855,,,,,,,,,,,,75.36706,0.000267,-3.573488739
,,5/7/2020,JL,,,doi.org/10.1016/S0167-2738(00)00594-4,PEO,[Cu]OCC[Au],[Cu]OCC[Au],,,C{[>]<OCC>[<]}OC,CH3,OCH3,0.967741935,0.896798276,,,,,,4000000,,4000000,,90805.90238,44.02238095,,,,,,,,,,,,,,,,,,,,,,,,,,,,,,,,,,,,,,,,,,,,,,,LiPF6,F[P-](F)(F)(F)(F)F.[Li+],0.032258065,0.103201724,0.756715853,151.9801855,,,,,,,,,,,,70.49261,0.000134,-3.872895202
,,5/7/2020,JL,,,doi.org/10.1016/S0167-2738(00)00594-4,PEO,[Cu]OCC[Au],[Cu]OCC[Au],,,C{[>]<OCC>[<]}OC,CH3,OCH3,0.967741935,0.896798276,,,,,,4000000,,4000000,,90805.90238,44.02238095,,,,,,,,,,,,,,,,,,,,,,,,,,,,,,,,,,,,,,,,,,,,,,,LiPF6,F[P-](F)(F)(F)(F)F.[Li+],0.032258065,0.103201724,0.756715853,151.9801855,,,,,,,,,,,,65.76412,3.71E-05,-4.43062609
,,5/7/2020,JL,,,doi.org/10.1016/S0167-2738(00)00594-4,PEO,[Cu]OCC[Au],[Cu]OCC[Au],,,C{[>]<OCC>[<]}OC,CH3,OCH3,0.967741935,0.896798276,,,,,,4000000,,4000000,,90805.90238,44.02238095,,,,,,,,,,,,,,,,,,,,,,,,,,,,,,,,,,,,,,,,,,,,,,,LiPF6,F[P-](F)(F)(F)(F)F.[Li+],0.032258065,0.103201724,0.756715853,151.9801855,,,,,,,,,,,,60.03895,5.24E-06,-5.280668713
,,5/7/2020,JL,,,doi.org/10.1016/S0167-2738(00)00594-4,PEO,[Cu]OCC[Au],[Cu]OCC[Au],,,C{[>]<OCC>[<]}OC,CH3,OCH3,0.967741935,0.896798276,,,,,,4000000,,4000000,,90805.90238,44.02238095,,,,,,,,,,,,,,,,,,,,,,,,,,,,,,,,,,,,,,,,,,,,,,,LiPF6,F[P-](F)(F)(F)(F)F.[Li+],0.032258065,0.103201724,0.756715853,151.9801855,,,,,,,,,,,,55.70001,1.76E-06,-5.754487332
,,5/7/2020,JL,,,doi.org/10.1016/S0167-2738(00)00594-4,PEO,[Cu]OCC[Au],[Cu]OCC[Au],,,C{[>]<OCC>[<]}OC,CH3,OCH3,0.967741935,0.896798276,,,,,,4000000,,4000000,,90805.90238,44.02238095,,,,,,,,,,,,,,,,,,,,,,,,,,,,,,,,,,,,,,,,,,,,,,,LiPF6,F[P-](F)(F)(F)(F)F.[Li+],0.032258065,0.103201724,0.756715853,151.9801855,,,,,,,,,,,,50.62129,5.87E-07,-6.231361899
,,5/7/2020,JL,,,doi.org/10.1016/S0167-2738(00)00594-4,PEO,[Cu]OCC[Au],[Cu]OCC[Au],,,C{[>]<OCC>[<]}OC,CH3,OCH3,0.967741935,0.896798276,,,,,,4000000,,4000000,,90805.90238,44.02238095,,,,,,,,,,,,,,,,,,,,,,,,,,,,,,,,,,,,,,,,,,,,,,,LiPF6,F[P-](F)(F)(F)(F)F.[Li+],0.032258065,0.103201724,0.756715853,151.9801855,,,,,,,,,,,,46.41029,2.44E-07,-6.612610174
,,5/7/2020,JL,,,doi.org/10.1016/S0167-2738(00)00594-4,PEO,[Cu]OCC[Au],[Cu]OCC[Au],,,C{[>]<OCC>[<]}OC,CH3,OCH3,0.967741935,0.896798276,,,,,,4000000,,4000000,,90805.90238,44.02238095,,,,,,,,,,,,,,,,,,,,,,,,,,,,,,,,,,,,,,,,,,,,,,,LiPF6,F[P-](F)(F)(F)(F)F.[Li+],0.032258065,0.103201724,0.756715853,151.9801855,,,,,,,,,,,,40.30997,8.17E-08,-7.087777943
,,5/7/2020,JL,,,doi.org/10.1016/S0167-2738(00)00594-4,PEO,[Cu]OCC[Au],[Cu]OCC[Au],,,C{[>]<OCC>[<]}OC,CH3,OCH3,0.967741935,0.896798276,,,,,,4000000,,4000000,,90805.90238,44.02238095,,,,,,,,,,,,,,,,,,,,,,,,,,,,,,,,,,,,,,,,,,,,,,,LiPF6,F[P-](F)(F)(F)(F)F.[Li+],0.032258065,0.103201724,0.756715853,151.9801855,,,,,,,,,,,,37.54409,5.73E-08,-7.241845378
,,5/7/2020,JL,,,doi.org/10.1016/S0167-2738(00)00594-4,PEO,[Cu]OCC[Au],[Cu]OCC[Au],,,C{[>]<OCC>[<]}OC,CH3,OCH3,0.967741935,0.896798276,,,,,,4000000,,4000000,,90805.90238,44.02238095,,,,,,,,,,,,,,,,,,,,,,,,,,,,,,,,,,,,,,,,,,,,,,,LiPF6,F[P-](F)(F)(F)(F)F.[Li+],0.032258065,0.103201724,0.756715853,151.9801855,,,,,,,,,,,,34.63701,3.24E-08,-7.48945499
,,5/7/2020,JL,,,doi.org/10.1016/S0167-2738(00)00594-4,PEO,[Cu]OCC[Au],[Cu]OCC[Au],,,C{[>]<OCC>[<]}OC,CH3,OCH3,0.967741935,0.896798276,,,,,,4000000,,4000000,,90805.90238,44.02238095,,,,,,,,,,,,,,,,,,,,,,,,,,,,,,,,,,,,,,,,,,,,,,,LiPF6,F[P-](F)(F)(F)(F)F.[Li+],0.032258065,0.103201724,0.756715853,151.9801855,,,,,,,,,,,,31.01401,1.25E-08,-7.903089987
,,5/7/2020,JL,,,doi.org/10.1016/S0167-2738(00)00594-4,PEO,[Cu]OCC[Au],[Cu]OCC[Au],,,C{[>]<OCC>[<]}OC,CH3,OCH3,0.967741935,0.896798276,,,,,,4000000,,4000000,,90805.90238,44.02238095,,,,,,,,,,,,,,,,,,,,,,,,,,,,,,,,,,,,,,,,,,,,,,,LiPF6,F[P-](F)(F)(F)(F)F.[Li+],0.032258065,0.103201724,0.756715853,151.9801855,,,,,,,,,,,,28.12742,9.44E-09,-8.025028006
,,5/7/2020,JL,,,doi.org/10.1016/S0167-2738(00)00594-4,PEO,[Cu]OCC[Au],[Cu]OCC[Au],,,C{[>]<OCC>[<]}OC,CH3,OCH3,0.967741935,0.896798276,,,,,,4000000,,4000000,,90805.90238,44.02238095,,,,,,,,,,,,,,,,,,,,,,,,,,,,,,,,,,,,,,,,,,,,,,,LiPF6,F[P-](F)(F)(F)(F)F.[Li+],0.032258065,0.103201724,0.756715853,151.9801855,,,,,,,,,,,,21.81785,2.59E-09,-8.586700236
,,5/7/2020,JL,,,doi.org/10.1016/S0167-2738(00)00594-4,PEO,[Cu]OCC[Au],[Cu]OCC[Au],,,C{[>]<OCC>[<]}OC,CH3,OCH3,0.952380952,0.852793401,,,,,,4000000,,4000000,,90805.90238,44.02238095,,,,,,,,,,,,,,,,,,,,,,,,,,,,,,,,,,,,,,,,,,,,,,,LiPF6,F[P-](F)(F)(F)(F)F.[Li+],0.047619048,0.147206599,1.13507378,151.9801855,,,,,,,,,,,,80,0.00019683,-3.705908708
,,5/7/2020,JL,,,doi.org/10.1016/S0167-2738(00)00594-4,PEO,[Cu]OCC[Au],[Cu]OCC[Au],,,C{[>]<OCC>[<]}OC,CH3,OCH3,0.952380952,0.852793401,,,,,,4000000,,4000000,,90805.90238,44.02238095,,,,,,,,,,,,,,,,,,,,,,,,,,,,,,,,,,,,,,,,,,,,,,,LiPF6,F[P-](F)(F)(F)(F)F.[Li+],0.047619048,0.147206599,1.13507378,151.9801855,,,,,,,,,,,,70,9.94E-05,-4.00239958
,,5/7/2020,JL,,,doi.org/10.1016/S0167-2738(00)00594-4,PEO,[Cu]OCC[Au],[Cu]OCC[Au],,,C{[>]<OCC>[<]}OC,CH3,OCH3,0.952380952,0.852793401,,,,,,4000000,,4000000,,90805.90238,44.02238095,,,,,,,,,,,,,,,,,,,,,,,,,,,,,,,,,,,,,,,,,,,,,,,LiPF6,F[P-](F)(F)(F)(F)F.[Li+],0.047619048,0.147206599,1.13507378,151.9801855,,,,,,,,,,,,60,3.88E-06,-5.411101121
,,5/7/2020,JL,,,doi.org/10.1016/S0167-2738(00)00594-4,PEO,[Cu]OCC[Au],[Cu]OCC[Au],,,C{[>]<OCC>[<]}OC,CH3,OCH3,0.952380952,0.852793401,,,,,,4000000,,4000000,,90805.90238,44.02238095,,,,,,,,,,,,,,,,,,,,,,,,,,,,,,,,,,,,,,,,,,,,,,,LiPF6,F[P-](F)(F)(F)(F)F.[Li+],0.047619048,0.147206599,1.13507378,151.9801855,,,,,,,,,,,,21,7.75E-10,-9.110900081
,,5/7/2020,JL,,,doi.org/10.1016/S0167-2738(00)00594-4,PEO,[Cu]OCC[Au],[Cu]OCC[Au],,,C{[>]<OCC>[<]}OC,CH3,OCH3,0.941176471,0.822523191,,,,,,4000000,,4000000,,90805.90238,44.02238095,,,,,,,,,,,,,,,,,,,,,,,,,,,,,,,,,,,,,,,,,,,,,,,LiPF6,F[P-](F)(F)(F)(F)F.[Li+],0.058823529,0.177476809,1.418842225,151.9801855,,,,,,,,,,,,80,0.00034245,-3.465402829
,,5/7/2020,JL,,,doi.org/10.1016/S0167-2738(00)00594-4,PEO,[Cu]OCC[Au],[Cu]OCC[Au],,,C{[>]<OCC>[<]}OC,CH3,OCH3,0.941176471,0.822523191,,,,,,4000000,,4000000,,90805.90238,44.02238095,,,,,,,,,,,,,,,,,,,,,,,,,,,,,,,,,,,,,,,,,,,,,,,LiPF6,F[P-](F)(F)(F)(F)F.[Li+],0.058823529,0.177476809,1.418842225,151.9801855,,,,,,,,,,,,70,9.85E-05,-4.006599044
,,5/7/2020,JL,,,doi.org/10.1016/S0167-2738(00)00594-4,PEO,[Cu]OCC[Au],[Cu]OCC[Au],,,C{[>]<OCC>[<]}OC,CH3,OCH3,0.941176471,0.822523191,,,,,,4000000,,4000000,,90805.90238,44.02238095,,,,,,,,,,,,,,,,,,,,,,,,,,,,,,,,,,,,,,,,,,,,,,,LiPF6,F[P-](F)(F)(F)(F)F.[Li+],0.058823529,0.177476809,1.418842225,151.9801855,,,,,,,,,,,,60,1.66E-06,-5.778611847
,,5/7/2020,JL,,,doi.org/10.1016/S0167-2738(00)00594-4,PEO,[Cu]OCC[Au],[Cu]OCC[Au],,,C{[>]<OCC>[<]}OC,CH3,OCH3,0.941176471,0.822523191,,,,,,4000000,,4000000,,90805.90238,44.02238095,,,,,,,,,,,,,,,,,,,,,,,,,,,,,,,,,,,,,,,,,,,,,,,LiPF6,F[P-](F)(F)(F)(F)F.[Li+],0.058823529,0.177476809,1.418842225,151.9801855,,,,,,,,,,,,21,6.93E-10,-9.159498702
,,5/7/2020,JL,,,doi.org/10.1016/S0167-2738(00)00594-4,PEO,[Cu]OCC[Au],[Cu]OCC[Au],,,C{[>]<OCC>[<]}OC,CH3,OCH3,0.923077207,0.776582152,,,,,,4000000,,4000000,,90805.90238,44.02238095,,,,,,,,,,,,,,,,,,,,,,,,,,,,,,,,,,,,,,,,,,,,,,,LiPF6,F[P-](F)(F)(F)(F)F.[Li+],0.076922793,0.223417848,1.891782066,151.9801855,,,,,,,,,,,,80,4.55E-05,-4.3423037
,,5/7/2020,JL,,,doi.org/10.1016/S0167-2738(00)00594-4,PEO,[Cu]OCC[Au],[Cu]OCC[Au],,,C{[>]<OCC>[<]}OC,CH3,OCH3,0.923077207,0.776582152,,,,,,4000000,,4000000,,90805.90238,44.02238095,,,,,,,,,,,,,,,,,,,,,,,,,,,,,,,,,,,,,,,,,,,,,,,LiPF6,F[P-](F)(F)(F)(F)F.[Li+],0.076922793,0.223417848,1.891782066,151.9801855,,,,,,,,,,,,70,2.30E-05,-4.638801192
,,5/7/2020,JL,,,doi.org/10.1016/S0167-2738(00)00594-4,PEO,[Cu]OCC[Au],[Cu]OCC[Au],,,C{[>]<OCC>[<]}OC,CH3,OCH3,0.923077207,0.776582152,,,,,,4000000,,4000000,,90805.90238,44.02238095,,,,,,,,,,,,,,,,,,,,,,,,,,,,,,,,,,,,,,,,,,,,,,,LiPF6,F[P-](F)(F)(F)(F)F.[Li+],0.076922793,0.223417848,1.891782066,151.9801855,,,,,,,,,,,,60,2.63E-06,-5.580407692
,,5/7/2020,JL,,,doi.org/10.1016/S0167-2738(00)00594-4,PEO,[Cu]OCC[Au],[Cu]OCC[Au],,,C{[>]<OCC>[<]}OC,CH3,OCH3,0.923077207,0.776582152,,,,,,4000000,,4000000,,90805.90238,44.02238095,,,,,,,,,,,,,,,,,,,,,,,,,,,,,,,,,,,,,,,,,,,,,,,LiPF6,F[P-](F)(F)(F)(F)F.[Li+],0.076922793,0.223417848,1.891782066,151.9801855,,,,,,,,,,,,21,1.82E-09,-8.738903742
,,5/7/2020,JL,,,doi.org/10.1021/jacs.8b04612,PEO,[Cu]OCC[Au],[Cu]OCC[Au],,,C{[>]<OCC>[<]}OC,CH3,OCH3,0.984615385,0.922427021,,,,,,5000000,,5000000,,113507.378,44.02238095,,,,,,,,,,,,,,,,,,,,,,,,,,,,,,,,,,,,,,,,,,,,,,,LiFTFSI,O=S(=O)(F)[N-]S(=O)(=O)C(F)(F)F.[Li+],0.015384615,0.077572979,0.354710556,236.9364919,,,,,,,,,,,,100,0.000568,-3.245651664
,,5/7/2020,JL,,,doi.org/10.1021/jacs.8b04612,PEO,[Cu]OCC[Au],[Cu]OCC[Au],,,C{[>]<OCC>[<]}OC,CH3,OCH3,0.984615385,0.922427021,,,,,,5000000,,5000000,,113507.378,44.02238095,,,,,,,,,,,,,,,,,,,,,,,,,,,,,,,,,,,,,,,,,,,,,,,LiFTFSI,O=S(=O)(F)[N-]S(=O)(=O)C(F)(F)F.[Li+],0.015384615,0.077572979,0.354710556,236.9364919,,,,,,,,,,,,90,0.000422,-3.374687549
,,5/7/2020,JL,,,doi.org/10.1021/jacs.8b04612,PEO,[Cu]OCC[Au],[Cu]OCC[Au],,,C{[>]<OCC>[<]}OC,CH3,OCH3,0.984615385,0.922427021,,,,,,5000000,,5000000,,113507.378,44.02238095,,,,,,,,,,,,,,,,,,,,,,,,,,,,,,,,,,,,,,,,,,,,,,,LiFTFSI,O=S(=O)(F)[N-]S(=O)(=O)C(F)(F)F.[Li+],0.015384615,0.077572979,0.354710556,236.9364919,,,,,,,,,,,,80,0.000321,-3.493494968
,,5/7/2020,JL,,,doi.org/10.1021/jacs.8b04612,PEO,[Cu]OCC[Au],[Cu]OCC[Au],,,C{[>]<OCC>[<]}OC,CH3,OCH3,0.984615385,0.922427021,,,,,,5000000,,5000000,,113507.378,44.02238095,,,,,,,,,,,,,,,,,,,,,,,,,,,,,,,,,,,,,,,,,,,,,,,LiFTFSI,O=S(=O)(F)[N-]S(=O)(=O)C(F)(F)F.[Li+],0.015384615,0.077572979,0.354710556,236.9364919,,,,,,,,,,,,70,0.00026,-3.585026652
,,5/7/2020,JL,,,doi.org/10.1021/jacs.8b04612,PEO,[Cu]OCC[Au],[Cu]OCC[Au],,,C{[>]<OCC>[<]}OC,CH3,OCH3,0.984615385,0.922427021,,,,,,5000000,,5000000,,113507.378,44.02238095,,,,,,,,,,,,,,,,,,,,,,,,,,,,,,,,,,,,,,,,,,,,,,,LiFTFSI,O=S(=O)(F)[N-]S(=O)(=O)C(F)(F)F.[Li+],0.015384615,0.077572979,0.354710556,236.9364919,,,,,,,,,,,,60,7.77E-05,-4.109578981
,,5/7/2020,JL,,,doi.org/10.1021/jacs.8b04612,PEO,[Cu]OCC[Au],[Cu]OCC[Au],,,C{[>]<OCC>[<]}OC,CH3,OCH3,0.984615385,0.922427021,,,,,,5000000,,5000000,,113507.378,44.02238095,,,,,,,,,,,,,,,,,,,,,,,,,,,,,,,,,,,,,,,,,,,,,,,LiFTFSI,O=S(=O)(F)[N-]S(=O)(=O)C(F)(F)F.[Li+],0.015384615,0.077572979,0.354710556,236.9364919,,,,,,,,,,,,50,2.41E-05,-4.617982957
,,5/7/2020,JL,,,doi.org/10.1021/jacs.8b04612,PEO,[Cu]OCC[Au],[Cu]OCC[Au],,,C{[>]<OCC>[<]}OC,CH3,OCH3,0.984615385,0.922427021,,,,,,5000000,,5000000,,113507.378,44.02238095,,,,,,,,,,,,,,,,,,,,,,,,,,,,,,,,,,,,,,,,,,,,,,,LiFTFSI,O=S(=O)(F)[N-]S(=O)(=O)C(F)(F)F.[Li+],0.015384615,0.077572979,0.354710556,236.9364919,,,,,,,,,,,,40,7.28E-06,-5.137868621
,,5/7/2020,JL,,,doi.org/10.1021/jacs.8b04612,PEO,[Cu]OCC[Au],[Cu]OCC[Au],,,C{[>]<OCC>[<]}OC,CH3,OCH3,0.984615385,0.922427021,,,,,,5000000,,5000000,,113507.378,44.02238095,,,,,,,,,,,,,,,,,,,,,,,,,,,,,,,,,,,,,,,,,,,,,,,LiFTFSI,O=S(=O)(F)[N-]S(=O)(=O)C(F)(F)F.[Li+],0.015384615,0.077572979,0.354710556,236.9364919,,,,,,,,,,,,30,2.25E-06,-5.647817482
,,5/7/2020,JL,,,doi.org/10.1021/jacs.8b04612,PEO,[Cu]OCC[Au],[Cu]OCC[Au],,,C{[>]<OCC>[<]}OC,CH3,OCH3,0.96969697,0.856022784,,,,,,5000000,,5000000,,113507.378,44.02238095,,,,,,,,,,,,,,,,,,,,,,,,,,,,,,,,,,,,,,,,,,,,,,,LiFTFSI,O=S(=O)(F)[N-]S(=O)(=O)C(F)(F)F.[Li+],0.03030303,0.143977216,0.709421112,236.9364919,,,,,,,,,,,,100,0.000582,-3.235077015
,,5/7/2020,JL,,,doi.org/10.1021/jacs.8b04612,PEO,[Cu]OCC[Au],[Cu]OCC[Au],,,C{[>]<OCC>[<]}OC,CH3,OCH3,0.96969697,0.856022784,,,,,,5000000,,5000000,,113507.378,44.02238095,,,,,,,,,,,,,,,,,,,,,,,,,,,,,,,,,,,,,,,,,,,,,,,LiFTFSI,O=S(=O)(F)[N-]S(=O)(=O)C(F)(F)F.[Li+],0.03030303,0.143977216,0.709421112,236.9364919,,,,,,,,,,,,90,0.000495,-3.305394801
,,5/7/2020,JL,,,doi.org/10.1021/jacs.8b04612,PEO,[Cu]OCC[Au],[Cu]OCC[Au],,,C{[>]<OCC>[<]}OC,CH3,OCH3,0.96969697,0.856022784,,,,,,5000000,,5000000,,113507.378,44.02238095,,,,,,,,,,,,,,,,,,,,,,,,,,,,,,,,,,,,,,,,,,,,,,,LiFTFSI,O=S(=O)(F)[N-]S(=O)(=O)C(F)(F)F.[Li+],0.03030303,0.143977216,0.709421112,236.9364919,,,,,,,,,,,,80,0.000386,-3.413412695
,,5/7/2020,JL,,,doi.org/10.1021/jacs.8b04612,PEO,[Cu]OCC[Au],[Cu]OCC[Au],,,C{[>]<OCC>[<]}OC,CH3,OCH3,0.96969697,0.856022784,,,,,,5000000,,5000000,,113507.378,44.02238095,,,,,,,,,,,,,,,,,,,,,,,,,,,,,,,,,,,,,,,,,,,,,,,LiFTFSI,O=S(=O)(F)[N-]S(=O)(=O)C(F)(F)F.[Li+],0.03030303,0.143977216,0.709421112,236.9364919,,,,,,,,,,,,70,0.000294,-3.53165267
,,5/7/2020,JL,,,doi.org/10.1021/jacs.8b04612,PEO,[Cu]OCC[Au],[Cu]OCC[Au],,,C{[>]<OCC>[<]}OC,CH3,OCH3,0.96969697,0.856022784,,,,,,5000000,,5000000,,113507.378,44.02238095,,,,,,,,,,,,,,,,,,,,,,,,,,,,,,,,,,,,,,,,,,,,,,,LiFTFSI,O=S(=O)(F)[N-]S(=O)(=O)C(F)(F)F.[Li+],0.03030303,0.143977216,0.709421112,236.9364919,,,,,,,,,,,,60,0.000171,-3.76700389
,,5/7/2020,JL,,,doi.org/10.1021/jacs.8b04612,PEO,[Cu]OCC[Au],[Cu]OCC[Au],,,C{[>]<OCC>[<]}OC,CH3,OCH3,0.96969697,0.856022784,,,,,,5000000,,5000000,,113507.378,44.02238095,,,,,,,,,,,,,,,,,,,,,,,,,,,,,,,,,,,,,,,,,,,,,,,LiFTFSI,O=S(=O)(F)[N-]S(=O)(=O)C(F)(F)F.[Li+],0.03030303,0.143977216,0.709421112,236.9364919,,,,,,,,,,,,50,4.09E-05,-4.388276692
,,5/7/2020,JL,,,doi.org/10.1021/jacs.8b04612,PEO,[Cu]OCC[Au],[Cu]OCC[Au],,,C{[>]<OCC>[<]}OC,CH3,OCH3,0.96969697,0.856022784,,,,,,5000000,,5000000,,113507.378,44.02238095,,,,,,,,,,,,,,,,,,,,,,,,,,,,,,,,,,,,,,,,,,,,,,,LiFTFSI,O=S(=O)(F)[N-]S(=O)(=O)C(F)(F)F.[Li+],0.03030303,0.143977216,0.709421112,236.9364919,,,,,,,,,,,,40,1.40E-05,-4.853871964
,,5/7/2020,JL,,,doi.org/10.1021/jacs.8b04612,PEO,[Cu]OCC[Au],[Cu]OCC[Au],,,C{[>]<OCC>[<]}OC,CH3,OCH3,0.96969697,0.856022784,,,,,,5000000,,5000000,,113507.378,44.02238095,,,,,,,,,,,,,,,,,,,,,,,,,,,,,,,,,,,,,,,,,,,,,,,LiFTFSI,O=S(=O)(F)[N-]S(=O)(=O)C(F)(F)F.[Li+],0.03030303,0.143977216,0.709421112,236.9364919,,,,,,,,,,,,30,4.33E-06,-5.363512104
,,5/7/2020,JL,,,doi.org/10.1021/jacs.8b04612,PEO,[Cu]OCC[Au],[Cu]OCC[Au],,,C{[>]<OCC>[<]}OC,CH3,OCH3,0.952380952,0.824862367,,,,,,5000000,,5000000,,113507.378,44.02238095,,,,,,,,,,,,,,,,,,,,,,,,,,,,,,,,,,,,,,,,,,,,,,,LiFSI,O=S(=O)(F)[N-]S(=O)(=O)F.[Li+],0.047619048,0.175137633,1.13507378,186.9396855,,,,,,,,,,,,90,0.001686,-2.77314243
,,5/7/2020,JL,,,doi.org/10.1021/jacs.8b04612,PEO,[Cu]OCC[Au],[Cu]OCC[Au],,,C{[>]<OCC>[<]}OC,CH3,OCH3,0.952380952,0.824862367,,,,,,5000000,,5000000,,113507.378,44.02238095,,,,,,,,,,,,,,,,,,,,,,,,,,,,,,,,,,,,,,,,,,,,,,,LiFSI,O=S(=O)(F)[N-]S(=O)(=O)F.[Li+],0.047619048,0.175137633,1.13507378,186.9396855,,,,,,,,,,,,80,0.001245,-2.904830649
,,5/7/2020,JL,,,doi.org/10.1021/jacs.8b04612,PEO,[Cu]OCC[Au],[Cu]OCC[Au],,,C{[>]<OCC>[<]}OC,CH3,OCH3,0.952380952,0.824862367,,,,,,5000000,,5000000,,113507.378,44.02238095,,,,,,,,,,,,,,,,,,,,,,,,,,,,,,,,,,,,,,,,,,,,,,,LiFSI,O=S(=O)(F)[N-]S(=O)(=O)F.[Li+],0.047619048,0.175137633,1.13507378,186.9396855,,,,,,,,,,,,70,0.000909,-3.041436117
,,5/7/2020,JL,,,doi.org/10.1021/jacs.8b04612,PEO,[Cu]OCC[Au],[Cu]OCC[Au],,,C{[>]<OCC>[<]}OC,CH3,OCH3,0.952380952,0.824862367,,,,,,5000000,,5000000,,113507.378,44.02238095,,,,,,,,,,,,,,,,,,,,,,,,,,,,,,,,,,,,,,,,,,,,,,,LiFSI,O=S(=O)(F)[N-]S(=O)(=O)F.[Li+],0.047619048,0.175137633,1.13507378,186.9396855,,,,,,,,,,,,60,0.000572,-3.242603971
,,5/7/2020,JL,,,doi.org/10.1021/jacs.8b04612,PEO,[Cu]OCC[Au],[Cu]OCC[Au],,,C{[>]<OCC>[<]}OC,CH3,OCH3,0.952380952,0.824862367,,,,,,5000000,,5000000,,113507.378,44.02238095,,,,,,,,,,,,,,,,,,,,,,,,,,,,,,,,,,,,,,,,,,,,,,,LiFSI,O=S(=O)(F)[N-]S(=O)(=O)F.[Li+],0.047619048,0.175137633,1.13507378,186.9396855,,,,,,,,,,,,50,3.53E-05,-4.452225295
,,5/7/2020,JL,,,doi.org/10.1021/jacs.8b04612,PEO,[Cu]OCC[Au],[Cu]OCC[Au],,,C{[>]<OCC>[<]}OC,CH3,OCH3,0.952380952,0.824862367,,,,,,5000000,,5000000,,113507.378,44.02238095,,,,,,,,,,,,,,,,,,,,,,,,,,,,,,,,,,,,,,,,,,,,,,,LiFSI,O=S(=O)(F)[N-]S(=O)(=O)F.[Li+],0.047619048,0.175137633,1.13507378,186.9396855,,,,,,,,,,,,40,5.87E-06,-5.231361899
,,5/7/2020,JL,,,doi.org/10.1021/jacs.8b04612,PEO,[Cu]OCC[Au],[Cu]OCC[Au],,,C{[>]<OCC>[<]}OC,CH3,OCH3,0.952380952,0.824862367,,,,,,5000000,,5000000,,113507.378,44.02238095,,,,,,,,,,,,,,,,,,,,,,,,,,,,,,,,,,,,,,,,,,,,,,,LiFSI,O=S(=O)(F)[N-]S(=O)(=O)F.[Li+],0.047619048,0.175137633,1.13507378,186.9396855,,,,,,,,,,,,30,8.74E-07,-6.058488567
,,5/7/2020,JL,,,doi.org/10.1021/jacs.8b04612,PEO,[Cu]OCC[Au],[Cu]OCC[Au],,,C{[>]<OCC>[<]}OC,CH3,OCH3,0.952380952,0.787954304,,,,,,5000000,,5000000,,113507.378,44.02238095,,,,,,,,,,,,,,,,,,,,,,,,,,,,,,,,,,,,,,,,,,,,,,,LiFTFSI,O=S(=O)(F)[N-]S(=O)(=O)C(F)(F)F.[Li+],0.047619048,0.212045696,1.13507378,236.9364919,,,,,,,,,,,,100,0.001598,-2.796423225
,,5/7/2020,JL,,,doi.org/10.1021/jacs.8b04612,PEO,[Cu]OCC[Au],[Cu]OCC[Au],,,C{[>]<OCC>[<]}OC,CH3,OCH3,0.952380952,0.787954304,,,,,,5000000,,5000000,,113507.378,44.02238095,,,,,,,,,,,,,,,,,,,,,,,,,,,,,,,,,,,,,,,,,,,,,,,LiFTFSI,O=S(=O)(F)[N-]S(=O)(=O)C(F)(F)F.[Li+],0.047619048,0.212045696,1.13507378,236.9364919,,,,,,,,,,,,90,0.001149,-2.939679971
,,5/7/2020,JL,,,doi.org/10.1021/jacs.8b04612,PEO,[Cu]OCC[Au],[Cu]OCC[Au],,,C{[>]<OCC>[<]}OC,CH3,OCH3,0.952380952,0.787954304,,,,,,5000000,,5000000,,113507.378,44.02238095,,,,,,,,,,,,,,,,,,,,,,,,,,,,,,,,,,,,,,,,,,,,,,,LiFTFSI,O=S(=O)(F)[N-]S(=O)(=O)C(F)(F)F.[Li+],0.047619048,0.212045696,1.13507378,236.9364919,,,,,,,,,,,,80,0.00088,-3.055517328
,,5/7/2020,JL,,,doi.org/10.1021/jacs.8b04612,PEO,[Cu]OCC[Au],[Cu]OCC[Au],,,C{[>]<OCC>[<]}OC,CH3,OCH3,0.952380952,0.787954304,,,,,,5000000,,5000000,,113507.378,44.02238095,,,,,,,,,,,,,,,,,,,,,,,,,,,,,,,,,,,,,,,,,,,,,,,LiFTFSI,O=S(=O)(F)[N-]S(=O)(=O)C(F)(F)F.[Li+],0.047619048,0.212045696,1.13507378,236.9364919,,,,,,,,,,,,70,0.0006895,-3.161465729
,,5/7/2020,JL,,,doi.org/10.1021/jacs.8b04612,PEO,[Cu]OCC[Au],[Cu]OCC[Au],,,C{[>]<OCC>[<]}OC,CH3,OCH3,0.952380952,0.787954304,,,,,,5000000,,5000000,,113507.378,44.02238095,,,,,,,,,,,,,,,,,,,,,,,,,,,,,,,,,,,,,,,,,,,,,,,LiFTFSI,O=S(=O)(F)[N-]S(=O)(=O)C(F)(F)F.[Li+],0.047619048,0.212045696,1.13507378,236.9364919,,,,,,,,,,,,60,0.0002495,-3.60292945
,,5/7/2020,JL,,,doi.org/10.1021/jacs.8b04612,PEO,[Cu]OCC[Au],[Cu]OCC[Au],,,C{[>]<OCC>[<]}OC,CH3,OCH3,0.952380952,0.787954304,,,,,,5000000,,5000000,,113507.378,44.02238095,,,,,,,,,,,,,,,,,,,,,,,,,,,,,,,,,,,,,,,,,,,,,,,LiFTFSI,O=S(=O)(F)[N-]S(=O)(=O)C(F)(F)F.[Li+],0.047619048,0.212045696,1.13507378,236.9364919,,,,,,,,,,,,50,9.20E-05,-4.036448266
,,5/7/2020,JL,,,doi.org/10.1021/jacs.8b04612,PEO,[Cu]OCC[Au],[Cu]OCC[Au],,,C{[>]<OCC>[<]}OC,CH3,OCH3,0.952380952,0.787954304,,,,,,5000000,,5000000,,113507.378,44.02238095,,,,,,,,,,,,,,,,,,,,,,,,,,,,,,,,,,,,,,,,,,,,,,,LiFTFSI,O=S(=O)(F)[N-]S(=O)(=O)C(F)(F)F.[Li+],0.047619048,0.212045696,1.13507378,236.9364919,,,,,,,,,,,,40,4.26E-05,-4.371100436
,,5/7/2020,JL,,,doi.org/10.1021/jacs.8b04612,PEO,[Cu]OCC[Au],[Cu]OCC[Au],,,C{[>]<OCC>[<]}OC,CH3,OCH3,0.952380952,0.787954304,,,,,,5000000,,5000000,,113507.378,44.02238095,,,,,,,,,,,,,,,,,,,,,,,,,,,,,,,,,,,,,,,,,,,,,,,LiFTFSI,O=S(=O)(F)[N-]S(=O)(=O)C(F)(F)F.[Li+],0.047619048,0.212045696,1.13507378,236.9364919,,,,,,,,,,,,30,6.94E-06,-5.15864053
,,5/7/2020,JL,,,doi.org/10.1021/jacs.8b04612,PEO,[Cu]OCC[Au],[Cu]OCC[Au],,,C{[>]<OCC>[<]}OC,CH3,OCH3,0.952380952,0.754207651,,,,,,5000000,,5000000,,113507.378,44.02238095,,,,,,,,,,,,,,,,,,,,,,,,,,,,,,,,,,,,,,,,,,,,,,,LiTFSI,O=S(=O)([N-]S(=O)(=O)C(F)(F)F)C(F)(F)F.[Li+],0.047619048,0.245792349,1.13507378,286.9332984,,,,,,,,,,,,90,0.00145,-2.838631998
,,5/7/2020,JL,,,doi.org/10.1021/jacs.8b04612,PEO,[Cu]OCC[Au],[Cu]OCC[Au],,,C{[>]<OCC>[<]}OC,CH3,OCH3,0.952380952,0.754207651,,,,,,5000000,,5000000,,113507.378,44.02238095,,,,,,,,,,,,,,,,,,,,,,,,,,,,,,,,,,,,,,,,,,,,,,,LiTFSI,O=S(=O)([N-]S(=O)(=O)C(F)(F)F)C(F)(F)F.[Li+],0.047619048,0.245792349,1.13507378,286.9332984,,,,,,,,,,,,80,0.00106,-2.974694135
,,5/7/2020,JL,,,doi.org/10.1021/jacs.8b04612,PEO,[Cu]OCC[Au],[Cu]OCC[Au],,,C{[>]<OCC>[<]}OC,CH3,OCH3,0.952380952,0.754207651,,,,,,5000000,,5000000,,113507.378,44.02238095,,,,,,,,,,,,,,,,,,,,,,,,,,,,,,,,,,,,,,,,,,,,,,,LiTFSI,O=S(=O)([N-]S(=O)(=O)C(F)(F)F)C(F)(F)F.[Li+],0.047619048,0.245792349,1.13507378,286.9332984,,,,,,,,,,,,70,0.00075,-3.124938737
,,5/7/2020,JL,,,doi.org/10.1021/jacs.8b04612,PEO,[Cu]OCC[Au],[Cu]OCC[Au],,,C{[>]<OCC>[<]}OC,CH3,OCH3,0.952380952,0.754207651,,,,,,5000000,,5000000,,113507.378,44.02238095,,,,,,,,,,,,,,,,,,,,,,,,,,,,,,,,,,,,,,,,,,,,,,,LiTFSI,O=S(=O)([N-]S(=O)(=O)C(F)(F)F)C(F)(F)F.[Li+],0.047619048,0.245792349,1.13507378,286.9332984,,,,,,,,,,,,60,0.000492,-3.308034897
,,5/7/2020,JL,,,doi.org/10.1021/jacs.8b04612,PEO,[Cu]OCC[Au],[Cu]OCC[Au],,,C{[>]<OCC>[<]}OC,CH3,OCH3,0.952380952,0.754207651,,,,,,5000000,,5000000,,113507.378,44.02238095,,,,,,,,,,,,,,,,,,,,,,,,,,,,,,,,,,,,,,,,,,,,,,,LiTFSI,O=S(=O)([N-]S(=O)(=O)C(F)(F)F)C(F)(F)F.[Li+],0.047619048,0.245792349,1.13507378,286.9332984,,,,,,,,,,,,50,0.000119,-3.924453039
,,5/7/2020,JL,,,doi.org/10.1021/jacs.8b04612,PEO,[Cu]OCC[Au],[Cu]OCC[Au],,,C{[>]<OCC>[<]}OC,CH3,OCH3,0.952380952,0.754207651,,,,,,5000000,,5000000,,113507.378,44.02238095,,,,,,,,,,,,,,,,,,,,,,,,,,,,,,,,,,,,,,,,,,,,,,,LiTFSI,O=S(=O)([N-]S(=O)(=O)C(F)(F)F)C(F)(F)F.[Li+],0.047619048,0.245792349,1.13507378,286.9332984,,,,,,,,,,,,40,3.41E-05,-4.467245621
,,5/7/2020,JL,,,doi.org/10.1021/jacs.8b04612,PEO,[Cu]OCC[Au],[Cu]OCC[Au],,,C{[>]<OCC>[<]}OC,CH3,OCH3,0.952380952,0.754207651,,,,,,5000000,,5000000,,113507.378,44.02238095,,,,,,,,,,,,,,,,,,,,,,,,,,,,,,,,,,,,,,,,,,,,,,,LiTFSI,O=S(=O)([N-]S(=O)(=O)C(F)(F)F)C(F)(F)F.[Li+],0.047619048,0.245792349,1.13507378,286.9332984,,,,,,,,,,,,30,9.38E-06,-5.027797162
,,5/7/2020,JL,,,doi.org/10.1021/jacs.8b04612,PEO,[Cu]OCC[Au],[Cu]OCC[Au],,,C{[>]<OCC>[<]}OC,CH3,OCH3,0.941176471,0.748286567,,,,,,5000000,,5000000,,113507.378,44.02238095,,,,,,,,,,,,,,,,,,,,,,,,,,,,,,,,,,,,,,,,,,,,,,,LiFTFSI,O=S(=O)(F)[N-]S(=O)(=O)C(F)(F)F.[Li+],0.058823529,0.251713433,1.418842225,236.9364919,,,,,,,,,,,,100,0.000964,-3.015922966
,,5/7/2020,JL,,,doi.org/10.1021/jacs.8b04612,PEO,[Cu]OCC[Au],[Cu]OCC[Au],,,C{[>]<OCC>[<]}OC,CH3,OCH3,0.941176471,0.748286567,,,,,,5000000,,5000000,,113507.378,44.02238095,,,,,,,,,,,,,,,,,,,,,,,,,,,,,,,,,,,,,,,,,,,,,,,LiFTFSI,O=S(=O)(F)[N-]S(=O)(=O)C(F)(F)F.[Li+],0.058823529,0.251713433,1.418842225,236.9364919,,,,,,,,,,,,90,0.000883,-3.054039296
,,5/7/2020,JL,,,doi.org/10.1021/jacs.8b04612,PEO,[Cu]OCC[Au],[Cu]OCC[Au],,,C{[>]<OCC>[<]}OC,CH3,OCH3,0.941176471,0.748286567,,,,,,5000000,,5000000,,113507.378,44.02238095,,,,,,,,,,,,,,,,,,,,,,,,,,,,,,,,,,,,,,,,,,,,,,,LiFTFSI,O=S(=O)(F)[N-]S(=O)(=O)C(F)(F)F.[Li+],0.058823529,0.251713433,1.418842225,236.9364919,,,,,,,,,,,,80,0.000761,-3.118615343
,,5/7/2020,JL,,,doi.org/10.1021/jacs.8b04612,PEO,[Cu]OCC[Au],[Cu]OCC[Au],,,C{[>]<OCC>[<]}OC,CH3,OCH3,0.941176471,0.748286567,,,,,,5000000,,5000000,,113507.378,44.02238095,,,,,,,,,,,,,,,,,,,,,,,,,,,,,,,,,,,,,,,,,,,,,,,LiFTFSI,O=S(=O)(F)[N-]S(=O)(=O)C(F)(F)F.[Li+],0.058823529,0.251713433,1.418842225,236.9364919,,,,,,,,,,,,70,0.000545,-3.263603498
,,5/7/2020,JL,,,doi.org/10.1021/jacs.8b04612,PEO,[Cu]OCC[Au],[Cu]OCC[Au],,,C{[>]<OCC>[<]}OC,CH3,OCH3,0.941176471,0.748286567,,,,,,5000000,,5000000,,113507.378,44.02238095,,,,,,,,,,,,,,,,,,,,,,,,,,,,,,,,,,,,,,,,,,,,,,,LiFTFSI,O=S(=O)(F)[N-]S(=O)(=O)C(F)(F)F.[Li+],0.058823529,0.251713433,1.418842225,236.9364919,,,,,,,,,,,,60,0.000395,-3.403402904
,,5/7/2020,JL,,,doi.org/10.1021/jacs.8b04612,PEO,[Cu]OCC[Au],[Cu]OCC[Au],,,C{[>]<OCC>[<]}OC,CH3,OCH3,0.941176471,0.748286567,,,,,,5000000,,5000000,,113507.378,44.02238095,,,,,,,,,,,,,,,,,,,,,,,,,,,,,,,,,,,,,,,,,,,,,,,LiFTFSI,O=S(=O)(F)[N-]S(=O)(=O)C(F)(F)F.[Li+],0.058823529,0.251713433,1.418842225,236.9364919,,,,,,,,,,,,50,0.000259,-3.586700236
,,5/7/2020,JL,,,doi.org/10.1021/jacs.8b04612,PEO,[Cu]OCC[Au],[Cu]OCC[Au],,,C{[>]<OCC>[<]}OC,CH3,OCH3,0.941176471,0.748286567,,,,,,5000000,,5000000,,113507.378,44.02238095,,,,,,,,,,,,,,,,,,,,,,,,,,,,,,,,,,,,,,,,,,,,,,,LiFTFSI,O=S(=O)(F)[N-]S(=O)(=O)C(F)(F)F.[Li+],0.058823529,0.251713433,1.418842225,236.9364919,,,,,,,,,,,,40,9.78E-05,-4.009661145
,,5/7/2020,JL,,,doi.org/10.1021/jacs.8b04612,PEO,[Cu]OCC[Au],[Cu]OCC[Au],,,C{[>]<OCC>[<]}OC,CH3,OCH3,0.941176471,0.748286567,,,,,,5000000,,5000000,,113507.378,44.02238095,,,,,,,,,,,,,,,,,,,,,,,,,,,,,,,,,,,,,,,,,,,,,,,LiFTFSI,O=S(=O)(F)[N-]S(=O)(=O)C(F)(F)F.[Li+],0.058823529,0.251713433,1.418842225,236.9364919,,,,,,,,,,,,30,3.03E-05,-4.518557371
,,5/7/2020,JL,,,doi.org/10.1021/jacs.8b04612,PEO,[Cu]OCC[Au],[Cu]OCC[Au],,,C{[>]<OCC>[<]}OC,CH3,OCH3,0.923077207,0.690362951,,,,,,5000000,,5000000,,113507.378,44.02238095,,,,,,,,,,,,,,,,,,,,,,,,,,,,,,,,,,,,,,,,,,,,,,,LiFTFSI,O=S(=O)(F)[N-]S(=O)(=O)C(F)(F)F.[Li+],0.076922793,0.309637049,1.891782066,236.9364919,,,,,,,,,,,,100,0.002173,-2.662940274
,,5/7/2020,JL,,,doi.org/10.1021/jacs.8b04612,PEO,[Cu]OCC[Au],[Cu]OCC[Au],,,C{[>]<OCC>[<]}OC,CH3,OCH3,0.923077207,0.690362951,,,,,,5000000,,5000000,,113507.378,44.02238095,,,,,,,,,,,,,,,,,,,,,,,,,,,,,,,,,,,,,,,,,,,,,,,LiFTFSI,O=S(=O)(F)[N-]S(=O)(=O)C(F)(F)F.[Li+],0.076922793,0.309637049,1.891782066,236.9364919,,,,,,,,,,,,90,0.001655,-2.781202002
,,5/7/2020,JL,,,doi.org/10.1021/jacs.8b04612,PEO,[Cu]OCC[Au],[Cu]OCC[Au],,,C{[>]<OCC>[<]}OC,CH3,OCH3,0.923077207,0.690362951,,,,,,5000000,,5000000,,113507.378,44.02238095,,,,,,,,,,,,,,,,,,,,,,,,,,,,,,,,,,,,,,,,,,,,,,,LiFTFSI,O=S(=O)(F)[N-]S(=O)(=O)C(F)(F)F.[Li+],0.076922793,0.309637049,1.891782066,236.9364919,,,,,,,,,,,,80,0.00123,-2.910094889
,,5/7/2020,JL,,,doi.org/10.1021/jacs.8b04612,PEO,[Cu]OCC[Au],[Cu]OCC[Au],,,C{[>]<OCC>[<]}OC,CH3,OCH3,0.923077207,0.690362951,,,,,,5000000,,5000000,,113507.378,44.02238095,,,,,,,,,,,,,,,,,,,,,,,,,,,,,,,,,,,,,,,,,,,,,,,LiFTFSI,O=S(=O)(F)[N-]S(=O)(=O)C(F)(F)F.[Li+],0.076922793,0.309637049,1.891782066,236.9364919,,,,,,,,,,,,70,0.000859,-3.066006836
,,5/7/2020,JL,,,doi.org/10.1021/jacs.8b04612,PEO,[Cu]OCC[Au],[Cu]OCC[Au],,,C{[>]<OCC>[<]}OC,CH3,OCH3,0.923077207,0.690362951,,,,,,5000000,,5000000,,113507.378,44.02238095,,,,,,,,,,,,,,,,,,,,,,,,,,,,,,,,,,,,,,,,,,,,,,,LiFTFSI,O=S(=O)(F)[N-]S(=O)(=O)C(F)(F)F.[Li+],0.076922793,0.309637049,1.891782066,236.9364919,,,,,,,,,,,,60,0.000564,-3.248720896
,,5/7/2020,JL,,,doi.org/10.1021/jacs.8b04612,PEO,[Cu]OCC[Au],[Cu]OCC[Au],,,C{[>]<OCC>[<]}OC,CH3,OCH3,0.923077207,0.690362951,,,,,,5000000,,5000000,,113507.378,44.02238095,,,,,,,,,,,,,,,,,,,,,,,,,,,,,,,,,,,,,,,,,,,,,,,LiFTFSI,O=S(=O)(F)[N-]S(=O)(=O)C(F)(F)F.[Li+],0.076922793,0.309637049,1.891782066,236.9364919,,,,,,,,,,,,50,0.000344,-3.463441557
,,5/7/2020,JL,,,doi.org/10.1021/jacs.8b04612,PEO,[Cu]OCC[Au],[Cu]OCC[Au],,,C{[>]<OCC>[<]}OC,CH3,OCH3,0.923077207,0.690362951,,,,,,5000000,,5000000,,113507.378,44.02238095,,,,,,,,,,,,,,,,,,,,,,,,,,,,,,,,,,,,,,,,,,,,,,,LiFTFSI,O=S(=O)(F)[N-]S(=O)(=O)C(F)(F)F.[Li+],0.076922793,0.309637049,1.891782066,236.9364919,,,,,,,,,,,,40,0.000183,-3.73754891
,,5/7/2020,JL,,,doi.org/10.1021/jacs.8b04612,PEO,[Cu]OCC[Au],[Cu]OCC[Au],,,C{[>]<OCC>[<]}OC,CH3,OCH3,0.923077207,0.690362951,,,,,,5000000,,5000000,,113507.378,44.02238095,,,,,,,,,,,,,,,,,,,,,,,,,,,,,,,,,,,,,,,,,,,,,,,LiFTFSI,O=S(=O)(F)[N-]S(=O)(=O)C(F)(F)F.[Li+],0.076922793,0.309637049,1.891782066,236.9364919,,,,,,,,,,,,30,7.44E-05,-4.128427064
,,5/7/2020,JL,,,doi.org/10.1021/jacs.8b04612,PEO,[Cu]OCC[Au],[Cu]OCC[Au],,,C{[>]<OCC>[<]}OC,CH3,OCH3,0.888888889,0.597809808,,,,,,5000000,,5000000,,113507.378,44.02238095,,,,,,,,,,,,,,,,,,,,,,,,,,,,,,,,,,,,,,,,,,,,,,,LiFTFSI,O=S(=O)(F)[N-]S(=O)(=O)C(F)(F)F.[Li+],0.111111111,0.402190192,2.837684449,236.9364919,,,,,,,,,,,,100,0.001077,-2.967784297
,,5/7/2020,JL,,,doi.org/10.1021/jacs.8b04612,PEO,[Cu]OCC[Au],[Cu]OCC[Au],,,C{[>]<OCC>[<]}OC,CH3,OCH3,0.888888889,0.597809808,,,,,,5000000,,5000000,,113507.378,44.02238095,,,,,,,,,,,,,,,,,,,,,,,,,,,,,,,,,,,,,,,,,,,,,,,LiFTFSI,O=S(=O)(F)[N-]S(=O)(=O)C(F)(F)F.[Li+],0.111111111,0.402190192,2.837684449,236.9364919,,,,,,,,,,,,90,0.000851,-3.07007044
,,5/7/2020,JL,,,doi.org/10.1021/jacs.8b04612,PEO,[Cu]OCC[Au],[Cu]OCC[Au],,,C{[>]<OCC>[<]}OC,CH3,OCH3,0.888888889,0.597809808,,,,,,5000000,,5000000,,113507.378,44.02238095,,,,,,,,,,,,,,,,,,,,,,,,,,,,,,,,,,,,,,,,,,,,,,,LiFTFSI,O=S(=O)(F)[N-]S(=O)(=O)C(F)(F)F.[Li+],0.111111111,0.402190192,2.837684449,236.9364919,,,,,,,,,,,,80,0.000625,-3.204119983
,,5/7/2020,JL,,,doi.org/10.1021/jacs.8b04612,PEO,[Cu]OCC[Au],[Cu]OCC[Au],,,C{[>]<OCC>[<]}OC,CH3,OCH3,0.888888889,0.597809808,,,,,,5000000,,5000000,,113507.378,44.02238095,,,,,,,,,,,,,,,,,,,,,,,,,,,,,,,,,,,,,,,,,,,,,,,LiFTFSI,O=S(=O)(F)[N-]S(=O)(=O)C(F)(F)F.[Li+],0.111111111,0.402190192,2.837684449,236.9364919,,,,,,,,,,,,70,0.000447,-3.349692477
,,5/7/2020,JL,,,doi.org/10.1021/jacs.8b04612,PEO,[Cu]OCC[Au],[Cu]OCC[Au],,,C{[>]<OCC>[<]}OC,CH3,OCH3,0.888888889,0.597809808,,,,,,5000000,,5000000,,113507.378,44.02238095,,,,,,,,,,,,,,,,,,,,,,,,,,,,,,,,,,,,,,,,,,,,,,,LiFTFSI,O=S(=O)(F)[N-]S(=O)(=O)C(F)(F)F.[Li+],0.111111111,0.402190192,2.837684449,236.9364919,,,,,,,,,,,,60,0.000238,-3.623423043
,,5/7/2020,JL,,,doi.org/10.1021/jacs.8b04612,PEO,[Cu]OCC[Au],[Cu]OCC[Au],,,C{[>]<OCC>[<]}OC,CH3,OCH3,0.888888889,0.597809808,,,,,,5000000,,5000000,,113507.378,44.02238095,,,,,,,,,,,,,,,,,,,,,,,,,,,,,,,,,,,,,,,,,,,,,,,LiFTFSI,O=S(=O)(F)[N-]S(=O)(=O)C(F)(F)F.[Li+],0.111111111,0.402190192,2.837684449,236.9364919,,,,,,,,,,,,50,0.000124,-3.906578315
,,5/7/2020,JL,,,doi.org/10.1021/jacs.8b04612,PEO,[Cu]OCC[Au],[Cu]OCC[Au],,,C{[>]<OCC>[<]}OC,CH3,OCH3,0.888888889,0.597809808,,,,,,5000000,,5000000,,113507.378,44.02238095,,,,,,,,,,,,,,,,,,,,,,,,,,,,,,,,,,,,,,,,,,,,,,,LiFTFSI,O=S(=O)(F)[N-]S(=O)(=O)C(F)(F)F.[Li+],0.111111111,0.402190192,2.837684449,236.9364919,,,,,,,,,,,,40,4.85E-05,-4.314258261
,,5/7/2020,JL,,,doi.org/10.1021/jacs.8b04612,PEO,[Cu]OCC[Au],[Cu]OCC[Au],,,C{[>]<OCC>[<]}OC,CH3,OCH3,0.888888889,0.597809808,,,,,,5000000,,5000000,,113507.378,44.02238095,,,,,,,,,,,,,,,,,,,,,,,,,,,,,,,,,,,,,,,,,,,,,,,LiFTFSI,O=S(=O)(F)[N-]S(=O)(=O)C(F)(F)F.[Li+],0.111111111,0.402190192,2.837684449,236.9364919,,,,,,,,,,,,30,1.81E-05,-4.742321425
,,5/7/2020,JL,,,doi.org/10.1149/1.1403728,PEO,[Cu]OCC[Au],[Cu]OCC[Au],,,C{[>]<OCC>[<]}OC,CH3,OCH3,0.980392157,0.850494575,,,,,,4000000,,4000000,,90805.90238,44.02238095,,,,,,,,,,,,,,,,,,,,,,,,,,,,,,,,,,,,,,,,,,,,,,,LiBETI,O=S(=O)([N-]S(=O)(=O)C(F)(F)C(F)(F)F)C(F)(F)C(F)(F)F.[Li+],0.019607843,0.149505425,0.454029512,386.9269112,,,,,,,,,,,,20,3.40E-07,-6.468521083
,,5/7/2020,JL,,,doi.org/10.1149/1.1403728,PEO,[Cu]OCC[Au],[Cu]OCC[Au],,,C{[>]<OCC>[<]}OC,CH3,OCH3,0.980392157,0.850494575,,,,,,4000000,,4000000,,90805.90238,44.02238095,,,,,,,,,,,,,,,,,,,,,,,,,,,,,,,,,,,,,,,,,,,,,,,LiBETI,O=S(=O)([N-]S(=O)(=O)C(F)(F)C(F)(F)F)C(F)(F)C(F)(F)F.[Li+],0.019607843,0.149505425,0.454029512,386.9269112,,,,,,,,,,,,40,8.00E-06,-5.096910013
,,5/7/2020,JL,,,doi.org/10.1149/1.1403728,PEO,[Cu]OCC[Au],[Cu]OCC[Au],,,C{[>]<OCC>[<]}OC,CH3,OCH3,0.980392157,0.850494575,,,,,,4000000,,4000000,,90805.90238,44.02238095,,,,,,,,,,,,,,,,,,,,,,,,,,,,,,,,,,,,,,,,,,,,,,,LiBETI,O=S(=O)([N-]S(=O)(=O)C(F)(F)C(F)(F)F)C(F)(F)C(F)(F)F.[Li+],0.019607843,0.149505425,0.454029512,386.9269112,,,,,,,,,,,,30,1.70E-06,-5.769551079
,,5/7/2020,JL,,,doi.org/10.1149/1.1403728,PEO,[Cu]OCC[Au],[Cu]OCC[Au],,,C{[>]<OCC>[<]}OC,CH3,OCH3,0.980392157,0.850494575,,,,,,4000000,,4000000,,90805.90238,44.02238095,,,,,,,,,,,,,,,,,,,,,,,,,,,,,,,,,,,,,,,,,,,,,,,LiBETI,O=S(=O)([N-]S(=O)(=O)C(F)(F)C(F)(F)F)C(F)(F)C(F)(F)F.[Li+],0.019607843,0.149505425,0.454029512,386.9269112,,,,,,,,,,,,50,2.80E-05,-4.552841969
,,5/7/2020,JL,,,doi.org/10.1149/1.1403728,PEO,[Cu]OCC[Au],[Cu]OCC[Au],,,C{[>]<OCC>[<]}OC,CH3,OCH3,0.980392157,0.850494575,,,,,,4000000,,4000000,,90805.90238,44.02238095,,,,,,,,,,,,,,,,,,,,,,,,,,,,,,,,,,,,,,,,,,,,,,,LiBETI,O=S(=O)([N-]S(=O)(=O)C(F)(F)C(F)(F)F)C(F)(F)C(F)(F)F.[Li+],0.019607843,0.149505425,0.454029512,386.9269112,,,,,,,,,,,,96,0.00062,-3.207608311
,,5/7/2020,JL,,,doi.org/10.1149/1.1403728,PEO,[Cu]OCC[Au],[Cu]OCC[Au],,,C{[>]<OCC>[<]}OC,CH3,OCH3,0.980392157,0.850494575,,,,,,4000000,,4000000,,90805.90238,44.02238095,,,,,,,,,,,,,,,,,,,,,,,,,,,,,,,,,,,,,,,,,,,,,,,LiBETI,O=S(=O)([N-]S(=O)(=O)C(F)(F)C(F)(F)F)C(F)(F)C(F)(F)F.[Li+],0.019607843,0.149505425,0.454029512,386.9269112,,,,,,,,,,,,80,0.00043,-3.366531544
,,5/7/2020,JL,,,doi.org/10.1149/1.1403728,PEO,[Cu]OCC[Au],[Cu]OCC[Au],,,C{[>]<OCC>[<]}OC,CH3,OCH3,0.980392157,0.850494575,,,,,,4000000,,4000000,,90805.90238,44.02238095,,,,,,,,,,,,,,,,,,,,,,,,,,,,,,,,,,,,,,,,,,,,,,,LiBETI,O=S(=O)([N-]S(=O)(=O)C(F)(F)C(F)(F)F)C(F)(F)C(F)(F)F.[Li+],0.019607843,0.149505425,0.454029512,386.9269112,,,,,,,,,,,,70,0.00037,-3.431798276
,,5/7/2020,JL,,,doi.org/10.1149/1.1403728,PEO,[Cu]OCC[Au],[Cu]OCC[Au],,,C{[>]<OCC>[<]}OC,CH3,OCH3,0.980392157,0.850494575,,,,,,4000000,,4000000,,90805.90238,44.02238095,,,,,,,,,,,,,,,,,,,,,,,,,,,,,,,,,,,,,,,,,,,,,,,LiBETI,O=S(=O)([N-]S(=O)(=O)C(F)(F)C(F)(F)F)C(F)(F)C(F)(F)F.[Li+],0.019607843,0.149505425,0.454029512,386.9269112,,,,,,,,,,,,60,0.00028,-3.552841969
,,5/7/2020,JL,,,doi.org/10.1149/1.1403728,PEO,[Cu]OCC[Au],[Cu]OCC[Au],,,C{[>]<OCC>[<]}OC,CH3,OCH3,0.972222627,0.799284009,,,,,,4000000,,4000000,,90805.90238,44.02238095,,,,,,,,,,,,,,,,,,,,,,,,,,,,,,,,,,,,,,,,,,,,,,,LiBETI,O=S(=O)([N-]S(=O)(=O)C(F)(F)C(F)(F)F)C(F)(F)C(F)(F)F.[Li+],0.027777373,0.200715991,0.648603859,386.9269112,,,,,,,,,,,,30,5.40E-06,-5.26760624
,,5/7/2020,JL,,,doi.org/10.1149/1.1403728,PEO,[Cu]OCC[Au],[Cu]OCC[Au],,,C{[>]<OCC>[<]}OC,CH3,OCH3,0.972222627,0.799284009,,,,,,4000000,,4000000,,90805.90238,44.02238095,,,,,,,,,,,,,,,,,,,,,,,,,,,,,,,,,,,,,,,,,,,,,,,LiBETI,O=S(=O)([N-]S(=O)(=O)C(F)(F)C(F)(F)F)C(F)(F)C(F)(F)F.[Li+],0.027777373,0.200715991,0.648603859,386.9269112,,,,,,,,,,,,20,1.10E-06,-5.958607315
,,5/7/2020,JL,,,doi.org/10.1149/1.1403728,PEO,[Cu]OCC[Au],[Cu]OCC[Au],,,C{[>]<OCC>[<]}OC,CH3,OCH3,0.972222627,0.799284009,,,,,,4000000,,4000000,,90805.90238,44.02238095,,,,,,,,,,,,,,,,,,,,,,,,,,,,,,,,,,,,,,,,,,,,,,,LiBETI,O=S(=O)([N-]S(=O)(=O)C(F)(F)C(F)(F)F)C(F)(F)C(F)(F)F.[Li+],0.027777373,0.200715991,0.648603859,386.9269112,,,,,,,,,,,,50,8.00E-05,-4.096910013
,,5/7/2020,JL,,,doi.org/10.1149/1.1403728,PEO,[Cu]OCC[Au],[Cu]OCC[Au],,,C{[>]<OCC>[<]}OC,CH3,OCH3,0.972222627,0.799284009,,,,,,4000000,,4000000,,90805.90238,44.02238095,,,,,,,,,,,,,,,,,,,,,,,,,,,,,,,,,,,,,,,,,,,,,,,LiBETI,O=S(=O)([N-]S(=O)(=O)C(F)(F)C(F)(F)F)C(F)(F)C(F)(F)F.[Li+],0.027777373,0.200715991,0.648603859,386.9269112,,,,,,,,,,,,40,2.80E-05,-4.552841969
,,5/7/2020,JL,,,doi.org/10.1149/1.1403728,PEO,[Cu]OCC[Au],[Cu]OCC[Au],,,C{[>]<OCC>[<]}OC,CH3,OCH3,0.972222627,0.799284009,,,,,,4000000,,4000000,,90805.90238,44.02238095,,,,,,,,,,,,,,,,,,,,,,,,,,,,,,,,,,,,,,,,,,,,,,,LiBETI,O=S(=O)([N-]S(=O)(=O)C(F)(F)C(F)(F)F)C(F)(F)C(F)(F)F.[Li+],0.027777373,0.200715991,0.648603859,386.9269112,,,,,,,,,,,,80,0.00065,-3.187086643
,,5/7/2020,JL,,,doi.org/10.1149/1.1403728,PEO,[Cu]OCC[Au],[Cu]OCC[Au],,,C{[>]<OCC>[<]}OC,CH3,OCH3,0.972222627,0.799284009,,,,,,4000000,,4000000,,90805.90238,44.02238095,,,,,,,,,,,,,,,,,,,,,,,,,,,,,,,,,,,,,,,,,,,,,,,LiBETI,O=S(=O)([N-]S(=O)(=O)C(F)(F)C(F)(F)F)C(F)(F)C(F)(F)F.[Li+],0.027777373,0.200715991,0.648603859,386.9269112,,,,,,,,,,,,70,0.00051,-3.292429824
,,5/7/2020,JL,,,doi.org/10.1149/1.1403728,PEO,[Cu]OCC[Au],[Cu]OCC[Au],,,C{[>]<OCC>[<]}OC,CH3,OCH3,0.972222627,0.799284009,,,,,,4000000,,4000000,,90805.90238,44.02238095,,,,,,,,,,,,,,,,,,,,,,,,,,,,,,,,,,,,,,,,,,,,,,,LiBETI,O=S(=O)([N-]S(=O)(=O)C(F)(F)C(F)(F)F)C(F)(F)C(F)(F)F.[Li+],0.027777373,0.200715991,0.648603859,386.9269112,,,,,,,,,,,,60,0.00038,-3.420216403
,,5/7/2020,JL,,,doi.org/10.1149/1.1403728,PEO,[Cu]OCC[Au],[Cu]OCC[Au],,,C{[>]<OCC>[<]}OC,CH3,OCH3,0.972222627,0.799284009,,,,,,4000000,,4000000,,90805.90238,44.02238095,,,,,,,,,,,,,,,,,,,,,,,,,,,,,,,,,,,,,,,,,,,,,,,LiBETI,O=S(=O)([N-]S(=O)(=O)C(F)(F)C(F)(F)F)C(F)(F)C(F)(F)F.[Li+],0.027777373,0.200715991,0.648603859,386.9269112,,,,,,,,,,,,96,0.001,-3
