Repository: zjurillpolymer/SPE_prediction

# SPE Prediction

Polymer electrolyte conductivity prediction using graph neural networks.

## Data

Data from [ChemPropPred](https://github.com/learningmatter-mit/Chem-prop-pred) — polymer electrolyte conductivity measurements including SMILES, conductivity (log S/cm), molecular weight, salt concentration, and temperature.

- `data/clean_train_data.csv` — cleaned training data
- `data/PolymerElectrolyteData.csv` — full raw dataset
- `data/PolyInfo_8salts.csv` / `data/polyinfo_5salts_4conc.csv` — PolyInfo polymer database with salt additives

File: data/PolymerElectrolyteData.csv (part 102 of 154)
Notes,Compound Notebook Name,Date Copied to Master Database,Data Recorded By,Seshadri Group,Oyaizu Group,DOI,Solvent 1 (S1),S1 SMILES,S1 SMILES 1,S1 SMILES 2,S1 SMILES 3,S1 Big SMILES,S1 End Group 1,S1 End Group 2,S1 Mol %,S1 Weight %,S1 SMILES 1 Mol %,S1 SMILES 2 Mol %,S1 SMILES 3 Mol %,S1 Molar Ratio,S1 Weight Ratio,S1 Mw,S1 Mn,S1 Mn or Mw,S1 Mw/Mn,S1 DOP,S1 Molar Mass (g/mol),S1 Type,S1 Block Mol Weight,Solvent 2 (S2),S2 SMILES,S2 SMILES 1,S2 SMILES 2,S2 Mol %,S2 Weight %,S2 SMILES 1 Mol %,S2 SMILES 2 Mol %,S2 Molar Ratio,S2 Weight Ratio,S2 Mw,S2 Mn,S2 Mn or Mw,S2 Mw/Mn,S2 DOP,S2 Molar Mass (g/mol),S2 Type,Solvent 3 (S3),S3 SMILES,S3 SMILES 1,S3 Mol %,S3 Weight %,S3 Molar Ratio,S3 Weight Ratio,S3 Mw,S3 Mn,S3 Mn or Mw,S3 Mw/Mn,S3 DOP,S3 Molar Mass (g/mol),S3 Type,Solvent 4 (S4),S4 SMILES,S4 Mol %,S4 Weight %,S4 Molar Ratio,S4 Weight Ratio,S4 Mw,S4 Mn,S4 Mn or Mw,S4 Mw/Mn,S4 DOP,S4 Molar Mass (g/mol),S4 Type,Salt 1,Salt1 SMILES,Salt1 Mol %,Salt1 Weight %,Salt1 Molality (mol salt/kg polymer),Salt1 Molar Mass (g/mol),Salt 2,Salt2 SMILES,Salt2 Mol %,Salt2 Weight %,Salt2 Molality (mol salt/kg polymer),Salt2 Molar Mass (g/mol),Inorganic Material 1 (IM1),IM1 Weight %,IM1 Particle Size (nm),Tg (oC),Heating Rate (K/min),Temperature (oC),Conductivity (S/cm),log Conductivity (S/cm)
,,5/7/2020,JL,,,doi.org/10.1149/1.1403728,PEO,[Cu]OCC[Au],[Cu]OCC[Au],,,C{[>]<OCC>[<]}OC,CH3,OCH3,0.952380952,0.694701998,,,,,,4000000,,4000000,,90805.90238,44.02238095,,,,,,,,,,,,,,,,,,,,,,,,,,,,,,,,,,,,,,,,,,,,,,,LiBETI,O=S(=O)([N-]S(=O)(=O)C(F)(F)C(F)(F)F)C(F)(F)C(F)(F)F.[Li+],0.047619048,0.305298002,1.13507378,386.9269112,,,,,,,,,,,,20,1.80E-06,-5.744727495
,,5/7/2020,JL,,,doi.org/10.1149/1.1403728,PEO,[Cu]OCC[Au],[Cu]OCC[Au],,,C{[>]<OCC>[<]}OC,CH3,OCH3,0.952380952,0.694701998,,,,,,4000000,,4000000,,90805.90238,44.02238095,,,,,,,,,,,,,,,,,,,,,,,,,,,,,,,,,,,,,,,,,,,,,,,LiBETI,O=S(=O)([N-]S(=O)(=O)C(F)(F)C(F)(F)F)C(F)(F)C(F)(F)F.[Li+],0.047619048,0.305298002,1.13507378,386.9269112,,,,,,,,,,,,40,6.10E-05,-4.214670165
,,5/7/2020,JL,,,doi.org/10.1149/1.1403728,PEO,[Cu]OCC[Au],[Cu]OCC[Au],,,C{[>]<OCC>[<]}OC,CH3,OCH3,0.952380952,0.694701998,,,,,,4000000,,4000000,,90805.90238,44.02238095,,,,,,,,,,,,,,,,,,,,,,,,,,,,,,,,,,,,,,,,,,,,,,,LiBETI,O=S(=O)([N-]S(=O)(=O)C(F)(F)C(F)(F)F)C(F)(F)C(F)(F)F.[Li+],0.047619048,0.305298002,1.13507378,386.9269112,,,,,,,,,,,,30,1.00E-05,-5
,,5/7/2020,JL,,,doi.org/10.1149/1.1403728,PEO,[Cu]OCC[Au],[Cu]OCC[Au],,,C{[>]<OCC>[<]}OC,CH3,OCH3,0.952380952,0.694701998,,,,,,4000000,,4000000,,90805.90238,44.02238095,,,,,,,,,,,,,,,,,,,,,,,,,,,,,,,,,,,,,,,,,,,,,,,LiBETI,O=S(=O)([N-]S(=O)(=O)C(F)(F)C(F)(F)F)C(F)(F)C(F)(F)F.[Li+],0.047619048,0.305298002,1.13507378,386.9269112,,,,,,,,,,,,80,0.0009,-3.045757491
,,5/7/2020,JL,,,doi.org/10.1149/1.1403728,PEO,[Cu]OCC[Au],[Cu]OCC[Au],,,C{[>]<OCC>[<]}OC,CH3,OCH3,0.952380952,0.694701998,,,,,,4000000,,4000000,,90805.90238,44.02238095,,,,,,,,,,,,,,,,,,,,,,,,,,,,,,,,,,,,,,,,,,,,,,,LiBETI,O=S(=O)([N-]S(=O)(=O)C(F)(F)C(F)(F)F)C(F)(F)C(F)(F)F.[Li+],0.047619048,0.305298002,1.13507378,386.9269112,,,,,,,,,,,,70,0.00061,-3.214670165
,,5/7/2020,JL,,,doi.org/10.1149/1.1403728,PEO,[Cu]OCC[Au],[Cu]OCC[Au],,,C{[>]<OCC>[<]}OC,CH3,OCH3,0.952380952,0.694701998,,,,,,4000000,,4000000,,90805.90238,44.02238095,,,,,,,,,,,,,,,,,,,,,,,,,,,,,,,,,,,,,,,,,,,,,,,LiBETI,O=S(=O)([N-]S(=O)(=O)C(F)(F)C(F)(F)F)C(F)(F)C(F)(F)F.[Li+],0.047619048,0.305298002,1.13507378,386.9269112,,,,,,,,,,,,60,0.00046,-3.337242168
,,5/7/2020,JL,,,doi.org/10.1149/1.1403728,PEO,[Cu]OCC[Au],[Cu]OCC[Au],,,C{[>]<OCC>[<]}OC,CH3,OCH3,0.952380952,0.694701998,,,,,,4000000,,4000000,,90805.90238,44.02238095,,,,,,,,,,,,,,,,,,,,,,,,,,,,,,,,,,,,,,,,,,,,,,,LiBETI,O=S(=O)([N-]S(=O)(=O)C(F)(F)C(F)(F)F)C(F)(F)C(F)(F)F.[Li+],0.047619048,0.305298002,1.13507378,386.9269112,,,,,,,,,,,,50,0.00016,-3.795880017
,,5/7/2020,JL,,,doi.org/10.1149/1.1403728,PEO,[Cu]OCC[Au],[Cu]OCC[Au],,,C{[>]<OCC>[<]}OC,CH3,OCH3,0.952380952,0.694701998,,,,,,4000000,,4000000,,90805.90238,44.02238095,,,,,,,,,,,,,,,,,,,,,,,,,,,,,,,,,,,,,,,,,,,,,,,LiBETI,O=S(=O)([N-]S(=O)(=O)C(F)(F)C(F)(F)F)C(F)(F)C(F)(F)F.[Li+],0.047619048,0.305298002,1.13507378,386.9269112,,,,,,,,,,,,96,0.0012,-2.920818754
,,5/7/2020,JL,,,doi.org/10.1149/1.1403728,PEO,[Cu]OCC[Au],[Cu]OCC[Au],,,C{[>]<OCC>[<]}OC,CH3,OCH3,0.941176471,0.645439176,,,,,,4000000,,4000000,,90805.90238,44.02238095,,,,,,,,,,,,,,,,,,,,,,,,,,,,,,,,,,,,,,,,,,,,,,,LiBETI,O=S(=O)([N-]S(=O)(=O)C(F)(F)C(F)(F)F)C(F)(F)C(F)(F)F.[Li+],0.058823529,0.354560824,1.418842225,386.9269112,,,,,,,,,,,,20,2.10E-06,-5.677780705
,,5/7/2020,JL,,,doi.org/10.1149/1.1403728,PEO,[Cu]OCC[Au],[Cu]OCC[Au],,,C{[>]<OCC>[<]}OC,CH3,OCH3,0.941176471,0.645439176,,,,,,4000000,,4000000,,90805.90238,44.02238095,,,,,,,,,,,,,,,,,,,,,,,,,,,,,,,,,,,,,,,,,,,,,,,LiBETI,O=S(=O)([N-]S(=O)(=O)C(F)(F)C(F)(F)F)C(F)(F)C(F)(F)F.[Li+],0.058823529,0.354560824,1.418842225,386.9269112,,,,,,,,,,,,40,7.10E-05,-4.148741651
,,5/7/2020,JL,,,doi.org/10.1149/1.1403728,PEO,[Cu]OCC[Au],[Cu]OCC[Au],,,C{[>]<OCC>[<]}OC,CH3,OCH3,0.941176471,0.645439176,,,,,,4000000,,4000000,,90805.90238,44.02238095,,,,,,,,,,,,,,,,,,,,,,,,,,,,,,,,,,,,,,,,,,,,,,,LiBETI,O=S(=O)([N-]S(=O)(=O)C(F)(F)C(F)(F)F)C(F)(F)C(F)(F)F.[Li+],0.058823529,0.354560824,1.418842225,386.9269112,,,,,,,,,,,,30,1.30E-05,-4.886056648
,,5/7/2020,JL,,,doi.org/10.1149/1.1403728,PEO,[Cu]OCC[Au],[Cu]OCC[Au],,,C{[>]<OCC>[<]}OC,CH3,OCH3,0.941176471,0.645439176,,,,,,4000000,,4000000,,90805.90238,44.02238095,,,,,,,,,,,,,,,,,,,,,,,,,,,,,,,,,,,,,,,,,,,,,,,LiBETI,O=S(=O)([N-]S(=O)(=O)C(F)(F)C(F)(F)F)C(F)(F)C(F)(F)F.[Li+],0.058823529,0.354560824,1.418842225,386.9269112,,,,,,,,,,,,80,0.0008,-3.096910013
,,5/7/2020,JL,,,doi.org/10.1149/1.1403728,PEO,[Cu]OCC[Au],[Cu]OCC[Au],,,C{[>]<OCC>[<]}OC,CH3,OCH3,0.941176471,0.645439176,,,,,,4000000,,4000000,,90805.90238,44.02238095,,,,,,,,,,,,,,,,,,,,,,,,,,,,,,,,,,,,,,,,,,,,,,,LiBETI,O=S(=O)([N-]S(=O)(=O)C(F)(F)C(F)(F)F)C(F)(F)C(F)(F)F.[Li+],0.058823529,0.354560824,1.418842225,386.9269112,,,,,,,,,,,,70,0.00055,-3.259637311
,,5/7/2020,JL,,,doi.org/10.1149/1.1403728,PEO,[Cu]OCC[Au],[Cu]OCC[Au],,,C{[>]<OCC>[<]}OC,CH3,OCH3,0.941176471,0.645439176,,,,,,4000000,,4000000,,90805.90238,44.02238095,,,,,,,,,,,,,,,,,,,,,,,,,,,,,,,,,,,,,,,,,,,,,,,LiBETI,O=S(=O)([N-]S(=O)(=O)C(F)(F)C(F)(F)F)C(F)(F)C(F)(F)F.[Li+],0.058823529,0.354560824,1.418842225,386.9269112,,,,,,,,,,,,60,0.00043,-3.366531544
,,5/7/2020,JL,,,doi.org/10.1149/1.1403728,PEO,[Cu]OCC[Au],[Cu]OCC[Au],,,C{[>]<OCC>[<]}OC,CH3,OCH3,0.941176471,0.645439176,,,,,,4000000,,4000000,,90805.90238,44.02238095,,,,,,,,,,,,,,,,,,,,,,,,,,,,,,,,,,,,,,,,,,,,,,,LiBETI,O=S(=O)([N-]S(=O)(=O)C(F)(F)C(F)(F)F)C(F)(F)C(F)(F)F.[Li+],0.058823529,0.354560824,1.418842225,386.9269112,,,,,,,,,,,,50,0.00024,-3.619788758
,,5/7/2020,JL,,,doi.org/10.1149/1.1403728,PEO,[Cu]OCC[Au],[Cu]OCC[Au],,,C{[>]<OCC>[<]}OC,CH3,OCH3,0.941176471,0.645439176,,,,,,4000000,,4000000,,90805.90238,44.02238095,,,,,,,,,,,,,,,,,,,,,,,,,,,,,,,,,,,,,,,,,,,,,,,LiBETI,O=S(=O)([N-]S(=O)(=O)C(F)(F)C(F)(F)F)C(F)(F)C(F)(F)F.[Li+],0.058823529,0.354560824,1.418842225,386.9269112,,,,,,,,,,,,96,0.0011,-2.958607315
,,5/7/2020,JL,,,doi.org/10.1149/1.1403728,PEO,[Cu]OCC[Au],[Cu]OCC[Au],,,C{[>]<OCC>[<]}OC,CH3,OCH3,0.923077207,0.577220359,,,,,,4000000,,4000000,,90805.90238,44.02238095,,,,,,,,,,,,,,,,,,,,,,,,,,,,,,,,,,,,,,,,,,,,,,,LiBETI,O=S(=O)([N-]S(=O)(=O)C(F)(F)C(F)(F)F)C(F)(F)C(F)(F)F.[Li+],0.076922793,0.422779641,1.891782066,386.9269112,,,,,,,,,,,,20,2.70E-06,-5.568636236
,,5/7/2020,JL,,,doi.org/10.1149/1.1403728,PEO,[Cu]OCC[Au],[Cu]OCC[Au],,,C{[>]<OCC>[<]}OC,CH3,OCH3,0.923077207,0.577220359,,,,,,4000000,,4000000,,90805.90238,44.02238095,,,,,,,,,,,,,,,,,,,,,,,,,,,,,,,,,,,,,,,,,,,,,,,LiBETI,O=S(=O)([N-]S(=O)(=O)C(F)(F)C(F)(F)F)C(F)(F)C(F)(F)F.[Li+],0.076922793,0.422779641,1.891782066,386.9269112,,,,,,,,,,,,40,8.00E-05,-4.096910013
,,5/7/2020,JL,,,doi.org/10.1149/1.1403728,PEO,[Cu]OCC[Au],[Cu]OCC[Au],,,C{[>]<OCC>[<]}OC,CH3,OCH3,0.923077207,0.577220359,,,,,,4000000,,4000000,,90805.90238,44.02238095,,,,,,,,,,,,,,,,,,,,,,,,,,,,,,,,,,,,,,,,,,,,,,,LiBETI,O=S(=O)([N-]S(=O)(=O)C(F)(F)C(F)(F)F)C(F)(F)C(F)(F)F.[Li+],0.076922793,0.422779641,1.891782066,386.9269112,,,,,,,,,,,,30,1.30E-05,-4.886056648
,,5/7/2020,JL,,,doi.org/10.1149/1.1403728,PEO,[Cu]OCC[Au],[Cu]OCC[Au],,,C{[>]<OCC>[<]}OC,CH3,OCH3,0.923077207,0.577220359,,,,,,4000000,,4000000,,90805.90238,44.02238095,,,,,,,,,,,,,,,,,,,,,,,,,,,,,,,,,,,,,,,,,,,,,,,LiBETI,O=S(=O)([N-]S(=O)(=O)C(F)(F)C(F)(F)F)C(F)(F)C(F)(F)F.[Li+],0.076922793,0.422779641,1.891782066,386.9269112,,,,,,,,,,,,80,0.0007,-3.15490196
,,5/7/2020,JL,,,doi.org/10.1149/1.1403728,PEO,[Cu]OCC[Au],[Cu]OCC[Au],,,C{[>]<OCC>[<]}OC,CH3,OCH3,0.923077207,0.577220359,,,,,,4000000,,4000000,,90805.90238,44.02238095,,,,,,,,,,,,,,,,,,,,,,,,,,,,,,,,,,,,,,,,,,,,,,,LiBETI,O=S(=O)([N-]S(=O)(=O)C(F)(F)C(F)(F)F)C(F)(F)C(F)(F)F.[Li+],0.076922793,0.422779641,1.891782066,386.9269112,,,,,,,,,,,,70,0.00045,-3.346787486
,,5/7/2020,JL,,,doi.org/10.1149/1.1403728,PEO,[Cu]OCC[Au],[Cu]OCC[Au],,,C{[>]<OCC>[<]}OC,CH3,OCH3,0.923077207,0.577220359,,,,,,4000000,,4000000,,90805.90238,44.02238095,,,,,,,,,,,,,,,,,,,,,,,,,,,,,,,,,,,,,,,,,,,,,,,LiBETI,O=S(=O)([N-]S(=O)(=O)C(F)(F)C(F)(F)F)C(F)(F)C(F)(F)F.[Li+],0.076922793,0.422779641,1.891782066,386.9269112,,,,,,,,,,,,60,0.00031,-3.508638306
,,5/7/2020,JL,,,doi.org/10.1149/1.1403728,PEO,[Cu]OCC[Au],[Cu]OCC[Au],,,C{[>]<OCC>[<]}OC,CH3,OCH3,0.923077207,0.577220359,,,,,,4000000,,4000000,,90805.90238,44.02238095,,,,,,,,,,,,,,,,,,,,,,,,,,,,,,,,,,,,,,,,,,,,,,,LiBETI,O=S(=O)([N-]S(=O)(=O)C(F)(F)C(F)(F)F)C(F)(F)C(F)(F)F.[Li+],0.076922793,0.422779641,1.891782066,386.9269112,,,,,,,,,,,,50,0.00017,-3.769551079
,,5/7/2020,JL,,,doi.org/10.1149/1.1403728,PEO,[Cu]OCC[Au],[Cu]OCC[Au],,,C{[>]<OCC>[<]}OC,CH3,OCH3,0.923077207,0.577220359,,,,,,4000000,,4000000,,90805.90238,44.02238095,,,,,,,,,,,,,,,,,,,,,,,,,,,,,,,,,,,,,,,,,,,,,,,LiBETI,O=S(=O)([N-]S(=O)(=O)C(F)(F)C(F)(F)F)C(F)(F)C(F)(F)F.[Li+],0.076922793,0.422779641,1.891782066,386.9269112,,,,,,,,,,,,96,0.001,-3
,,5/7/2020,JL,,,doi.org/10.1149/1.1403728,PEO,[Cu]OCC[Au],[Cu]OCC[Au],,,C{[>]<OCC>[<]}OC,CH3,OCH3,0.888888889,0.476493314,,,,,,4000000,,4000000,,90805.90238,44.02238095,,,,,,,,,,,,,,,,,,,,,,,,,,,,,,,,,,,,,,,,,,,,,,,LiBETI,O=S(=O)([N-]S(=O)(=O)C(F)(F)C(F)(F)F)C(F)(F)C(F)(F)F.[Li+],0.111111111,0.523506686,2.837684449,386.9269112,,,,,,,,,,,,20,3.70E-06,-5.431798276
,,5/7/2020,JL,,,doi.org/10.1149/1.1403728,PEO,[Cu]OCC[Au],[Cu]OCC[Au],,,C{[>]<OCC>[<]}OC,CH3,OCH3,0.888888889,0.476493314,,,,,,4000000,,4000000,,90805.90238,44.02238095,,,,,,,,,,,,,,,,,,,,,,,,,,,,,,,,,,,,,,,,,,,,,,,LiBETI,O=S(=O)([N-]S(=O)(=O)C(F)(F)C(F)(F)F)C(F)(F)C(F)(F)F.[Li+],0.111111111,0.523506686,2.837684449,386.9269112,,,,,,,,,,,,40,4.60E-05,-4.337242168
,,5/7/2020,JL,,,doi.org/10.1149/1.1403728,PEO,[Cu]OCC[Au],[Cu]OCC[Au],,,C{[>]<OCC>[<]}OC,CH3,OCH3,0.888888889,0.476493314,,,,,,4000000,,4000000,,90805.90238,44.02238095,,,,,,,,,,,,,,,,,,,,,,,,,,,,,,,,,,,,,,,,,,,,,,,LiBETI,O=S(=O)([N-]S(=O)(=O)C(F)(F)C(F)(F)F)C(F)(F)C(F)(F)F.[Li+],0.111111111,0.523506686,2.837684449,386.9269112,,,,,,,,,,,,30,1.30E-05,-4.886056648
,,5/7/2020,JL,,,doi.org/10.1149/1.1403728,PEO,[Cu]OCC[Au],[Cu]OCC[Au],,,C{[>]<OCC>[<]}OC,CH3,OCH3,0.888888889,0.476493314,,,,,,4000000,,4000000,,90805.90238,44.02238095,,,,,,,,,,,,,,,,,,,,,,,,,,,,,,,,,,,,,,,,,,,,,,,LiBETI,O=S(=O)([N-]S(=O)(=O)C(F)(F)C(F)(F)F)C(F)(F)C(F)(F)F.[Li+],0.111111111,0.523506686,2.837684449,386.9269112,,,,,,,,,,,,96,0.00083,-3.080921908
,,5/7/2020,JL,,,doi.org/10.1149/1.1403728,PEO,[Cu]OCC[Au],[Cu]OCC[Au],,,C{[>]<OCC>[<]}OC,CH3,OCH3,0.888888889,0.476493314,,,,,,4000000,,4000000,,90805.90238,44.02238095,,,,,,,,,,,,,,,,,,,,,,,,,,,,,,,,,,,,,,,,,,,,,,,LiBETI,O=S(=O)([N-]S(=O)(=O)C(F)(F)C(F)(F)F)C(F)(F)C(F)(F)F.[Li+],0.111111111,0.523506686,2.837684449,386.9269112,,,,,,,,,,,,80,0.00055,-3.259637311
,,5/7/2020,JL,,,doi.org/10.1149/1.1403728,PEO,[Cu]OCC[Au],[Cu]OCC[Au],,,C{[>]<OCC>[<]}OC,CH3,OCH3,0.888888889,0.476493314,,,,,,4000000,,4000000,,90805.90238,44.02238095,,,,,,,,,,,,,,,,,,,,,,,,,,,,,,,,,,,,,,,,,,,,,,,LiBETI,O=S(=O)([N-]S(=O)(=O)C(F)(F)C(F)(F)F)C(F)(F)C(F)(F)F.[Li+],0.111111111,0.523506686,2.837684449,386.9269112,,,,,,,,,,,,70,0.00035,-3.455931956
,,5/7/2020,JL,,,doi.org/10.1149/1.1403728,PEO,[Cu]OCC[Au],[Cu]OCC[Au],,,C{[>]<OCC>[<]}OC,CH3,OCH3,0.888888889,0.476493314,,,,,,4000000,,4000000,,90805.90238,44.02238095,,,,,,,,,,,,,,,,,,,,,,,,,,,,,,,,,,,,,,,,,,,,,,,LiBETI,O=S(=O)([N-]S(=O)(=O)C(F)(F)C(F)(F)F)C(F)(F)C(F)(F)F.[Li+],0.111111111,0.523506686,2.837684449,386.9269112,,,,,,,,,,,,60,0.00022,-3.657577319
,,5/7/2020,JL,,,doi.org/10.1149/1.1403728,PEO,[Cu]OCC[Au],[Cu]OCC[Au],,,C{[>]<OCC>[<]}OC,CH3,OCH3,0.888888889,0.476493314,,,,,,4000000,,4000000,,90805.90238,44.02238095,,,,,,,,,,,,,,,,,,,,,,,,,,,,,,,,,,,,,,,,,,,,,,,LiBETI,O=S(=O)([N-]S(=O)(=O)C(F)(F)C(F)(F)F)C(F)(F)C(F)(F)F.[Li+],0.111111111,0.523506686,2.837684449,386.9269112,,,,,,,,,,,,50,0.00011,-3.958607315
,,5/7/2020,JL,,,doi.org/10.1149/1.1403728,PEO,[Cu]OCC[Au],[Cu]OCC[Au],,,C{[>]<OCC>[<]}OC,CH3,OCH3,0.8,0.312760894,,,,,,4000000,,4000000,,90805.90238,44.02238095,,,,,,,,,,,,,,,,,,,,,,,,,,,,,,,,,,,,,,,,,,,,,,,LiBETI,O=S(=O)([N-]S(=O)(=O)C(F)(F)C(F)(F)F)C(F)(F)C(F)(F)F.[Li+],0.2,0.687239106,5.675368899,386.9269112,,,,,,,,,,,,20,5.90E-09,-8.229147988
,,5/7/2020,JL,,,doi.org/10.1149/1.1403728,PEO,[Cu]OCC[Au],[Cu]OCC[Au],,,C{[>]<OCC>[<]}OC,CH3,OCH3,0.8,0.312760894,,,,,,4000000,,4000000,,90805.90238,44.02238095,,,,,,,,,,,,,,,,,,,,,,,,,,,,,,,,,,,,,,,,,,,,,,,LiBETI,O=S(=O)([N-]S(=O)(=O)C(F)(F)C(F)(F)F)C(F)(F)C(F)(F)F.[Li+],0.2,0.687239106,5.675368899,386.9269112,,,,,,,,,,,,30,4.10E-08,-7.387216143
,,5/7/2020,JL,,,doi.org/10.1149/1.1403728,PEO,[Cu]OCC[Au],[Cu]OCC[Au],,,C{[>]<OCC>[<]}OC,CH3,OCH3,0.8,0.312760894,,,,,,4000000,,4000000,,90805.90238,44.02238095,,,,,,,,,,,,,,,,,,,,,,,,,,,,,,,,,,,,,,,,,,,,,,,LiBETI,O=S(=O)([N-]S(=O)(=O)C(F)(F)C(F)(F)F)C(F)(F)C(F)(F)F.[Li+],0.2,0.687239106,5.675368899,386.9269112,,,,,,,,,,,,50,8.40E-07,-6.075720714
,,5/7/2020,JL,,,doi.org/10.1149/1.1403728,PEO,[Cu]OCC[Au],[Cu]OCC[Au],,,C{[>]<OCC>[<]}OC,CH3,OCH3,0.8,0.312760894,,,,,,4000000,,4000000,,90805.90238,44.02238095,,,,,,,,,,,,,,,,,,,,,,,,,,,,,,,,,,,,,,,,,,,,,,,LiBETI,O=S(=O)([N-]S(=O)(=O)C(F)(F)C(F)(F)F)C(F)(F)C(F)(F)F.[Li+],0.2,0.687239106,5.675368899,386.9269112,,,,,,,,,,,,40,2.70E-07,-6.568636236
,,5/7/2020,JL,,,doi.org/10.1149/1.1403728,PEO,[Cu]OCC[Au],[Cu]OCC[Au],,,C{[>]<OCC>[<]}OC,CH3,OCH3,0.8,0.312760894,,,,,,4000000,,4000000,,90805.90238,44.02238095,,,,,,,,,,,,,,,,,,,,,,,,,,,,,,,,,,,,,,,,,,,,,,,LiBETI,O=S(=O)([N-]S(=O)(=O)C(F)(F)C(F)(F)F)C(F)(F)C(F)(F)F.[Li+],0.2,0.687239106,5.675368899,386.9269112,,,,,,,,,,,,60,2.90E-06,-5.537602002
,,5/7/2020,JL,,,doi.org/10.1149/1.1403728,PEO,[Cu]OCC[Au],[Cu]OCC[Au],,,C{[>]<OCC>[<]}OC,CH3,OCH3,0.8,0.312760894,,,,,,4000000,,4000000,,90805.90238,44.02238095,,,,,,,,,,,,,,,,,,,,,,,,,,,,,,,,,,,,,,,,,,,,,,,LiBETI,O=S(=O)([N-]S(=O)(=O)C(F)(F)C(F)(F)F)C(F)(F)C(F)(F)F.[Li+],0.2,0.687239106,5.675368899,386.9269112,,,,,,,,,,,,80,7.80E-05,-4.107905397
,,5/7/2020,JL,,,doi.org/10.1149/1.1403728,PEO,[Cu]OCC[Au],[Cu]OCC[Au],,,C{[>]<OCC>[<]}OC,CH3,OCH3,0.8,0.312760894,,,,,,4000000,,4000000,,90805.90238,44.02238095,,,,,,,,,,,,,,,,,,,,,,,,,,,,,,,,,,,,,,,,,,,,,,,LiBETI,O=S(=O)([N-]S(=O)(=O)C(F)(F)C(F)(F)F)C(F)(F)C(F)(F)F.[Li+],0.2,0.687239106,5.675368899,386.9269112,,,,,,,,,,,,70,3.70E-05,-4.431798276
,,5/7/2020,JL,,,doi.org/10.1149/1.1403728,PEO,[Cu]OCC[Au],[Cu]OCC[Au],,,C{[>]<OCC>[<]}OC,CH3,OCH3,0.8,0.312760894,,,,,,4000000,,4000000,,90805.90238,44.02238095,,,,,,,,,,,,,,,,,,,,,,,,,,,,,,,,,,,,,,,,,,,,,,,LiBETI,O=S(=O)([N-]S(=O)(=O)C(F)(F)C(F)(F)F)C(F)(F)C(F)(F)F.[Li+],0.2,0.687239106,5.675368899,386.9269112,,,,,,,,,,,,96,0.00022,-3.657577319
,,5/7/2020,JL,,,doi.org/10.1149/1.1774488,PEO,[Cu]OCC[Au],[Cu]OCC[Au],,,C{[>]<OCC>[<]}OC,CH3,OCH3,0.99009901,0.957794772,,,,,,100000,,100000,,2270.14756,44.02238095,,,,,,,,,,,,,,,,,,,,,,,,,,,,,,,,,,,,,,,,,,,,,,,LiBOB,O=C1O[B-]2(OC1=O)OC(=O)C(=O)O2.[Li+],0.00990099,0.042205228,0.227014756,193.9846269,,,,,,,,,,,,100,0.000857,-3.067019178
,,5/7/2020,JL,,,doi.org/10.1149/1.1774488,PEO,[Cu]OCC[Au],[Cu]OCC[Au],,,C{[>]<OCC>[<]}OC,CH3,OCH3,0.99009901,0.957794772,,,,,,100000,,100000,,2270.14756,44.02238095,,,,,,,,,,,,,,,,,,,,,,,,,,,,,,,,,,,,,,,,,,,,,,,LiBOB,O=C1O[B-]2(OC1=O)OC(=O)C(=O)O2.[Li+],0.00990099,0.042205228,0.227014756,193.9846269,,,,,,,,,,,,90,0.000705,-3.151810883
,,5/7/2020,JL,,,doi.org/10.1149/1.1774488,PEO,[Cu]OCC[Au],[Cu]OCC[Au],,,C{[>]<OCC>[<]}OC,CH3,OCH3,0.99009901,0.957794772,,,,,,100000,,100000,,2270.14756,44.02238095,,,,,,,,,,,,,,,,,,,,,,,,,,,,,,,,,,,,,,,,,,,,,,,LiBOB,O=C1O[B-]2(OC1=O)OC(=O)C(=O)O2.[Li+],0.00990099,0.042205228,0.227014756,193.9846269,,,,,,,,,,,,80,0.00058,-3.236572006
,,5/7/2020,JL,,,doi.org/10.1149/1.1774488,PEO,[Cu]OCC[Au],[Cu]OCC[Au],,,C{[>]<OCC>[<]}OC,CH3,OCH3,0.99009901,0.957794772,,,,,,100000,,100000,,2270.14756,44.02238095,,,,,,,,,,,,,,,,,,,,,,,,,,,,,,,,,,,,,,,,,,,,,,,LiBOB,O=C1O[B-]2(OC1=O)OC(=O)C(=O)O2.[Li+],0.00990099,0.042205228,0.227014756,193.9846269,,,,,,,,,,,,70,0.000451,-3.345823458
,,5/7/2020,JL,,,doi.org/10.1149/1.1774488,PEO,[Cu]OCC[Au],[Cu]OCC[Au],,,C{[>]<OCC>[<]}OC,CH3,OCH3,0.99009901,0.957794772,,,,,,100000,,100000,,2270.14756,44.02238095,,,,,,,,,,,,,,,,,,,,,,,,,,,,,,,,,,,,,,,,,,,,,,,LiBOB,O=C1O[B-]2(OC1=O)OC(=O)C(=O)O2.[Li+],0.00990099,0.042205228,0.227014756,193.9846269,,,,,,,,,,,,60,0.000331,-3.480172006
,,5/7/2020,JL,,,doi.org/10.1149/1.1774488,PEO,[Cu]OCC[Au],[Cu]OCC[Au],,,C{[>]<OCC>[<]}OC,CH3,OCH3,0.99009901,0.957794772,,,,,,100000,,100000,,2270.14756,44.02238095,,,,,,,,,,,,,,,,,,,,,,,,,,,,,,,,,,,,,,,,,,,,,,,LiBOB,O=C1O[B-]2(OC1=O)OC(=O)C(=O)O2.[Li+],0.00990099,0.042205228,0.227014756,193.9846269,,,,,,,,,,,,50,7.18E-05,-4.143875556
,,5/7/2020,JL,,,doi.org/10.1149/1.1774488,PEO,[Cu]OCC[Au],[Cu]OCC[Au],,,C{[>]<OCC>[<]}OC,CH3,OCH3,0.99009901,0.957794772,,,,,,100000,,100000,,2270.14756,44.02238095,,,,,,,,,,,,,,,,,,,,,,,,,,,,,,,,,,,,,,,,,,,,,,,LiBOB,O=C1O[B-]2(OC1=O)OC(=O)C(=O)O2.[Li+],0.00990099,0.042205228,0.227014756,193.9846269,,,,,,,,,,,,40,2.71E-05,-4.567030709
,,5/7/2020,JL,,,doi.org/10.1149/1.1774488,PEO,[Cu]OCC[Au],[Cu]OCC[Au],,,C{[>]<OCC>[<]}OC,CH3,OCH3,0.99009901,0.957794772,,,,,,100000,,100000,,2270.14756,44.02238095,,,,,,,,,,,,,,,,,,,,,,,,,,,,,,,,,,,,,,,,,,,,,,,LiBOB,O=C1O[B-]2(OC1=O)OC(=O)C(=O)O2.[Li+],0.00990099,0.042205228,0.227014756,193.9846269,,,,,,,,,,,,30,1.09E-05,-4.962573502
,,5/7/2020,JL,,,doi.org/10.1149/1.1774488,PEO,[Cu]OCC[Au],[Cu]OCC[Au],,,C{[>]<OCC>[<]}OC,CH3,OCH3,0.980392157,0.919007837,,,,,,100000,,100000,,2270.14756,44.02238095,,,,,,,,,,,,,,,,,,,,,,,,,,,,,,,,,,,,,,,,,,,,,,,LiBOB,O=C1O[B-]2(OC1=O)OC(=O)C(=O)O2.[Li+],0.019607843,0.080992163,0.454029512,193.9846269,,,,,,,,,,,,100,0.001662,-2.779368981
,,5/7/2020,JL,,,doi.org/10.1149/1.1774488,PEO,[Cu]OCC[Au],[Cu]OCC[Au],,,C{[>]<OCC>[<]}OC,CH3,OCH3,0.980392157,0.919007837,,,,,,100000,,100000,,2270.14756,44.02238095,,,,,,,,,,,,,,,,,,,,,,,,,,,,,,,,,,,,,,,,,,,,,,,LiBOB,O=C1O[B-]2(OC1=O)OC(=O)C(=O)O2.[Li+],0.019607843,0.080992163,0.454029512,193.9846269,,,,,,,,,,,,90,0.001262,-2.898940645
,,5/7/2020,JL,,,doi.org/10.1149/1.1774488,PEO,[Cu]OCC[Au],[Cu]OCC[Au],,,C{[>]<OCC>[<]}OC,CH3,OCH3,0.980392157,0.919007837,,,,,,100000,,100000,,2270.14756,44.02238095,,,,,,,,,,,,,,,,,,,,,,,,,,,,,,,,,,,,,,,,,,,,,,,LiBOB,O=C1O[B-]2(OC1=O)OC(=O)C(=O)O2.[Li+],0.019607843,0.080992163,0.454029512,193.9846269,,,,,,,,,,,,80,0.001003,-2.998699067
,,5/7/2020,JL,,,doi.org/10.1149/1.1774488,PEO,[Cu]OCC[Au],[Cu]OCC[Au],,,C{[>]<OCC>[<]}OC,CH3,OCH3,0.980392157,0.919007837,,,,,,100000,,100000,,2270.14756,44.02238095,,,,,,,,,,,,,,,,,,,,,,,,,,,,,,,,,,,,,,,,,,,,,,,LiBOB,O=C1O[B-]2(OC1=O)OC(=O)C(=O)O2.[Li+],0.019607843,0.080992163,0.454029512,193.9846269,,,,,,,,,,,,70,0.000806,-3.093664958
,,5/7/2020,JL,,,doi.org/10.1149/1.1774488,PEO,[Cu]OCC[Au],[Cu]OCC[Au],,,C{[>]<OCC>[<]}OC,CH3,OCH3,0.980392157,0.919007837,,,,,,100000,,100000,,2270.14756,44.02238095,,,,,,,,,,,,,,,,,,,,,,,,,,,,,,,,,,,,,,,,,,,,,,,LiBOB,O=C1O[B-]2(OC1=O)OC(=O)C(=O)O2.[Li+],0.019607843,0.080992163,0.454029512,193.9846269,,,,,,,,,,,,60,0.000592,-3.227678293
,,5/7/2020,JL,,,doi.org/10.1149/1.1774488,PEO,[Cu]OCC[Au],[Cu]OCC[Au],,,C{[>]<OCC>[<]}OC,CH3,OCH3,0.980392157,0.919007837,,,,,,100000,,100000,,2270.14756,44.02238095,,,,,,,,,,,,,,,,,,,,,,,,,,,,,,,,,,,,,,,,,,,,,,,LiBOB,O=C1O[B-]2(OC1=O)OC(=O)C(=O)O2.[Li+],0.019607843,0.080992163,0.454029512,193.9846269,,,,,,,,,,,,50,0.000277,-3.557520231
,,5/7/2020,JL,,,doi.org/10.1149/1.1774488,PEO,[Cu]OCC[Au],[Cu]OCC[Au],,,C{[>]<OCC>[<]}OC,CH3,OCH3,0.980392157,0.919007837,,,,,,100000,,100000,,2270.14756,44.02238095,,,,,,,,,,,,,,,,,,,,,,,,,,,,,,,,,,,,,,,,,,,,,,,LiBOB,O=C1O[B-]2(OC1=O)OC(=O)C(=O)O2.[Li+],0.019607843,0.080992163,0.454029512,193.9846269,,,,,,,,,,,,40,0.000153,-3.815308569
,,5/7/2020,JL,,,doi.org/10.1149/1.1774488,PEO,[Cu]OCC[Au],[Cu]OCC[Au],,,C{[>]<OCC>[<]}OC,CH3,OCH3,0.980392157,0.919007837,,,,,,100000,,100000,,2270.14756,44.02238095,,,,,,,,,,,,,,,,,,,,,,,,,,,,,,,,,,,,,,,,,,,,,,,LiBOB,O=C1O[B-]2(OC1=O)OC(=O)C(=O)O2.[Li+],0.019607843,0.080992163,0.454029512,193.9846269,,,,,,,,,,,,30,8.12E-05,-4.090443971
,,5/7/2020,JL,,,doi.org/10.1149/1.1774488,PEO,[Cu]OCC[Au],[Cu]OCC[Au],,,C{[>]<OCC>[<]}OC,CH3,OCH3,0.972222627,0.888179833,,,,,,100000,,100000,,2270.14756,44.02238095,,,,,,,,,,,,,,,,,,,,,,,,,,,,,,,,,,,,,,,,,,,,,,,LiBOB,O=C1O[B-]2(OC1=O)OC(=O)C(=O)O2.[Li+],0.027777373,0.111820167,0.648603859,193.9846269,,,,,,,,,,,,100,0.002912,-2.535808629
,,5/7/2020,JL,,,doi.org/10.1149/1.1774488,PEO,[Cu]OCC[Au],[Cu]OCC[Au],,,C{[>]<OCC>[<]}OC,CH3,OCH3,0.972222627,0.888179833,,,,,,100000,,100000,,2270.14756,44.02238095,,,,,,,,,,,,,,,,,,,,,,,,,,,,,,,,,,,,,,,,,,,,,,,LiBOB,O=C1O[B-]2(OC1=O)OC(=O)C(=O)O2.[Li+],0.027777373,0.111820167,0.648603859,193.9846269,,,,,,,,,,,,90,0.002369,-2.625434939
,,5/7/2020,JL,,,doi.org/10.1149/1.1774488,PEO,[Cu]OCC[Au],[Cu]OCC[Au],,,C{[>]<OCC>[<]}OC,CH3,OCH3,0.972222627,0.888179833,,,,,,100000,,100000,,2270.14756,44.02238095,,,,,,,,,,,,,,,,,,,,,,,,,,,,,,,,,,,,,,,,,,,,,,,LiBOB,O=C1O[B-]2(OC1=O)OC(=O)C(=O)O2.[Li+],0.027777373,0.111820167,0.648603859,193.9846269,,,,,,,,,,,,80,0.001778,-2.750068243
,,5/7/2020,JL,,,doi.org/10.1149/1.1774488,PEO,[Cu]OCC[Au],[Cu]OCC[Au],,,C{[>]<OCC>[<]}OC,CH3,OCH3,0.972222627,0.888179833,,,,,,100000,,100000,,2270.14756,44.02238095,,,,,,,,,,,,,,,,,,,,,,,,,,,,,,,,,,,,,,,,,,,,,,,LiBOB,O=C1O[B-]2(OC1=O)OC(=O)C(=O)O2.[Li+],0.027777373,0.111820167,0.648603859,193.9846269,,,,,,,,,,,,70,0.00143,-2.844663963
,,5/7/2020,JL,,,doi.org/10.1149/1.1774488,PEO,[Cu]OCC[Au],[Cu]OCC[Au],,,C{[>]<OCC>[<]}OC,CH3,OCH3,0.972222627,0.888179833,,,,,,100000,,100000,,2270.14756,44.02238095,,,,,,,,,,,,,,,,,,,,,,,,,,,,,,,,,,,,,,,,,,,,,,,LiBOB,O=C1O[B-]2(OC1=O)OC(=O)C(=O)O2.[Li+],0.027777373,0.111820167,0.648603859,193.9846269,,,,,,,,,,,,60,0.001001,-2.999565923
,,5/7/2020,JL,,,doi.org/10.1149/1.1774488,PEO,[Cu]OCC[Au],[Cu]OCC[Au],,,C{[>]<OCC>[<]}OC,CH3,OCH3,0.972222627,0.888179833,,,,,,100000,,100000,,2270.14756,44.02238095,,,,,,,,,,,,,,,,,,,,,,,,,,,,,,,,,,,,,,,,,,,,,,,LiBOB,O=C1O[B-]2(OC1=O)OC(=O)C(=O)O2.[Li+],0.027777373,0.111820167,0.648603859,193.9846269,,,,,,,,,,,,50,0.000395,-3.403402904
,,5/7/2020,JL,,,doi.org/10.1149/1.1774488,PEO,[Cu]OCC[Au],[Cu]OCC[Au],,,C{[>]<OCC>[<]}OC,CH3,OCH3,0.972222627,0.888179833,,,,,,100000,,100000,,2270.14756,44.02238095,,,,,,,,,,,,,,,,,,,,,,,,,,,,,,,,,,,,,,,,,,,,,,,LiBOB,O=C1O[B-]2(OC1=O)OC(=O)C(=O)O2.[Li+],0.027777373,0.111820167,0.648603859,193.9846269,,,,,,,,,,,,40,0.000136,-3.866461092
,,5/7/2020,JL,,,doi.org/10.1149/1.1774488,PEO,[Cu]OCC[Au],[Cu]OCC[Au],,,C{[>]<OCC>[<]}OC,CH3,OCH3,0.972222627,0.888179833,,,,,,100000,,100000,,2270.14756,44.02238095,,,,,,,,,,,,,,,,,,,,,,,,,,,,,,,,,,,,,,,,,,,,,,,LiBOB,O=C1O[B-]2(OC1=O)OC(=O)C(=O)O2.[Li+],0.027777373,0.111820167,0.648603859,193.9846269,,,,,,,,,,,,30,4.26E-05,-4.370590401
,,5/7/2020,JL,,,doi.org/10.1149/1.1774488,PEO,[Cu]OCC[Au],[Cu]OCC[Au],,,C{[>]<OCC>[<]}OC,CH3,OCH3,0.952380952,0.81945383,,,,,,100000,,100000,,2270.14756,44.02238095,,,,,,,,,,,,,,,,,,,,,,,,,,,,,,,,,,,,,,,,,,,,,,,LiBOB,O=C1O[B-]2(OC1=O)OC(=O)C(=O)O2.[Li+],0.047619048,0.18054617,1.13507378,193.9846269,,,,,,,,,,,,100,0.004242,-2.372429336
,,5/7/2020,JL,,,doi.org/10.1149/1.1774488,PEO,[Cu]OCC[Au],[Cu]OCC[Au],,,C{[>]<OCC>[<]}OC,CH3,OCH3,0.952380952,0.81945383,,,,,,100000,,100000,,2270.14756,44.02238095,,,,,,,,,,,,,,,,,,,,,,,,,,,,,,,,,,,,,,,,,,,,,,,LiBOB,O=C1O[B-]2(OC1=O)OC(=O)C(=O)O2.[Li+],0.047619048,0.18054617,1.13507378,193.9846269,,,,,,,,,,,,90,0.003295,-2.482144581
,,5/7/2020,JL,,,doi.org/10.1149/1.1774488,PEO,[Cu]OCC[Au],[Cu]OCC[Au],,,C{[>]<OCC>[<]}OC,CH3,OCH3,0.952380952,0.81945383,,,,,,100000,,100000,,2270.14756,44.02238095,,,,,,,,,,,,,,,,,,,,,,,,,,,,,,,,,,,,,,,,,,,,,,,LiBOB,O=C1O[B-]2(OC1=O)OC(=O)C(=O)O2.[Li+],0.047619048,0.18054617,1.13507378,193.9846269,,,,,,,,,,,,80,0.002335,-2.631713115
,,5/7/2020,JL,,,doi.org/10.1149/1.1774488,PEO,[Cu]OCC[Au],[Cu]OCC[Au],,,C{[>]<OCC>[<]}OC,CH3,OCH3,0.952380952,0.81945383,,,,,,100000,,100000,,2270.14756,44.02238095,,,,,,,,,,,,,,,,,,,,,,,,,,,,,,,,,,,,,,,,,,,,,,,LiBOB,O=C1O[B-]2(OC1=O)OC(=O)C(=O)O2.[Li+],0.047619048,0.18054617,1.13507378,193.9846269,,,,,,,,,,,,70,0.001753,-2.756218084
,,5/7/2020,JL,,,doi.org/10.1149/1.1774488,PEO,[Cu]OCC[Au],[Cu]OCC[Au],,,C{[>]<OCC>[<]}OC,CH3,OCH3,0.952380952,0.81945383,,,,,,100000,,100000,,2270.14756,44.02238095,,,,,,,,,,,,,,,,,,,,,,,,,,,,,,,,,,,,,,,,,,,,,,,LiBOB,O=C1O[B-]2(OC1=O)OC(=O)C(=O)O2.[Li+],0.047619048,0.18054617,1.13507378,193.9846269,,,,,,,,,,,,60,0.001095,-2.960585881
,,5/7/2020,JL,,,doi.org/10.1149/1.1774488,PEO,[Cu]OCC[Au],[Cu]OCC[Au],,,C{[>]<OCC>[<]}OC,CH3,OCH3,0.952380952,0.81945383,,,,,,100000,,100000,,2270.14756,44.02238095,,,,,,,,,,,,,,,,,,,,,,,,,,,,,,,,,,,,,,,,,,,,,,,LiBOB,O=C1O[B-]2(OC1=O)OC(=O)C(=O)O2.[Li+],0.047619048,0.18054617,1.13507378,193.9846269,,,,,,,,,,,,50,0.000417,-3.379863945
,,5/7/2020,JL,,,doi.org/10.1149/1.1774488,PEO,[Cu]OCC[Au],[Cu]OCC[Au],,,C{[>]<OCC>[<]}OC,CH3,OCH3,0.952380952,0.81945383,,,,,,100000,,100000,,2270.14756,44.02238095,,,,,,,,,,,,,,,,,,,,,,,,,,,,,,,,,,,,,,,,,,,,,,,LiBOB,O=C1O[B-]2(OC1=O)OC(=O)C(=O)O2.[Li+],0.047619048,0.18054617,1.13507378,193.9846269,,,,,,,,,,,,40,9.17E-05,-4.037630664
,,5/7/2020,JL,,,doi.org/10.1149/1.1774488,PEO,[Cu]OCC[Au],[Cu]OCC[Au],,,C{[>]<OCC>[<]}OC,CH3,OCH3,0.952380952,0.81945383,,,,,,100000,,100000,,2270.14756,44.02238095,,,,,,,,,,,,,,,,,,,,,,,,,,,,,,,,,,,,,,,,,,,,,,,LiBOB,O=C1O[B-]2(OC1=O)OC(=O)C(=O)O2.[Li+],0.047619048,0.18054617,1.13507378,193.9846269,,,,,,,,,,,,30,2.39E-05,-4.621602099
,,5/7/2020,JL,,,doi.org/10.1149/1.1774488,PEO,[Cu]OCC[Au],[Cu]OCC[Au],,,C{[>]<OCC>[<]}OC,CH3,OCH3,0.909090909,0.694131116,,,,,,100000,,100000,,2270.14756,44.02238095,,,,,,,,,,,,,,,,,,,,,,,,,,,,,,,,,,,,,,,,,,,,,,,LiBOB,O=C1O[B-]2(OC1=O)OC(=O)C(=O)O2.[Li+],0.090909091,0.305868884,2.27014756,193.9846269,,,,,,,,,,,,100,0.001959,-2.707965564
,,5/7/2020,JL,,,doi.org/10.1149/1.1774488,PEO,[Cu]OCC[Au],[Cu]OCC[Au],,,C{[>]<OCC>[<]}OC,CH3,OCH3,0.909090909,0.694131116,,,,,,100000,,100000,,2270.14756,44.02238095,,,,,,,,,,,,,,,,,,,,,,,,,,,,,,,,,,,,,,,,,,,,,,,LiBOB,O=C1O[B-]2(OC1=O)OC(=O)C(=O)O2.[Li+],0.090909091,0.305868884,2.27014756,193.9846269,,,,,,,,,,,,90,0.001341,-2.872571222
,,5/7/2020,JL,,,doi.org/10.1149/1.1774488,PEO,[Cu]OCC[Au],[Cu]OCC[Au],,,C{[>]<OCC>[<]}OC,CH3,OCH3,0.909090909,0.694131116,,,,,,100000,,100000,,2270.14756,44.02238095,,,,,,,,,,,,,,,,,,,,,,,,,,,,,,,,,,,,,,,,,,,,,,,LiBOB,O=C1O[B-]2(OC1=O)OC(=O)C(=O)O2.[Li+],0.090909091,0.305868884,2.27014756,193.9846269,,,,,,,,,,,,80,0.000819,-3.086716098
,,5/7/2020,JL,,,doi.org/10.1149/1.1774488,PEO,[Cu]OCC[Au],[Cu]OCC[Au],,,C{[>]<OCC>[<]}OC,CH3,OCH3,0.909090909,0.694131116,,,,,,100000,,100000,,2270.14756,44.02238095,,,,,,,,,,,,,,,,,,,,,,,,,,,,,,,,,,,,,,,,,,,,,,,LiBOB,O=C1O[B-]2(OC1=O)OC(=O)C(=O)O2.[Li+],0.090909091,0.305868884,2.27014756,193.9846269,,,,,,,,,,,,70,0.000483,-3.316052869
,,5/7/2020,JL,,,doi.org/10.1149/1.1774488,PEO,[Cu]OCC[Au],[Cu]OCC[Au],,,C{[>]<OCC>[<]}OC,CH3,OCH3,0.909090909,0.694131116,,,,,,100000,,100000,,2270.14756,44.02238095,,,,,,,,,,,,,,,,,,,,,,,,,,,,,,,,,,,,,,,,,,,,,,,LiBOB,O=C1O[B-]2(OC1=O)OC(=O)C(=O)O2.[Li+],0.090909091,0.305868884,2.27014756,193.9846269,,,,,,,,,,,,60,0.000251,-3.600326279
,,5/7/2020,JL,,,doi.org/10.1149/1.1774488,PEO,[Cu]OCC[Au],[Cu]OCC[Au],,,C{[>]<OCC>[<]}OC,CH3,OCH3,0.909090909,0.694131116,,,,,,100000,,100000,,2270.14756,44.02238095,,,,,,,,,,,,,,,,,,,,,,,,,,,,,,,,,,,,,,,,,,,,,,,LiBOB,O=C1O[B-]2(OC1=O)OC(=O)C(=O)O2.[Li+],0.090909091,0.305868884,2.27014756,193.9846269,,,,,,,,,,,,50,0.000111,-3.954677021
,,5/7/2020,JL,,,doi.org/10.1149/1.1774488,PEO,[Cu]OCC[Au],[Cu]OCC[Au],,,C{[>]<OCC>[<]}OC,CH3,OCH3,0.909090909,0.694131116,,,,,,100000,,100000,,2270.14756,44.02238095,,,,,,,,,,,,,,,,,,,,,,,,,,,,,,,,,,,,,,,,,,,,,,,LiBOB,O=C1O[B-]2(OC1=O)OC(=O)C(=O)O2.[Li+],0.090909091,0.305868884,2.27014756,193.9846269,,,,,,,,,,,,40,4.70E-05,-4.327902142
,,5/7/2020,JL,,,doi.org/10.1149/1.1774488,PEO,[Cu]OCC[Au],[Cu]OCC[Au],,,C{[>]<OCC>[<]}OC,CH3,OCH3,0.909090909,0.694131116,,,,,,100000,,100000,,2270.14756,44.02238095,,,,,,,,,,,,,,,,,,,,,,,,,,,,,,,,,,,,,,,,,,,,,,,LiBOB,O=C1O[B-]2(OC1=O)OC(=O)C(=O)O2.[Li+],0.090909091,0.305868884,2.27014756,193.9846269,,,,,,,,,,,,30,1.41E-05,-4.850780887
,,5/7/2020,JL,,,doi.org/10.1149/1.1774488,PEO,[Cu]OCC[Au],[Cu]OCC[Au],,,C{[>]<OCC>[<]}OC,CH3,OCH3,0.833333333,0.531547328,,,,,,100000,,100000,,2270.14756,44.02238095,,,,,,,,,,,,,,,,,,,,,,,,,,,,,,,,,,,,,,,,,,,,,,,LiBOB,O=C1O[B-]2(OC1=O)OC(=O)C(=O)O2.[Li+],0.166666667,0.468452672,4.540295119,193.9846269,,,,,,,,,,,,100,0.000687,-3.163043263
,,5/7/2020,JL,,,doi.org/10.1149/1.1774488,PEO,[Cu]OCC[Au],[Cu]OCC[Au],,,C{[>]<OCC>[<]}OC,CH3,OCH3,0.833333333,0.531547328,,,,,,100000,,100000,,2270.14756,44.02238095,,,,,,,,,,,,,,,,,,,,,,,,,,,,,,,,,,,,,,,,,,,,,,,LiBOB,O=C1O[B-]2(OC1=O)OC(=O)C(=O)O2.[Li+],0.166666667,0.468452672,4.540295119,193.9846269,,,,,,,,,,,,90,0.000374,-3.427128398
,,5/7/2020,JL,,,doi.org/10.1149/1.1774488,PEO,[Cu]OCC[Au],[Cu]OCC[Au],,,C{[>]<OCC>[<]}OC,CH3,OCH3,0.833333333,0.531547328,,,,,,100000,,100000,,2270.14756,44.02238095,,,,,,,,,,,,,,,,,,,,,,,,,,,,,,,,,,,,,,,,,,,,,,,LiBOB,O=C1O[B-]2(OC1=O)OC(=O)C(=O)O2.[Li+],0.166666667,0.468452672,4.540295119,193.9846269,,,,,,,,,,,,80,0.000186,-3.730487056
,,5/7/2020,JL,,,doi.org/10.1149/1.1774488,PEO,[Cu]OCC[Au],[Cu]OCC[Au],,,C{[>]<OCC>[<]}OC,CH3,OCH3,0.833333333,0.531547328,,,,,,100000,,100000,,2270.14756,44.02238095,,,,,,,,,,,,,,,,,,,,,,,,,,,,,,,,,,,,,,,,,,,,,,,LiBOB,O=C1O[B-]2(OC1=O)OC(=O)C(=O)O2.[Li+],0.166666667,0.468452672,4.540295119,193.9846269,,,,,,,,,,,,70,2.07E-05,-4.684029655
,,5/7/2020,JL,,,doi.org/10.1149/1.1774488,PEO,[Cu]OCC[Au],[Cu]OCC[Au],,,C{[>]<OCC>[<]}OC,CH3,OCH3,0.833333333,0.531547328,,,,,,100000,,100000,,2270.14756,44.02238095,,,,,,,,,,,,,,,,,,,,,,,,,,,,,,,,,,,,,,,,,,,,,,,LiBOB,O=C1O[B-]2(OC1=O)OC(=O)C(=O)O2.[Li+],0.166666667,0.468452672,4.540295119,193.9846269,,,,,,,,,,,,60,2.34E-06,-5.630784143
,,5/7/2020,JL,,,doi.org/10.1149/1.1774488,PEO,[Cu]OCC[Au],[Cu]OCC[Au],,,C{[>]<OCC>[<]}OC,CH3,OCH3,0.833333333,0.531547328,,,,,,100000,,100000,,2270.14756,44.02238095,,,,,,,,,,,,,,,,,,,,,,,,,,,,,,,,,,,,,,,,,,,,,,,LiBOB,O=C1O[B-]2(OC1=O)OC(=O)C(=O)O2.[Li+],0.166666667,0.468452672,4.540295119,193.9846269,,,,,,,,,,,,50,4.48E-07,-6.348721986
,,5/7/2020,JL,,,doi.org/10.1149/1.1774488,PEO,[Cu]OCC[Au],[Cu]OCC[Au],,,C{[>]<OCC>[<]}OC,CH3,OCH3,0.833333333,0.531547328,,,,,,100000,,100000,,2270.14756,44.02238095,,,,,,,,,,,,,,,,,,,,,,,,,,,,,,,,,,,,,,,,,,,,,,,LiBOB,O=C1O[B-]2(OC1=O)OC(=O)C(=O)O2.[Li+],0.166666667,0.468452672,4.540295119,193.9846269,,,,,,,,,,,,40,1.14E-07,-6.943095149
,,5/7/2020,JL,,,doi.org/10.1149/1.1774488,PEO,[Cu]OCC[Au],[Cu]OCC[Au],,,C{[>]<OCC>[<]}OC,CH3,OCH3,0.833333333,0.531547328,,,,,,100000,,100000,,2270.14756,44.02238095,,,,,,,,,,,,,,,,,,,,,,,,,,,,,,,,,,,,,,,,,,,,,,,LiBOB,O=C1O[B-]2(OC1=O)OC(=O)C(=O)O2.[Li+],0.166666667,0.468452672,4.540295119,193.9846269,,,,,,,,,,,,30,6.82E-08,-7.166215625
,,5/7/2020,JL,,,doi.org/10.1295/polymj.20.577,PEO,[Cu]OCC[Au],[Cu]OCC[Au],,,C{[>]<OCC>[<]}OC,CH3,OCH3,0.980392157,0.926790089,,,,,,5000000,,5000000,,113507.378,44.02238095,,,,,,,,,,,,,,,,,,,,,,,,,,,,,,,,,,,,,,,,,,,,,,,LiAlCl4,Cl[Al-](Cl)(Cl)Cl.[Li+],0.019607843,0.073209911,0.454029512,173.8729539,,,,,,,,,,,,100,0.000364,-3.438898616
,,5/7/2020,JL,,,doi.org/10.1295/polymj.20.577,PEO,[Cu]OCC[Au],[Cu]OCC[Au],,,C{[>]<OCC>[<]}OC,CH3,OCH3,0.980392157,0.926790089,,,,,,5000000,,5000000,,113507.378,44.02238095,,,,,,,,,,,,,,,,,,,,,,,,,,,,,,,,,,,,,,,,,,,,,,,LiAlCl4,Cl[Al-](Cl)(Cl)Cl.[Li+],0.019607843,0.073209911,0.454029512,173.8729539,,,,,,,,,,,,90,0.000238,-3.623423043
,,5/7/2020,JL,,,doi.org/10.1295/polymj.20.577,PEO,[Cu]OCC[Au],[Cu]OCC[Au],,,C{[>]<OCC>[<]}OC,CH3,OCH3,0.980392157,0.926790089,,,,,,5000000,,5000000,,113507.378,44.02238095,,,,,,,,,,,,,,,,,,,,,,,,,,,,,,,,,,,,,,,,,,,,,,,LiAlCl4,Cl[Al-](Cl)(Cl)Cl.[Li+],0.019607843,0.073209911,0.454029512,173.8729539,,,,,,,,,,,,80,0.000141,-3.850780887
,,5/7/2020,JL,,,doi.org/10.1295/polymj.20.577,PEO,[Cu]OCC[Au],[Cu]OCC[Au],,,C{[>]<OCC>[<]}OC,CH3,OCH3,0.980392157,0.926790089,,,,,,5000000,,5000000,,113507.378,44.02238095,,,,,,,,,,,,,,,,,,,,,,,,,,,,,,,,,,,,,,,,,,,,,,,LiAlCl4,Cl[Al-](Cl)(Cl)Cl.[Li+],0.019607843,0.073209911,0.454029512,173.8729539,,,,,,,,,,,,70,8.24E-05,-4.084072788
,,5/7/2020,JL,,,doi.org/10.1295/polymj.20.577,PEO,[Cu]OCC[Au],[Cu]OCC[Au],,,C{[>]<OCC>[<]}OC,CH3,OCH3,0.980392157,0.918292645,,,,,,5000000,,5000000,,113507.378,44.02238095,,,,,,,,,,,,,,,,,,,,,,,,,,,,,,,,,,,,,,,,,,,,,,,LiAsF6,F[As-](F)(F)(F)(F)F.[Li+],0.019607843,0.081707355,0.454029512,195.85,,,,,,,,,,,,100,0.000531,-3.274905479
,,5/7/2020,JL,,,doi.org/10.1295/polymj.20.577,PEO,[Cu]OCC[Au],[Cu]OCC[Au],,,C{[>]<OCC>[<]}OC,CH3,OCH3,0.980392157,0.918292645,,,,,,5000000,,5000000,,113507.378,44.02238095,,,,,,,,,,,,,,,,,,,,,,,,,,,,,,,,,,,,,,,,,,,,,,,LiAsF6,F[As-](F)(F)(F)(F)F.[Li+],0.019607843,0.081707355,0.454029512,195.85,,,,,,,,,,,,90,0.000346,-3.460923901
,,5/7/2020,JL,,,doi.org/10.1295/polymj.20.577,PEO,[Cu]OCC[Au],[Cu]OCC[Au],,,C{[>]<OCC>[<]}OC,CH3,OCH3,0.980392157,0.918292645,,,,,,5000000,,5000000,,113507.378,44.02238095,,,,,,,,,,,,,,,,,,,,,,,,,,,,,,,,,,,,,,,,,,,,,,,LiAsF6,F[As-](F)(F)(F)(F)F.[Li+],0.019607843,0.081707355,0.454029512,195.85,,,,,,,,,,,,80,0.000241,-3.617982957
,,5/7/2020,JL,,,doi.org/10.1295/polymj.20.577,PEO,[Cu]OCC[Au],[Cu]OCC[Au],,,C{[>]<OCC>[<]}OC,CH3,OCH3,0.980392157,0.918292645,,,,,,5000000,,5000000,,113507.378,44.02238095,,,,,,,,,,,,,,,,,,,,,,,,,,,,,,,,,,,,,,,,,,,,,,,LiAsF6,F[As-](F)(F)(F)(F)F.[Li+],0.019607843,0.081707355,0.454029512,195.85,,,,,,,,,,,,70,0.000139,-3.8569852
,,5/7/2020,JL,,,doi.org/10.1295/polymj.20.577,PEO,[Cu]OCC[Au],[Cu]OCC[Au],,,C{[>]<OCC>[<]}OC,CH3,OCH3,0.980392157,0.959035612,,,,,,5000000,,5000000,,113507.378,44.02238095,,,,,,,,,,,,,,,,,,,,,,,,,,,,,,,,,,,,,,,,,,,,,,,LiBF4,F[B-](F)(F)F.[Li+],0.019607843,0.040964388,0.454029512,94.01892283,,,,,,,,,,,,100,2.88E-05,-4.540607512
,,5/7/2020,JL,,,doi.org/10.1295/polymj.20.577,PEO,[Cu]OCC[Au],[Cu]OCC[Au],,,C{[>]<OCC>[<]}OC,CH3,OCH3,0.980392157,0.959035612,,,,,,5000000,,5000000,,113507.378,44.02238095,,,,,,,,,,,,,,,,,,,,,,,,,,,,,,,,,,,,,,,,,,,,,,,LiBF4,F[B-](F)(F)F.[Li+],0.019607843,0.040964388,0.454029512,94.01892283,,,,,,,,,,,,90,1.38E-05,-4.860120914
,,5/7/2020,JL,,,doi.org/10.1295/polymj.20.577,PEO,[Cu]OCC[Au],[Cu]OCC[Au],,,C{[>]<OCC>[<]}OC,CH3,OCH3,0.980392157,0.959035612,,,,,,5000000,,5000000,,113507.378,44.02238095,,,,,,,,,,,,,,,,,,,,,,,,,,,,,,,,,,,,,,,,,,,,,,,LiBF4,F[B-](F)(F)F.[Li+],0.019607843,0.040964388,0.454029512,94.01892283,,,,,,,,,,,,80,7.19E-06,-5.14327111
,,5/7/2020,JL,,,doi.org/10.1295/polymj.20.577,PEO,[Cu]OCC[Au],[Cu]OCC[Au],,,C{[>]<OCC>[<]}OC,CH3,OCH3,0.980392157,0.959035612,,,,,,5000000,,5000000,,113507.378,44.02238095,,,,,,,,,,,,,,,,,,,,,,,,,,,,,,,,,,,,,,,,,,,,,,,LiBF4,F[B-](F)(F)F.[Li+],0.019607843,0.040964388,0.454029512,94.01892283,,,,,,,,,,,,70,2.87E-06,-5.542118103
,,5/7/2020,JL,,,doi.org/10.1295/polymj.20.577,PEO,[Cu]OCC[Au],[Cu]OCC[Au],,,C{[>]<OCC>[<]}OC,CH3,OCH3,0.980392157,0.93541276,,,,,,5000000,,5000000,,113507.378,44.02238095,,,,,,,,,,,,,,,,,,,,,,,,,,,,,,,,,,,,,,,,,,,,,,,LiPF6,F[P-](F)(F)(F)(F)F.[Li+],0.019607843,0.06458724,0.454029512,151.9801855,,,,,,,,,,,,100,0.000217,-3.663540266
,,5/7/2020,JL,,,doi.org/10.1295/polymj.20.577,PEO,[Cu]OCC[Au],[Cu]OCC[Au],,,C{[>]<OCC>[<]}OC,CH3,OCH3,0.980392157,0.93541276,,,,,,5000000,,5000000,,113507.378,44.02238095,,,,,,,,,,,,,,,,,,,,,,,,,,,,,,,,,,,,,,,,,,,,,,,LiPF6,F[P-](F)(F)(F)(F)F.[Li+],0.019607843,0.06458724,0.454029512,151.9801855,,,,,,,,,,,,90,0.000105,-3.978810701
,,5/7/2020,JL,,,doi.org/10.1295/polymj.20.577,PEO,[Cu]OCC[Au],[Cu]OCC[Au],,,C{[>]<OCC>[<]}OC,CH3,OCH3,0.980392157,0.93541276,,,,,,5000000,,5000000,,113507.378,44.02238095,,,,,,,,,,,,,,,,,,,,,,,,,,,,,,,,,,,,,,,,,,,,,,,LiPF6,F[P-](F)(F)(F)(F)F.[Li+],0.019607843,0.06458724,0.454029512,151.9801855,,,,,,,,,,,,80,6.60E-05,-4.180456064
,,5/7/2020,JL,,,doi.org/10.1295/polymj.20.577,PEO,[Cu]OCC[Au],[Cu]OCC[Au],,,C{[>]<OCC>[<]}OC,CH3,OCH3,0.980392157,0.93541276,,,,,,5000000,,5000000,,113507.378,44.02238095,,,,,,,,,,,,,,,,,,,,,,,,,,,,,,,,,,,,,,,,,,,,,,,LiPF6,F[P-](F)(F)(F)(F)F.[Li+],0.019607843,0.06458724,0.454029512,151.9801855,,,,,,,,,,,,70,3.61E-05,-4.442492798
,,5/7/2020,JL,,,doi.org/10.1295/polymj.20.577,PEO,[Cu]OCC[Au],[Cu]OCC[Au],,,C{[>]<OCC>[<]}OC,CH3,OCH3,0.980392157,0.933830179,,,,,,5000000,,5000000,,113507.378,44.02238095,,,,,,,,,,,,,,,,,,,,,,,,,,,,,,,,,,,,,,,,,,,,,,,LiTFO,O=S(=O)([O-])C(F)(F)F.[Li+],0.019607843,0.066169821,0.454029512,155.9680291,,,,,,,,,,,,100,9.87E-05,-4.005682847
,,5/7/2020,JL,,,doi.org/10.1295/polymj.20.577,PEO,[Cu]OCC[Au],[Cu]OCC[Au],,,C{[>]<OCC>[<]}OC,CH3,OCH3,0.980392157,0.933830179,,,,,,5000000,,5000000,,113507.378,44.02238095,,,,,,,,,,,,,,,,,,,,,,,,,,,,,,,,,,,,,,,,,,,,,,,LiTFO,O=S(=O)([O-])C(F)(F)F.[Li+],0.019607843,0.066169821,0.454029512,155.9680291,,,,,,,,,,,,90,5.93E-05,-4.226945307
,,5/7/2020,JL,,,doi.org/10.1295/polymj.20.577,PEO,[Cu]OCC[Au],[Cu]OCC[Au],,,C{[>]<OCC>[<]}OC,CH3,OCH3,0.980392157,0.933830179,,,,,,5000000,,5000000,,113507.378,44.02238095,,,,,,,,,,,,,,,,,,,,,,,,,,,,,,,,,,,,,,,,,,,,,,,LiTFO,O=S(=O)([O-])C(F)(F)F.[Li+],0.019607843,0.066169821,0.454029512,155.9680291,,,,,,,,,,,,80,3.45E-05,-4.462180905
,,5/7/2020,JL,,,doi.org/10.1295/polymj.20.577,PEO,[Cu]OCC[Au],[Cu]OCC[Au],,,C{[>]<OCC>[<]}OC,CH3,OCH3,0.980392157,0.933830179,,,,,,5000000,,5000000,,113507.378,44.02238095,,,,,,,,,,,,,,,,,,,,,,,,,,,,,,,,,,,,,,,,,,,,,,,LiTFO,O=S(=O)([O-])C(F)(F)F.[Li+],0.019607843,0.066169821,0.454029512,155.9680291,,,,,,,,,,,,70,1.64E-05,-4.785156152
,,5/7/2020,JL,,,doi.org/10.1295/polymj.20.577,PEO,[Cu]OCC[Au],[Cu]OCC[Au],,,C{[>]<OCC>[<]}OC,CH3,OCH3,0.961538462,0.863568328,,,,,,5000000,,5000000,,113507.378,44.02238095,,,,,,,,,,,,,,,,,,,,,,,,,,,,,,,,,,,,,,,,,,,,,,,LiAlCl4,Cl[Al-](Cl)(Cl)Cl.[Li+],0.038461538,0.136431672,0.908059024,173.8729539,,,,,,,,,,,,100,0.000857,-3.067019178
,,5/7/2020,JL,,,doi.org/10.1295/polymj.20.577,PEO,[Cu]OCC[Au],[Cu]OCC[Au],,,C{[>]<OCC>[<]}OC,CH3,OCH3,0.961538462,0.863568328,,,,,,5000000,,5000000,,113507.378,44.02238095,,,,,,,,,,,,,,,,,,,,,,,,,,,,,,,,,,,,,,,,,,,,,,,LiAlCl4,Cl[Al-](Cl)(Cl)Cl.[Li+],0.038461538,0.136431672,0.908059024,173.8729539,,,,,,,,,,,,90,0.000517,-3.286509457
,,5/7/2020,JL,,,doi.org/10.1295/polymj.20.577,PEO,[Cu]OCC[Au],[Cu]OCC[Au],,,C{[>]<OCC>[<]}OC,CH3,OCH3,0.961538462,0.863568328,,,,,,5000000,,5000000,,113507.378,44.02238095,,,,,,,,,,,,,,,,,,,,,,,,,,,,,,,,,,,,,,,,,,,,,,,LiAlCl4,Cl[Al-](Cl)(Cl)Cl.[Li+],0.038461538,0.136431672,0.908059024,173.8729539,,,,,,,,,,,,80,0.000332,-3.478861916
,,5/7/2020,JL,,,doi.org/10.1295/polymj.20.577,PEO,[Cu]OCC[Au],[Cu]OCC[Au],,,C{[>]<OCC>[<]}OC,CH3,OCH3,0.961538462,0.863568328,,,,,,5000000,,5000000,,113507.378,44.02238095,,,,,,,,,,,,,,,,,,,,,,,,,,,,,,,,,,,,,,,,,,,,,,,LiAlCl4,Cl[Al-](Cl)(Cl)Cl.[Li+],0.038461538,0.136431672,0.908059024,173.8729539,,,,,,,,,,,,70,0.000197,-3.705533774
,,5/7/2020,JL,,,doi.org/10.1295/polymj.20.577,PEO,[Cu]OCC[Au],[Cu]OCC[Au],,,C{[>]<OCC>[<]}OC,CH3,OCH3,0.961538462,0.84892891,,,,,,5000000,,5000000,,113507.378,44.02238095,,,,,,,,,,,,,,,,,,,,,,,,,,,,,,,,,,,,,,,,,,,,,,,LiAsF6,F[As-](F)(F)(F)(F)F.[Li+],0.038461538,0.15107109,0.908059024,195.85,,,,,,,,,,,,100,0.00146,-2.835647144
,,5/7/2020,JL,,,doi.org/10.1295/polymj.20.577,PEO,[Cu]OCC[Au],[Cu]OCC[Au],,,C{[>]<OCC>[<]}OC,CH3,OCH3,0.961538462,0.84892891,,,,,,5000000,,5000000,,113507.378,44.02238095,,,,,,,,,,,,,,,,,,,,,,,,,,,,,,,,,,,,,,,,,,,,,,,LiAsF6,F[As-](F)(F)(F)(F)F.[Li+],0.038461538,0.15107109,0.908059024,195.85,,,,,,,,,,,,90,0.000984,-3.007004902
,,5/7/2020,JL,,,doi.org/10.1295/polymj.20.577,PEO,[Cu]OCC[Au],[Cu]OCC[Au],,,C{[>]<OCC>[<]}OC,CH3,OCH3,0.961538462,0.84892891,,,,,,5000000,,5000000,,113507.378,44.02238095,,,,,,,,,,,,,,,,,,,,,,,,,,,,,,,,,,,,,,,,,,,,,,,LiAsF6,F[As-](F)(F)(F)(F)F.[Li+],0.038461538,0.15107109,0.908059024,195.85,,,,,,,,,,,,80,0.000663,-3.178486472
,,5/7/2020,JL,,,doi.org/10.1295/polymj.20.577,PEO,[Cu]OCC[Au],[Cu]OCC[Au],,,C{[>]<OCC>[<]}OC,CH3,OCH3,0.961538462,0.84892891,,,,,,5000000,,5000000,,113507.378,44.02238095,,,,,,,,,,,,,,,,,,,,,,,,,,,,,,,,,,,,,,,,,,,,,,,LiAsF6,F[As-](F)(F)(F)(F)F.[Li+],0.038461538,0.15107109,0.908059024,195.85,,,,,,,,,,,,70,0.000433,-3.363512104
