Repository: zjurillpolymer/SPE_prediction

# SPE Prediction

Polymer electrolyte conductivity prediction using graph neural networks.

## Data

Data from [ChemPropPred](https://github.com/learningmatter-mit/Chem-prop-pred) — polymer electrolyte conductivity measurements including SMILES, conductivity (log S/cm), molecular weight, salt concentration, and temperature.

- `data/clean_train_data.csv` — cleaned training data
- `data/PolymerElectrolyteData.csv` — full raw dataset
- `data/PolyInfo_8salts.csv` / `data/polyinfo_5salts_4conc.csv` — PolyInfo polymer database with salt additives

File: data/PolymerElectrolyteData.csv (part 103 of 154)
Notes,Compound Notebook Name,Date Copied to Master Database,Data Recorded By,Seshadri Group,Oyaizu Group,DOI,Solvent 1 (S1),S1 SMILES,S1 SMILES 1,S1 SMILES 2,S1 SMILES 3,S1 Big SMILES,S1 End Group 1,S1 End Group 2,S1 Mol %,S1 Weight %,S1 SMILES 1 Mol %,S1 SMILES 2 Mol %,S1 SMILES 3 Mol %,S1 Molar Ratio,S1 Weight Ratio,S1 Mw,S1 Mn,S1 Mn or Mw,S1 Mw/Mn,S1 DOP,S1 Molar Mass (g/mol),S1 Type,S1 Block Mol Weight,Solvent 2 (S2),S2 SMILES,S2 SMILES 1,S2 SMILES 2,S2 Mol %,S2 Weight %,S2 SMILES 1 Mol %,S2 SMILES 2 Mol %,S2 Molar Ratio,S2 Weight Ratio,S2 Mw,S2 Mn,S2 Mn or Mw,S2 Mw/Mn,S2 DOP,S2 Molar Mass (g/mol),S2 Type,Solvent 3 (S3),S3 SMILES,S3 SMILES 1,S3 Mol %,S3 Weight %,S3 Molar Ratio,S3 Weight Ratio,S3 Mw,S3 Mn,S3 Mn or Mw,S3 Mw/Mn,S3 DOP,S3 Molar Mass (g/mol),S3 Type,Solvent 4 (S4),S4 SMILES,S4 Mol %,S4 Weight %,S4 Molar Ratio,S4 Weight Ratio,S4 Mw,S4 Mn,S4 Mn or Mw,S4 Mw/Mn,S4 DOP,S4 Molar Mass (g/mol),S4 Type,Salt 1,Salt1 SMILES,Salt1 Mol %,Salt1 Weight %,Salt1 Molality (mol salt/kg polymer),Salt1 Molar Mass (g/mol),Salt 2,Salt2 SMILES,Salt2 Mol %,Salt2 Weight %,Salt2 Molality (mol salt/kg polymer),Salt2 Molar Mass (g/mol),Inorganic Material 1 (IM1),IM1 Weight %,IM1 Particle Size (nm),Tg (oC),Heating Rate (K/min),Temperature (oC),Conductivity (S/cm),log Conductivity (S/cm)
,,5/7/2020,JL,,,doi.org/10.1295/polymj.20.577,PEO,[Cu]OCC[Au],[Cu]OCC[Au],,,C{[>]<OCC>[<]}OC,CH3,OCH3,0.961538462,0.921295313,,,,,,5000000,,5000000,,113507.378,44.02238095,,,,,,,,,,,,,,,,,,,,,,,,,,,,,,,,,,,,,,,,,,,,,,,LiBF4,F[B-](F)(F)F.[Li+],0.038461538,0.078704687,0.908059024,94.01892283,,,,,,,,,,,,100,4.54E-05,-4.342944147
,,5/7/2020,JL,,,doi.org/10.1295/polymj.20.577,PEO,[Cu]OCC[Au],[Cu]OCC[Au],,,C{[>]<OCC>[<]}OC,CH3,OCH3,0.961538462,0.921295313,,,,,,5000000,,5000000,,113507.378,44.02238095,,,,,,,,,,,,,,,,,,,,,,,,,,,,,,,,,,,,,,,,,,,,,,,LiBF4,F[B-](F)(F)F.[Li+],0.038461538,0.078704687,0.908059024,94.01892283,,,,,,,,,,,,90,2.30E-05,-4.638272164
,,5/7/2020,JL,,,doi.org/10.1295/polymj.20.577,PEO,[Cu]OCC[Au],[Cu]OCC[Au],,,C{[>]<OCC>[<]}OC,CH3,OCH3,0.961538462,0.921295313,,,,,,5000000,,5000000,,113507.378,44.02238095,,,,,,,,,,,,,,,,,,,,,,,,,,,,,,,,,,,,,,,,,,,,,,,LiBF4,F[B-](F)(F)F.[Li+],0.038461538,0.078704687,0.908059024,94.01892283,,,,,,,,,,,,80,1.05E-05,-4.978810701
,,5/7/2020,JL,,,doi.org/10.1295/polymj.20.577,PEO,[Cu]OCC[Au],[Cu]OCC[Au],,,C{[>]<OCC>[<]}OC,CH3,OCH3,0.961538462,0.921295313,,,,,,5000000,,5000000,,113507.378,44.02238095,,,,,,,,,,,,,,,,,,,,,,,,,,,,,,,,,,,,,,,,,,,,,,,LiBF4,F[B-](F)(F)F.[Li+],0.038461538,0.078704687,0.908059024,94.01892283,,,,,,,,,,,,70,5.49E-06,-5.260427656
,,5/7/2020,JL,,,doi.org/10.1295/polymj.20.577,PEO,[Cu]OCC[Au],[Cu]OCC[Au],,,C{[>]<OCC>[<]}OC,CH3,OCH3,0.961538462,0.878662381,,,,,,5000000,,5000000,,113507.378,44.02238095,,,,,,,,,,,,,,,,,,,,,,,,,,,,,,,,,,,,,,,,,,,,,,,LiPF6,F[P-](F)(F)(F)(F)F.[Li+],0.038461538,0.121337619,0.908059024,151.9801855,,,,,,,,,,,,100,0.000249,-3.603800653
,,5/7/2020,JL,,,doi.org/10.1295/polymj.20.577,PEO,[Cu]OCC[Au],[Cu]OCC[Au],,,C{[>]<OCC>[<]}OC,CH3,OCH3,0.961538462,0.878662381,,,,,,5000000,,5000000,,113507.378,44.02238095,,,,,,,,,,,,,,,,,,,,,,,,,,,,,,,,,,,,,,,,,,,,,,,LiPF6,F[P-](F)(F)(F)(F)F.[Li+],0.038461538,0.121337619,0.908059024,151.9801855,,,,,,,,,,,,90,0.000149,-3.826813732
,,5/7/2020,JL,,,doi.org/10.1295/polymj.20.577,PEO,[Cu]OCC[Au],[Cu]OCC[Au],,,C{[>]<OCC>[<]}OC,CH3,OCH3,0.961538462,0.878662381,,,,,,5000000,,5000000,,113507.378,44.02238095,,,,,,,,,,,,,,,,,,,,,,,,,,,,,,,,,,,,,,,,,,,,,,,LiPF6,F[P-](F)(F)(F)(F)F.[Li+],0.038461538,0.121337619,0.908059024,151.9801855,,,,,,,,,,,,80,9.79E-05,-4.009217308
,,5/7/2020,JL,,,doi.org/10.1295/polymj.20.577,PEO,[Cu]OCC[Au],[Cu]OCC[Au],,,C{[>]<OCC>[<]}OC,CH3,OCH3,0.961538462,0.878662381,,,,,,5000000,,5000000,,113507.378,44.02238095,,,,,,,,,,,,,,,,,,,,,,,,,,,,,,,,,,,,,,,,,,,,,,,LiPF6,F[P-](F)(F)(F)(F)F.[Li+],0.038461538,0.121337619,0.908059024,151.9801855,,,,,,,,,,,,70,5.61E-05,-4.251037139
,,5/7/2020,JL,,,doi.org/10.1295/polymj.20.577,PEO,[Cu]OCC[Au],[Cu]OCC[Au],,,C{[>]<OCC>[<]}OC,CH3,OCH3,0.961538462,0.875873769,,,,,,5000000,,5000000,,113507.378,44.02238095,,,,,,,,,,,,,,,,,,,,,,,,,,,,,,,,,,,,,,,,,,,,,,,LiTFO,O=S(=O)([O-])C(F)(F)F.[Li+],0.038461538,0.124126231,0.908059024,155.9680291,,,,,,,,,,,,100,0.000148,-3.829738285
,,5/7/2020,JL,,,doi.org/10.1295/polymj.20.577,PEO,[Cu]OCC[Au],[Cu]OCC[Au],,,C{[>]<OCC>[<]}OC,CH3,OCH3,0.961538462,0.875873769,,,,,,5000000,,5000000,,113507.378,44.02238095,,,,,,,,,,,,,,,,,,,,,,,,,,,,,,,,,,,,,,,,,,,,,,,LiTFO,O=S(=O)([O-])C(F)(F)F.[Li+],0.038461538,0.124126231,0.908059024,155.9680291,,,,,,,,,,,,90,8.87E-05,-4.05207638
,,5/7/2020,JL,,,doi.org/10.1295/polymj.20.577,PEO,[Cu]OCC[Au],[Cu]OCC[Au],,,C{[>]<OCC>[<]}OC,CH3,OCH3,0.961538462,0.875873769,,,,,,5000000,,5000000,,113507.378,44.02238095,,,,,,,,,,,,,,,,,,,,,,,,,,,,,,,,,,,,,,,,,,,,,,,LiTFO,O=S(=O)([O-])C(F)(F)F.[Li+],0.038461538,0.124126231,0.908059024,155.9680291,,,,,,,,,,,,80,5.08E-05,-4.294136288
,,5/7/2020,JL,,,doi.org/10.1295/polymj.20.577,PEO,[Cu]OCC[Au],[Cu]OCC[Au],,,C{[>]<OCC>[<]}OC,CH3,OCH3,0.961538462,0.875873769,,,,,,5000000,,5000000,,113507.378,44.02238095,,,,,,,,,,,,,,,,,,,,,,,,,,,,,,,,,,,,,,,,,,,,,,,LiTFO,O=S(=O)([O-])C(F)(F)F.[Li+],0.038461538,0.124126231,0.908059024,155.9680291,,,,,,,,,,,,70,2.65E-05,-4.576754126
,,5/7/2020,JL,,,doi.org/10.1295/polymj.20.577,PEO,[Cu]OCC[Au],[Cu]OCC[Au],,,C{[>]<OCC>[<]}OC,CH3,OCH3,0.90000009,0.694999743,,,,,,5000000,,5000000,,113507.378,44.02238095,,,,,,,,,,,,,,,,,,,,,,,,,,,,,,,,,,,,,,,,,,,,,,,LiAlCl4,Cl[Al-](Cl)(Cl)Cl.[Li+],0.09999991,0.305000257,2.522383655,173.8729539,,,,,,,,,,,,100,0.000142,-3.847711656
,,5/7/2020,JL,,,doi.org/10.1295/polymj.20.577,PEO,[Cu]OCC[Au],[Cu]OCC[Au],,,C{[>]<OCC>[<]}OC,CH3,OCH3,0.90000009,0.694999743,,,,,,5000000,,5000000,,113507.378,44.02238095,,,,,,,,,,,,,,,,,,,,,,,,,,,,,,,,,,,,,,,,,,,,,,,LiAlCl4,Cl[Al-](Cl)(Cl)Cl.[Li+],0.09999991,0.305000257,2.522383655,173.8729539,,,,,,,,,,,,90,7.66E-05,-4.11577123
,,5/7/2020,JL,,,doi.org/10.1295/polymj.20.577,PEO,[Cu]OCC[Au],[Cu]OCC[Au],,,C{[>]<OCC>[<]}OC,CH3,OCH3,0.90000009,0.694999743,,,,,,5000000,,5000000,,113507.378,44.02238095,,,,,,,,,,,,,,,,,,,,,,,,,,,,,,,,,,,,,,,,,,,,,,,LiAlCl4,Cl[Al-](Cl)(Cl)Cl.[Li+],0.09999991,0.305000257,2.522383655,173.8729539,,,,,,,,,,,,80,4.40E-05,-4.356547324
,,5/7/2020,JL,,,doi.org/10.1295/polymj.20.577,PEO,[Cu]OCC[Au],[Cu]OCC[Au],,,C{[>]<OCC>[<]}OC,CH3,OCH3,0.90000009,0.694999743,,,,,,5000000,,5000000,,113507.378,44.02238095,,,,,,,,,,,,,,,,,,,,,,,,,,,,,,,,,,,,,,,,,,,,,,,LiAlCl4,Cl[Al-](Cl)(Cl)Cl.[Li+],0.09999991,0.305000257,2.522383655,173.8729539,,,,,,,,,,,,70,2.70E-05,-4.568636236
,,5/7/2020,JL,,,doi.org/10.1295/polymj.20.577,PEO,[Cu]OCC[Au],[Cu]OCC[Au],,,C{[>]<OCC>[<]}OC,CH3,OCH3,0.90000009,0.669201256,,,,,,5000000,,5000000,,113507.378,44.02238095,,,,,,,,,,,,,,,,,,,,,,,,,,,,,,,,,,,,,,,,,,,,,,,LiAsF6,F[As-](F)(F)(F)(F)F.[Li+],0.09999991,0.330798744,2.522383655,195.85,,,,,,,,,,,,100,0.000255,-3.59345982
,,5/7/2020,JL,,,doi.org/10.1295/polymj.20.577,PEO,[Cu]OCC[Au],[Cu]OCC[Au],,,C{[>]<OCC>[<]}OC,CH3,OCH3,0.90000009,0.669201256,,,,,,5000000,,5000000,,113507.378,44.02238095,,,,,,,,,,,,,,,,,,,,,,,,,,,,,,,,,,,,,,,,,,,,,,,LiAsF6,F[As-](F)(F)(F)(F)F.[Li+],0.09999991,0.330798744,2.522383655,195.85,,,,,,,,,,,,90,0.00018,-3.744727495
,,5/7/2020,JL,,,doi.org/10.1295/polymj.20.577,PEO,[Cu]OCC[Au],[Cu]OCC[Au],,,C{[>]<OCC>[<]}OC,CH3,OCH3,0.90000009,0.669201256,,,,,,5000000,,5000000,,113507.378,44.02238095,,,,,,,,,,,,,,,,,,,,,,,,,,,,,,,,,,,,,,,,,,,,,,,LiAsF6,F[As-](F)(F)(F)(F)F.[Li+],0.09999991,0.330798744,2.522383655,195.85,,,,,,,,,,,,80,0.000107,-3.970616222
,,5/7/2020,JL,,,doi.org/10.1295/polymj.20.577,PEO,[Cu]OCC[Au],[Cu]OCC[Au],,,C{[>]<OCC>[<]}OC,CH3,OCH3,0.90000009,0.669201256,,,,,,5000000,,5000000,,113507.378,44.02238095,,,,,,,,,,,,,,,,,,,,,,,,,,,,,,,,,,,,,,,,,,,,,,,LiAsF6,F[As-](F)(F)(F)(F)F.[Li+],0.09999991,0.330798744,2.522383655,195.85,,,,,,,,,,,,70,7.20E-05,-4.142667504
,,5/7/2020,JL,,,doi.org/10.1295/polymj.20.577,PEO,[Cu]OCC[Au],[Cu]OCC[Au],,,C{[>]<OCC>[<]}OC,CH3,OCH3,0.90000009,0.808211049,,,,,,5000000,,5000000,,113507.378,44.02238095,,,,,,,,,,,,,,,,,,,,,,,,,,,,,,,,,,,,,,,,,,,,,,,LiBF4,F[B-](F)(F)F.[Li+],0.09999991,0.191788951,2.522383655,94.01892283,,,,,,,,,,,,100,3.74E-06,-5.427128398
,,5/7/2020,JL,,,doi.org/10.1295/polymj.20.577,PEO,[Cu]OCC[Au],[Cu]OCC[Au],,,C{[>]<OCC>[<]}OC,CH3,OCH3,0.90000009,0.808211049,,,,,,5000000,,5000000,,113507.378,44.02238095,,,,,,,,,,,,,,,,,,,,,,,,,,,,,,,,,,,,,,,,,,,,,,,LiBF4,F[B-](F)(F)F.[Li+],0.09999991,0.191788951,2.522383655,94.01892283,,,,,,,,,,,,90,1.81E-06,-5.742321425
,,5/7/2020,JL,,,doi.org/10.1295/polymj.20.577,PEO,[Cu]OCC[Au],[Cu]OCC[Au],,,C{[>]<OCC>[<]}OC,CH3,OCH3,0.90000009,0.808211049,,,,,,5000000,,5000000,,113507.378,44.02238095,,,,,,,,,,,,,,,,,,,,,,,,,,,,,,,,,,,,,,,,,,,,,,,LiBF4,F[B-](F)(F)F.[Li+],0.09999991,0.191788951,2.522383655,94.01892283,,,,,,,,,,,,80,9.19E-07,-6.036684489
,,5/7/2020,JL,,,doi.org/10.1295/polymj.20.577,PEO,[Cu]OCC[Au],[Cu]OCC[Au],,,C{[>]<OCC>[<]}OC,CH3,OCH3,0.90000009,0.808211049,,,,,,5000000,,5000000,,113507.378,44.02238095,,,,,,,,,,,,,,,,,,,,,,,,,,,,,,,,,,,,,,,,,,,,,,,LiBF4,F[B-](F)(F)F.[Li+],0.09999991,0.191788951,2.522383655,94.01892283,,,,,,,,,,,,70,4.66E-07,-6.331614083
,,5/7/2020,JL,,,doi.org/10.1295/polymj.20.577,PEO,[Cu]OCC[Au],[Cu]OCC[Au],,,C{[>]<OCC>[<]}OC,CH3,OCH3,0.90000009,0.722755978,,,,,,5000000,,5000000,,113507.378,44.02238095,,,,,,,,,,,,,,,,,,,,,,,,,,,,,,,,,,,,,,,,,,,,,,,LiPF6,F[P-](F)(F)(F)(F)F.[Li+],0.09999991,0.277244022,2.522383655,151.9801855,,,,,,,,,,,,100,6.19E-05,-4.208309351
,,5/7/2020,JL,,,doi.org/10.1295/polymj.20.577,PEO,[Cu]OCC[Au],[Cu]OCC[Au],,,C{[>]<OCC>[<]}OC,CH3,OCH3,0.90000009,0.722755978,,,,,,5000000,,5000000,,113507.378,44.02238095,,,,,,,,,,,,,,,,,,,,,,,,,,,,,,,,,,,,,,,,,,,,,,,LiPF6,F[P-](F)(F)(F)(F)F.[Li+],0.09999991,0.277244022,2.522383655,151.9801855,,,,,,,,,,,,90,3.55E-05,-4.449771647
,,5/7/2020,JL,,,doi.org/10.1295/polymj.20.577,PEO,[Cu]OCC[Au],[Cu]OCC[Au],,,C{[>]<OCC>[<]}OC,CH3,OCH3,0.90000009,0.722755978,,,,,,5000000,,5000000,,113507.378,44.02238095,,,,,,,,,,,,,,,,,,,,,,,,,,,,,,,,,,,,,,,,,,,,,,,LiPF6,F[P-](F)(F)(F)(F)F.[Li+],0.09999991,0.277244022,2.522383655,151.9801855,,,,,,,,,,,,80,2.13E-05,-4.671620397
,,5/7/2020,JL,,,doi.org/10.1295/polymj.20.577,PEO,[Cu]OCC[Au],[Cu]OCC[Au],,,C{[>]<OCC>[<]}OC,CH3,OCH3,0.90000009,0.722755978,,,,,,5000000,,5000000,,113507.378,44.02238095,,,,,,,,,,,,,,,,,,,,,,,,,,,,,,,,,,,,,,,,,,,,,,,LiPF6,F[P-](F)(F)(F)(F)F.[Li+],0.09999991,0.277244022,2.522383655,151.9801855,,,,,,,,,,,,70,1.15E-05,-4.93930216
,,5/7/2020,JL,,,doi.org/10.1295/polymj.20.577,PEO,[Cu]OCC[Au],[Cu]OCC[Au],,,C{[>]<OCC>[<]}OC,CH3,OCH3,0.90000009,0.717536139,,,,,,5000000,,5000000,,113507.378,44.02238095,,,,,,,,,,,,,,,,,,,,,,,,,,,,,,,,,,,,,,,,,,,,,,,LiTFO,O=S(=O)([O-])C(F)(F)F.[Li+],0.09999991,0.282463861,2.522383655,155.9680291,,,,,,,,,,,,100,2.50E-05,-4.602059991
,,5/7/2020,JL,,,doi.org/10.1295/polymj.20.577,PEO,[Cu]OCC[Au],[Cu]OCC[Au],,,C{[>]<OCC>[<]}OC,CH3,OCH3,0.90000009,0.717536139,,,,,,5000000,,5000000,,113507.378,44.02238095,,,,,,,,,,,,,,,,,,,,,,,,,,,,,,,,,,,,,,,,,,,,,,,LiTFO,O=S(=O)([O-])C(F)(F)F.[Li+],0.09999991,0.282463861,2.522383655,155.9680291,,,,,,,,,,,,90,1.55E-05,-4.809668302
,,5/7/2020,JL,,,doi.org/10.1295/polymj.20.577,PEO,[Cu]OCC[Au],[Cu]OCC[Au],,,C{[>]<OCC>[<]}OC,CH3,OCH3,0.90000009,0.717536139,,,,,,5000000,,5000000,,113507.378,44.02238095,,,,,,,,,,,,,,,,,,,,,,,,,,,,,,,,,,,,,,,,,,,,,,,LiTFO,O=S(=O)([O-])C(F)(F)F.[Li+],0.09999991,0.282463861,2.522383655,155.9680291,,,,,,,,,,,,80,8.08E-06,-5.092588639
,,5/7/2020,JL,,,doi.org/10.1295/polymj.20.577,PEO,[Cu]OCC[Au],[Cu]OCC[Au],,,C{[>]<OCC>[<]}OC,CH3,OCH3,0.90000009,0.717536139,,,,,,5000000,,5000000,,113507.378,44.02238095,,,,,,,,,,,,,,,,,,,,,,,,,,,,,,,,,,,,,,,,,,,,,,,LiTFO,O=S(=O)([O-])C(F)(F)F.[Li+],0.09999991,0.282463861,2.522383655,155.9680291,,,,,,,,,,,,70,4.42E-06,-5.354577731
,,5/7/2020,JL,,,doi.org/10.1295/polymj.20.577,PEO,[Cu]OCC[Au],[Cu]OCC[Au],,,C{[>]<OCC>[<]}OC,CH3,OCH3,0.833333333,0.558681127,,,,,,5000000,,5000000,,113507.378,44.02238095,,,,,,,,,,,,,,,,,,,,,,,,,,,,,,,,,,,,,,,,,,,,,,,LiAlCl4,Cl[Al-](Cl)(Cl)Cl.[Li+],0.166666667,0.441318873,4.540295119,173.8729539,,,,,,,,,,,,100,1.76E-06,-5.754487332
,,5/7/2020,JL,,,doi.org/10.1295/polymj.20.577,PEO,[Cu]OCC[Au],[Cu]OCC[Au],,,C{[>]<OCC>[<]}OC,CH3,OCH3,0.833333333,0.558681127,,,,,,5000000,,5000000,,113507.378,44.02238095,,,,,,,,,,,,,,,,,,,,,,,,,,,,,,,,,,,,,,,,,,,,,,,LiAlCl4,Cl[Al-](Cl)(Cl)Cl.[Li+],0.166666667,0.441318873,4.540295119,173.8729539,,,,,,,,,,,,90,9.96E-07,-6.001740662
,,5/7/2020,JL,,,doi.org/10.1295/polymj.20.577,PEO,[Cu]OCC[Au],[Cu]OCC[Au],,,C{[>]<OCC>[<]}OC,CH3,OCH3,0.833333333,0.558681127,,,,,,5000000,,5000000,,113507.378,44.02238095,,,,,,,,,,,,,,,,,,,,,,,,,,,,,,,,,,,,,,,,,,,,,,,LiAlCl4,Cl[Al-](Cl)(Cl)Cl.[Li+],0.166666667,0.441318873,4.540295119,173.8729539,,,,,,,,,,,,80,5.46E-07,-6.262807357
,,5/7/2020,JL,,,doi.org/10.1295/polymj.20.577,PEO,[Cu]OCC[Au],[Cu]OCC[Au],,,C{[>]<OCC>[<]}OC,CH3,OCH3,0.833333333,0.558681127,,,,,,5000000,,5000000,,113507.378,44.02238095,,,,,,,,,,,,,,,,,,,,,,,,,,,,,,,,,,,,,,,,,,,,,,,LiAlCl4,Cl[Al-](Cl)(Cl)Cl.[Li+],0.166666667,0.441318873,4.540295119,173.8729539,,,,,,,,,,,,70,3.09E-07,-6.510041521
,,5/7/2020,JL,,,doi.org/10.1295/polymj.20.577,PEO,[Cu]OCC[Au],[Cu]OCC[Au],,,C{[>]<OCC>[<]}OC,CH3,OCH3,0.833333333,0.529163614,,,,,,5000000,,5000000,,113507.378,44.02238095,,,,,,,,,,,,,,,,,,,,,,,,,,,,,,,,,,,,,,,,,,,,,,,LiAsF6,F[As-](F)(F)(F)(F)F.[Li+],0.166666667,0.470836386,4.540295119,195.85,,,,,,,,,,,,100,2.68E-06,-5.571865206
,,5/7/2020,JL,,,doi.org/10.1295/polymj.20.577,PEO,[Cu]OCC[Au],[Cu]OCC[Au],,,C{[>]<OCC>[<]}OC,CH3,OCH3,0.833333333,0.529163614,,,,,,5000000,,5000000,,113507.378,44.02238095,,,,,,,,,,,,,,,,,,,,,,,,,,,,,,,,,,,,,,,,,,,,,,,LiAsF6,F[As-](F)(F)(F)(F)F.[Li+],0.166666667,0.470836386,4.540295119,195.85,,,,,,,,,,,,90,1.47E-06,-5.832682665
,,5/7/2020,JL,,,doi.org/10.1295/polymj.20.577,PEO,[Cu]OCC[Au],[Cu]OCC[Au],,,C{[>]<OCC>[<]}OC,CH3,OCH3,0.833333333,0.529163614,,,,,,5000000,,5000000,,113507.378,44.02238095,,,,,,,,,,,,,,,,,,,,,,,,,,,,,,,,,,,,,,,,,,,,,,,LiAsF6,F[As-](F)(F)(F)(F)F.[Li+],0.166666667,0.470836386,4.540295119,195.85,,,,,,,,,,,,80,9.00E-07,-6.045757491
,,5/7/2020,JL,,,doi.org/10.1295/polymj.20.577,PEO,[Cu]OCC[Au],[Cu]OCC[Au],,,C{[>]<OCC>[<]}OC,CH3,OCH3,0.833333333,0.529163614,,,,,,5000000,,5000000,,113507.378,44.02238095,,,,,,,,,,,,,,,,,,,,,,,,,,,,,,,,,,,,,,,,,,,,,,,LiAsF6,F[As-](F)(F)(F)(F)F.[Li+],0.166666667,0.470836386,4.540295119,195.85,,,,,,,,,,,,70,4.64E-07,-6.333482019
,,5/7/2020,JL,,,doi.org/10.1295/polymj.20.577,PEO,[Cu]OCC[Au],[Cu]OCC[Au],,,C{[>]<OCC>[<]}OC,CH3,OCH3,0.833333333,0.700701381,,,,,,5000000,,5000000,,113507.378,44.02238095,,,,,,,,,,,,,,,,,,,,,,,,,,,,,,,,,,,,,,,,,,,,,,,LiBF4,F[B-](F)(F)F.[Li+],0.166666667,0.299298619,4.540295119,94.01892283,,,,,,,,,,,,100,1.07E-07,-6.970616222
,,5/7/2020,JL,,,doi.org/10.1295/polymj.20.577,PEO,[Cu]OCC[Au],[Cu]OCC[Au],,,C{[>]<OCC>[<]}OC,CH3,OCH3,0.833333333,0.700701381,,,,,,5000000,,5000000,,113507.378,44.02238095,,,,,,,,,,,,,,,,,,,,,,,,,,,,,,,,,,,,,,,,,,,,,,,LiBF4,F[B-](F)(F)F.[Li+],0.166666667,0.299298619,4.540295119,94.01892283,,,,,,,,,,,,90,5.12E-08,-7.290730039
,,5/7/2020,JL,,,doi.org/10.1295/polymj.20.577,PEO,[Cu]OCC[Au],[Cu]OCC[Au],,,C{[>]<OCC>[<]}OC,CH3,OCH3,0.833333333,0.700701381,,,,,,5000000,,5000000,,113507.378,44.02238095,,,,,,,,,,,,,,,,,,,,,,,,,,,,,,,,,,,,,,,,,,,,,,,LiBF4,F[B-](F)(F)F.[Li+],0.166666667,0.299298619,4.540295119,94.01892283,,,,,,,,,,,,80,2.64E-08,-7.578396073
,,5/7/2020,JL,,,doi.org/10.1295/polymj.20.577,PEO,[Cu]OCC[Au],[Cu]OCC[Au],,,C{[>]<OCC>[<]}OC,CH3,OCH3,0.833333333,0.700701381,,,,,,5000000,,5000000,,113507.378,44.02238095,,,,,,,,,,,,,,,,,,,,,,,,,,,,,,,,,,,,,,,,,,,,,,,LiBF4,F[B-](F)(F)F.[Li+],0.166666667,0.299298619,4.540295119,94.01892283,,,,,,,,,,,,70,1.12E-08,-7.950781977
,,5/7/2020,JL,,,doi.org/10.1295/polymj.20.577,PEO,[Cu]OCC[Au],[Cu]OCC[Au],,,C{[>]<OCC>[<]}OC,CH3,OCH3,0.833333333,0.591552227,,,,,,5000000,,5000000,,113507.378,44.02238095,,,,,,,,,,,,,,,,,,,,,,,,,,,,,,,,,,,,,,,,,,,,,,,LiPF6,F[P-](F)(F)(F)(F)F.[Li+],0.166666667,0.408447773,4.540295119,151.9801855,,,,,,,,,,,,100,1.37E-06,-5.863279433
,,5/7/2020,JL,,,doi.org/10.1295/polymj.20.577,PEO,[Cu]OCC[Au],[Cu]OCC[Au],,,C{[>]<OCC>[<]}OC,CH3,OCH3,0.833333333,0.591552227,,,,,,5000000,,5000000,,113507.378,44.02238095,,,,,,,,,,,,,,,,,,,,,,,,,,,,,,,,,,,,,,,,,,,,,,,LiPF6,F[P-](F)(F)(F)(F)F.[Li+],0.166666667,0.408447773,4.540295119,151.9801855,,,,,,,,,,,,90,7.82E-07,-6.106793247
,,5/7/2020,JL,,,doi.org/10.1295/polymj.20.577,PEO,[Cu]OCC[Au],[Cu]OCC[Au],,,C{[>]<OCC>[<]}OC,CH3,OCH3,0.833333333,0.591552227,,,,,,5000000,,5000000,,113507.378,44.02238095,,,,,,,,,,,,,,,,,,,,,,,,,,,,,,,,,,,,,,,,,,,,,,,LiPF6,F[P-](F)(F)(F)(F)F.[Li+],0.166666667,0.408447773,4.540295119,151.9801855,,,,,,,,,,,,80,4.35E-07,-6.361510743
,,5/7/2020,JL,,,doi.org/10.1295/polymj.20.577,PEO,[Cu]OCC[Au],[Cu]OCC[Au],,,C{[>]<OCC>[<]}OC,CH3,OCH3,0.833333333,0.591552227,,,,,,5000000,,5000000,,113507.378,44.02238095,,,,,,,,,,,,,,,,,,,,,,,,,,,,,,,,,,,,,,,,,,,,,,,LiPF6,F[P-](F)(F)(F)(F)F.[Li+],0.166666667,0.408447773,4.540295119,151.9801855,,,,,,,,,,,,70,2.08E-07,-6.681936665
,,5/7/2020,JL,,,doi.org/10.1295/polymj.20.577,PEO,[Cu]OCC[Au],[Cu]OCC[Au],,,C{[>]<OCC>[<]}OC,CH3,OCH3,0.833333333,0.585279577,,,,,,5000000,,5000000,,113507.378,44.02238095,,,,,,,,,,,,,,,,,,,,,,,,,,,,,,,,,,,,,,,,,,,,,,,LiTFO,O=S(=O)([O-])C(F)(F)F.[Li+],0.166666667,0.414720423,4.540295119,155.9680291,,,,,,,,,,,,100,3.40E-07,-6.468521083
,,5/7/2020,JL,,,doi.org/10.1295/polymj.20.577,PEO,[Cu]OCC[Au],[Cu]OCC[Au],,,C{[>]<OCC>[<]}OC,CH3,OCH3,0.833333333,0.585279577,,,,,,5000000,,5000000,,113507.378,44.02238095,,,,,,,,,,,,,,,,,,,,,,,,,,,,,,,,,,,,,,,,,,,,,,,LiTFO,O=S(=O)([O-])C(F)(F)F.[Li+],0.166666667,0.414720423,4.540295119,155.9680291,,,,,,,,,,,,90,1.92E-07,-6.716698771
,,5/7/2020,JL,,,doi.org/10.1295/polymj.20.577,PEO,[Cu]OCC[Au],[Cu]OCC[Au],,,C{[>]<OCC>[<]}OC,CH3,OCH3,0.833333333,0.585279577,,,,,,5000000,,5000000,,113507.378,44.02238095,,,,,,,,,,,,,,,,,,,,,,,,,,,,,,,,,,,,,,,,,,,,,,,LiTFO,O=S(=O)([O-])C(F)(F)F.[Li+],0.166666667,0.414720423,4.540295119,155.9680291,,,,,,,,,,,,80,1.10E-07,-6.958607315
,,5/7/2020,JL,,,doi.org/10.1295/polymj.20.577,PEO,[Cu]OCC[Au],[Cu]OCC[Au],,,C{[>]<OCC>[<]}OC,CH3,OCH3,0.833333333,0.585279577,,,,,,5000000,,5000000,,113507.378,44.02238095,,,,,,,,,,,,,,,,,,,,,,,,,,,,,,,,,,,,,,,,,,,,,,,LiTFO,O=S(=O)([O-])C(F)(F)F.[Li+],0.166666667,0.414720423,4.540295119,155.9680291,,,,,,,,,,,,70,5.07E-08,-7.294992041
,,5/7/2020,JL,,,doi.org/10.1295/polymj.20.577,PEO,[Cu]OCC[Au],[Cu]OCC[Au],,,C{[>]<OCC>[<]}OC,CH3,OCH3,0.750000188,0.431676721,,,,,,5000000,,5000000,,113507.378,44.02238095,,,,,,,,,,,,,,,,,,,,,,,,,,,,,,,,,,,,,,,,,,,,,,,LiAlCl4,Cl[Al-](Cl)(Cl)Cl.[Li+],0.249999812,0.568323279,7.567150965,173.8729539,,,,,,,,,,,,100,3.99E-08,-7.399027104
,,5/7/2020,JL,,,doi.org/10.1295/polymj.20.577,PEO,[Cu]OCC[Au],[Cu]OCC[Au],,,C{[>]<OCC>[<]}OC,CH3,OCH3,0.750000188,0.431676721,,,,,,5000000,,5000000,,113507.378,44.02238095,,,,,,,,,,,,,,,,,,,,,,,,,,,,,,,,,,,,,,,,,,,,,,,LiAlCl4,Cl[Al-](Cl)(Cl)Cl.[Li+],0.249999812,0.568323279,7.567150965,173.8729539,,,,,,,,,,,,90,1.96E-08,-7.707743929
,,5/7/2020,JL,,,doi.org/10.1295/polymj.20.577,PEO,[Cu]OCC[Au],[Cu]OCC[Au],,,C{[>]<OCC>[<]}OC,CH3,OCH3,0.750000188,0.431676721,,,,,,5000000,,5000000,,113507.378,44.02238095,,,,,,,,,,,,,,,,,,,,,,,,,,,,,,,,,,,,,,,,,,,,,,,LiAlCl4,Cl[Al-](Cl)(Cl)Cl.[Li+],0.249999812,0.568323279,7.567150965,173.8729539,,,,,,,,,,,,80,1.04E-08,-7.982966661
,,5/7/2020,JL,,,doi.org/10.1295/polymj.20.577,PEO,[Cu]OCC[Au],[Cu]OCC[Au],,,C{[>]<OCC>[<]}OC,CH3,OCH3,0.750000188,0.431676721,,,,,,5000000,,5000000,,113507.378,44.02238095,,,,,,,,,,,,,,,,,,,,,,,,,,,,,,,,,,,,,,,,,,,,,,,LiAlCl4,Cl[Al-](Cl)(Cl)Cl.[Li+],0.249999812,0.568323279,7.567150965,173.8729539,,,,,,,,,,,,70,5.03E-09,-8.298432015
,,5/7/2020,JL,,,doi.org/10.1295/polymj.20.577,PEO,[Cu]OCC[Au],[Cu]OCC[Au],,,C{[>]<OCC>[<]}OC,CH3,OCH3,0.750000188,0.402745708,,,,,,5000000,,5000000,,113507.378,44.02238095,,,,,,,,,,,,,,,,,,,,,,,,,,,,,,,,,,,,,,,,,,,,,,,LiAsF6,F[As-](F)(F)(F)(F)F.[Li+],0.249999812,0.597254292,7.567150965,195.85,,,,,,,,,,,,100,6.52E-08,-7.185752404
,,5/7/2020,JL,,,doi.org/10.1295/polymj.20.577,PEO,[Cu]OCC[Au],[Cu]OCC[Au],,,C{[>]<OCC>[<]}OC,CH3,OCH3,0.750000188,0.402745708,,,,,,5000000,,5000000,,113507.378,44.02238095,,,,,,,,,,,,,,,,,,,,,,,,,,,,,,,,,,,,,,,,,,,,,,,LiAsF6,F[As-](F)(F)(F)(F)F.[Li+],0.249999812,0.597254292,7.567150965,195.85,,,,,,,,,,,,90,3.26E-08,-7.4867824
,,5/7/2020,JL,,,doi.org/10.1295/polymj.20.577,PEO,[Cu]OCC[Au],[Cu]OCC[Au],,,C{[>]<OCC>[<]}OC,CH3,OCH3,0.750000188,0.402745708,,,,,,5000000,,5000000,,113507.378,44.02238095,,,,,,,,,,,,,,,,,,,,,,,,,,,,,,,,,,,,,,,,,,,,,,,LiAsF6,F[As-](F)(F)(F)(F)F.[Li+],0.249999812,0.597254292,7.567150965,195.85,,,,,,,,,,,,80,1.76E-08,-7.754487332
,,5/7/2020,JL,,,doi.org/10.1295/polymj.20.577,PEO,[Cu]OCC[Au],[Cu]OCC[Au],,,C{[>]<OCC>[<]}OC,CH3,OCH3,0.750000188,0.402745708,,,,,,5000000,,5000000,,113507.378,44.02238095,,,,,,,,,,,,,,,,,,,,,,,,,,,,,,,,,,,,,,,,,,,,,,,LiAsF6,F[As-](F)(F)(F)(F)F.[Li+],0.249999812,0.597254292,7.567150965,195.85,,,,,,,,,,,,70,9.35E-09,-8.029188389
,,5/7/2020,JL,,,doi.org/10.1295/polymj.20.577,PEO,[Cu]OCC[Au],[Cu]OCC[Au],,,C{[>]<OCC>[<]}OC,CH3,OCH3,0.750000188,0.584145676,,,,,,5000000,,5000000,,113507.378,44.02238095,,,,,,,,,,,,,,,,,,,,,,,,,,,,,,,,,,,,,,,,,,,,,,,LiBF4,F[B-](F)(F)F.[Li+],0.249999812,0.415854324,7.567150965,94.01892283,,,,,,,,,,,,100,4.05E-09,-8.392544977
,,5/7/2020,JL,,,doi.org/10.1295/polymj.20.577,PEO,[Cu]OCC[Au],[Cu]OCC[Au],,,C{[>]<OCC>[<]}OC,CH3,OCH3,0.750000188,0.584145676,,,,,,5000000,,5000000,,113507.378,44.02238095,,,,,,,,,,,,,,,,,,,,,,,,,,,,,,,,,,,,,,,,,,,,,,,LiBF4,F[B-](F)(F)F.[Li+],0.249999812,0.415854324,7.567150965,94.01892283,,,,,,,,,,,,90,1.99E-09,-8.701146924
,,5/7/2020,JL,,,doi.org/10.1295/polymj.20.577,PEO,[Cu]OCC[Au],[Cu]OCC[Au],,,C{[>]<OCC>[<]}OC,CH3,OCH3,0.750000188,0.584145676,,,,,,5000000,,5000000,,113507.378,44.02238095,,,,,,,,,,,,,,,,,,,,,,,,,,,,,,,,,,,,,,,,,,,,,,,LiBF4,F[B-](F)(F)F.[Li+],0.249999812,0.415854324,7.567150965,94.01892283,,,,,,,,,,,,80,9.52E-10,-9.021363052
,,5/7/2020,JL,,,doi.org/10.1295/polymj.20.577,PEO,[Cu]OCC[Au],[Cu]OCC[Au],,,C{[>]<OCC>[<]}OC,CH3,OCH3,0.750000188,0.584145676,,,,,,5000000,,5000000,,113507.378,44.02238095,,,,,,,,,,,,,,,,,,,,,,,,,,,,,,,,,,,,,,,,,,,,,,,LiBF4,F[B-](F)(F)F.[Li+],0.249999812,0.415854324,7.567150965,94.01892283,,,,,,,,,,,,70,3.79E-10,-9.42136079
,,5/7/2020,JL,,,doi.org/10.1295/polymj.20.577,PEO,[Cu]OCC[Au],[Cu]OCC[Au],,,C{[>]<OCC>[<]}OC,CH3,OCH3,0.750000188,0.464947917,,,,,,5000000,,5000000,,113507.378,44.02238095,,,,,,,,,,,,,,,,,,,,,,,,,,,,,,,,,,,,,,,,,,,,,,,LiPF6,F[P-](F)(F)(F)(F)F.[Li+],0.249999812,0.535052083,7.567150965,151.9801855,,,,,,,,,,,,100,1.34E-08,-7.872895202
,,5/7/2020,JL,,,doi.org/10.1295/polymj.20.577,PEO,[Cu]OCC[Au],[Cu]OCC[Au],,,C{[>]<OCC>[<]}OC,CH3,OCH3,0.750000188,0.464947917,,,,,,5000000,,5000000,,113507.378,44.02238095,,,,,,,,,,,,,,,,,,,,,,,,,,,,,,,,,,,,,,,,,,,,,,,LiPF6,F[P-](F)(F)(F)(F)F.[Li+],0.249999812,0.535052083,7.567150965,151.9801855,,,,,,,,,,,,90,6.61E-09,-8.179798541
,,5/7/2020,JL,,,doi.org/10.1295/polymj.20.577,PEO,[Cu]OCC[Au],[Cu]OCC[Au],,,C{[>]<OCC>[<]}OC,CH3,OCH3,0.750000188,0.464947917,,,,,,5000000,,5000000,,113507.378,44.02238095,,,,,,,,,,,,,,,,,,,,,,,,,,,,,,,,,,,,,,,,,,,,,,,LiPF6,F[P-](F)(F)(F)(F)F.[Li+],0.249999812,0.535052083,7.567150965,151.9801855,,,,,,,,,,,,80,3.26E-09,-8.4867824
,,5/7/2020,JL,,,doi.org/10.1295/polymj.20.577,PEO,[Cu]OCC[Au],[Cu]OCC[Au],,,C{[>]<OCC>[<]}OC,CH3,OCH3,0.750000188,0.464947917,,,,,,5000000,,5000000,,113507.378,44.02238095,,,,,,,,,,,,,,,,,,,,,,,,,,,,,,,,,,,,,,,,,,,,,,,LiPF6,F[P-](F)(F)(F)(F)F.[Li+],0.249999812,0.535052083,7.567150965,151.9801855,,,,,,,,,,,,70,1.47E-09,-8.832682665
,,5/7/2020,JL,,,doi.org/10.1295/polymj.20.577,PEO,[Cu]OCC[Au],[Cu]OCC[Au],,,C{[>]<OCC>[<]}OC,CH3,OCH3,0.750000188,0.458510721,,,,,,5000000,,5000000,,113507.378,44.02238095,,,,,,,,,,,,,,,,,,,,,,,,,,,,,,,,,,,,,,,,,,,,,,,LiTFO,O=S(=O)([O-])C(F)(F)F.[Li+],0.249999812,0.541489279,7.567150965,155.9680291,,,,,,,,,,,,100,1.07E-08,-7.970616222
,,5/7/2020,JL,,,doi.org/10.1295/polymj.20.577,PEO,[Cu]OCC[Au],[Cu]OCC[Au],,,C{[>]<OCC>[<]}OC,CH3,OCH3,0.750000188,0.458510721,,,,,,5000000,,5000000,,113507.378,44.02238095,,,,,,,,,,,,,,,,,,,,,,,,,,,,,,,,,,,,,,,,,,,,,,,LiTFO,O=S(=O)([O-])C(F)(F)F.[Li+],0.249999812,0.541489279,7.567150965,155.9680291,,,,,,,,,,,,90,3.40E-09,-8.468521083
,,5/7/2020,JL,,,doi.org/10.1295/polymj.20.577,PEO,[Cu]OCC[Au],[Cu]OCC[Au],,,C{[>]<OCC>[<]}OC,CH3,OCH3,0.750000188,0.458510721,,,,,,5000000,,5000000,,113507.378,44.02238095,,,,,,,,,,,,,,,,,,,,,,,,,,,,,,,,,,,,,,,,,,,,,,,LiTFO,O=S(=O)([O-])C(F)(F)F.[Li+],0.249999812,0.541489279,7.567150965,155.9680291,,,,,,,,,,,,80,1.50E-09,-8.823908741
,,5/7/2020,JL,,,doi.org/10.1295/polymj.20.577,PEO,[Cu]OCC[Au],[Cu]OCC[Au],,,C{[>]<OCC>[<]}OC,CH3,OCH3,0.750000188,0.458510721,,,,,,5000000,,5000000,,113507.378,44.02238095,,,,,,,,,,,,,,,,,,,,,,,,,,,,,,,,,,,,,,,,,,,,,,,LiTFO,O=S(=O)([O-])C(F)(F)F.[Li+],0.249999812,0.541489279,7.567150965,155.9680291,,,,,,,,,,,,70,6.79E-10,-9.168130226
,,5/7/2020,JL,,,doi.org/10.1295/polymj.20.577,PEO,[Cu]OCC[Au],[Cu]OCC[Au],,,C{[>]<OCC>[<]}OC,CH3,OCH3,0.666666667,0.336154283,,,,,,5000000,,5000000,,113507.378,44.02238095,,,,,,,,,,,,,,,,,,,,,,,,,,,,,,,,,,,,,,,,,,,,,,,LiAlCl4,Cl[Al-](Cl)(Cl)Cl.[Li+],0.333333333,0.663845717,11.3507378,173.8729539,,,,,,,,,,,,100,7.81E-09,-8.107348966
,,5/7/2020,JL,,,doi.org/10.1295/polymj.20.577,PEO,[Cu]OCC[Au],[Cu]OCC[Au],,,C{[>]<OCC>[<]}OC,CH3,OCH3,0.666666667,0.336154283,,,,,,5000000,,5000000,,113507.378,44.02238095,,,,,,,,,,,,,,,,,,,,,,,,,,,,,,,,,,,,,,,,,,,,,,,LiAlCl4,Cl[Al-](Cl)(Cl)Cl.[Li+],0.333333333,0.663845717,11.3507378,173.8729539,,,,,,,,,,,,90,3.65E-09,-8.437707136
,,5/7/2020,JL,,,doi.org/10.1295/polymj.20.577,PEO,[Cu]OCC[Au],[Cu]OCC[Au],,,C{[>]<OCC>[<]}OC,CH3,OCH3,0.666666667,0.336154283,,,,,,5000000,,5000000,,113507.378,44.02238095,,,,,,,,,,,,,,,,,,,,,,,,,,,,,,,,,,,,,,,,,,,,,,,LiAlCl4,Cl[Al-](Cl)(Cl)Cl.[Li+],0.333333333,0.663845717,11.3507378,173.8729539,,,,,,,,,,,,80,1.66E-09,-8.779891912
,,5/7/2020,JL,,,doi.org/10.1295/polymj.20.577,PEO,[Cu]OCC[Au],[Cu]OCC[Au],,,C{[>]<OCC>[<]}OC,CH3,OCH3,0.666666667,0.336154283,,,,,,5000000,,5000000,,113507.378,44.02238095,,,,,,,,,,,,,,,,,,,,,,,,,,,,,,,,,,,,,,,,,,,,,,,LiAlCl4,Cl[Al-](Cl)(Cl)Cl.[Li+],0.333333333,0.663845717,11.3507378,173.8729539,,,,,,,,,,,,70,7.05E-10,-9.151810883
,,5/7/2020,JL,,,doi.org/10.1295/polymj.20.577,PEO,[Cu]OCC[Au],[Cu]OCC[Au],,,C{[>]<OCC>[<]}OC,CH3,OCH3,0.666666667,0.310131689,,,,,,5000000,,5000000,,113507.378,44.02238095,,,,,,,,,,,,,,,,,,,,,,,,,,,,,,,,,,,,,,,,,,,,,,,LiAsF6,F[As-](F)(F)(F)(F)F.[Li+],0.333333333,0.689868311,11.3507378,195.85,,,,,,,,,,,,100,2.66E-08,-7.575118363
,,5/7/2020,JL,,,doi.org/10.1295/polymj.20.577,PEO,[Cu]OCC[Au],[Cu]OCC[Au],,,C{[>]<OCC>[<]}OC,CH3,OCH3,0.666666667,0.310131689,,,,,,5000000,,5000000,,113507.378,44.02238095,,,,,,,,,,,,,,,,,,,,,,,,,,,,,,,,,,,,,,,,,,,,,,,LiAsF6,F[As-](F)(F)(F)(F)F.[Li+],0.333333333,0.689868311,11.3507378,195.85,,,,,,,,,,,,90,1.21E-08,-7.91721463
,,5/7/2020,JL,,,doi.org/10.1295/polymj.20.577,PEO,[Cu]OCC[Au],[Cu]OCC[Au],,,C{[>]<OCC>[<]}OC,CH3,OCH3,0.666666667,0.310131689,,,,,,5000000,,5000000,,113507.378,44.02238095,,,,,,,,,,,,,,,,,,,,,,,,,,,,,,,,,,,,,,,,,,,,,,,LiAsF6,F[As-](F)(F)(F)(F)F.[Li+],0.333333333,0.689868311,11.3507378,195.85,,,,,,,,,,,,80,6.02E-09,-8.220403509
,,5/7/2020,JL,,,doi.org/10.1295/polymj.20.577,PEO,[Cu]OCC[Au],[Cu]OCC[Au],,,C{[>]<OCC>[<]}OC,CH3,OCH3,0.666666667,0.310131689,,,,,,5000000,,5000000,,113507.378,44.02238095,,,,,,,,,,,,,,,,,,,,,,,,,,,,,,,,,,,,,,,,,,,,,,,LiAsF6,F[As-](F)(F)(F)(F)F.[Li+],0.333333333,0.689868311,11.3507378,195.85,,,,,,,,,,,,70,2.37E-09,-8.625251654
,,5/7/2020,JL,,,doi.org/10.1295/polymj.20.577,PEO,[Cu]OCC[Au],[Cu]OCC[Au],,,C{[>]<OCC>[<]}OC,CH3,OCH3,0.666666667,0.483593211,,,,,,5000000,,5000000,,113507.378,44.02238095,,,,,,,,,,,,,,,,,,,,,,,,,,,,,,,,,,,,,,,,,,,,,,,LiBF4,F[B-](F)(F)F.[Li+],0.333333333,0.516406789,11.3507378,94.01892283,,,,,,,,,,,,100,3.23E-09,-8.490797478
,,5/7/2020,JL,,,doi.org/10.1295/polymj.20.577,PEO,[Cu]OCC[Au],[Cu]OCC[Au],,,C{[>]<OCC>[<]}OC,CH3,OCH3,0.666666667,0.483593211,,,,,,5000000,,5000000,,113507.378,44.02238095,,,,,,,,,,,,,,,,,,,,,,,,,,,,,,,,,,,,,,,,,,,,,,,LiBF4,F[B-](F)(F)F.[Li+],0.333333333,0.516406789,11.3507378,94.01892283,,,,,,,,,,,,90,1.35E-09,-8.869666232
,,5/7/2020,JL,,,doi.org/10.1295/polymj.20.577,PEO,[Cu]OCC[Au],[Cu]OCC[Au],,,C{[>]<OCC>[<]}OC,CH3,OCH3,0.666666667,0.483593211,,,,,,5000000,,5000000,,113507.378,44.02238095,,,,,,,,,,,,,,,,,,,,,,,,,,,,,,,,,,,,,,,,,,,,,,,LiBF4,F[B-](F)(F)F.[Li+],0.333333333,0.516406789,11.3507378,94.01892283,,,,,,,,,,,,80,6.05E-10,-9.218244625
,,5/7/2020,JL,,,doi.org/10.1295/polymj.20.577,PEO,[Cu]OCC[Au],[Cu]OCC[Au],,,C{[>]<OCC>[<]}OC,CH3,OCH3,0.666666667,0.483593211,,,,,,5000000,,5000000,,113507.378,44.02238095,,,,,,,,,,,,,,,,,,,,,,,,,,,,,,,,,,,,,,,,,,,,,,,LiBF4,F[B-](F)(F)F.[Li+],0.333333333,0.516406789,11.3507378,94.01892283,,,,,,,,,,,,70,2.27E-10,-9.643974143
,,5/7/2020,JL,,,doi.org/10.1295/polymj.20.577,PEO,[Cu]OCC[Au],[Cu]OCC[Au],,,C{[>]<OCC>[<]}OC,CH3,OCH3,0.666666667,0.366815045,,,,,,5000000,,5000000,,113507.378,44.02238095,,,,,,,,,,,,,,,,,,,,,,,,,,,,,,,,,,,,,,,,,,,,,,,LiPF6,F[P-](F)(F)(F)(F)F.[Li+],0.333333333,0.633184955,11.3507378,151.9801855,,,,,,,,,,,,100,2.39E-09,-8.621602099
,,5/7/2020,JL,,,doi.org/10.1295/polymj.20.577,PEO,[Cu]OCC[Au],[Cu]OCC[Au],,,C{[>]<OCC>[<]}OC,CH3,OCH3,0.666666667,0.366815045,,,,,,5000000,,5000000,,113507.378,44.02238095,,,,,,,,,,,,,,,,,,,,,,,,,,,,,,,,,,,,,,,,,,,,,,,LiPF6,F[P-](F)(F)(F)(F)F.[Li+],0.333333333,0.633184955,11.3507378,151.9801855,,,,,,,,,,,,90,1.04E-09,-8.982966661
,,5/7/2020,JL,,,doi.org/10.1295/polymj.20.577,PEO,[Cu]OCC[Au],[Cu]OCC[Au],,,C{[>]<OCC>[<]}OC,CH3,OCH3,0.666666667,0.366815045,,,,,,5000000,,5000000,,113507.378,44.02238095,,,,,,,,,,,,,,,,,,,,,,,,,,,,,,,,,,,,,,,,,,,,,,,LiPF6,F[P-](F)(F)(F)(F)F.[Li+],0.333333333,0.633184955,11.3507378,151.9801855,,,,,,,,,,,,80,4.42E-10,-9.354577731
,,5/7/2020,JL,,,doi.org/10.1295/polymj.20.577,PEO,[Cu]OCC[Au],[Cu]OCC[Au],,,C{[>]<OCC>[<]}OC,CH3,OCH3,0.666666667,0.366815045,,,,,,5000000,,5000000,,113507.378,44.02238095,,,,,,,,,,,,,,,,,,,,,,,,,,,,,,,,,,,,,,,,,,,,,,,LiPF6,F[P-](F)(F)(F)(F)F.[Li+],0.333333333,0.633184955,11.3507378,151.9801855,,,,,,,,,,,,70,1.82E-10,-9.739928612
,,5/7/2020,JL,,,doi.org/10.1295/polymj.20.577,PEO,[Cu]OCC[Au],[Cu]OCC[Au],,,C{[>]<OCC>[<]}OC,CH3,OCH3,0.666666667,0.360820273,,,,,,5000000,,5000000,,113507.378,44.02238095,,,,,,,,,,,,,,,,,,,,,,,,,,,,,,,,,,,,,,,,,,,,,,,LiTFO,O=S(=O)([O-])C(F)(F)F.[Li+],0.333333333,0.639179727,11.3507378,155.9680291,,,,,,,,,,,,100,4.18E-09,-8.378823718
,,5/7/2020,JL,,,doi.org/10.1295/polymj.20.577,PEO,[Cu]OCC[Au],[Cu]OCC[Au],,,C{[>]<OCC>[<]}OC,CH3,OCH3,0.666666667,0.360820273,,,,,,5000000,,5000000,,113507.378,44.02238095,,,,,,,,,,,,,,,,,,,,,,,,,,,,,,,,,,,,,,,,,,,,,,,LiTFO,O=S(=O)([O-])C(F)(F)F.[Li+],0.333333333,0.639179727,11.3507378,155.9680291,,,,,,,,,,,,90,1.70E-09,-8.769551079
,,5/7/2020,JL,,,doi.org/10.1295/polymj.20.577,PEO,[Cu]OCC[Au],[Cu]OCC[Au],,,C{[>]<OCC>[<]}OC,CH3,OCH3,0.666666667,0.360820273,,,,,,5000000,,5000000,,113507.378,44.02238095,,,,,,,,,,,,,,,,,,,,,,,,,,,,,,,,,,,,,,,,,,,,,,,LiTFO,O=S(=O)([O-])C(F)(F)F.[Li+],0.333333333,0.639179727,11.3507378,155.9680291,,,,,,,,,,,,80,7.39E-10,-9.131355562
,,5/7/2020,JL,,,doi.org/10.1295/polymj.20.577,PEO,[Cu]OCC[Au],[Cu]OCC[Au],,,C{[>]<OCC>[<]}OC,CH3,OCH3,0.666666667,0.360820273,,,,,,5000000,,5000000,,113507.378,44.02238095,,,,,,,,,,,,,,,,,,,,,,,,,,,,,,,,,,,,,,,,,,,,,,,LiTFO,O=S(=O)([O-])C(F)(F)F.[Li+],0.333333333,0.639179727,11.3507378,155.9680291,,,,,,,,,,,,70,3.16E-10,-9.500312917
,,5/8/2020,JL,,,doi.org/10.1007/s11581-015-1474-3,PEO,[Cu]OCC[Au],[Cu]OCC[Au],,,C{[>]<OCC>[<]}OC,CH3,OCH3,0.967741935,0.901683342,,,,,,4000000,,4000000,,90805.90238,44.02238095,,,,,,,,,,,,,,,,,,,,,,,,,,,,,,,,,,,,,,,,,,,,,,,LiDFOB,O=C1O[B-](F)(F)OC1=O.[Li+],0.032258065,0.098316658,0.756715853,144.0017749,,,,,,,,,,,,23,7.24E-07,-6.140261434
,,5/8/2020,JL,,,doi.org/10.1007/s11581-015-1474-3,PEO,[Cu]OCC[Au],[Cu]OCC[Au],,,C{[>]<OCC>[<]}OC,CH3,OCH3,0.952380952,0.859434955,,,,,,4000000,,4000000,,90805.90238,44.02238095,,,,,,,,,,,,,,,,,,,,,,,,,,,,,,,,,,,,,,,,,,,,,,,LiDFOB,O=C1O[B-](F)(F)OC1=O.[Li+],0.047619048,0.140565045,1.13507378,144.0017749,,,,,,,,,,,,70,3.99E-05,-4.399027104
,,5/8/2020,JL,,,doi.org/10.1007/s11581-015-1474-3,PEO,[Cu]OCC[Au],[Cu]OCC[Au],,,C{[>]<OCC>[<]}OC,CH3,OCH3,0.952380952,0.859434955,,,,,,4000000,,4000000,,90805.90238,44.02238095,,,,,,,,,,,,,,,,,,,,,,,,,,,,,,,,,,,,,,,,,,,,,,,LiDFOB,O=C1O[B-](F)(F)OC1=O.[Li+],0.047619048,0.140565045,1.13507378,144.0017749,,,,,,,,,,,,60,2.71E-05,-4.567030709
,,5/8/2020,JL,,,doi.org/10.1007/s11581-015-1474-3,PEO,[Cu]OCC[Au],[Cu]OCC[Au],,,C{[>]<OCC>[<]}OC,CH3,OCH3,0.952380952,0.859434955,,,,,,4000000,,4000000,,90805.90238,44.02238095,,,,,,,,,,,,,,,,,,,,,,,,,,,,,,,,,,,,,,,,,,,,,,,LiDFOB,O=C1O[B-](F)(F)OC1=O.[Li+],0.047619048,0.140565045,1.13507378,144.0017749,,,,,,,,,,,,55,1.87E-05,-4.728158393
,,5/8/2020,JL,,,doi.org/10.1007/s11581-015-1474-3,PEO,[Cu]OCC[Au],[Cu]OCC[Au],,,C{[>]<OCC>[<]}OC,CH3,OCH3,0.952380952,0.859434955,,,,,,4000000,,4000000,,90805.90238,44.02238095,,,,,,,,,,,,,,,,,,,,,,,,,,,,,,,,,,,,,,,,,,,,,,,LiDFOB,O=C1O[B-](F)(F)OC1=O.[Li+],0.047619048,0.140565045,1.13507378,144.0017749,,,,,,,,,,,,50,1.08E-05,-4.966576245
,,5/8/2020,JL,,,doi.org/10.1007/s11581-015-1474-3,PEO,[Cu]OCC[Au],[Cu]OCC[Au],,,C{[>]<OCC>[<]}OC,CH3,OCH3,0.952380952,0.859434955,,,,,,4000000,,4000000,,90805.90238,44.02238095,,,,,,,,,,,,,,,,,,,,,,,,,,,,,,,,,,,,,,,,,,,,,,,LiDFOB,O=C1O[B-](F)(F)OC1=O.[Li+],0.047619048,0.140565045,1.13507378,144.0017749,,,,,,,,,,,,40,4.62E-06,-5.335358024
,,5/8/2020,JL,,,doi.org/10.1007/s11581-015-1474-3,PEO,[Cu]OCC[Au],[Cu]OCC[Au],,,C{[>]<OCC>[<]}OC,CH3,OCH3,0.952380952,0.859434955,,,,,,4000000,,4000000,,90805.90238,44.02238095,,,,,,,,,,,,,,,,,,,,,,,,,,,,,,,,,,,,,,,,,,,,,,,LiDFOB,O=C1O[B-](F)(F)OC1=O.[Li+],0.047619048,0.140565045,1.13507378,144.0017749,,,,,,,,,,,,30,2.47E-06,-5.607303047
,,5/8/2020,JL,,,doi.org/10.1007/s11581-015-1474-3,PEO,[Cu]OCC[Au],[Cu]OCC[Au],,,C{[>]<OCC>[<]}OC,CH3,OCH3,0.952380952,0.859434955,,,,,,4000000,,4000000,,90805.90238,44.02238095,,,,,,,,,,,,,,,,,,,,,,,,,,,,,,,,,,,,,,,,,,,,,,,LiDFOB,O=C1O[B-](F)(F)OC1=O.[Li+],0.047619048,0.140565045,1.13507378,144.0017749,,,,,,,,,,,,23,1.19E-06,-5.924453039
,,5/8/2020,JL,,,doi.org/10.1007/s11581-015-1474-3,PEO,[Cu]OCC[Au],[Cu]OCC[Au],,,C{[>]<OCC>[<]}OC,CH3,OCH3,0.941176471,0.83025862,,,,,,4000000,,4000000,,90805.90238,44.02238095,,,,,,,,,,,,,,,,,,,,,,,,,,,,,,,,,,,,,,,,,,,,,,,LiDFOB,O=C1O[B-](F)(F)OC1=O.[Li+],0.058823529,0.16974138,1.418842225,144.0017749,,,,,,,,,,,,70,0.000221,-3.655607726
,,5/8/2020,JL,,,doi.org/10.1007/s11581-015-1474-3,PEO,[Cu]OCC[Au],[Cu]OCC[Au],,,C{[>]<OCC>[<]}OC,CH3,OCH3,0.941176471,0.83025862,,,,,,4000000,,4000000,,90805.90238,44.02238095,,,,,,,,,,,,,,,,,,,,,,,,,,,,,,,,,,,,,,,,,,,,,,,LiDFOB,O=C1O[B-](F)(F)OC1=O.[Li+],0.058823529,0.16974138,1.418842225,144.0017749,,,,,,,,,,,,60,0.000148,-3.829738285
,,5/8/2020,JL,,,doi.org/10.1007/s11581-015-1474-3,PEO,[Cu]OCC[Au],[Cu]OCC[Au],,,C{[>]<OCC>[<]}OC,CH3,OCH3,0.941176471,0.83025862,,,,,,4000000,,4000000,,90805.90238,44.02238095,,,,,,,,,,,,,,,,,,,,,,,,,,,,,,,,,,,,,,,,,,,,,,,LiDFOB,O=C1O[B-](F)(F)OC1=O.[Li+],0.058823529,0.16974138,1.418842225,144.0017749,,,,,,,,,,,,55,9.85E-05,-4.00656377
,,5/8/2020,JL,,,doi.org/10.1007/s11581-015-1474-3,PEO,[Cu]OCC[Au],[Cu]OCC[Au],,,C{[>]<OCC>[<]}OC,CH3,OCH3,0.941176471,0.83025862,,,,,,4000000,,4000000,,90805.90238,44.02238095,,,,,,,,,,,,,,,,,,,,,,,,,,,,,,,,,,,,,,,,,,,,,,,LiDFOB,O=C1O[B-](F)(F)OC1=O.[Li+],0.058823529,0.16974138,1.418842225,144.0017749,,,,,,,,,,,,50,6.21E-05,-4.2069084
,,5/8/2020,JL,,,doi.org/10.1007/s11581-015-1474-3,PEO,[Cu]OCC[Au],[Cu]OCC[Au],,,C{[>]<OCC>[<]}OC,CH3,OCH3,0.941176471,0.83025862,,,,,,4000000,,4000000,,90805.90238,44.02238095,,,,,,,,,,,,,,,,,,,,,,,,,,,,,,,,,,,,,,,,,,,,,,,LiDFOB,O=C1O[B-](F)(F)OC1=O.[Li+],0.058823529,0.16974138,1.418842225,144.0017749,,,,,,,,,,,,40,2.96E-05,-4.528708289
,,5/8/2020,JL,,,doi.org/10.1007/s11581-015-1474-3,PEO,[Cu]OCC[Au],[Cu]OCC[Au],,,C{[>]<OCC>[<]}OC,CH3,OCH3,0.941176471,0.83025862,,,,,,4000000,,4000000,,90805.90238,44.02238095,,,,,,,,,,,,,,,,,,,,,,,,,,,,,,,,,,,,,,,,,,,,,,,LiDFOB,O=C1O[B-](F)(F)OC1=O.[Li+],0.058823529,0.16974138,1.418842225,144.0017749,,,,,,,,,,,,30,1.56E-05,-4.806875402
,,5/8/2020,JL,,,doi.org/10.1007/s11581-015-1474-3,PEO,[Cu]OCC[Au],[Cu]OCC[Au],,,C{[>]<OCC>[<]}OC,CH3,OCH3,0.941176471,0.83025862,,,,,,4000000,,4000000,,90805.90238,44.02238095,,,,,,,,,,,,,,,,,,,,,,,,,,,,,,,,,,,,,,,,,,,,,,,LiDFOB,O=C1O[B-](F)(F)OC1=O.[Li+],0.058823529,0.16974138,1.418842225,144.0017749,,,,,,,,,,,,23,1.02E-05,-4.991399828
,,5/8/2020,JL,,,doi.org/10.1007/s11581-015-1474-3,PEO,[Cu]OCC[Au],[Cu]OCC[Au],,,C{[>]<OCC>[<]}OC,CH3,OCH3,0.923077207,0.785798492,,,,,,4000000,,4000000,,90805.90238,44.02238095,,,,,,,,,,,,,,,,,,,,,,,,,,,,,,,,,,,,,,,,,,,,,,,LiDFOB,O=C1O[B-](F)(F)OC1=O.[Li+],0.076922793,0.214201508,1.891782066,144.0017749,,,,,,,,,,,,70,0.000313,-3.504455662
,,5/8/2020,JL,,,doi.org/10.1007/s11581-015-1474-3,PEO,[Cu]OCC[Au],[Cu]OCC[Au],,,C{[>]<OCC>[<]}OC,CH3,OCH3,0.923077207,0.785798492,,,,,,4000000,,4000000,,90805.90238,44.02238095,,,,,,,,,,,,,,,,,,,,,,,,,,,,,,,,,,,,,,,,,,,,,,,LiDFOB,O=C1O[B-](F)(F)OC1=O.[Li+],0.076922793,0.214201508,1.891782066,144.0017749,,,,,,,,,,,,60,0.000208,-3.681936665
,,5/8/2020,JL,,,doi.org/10.1007/s11581-015-1474-3,PEO,[Cu]OCC[Au],[Cu]OCC[Au],,,C{[>]<OCC>[<]}OC,CH3,OCH3,0.923077207,0.785798492,,,,,,4000000,,4000000,,90805.90238,44.02238095,,,,,,,,,,,,,,,,,,,,,,,,,,,,,,,,,,,,,,,,,,,,,,,LiDFOB,O=C1O[B-](F)(F)OC1=O.[Li+],0.076922793,0.214201508,1.891782066,144.0017749,,,,,,,,,,,,55,0.000145,-3.838631998
,,5/8/2020,JL,,,doi.org/10.1007/s11581-015-1474-3,PEO,[Cu]OCC[Au],[Cu]OCC[Au],,,C{[>]<OCC>[<]}OC,CH3,OCH3,0.923077207,0.785798492,,,,,,4000000,,4000000,,90805.90238,44.02238095,,,,,,,,,,,,,,,,,,,,,,,,,,,,,,,,,,,,,,,,,,,,,,,LiDFOB,O=C1O[B-](F)(F)OC1=O.[Li+],0.076922793,0.214201508,1.891782066,144.0017749,,,,,,,,,,,,50,8.73E-05,-4.058985756
,,5/8/2020,JL,,,doi.org/10.1007/s11581-015-1474-3,PEO,[Cu]OCC[Au],[Cu]OCC[Au],,,C{[>]<OCC>[<]}OC,CH3,OCH3,0.923077207,0.785798492,,,,,,4000000,,4000000,,90805.90238,44.02238095,,,,,,,,,,,,,,,,,,,,,,,,,,,,,,,,,,,,,,,,,,,,,,,LiDFOB,O=C1O[B-](F)(F)OC1=O.[Li+],0.076922793,0.214201508,1.891782066,144.0017749,,,,,,,,,,,,40,4.29E-05,-4.367542708
,,5/8/2020,JL,,,doi.org/10.1007/s11581-015-1474-3,PEO,[Cu]OCC[Au],[Cu]OCC[Au],,,C{[>]<OCC>[<]}OC,CH3,OCH3,0.923077207,0.785798492,,,,,,4000000,,4000000,,90805.90238,44.02238095,,,,,,,,,,,,,,,,,,,,,,,,,,,,,,,,,,,,,,,,,,,,,,,LiDFOB,O=C1O[B-](F)(F)OC1=O.[Li+],0.076922793,0.214201508,1.891782066,144.0017749,,,,,,,,,,,,30,2.24E-05,-4.649751982
,,5/8/2020,JL,,,doi.org/10.1007/s11581-015-1474-3,PEO,[Cu]OCC[Au],[Cu]OCC[Au],,,C{[>]<OCC>[<]}OC,CH3,OCH3,0.923077207,0.785798492,,,,,,4000000,,4000000,,90805.90238,44.02238095,,,,,,,,,,,,,,,,,,,,,,,,,,,,,,,,,,,,,,,,,,,,,,,LiDFOB,O=C1O[B-](F)(F)OC1=O.[Li+],0.076922793,0.214201508,1.891782066,144.0017749,,,,,,,,,,,,23,1.47E-05,-4.832682665
,,5/8/2020,JL,,,doi.org/10.1007/s11581-015-1474-3,PEO,[Cu]OCC[Au],[Cu]OCC[Au],,,C{[>]<OCC>[<]}OC,CH3,OCH3,0.909090909,0.753516829,,,,,,4000000,,4000000,,90805.90238,44.02238095,,,,,,,,,,,,,,,,,,,,,,,,,,,,,,,,,,,,,,,,,,,,,,,LiDFOB,O=C1O[B-](F)(F)OC1=O.[Li+],0.090909091,0.246483171,2.27014756,144.0017749,,,,,,,,,,,,70,0.000504,-3.297569464
,,5/8/2020,JL,,,doi.org/10.1007/s11581-015-1474-3,PEO,[Cu]OCC[Au],[Cu]OCC[Au],,,C{[>]<OCC>[<]}OC,CH3,OCH3,0.909090909,0.753516829,,,,,,4000000,,4000000,,90805.90238,44.02238095,,,,,,,,,,,,,,,,,,,,,,,,,,,,,,,,,,,,,,,,,,,,,,,LiDFOB,O=C1O[B-](F)(F)OC1=O.[Li+],0.090909091,0.246483171,2.27014756,144.0017749,,,,,,,,,,,,60,0.000342,-3.465973894
,,5/8/2020,JL,,,doi.org/10.1007/s11581-015-1474-3,PEO,[Cu]OCC[Au],[Cu]OCC[Au],,,C{[>]<OCC>[<]}OC,CH3,OCH3,0.909090909,0.753516829,,,,,,4000000,,4000000,,90805.90238,44.02238095,,,,,,,,,,,,,,,,,,,,,,,,,,,,,,,,,,,,,,,,,,,,,,,LiDFOB,O=C1O[B-](F)(F)OC1=O.[Li+],0.090909091,0.246483171,2.27014756,144.0017749,,,,,,,,,,,,55,0.000257,-3.590066877
,,5/8/2020,JL,,,doi.org/10.1007/s11581-015-1474-3,PEO,[Cu]OCC[Au],[Cu]OCC[Au],,,C{[>]<OCC>[<]}OC,CH3,OCH3,0.909090909,0.753516829,,,,,,4000000,,4000000,,90805.90238,44.02238095,,,,,,,,,,,,,,,,,,,,,,,,,,,,,,,,,,,,,,,,,,,,,,,LiDFOB,O=C1O[B-](F)(F)OC1=O.[Li+],0.090909091,0.246483171,2.27014756,144.0017749,,,,,,,,,,,,50,0.000142,-3.847711656
,,5/8/2020,JL,,,doi.org/10.1007/s11581-015-1474-3,PEO,[Cu]OCC[Au],[Cu]OCC[Au],,,C{[>]<OCC>[<]}OC,CH3,OCH3,0.909090909,0.753516829,,,,,,4000000,,4000000,,90805.90238,44.02238095,,,,,,,,,,,,,,,,,,,,,,,,,,,,,,,,,,,,,,,,,,,,,,,LiDFOB,O=C1O[B-](F)(F)OC1=O.[Li+],0.090909091,0.246483171,2.27014756,144.0017749,,,,,,,,,,,,40,8.14E-05,-4.089375595
