Repository: zjurillpolymer/SPE_prediction

# SPE Prediction

Polymer electrolyte conductivity prediction using graph neural networks.

## Data

Data from [ChemPropPred](https://github.com/learningmatter-mit/Chem-prop-pred) — polymer electrolyte conductivity measurements including SMILES, conductivity (log S/cm), molecular weight, salt concentration, and temperature.

- `data/clean_train_data.csv` — cleaned training data
- `data/PolymerElectrolyteData.csv` — full raw dataset
- `data/PolyInfo_8salts.csv` / `data/polyinfo_5salts_4conc.csv` — PolyInfo polymer database with salt additives

File: data/PolymerElectrolyteData.csv (part 104 of 154)
Notes,Compound Notebook Name,Date Copied to Master Database,Data Recorded By,Seshadri Group,Oyaizu Group,DOI,Solvent 1 (S1),S1 SMILES,S1 SMILES 1,S1 SMILES 2,S1 SMILES 3,S1 Big SMILES,S1 End Group 1,S1 End Group 2,S1 Mol %,S1 Weight %,S1 SMILES 1 Mol %,S1 SMILES 2 Mol %,S1 SMILES 3 Mol %,S1 Molar Ratio,S1 Weight Ratio,S1 Mw,S1 Mn,S1 Mn or Mw,S1 Mw/Mn,S1 DOP,S1 Molar Mass (g/mol),S1 Type,S1 Block Mol Weight,Solvent 2 (S2),S2 SMILES,S2 SMILES 1,S2 SMILES 2,S2 Mol %,S2 Weight %,S2 SMILES 1 Mol %,S2 SMILES 2 Mol %,S2 Molar Ratio,S2 Weight Ratio,S2 Mw,S2 Mn,S2 Mn or Mw,S2 Mw/Mn,S2 DOP,S2 Molar Mass (g/mol),S2 Type,Solvent 3 (S3),S3 SMILES,S3 SMILES 1,S3 Mol %,S3 Weight %,S3 Molar Ratio,S3 Weight Ratio,S3 Mw,S3 Mn,S3 Mn or Mw,S3 Mw/Mn,S3 DOP,S3 Molar Mass (g/mol),S3 Type,Solvent 4 (S4),S4 SMILES,S4 Mol %,S4 Weight %,S4 Molar Ratio,S4 Weight Ratio,S4 Mw,S4 Mn,S4 Mn or Mw,S4 Mw/Mn,S4 DOP,S4 Molar Mass (g/mol),S4 Type,Salt 1,Salt1 SMILES,Salt1 Mol %,Salt1 Weight %,Salt1 Molality (mol salt/kg polymer),Salt1 Molar Mass (g/mol),Salt 2,Salt2 SMILES,Salt2 Mol %,Salt2 Weight %,Salt2 Molality (mol salt/kg polymer),Salt2 Molar Mass (g/mol),Inorganic Material 1 (IM1),IM1 Weight %,IM1 Particle Size (nm),Tg (oC),Heating Rate (K/min),Temperature (oC),Conductivity (S/cm),log Conductivity (S/cm)
,,5/8/2020,JL,,,doi.org/10.1007/s11581-015-1474-3,PEO,[Cu]OCC[Au],[Cu]OCC[Au],,,C{[>]<OCC>[<]}OC,CH3,OCH3,0.909090909,0.753516829,,,,,,4000000,,4000000,,90805.90238,44.02238095,,,,,,,,,,,,,,,,,,,,,,,,,,,,,,,,,,,,,,,,,,,,,,,LiDFOB,O=C1O[B-](F)(F)OC1=O.[Li+],0.090909091,0.246483171,2.27014756,144.0017749,,,,,,,,,,,,30,4.28E-05,-4.368556231
,,5/8/2020,JL,,,doi.org/10.1007/s11581-015-1474-3,PEO,[Cu]OCC[Au],[Cu]OCC[Au],,,C{[>]<OCC>[<]}OC,CH3,OCH3,0.909090909,0.753516829,,,,,,4000000,,4000000,,90805.90238,44.02238095,,,,,,,,,,,,,,,,,,,,,,,,,,,,,,,,,,,,,,,,,,,,,,,LiDFOB,O=C1O[B-](F)(F)OC1=O.[Li+],0.090909091,0.246483171,2.27014756,144.0017749,,,,,,,,,,,,23,3.11E-05,-4.507239611
,,5/8/2020,JL,,,doi.org/10.1007/s11581-015-1474-3,PEO,[Cu]OCC[Au],[Cu]OCC[Au],,,C{[>]<OCC>[<]}OC,CH3,OCH3,0.888888889,0.709779644,,,,,,4000000,,4000000,,90805.90238,44.02238095,,,,,,,,,,,,,,,,,,,,,,,,,,,,,,,,,,,,,,,,,,,,,,,LiDFOB,O=C1O[B-](F)(F)OC1=O.[Li+],0.111111111,0.290220356,2.837684449,144.0017749,,,,,,,,,,,,23,1.58E-05,-4.801342913
,,5/8/2020,JL,,,doi.org/10.1016/0167-2738(92)90009-E,PEO,[Cu]OCC[Au],[Cu]OCC[Au],,,C{[>]<OCC>[<]}OC,CH3,OCH3,0.978137645,0.958193537,,,,,,20000,,20000,,454.0295119,44.02238095,,,,,,,,,,,,,,,,,,,,,,,,,,,,,,,,,,,,,,,,,,,,,,,LiBr,[Br-].[Li+],0.021862355,0.041806463,0.507400681,85.93434165,,,,,,,,,,,,59.85,6.70E-07,-6.173925197
,,5/8/2020,JL,,,doi.org/10.1016/0167-2738(92)90009-E,PEO,[Cu]OCC[Au],[Cu]OCC[Au],,,C{[>]<OCC>[<]}OC,CH3,OCH3,0.975939195,0.954083679,,,,,,20000,,20000,,454.0295119,44.02238095,,,,,,,,,,,,,,,,,,,,,,,,,,,,,,,,,,,,,,,,,,,,,,,LiBr,[Br-].[Li+],0.024060805,0.045916321,0.559682179,85.93434165,,,,,,,,,,,,36.85,6.78E-08,-7.168770306
,,5/8/2020,JL,,,doi.org/10.1016/0167-2738(92)90009-E,PEO,[Cu]OCC[Au],[Cu]OCC[Au],,,C{[>]<OCC>[<]}OC,CH3,OCH3,0.952769319,0.911770243,,,,,,20000,,20000,,454.0295119,44.02238095,,,,,,,,,,,,,,,,,,,,,,,,,,,,,,,,,,,,,,,,,,,,,,,LiBr,[Br-].[Li+],0.047230681,0.088229757,1.125357548,85.93434165,,,,,,,,,,,,59.85,9.64E-07,-6.015922966
,,5/8/2020,JL,,,doi.org/10.1016/0167-2738(92)90009-E,PEO,[Cu]OCC[Au],[Cu]OCC[Au],,,C{[>]<OCC>[<]}OC,CH3,OCH3,0.949399837,0.905765139,,,,,,20000,,20000,,454.0295119,44.02238095,,,,,,,,,,,,,,,,,,,,,,,,,,,,,,,,,,,,,,,,,,,,,,,LiBr,[Br-].[Li+],0.050600163,0.094234861,1.209920545,85.93434165,,,,,,,,,,,,36.85,1.10E-07,-6.958607315
,,5/8/2020,JL,,,doi.org/10.1016/0167-2738(92)90009-E,PEO,[Cu]OCC[Au],[Cu]OCC[Au],,,C{[>]<OCC>[<]}OC,CH3,OCH3,0.929277347,0.870654256,,,,,,20000,,20000,,454.0295119,44.02238095,,,,,,,,,,,,,,,,,,,,,,,,,,,,,,,,,,,,,,,,,,,,,,,LiBr,[Br-].[Li+],0.070722653,0.129345744,1.7276958,85.93434165,,,,,,,,,,,,59.85,9.07E-06,-5.042392713
,,5/8/2020,JL,,,doi.org/10.1016/0167-2738(92)90009-E,PEO,[Cu]OCC[Au],[Cu]OCC[Au],,,C{[>]<OCC>[<]}OC,CH3,OCH3,0.924824699,0.863054654,,,,,,20000,,20000,,454.0295119,44.02238095,,,,,,,,,,,,,,,,,,,,,,,,,,,,,,,,,,,,,,,,,,,,,,,LiBr,[Br-].[Li+],0.075175301,0.136945346,1.845312145,85.93434165,,,,,,,,,,,,36.85,2.56E-07,-6.591760035
,,5/8/2020,JL,,,doi.org/10.1016/0167-2738(92)90009-E,PEO,[Cu]OCC[Au],[Cu]OCC[Au],,,C{[>]<OCC>[<]}OC,CH3,OCH3,0.902931276,0.826545815,,,,,,20000,,20000,,454.0295119,44.02238095,,,,,,,,,,,,,,,,,,,,,,,,,,,,,,,,,,,,,,,,,,,,,,,LiBr,[Br-].[Li+],0.097068724,0.173454185,2.440499432,85.93434165,,,,,,,,,,,,59.85,3.71E-06,-5.43062609
,,5/8/2020,JL,,,doi.org/10.1016/0167-2738(92)90009-E,PEO,[Cu]OCC[Au],[Cu]OCC[Au],,,C{[>]<OCC>[<]}OC,CH3,OCH3,0.900235862,0.822147117,,,,,,20000,,20000,,454.0295119,44.02238095,,,,,,,,,,,,,,,,,,,,,,,,,,,,,,,,,,,,,,,,,,,,,,,LiBr,[Br-].[Li+],0.099764138,0.177852883,2.515777526,85.93434165,,,,,,,,,,,,36.85,3.40E-07,-6.468521083
,,5/8/2020,JL,,,doi.org/10.1016/0167-2738(92)90009-E,PEO,[Cu]OCC[Au],[Cu]OCC[Au],,,C{[>]<OCC>[<]}OC,CH3,OCH3,0.90000009,0.821763336,,,,,,20000,,20000,,454.0295119,44.02238095,,,,,,,,,,,,,,,,,,,,,,,,,,,,,,,,,,,,,,,,,,,,,,,LiBr,[Br-].[Li+],0.09999991,0.178236664,2.522383655,85.93434165,,,,,,,,,,,,59.85,1.44E-06,-5.841637508
,,5/8/2020,JL,,,doi.org/10.1016/0167-2738(92)90009-E,PEO,[Cu]OCC[Au],[Cu]OCC[Au],,,C{[>]<OCC>[<]}OC,CH3,OCH3,0.90000009,0.821763336,,,,,,40000,,40000,,908.0590238,44.02238095,,,,,,,,,,,,,,,,,,,,,,,,,,,,,,,,,,,,,,,,,,,,,,,LiBr,[Br-].[Li+],0.09999991,0.178236664,2.522383655,85.93434165,,,,,,,,,,,,59.85,5.46E-07,-6.262807357
,,5/8/2020,JL,,,doi.org/10.1016/0167-2738(92)90009-E,PEO,[Cu]OCC[Au],[Cu]OCC[Au],,,C{[>]<OCC>[<]}OC,CH3,OCH3,0.90000009,0.821763336,,,,,,200000,,200000,,4540.295119,44.02238095,,,,,,,,,,,,,,,,,,,,,,,,,,,,,,,,,,,,,,,,,,,,,,,LiBr,[Br-].[Li+],0.09999991,0.178236664,2.522383655,85.93434165,,,,,,,,,,,,59.85,4.90E-07,-6.30980392
,,5/8/2020,JL,,,doi.org/10.1016/0167-2738(92)90009-E,PEO,[Cu]OCC[Au],[Cu]OCC[Au],,,C{[>]<OCC>[<]}OC,CH3,OCH3,0.90000009,0.821763336,,,,,,100000,,100000,,2270.14756,44.02238095,,,,,,,,,,,,,,,,,,,,,,,,,,,,,,,,,,,,,,,,,,,,,,,LiBr,[Br-].[Li+],0.09999991,0.178236664,2.522383655,85.93434165,,,,,,,,,,,,59.85,4.78E-07,-6.320572103
,,5/8/2020,JL,,,doi.org/10.1016/0167-2738(92)90009-E,PEO,[Cu]OCC[Au],[Cu]OCC[Au],,,C{[>]<OCC>[<]}OC,CH3,OCH3,0.90000009,0.821763336,,,,,,400000,,400000,,9080.590238,44.02238095,,,,,,,,,,,,,,,,,,,,,,,,,,,,,,,,,,,,,,,,,,,,,,,LiBr,[Br-].[Li+],0.09999991,0.178236664,2.522383655,85.93434165,,,,,,,,,,,,59.85,4.39E-07,-6.35753548
,,5/8/2020,JL,,,doi.org/10.1016/0167-2738(92)90009-E,PEO,[Cu]OCC[Au],[Cu]OCC[Au],,,C{[>]<OCC>[<]}OC,CH3,OCH3,0.90000009,0.821763336,,,,,,600000,,600000,,13620.88536,44.02238095,,,,,,,,,,,,,,,,,,,,,,,,,,,,,,,,,,,,,,,,,,,,,,,LiBr,[Br-].[Li+],0.09999991,0.178236664,2.522383655,85.93434165,,,,,,,,,,,,59.85,4.18E-07,-6.378823718
,,5/8/2020,JL,,,doi.org/10.1016/0167-2738(92)90009-E,PEO,[Cu]OCC[Au],[Cu]OCC[Au],,,C{[>]<OCC>[<]}OC,CH3,OCH3,0.90000009,0.821763336,,,,,,100000,,100000,,2270.14756,44.02238095,,,,,,,,,,,,,,,,,,,,,,,,,,,,,,,,,,,,,,,,,,,,,,,LiBr,[Br-].[Li+],0.09999991,0.178236664,2.522383655,85.93434165,,,,,,,,,,,,36.85,1.96E-07,-6.707743929
,,5/8/2020,JL,,,doi.org/10.1016/0167-2738(92)90009-E,PEO,[Cu]OCC[Au],[Cu]OCC[Au],,,C{[>]<OCC>[<]}OC,CH3,OCH3,0.90000009,0.821763336,,,,,,40000,,40000,,908.0590238,44.02238095,,,,,,,,,,,,,,,,,,,,,,,,,,,,,,,,,,,,,,,,,,,,,,,LiBr,[Br-].[Li+],0.09999991,0.178236664,2.522383655,85.93434165,,,,,,,,,,,,36.85,8.15E-08,-7.088842391
,,5/8/2020,JL,,,doi.org/10.1016/0167-2738(92)90009-E,PEO,[Cu]OCC[Au],[Cu]OCC[Au],,,C{[>]<OCC>[<]}OC,CH3,OCH3,0.90000009,0.821763336,,,,,,20000,,20000,,454.0295119,44.02238095,,,,,,,,,,,,,,,,,,,,,,,,,,,,,,,,,,,,,,,,,,,,,,,LiBr,[Br-].[Li+],0.09999991,0.178236664,2.522383655,85.93434165,,,,,,,,,,,,36.85,4.64E-08,-7.333482019
,,5/8/2020,JL,,,doi.org/10.1016/0167-2738(92)90009-E,PEO,[Cu]OCC[Au],[Cu]OCC[Au],,,C{[>]<OCC>[<]}OC,CH3,OCH3,0.90000009,0.821763336,,,,,,200000,,200000,,4540.295119,44.02238095,,,,,,,,,,,,,,,,,,,,,,,,,,,,,,,,,,,,,,,,,,,,,,,LiBr,[Br-].[Li+],0.09999991,0.178236664,2.522383655,85.93434165,,,,,,,,,,,,36.85,4.41E-08,-7.355561411
,,5/8/2020,JL,,,doi.org/10.1016/0167-2738(92)90009-E,PEO,[Cu]OCC[Au],[Cu]OCC[Au],,,C{[>]<OCC>[<]}OC,CH3,OCH3,0.90000009,0.821763336,,,,,,400000,,400000,,9080.590238,44.02238095,,,,,,,,,,,,,,,,,,,,,,,,,,,,,,,,,,,,,,,,,,,,,,,LiBr,[Br-].[Li+],0.09999991,0.178236664,2.522383655,85.93434165,,,,,,,,,,,,36.85,2.90E-08,-7.537602002
,,5/8/2020,JL,,,doi.org/10.1016/0167-2738(92)90009-E,PEO,[Cu]OCC[Au],[Cu]OCC[Au],,,C{[>]<OCC>[<]}OC,CH3,OCH3,0.90000009,0.821763336,,,,,,600000,,600000,,13620.88536,44.02238095,,,,,,,,,,,,,,,,,,,,,,,,,,,,,,,,,,,,,,,,,,,,,,,LiBr,[Br-].[Li+],0.09999991,0.178236664,2.522383655,85.93434165,,,,,,,,,,,,36.85,1.60E-08,-7.795880017
,,5/8/2020,JL,,,doi.org/10.1016/0167-2738(92)90009-E,PEO,[Cu]OCC[Au],[Cu]OCC[Au],,,C{[>]<OCC>[<]}OC,CH3,OCH3,0.87686685,0.784857823,,,,,,20000,,20000,,454.0295119,44.02238095,,,,,,,,,,,,,,,,,,,,,,,,,,,,,,,,,,,,,,,,,,,,,,,LiBr,[Br-].[Li+],0.12313315,0.215142177,3.187832009,85.93434165,,,,,,,,,,,,59.85,2.18E-06,-5.661543506
,,5/8/2020,JL,,,doi.org/10.1016/0167-2738(92)90009-E,PEO,[Cu]OCC[Au],[Cu]OCC[Au],,,C{[>]<OCC>[<]}OC,CH3,OCH3,0.875534842,0.782777064,,,,,,20000,,20000,,454.0295119,44.02238095,,,,,,,,,,,,,,,,,,,,,,,,,,,,,,,,,,,,,,,,,,,,,,,LiBr,[Br-].[Li+],0.124465158,0.217222936,3.227219069,85.93434165,,,,,,,,,,,,36.85,7.72E-08,-7.1123827
,,5/8/2020,JL,,,doi.org/10.1016/0167-2738(92)90009-E,PEO,[Cu]OCC[Au],[Cu]OCC[Au],,,C{[>]<OCC>[<]}OC,CH3,OCH3,0.853777024,0.749444536,,,,,,20000,,20000,,454.0295119,44.02238095,,,,,,,,,,,,,,,,,,,,,,,,,,,,,,,,,,,,,,,,,,,,,,,LiBr,[Br-].[Li+],0.146222976,0.250555464,3.887990919,85.93434165,,,,,,,,,,,,59.85,3.94E-06,-5.404503778
,,5/8/2020,JL,,,doi.org/10.1016/0167-2738(92)90009-E,PEO,[Cu]OCC[Au],[Cu]OCC[Au],,,C{[>]<OCC>[<]}OC,CH3,OCH3,0.850243255,0.744144963,,,,,,20000,,20000,,454.0295119,44.02238095,,,,,,,,,,,,,,,,,,,,,,,,,,,,,,,,,,,,,,,,,,,,,,,LiBr,[Br-].[Li+],0.149756745,0.255855037,3.998501703,85.93434165,,,,,,,,,,,,36.85,7.14E-08,-7.146301788
,,5/8/2020,JL,,,doi.org/10.1016/0167-2738(92)90009-E,PEO,[Cu]OCC[Au],[Cu]OCC[Au],,,C{[>]<OCC>[<]}OC,CH3,OCH3,0.825954122,0.70854644,,,,,,20000,,20000,,454.0295119,44.02238095,,,,,,,,,,,,,,,,,,,,,,,,,,,,,,,,,,,,,,,,,,,,,,,LiBr,[Br-].[Li+],0.174045878,0.29145356,4.783677639,85.93434165,,,,,,,,,,,,59.85,2.10E-06,-5.677780705
,,5/8/2020,JL,,,doi.org/10.1016/0167-2738(92)90009-E,PEO,[Cu]OCC[Au],[Cu]OCC[Au],,,C{[>]<OCC>[<]}OC,CH3,OCH3,0.822968728,0.704268231,,,,,,20000,,20000,,454.0295119,44.02238095,,,,,,,,,,,,,,,,,,,,,,,,,,,,,,,,,,,,,,,,,,,,,,,LiBr,[Br-].[Li+],0.177031272,0.295731769,4.88338252,85.93434165,,,,,,,,,,,,36.85,1.33E-07,-6.876148359
,,5/8/2020,JL,,,doi.org/10.1016/0167-2738(92)90009-E,PEO,[Cu]OCC[Au],[Cu]OCC[Au],,,C{[>]<OCC>[<]}OC,CH3,OCH3,0.8027499,0.675832601,,,,,,20000,,20000,,454.0295119,44.02238095,,,,,,,,,,,,,,,,,,,,,,,,,,,,,,,,,,,,,,,,,,,,,,,LiBr,[Br-].[Li+],0.1972501,0.324167399,5.57816118,85.93434165,,,,,,,,,,,,59.85,1.11E-06,-5.954677021
,,5/8/2020,JL,,,doi.org/10.1016/0167-2738(92)90009-E,PEO,[Cu]OCC[Au],[Cu]OCC[Au],,,C{[>]<OCC>[<]}OC,CH3,OCH3,0.80260429,0.675631159,,,,,,20000,,20000,,454.0295119,44.02238095,,,,,,,,,,,,,,,,,,,,,,,,,,,,,,,,,,,,,,,,,,,,,,,LiBr,[Br-].[Li+],0.19739571,0.324368841,5.583291714,85.93434165,,,,,,,,,,,,36.85,2.07E-08,-7.684029655
,,5/8/2020,JL,,,doi.org/10.1016/0167-2738(92)90009-E,PEO,[Cu]OCC[Au],[Cu]OCC[Au],,,C{[>]<OCC>[<]}OC,CH3,OCH3,0.703043052,0.548087305,,,,,,20000,,20000,,454.0295119,44.02238095,,,,,,,,,,,,,,,,,,,,,,,,,,,,,,,,,,,,,,,,,,,,,,,LiBr,[Br-].[Li+],0.296956948,0.451912695,9.588830874,85.93434165,,,,,,,,,,,,59.85,3.55E-07,-6.449771647
,,5/8/2020,JL,,,doi.org/10.1016/0167-2738(92)90009-E,PEO,[Cu]OCC[Au],[Cu]OCC[Au],,,C{[>]<OCC>[<]}OC,CH3,OCH3,0.700851885,0.54549194,,,,,,20000,,20000,,454.0295119,44.02238095,,,,,,,,,,,,,,,,,,,,,,,,,,,,,,,,,,,,,,,,,,,,,,,LiBr,[Br-].[Li+],0.299148115,0.45450806,9.689784336,85.93434165,,,,,,,,,,,,36.85,6.23E-08,-7.205511953
,,5/8/2020,JL,,,doi.org/10.1016/0167-2738(92)90009-E,PEO,[Cu]OCC[Au],[Cu]OCC[Au],,,C{[>]<OCC>[<]}OC,CH3,OCH3,0.604628918,0.439277393,,,,,,20000,,20000,,454.0295119,44.02238095,,,,,,,,,,,,,,,,,,,,,,,,,,,,,,,,,,,,,,,,,,,,,,,LiBr,[Br-].[Li+],0.395371082,0.560722607,14.8446538,85.93434165,,,,,,,,,,,,59.85,6.88E-08,-7.162411562
,,5/8/2020,JL,,,doi.org/10.1016/0167-2738(92)90009-E,PEO,[Cu]OCC[Au],[Cu]OCC[Au],,,C{[>]<OCC>[<]}OC,CH3,OCH3,0.60093987,0.435485984,,,,,,20000,,20000,,454.0295119,44.02238095,,,,,,,,,,,,,,,,,,,,,,,,,,,,,,,,,,,,,,,,,,,,,,,LiBr,[Br-].[Li+],0.39906013,0.564514016,15.07514188,85.93434165,,,,,,,,,,,,36.85,8.90E-09,-8.050609993
,,5/8/2020,JL,,,doi.org/10.1016/0167-2738(92)90009-E,PEO,[Cu]OCC[Au],[Cu]OCC[Au],,,C{[>]<OCC>[<]}OC,CH3,OCH3,0.500892089,0.339546231,,,,,,20000,,20000,,454.0295119,44.02238095,,,,,,,,,,,,,,,,,,,,,,,,,,,,,,,,,,,,,,,,,,,,,,,LiBr,[Br-].[Li+],0.499107911,0.660453769,22.62061294,85.93434165,,,,,,,,,,,,36.85,6.21E-10,-9.2069084
,,5/8/2020,JL,,,doi.org/10.1016/0167-2738(92)90009-E,PEO,[Cu]OCC[Au],[Cu]OCC[Au],,,C{[>]<OCC>[<]}OC,CH3,OCH3,0.500367019,0.339075392,,,,,,20000,,20000,,454.0295119,44.02238095,,,,,,,,,,,,,,,,,,,,,,,,,,,,,,,,,,,,,,,,,,,,,,,LiBr,[Br-].[Li+],0.499632981,0.660924608,22.66817253,85.93434165,,,,,,,,,,,,59.85,8.15E-09,-8.088842391
,,5/8/2020,JL,,,doi.org/10.1016/0167-2738(92)90009-E,PEO,[Cu]OCC[Au],[Cu]OCC[Au],,,C{[>]<OCC>[<]}OC,CH3,OCH3,0.403671962,0.257486508,,,,,,20000,,20000,,454.0295119,44.02238095,,,,,,,,,,,,,,,,,,,,,,,,,,,,,,,,,,,,,,,,,,,,,,,LiBr,[Br-].[Li+],0.596328038,0.742513492,33.53595914,85.93434165,,,,,,,,,,,,59.85,4.90E-09,-8.30980392
,,5/8/2020,JL,,,doi.org/10.1016/0167-2738(92)90009-E,PEO,[Cu]OCC[Au],[Cu]OCC[Au],,,C{[>]<OCC>[<]}OC,CH3,OCH3,0.401594975,0.255838986,,,,,,20000,,20000,,454.0295119,44.02238095,,,,,,,,,,,,,,,,,,,,,,,,,,,,,,,,,,,,,,,,,,,,,,,LiBr,[Br-].[Li+],0.598405025,0.744161014,33.82681044,85.93434165,,,,,,,,,,,,36.85,9.96E-10,-9.001740662
,,5/8/2020,JL,,,doi.org/10.1016/0167-2738(92)90009-E,PEO,[Cu]OCC[Au],[Cu]OCC[Au],,,C{[>]<OCC>[<]}OC,CH3,OCH3,0.30067601,0.180499617,,,,,,20000,,20000,,454.0295119,44.02238095,,,,,,,,,,,,,,,,,,,,,,,,,,,,,,,,,,,,,,,,,,,,,,,LiBr,[Br-].[Li+],0.69932399,0.819500383,52.7999773,85.93434165,,,,,,,,,,,,36.85,2.97E-09,-8.527243551
,,5/8/2020,JL,,,doi.org/10.1016/0167-2738(92)90009-E,PEO,[Cu]OCC[Au],[Cu]OCC[Au],,,C{[>]<OCC>[<]}OC,CH3,OCH3,0.30000003,0.310045078,,,,,,20000,,20000,,454.0295119,44.02238095,,,,,,,,,,,,,,,,,,,,,,,,,,,,,,,,,,,,,,,,,,,,,,,LiCl,[Cl-].[Li+],0.69999997,0.689954922,52.97010216,41.98485723,,,,,,,,,,,,60.27225,9.52E-09,-8.021363052
,,5/8/2020,JL,,,doi.org/10.1016/0167-2738(92)90009-E,PEO,[Cu]OCC[Au],[Cu]OCC[Au],,,C{[>]<OCC>[<]}OC,CH3,OCH3,0.30000003,0.310045078,,,,,,20000,,20000,,454.0295119,44.02238095,,,,,,,,,,,,,,,,,,,,,,,,,,,,,,,,,,,,,,,,,,,,,,,LiCl,[Cl-].[Li+],0.69999997,0.689954922,52.97010216,41.98485723,,,,,,,,,,,,50.35943,4.25E-09,-8.37161107
,,5/8/2020,JL,,,doi.org/10.1016/0167-2738(92)90009-E,PEO,[Cu]OCC[Au],[Cu]OCC[Au],,,C{[>]<OCC>[<]}OC,CH3,OCH3,0.30000003,0.310045078,,,,,,20000,,20000,,454.0295119,44.02238095,,,,,,,,,,,,,,,,,,,,,,,,,,,,,,,,,,,,,,,,,,,,,,,LiCl,[Cl-].[Li+],0.69999997,0.689954922,52.97010216,41.98485723,,,,,,,,,,,,45.44309,3.24E-09,-8.48945499
,,5/8/2020,JL,,,doi.org/10.1016/0167-2738(92)90009-E,PEO,[Cu]OCC[Au],[Cu]OCC[Au],,,C{[>]<OCC>[<]}OC,CH3,OCH3,0.30000003,0.310045078,,,,,,20000,,20000,,454.0295119,44.02238095,,,,,,,,,,,,,,,,,,,,,,,,,,,,,,,,,,,,,,,,,,,,,,,LiCl,[Cl-].[Li+],0.69999997,0.689954922,52.97010216,41.98485723,,,,,,,,,,,,37.47653,1.47E-09,-8.832682665
,,5/8/2020,JL,,,doi.org/10.1016/0167-2738(92)90009-E,PEO,[Cu]OCC[Au],[Cu]OCC[Au],,,C{[>]<OCC>[<]}OC,CH3,OCH3,0.30000003,0.310045078,,,,,,20000,,20000,,454.0295119,44.02238095,,,,,,,,,,,,,,,,,,,,,,,,,,,,,,,,,,,,,,,,,,,,,,,LiCl,[Cl-].[Li+],0.69999997,0.689954922,52.97010216,41.98485723,,,,,,,,,,,,29.96297,8.82E-10,-9.054531415
,,5/8/2020,JL,,,doi.org/10.1016/0167-2738(92)90009-E,PEO,[Cu]OCC[Au],[Cu]OCC[Au],,,C{[>]<OCC>[<]}OC,CH3,OCH3,0.3,0.123483729,,,,,,20000,,20000,,454.0295119,44.02238095,,,,,,,,,,,,,,,,,,,,,,,,,,,,,,,,,,,,,,,,,,,,,,,LiI,[I-].[Li+],0.7,0.876516271,52.97010972,133.9204776,,,,,,,,,,,,59.85,2.58E-06,-5.588380294
,,5/8/2020,JL,,,doi.org/10.1016/0167-2738(92)90009-E,PEO,[Cu]OCC[Au],[Cu]OCC[Au],,,C{[>]<OCC>[<]}OC,CH3,OCH3,0.3,0.123483729,,,,,,40000,,40000,,908.0590238,44.02238095,,,,,,,,,,,,,,,,,,,,,,,,,,,,,,,,,,,,,,,,,,,,,,,LiI,[I-].[Li+],0.7,0.876516271,52.97010972,133.9204776,,,,,,,,,,,,59.85,1.49E-06,-5.826813732
,,5/8/2020,JL,,,doi.org/10.1016/0167-2738(92)90009-E,PEO,[Cu]OCC[Au],[Cu]OCC[Au],,,C{[>]<OCC>[<]}OC,CH3,OCH3,0.3,0.123483729,,,,,,100000,,100000,,2270.14756,44.02238095,,,,,,,,,,,,,,,,,,,,,,,,,,,,,,,,,,,,,,,,,,,,,,,LiI,[I-].[Li+],0.7,0.876516271,52.97010972,133.9204776,,,,,,,,,,,,59.85,7.52E-07,-6.123782159
,,5/8/2020,JL,,,doi.org/10.1016/0167-2738(92)90009-E,PEO,[Cu]OCC[Au],[Cu]OCC[Au],,,C{[>]<OCC>[<]}OC,CH3,OCH3,0.3,0.123483729,,,,,,600000,,600000,,13620.88536,44.02238095,,,,,,,,,,,,,,,,,,,,,,,,,,,,,,,,,,,,,,,,,,,,,,,LiI,[I-].[Li+],0.7,0.876516271,52.97010972,133.9204776,,,,,,,,,,,,59.85,3.66E-07,-6.436518915
,,5/8/2020,JL,,,doi.org/10.1016/0167-2738(92)90009-E,PEO,[Cu]OCC[Au],[Cu]OCC[Au],,,C{[>]<OCC>[<]}OC,CH3,OCH3,0.3,0.123483729,,,,,,200000,,200000,,4540.295119,44.02238095,,,,,,,,,,,,,,,,,,,,,,,,,,,,,,,,,,,,,,,,,,,,,,,LiI,[I-].[Li+],0.7,0.876516271,52.97010972,133.9204776,,,,,,,,,,,,59.85,2.94E-07,-6.53165267
,,5/8/2020,JL,,,doi.org/10.1016/0167-2738(92)90009-E,PEO,[Cu]OCC[Au],[Cu]OCC[Au],,,C{[>]<OCC>[<]}OC,CH3,OCH3,0.3,0.123483729,,,,,,200000,,200000,,4540.295119,44.02238095,,,,,,,,,,,,,,,,,,,,,,,,,,,,,,,,,,,,,,,,,,,,,,,LiI,[I-].[Li+],0.7,0.876516271,52.97010972,133.9204776,,,,,,,,,,,,36.85,1.77E-07,-6.752026734
,,5/8/2020,JL,,,doi.org/10.1016/0167-2738(92)90009-E,PEO,[Cu]OCC[Au],[Cu]OCC[Au],,,C{[>]<OCC>[<]}OC,CH3,OCH3,0.3,0.123483729,,,,,,4000000,,4000000,,90805.90238,44.02238095,,,,,,,,,,,,,,,,,,,,,,,,,,,,,,,,,,,,,,,,,,,,,,,LiI,[I-].[Li+],0.7,0.876516271,52.97010972,133.9204776,,,,,,,,,,,,59.85,1.77E-07,-6.752026734
,,5/8/2020,JL,,,doi.org/10.1016/0167-2738(92)90009-E,PEO,[Cu]OCC[Au],[Cu]OCC[Au],,,C{[>]<OCC>[<]}OC,CH3,OCH3,0.3,0.123483729,,,,,,600000,,600000,,13620.88536,44.02238095,,,,,,,,,,,,,,,,,,,,,,,,,,,,,,,,,,,,,,,,,,,,,,,LiI,[I-].[Li+],0.7,0.876516271,52.97010972,133.9204776,,,,,,,,,,,,36.85,1.30E-07,-6.886056648
,,5/8/2020,JL,,,doi.org/10.1016/0167-2738(92)90009-E,PEO,[Cu]OCC[Au],[Cu]OCC[Au],,,C{[>]<OCC>[<]}OC,CH3,OCH3,0.3,0.123483729,,,,,,100000,,100000,,2270.14756,44.02238095,,,,,,,,,,,,,,,,,,,,,,,,,,,,,,,,,,,,,,,,,,,,,,,LiI,[I-].[Li+],0.7,0.876516271,52.97010972,133.9204776,,,,,,,,,,,,36.85,1.22E-07,-6.913640169
,,5/8/2020,JL,,,doi.org/10.1016/0167-2738(92)90009-E,PEO,[Cu]OCC[Au],[Cu]OCC[Au],,,C{[>]<OCC>[<]}OC,CH3,OCH3,0.3,0.123483729,,,,,,5000000,,5000000,,113507.378,44.02238095,,,,,,,,,,,,,,,,,,,,,,,,,,,,,,,,,,,,,,,,,,,,,,,LiI,[I-].[Li+],0.7,0.876516271,52.97010972,133.9204776,,,,,,,,,,,,59.85,1.17E-07,-6.931814138
,,5/8/2020,JL,,,doi.org/10.1016/0167-2738(92)90009-E,PEO,[Cu]OCC[Au],[Cu]OCC[Au],,,C{[>]<OCC>[<]}OC,CH3,OCH3,0.3,0.123483729,,,,,,2000000,,2000000,,45402.95119,44.02238095,,,,,,,,,,,,,,,,,,,,,,,,,,,,,,,,,,,,,,,,,,,,,,,LiI,[I-].[Li+],0.7,0.876516271,52.97010972,133.9204776,,,,,,,,,,,,59.85,1.16E-07,-6.935542011
,,5/8/2020,JL,,,doi.org/10.1016/0167-2738(92)90009-E,PEO,[Cu]OCC[Au],[Cu]OCC[Au],,,C{[>]<OCC>[<]}OC,CH3,OCH3,0.3,0.123483729,,,,,,400000,,400000,,9080.590238,44.02238095,,,,,,,,,,,,,,,,,,,,,,,,,,,,,,,,,,,,,,,,,,,,,,,LiI,[I-].[Li+],0.7,0.876516271,52.97010972,133.9204776,,,,,,,,,,,,36.85,1.05E-07,-6.978810701
,,5/8/2020,JL,,,doi.org/10.1016/0167-2738(92)90009-E,PEO,[Cu]OCC[Au],[Cu]OCC[Au],,,C{[>]<OCC>[<]}OC,CH3,OCH3,0.3,0.123483729,,,,,,1000000,,1000000,,22701.4756,44.02238095,,,,,,,,,,,,,,,,,,,,,,,,,,,,,,,,,,,,,,,,,,,,,,,LiI,[I-].[Li+],0.7,0.876516271,52.97010972,133.9204776,,,,,,,,,,,,59.85,9.76E-08,-7.010550182
,,5/8/2020,JL,,,doi.org/10.1016/0167-2738(92)90009-E,PEO,[Cu]OCC[Au],[Cu]OCC[Au],,,C{[>]<OCC>[<]}OC,CH3,OCH3,0.3,0.123483729,,,,,,40000,,40000,,908.0590238,44.02238095,,,,,,,,,,,,,,,,,,,,,,,,,,,,,,,,,,,,,,,,,,,,,,,LiI,[I-].[Li+],0.7,0.876516271,52.97010972,133.9204776,,,,,,,,,,,,36.85,5.56E-08,-7.254925208
,,5/8/2020,JL,,,doi.org/10.1016/0167-2738(92)90009-E,PEO,[Cu]OCC[Au],[Cu]OCC[Au],,,C{[>]<OCC>[<]}OC,CH3,OCH3,0.3,0.123483729,,,,,,4000000,,4000000,,90805.90238,44.02238095,,,,,,,,,,,,,,,,,,,,,,,,,,,,,,,,,,,,,,,,,,,,,,,LiI,[I-].[Li+],0.7,0.876516271,52.97010972,133.9204776,,,,,,,,,,,,36.85,4.07E-08,-7.390405591
,,5/8/2020,JL,,,doi.org/10.1016/0167-2738(92)90009-E,PEO,[Cu]OCC[Au],[Cu]OCC[Au],,,C{[>]<OCC>[<]}OC,CH3,OCH3,0.3,0.123483729,,,,,,1000000,,1000000,,22701.4756,44.02238095,,,,,,,,,,,,,,,,,,,,,,,,,,,,,,,,,,,,,,,,,,,,,,,LiI,[I-].[Li+],0.7,0.876516271,52.97010972,133.9204776,,,,,,,,,,,,36.85,3.46E-08,-7.460923901
,,5/8/2020,JL,,,doi.org/10.1016/0167-2738(92)90009-E,PEO,[Cu]OCC[Au],[Cu]OCC[Au],,,C{[>]<OCC>[<]}OC,CH3,OCH3,0.3,0.123483729,,,,,,5000000,,5000000,,113507.378,44.02238095,,,,,,,,,,,,,,,,,,,,,,,,,,,,,,,,,,,,,,,,,,,,,,,LiI,[I-].[Li+],0.7,0.876516271,52.97010972,133.9204776,,,,,,,,,,,,36.85,1.65E-08,-7.782516056
,,5/8/2020,JL,,,doi.org/10.1016/0167-2738(92)90009-E,PEO,[Cu]OCC[Au],[Cu]OCC[Au],,,C{[>]<OCC>[<]}OC,CH3,OCH3,0.20106302,0.114199074,,,,,,20000,,20000,,454.0295119,44.02238095,,,,,,,,,,,,,,,,,,,,,,,,,,,,,,,,,,,,,,,,,,,,,,,LiBr,[Br-].[Li+],0.79893698,0.885800926,90.20578888,85.93434165,,,,,,,,,,,,59.85,2.77E-08,-7.557520231
,,5/8/2020,JL,,,doi.org/10.1016/0167-2738(92)90009-E,PEO,[Cu]OCC[Au],[Cu]OCC[Au],,,C{[>]<OCC>[<]}OC,CH3,OCH3,0.200192986,0.113651445,,,,,,20000,,20000,,454.0295119,44.02238095,,,,,,,,,,,,,,,,,,,,,,,,,,,,,,,,,,,,,,,,,,,,,,,LiBr,[Br-].[Li+],0.799807014,0.886348555,90.69648127,85.93434165,,,,,,,,,,,,36.85,1.55E-08,-7.809668302
,,5/8/2020,JL,,,doi.org/10.1016/0167-2738(92)90009-E,PEO,[Cu]OCC[Au],[Cu]OCC[Au],,,C{[>]<OCC>[<]}OC,CH3,OCH3,0.101181998,0.054524126,,,,,,20000,,20000,,454.0295119,44.02238095,,,,,,,,,,,,,,,,,,,,,,,,,,,,,,,,,,,,,,,,,,,,,,,LiBr,[Br-].[Li+],0.898818002,0.945475874,201.6613167,85.93434165,,,,,,,,,,,,59.85,5.39E-07,-6.268411235
,,5/8/2020,JL,,,doi.org/10.1016/0167-2738(92)90009-E,PEO,[Cu]OCC[Au],[Cu]OCC[Au],,,C{[>]<OCC>[<]}OC,CH3,OCH3,0.100139003,0.053933226,,,,,,20000,,20000,,454.0295119,44.02238095,,,,,,,,,,,,,,,,,,,,,,,,,,,,,,,,,,,,,,,,,,,,,,,LiBr,[Br-].[Li+],0.899860997,0.946066774,203.9981612,85.93434165,,,,,,,,,,,,36.85,2.77E-08,-7.557520231
,,5/8/2020,JL,,,doi.org/10.1016/j.jpowsour.2009.11.061,Tetraglyme,COCCOCCOCCOCCOC,COCCOCCOCCOCCOC,,,C{[>]<OCC>[<]}OC,CH3,OCH3,1,1,,,,,,222.28,,222.28,,4,44.02238095,,,,,,,,,,,,,,,,,,,,,,,,,,,,,,,,,,,,,,,,,,,,,,,LiCTFSI,O=S1(=O)[N-]S(=O)(=O)C(F)(F)C1(F)F.[Li+],,,4.498830304,248.9364919,,,,,,,,,,,,90,0.00591,-2.228412519
,,5/8/2020,JL,,,doi.org/10.1016/j.jpowsour.2009.11.061,Tetraglyme,COCCOCCOCCOCCOC,COCCOCCOCCOCCOC,,,C{[>]<OCC>[<]}OC,CH3,OCH3,1,1,,,,,,222.28,,222.28,,4,44.02238095,,,,,,,,,,,,,,,,,,,,,,,,,,,,,,,,,,,,,,,,,,,,,,,LiCTFSI,O=S1(=O)[N-]S(=O)(=O)C(F)(F)C1(F)F.[Li+],,,4.498830304,248.9364919,,,,,,,,,,,,80,0.00468,-2.329754147
,,5/8/2020,JL,,,doi.org/10.1016/j.jpowsour.2009.11.061,Tetraglyme,COCCOCCOCCOCCOC,COCCOCCOCCOCCOC,,,C{[>]<OCC>[<]}OC,CH3,OCH3,1,1,,,,,,222.28,,222.28,,4,44.02238095,,,,,,,,,,,,,,,,,,,,,,,,,,,,,,,,,,,,,,,,,,,,,,,LiCTFSI,O=S1(=O)[N-]S(=O)(=O)C(F)(F)C1(F)F.[Li+],,,4.498830304,248.9364919,,,,,,,,,,,,70,0.00364,-2.438898616
,,5/8/2020,JL,,,doi.org/10.1016/j.jpowsour.2009.11.061,Tetraglyme,COCCOCCOCCOCCOC,COCCOCCOCCOCCOC,,,C{[>]<OCC>[<]}OC,CH3,OCH3,1,1,,,,,,222.28,,222.28,,4,44.02238095,,,,,,,,,,,,,,,,,,,,,,,,,,,,,,,,,,,,,,,,,,,,,,,LiCTFSI,O=S1(=O)[N-]S(=O)(=O)C(F)(F)C1(F)F.[Li+],,,4.498830304,248.9364919,,,,,,,,,,,,60,0.00277,-2.557520231
,,5/8/2020,JL,,,doi.org/10.1016/j.jpowsour.2009.11.061,Tetraglyme,COCCOCCOCCOCCOC,COCCOCCOCCOCCOC,,,C{[>]<OCC>[<]}OC,CH3,OCH3,1,1,,,,,,222.28,,222.28,,4,44.02238095,,,,,,,,,,,,,,,,,,,,,,,,,,,,,,,,,,,,,,,,,,,,,,,LiCTFSI,O=S1(=O)[N-]S(=O)(=O)C(F)(F)C1(F)F.[Li+],,,4.498830304,248.9364919,,,,,,,,,,,,50,0.002,-2.698970004
,,5/8/2020,JL,,,doi.org/10.1016/j.jpowsour.2009.11.061,Tetraglyme,COCCOCCOCCOCCOC,COCCOCCOCCOCCOC,,,C{[>]<OCC>[<]}OC,CH3,OCH3,1,1,,,,,,222.28,,222.28,,4,44.02238095,,,,,,,,,,,,,,,,,,,,,,,,,,,,,,,,,,,,,,,,,,,,,,,LiCTFSI,O=S1(=O)[N-]S(=O)(=O)C(F)(F)C1(F)F.[Li+],,,4.498830304,248.9364919,,,,,,,,,,,,40,0.00132,-2.879426069
,,5/8/2020,JL,,,doi.org/10.1016/j.jpowsour.2009.11.061,Tetraglyme,COCCOCCOCCOCCOC,COCCOCCOCCOCCOC,,,C{[>]<OCC>[<]}OC,CH3,OCH3,1,1,,,,,,222.28,,222.28,,4,44.02238095,,,,,,,,,,,,,,,,,,,,,,,,,,,,,,,,,,,,,,,,,,,,,,,LiCTFSI,O=S1(=O)[N-]S(=O)(=O)C(F)(F)C1(F)F.[Li+],,,4.498830304,248.9364919,,,,,,,,,,,,30,0.000873,-3.058985756
,,5/8/2020,JL,,,doi.org/10.1016/j.jpowsour.2009.11.061,Tetraglyme,COCCOCCOCCOCCOC,COCCOCCOCCOCCOC,,,C{[>]<OCC>[<]}OC,CH3,OCH3,1,1,,,,,,222.28,,222.28,,4,44.02238095,,,,,,,,,,,,,,,,,,,,,,,,,,,,,,,,,,,,,,,,,,,,,,,LiCTFSI,O=S1(=O)[N-]S(=O)(=O)C(F)(F)C1(F)F.[Li+],,,4.498830304,248.9364919,,,,,,,,,,,,25,0.000638,-3.195179321
,,5/8/2020,JL,,,doi.org/10.1016/j.jpowsour.2009.11.061,Tetraglyme,COCCOCCOCCOCCOC,COCCOCCOCCOCCOC,,,C{[>]<OCC>[<]}OC,CH3,OCH3,1,1,,,,,,222.28,,222.28,,4,44.02238095,,,,,,,,,,,,,,,,,,,,,,,,,,,,,,,,,,,,,,,,,,,,,,,LiCTFSI,O=S1(=O)[N-]S(=O)(=O)C(F)(F)C1(F)F.[Li+],,,4.498830304,248.9364919,,,,,,,,,,,,20,0.00048,-3.318758763
,,5/8/2020,JL,,,doi.org/10.1016/j.jpowsour.2009.11.061,Triglyme,COCCOCCOCCOC,COCCOCCOCCOC,,,C{[>]<OCC>[<]}OC,CH3,OCH3,1,1,,,,,,178.23,,178.23,,3,44.02238095,,,,,,,,,,,,,,,,,,,,,,,,,,,,,,,,,,,,,,,,,,,,,,,LiCTFSI,O=S1(=O)[N-]S(=O)(=O)C(F)(F)C1(F)F.[Li+],,,5.610727711,248.9364919,,,,,,,,,,,,100,0.00223,-2.651695137
,,5/8/2020,JL,,,doi.org/10.1016/j.jpowsour.2009.11.061,Triglyme,COCCOCCOCCOC,COCCOCCOCCOC,,,C{[>]<OCC>[<]}OC,CH3,OCH3,1,1,,,,,,178.23,,178.23,,3,44.02238095,,,,,,,,,,,,,,,,,,,,,,,,,,,,,,,,,,,,,,,,,,,,,,,LiCTFSI,O=S1(=O)[N-]S(=O)(=O)C(F)(F)C1(F)F.[Li+],,,5.610727711,248.9364919,,,,,,,,,,,,90,0.00186,-2.730487056
,,5/8/2020,JL,,,doi.org/10.1016/j.jpowsour.2009.11.061,Triglyme,COCCOCCOCCOC,COCCOCCOCCOC,,,C{[>]<OCC>[<]}OC,CH3,OCH3,1,1,,,,,,178.23,,178.23,,3,44.02238095,,,,,,,,,,,,,,,,,,,,,,,,,,,,,,,,,,,,,,,,,,,,,,,LiCTFSI,O=S1(=O)[N-]S(=O)(=O)C(F)(F)C1(F)F.[Li+],,,5.610727711,248.9364919,,,,,,,,,,,,80,0.00144,-2.841637508
,,5/8/2020,JL,,,doi.org/10.1016/j.jpowsour.2009.11.061,Triglyme,COCCOCCOCCOC,COCCOCCOCCOC,,,C{[>]<OCC>[<]}OC,CH3,OCH3,1,1,,,,,,178.23,,178.23,,3,44.02238095,,,,,,,,,,,,,,,,,,,,,,,,,,,,,,,,,,,,,,,,,,,,,,,LiCTFSI,O=S1(=O)[N-]S(=O)(=O)C(F)(F)C1(F)F.[Li+],,,5.610727711,248.9364919,,,,,,,,,,,,70,0.000297,-3.527243551
,,5/8/2020,JL,,,doi.org/10.1016/j.jpowsour.2009.11.061,Triglyme,COCCOCCOCCOC,COCCOCCOCCOC,,,C{[>]<OCC>[<]}OC,CH3,OCH3,1,1,,,,,,178.23,,178.23,,3,44.02238095,,,,,,,,,,,,,,,,,,,,,,,,,,,,,,,,,,,,,,,,,,,,,,,LiCTFSI,O=S1(=O)[N-]S(=O)(=O)C(F)(F)C1(F)F.[Li+],,,5.610727711,248.9364919,,,,,,,,,,,,60,5.47E-05,-4.262012674
,,5/8/2020,JL,,,doi.org/10.1016/j.jpowsour.2009.11.061,Triglyme,COCCOCCOCCOC,COCCOCCOCCOC,,,C{[>]<OCC>[<]}OC,CH3,OCH3,1,1,,,,,,178.23,,178.23,,3,44.02238095,,,,,,,,,,,,,,,,,,,,,,,,,,,,,,,,,,,,,,,,,,,,,,,LiCTFSI,O=S1(=O)[N-]S(=O)(=O)C(F)(F)C1(F)F.[Li+],,,5.610727711,248.9364919,,,,,,,,,,,,50,1.97E-05,-4.705533774
,,5/8/2020,JL,,,doi.org/10.1016/j.jpowsour.2009.11.061,Triglyme,COCCOCCOCCOC,COCCOCCOCCOC,,,C{[>]<OCC>[<]}OC,CH3,OCH3,1,1,,,,,,178.23,,178.23,,3,44.02238095,,,,,,,,,,,,,,,,,,,,,,,,,,,,,,,,,,,,,,,,,,,,,,,LiCTFSI,O=S1(=O)[N-]S(=O)(=O)C(F)(F)C1(F)F.[Li+],,,5.610727711,248.9364919,,,,,,,,,,,,40,7.66E-06,-5.11577123
,,5/8/2020,JL,,,doi.org/10.1016/j.jpowsour.2009.11.061,Triglyme,COCCOCCOCCOC,COCCOCCOCCOC,,,C{[>]<OCC>[<]}OC,CH3,OCH3,1,1,,,,,,178.23,,178.23,,3,44.02238095,,,,,,,,,,,,,,,,,,,,,,,,,,,,,,,,,,,,,,,,,,,,,,,LiCTFSI,O=S1(=O)[N-]S(=O)(=O)C(F)(F)C1(F)F.[Li+],,,5.610727711,248.9364919,,,,,,,,,,,,30,2.73E-06,-5.563837353
,,5/8/2020,JL,,,doi.org/10.1016/j.ssi.2011.01.010,PEO,[Cu]OCC[Au],[Cu]OCC[Au],,,C{[>]<OCC>[<]}OC,CH3,OCH3,0.952380952,0.81945383,,,,,,600000,,600000,,13620.88536,44.02238095,,,,,,,,,,,,,,,,,,,,,,,,,,,,,,,,,,,,,,,,,,,,,,,LiBOB,O=C1O[B-]2(OC1=O)OC(=O)C(=O)O2.[Li+],0.047619048,0.18054617,1.13507378,193.9846269,,,,,,,,,,,,80,0.00105,-2.978810701
,,5/8/2020,JL,,,doi.org/10.1016/j.ssi.2011.01.010,PEO,[Cu]OCC[Au],[Cu]OCC[Au],,,C{[>]<OCC>[<]}OC,CH3,OCH3,0.952380952,0.81945383,,,,,,600000,,600000,,13620.88536,44.02238095,,,,,,,,,,,,,,,,,,,,,,,,,,,,,,,,,,,,,,,,,,,,,,,LiBOB,O=C1O[B-]2(OC1=O)OC(=O)C(=O)O2.[Li+],0.047619048,0.18054617,1.13507378,193.9846269,,,,,,,,,,,,75,0.00087,-3.060480747
,,5/8/2020,JL,,,doi.org/10.1016/j.ssi.2011.01.010,PEO,[Cu]OCC[Au],[Cu]OCC[Au],,,C{[>]<OCC>[<]}OC,CH3,OCH3,0.952380952,0.81945383,,,,,,600000,,600000,,13620.88536,44.02238095,,,,,,,,,,,,,,,,,,,,,,,,,,,,,,,,,,,,,,,,,,,,,,,LiBOB,O=C1O[B-]2(OC1=O)OC(=O)C(=O)O2.[Li+],0.047619048,0.18054617,1.13507378,193.9846269,,,,,,,,,,,,70,0.0007,-3.15490196
,,5/8/2020,JL,,,doi.org/10.1016/j.ssi.2011.01.010,PEO,[Cu]OCC[Au],[Cu]OCC[Au],,,C{[>]<OCC>[<]}OC,CH3,OCH3,0.952380952,0.81945383,,,,,,600000,,600000,,13620.88536,44.02238095,,,,,,,,,,,,,,,,,,,,,,,,,,,,,,,,,,,,,,,,,,,,,,,LiBOB,O=C1O[B-]2(OC1=O)OC(=O)C(=O)O2.[Li+],0.047619048,0.18054617,1.13507378,193.9846269,,,,,,,,,,,,65,0.000546,-3.262807357
,,5/8/2020,JL,,,doi.org/10.1016/j.ssi.2011.01.010,PEO,[Cu]OCC[Au],[Cu]OCC[Au],,,C{[>]<OCC>[<]}OC,CH3,OCH3,0.952380952,0.81945383,,,,,,600000,,600000,,13620.88536,44.02238095,,,,,,,,,,,,,,,,,,,,,,,,,,,,,,,,,,,,,,,,,,,,,,,LiBOB,O=C1O[B-]2(OC1=O)OC(=O)C(=O)O2.[Li+],0.047619048,0.18054617,1.13507378,193.9846269,,,,,,,,,,,,60,0.00044,-3.356547324
,,5/8/2020,JL,,,doi.org/10.1016/j.ssi.2011.01.010,PEO,[Cu]OCC[Au],[Cu]OCC[Au],,,C{[>]<OCC>[<]}OC,CH3,OCH3,0.952380952,0.81945383,,,,,,600000,,600000,,13620.88536,44.02238095,,,,,,,,,,,,,,,,,,,,,,,,,,,,,,,,,,,,,,,,,,,,,,,LiBOB,O=C1O[B-]2(OC1=O)OC(=O)C(=O)O2.[Li+],0.047619048,0.18054617,1.13507378,193.9846269,,,,,,,,,,,,55,0.000265,-3.576754126
,,5/8/2020,JL,,,doi.org/10.1016/j.ssi.2011.01.010,PEO,[Cu]OCC[Au],[Cu]OCC[Au],,,C{[>]<OCC>[<]}OC,CH3,OCH3,0.952380952,0.81945383,,,,,,600000,,600000,,13620.88536,44.02238095,,,,,,,,,,,,,,,,,,,,,,,,,,,,,,,,,,,,,,,,,,,,,,,LiBOB,O=C1O[B-]2(OC1=O)OC(=O)C(=O)O2.[Li+],0.047619048,0.18054617,1.13507378,193.9846269,,,,,,,,,,,,50,0.00011,-3.958607315
,,5/8/2020,JL,,,doi.org/10.1016/j.ssi.2011.01.010,PEO,[Cu]OCC[Au],[Cu]OCC[Au],,,C{[>]<OCC>[<]}OC,CH3,OCH3,0.952380952,0.81945383,,,,,,600000,,600000,,13620.88536,44.02238095,,,,,,,,,,,,,,,,,,,,,,,,,,,,,,,,,,,,,,,,,,,,,,,LiBOB,O=C1O[B-]2(OC1=O)OC(=O)C(=O)O2.[Li+],0.047619048,0.18054617,1.13507378,193.9846269,,,,,,,,,,,,45,3.29E-05,-4.482804102
,,5/8/2020,JL,,,doi.org/10.1016/j.ssi.2011.01.010,PEO,[Cu]OCC[Au],[Cu]OCC[Au],,,C{[>]<OCC>[<]}OC,CH3,OCH3,0.952380952,0.81945383,,,,,,600000,,600000,,13620.88536,44.02238095,,,,,,,,,,,,,,,,,,,,,,,,,,,,,,,,,,,,,,,,,,,,,,,LiBOB,O=C1O[B-]2(OC1=O)OC(=O)C(=O)O2.[Li+],0.047619048,0.18054617,1.13507378,193.9846269,,,,,,,,,,,,40,1.38E-05,-4.860120914
,,5/8/2020,JL,,,doi.org/10.1016/j.ssi.2011.01.010,PEO,[Cu]OCC[Au],[Cu]OCC[Au],,,C{[>]<OCC>[<]}OC,CH3,OCH3,0.952380952,0.81945383,,,,,,600000,,600000,,13620.88536,44.02238095,,,,,,,,,,,,,,,,,,,,,,,,,,,,,,,,,,,,,,,,,,,,,,,LiBOB,O=C1O[B-]2(OC1=O)OC(=O)C(=O)O2.[Li+],0.047619048,0.18054617,1.13507378,193.9846269,,,,,,,,,,,,35,5.27E-06,-5.278189385
,,5/8/2020,JL,,,doi.org/10.1016/j.ssi.2011.01.010,PEO,[Cu]OCC[Au],[Cu]OCC[Au],,,C{[>]<OCC>[<]}OC,CH3,OCH3,0.952380952,0.81945383,,,,,,600000,,600000,,13620.88536,44.02238095,,,,,,,,,,,,,,,,,,,,,,,,,,,,,,,,,,,,,,,,,,,,,,,LiBOB,O=C1O[B-]2(OC1=O)OC(=O)C(=O)O2.[Li+],0.047619048,0.18054617,1.13507378,193.9846269,,,,,,,,,,,,28,1.86E-06,-5.730487056
,,5/8/2020,JL,,,doi.org/10.1016/j.ssi.2011.01.010,PEO,[Cu]OCC[Au],[Cu]OCC[Au],,,C{[>]<OCC>[<]}OC,CH3,OCH3,0.952380952,0.81945383,,,,,,600000,,600000,,13620.88536,44.02238095,,,,,,,,,,,,,,,,,,,,,,,,,,,,,,,,,,,,,,,,,,,,,,,LiBOB,O=C1O[B-]2(OC1=O)OC(=O)C(=O)O2.[Li+],0.047619048,0.18054617,1.13507378,193.9846269,,,,,,,,,,,,25,1.28E-06,-5.89279003
,,5/8/2020,JL,,,doi.org/10.1016/j.ssi.2011.01.010,PEO,[Cu]OCC[Au],[Cu]OCC[Au],,,C{[>]<OCC>[<]}OC,CH3,OCH3,0.952380952,0.81945383,,,,,,600000,,600000,,13620.88536,44.02238095,,,,,,,,,,,,,,,,,,,,,,,,,,,,,,,,,,,,,,,,,,,,,,,LiBOB,O=C1O[B-]2(OC1=O)OC(=O)C(=O)O2.[Li+],0.047619048,0.18054617,1.13507378,193.9846269,,,,,,,,,,,,20,5.37E-07,-6.270025714
,,5/8/2020,JL,,,doi.org/10.1016/j.ssi.2011.01.010,PEO,[Cu]OCC[Au],[Cu]OCC[Au],,,C{[>]<OCC>[<]}OC,CH3,OCH3,0.952380952,0.892575819,,,,,,600000,,600000,,13620.88536,44.02238095,,,,,,,,,,,,,,,,,,,,,,,,,,,,,,,,,,,,,,,,,,,,,,,LiClO4,[Li+].[O-][Cl+3]([O-])([O-])[O-],0.047619048,0.107424181,1.13507378,105.9645157,,,,,,,,,,,,80,0.00035,-3.455931956
,,5/8/2020,JL,,,doi.org/10.1016/j.ssi.2011.01.010,PEO,[Cu]OCC[Au],[Cu]OCC[Au],,,C{[>]<OCC>[<]}OC,CH3,OCH3,0.952380952,0.892575819,,,,,,600000,,600000,,13620.88536,44.02238095,,,,,,,,,,,,,,,,,,,,,,,,,,,,,,,,,,,,,,,,,,,,,,,LiClO4,[Li+].[O-][Cl+3]([O-])([O-])[O-],0.047619048,0.107424181,1.13507378,105.9645157,,,,,,,,,,,,70,0.000225,-3.647817482
,,5/8/2020,JL,,,doi.org/10.1016/j.ssi.2011.01.010,PEO,[Cu]OCC[Au],[Cu]OCC[Au],,,C{[>]<OCC>[<]}OC,CH3,OCH3,0.952380952,0.892575819,,,,,,600000,,600000,,13620.88536,44.02238095,,,,,,,,,,,,,,,,,,,,,,,,,,,,,,,,,,,,,,,,,,,,,,,LiClO4,[Li+].[O-][Cl+3]([O-])([O-])[O-],0.047619048,0.107424181,1.13507378,105.9645157,,,,,,,,,,,,60,0.00013,-3.886056648
,,5/8/2020,JL,,,doi.org/10.1016/j.ssi.2011.01.010,PEO,[Cu]OCC[Au],[Cu]OCC[Au],,,C{[>]<OCC>[<]}OC,CH3,OCH3,0.952380952,0.892575819,,,,,,600000,,600000,,13620.88536,44.02238095,,,,,,,,,,,,,,,,,,,,,,,,,,,,,,,,,,,,,,,,,,,,,,,LiClO4,[Li+].[O-][Cl+3]([O-])([O-])[O-],0.047619048,0.107424181,1.13507378,105.9645157,,,,,,,,,,,,50,1.47E-05,-4.832682665
,,5/8/2020,JL,,,doi.org/10.1016/j.ssi.2011.01.010,PEO,[Cu]OCC[Au],[Cu]OCC[Au],,,C{[>]<OCC>[<]}OC,CH3,OCH3,0.952380952,0.892575819,,,,,,600000,,600000,,13620.88536,44.02238095,,,,,,,,,,,,,,,,,,,,,,,,,,,,,,,,,,,,,,,,,,,,,,,LiClO4,[Li+].[O-][Cl+3]([O-])([O-])[O-],0.047619048,0.107424181,1.13507378,105.9645157,,,,,,,,,,,,40,1.35E-06,-5.869666232
,,5/8/2020,JL,,,doi.org/10.1016/j.ssi.2011.01.010,PEO,[Cu]OCC[Au],[Cu]OCC[Au],,,C{[>]<OCC>[<]}OC,CH3,OCH3,0.952380952,0.892575819,,,,,,600000,,600000,,13620.88536,44.02238095,,,,,,,,,,,,,,,,,,,,,,,,,,,,,,,,,,,,,,,,,,,,,,,LiClO4,[Li+].[O-][Cl+3]([O-])([O-])[O-],0.047619048,0.107424181,1.13507378,105.9645157,,,,,,,,,,,,30,1.36E-07,-6.866461092
,,5/8/2020,JL,,,doi.org/10.1016/j.ssi.2011.01.010,PEO,[Cu]OCC[Au],[Cu]OCC[Au],,,C{[>]<OCC>[<]}OC,CH3,OCH3,0.952380952,0.892575819,,,,,,600000,,600000,,13620.88536,44.02238095,,,,,,,,,,,,,,,,,,,,,,,,,,,,,,,,,,,,,,,,,,,,,,,LiClO4,[Li+].[O-][Cl+3]([O-])([O-])[O-],0.047619048,0.107424181,1.13507378,105.9645157,,,,,,,,,,,,20,2.52E-08,-7.598599459
,,5/8/2020,JL,,,doi.org/10.1021/acs.jpcc.5b01352,Tetraglyme,COCCOCCOCCOCCOC,COCCOCCOCCOCCOC,,,C{[>]<OCC>[<]}OC,CH3,OCH3,0.571428571,0.234111773,,,,,,222.28,,222.28,,4,44.02238095,,,,,,,,,,,,,,,,,,,,,,,,,,,,,,,,,,,,,,,,,,,,,,,LiTDI,N#Cc1nc(C(F)(F)F)[n-]c1C#N.[Li+],0.428571429,0.765888227,17.0261067,192.0235102,,,,,,,,,,,,144.16,0.00401,-2.396855627
,,5/8/2020,JL,,,doi.org/10.1021/acs.jpcc.5b01352,Tetraglyme,COCCOCCOCCOCCOC,COCCOCCOCCOCCOC,,,C{[>]<OCC>[<]}OC,CH3,OCH3,0.571428571,0.234111773,,,,,,222.28,,222.28,,4,44.02238095,,,,,,,,,,,,,,,,,,,,,,,,,,,,,,,,,,,,,,,,,,,,,,,LiTDI,N#Cc1nc(C(F)(F)F)[n-]c1C#N.[Li+],0.428571429,0.765888227,17.0261067,192.0235102,,,,,,,,,,,,136.3001,0.00335,-2.474955193
,,5/8/2020,JL,,,doi.org/10.1021/acs.jpcc.5b01352,Tetraglyme,COCCOCCOCCOCCOC,COCCOCCOCCOCCOC,,,C{[>]<OCC>[<]}OC,CH3,OCH3,0.571428571,0.234111773,,,,,,222.28,,222.28,,4,44.02238095,,,,,,,,,,,,,,,,,,,,,,,,,,,,,,,,,,,,,,,,,,,,,,,LiTDI,N#Cc1nc(C(F)(F)F)[n-]c1C#N.[Li+],0.428571429,0.765888227,17.0261067,192.0235102,,,,,,,,,,,,131.021,0.00287,-2.542118103
,,5/8/2020,JL,,,doi.org/10.1021/acs.jpcc.5b01352,Tetraglyme,COCCOCCOCCOCCOC,COCCOCCOCCOCCOC,,,C{[>]<OCC>[<]}OC,CH3,OCH3,0.571428571,0.234111773,,,,,,222.28,,222.28,,4,44.02238095,,,,,,,,,,,,,,,,,,,,,,,,,,,,,,,,,,,,,,,,,,,,,,,LiTDI,N#Cc1nc(C(F)(F)F)[n-]c1C#N.[Li+],0.428571429,0.765888227,17.0261067,192.0235102,,,,,,,,,,,,127.3145,0.00241,-2.617982957
,,5/8/2020,JL,,,doi.org/10.1021/acs.jpcc.5b01352,Tetraglyme,COCCOCCOCCOCCOC,COCCOCCOCCOCCOC,,,C{[>]<OCC>[<]}OC,CH3,OCH3,0.571428571,0.234111773,,,,,,222.28,,222.28,,4,44.02238095,,,,,,,,,,,,,,,,,,,,,,,,,,,,,,,,,,,,,,,,,,,,,,,LiTDI,N#Cc1nc(C(F)(F)F)[n-]c1C#N.[Li+],0.428571429,0.765888227,17.0261067,192.0235102,,,,,,,,,,,,122.185,0.00206,-2.68613278
,,5/8/2020,JL,,,doi.org/10.1021/acs.jpcc.5b01352,Tetraglyme,COCCOCCOCCOCCOC,COCCOCCOCCOCCOC,,,C{[>]<OCC>[<]}OC,CH3,OCH3,0.571428571,0.234111773,,,,,,222.28,,222.28,,4,44.02238095,,,,,,,,,,,,,,,,,,,,,,,,,,,,,,,,,,,,,,,,,,,,,,,LiTDI,N#Cc1nc(C(F)(F)F)[n-]c1C#N.[Li+],0.428571429,0.765888227,17.0261067,192.0235102,,,,,,,,,,,,116.1217,0.000462,-3.335358024
,,5/8/2020,JL,,,doi.org/10.1021/acs.jpcc.5b01352,Tetraglyme,COCCOCCOCCOCCOC,COCCOCCOCCOCCOC,,,C{[>]<OCC>[<]}OC,CH3,OCH3,0.571428571,0.234111773,,,,,,222.28,,222.28,,4,44.02238095,,,,,,,,,,,,,,,,,,,,,,,,,,,,,,,,,,,,,,,,,,,,,,,LiTDI,N#Cc1nc(C(F)(F)F)[n-]c1C#N.[Li+],0.428571429,0.765888227,17.0261067,192.0235102,,,,,,,,,,,,111.0959,0.00034,-3.468521083
,,5/8/2020,JL,,,doi.org/10.1021/acs.jpcc.5b01352,Tetraglyme,COCCOCCOCCOCCOC,COCCOCCOCCOCCOC,,,C{[>]<OCC>[<]}OC,CH3,OCH3,0.571428571,0.234111773,,,,,,222.28,,222.28,,4,44.02238095,,,,,,,,,,,,,,,,,,,,,,,,,,,,,,,,,,,,,,,,,,,,,,,LiTDI,N#Cc1nc(C(F)(F)F)[n-]c1C#N.[Li+],0.428571429,0.765888227,17.0261067,192.0235102,,,,,,,,,,,,103.8955,0.000294,-3.53165267
,,5/8/2020,JL,,,doi.org/10.1021/acs.jpcc.5b01352,Tetraglyme,COCCOCCOCCOCCOC,COCCOCCOCCOCCOC,,,C{[>]<OCC>[<]}OC,CH3,OCH3,0.571428571,0.234111773,,,,,,222.28,,222.28,,4,44.02238095,,,,,,,,,,,,,,,,,,,,,,,,,,,,,,,,,,,,,,,,,,,,,,,LiTDI,N#Cc1nc(C(F)(F)F)[n-]c1C#N.[Li+],0.428571429,0.765888227,17.0261067,192.0235102,,,,,,,,,,,,97.08325,0.000256,-3.591760035
,,5/8/2020,JL,,,doi.org/10.1021/acs.jpcc.5b01352,Tetraglyme,COCCOCCOCCOCCOC,COCCOCCOCCOCCOC,,,C{[>]<OCC>[<]}OC,CH3,OCH3,0.571428571,0.234111773,,,,,,222.28,,222.28,,4,44.02238095,,,,,,,,,,,,,,,,,,,,,,,,,,,,,,,,,,,,,,,,,,,,,,,LiTDI,N#Cc1nc(C(F)(F)F)[n-]c1C#N.[Li+],0.428571429,0.765888227,17.0261067,192.0235102,,,,,,,,,,,,91.04259,0.000217,-3.663540266
,,5/8/2020,JL,,,doi.org/10.1021/acs.jpcc.5b01352,Tetraglyme,COCCOCCOCCOCCOC,COCCOCCOCCOCCOC,,,C{[>]<OCC>[<]}OC,CH3,OCH3,0.571428571,0.234111773,,,,,,222.28,,222.28,,4,44.02238095,,,,,,,,,,,,,,,,,,,,,,,,,,,,,,,,,,,,,,,,,,,,,,,LiTDI,N#Cc1nc(C(F)(F)F)[n-]c1C#N.[Li+],0.428571429,0.765888227,17.0261067,192.0235102,,,,,,,,,,,,84.91359,0.000182,-3.739928612
,,5/8/2020,JL,,,doi.org/10.1021/acs.jpcc.5b01352,Tetraglyme,COCCOCCOCCOCCOC,COCCOCCOCCOCCOC,,,C{[>]<OCC>[<]}OC,CH3,OCH3,0.571428571,0.234111773,,,,,,222.28,,222.28,,4,44.02238095,,,,,,,,,,,,,,,,,,,,,,,,,,,,,,,,,,,,,,,,,,,,,,,LiTDI,N#Cc1nc(C(F)(F)F)[n-]c1C#N.[Li+],0.428571429,0.765888227,17.0261067,192.0235102,,,,,,,,,,,,72.04659,0.000139,-3.8569852
,,5/8/2020,JL,,,doi.org/10.1021/acs.jpcc.5b01352,Tetraglyme,COCCOCCOCCOCCOC,COCCOCCOCCOCCOC,,,C{[>]<OCC>[<]}OC,CH3,OCH3,0.571428571,0.234111773,,,,,,222.28,,222.28,,4,44.02238095,,,,,,,,,,,,,,,,,,,,,,,,,,,,,,,,,,,,,,,,,,,,,,,LiTDI,N#Cc1nc(C(F)(F)F)[n-]c1C#N.[Li+],0.428571429,0.765888227,17.0261067,192.0235102,,,,,,,,,,,,60.13889,8.29E-05,-4.081445469
,,5/8/2020,JL,,,doi.org/10.1021/acs.jpcc.5b01352,Tetraglyme,COCCOCCOCCOCCOC,COCCOCCOCCOCCOC,,,C{[>]<OCC>[<]}OC,CH3,OCH3,0.571428571,0.234111773,,,,,,222.28,,222.28,,4,44.02238095,,,,,,,,,,,,,,,,,,,,,,,,,,,,,,,,,,,,,,,,,,,,,,,LiTDI,N#Cc1nc(C(F)(F)F)[n-]c1C#N.[Li+],0.428571429,0.765888227,17.0261067,192.0235102,,,,,,,,,,,,50.01443,5.83E-05,-4.234331445
,,5/8/2020,JL,,,doi.org/10.1021/acs.jpcc.5b01352,Tetraglyme,COCCOCCOCCOCCOC,COCCOCCOCCOCCOC,,,C{[>]<OCC>[<]}OC,CH3,OCH3,0.571428571,0.234111773,,,,,,222.28,,222.28,,4,44.02238095,,,,,,,,,,,,,,,,,,,,,,,,,,,,,,,,,,,,,,,,,,,,,,,LiTDI,N#Cc1nc(C(F)(F)F)[n-]c1C#N.[Li+],0.428571429,0.765888227,17.0261067,192.0235102,,,,,,,,,,,,40.0449,2.98E-05,-4.525783736
,,5/8/2020,JL,,,doi.org/10.1021/acs.jpcc.5b01352,Tetraglyme,COCCOCCOCCOCCOC,COCCOCCOCCOCCOC,,,C{[>]<OCC>[<]}OC,CH3,OCH3,0.571428571,0.234111773,,,,,,222.28,,222.28,,4,44.02238095,,,,,,,,,,,,,,,,,,,,,,,,,,,,,,,,,,,,,,,,,,,,,,,LiTDI,N#Cc1nc(C(F)(F)F)[n-]c1C#N.[Li+],0.428571429,0.765888227,17.0261067,192.0235102,,,,,,,,,,,,30.15604,1.87E-05,-4.728158393
,,5/8/2020,JL,,,doi.org/10.1021/acs.jpcc.5b01352,Tetraglyme,COCCOCCOCCOCCOC,COCCOCCOCCOCCOC,,,C{[>]<OCC>[<]}OC,CH3,OCH3,0.571428571,0.234111773,,,,,,222.28,,222.28,,4,44.02238095,,,,,,,,,,,,,,,,,,,,,,,,,,,,,,,,,,,,,,,,,,,,,,,LiTDI,N#Cc1nc(C(F)(F)F)[n-]c1C#N.[Li+],0.428571429,0.765888227,17.0261067,192.0235102,,,,,,,,,,,,23.55949,1.33E-05,-4.876148359
,,5/8/2020,JL,,,doi.org/10.1021/acsami.6b10597,PEO,[Cu]OCC[Au],[Cu]OCC[Au],,,C{[>]<OCC>[<]}OC,CH3,OCH3,0.967742248,0.751410081,,,,,,600000,,600000,,13620.88536,44.02238095,,,,,,,,,,,,,,,,,,,,,,,,,,,,,,,,,,,,,,,,,,,,,,,LiTNFSI,O=S(=O)([N-]S(=O)(=O)C(F)(F)C(F)(F)C(F)(F)C(F)(F)F)C(F)(F)F.[Li+],0.032257752,0.248589919,0.756708286,436.9237177,,,,,,,,,,,,90,0.000103,-3.987162775
