Repository: zjurillpolymer/SPE_prediction

# SPE Prediction

Polymer electrolyte conductivity prediction using graph neural networks.

## Data

Data from [ChemPropPred](https://github.com/learningmatter-mit/Chem-prop-pred) — polymer electrolyte conductivity measurements including SMILES, conductivity (log S/cm), molecular weight, salt concentration, and temperature.

- `data/clean_train_data.csv` — cleaned training data
- `data/PolymerElectrolyteData.csv` — full raw dataset
- `data/PolyInfo_8salts.csv` / `data/polyinfo_5salts_4conc.csv` — PolyInfo polymer database with salt additives

File: data/PolymerElectrolyteData.csv (part 105 of 154)
Notes,Compound Notebook Name,Date Copied to Master Database,Data Recorded By,Seshadri Group,Oyaizu Group,DOI,Solvent 1 (S1),S1 SMILES,S1 SMILES 1,S1 SMILES 2,S1 SMILES 3,S1 Big SMILES,S1 End Group 1,S1 End Group 2,S1 Mol %,S1 Weight %,S1 SMILES 1 Mol %,S1 SMILES 2 Mol %,S1 SMILES 3 Mol %,S1 Molar Ratio,S1 Weight Ratio,S1 Mw,S1 Mn,S1 Mn or Mw,S1 Mw/Mn,S1 DOP,S1 Molar Mass (g/mol),S1 Type,S1 Block Mol Weight,Solvent 2 (S2),S2 SMILES,S2 SMILES 1,S2 SMILES 2,S2 Mol %,S2 Weight %,S2 SMILES 1 Mol %,S2 SMILES 2 Mol %,S2 Molar Ratio,S2 Weight Ratio,S2 Mw,S2 Mn,S2 Mn or Mw,S2 Mw/Mn,S2 DOP,S2 Molar Mass (g/mol),S2 Type,Solvent 3 (S3),S3 SMILES,S3 SMILES 1,S3 Mol %,S3 Weight %,S3 Molar Ratio,S3 Weight Ratio,S3 Mw,S3 Mn,S3 Mn or Mw,S3 Mw/Mn,S3 DOP,S3 Molar Mass (g/mol),S3 Type,Solvent 4 (S4),S4 SMILES,S4 Mol %,S4 Weight %,S4 Molar Ratio,S4 Weight Ratio,S4 Mw,S4 Mn,S4 Mn or Mw,S4 Mw/Mn,S4 DOP,S4 Molar Mass (g/mol),S4 Type,Salt 1,Salt1 SMILES,Salt1 Mol %,Salt1 Weight %,Salt1 Molality (mol salt/kg polymer),Salt1 Molar Mass (g/mol),Salt 2,Salt2 SMILES,Salt2 Mol %,Salt2 Weight %,Salt2 Molality (mol salt/kg polymer),Salt2 Molar Mass (g/mol),Inorganic Material 1 (IM1),IM1 Weight %,IM1 Particle Size (nm),Tg (oC),Heating Rate (K/min),Temperature (oC),Conductivity (S/cm),log Conductivity (S/cm)
,,5/8/2020,JL,,,doi.org/10.1021/acsami.6b10597,PEO,[Cu]OCC[Au],[Cu]OCC[Au],,,C{[>]<OCC>[<]}OC,CH3,OCH3,0.967742248,0.751410081,,,,,,600000,,600000,,13620.88536,44.02238095,,,,,,,,,,,,,,,,,,,,,,,,,,,,,,,,,,,,,,,,,,,,,,,LiTNFSI,O=S(=O)([N-]S(=O)(=O)C(F)(F)C(F)(F)C(F)(F)C(F)(F)F)C(F)(F)F.[Li+],0.032257752,0.248589919,0.756708286,436.9237177,,,,,,,,,,,,85,9.75E-05,-4.010995384
,,5/8/2020,JL,,,doi.org/10.1021/acsami.6b10597,PEO,[Cu]OCC[Au],[Cu]OCC[Au],,,C{[>]<OCC>[<]}OC,CH3,OCH3,0.967742248,0.751410081,,,,,,600000,,600000,,13620.88536,44.02238095,,,,,,,,,,,,,,,,,,,,,,,,,,,,,,,,,,,,,,,,,,,,,,,LiTNFSI,O=S(=O)([N-]S(=O)(=O)C(F)(F)C(F)(F)C(F)(F)C(F)(F)F)C(F)(F)F.[Li+],0.032257752,0.248589919,0.756708286,436.9237177,,,,,,,,,,,,80,8.34E-05,-4.078833949
,,5/8/2020,JL,,,doi.org/10.1021/acsami.6b10597,PEO,[Cu]OCC[Au],[Cu]OCC[Au],,,C{[>]<OCC>[<]}OC,CH3,OCH3,0.967742248,0.751410081,,,,,,600000,,600000,,13620.88536,44.02238095,,,,,,,,,,,,,,,,,,,,,,,,,,,,,,,,,,,,,,,,,,,,,,,LiTNFSI,O=S(=O)([N-]S(=O)(=O)C(F)(F)C(F)(F)C(F)(F)C(F)(F)F)C(F)(F)F.[Li+],0.032257752,0.248589919,0.756708286,436.9237177,,,,,,,,,,,,75,7.56E-05,-4.121478204
,,5/8/2020,JL,,,doi.org/10.1021/acsami.6b10597,PEO,[Cu]OCC[Au],[Cu]OCC[Au],,,C{[>]<OCC>[<]}OC,CH3,OCH3,0.967742248,0.751410081,,,,,,600000,,600000,,13620.88536,44.02238095,,,,,,,,,,,,,,,,,,,,,,,,,,,,,,,,,,,,,,,,,,,,,,,LiTNFSI,O=S(=O)([N-]S(=O)(=O)C(F)(F)C(F)(F)C(F)(F)C(F)(F)F)C(F)(F)F.[Li+],0.032257752,0.248589919,0.756708286,436.9237177,,,,,,,,,,,,70,6.48E-05,-4.188424994
,,5/8/2020,JL,,,doi.org/10.1021/acsami.6b10597,PEO,[Cu]OCC[Au],[Cu]OCC[Au],,,C{[>]<OCC>[<]}OC,CH3,OCH3,0.967742248,0.751410081,,,,,,600000,,600000,,13620.88536,44.02238095,,,,,,,,,,,,,,,,,,,,,,,,,,,,,,,,,,,,,,,,,,,,,,,LiTNFSI,O=S(=O)([N-]S(=O)(=O)C(F)(F)C(F)(F)C(F)(F)C(F)(F)F)C(F)(F)F.[Li+],0.032257752,0.248589919,0.756708286,436.9237177,,,,,,,,,,,,65,5.47E-05,-4.262012674
,,5/8/2020,JL,,,doi.org/10.1021/acsami.6b10597,PEO,[Cu]OCC[Au],[Cu]OCC[Au],,,C{[>]<OCC>[<]}OC,CH3,OCH3,0.967742248,0.751410081,,,,,,600000,,600000,,13620.88536,44.02238095,,,,,,,,,,,,,,,,,,,,,,,,,,,,,,,,,,,,,,,,,,,,,,,LiTNFSI,O=S(=O)([N-]S(=O)(=O)C(F)(F)C(F)(F)C(F)(F)C(F)(F)F)C(F)(F)F.[Li+],0.032257752,0.248589919,0.756708286,436.9237177,,,,,,,,,,,,60,2.20E-05,-4.657577319
,,5/8/2020,JL,,,doi.org/10.1021/acsami.6b10597,PEO,[Cu]OCC[Au],[Cu]OCC[Au],,,C{[>]<OCC>[<]}OC,CH3,OCH3,0.967742248,0.751410081,,,,,,600000,,600000,,13620.88536,44.02238095,,,,,,,,,,,,,,,,,,,,,,,,,,,,,,,,,,,,,,,,,,,,,,,LiTNFSI,O=S(=O)([N-]S(=O)(=O)C(F)(F)C(F)(F)C(F)(F)C(F)(F)F)C(F)(F)F.[Li+],0.032257752,0.248589919,0.756708286,436.9237177,,,,,,,,,,,,55,7.32E-06,-5.135488919
,,5/8/2020,JL,,,doi.org/10.1021/acsami.6b10597,PEO,[Cu]OCC[Au],[Cu]OCC[Au],,,C{[>]<OCC>[<]}OC,CH3,OCH3,0.967742248,0.751410081,,,,,,600000,,600000,,13620.88536,44.02238095,,,,,,,,,,,,,,,,,,,,,,,,,,,,,,,,,,,,,,,,,,,,,,,LiTNFSI,O=S(=O)([N-]S(=O)(=O)C(F)(F)C(F)(F)C(F)(F)C(F)(F)F)C(F)(F)F.[Li+],0.032257752,0.248589919,0.756708286,436.9237177,,,,,,,,,,,,50,3.39E-06,-5.469800302
,,5/8/2020,JL,,,doi.org/10.1021/acsami.6b10597,PEO,[Cu]OCC[Au],[Cu]OCC[Au],,,C{[>]<OCC>[<]}OC,CH3,OCH3,0.967742248,0.751410081,,,,,,600000,,600000,,13620.88536,44.02238095,,,,,,,,,,,,,,,,,,,,,,,,,,,,,,,,,,,,,,,,,,,,,,,LiTNFSI,O=S(=O)([N-]S(=O)(=O)C(F)(F)C(F)(F)C(F)(F)C(F)(F)F)C(F)(F)F.[Li+],0.032257752,0.248589919,0.756708286,436.9237177,,,,,,,,,,,,45,1.87E-06,-5.728158393
,,5/8/2020,JL,,,doi.org/10.1021/acsami.6b10597,PEO,[Cu]OCC[Au],[Cu]OCC[Au],,,C{[>]<OCC>[<]}OC,CH3,OCH3,0.967742248,0.751410081,,,,,,600000,,600000,,13620.88536,44.02238095,,,,,,,,,,,,,,,,,,,,,,,,,,,,,,,,,,,,,,,,,,,,,,,LiTNFSI,O=S(=O)([N-]S(=O)(=O)C(F)(F)C(F)(F)C(F)(F)C(F)(F)F)C(F)(F)F.[Li+],0.032257752,0.248589919,0.756708286,436.9237177,,,,,,,,,,,,40,9.56E-07,-6.019542108
,,5/8/2020,JL,,,doi.org/10.1021/acsami.6b10597,PEO,[Cu]OCC[Au],[Cu]OCC[Au],,,C{[>]<OCC>[<]}OC,CH3,OCH3,0.967742248,0.751410081,,,,,,600000,,600000,,13620.88536,44.02238095,,,,,,,,,,,,,,,,,,,,,,,,,,,,,,,,,,,,,,,,,,,,,,,LiTNFSI,O=S(=O)([N-]S(=O)(=O)C(F)(F)C(F)(F)C(F)(F)C(F)(F)F)C(F)(F)F.[Li+],0.032257752,0.248589919,0.756708286,436.9237177,,,,,,,,,,,,35,4.83E-07,-6.316052869
,,5/8/2020,JL,,,doi.org/10.1021/acsami.6b10597,PEO,[Cu]OCC[Au],[Cu]OCC[Au],,,C{[>]<OCC>[<]}OC,CH3,OCH3,0.967742248,0.751410081,,,,,,600000,,600000,,13620.88536,44.02238095,,,,,,,,,,,,,,,,,,,,,,,,,,,,,,,,,,,,,,,,,,,,,,,LiTNFSI,O=S(=O)([N-]S(=O)(=O)C(F)(F)C(F)(F)C(F)(F)C(F)(F)F)C(F)(F)F.[Li+],0.032257752,0.248589919,0.756708286,436.9237177,,,,,,,,,,,,30,2.54E-07,-6.595166283
,,5/8/2020,JL,,,doi.org/10.1021/acsami.6b10597,PEO,[Cu]OCC[Au],[Cu]OCC[Au],,,C{[>]<OCC>[<]}OC,CH3,OCH3,0.967742248,0.751410081,,,,,,600000,,600000,,13620.88536,44.02238095,,,,,,,,,,,,,,,,,,,,,,,,,,,,,,,,,,,,,,,,,,,,,,,LiTNFSI,O=S(=O)([N-]S(=O)(=O)C(F)(F)C(F)(F)C(F)(F)C(F)(F)F)C(F)(F)F.[Li+],0.032257752,0.248589919,0.756708286,436.9237177,,,,,,,,,,,,25,1.21E-07,-6.91721463
,,5/8/2020,JL,,,doi.org/10.1021/acsami.6b10597,PEO,[Cu]OCC[Au],[Cu]OCC[Au],,,C{[>]<OCC>[<]}OC,CH3,OCH3,0.952380952,0.668336705,,,,,,600000,,600000,,13620.88536,44.02238095,,,,,,,,,,,,,,,,,,,,,,,,,,,,,,,,,,,,,,,,,,,,,,,LiTNFSI,O=S(=O)([N-]S(=O)(=O)C(F)(F)C(F)(F)C(F)(F)C(F)(F)F)C(F)(F)F.[Li+],0.047619048,0.331663295,1.13507378,436.9237177,,,,,,,,,,,,90,0.000373,-3.428291168
,,5/8/2020,JL,,,doi.org/10.1021/acsami.6b10597,PEO,[Cu]OCC[Au],[Cu]OCC[Au],,,C{[>]<OCC>[<]}OC,CH3,OCH3,0.952380952,0.668336705,,,,,,600000,,600000,,13620.88536,44.02238095,,,,,,,,,,,,,,,,,,,,,,,,,,,,,,,,,,,,,,,,,,,,,,,LiTNFSI,O=S(=O)([N-]S(=O)(=O)C(F)(F)C(F)(F)C(F)(F)C(F)(F)F)C(F)(F)F.[Li+],0.047619048,0.331663295,1.13507378,436.9237177,,,,,,,,,,,,85,0.000314,-3.503070352
,,5/8/2020,JL,,,doi.org/10.1021/acsami.6b10597,PEO,[Cu]OCC[Au],[Cu]OCC[Au],,,C{[>]<OCC>[<]}OC,CH3,OCH3,0.952380952,0.668336705,,,,,,600000,,600000,,13620.88536,44.02238095,,,,,,,,,,,,,,,,,,,,,,,,,,,,,,,,,,,,,,,,,,,,,,,LiTNFSI,O=S(=O)([N-]S(=O)(=O)C(F)(F)C(F)(F)C(F)(F)C(F)(F)F)C(F)(F)F.[Li+],0.047619048,0.331663295,1.13507378,436.9237177,,,,,,,,,,,,80,0.000254,-3.595166283
,,5/8/2020,JL,,,doi.org/10.1021/acsami.6b10597,PEO,[Cu]OCC[Au],[Cu]OCC[Au],,,C{[>]<OCC>[<]}OC,CH3,OCH3,0.952380952,0.668336705,,,,,,600000,,600000,,13620.88536,44.02238095,,,,,,,,,,,,,,,,,,,,,,,,,,,,,,,,,,,,,,,,,,,,,,,LiTNFSI,O=S(=O)([N-]S(=O)(=O)C(F)(F)C(F)(F)C(F)(F)C(F)(F)F)C(F)(F)F.[Li+],0.047619048,0.331663295,1.13507378,436.9237177,,,,,,,,,,,,75,0.000215,-3.66756154
,,5/8/2020,JL,,,doi.org/10.1021/acsami.6b10597,PEO,[Cu]OCC[Au],[Cu]OCC[Au],,,C{[>]<OCC>[<]}OC,CH3,OCH3,0.952380952,0.668336705,,,,,,600000,,600000,,13620.88536,44.02238095,,,,,,,,,,,,,,,,,,,,,,,,,,,,,,,,,,,,,,,,,,,,,,,LiTNFSI,O=S(=O)([N-]S(=O)(=O)C(F)(F)C(F)(F)C(F)(F)C(F)(F)F)C(F)(F)F.[Li+],0.047619048,0.331663295,1.13507378,436.9237177,,,,,,,,,,,,70,0.000179,-3.747146969
,,5/8/2020,JL,,,doi.org/10.1021/acsami.6b10597,PEO,[Cu]OCC[Au],[Cu]OCC[Au],,,C{[>]<OCC>[<]}OC,CH3,OCH3,0.952380952,0.668336705,,,,,,600000,,600000,,13620.88536,44.02238095,,,,,,,,,,,,,,,,,,,,,,,,,,,,,,,,,,,,,,,,,,,,,,,LiTNFSI,O=S(=O)([N-]S(=O)(=O)C(F)(F)C(F)(F)C(F)(F)C(F)(F)F)C(F)(F)F.[Li+],0.047619048,0.331663295,1.13507378,436.9237177,,,,,,,,,,,,65,0.000146,-3.835647144
,,5/8/2020,JL,,,doi.org/10.1021/acsami.6b10597,PEO,[Cu]OCC[Au],[Cu]OCC[Au],,,C{[>]<OCC>[<]}OC,CH3,OCH3,0.952380952,0.668336705,,,,,,600000,,600000,,13620.88536,44.02238095,,,,,,,,,,,,,,,,,,,,,,,,,,,,,,,,,,,,,,,,,,,,,,,LiTNFSI,O=S(=O)([N-]S(=O)(=O)C(F)(F)C(F)(F)C(F)(F)C(F)(F)F)C(F)(F)F.[Li+],0.047619048,0.331663295,1.13507378,436.9237177,,,,,,,,,,,,60,0.000107,-3.970616222
,,5/8/2020,JL,,,doi.org/10.1021/acsami.6b10597,PEO,[Cu]OCC[Au],[Cu]OCC[Au],,,C{[>]<OCC>[<]}OC,CH3,OCH3,0.952380952,0.668336705,,,,,,600000,,600000,,13620.88536,44.02238095,,,,,,,,,,,,,,,,,,,,,,,,,,,,,,,,,,,,,,,,,,,,,,,LiTNFSI,O=S(=O)([N-]S(=O)(=O)C(F)(F)C(F)(F)C(F)(F)C(F)(F)F)C(F)(F)F.[Li+],0.047619048,0.331663295,1.13507378,436.9237177,,,,,,,,,,,,55,3.38E-05,-4.4710833
,,5/8/2020,JL,,,doi.org/10.1021/acsami.6b10597,PEO,[Cu]OCC[Au],[Cu]OCC[Au],,,C{[>]<OCC>[<]}OC,CH3,OCH3,0.952380952,0.668336705,,,,,,600000,,600000,,13620.88536,44.02238095,,,,,,,,,,,,,,,,,,,,,,,,,,,,,,,,,,,,,,,,,,,,,,,LiTNFSI,O=S(=O)([N-]S(=O)(=O)C(F)(F)C(F)(F)C(F)(F)C(F)(F)F)C(F)(F)F.[Li+],0.047619048,0.331663295,1.13507378,436.9237177,,,,,,,,,,,,50,1.50E-05,-4.823908741
,,5/8/2020,JL,,,doi.org/10.1021/acsami.6b10597,PEO,[Cu]OCC[Au],[Cu]OCC[Au],,,C{[>]<OCC>[<]}OC,CH3,OCH3,0.952380952,0.668336705,,,,,,600000,,600000,,13620.88536,44.02238095,,,,,,,,,,,,,,,,,,,,,,,,,,,,,,,,,,,,,,,,,,,,,,,LiTNFSI,O=S(=O)([N-]S(=O)(=O)C(F)(F)C(F)(F)C(F)(F)C(F)(F)F)C(F)(F)F.[Li+],0.047619048,0.331663295,1.13507378,436.9237177,,,,,,,,,,,,45,7.46E-06,-5.127261173
,,5/8/2020,JL,,,doi.org/10.1021/acsami.6b10597,PEO,[Cu]OCC[Au],[Cu]OCC[Au],,,C{[>]<OCC>[<]}OC,CH3,OCH3,0.952380952,0.668336705,,,,,,600000,,600000,,13620.88536,44.02238095,,,,,,,,,,,,,,,,,,,,,,,,,,,,,,,,,,,,,,,,,,,,,,,LiTNFSI,O=S(=O)([N-]S(=O)(=O)C(F)(F)C(F)(F)C(F)(F)C(F)(F)F)C(F)(F)F.[Li+],0.047619048,0.331663295,1.13507378,436.9237177,,,,,,,,,,,,40,4.10E-06,-5.387216143
,,5/8/2020,JL,,,doi.org/10.1021/acsami.6b10597,PEO,[Cu]OCC[Au],[Cu]OCC[Au],,,C{[>]<OCC>[<]}OC,CH3,OCH3,0.952380952,0.668336705,,,,,,600000,,600000,,13620.88536,44.02238095,,,,,,,,,,,,,,,,,,,,,,,,,,,,,,,,,,,,,,,,,,,,,,,LiTNFSI,O=S(=O)([N-]S(=O)(=O)C(F)(F)C(F)(F)C(F)(F)C(F)(F)F)C(F)(F)F.[Li+],0.047619048,0.331663295,1.13507378,436.9237177,,,,,,,,,,,,35,3.42E-06,-5.465973894
,,5/8/2020,JL,,,doi.org/10.1021/acsami.6b10597,PEO,[Cu]OCC[Au],[Cu]OCC[Au],,,C{[>]<OCC>[<]}OC,CH3,OCH3,0.952380952,0.668336705,,,,,,600000,,600000,,13620.88536,44.02238095,,,,,,,,,,,,,,,,,,,,,,,,,,,,,,,,,,,,,,,,,,,,,,,LiTNFSI,O=S(=O)([N-]S(=O)(=O)C(F)(F)C(F)(F)C(F)(F)C(F)(F)F)C(F)(F)F.[Li+],0.047619048,0.331663295,1.13507378,436.9237177,,,,,,,,,,,,30,2.30E-06,-5.638272164
,,5/8/2020,JL,,,doi.org/10.1021/acsami.6b10597,PEO,[Cu]OCC[Au],[Cu]OCC[Au],,,C{[>]<OCC>[<]}OC,CH3,OCH3,0.952380952,0.668336705,,,,,,600000,,600000,,13620.88536,44.02238095,,,,,,,,,,,,,,,,,,,,,,,,,,,,,,,,,,,,,,,,,,,,,,,LiTNFSI,O=S(=O)([N-]S(=O)(=O)C(F)(F)C(F)(F)C(F)(F)C(F)(F)F)C(F)(F)F.[Li+],0.047619048,0.331663295,1.13507378,436.9237177,,,,,,,,,,,,25,1.24E-06,-5.906578315
,,5/8/2020,JL,,,doi.org/10.1021/acsami.6b10597,PEO,[Cu]OCC[Au],[Cu]OCC[Au],,,C{[>]<OCC>[<]}OC,CH3,OCH3,0.941176471,0.617164041,,,,,,600000,,600000,,13620.88536,44.02238095,,,,,,,,,,,,,,,,,,,,,,,,,,,,,,,,,,,,,,,,,,,,,,,LiTNFSI,O=S(=O)([N-]S(=O)(=O)C(F)(F)C(F)(F)C(F)(F)C(F)(F)F)C(F)(F)F.[Li+],0.058823529,0.382835959,1.418842225,436.9237177,,,,,,,,,,,,90,0.000462,-3.335358024
,,5/8/2020,JL,,,doi.org/10.1021/acsami.6b10597,PEO,[Cu]OCC[Au],[Cu]OCC[Au],,,C{[>]<OCC>[<]}OC,CH3,OCH3,0.941176471,0.617164041,,,,,,600000,,600000,,13620.88536,44.02238095,,,,,,,,,,,,,,,,,,,,,,,,,,,,,,,,,,,,,,,,,,,,,,,LiTNFSI,O=S(=O)([N-]S(=O)(=O)C(F)(F)C(F)(F)C(F)(F)C(F)(F)F)C(F)(F)F.[Li+],0.058823529,0.382835959,1.418842225,436.9237177,,,,,,,,,,,,85,0.000379,-3.42136079
,,5/8/2020,JL,,,doi.org/10.1021/acsami.6b10597,PEO,[Cu]OCC[Au],[Cu]OCC[Au],,,C{[>]<OCC>[<]}OC,CH3,OCH3,0.941176471,0.617164041,,,,,,600000,,600000,,13620.88536,44.02238095,,,,,,,,,,,,,,,,,,,,,,,,,,,,,,,,,,,,,,,,,,,,,,,LiTNFSI,O=S(=O)([N-]S(=O)(=O)C(F)(F)C(F)(F)C(F)(F)C(F)(F)F)C(F)(F)F.[Li+],0.058823529,0.382835959,1.418842225,436.9237177,,,,,,,,,,,,80,0.000334,-3.476253533
,,5/8/2020,JL,,,doi.org/10.1021/acsami.6b10597,PEO,[Cu]OCC[Au],[Cu]OCC[Au],,,C{[>]<OCC>[<]}OC,CH3,OCH3,0.941176471,0.617164041,,,,,,600000,,600000,,13620.88536,44.02238095,,,,,,,,,,,,,,,,,,,,,,,,,,,,,,,,,,,,,,,,,,,,,,,LiTNFSI,O=S(=O)([N-]S(=O)(=O)C(F)(F)C(F)(F)C(F)(F)C(F)(F)F)C(F)(F)F.[Li+],0.058823529,0.382835959,1.418842225,436.9237177,,,,,,,,,,,,75,0.00027,-3.568636236
,,5/8/2020,JL,,,doi.org/10.1021/acsami.6b10597,PEO,[Cu]OCC[Au],[Cu]OCC[Au],,,C{[>]<OCC>[<]}OC,CH3,OCH3,0.941176471,0.617164041,,,,,,600000,,600000,,13620.88536,44.02238095,,,,,,,,,,,,,,,,,,,,,,,,,,,,,,,,,,,,,,,,,,,,,,,LiTNFSI,O=S(=O)([N-]S(=O)(=O)C(F)(F)C(F)(F)C(F)(F)C(F)(F)F)C(F)(F)F.[Li+],0.058823529,0.382835959,1.418842225,436.9237177,,,,,,,,,,,,70,0.000224,-3.649751982
,,5/8/2020,JL,,,doi.org/10.1021/acsami.6b10597,PEO,[Cu]OCC[Au],[Cu]OCC[Au],,,C{[>]<OCC>[<]}OC,CH3,OCH3,0.941176471,0.617164041,,,,,,600000,,600000,,13620.88536,44.02238095,,,,,,,,,,,,,,,,,,,,,,,,,,,,,,,,,,,,,,,,,,,,,,,LiTNFSI,O=S(=O)([N-]S(=O)(=O)C(F)(F)C(F)(F)C(F)(F)C(F)(F)F)C(F)(F)F.[Li+],0.058823529,0.382835959,1.418842225,436.9237177,,,,,,,,,,,,65,0.000192,-3.716698771
,,5/8/2020,JL,,,doi.org/10.1021/acsami.6b10597,PEO,[Cu]OCC[Au],[Cu]OCC[Au],,,C{[>]<OCC>[<]}OC,CH3,OCH3,0.941176471,0.617164041,,,,,,600000,,600000,,13620.88536,44.02238095,,,,,,,,,,,,,,,,,,,,,,,,,,,,,,,,,,,,,,,,,,,,,,,LiTNFSI,O=S(=O)([N-]S(=O)(=O)C(F)(F)C(F)(F)C(F)(F)C(F)(F)F)C(F)(F)F.[Li+],0.058823529,0.382835959,1.418842225,436.9237177,,,,,,,,,,,,60,0.000135,-3.869666232
,,5/8/2020,JL,,,doi.org/10.1021/acsami.6b10597,PEO,[Cu]OCC[Au],[Cu]OCC[Au],,,C{[>]<OCC>[<]}OC,CH3,OCH3,0.941176471,0.617164041,,,,,,600000,,600000,,13620.88536,44.02238095,,,,,,,,,,,,,,,,,,,,,,,,,,,,,,,,,,,,,,,,,,,,,,,LiTNFSI,O=S(=O)([N-]S(=O)(=O)C(F)(F)C(F)(F)C(F)(F)C(F)(F)F)C(F)(F)F.[Li+],0.058823529,0.382835959,1.418842225,436.9237177,,,,,,,,,,,,55,4.49E-05,-4.347753659
,,5/8/2020,JL,,,doi.org/10.1021/acsami.6b10597,PEO,[Cu]OCC[Au],[Cu]OCC[Au],,,C{[>]<OCC>[<]}OC,CH3,OCH3,0.941176471,0.617164041,,,,,,600000,,600000,,13620.88536,44.02238095,,,,,,,,,,,,,,,,,,,,,,,,,,,,,,,,,,,,,,,,,,,,,,,LiTNFSI,O=S(=O)([N-]S(=O)(=O)C(F)(F)C(F)(F)C(F)(F)C(F)(F)F)C(F)(F)F.[Li+],0.058823529,0.382835959,1.418842225,436.9237177,,,,,,,,,,,,50,2.08E-05,-4.681936665
,,5/8/2020,JL,,,doi.org/10.1021/acsami.6b10597,PEO,[Cu]OCC[Au],[Cu]OCC[Au],,,C{[>]<OCC>[<]}OC,CH3,OCH3,0.941176471,0.617164041,,,,,,600000,,600000,,13620.88536,44.02238095,,,,,,,,,,,,,,,,,,,,,,,,,,,,,,,,,,,,,,,,,,,,,,,LiTNFSI,O=S(=O)([N-]S(=O)(=O)C(F)(F)C(F)(F)C(F)(F)C(F)(F)F)C(F)(F)F.[Li+],0.058823529,0.382835959,1.418842225,436.9237177,,,,,,,,,,,,45,1.07E-05,-4.970616222
,,5/8/2020,JL,,,doi.org/10.1021/acsami.6b10597,PEO,[Cu]OCC[Au],[Cu]OCC[Au],,,C{[>]<OCC>[<]}OC,CH3,OCH3,0.941176471,0.617164041,,,,,,600000,,600000,,13620.88536,44.02238095,,,,,,,,,,,,,,,,,,,,,,,,,,,,,,,,,,,,,,,,,,,,,,,LiTNFSI,O=S(=O)([N-]S(=O)(=O)C(F)(F)C(F)(F)C(F)(F)C(F)(F)F)C(F)(F)F.[Li+],0.058823529,0.382835959,1.418842225,436.9237177,,,,,,,,,,,,40,6.03E-06,-5.219682688
,,5/8/2020,JL,,,doi.org/10.1021/acsami.6b10597,PEO,[Cu]OCC[Au],[Cu]OCC[Au],,,C{[>]<OCC>[<]}OC,CH3,OCH3,0.941176471,0.617164041,,,,,,600000,,600000,,13620.88536,44.02238095,,,,,,,,,,,,,,,,,,,,,,,,,,,,,,,,,,,,,,,,,,,,,,,LiTNFSI,O=S(=O)([N-]S(=O)(=O)C(F)(F)C(F)(F)C(F)(F)C(F)(F)F)C(F)(F)F.[Li+],0.058823529,0.382835959,1.418842225,436.9237177,,,,,,,,,,,,35,3.37E-06,-5.472370099
,,5/8/2020,JL,,,doi.org/10.1021/acsami.6b10597,PEO,[Cu]OCC[Au],[Cu]OCC[Au],,,C{[>]<OCC>[<]}OC,CH3,OCH3,0.941176471,0.617164041,,,,,,600000,,600000,,13620.88536,44.02238095,,,,,,,,,,,,,,,,,,,,,,,,,,,,,,,,,,,,,,,,,,,,,,,LiTNFSI,O=S(=O)([N-]S(=O)(=O)C(F)(F)C(F)(F)C(F)(F)C(F)(F)F)C(F)(F)F.[Li+],0.058823529,0.382835959,1.418842225,436.9237177,,,,,,,,,,,,30,2.40E-06,-5.619788758
,,5/8/2020,JL,,,doi.org/10.1021/acsami.6b10597,PEO,[Cu]OCC[Au],[Cu]OCC[Au],,,C{[>]<OCC>[<]}OC,CH3,OCH3,0.941176471,0.617164041,,,,,,600000,,600000,,13620.88536,44.02238095,,,,,,,,,,,,,,,,,,,,,,,,,,,,,,,,,,,,,,,,,,,,,,,LiTNFSI,O=S(=O)([N-]S(=O)(=O)C(F)(F)C(F)(F)C(F)(F)C(F)(F)F)C(F)(F)F.[Li+],0.058823529,0.382835959,1.418842225,436.9237177,,,,,,,,,,,,25,1.75E-06,-5.756961951
,,5/8/2020,JL,,,doi.org/10.1021/acsami.6b10597,PEO,[Cu]OCC[Au],[Cu]OCC[Au],,,C{[>]<OCC>[<]}OC,CH3,OCH3,0.888888889,0.446303147,,,,,,600000,,600000,,13620.88536,44.02238095,,,,,,,,,,,,,,,,,,,,,,,,,,,,,,,,,,,,,,,,,,,,,,,LiTNFSI,O=S(=O)([N-]S(=O)(=O)C(F)(F)C(F)(F)C(F)(F)C(F)(F)F)C(F)(F)F.[Li+],0.111111111,0.553696853,2.837684449,436.9237177,,,,,,,,,,,,90,0.000296,-3.528708289
,,5/8/2020,JL,,,doi.org/10.1021/acsami.6b10597,PEO,[Cu]OCC[Au],[Cu]OCC[Au],,,C{[>]<OCC>[<]}OC,CH3,OCH3,0.888888889,0.446303147,,,,,,600000,,600000,,13620.88536,44.02238095,,,,,,,,,,,,,,,,,,,,,,,,,,,,,,,,,,,,,,,,,,,,,,,LiTNFSI,O=S(=O)([N-]S(=O)(=O)C(F)(F)C(F)(F)C(F)(F)C(F)(F)F)C(F)(F)F.[Li+],0.111111111,0.553696853,2.837684449,436.9237177,,,,,,,,,,,,85,0.000254,-3.595166283
,,5/8/2020,JL,,,doi.org/10.1021/acsami.6b10597,PEO,[Cu]OCC[Au],[Cu]OCC[Au],,,C{[>]<OCC>[<]}OC,CH3,OCH3,0.888888889,0.446303147,,,,,,600000,,600000,,13620.88536,44.02238095,,,,,,,,,,,,,,,,,,,,,,,,,,,,,,,,,,,,,,,,,,,,,,,LiTNFSI,O=S(=O)([N-]S(=O)(=O)C(F)(F)C(F)(F)C(F)(F)C(F)(F)F)C(F)(F)F.[Li+],0.111111111,0.553696853,2.837684449,436.9237177,,,,,,,,,,,,80,0.000194,-3.71219827
,,5/8/2020,JL,,,doi.org/10.1021/acsami.6b10597,PEO,[Cu]OCC[Au],[Cu]OCC[Au],,,C{[>]<OCC>[<]}OC,CH3,OCH3,0.888888889,0.446303147,,,,,,600000,,600000,,13620.88536,44.02238095,,,,,,,,,,,,,,,,,,,,,,,,,,,,,,,,,,,,,,,,,,,,,,,LiTNFSI,O=S(=O)([N-]S(=O)(=O)C(F)(F)C(F)(F)C(F)(F)C(F)(F)F)C(F)(F)F.[Li+],0.111111111,0.553696853,2.837684449,436.9237177,,,,,,,,,,,,75,0.000154,-3.812479279
,,5/8/2020,JL,,,doi.org/10.1021/acsami.6b10597,PEO,[Cu]OCC[Au],[Cu]OCC[Au],,,C{[>]<OCC>[<]}OC,CH3,OCH3,0.888888889,0.446303147,,,,,,600000,,600000,,13620.88536,44.02238095,,,,,,,,,,,,,,,,,,,,,,,,,,,,,,,,,,,,,,,,,,,,,,,LiTNFSI,O=S(=O)([N-]S(=O)(=O)C(F)(F)C(F)(F)C(F)(F)C(F)(F)F)C(F)(F)F.[Li+],0.111111111,0.553696853,2.837684449,436.9237177,,,,,,,,,,,,70,0.000125,-3.903089987
,,5/8/2020,JL,,,doi.org/10.1021/acsami.6b10597,PEO,[Cu]OCC[Au],[Cu]OCC[Au],,,C{[>]<OCC>[<]}OC,CH3,OCH3,0.888888889,0.446303147,,,,,,600000,,600000,,13620.88536,44.02238095,,,,,,,,,,,,,,,,,,,,,,,,,,,,,,,,,,,,,,,,,,,,,,,LiTNFSI,O=S(=O)([N-]S(=O)(=O)C(F)(F)C(F)(F)C(F)(F)C(F)(F)F)C(F)(F)F.[Li+],0.111111111,0.553696853,2.837684449,436.9237177,,,,,,,,,,,,65,9.14E-05,-4.039053804
,,5/8/2020,JL,,,doi.org/10.1021/acsami.6b10597,PEO,[Cu]OCC[Au],[Cu]OCC[Au],,,C{[>]<OCC>[<]}OC,CH3,OCH3,0.888888889,0.446303147,,,,,,600000,,600000,,13620.88536,44.02238095,,,,,,,,,,,,,,,,,,,,,,,,,,,,,,,,,,,,,,,,,,,,,,,LiTNFSI,O=S(=O)([N-]S(=O)(=O)C(F)(F)C(F)(F)C(F)(F)C(F)(F)F)C(F)(F)F.[Li+],0.111111111,0.553696853,2.837684449,436.9237177,,,,,,,,,,,,60,6.69E-05,-4.174573882
,,5/8/2020,JL,,,doi.org/10.1021/acsami.6b10597,PEO,[Cu]OCC[Au],[Cu]OCC[Au],,,C{[>]<OCC>[<]}OC,CH3,OCH3,0.888888889,0.446303147,,,,,,600000,,600000,,13620.88536,44.02238095,,,,,,,,,,,,,,,,,,,,,,,,,,,,,,,,,,,,,,,,,,,,,,,LiTNFSI,O=S(=O)([N-]S(=O)(=O)C(F)(F)C(F)(F)C(F)(F)C(F)(F)F)C(F)(F)F.[Li+],0.111111111,0.553696853,2.837684449,436.9237177,,,,,,,,,,,,55,4.96E-05,-4.304518324
,,5/8/2020,JL,,,doi.org/10.1021/acsami.6b10597,PEO,[Cu]OCC[Au],[Cu]OCC[Au],,,C{[>]<OCC>[<]}OC,CH3,OCH3,0.888888889,0.446303147,,,,,,600000,,600000,,13620.88536,44.02238095,,,,,,,,,,,,,,,,,,,,,,,,,,,,,,,,,,,,,,,,,,,,,,,LiTNFSI,O=S(=O)([N-]S(=O)(=O)C(F)(F)C(F)(F)C(F)(F)C(F)(F)F)C(F)(F)F.[Li+],0.111111111,0.553696853,2.837684449,436.9237177,,,,,,,,,,,,50,3.20E-05,-4.494850022
,,5/8/2020,JL,,,doi.org/10.1021/acsami.6b10597,PEO,[Cu]OCC[Au],[Cu]OCC[Au],,,C{[>]<OCC>[<]}OC,CH3,OCH3,0.888888889,0.446303147,,,,,,600000,,600000,,13620.88536,44.02238095,,,,,,,,,,,,,,,,,,,,,,,,,,,,,,,,,,,,,,,,,,,,,,,LiTNFSI,O=S(=O)([N-]S(=O)(=O)C(F)(F)C(F)(F)C(F)(F)C(F)(F)F)C(F)(F)F.[Li+],0.111111111,0.553696853,2.837684449,436.9237177,,,,,,,,,,,,45,2.21E-05,-4.655607726
,,5/8/2020,JL,,,doi.org/10.1021/acsami.6b10597,PEO,[Cu]OCC[Au],[Cu]OCC[Au],,,C{[>]<OCC>[<]}OC,CH3,OCH3,0.888888889,0.446303147,,,,,,600000,,600000,,13620.88536,44.02238095,,,,,,,,,,,,,,,,,,,,,,,,,,,,,,,,,,,,,,,,,,,,,,,LiTNFSI,O=S(=O)([N-]S(=O)(=O)C(F)(F)C(F)(F)C(F)(F)C(F)(F)F)C(F)(F)F.[Li+],0.111111111,0.553696853,2.837684449,436.9237177,,,,,,,,,,,,40,1.51E-05,-4.821023053
,,5/8/2020,JL,,,doi.org/10.1021/acsami.6b10597,PEO,[Cu]OCC[Au],[Cu]OCC[Au],,,C{[>]<OCC>[<]}OC,CH3,OCH3,0.888888889,0.446303147,,,,,,600000,,600000,,13620.88536,44.02238095,,,,,,,,,,,,,,,,,,,,,,,,,,,,,,,,,,,,,,,,,,,,,,,LiTNFSI,O=S(=O)([N-]S(=O)(=O)C(F)(F)C(F)(F)C(F)(F)C(F)(F)F)C(F)(F)F.[Li+],0.111111111,0.553696853,2.837684449,436.9237177,,,,,,,,,,,,35,9.83E-06,-5.007446482
,,5/8/2020,JL,,,doi.org/10.1021/acsami.6b10597,PEO,[Cu]OCC[Au],[Cu]OCC[Au],,,C{[>]<OCC>[<]}OC,CH3,OCH3,0.888888889,0.446303147,,,,,,600000,,600000,,13620.88536,44.02238095,,,,,,,,,,,,,,,,,,,,,,,,,,,,,,,,,,,,,,,,,,,,,,,LiTNFSI,O=S(=O)([N-]S(=O)(=O)C(F)(F)C(F)(F)C(F)(F)C(F)(F)F)C(F)(F)F.[Li+],0.111111111,0.553696853,2.837684449,436.9237177,,,,,,,,,,,,30,6.99E-06,-5.155522824
,,5/8/2020,JL,,,doi.org/10.1021/acsami.6b10597,PEO,[Cu]OCC[Au],[Cu]OCC[Au],,,C{[>]<OCC>[<]}OC,CH3,OCH3,0.888888889,0.446303147,,,,,,600000,,600000,,13620.88536,44.02238095,,,,,,,,,,,,,,,,,,,,,,,,,,,,,,,,,,,,,,,,,,,,,,,LiTNFSI,O=S(=O)([N-]S(=O)(=O)C(F)(F)C(F)(F)C(F)(F)C(F)(F)F)C(F)(F)F.[Li+],0.111111111,0.553696853,2.837684449,436.9237177,,,,,,,,,,,,25,3.74E-06,-5.427128398
,,5/8/2020,JL,,,doi.org/10.1039/c6ra01387b,PEO,[Cu]OCC[Au],[Cu]OCC[Au],,,C{[>]<OCC>[<]}OC,CH3,OCH3,0.952380952,0.824862367,,,,,,4000000,,4000000,,90805.90238,44.02238095,,,,,,,,,,,,,,,,,,,,,,,,,,,,,,,,,,,,,,,,,,,,,,,LiFSI,O=S(=O)(F)[N-]S(=O)(=O)F.[Li+],0.047619048,0.175137633,1.13507378,186.9396855,,,,,,,,,,,,90,0.00229,-2.640164518
,,5/8/2020,JL,,,doi.org/10.1039/c6ra01387b,PEO,[Cu]OCC[Au],[Cu]OCC[Au],,,C{[>]<OCC>[<]}OC,CH3,OCH3,0.952380952,0.824862367,,,,,,4000000,,4000000,,90805.90238,44.02238095,,,,,,,,,,,,,,,,,,,,,,,,,,,,,,,,,,,,,,,,,,,,,,,LiFSI,O=S(=O)(F)[N-]S(=O)(=O)F.[Li+],0.047619048,0.175137633,1.13507378,186.9396855,,,,,,,,,,,,85,0.00187,-2.728158393
,,5/8/2020,JL,,,doi.org/10.1039/c6ra01387b,PEO,[Cu]OCC[Au],[Cu]OCC[Au],,,C{[>]<OCC>[<]}OC,CH3,OCH3,0.952380952,0.824862367,,,,,,4000000,,4000000,,90805.90238,44.02238095,,,,,,,,,,,,,,,,,,,,,,,,,,,,,,,,,,,,,,,,,,,,,,,LiFSI,O=S(=O)(F)[N-]S(=O)(=O)F.[Li+],0.047619048,0.175137633,1.13507378,186.9396855,,,,,,,,,,,,80,0.00155,-2.809668302
,,5/8/2020,JL,,,doi.org/10.1039/c6ra01387b,PEO,[Cu]OCC[Au],[Cu]OCC[Au],,,C{[>]<OCC>[<]}OC,CH3,OCH3,0.952380952,0.824862367,,,,,,4000000,,4000000,,90805.90238,44.02238095,,,,,,,,,,,,,,,,,,,,,,,,,,,,,,,,,,,,,,,,,,,,,,,LiFSI,O=S(=O)(F)[N-]S(=O)(=O)F.[Li+],0.047619048,0.175137633,1.13507378,186.9396855,,,,,,,,,,,,75,0.00124,-2.906578315
,,5/8/2020,JL,,,doi.org/10.1039/c6ra01387b,PEO,[Cu]OCC[Au],[Cu]OCC[Au],,,C{[>]<OCC>[<]}OC,CH3,OCH3,0.952380952,0.824862367,,,,,,4000000,,4000000,,90805.90238,44.02238095,,,,,,,,,,,,,,,,,,,,,,,,,,,,,,,,,,,,,,,,,,,,,,,LiFSI,O=S(=O)(F)[N-]S(=O)(=O)F.[Li+],0.047619048,0.175137633,1.13507378,186.9396855,,,,,,,,,,,,70,0.000973,-3.01188716
,,5/8/2020,JL,,,doi.org/10.1039/c6ra01387b,PEO,[Cu]OCC[Au],[Cu]OCC[Au],,,C{[>]<OCC>[<]}OC,CH3,OCH3,0.952380952,0.824862367,,,,,,4000000,,4000000,,90805.90238,44.02238095,,,,,,,,,,,,,,,,,,,,,,,,,,,,,,,,,,,,,,,,,,,,,,,LiFSI,O=S(=O)(F)[N-]S(=O)(=O)F.[Li+],0.047619048,0.175137633,1.13507378,186.9396855,,,,,,,,,,,,65,0.000718,-3.143875556
,,5/8/2020,JL,,,doi.org/10.1039/c6ra01387b,PEO,[Cu]OCC[Au],[Cu]OCC[Au],,,C{[>]<OCC>[<]}OC,CH3,OCH3,0.952380952,0.824862367,,,,,,4000000,,4000000,,90805.90238,44.02238095,,,,,,,,,,,,,,,,,,,,,,,,,,,,,,,,,,,,,,,,,,,,,,,LiFSI,O=S(=O)(F)[N-]S(=O)(=O)F.[Li+],0.047619048,0.175137633,1.13507378,186.9396855,,,,,,,,,,,,60,0.000529,-3.276544328
,,5/8/2020,JL,,,doi.org/10.1039/c6ra01387b,PEO,[Cu]OCC[Au],[Cu]OCC[Au],,,C{[>]<OCC>[<]}OC,CH3,OCH3,0.952380952,0.824862367,,,,,,4000000,,4000000,,90805.90238,44.02238095,,,,,,,,,,,,,,,,,,,,,,,,,,,,,,,,,,,,,,,,,,,,,,,LiFSI,O=S(=O)(F)[N-]S(=O)(=O)F.[Li+],0.047619048,0.175137633,1.13507378,186.9396855,,,,,,,,,,,,55,9.55E-05,-4.019996628
,,5/8/2020,JL,,,doi.org/10.1039/c6ra01387b,PEO,[Cu]OCC[Au],[Cu]OCC[Au],,,C{[>]<OCC>[<]}OC,CH3,OCH3,0.952380952,0.824862367,,,,,,4000000,,4000000,,90805.90238,44.02238095,,,,,,,,,,,,,,,,,,,,,,,,,,,,,,,,,,,,,,,,,,,,,,,LiFSI,O=S(=O)(F)[N-]S(=O)(=O)F.[Li+],0.047619048,0.175137633,1.13507378,186.9396855,,,,,,,,,,,,50,3.21E-05,-4.493494968
,,5/8/2020,JL,,,doi.org/10.1039/c6ra01387b,PEO,[Cu]OCC[Au],[Cu]OCC[Au],,,C{[>]<OCC>[<]}OC,CH3,OCH3,0.952380952,0.824862367,,,,,,4000000,,4000000,,90805.90238,44.02238095,,,,,,,,,,,,,,,,,,,,,,,,,,,,,,,,,,,,,,,,,,,,,,,LiFSI,O=S(=O)(F)[N-]S(=O)(=O)F.[Li+],0.047619048,0.175137633,1.13507378,186.9396855,,,,,,,,,,,,45,1.35E-05,-4.869666232
,,5/8/2020,JL,,,doi.org/10.1039/c6ra01387b,PEO,[Cu]OCC[Au],[Cu]OCC[Au],,,C{[>]<OCC>[<]}OC,CH3,OCH3,0.952380952,0.824862367,,,,,,4000000,,4000000,,90805.90238,44.02238095,,,,,,,,,,,,,,,,,,,,,,,,,,,,,,,,,,,,,,,,,,,,,,,LiFSI,O=S(=O)(F)[N-]S(=O)(=O)F.[Li+],0.047619048,0.175137633,1.13507378,186.9396855,,,,,,,,,,,,40,6.25E-06,-5.204119983
,,5/8/2020,JL,,,doi.org/10.1039/c6ra01387b,PEO,[Cu]OCC[Au],[Cu]OCC[Au],,,C{[>]<OCC>[<]}OC,CH3,OCH3,0.952380952,0.824862367,,,,,,4000000,,4000000,,90805.90238,44.02238095,,,,,,,,,,,,,,,,,,,,,,,,,,,,,,,,,,,,,,,,,,,,,,,LiFSI,O=S(=O)(F)[N-]S(=O)(=O)F.[Li+],0.047619048,0.175137633,1.13507378,186.9396855,,,,,,,,,,,,35,3.02E-06,-5.519993057
,,5/8/2020,JL,,,doi.org/10.1039/c6ra01387b,PEO,[Cu]OCC[Au],[Cu]OCC[Au],,,C{[>]<OCC>[<]}OC,CH3,OCH3,0.952380952,0.824862367,,,,,,4000000,,4000000,,90805.90238,44.02238095,,,,,,,,,,,,,,,,,,,,,,,,,,,,,,,,,,,,,,,,,,,,,,,LiFSI,O=S(=O)(F)[N-]S(=O)(=O)F.[Li+],0.047619048,0.175137633,1.13507378,186.9396855,,,,,,,,,,,,30,1.52E-06,-5.818156412
,,5/8/2020,JL,,,doi.org/10.1039/c6ra01387b,PEO,[Cu]OCC[Au],[Cu]OCC[Au],,,C{[>]<OCC>[<]}OC,CH3,OCH3,0.952380952,0.824862367,,,,,,4000000,,4000000,,90805.90238,44.02238095,,,,,,,,,,,,,,,,,,,,,,,,,,,,,,,,,,,,,,,,,,,,,,,LiFSI,O=S(=O)(F)[N-]S(=O)(=O)F.[Li+],0.047619048,0.175137633,1.13507378,186.9396855,,,,,,,,,,,,25,7.80E-07,-6.107905397
,,5/8/2020,JL,,,doi.org/10.1149/1.1846713,PEO,[Cu]OCC[Au],[Cu]OCC[Au],,,C{[>]<OCC>[<]}OC,CH3,OCH3,0.952380952,0.694701998,,,,,,4000000,,4000000,,90805.90238,44.02238095,,,,,,,,,,,,,,,,,,,,,,,,,,,,,,,,,,,,,,,,,,,,,,,LiBETI,O=S(=O)([N-]S(=O)(=O)C(F)(F)C(F)(F)F)C(F)(F)C(F)(F)F.[Li+],0.047619048,0.305298002,1.13507378,386.9269112,,,,,,,,,,,,100,0.00154,-2.812479279
,,5/8/2020,JL,,,doi.org/10.1149/1.1846713,PEO,[Cu]OCC[Au],[Cu]OCC[Au],,,C{[>]<OCC>[<]}OC,CH3,OCH3,0.952380952,0.694701998,,,,,,4000000,,4000000,,90805.90238,44.02238095,,,,,,,,,,,,,,,,,,,,,,,,,,,,,,,,,,,,,,,,,,,,,,,LiBETI,O=S(=O)([N-]S(=O)(=O)C(F)(F)C(F)(F)F)C(F)(F)C(F)(F)F.[Li+],0.047619048,0.305298002,1.13507378,386.9269112,,,,,,,,,,,,100,0.00129,-2.88941029
,,5/8/2020,JL,,,doi.org/10.1149/1.1846713,PEO,[Cu]OCC[Au],[Cu]OCC[Au],,,C{[>]<OCC>[<]}OC,CH3,OCH3,0.952380952,0.694701998,,,,,,4000000,,4000000,,90805.90238,44.02238095,,,,,,,,,,,,,,,,,,,,,,,,,,,,,,,,,,,,,,,,,,,,,,,LiBETI,O=S(=O)([N-]S(=O)(=O)C(F)(F)C(F)(F)F)C(F)(F)C(F)(F)F.[Li+],0.047619048,0.305298002,1.13507378,386.9269112,,,,,,,,,,,,90,0.00123,-2.910094889
,,5/8/2020,JL,,,doi.org/10.1149/1.1846713,PEO,[Cu]OCC[Au],[Cu]OCC[Au],,,C{[>]<OCC>[<]}OC,CH3,OCH3,0.952380952,0.694701998,,,,,,4000000,,4000000,,90805.90238,44.02238095,,,,,,,,,,,,,,,,,,,,,,,,,,,,,,,,,,,,,,,,,,,,,,,LiBETI,O=S(=O)([N-]S(=O)(=O)C(F)(F)C(F)(F)F)C(F)(F)C(F)(F)F.[Li+],0.047619048,0.305298002,1.13507378,386.9269112,,,,,,,,,,,,90,0.00104,-2.982966661
,,5/8/2020,JL,,,doi.org/10.1149/1.1846713,PEO,[Cu]OCC[Au],[Cu]OCC[Au],,,C{[>]<OCC>[<]}OC,CH3,OCH3,0.952380952,0.694701998,,,,,,4000000,,4000000,,90805.90238,44.02238095,,,,,,,,,,,,,,,,,,,,,,,,,,,,,,,,,,,,,,,,,,,,,,,LiBETI,O=S(=O)([N-]S(=O)(=O)C(F)(F)C(F)(F)F)C(F)(F)C(F)(F)F.[Li+],0.047619048,0.305298002,1.13507378,386.9269112,,,,,,,,,,,,80,0.000932,-3.030584088
,,5/8/2020,JL,,,doi.org/10.1149/1.1846713,PEO,[Cu]OCC[Au],[Cu]OCC[Au],,,C{[>]<OCC>[<]}OC,CH3,OCH3,0.952380952,0.694701998,,,,,,4000000,,4000000,,90805.90238,44.02238095,,,,,,,,,,,,,,,,,,,,,,,,,,,,,,,,,,,,,,,,,,,,,,,LiBETI,O=S(=O)([N-]S(=O)(=O)C(F)(F)C(F)(F)F)C(F)(F)C(F)(F)F.[Li+],0.047619048,0.305298002,1.13507378,386.9269112,,,,,,,,,,,,80,0.000793,-3.100726813
,,5/8/2020,JL,,,doi.org/10.1149/1.1846713,PEO,[Cu]OCC[Au],[Cu]OCC[Au],,,C{[>]<OCC>[<]}OC,CH3,OCH3,0.952380952,0.694701998,,,,,,4000000,,4000000,,90805.90238,44.02238095,,,,,,,,,,,,,,,,,,,,,,,,,,,,,,,,,,,,,,,,,,,,,,,LiBETI,O=S(=O)([N-]S(=O)(=O)C(F)(F)C(F)(F)F)C(F)(F)C(F)(F)F.[Li+],0.047619048,0.305298002,1.13507378,386.9269112,,,,,,,,,,,,90,0.000695,-3.158015195
,,5/8/2020,JL,,,doi.org/10.1149/1.1846713,PEO,[Cu]OCC[Au],[Cu]OCC[Au],,,C{[>]<OCC>[<]}OC,CH3,OCH3,0.952380952,0.694701998,,,,,,4000000,,4000000,,90805.90238,44.02238095,,,,,,,,,,,,,,,,,,,,,,,,,,,,,,,,,,,,,,,,,,,,,,,LiBETI,O=S(=O)([N-]S(=O)(=O)C(F)(F)C(F)(F)F)C(F)(F)C(F)(F)F.[Li+],0.047619048,0.305298002,1.13507378,386.9269112,,,,,,,,,,,,100,0.000688,-3.162411562
,,5/8/2020,JL,,,doi.org/10.1149/1.1846713,PEO,[Cu]OCC[Au],[Cu]OCC[Au],,,C{[>]<OCC>[<]}OC,CH3,OCH3,0.952380952,0.694701998,,,,,,4000000,,4000000,,90805.90238,44.02238095,,,,,,,,,,,,,,,,,,,,,,,,,,,,,,,,,,,,,,,,,,,,,,,LiBETI,O=S(=O)([N-]S(=O)(=O)C(F)(F)C(F)(F)F)C(F)(F)C(F)(F)F.[Li+],0.047619048,0.305298002,1.13507378,386.9269112,,,,,,,,,,,,70,0.000681,-3.166852888
,,5/8/2020,JL,,,doi.org/10.1149/1.1846713,PEO,[Cu]OCC[Au],[Cu]OCC[Au],,,C{[>]<OCC>[<]}OC,CH3,OCH3,0.952380952,0.694701998,,,,,,4000000,,4000000,,90805.90238,44.02238095,,,,,,,,,,,,,,,,,,,,,,,,,,,,,,,,,,,,,,,,,,,,,,,LiBETI,O=S(=O)([N-]S(=O)(=O)C(F)(F)C(F)(F)F)C(F)(F)C(F)(F)F.[Li+],0.047619048,0.305298002,1.13507378,386.9269112,,,,,,,,,,,,70,0.000573,-3.241845378
,,5/8/2020,JL,,,doi.org/10.1149/1.1846713,PEO,[Cu]OCC[Au],[Cu]OCC[Au],,,C{[>]<OCC>[<]}OC,CH3,OCH3,0.952380952,0.694701998,,,,,,4000000,,4000000,,90805.90238,44.02238095,,,,,,,,,,,,,,,,,,,,,,,,,,,,,,,,,,,,,,,,,,,,,,,LiBETI,O=S(=O)([N-]S(=O)(=O)C(F)(F)C(F)(F)F)C(F)(F)C(F)(F)F.[Li+],0.047619048,0.305298002,1.13507378,386.9269112,,,,,,,,,,,,80,0.000484,-3.315154638
,,5/8/2020,JL,,,doi.org/10.1149/1.1846713,PEO,[Cu]OCC[Au],[Cu]OCC[Au],,,C{[>]<OCC>[<]}OC,CH3,OCH3,0.952380952,0.694701998,,,,,,4000000,,4000000,,90805.90238,44.02238095,,,,,,,,,,,,,,,,,,,,,,,,,,,,,,,,,,,,,,,,,,,,,,,LiBETI,O=S(=O)([N-]S(=O)(=O)C(F)(F)C(F)(F)F)C(F)(F)C(F)(F)F.[Li+],0.047619048,0.305298002,1.13507378,386.9269112,,,,,,,,,,,,60,0.000474,-3.324221658
,,5/8/2020,JL,,,doi.org/10.1149/1.1846713,PEO,[Cu]OCC[Au],[Cu]OCC[Au],,,C{[>]<OCC>[<]}OC,CH3,OCH3,0.952380952,0.694701998,,,,,,4000000,,4000000,,90805.90238,44.02238095,,,,,,,,,,,,,,,,,,,,,,,,,,,,,,,,,,,,,,,,,,,,,,,LiBETI,O=S(=O)([N-]S(=O)(=O)C(F)(F)C(F)(F)F)C(F)(F)C(F)(F)F.[Li+],0.047619048,0.305298002,1.13507378,386.9269112,,,,,,,,,,,,60,0.000403,-3.394694954
,,5/8/2020,JL,,,doi.org/10.1149/1.1846713,PEO,[Cu]OCC[Au],[Cu]OCC[Au],,,C{[>]<OCC>[<]}OC,CH3,OCH3,0.952380952,0.694701998,,,,,,4000000,,4000000,,90805.90238,44.02238095,,,,,,,,,,,,,,,,,,,,,,,,,,,,,,,,,,,,,,,,,,,,,,,LiBETI,O=S(=O)([N-]S(=O)(=O)C(F)(F)C(F)(F)F)C(F)(F)C(F)(F)F.[Li+],0.047619048,0.305298002,1.13507378,386.9269112,,,,,,,,,,,,70,0.000345,-3.462180905
,,5/8/2020,JL,,,doi.org/10.1149/1.1846713,PEO,[Cu]OCC[Au],[Cu]OCC[Au],,,C{[>]<OCC>[<]}OC,CH3,OCH3,0.952380952,0.694701998,,,,,,4000000,,4000000,,90805.90238,44.02238095,,,,,,,,,,,,,,,,,,,,,,,,,,,,,,,,,,,,,,,,,,,,,,,LiBETI,O=S(=O)([N-]S(=O)(=O)C(F)(F)C(F)(F)F)C(F)(F)C(F)(F)F.[Li+],0.047619048,0.305298002,1.13507378,386.9269112,,,,,,,,,,,,60,0.000249,-3.603800653
,,5/8/2020,JL,,,doi.org/10.1149/1.1846713,PEO,[Cu]OCC[Au],[Cu]OCC[Au],,,C{[>]<OCC>[<]}OC,CH3,OCH3,0.952380952,0.694701998,,,,,,4000000,,4000000,,90805.90238,44.02238095,,,,,,,,,,,,,,,,,,,,,,,,,,,,,,,,,,,,,,,,,,,,,,,LiBETI,O=S(=O)([N-]S(=O)(=O)C(F)(F)C(F)(F)F)C(F)(F)C(F)(F)F.[Li+],0.047619048,0.305298002,1.13507378,386.9269112,,,,,,,,,,,,50,0.000161,-3.793174124
,,5/8/2020,JL,,,doi.org/10.1149/1.1846713,PEO,[Cu]OCC[Au],[Cu]OCC[Au],,,C{[>]<OCC>[<]}OC,CH3,OCH3,0.952380952,0.694701998,,,,,,4000000,,4000000,,90805.90238,44.02238095,,,,,,,,,,,,,,,,,,,,,,,,,,,,,,,,,,,,,,,,,,,,,,,LiBETI,O=S(=O)([N-]S(=O)(=O)C(F)(F)C(F)(F)F)C(F)(F)C(F)(F)F.[Li+],0.047619048,0.305298002,1.13507378,386.9269112,,,,,,,,,,,,50,0.000134,-3.872895202
,,5/8/2020,JL,,,doi.org/10.1149/1.1846713,PEO,[Cu]OCC[Au],[Cu]OCC[Au],,,C{[>]<OCC>[<]}OC,CH3,OCH3,0.952380952,0.694701998,,,,,,4000000,,4000000,,90805.90238,44.02238095,,,,,,,,,,,,,,,,,,,,,,,,,,,,,,,,,,,,,,,,,,,,,,,LiBETI,O=S(=O)([N-]S(=O)(=O)C(F)(F)C(F)(F)F)C(F)(F)C(F)(F)F.[Li+],0.047619048,0.305298002,1.13507378,386.9269112,,,,,,,,,,,,50,9.22E-05,-4.035269079
,,5/8/2020,JL,,,doi.org/10.1149/1.1846713,PEO,[Cu]OCC[Au],[Cu]OCC[Au],,,C{[>]<OCC>[<]}OC,CH3,OCH3,0.952380952,0.694701998,,,,,,4000000,,4000000,,90805.90238,44.02238095,,,,,,,,,,,,,,,,,,,,,,,,,,,,,,,,,,,,,,,,,,,,,,,LiBETI,O=S(=O)([N-]S(=O)(=O)C(F)(F)C(F)(F)F)C(F)(F)C(F)(F)F.[Li+],0.047619048,0.305298002,1.13507378,386.9269112,,,,,,,,,,,,40,4.31E-05,-4.36552273
,,5/8/2020,JL,,,doi.org/10.1149/1.1846713,PEO,[Cu]OCC[Au],[Cu]OCC[Au],,,C{[>]<OCC>[<]}OC,CH3,OCH3,0.952380952,0.694701998,,,,,,4000000,,4000000,,90805.90238,44.02238095,,,,,,,,,,,,,,,,,,,,,,,,,,,,,,,,,,,,,,,,,,,,,,,LiBETI,O=S(=O)([N-]S(=O)(=O)C(F)(F)C(F)(F)F)C(F)(F)C(F)(F)F.[Li+],0.047619048,0.305298002,1.13507378,386.9269112,,,,,,,,,,,,40,3.58E-05,-4.446116973
,,5/8/2020,JL,,,doi.org/10.1149/1.1846713,PEO,[Cu]OCC[Au],[Cu]OCC[Au],,,C{[>]<OCC>[<]}OC,CH3,OCH3,0.952380952,0.694701998,,,,,,4000000,,4000000,,90805.90238,44.02238095,,,,,,,,,,,,,,,,,,,,,,,,,,,,,,,,,,,,,,,,,,,,,,,LiBETI,O=S(=O)([N-]S(=O)(=O)C(F)(F)C(F)(F)F)C(F)(F)C(F)(F)F.[Li+],0.047619048,0.305298002,1.13507378,386.9269112,,,,,,,,,,,,40,2.70E-05,-4.568636236
,,5/8/2020,JL,,,doi.org/10.1149/1.1846713,PEO,[Cu]OCC[Au],[Cu]OCC[Au],,,C{[>]<OCC>[<]}OC,CH3,OCH3,0.952380952,0.694701998,,,,,,4000000,,4000000,,90805.90238,44.02238095,,,,,,,,,,,,,,,,,,,,,,,,,,,,,,,,,,,,,,,,,,,,,,,LiBETI,O=S(=O)([N-]S(=O)(=O)C(F)(F)C(F)(F)F)C(F)(F)C(F)(F)F.[Li+],0.047619048,0.305298002,1.13507378,386.9269112,,,,,,,,,,,,30,1.09E-05,-4.962573502
,,5/8/2020,JL,,,doi.org/10.1149/1.1846713,PEO,[Cu]OCC[Au],[Cu]OCC[Au],,,C{[>]<OCC>[<]}OC,CH3,OCH3,0.952380952,0.694701998,,,,,,4000000,,4000000,,90805.90238,44.02238095,,,,,,,,,,,,,,,,,,,,,,,,,,,,,,,,,,,,,,,,,,,,,,,LiBETI,O=S(=O)([N-]S(=O)(=O)C(F)(F)C(F)(F)F)C(F)(F)C(F)(F)F.[Li+],0.047619048,0.305298002,1.13507378,386.9269112,,,,,,,,,,,,30,8.70E-06,-5.060480747
,,5/8/2020,JL,,,doi.org/10.1149/1.1846713,PEO,[Cu]OCC[Au],[Cu]OCC[Au],,,C{[>]<OCC>[<]}OC,CH3,OCH3,0.952380952,0.694701998,,,,,,4000000,,4000000,,90805.90238,44.02238095,,,,,,,,,,,,,,,,,,,,,,,,,,,,,,,,,,,,,,,,,,,,,,,LiBETI,O=S(=O)([N-]S(=O)(=O)C(F)(F)C(F)(F)F)C(F)(F)C(F)(F)F.[Li+],0.047619048,0.305298002,1.13507378,386.9269112,,,,,,,,,,,,30,6.96E-06,-5.15739076
,,5/8/2020,JL,,,doi.org/10.1149/1.1846713,PEO,[Cu]OCC[Au],[Cu]OCC[Au],,,C{[>]<OCC>[<]}OC,CH3,OCH3,0.952380952,0.694701998,,,,,,4000000,,4000000,,90805.90238,44.02238095,,,,,,,,,,,,,,,,,,,,,,,,,,,,,,,,,,,,,,,,,,,,,,,LiBETI,O=S(=O)([N-]S(=O)(=O)C(F)(F)C(F)(F)F)C(F)(F)C(F)(F)F.[Li+],0.047619048,0.305298002,1.13507378,386.9269112,,,,,,,,,,,,20,1.37E-06,-5.863279433
,,5/8/2020,JL,,,doi.org/10.1149/1.1846713,PEO,[Cu]OCC[Au],[Cu]OCC[Au],,,C{[>]<OCC>[<]}OC,CH3,OCH3,0.952380952,0.694701998,,,,,,4000000,,4000000,,90805.90238,44.02238095,,,,,,,,,,,,,,,,,,,,,,,,,,,,,,,,,,,,,,,,,,,,,,,LiBETI,O=S(=O)([N-]S(=O)(=O)C(F)(F)C(F)(F)F)C(F)(F)C(F)(F)F.[Li+],0.047619048,0.305298002,1.13507378,386.9269112,,,,,,,,,,,,20,1.20E-06,-5.920818754
,,5/8/2020,JL,,,doi.org/10.1149/1.1846713,PEO,[Cu]OCC[Au],[Cu]OCC[Au],,,C{[>]<OCC>[<]}OC,CH3,OCH3,0.952380952,0.694701998,,,,,,4000000,,4000000,,90805.90238,44.02238095,,,,,,,,,,,,,,,,,,,,,,,,,,,,,,,,,,,,,,,,,,,,,,,LiBETI,O=S(=O)([N-]S(=O)(=O)C(F)(F)C(F)(F)F)C(F)(F)C(F)(F)F.[Li+],0.047619048,0.305298002,1.13507378,386.9269112,,,,,,,,,,,,20,9.11E-07,-6.040481623
,,5/8/2020,JL,,,doi.org/10.1149/1.3582822,Triglyme,COCCOCCOCCOC,COCCOCCOCCOC,,,C{[>]<OCC>[<]}OC,CH3,OCH3,1,1,,,,,,178.23,,178.23,,3,44.02238095,,,,,,,,,,,,,,,,,,,,,,,,,,,,,,,,,,,,,,,,,,,,,,,LiFSI,O=S(=O)(F)[N-]S(=O)(=O)F.[Li+],,,5.610727711,186.9396855,,,,,,,,,,,,80,0.0069,-2.161150909
,,5/8/2020,JL,,,doi.org/10.1149/1.3582822,Triglyme,COCCOCCOCCOC,COCCOCCOCCOC,,,C{[>]<OCC>[<]}OC,CH3,OCH3,1,1,,,,,,178.23,,178.23,,3,44.02238095,,,,,,,,,,,,,,,,,,,,,,,,,,,,,,,,,,,,,,,,,,,,,,,LiFSI,O=S(=O)(F)[N-]S(=O)(=O)F.[Li+],,,5.610727711,186.9396855,,,,,,,,,,,,70,0.00553,-2.257274869
,,5/8/2020,JL,,,doi.org/10.1149/1.3582822,Triglyme,COCCOCCOCCOC,COCCOCCOCCOC,,,C{[>]<OCC>[<]}OC,CH3,OCH3,1,1,,,,,,178.23,,178.23,,3,44.02238095,,,,,,,,,,,,,,,,,,,,,,,,,,,,,,,,,,,,,,,,,,,,,,,LiFSI,O=S(=O)(F)[N-]S(=O)(=O)F.[Li+],,,5.610727711,186.9396855,,,,,,,,,,,,60,0.00433,-2.363512104
,,5/8/2020,JL,,,doi.org/10.1149/1.3582822,Triglyme,COCCOCCOCCOC,COCCOCCOCCOC,,,C{[>]<OCC>[<]}OC,CH3,OCH3,1,1,,,,,,178.23,,178.23,,3,44.02238095,,,,,,,,,,,,,,,,,,,,,,,,,,,,,,,,,,,,,,,,,,,,,,,LiFSI,O=S(=O)(F)[N-]S(=O)(=O)F.[Li+],,,5.610727711,186.9396855,,,,,,,,,,,,50,0.00325,-2.488116639
,,5/8/2020,JL,,,doi.org/10.1149/1.3582822,Triglyme,COCCOCCOCCOC,COCCOCCOCCOC,,,C{[>]<OCC>[<]}OC,CH3,OCH3,1,1,,,,,,178.23,,178.23,,3,44.02238095,,,,,,,,,,,,,,,,,,,,,,,,,,,,,,,,,,,,,,,,,,,,,,,LiFSI,O=S(=O)(F)[N-]S(=O)(=O)F.[Li+],,,5.610727711,186.9396855,,,,,,,,,,,,40,0.00239,-2.621602099
,,5/8/2020,JL,,,doi.org/10.1149/1.3582822,Triglyme,COCCOCCOCCOC,COCCOCCOCCOC,,,C{[>]<OCC>[<]}OC,CH3,OCH3,1,1,,,,,,178.23,,178.23,,3,44.02238095,,,,,,,,,,,,,,,,,,,,,,,,,,,,,,,,,,,,,,,,,,,,,,,LiFSI,O=S(=O)(F)[N-]S(=O)(=O)F.[Li+],,,5.610727711,186.9396855,,,,,,,,,,,,30,0.00168,-2.774690718
,,5/8/2020,JL,,,doi.org/10.1149/1.3582822,Triglyme,COCCOCCOCCOC,COCCOCCOCCOC,,,C{[>]<OCC>[<]}OC,CH3,OCH3,1,1,,,,,,178.23,,178.23,,3,44.02238095,,,,,,,,,,,,,,,,,,,,,,,,,,,,,,,,,,,,,,,,,,,,,,,LiFSI,O=S(=O)(F)[N-]S(=O)(=O)F.[Li+],,,5.610727711,186.9396855,,,,,,,,,,,,20,0.00114,-2.943095149
,,5/8/2020,JL,,,doi.org/10.1149/1.3582822,Triglyme,COCCOCCOCCOC,COCCOCCOCCOC,,,C{[>]<OCC>[<]}OC,CH3,OCH3,1,1,,,,,,178.23,,178.23,,3,44.02238095,,,,,,,,,,,,,,,,,,,,,,,,,,,,,,,,,,,,,,,,,,,,,,,LiFSI,O=S(=O)(F)[N-]S(=O)(=O)F.[Li+],,,5.610727711,186.9396855,,,,,,,,,,,,10,0.000681,-3.166852888
,,5/8/2020,JL,,,doi.org/10.1149/1.3582822,Triglyme,COCCOCCOCCOC,COCCOCCOCCOC,,,C{[>]<OCC>[<]}OC,CH3,OCH3,1,1,,,,,,178.23,,178.23,,3,44.02238095,,,,,,,,,,,,,,,,,,,,,,,,,,,,,,,,,,,,,,,,,,,,,,,LiFSI,O=S(=O)(F)[N-]S(=O)(=O)F.[Li+],,,5.610727711,186.9396855,,,,,,,,,,,,0,0.000372,-3.42945706
,,5/15/2020,JL,,,doi.org/10.1016/0167-2738(86)90130-X,PEO,[Cu]OCC[Au],[Cu]OCC[Au],,,C{[>]<OCC>[<]}OC,CH3,OCH3,0.952380952,0.892575819,,,,,,,,899435.7063,,20431.32804,44.02238095,,,,,,,,,,,,,,,,,,,,,,,,,,,,,,,,,,,,,,,,,,,,,,,LiClO4,[Li+].[O-][Cl+3]([O-])([O-])[O-],0.047619048,0.107424181,1.13507378,105.9645157,,,,,,,,,,,,121.1718,0.00199159,-2.700800063
,,5/15/2020,JL,,,doi.org/10.1016/0167-2738(86)90130-X,PEO,[Cu]OCC[Au],[Cu]OCC[Au],,,C{[>]<OCC>[<]}OC,CH3,OCH3,0.952380952,0.892575819,,,,,,,,899435.7063,,20431.32804,44.02238095,,,,,,,,,,,,,,,,,,,,,,,,,,,,,,,,,,,,,,,,,,,,,,,LiClO4,[Li+].[O-][Cl+3]([O-])([O-])[O-],0.047619048,0.107424181,1.13507378,105.9645157,,,,,,,,,,,,113.3533,0.001790194,-2.747099903
,,5/15/2020,JL,,,doi.org/10.1016/0167-2738(86)90130-X,PEO,[Cu]OCC[Au],[Cu]OCC[Au],,,C{[>]<OCC>[<]}OC,CH3,OCH3,0.952380952,0.892575819,,,,,,,,899435.7063,,20431.32804,44.02238095,,,,,,,,,,,,,,,,,,,,,,,,,,,,,,,,,,,,,,,,,,,,,,,LiClO4,[Li+].[O-][Cl+3]([O-])([O-])[O-],0.047619048,0.107424181,1.13507378,105.9645157,,,,,,,,,,,,117.8263,0.001661499,-2.779499916
,,5/15/2020,JL,,,doi.org/10.1016/0167-2738(86)90130-X,PEO,[Cu]OCC[Au],[Cu]OCC[Au],,,C{[>]<OCC>[<]}OC,CH3,OCH3,0.952380952,0.892575819,,,,,,,,899435.7063,,20431.32804,44.02238095,,,,,,,,,,,,,,,,,,,,,,,,,,,,,,,,,,,,,,,,,,,,,,,LiClO4,[Li+].[O-][Cl+3]([O-])([O-])[O-],0.047619048,0.107424181,1.13507378,105.9645157,,,,,,,,,,,,104.7075,0.001378161,-2.860700044
,,5/15/2020,JL,,,doi.org/10.1016/0167-2738(86)90130-X,PEO,[Cu]OCC[Au],[Cu]OCC[Au],,,C{[>]<OCC>[<]}OC,CH3,OCH3,0.952380952,0.892575819,,,,,,,,899435.7063,,20431.32804,44.02238095,,,,,,,,,,,,,,,,,,,,,,,,,,,,,,,,,,,,,,,,,,,,,,,LiClO4,[Li+].[O-][Cl+3]([O-])([O-])[O-],0.047619048,0.107424181,1.13507378,105.9645157,,,,,,,,,,,,92.94921,0.00106194,-2.97390002
,,5/15/2020,JL,,,doi.org/10.1016/0167-2738(86)90130-X,PEO,[Cu]OCC[Au],[Cu]OCC[Au],,,C{[>]<OCC>[<]}OC,CH3,OCH3,0.952380952,0.892575819,,,,,,,,899435.7063,,20431.32804,44.02238095,,,,,,,,,,,,,,,,,,,,,,,,,,,,,,,,,,,,,,,,,,,,,,,LiClO4,[Li+].[O-][Cl+3]([O-])([O-])[O-],0.047619048,0.107424181,1.13507378,105.9645157,,,,,,,,,,,,83.40708,0.000823569,-3.084300009
