Repository: zjurillpolymer/SPE_prediction

# SPE Prediction

Polymer electrolyte conductivity prediction using graph neural networks.

## Data

Data from [ChemPropPred](https://github.com/learningmatter-mit/Chem-prop-pred) — polymer electrolyte conductivity measurements including SMILES, conductivity (log S/cm), molecular weight, salt concentration, and temperature.

- `data/clean_train_data.csv` — cleaned training data
- `data/PolymerElectrolyteData.csv` — full raw dataset
- `data/PolyInfo_8salts.csv` / `data/polyinfo_5salts_4conc.csv` — PolyInfo polymer database with salt additives

File: data/PolymerElectrolyteData.csv (part 106 of 154)
Notes,Compound Notebook Name,Date Copied to Master Database,Data Recorded By,Seshadri Group,Oyaizu Group,DOI,Solvent 1 (S1),S1 SMILES,S1 SMILES 1,S1 SMILES 2,S1 SMILES 3,S1 Big SMILES,S1 End Group 1,S1 End Group 2,S1 Mol %,S1 Weight %,S1 SMILES 1 Mol %,S1 SMILES 2 Mol %,S1 SMILES 3 Mol %,S1 Molar Ratio,S1 Weight Ratio,S1 Mw,S1 Mn,S1 Mn or Mw,S1 Mw/Mn,S1 DOP,S1 Molar Mass (g/mol),S1 Type,S1 Block Mol Weight,Solvent 2 (S2),S2 SMILES,S2 SMILES 1,S2 SMILES 2,S2 Mol %,S2 Weight %,S2 SMILES 1 Mol %,S2 SMILES 2 Mol %,S2 Molar Ratio,S2 Weight Ratio,S2 Mw,S2 Mn,S2 Mn or Mw,S2 Mw/Mn,S2 DOP,S2 Molar Mass (g/mol),S2 Type,Solvent 3 (S3),S3 SMILES,S3 SMILES 1,S3 Mol %,S3 Weight %,S3 Molar Ratio,S3 Weight Ratio,S3 Mw,S3 Mn,S3 Mn or Mw,S3 Mw/Mn,S3 DOP,S3 Molar Mass (g/mol),S3 Type,Solvent 4 (S4),S4 SMILES,S4 Mol %,S4 Weight %,S4 Molar Ratio,S4 Weight Ratio,S4 Mw,S4 Mn,S4 Mn or Mw,S4 Mw/Mn,S4 DOP,S4 Molar Mass (g/mol),S4 Type,Salt 1,Salt1 SMILES,Salt1 Mol %,Salt1 Weight %,Salt1 Molality (mol salt/kg polymer),Salt1 Molar Mass (g/mol),Salt 2,Salt2 SMILES,Salt2 Mol %,Salt2 Weight %,Salt2 Molality (mol salt/kg polymer),Salt2 Molar Mass (g/mol),Inorganic Material 1 (IM1),IM1 Weight %,IM1 Particle Size (nm),Tg (oC),Heating Rate (K/min),Temperature (oC),Conductivity (S/cm),log Conductivity (S/cm)
,,5/15/2020,JL,,,doi.org/10.1016/0167-2738(86)90130-X,PEO,[Cu]OCC[Au],[Cu]OCC[Au],,,C{[>]<OCC>[<]}OC,CH3,OCH3,0.952380952,0.892575819,,,,,,,,899435.7063,,20431.32804,44.02238095,,,,,,,,,,,,,,,,,,,,,,,,,,,,,,,,,,,,,,,,,,,,,,,LiClO4,[Li+].[O-][Cl+3]([O-])([O-])[O-],0.047619048,0.107424181,1.13507378,105.9645157,,,,,,,,,,,,72.46416,0.000626181,-3.203300114
,,5/15/2020,JL,,,doi.org/10.1016/0167-2738(86)90130-X,PEO,[Cu]OCC[Au],[Cu]OCC[Au],,,C{[>]<OCC>[<]}OC,CH3,OCH3,0.952380952,0.892575819,,,,,,,,899435.7063,,20431.32804,44.02238095,,,,,,,,,,,,,,,,,,,,,,,,,,,,,,,,,,,,,,,,,,,,,,,LiClO4,[Li+].[O-][Cl+3]([O-])([O-])[O-],0.047619048,0.107424181,1.13507378,105.9645157,,,,,,,,,,,,62.81506,0.000410582,-3.386600094
,,5/15/2020,JL,,,doi.org/10.1016/0167-2738(86)90130-X,PEO,[Cu]OCC[Au],[Cu]OCC[Au],,,C{[>]<OCC>[<]}OC,CH3,OCH3,0.952380952,0.892575819,,,,,,,,899435.7063,,20431.32804,44.02238095,,,,,,,,,,,,,,,,,,,,,,,,,,,,,,,,,,,,,,,,,,,,,,,LiClO4,[Li+].[O-][Cl+3]([O-])([O-])[O-],0.047619048,0.107424181,1.13507378,105.9645157,,,,,,,,,,,,54.96628,0.000278356,-3.555399413
,,5/15/2020,JL,,,doi.org/10.1016/0167-2738(86)90130-X,PEO,[Cu]OCC[Au],[Cu]OCC[Au],,,C{[>]<OCC>[<]}OC,CH3,OCH3,0.952380952,0.892575819,,,,,,,,899435.7063,,20431.32804,44.02238095,,,,,,,,,,,,,,,,,,,,,,,,,,,,,,,,,,,,,,,,,,,,,,,LiClO4,[Li+].[O-][Cl+3]([O-])([O-])[O-],0.047619048,0.107424181,1.13507378,105.9645157,,,,,,,,,,,,44.23979,0.000151217,-3.820399382
,,5/15/2020,JL,,,doi.org/10.1016/0167-2738(86)90130-X,PEO,[Cu]OCC[Au],[Cu]OCC[Au],,,C{[>]<OCC>[<]}OC,CH3,OCH3,0.952380952,0.892575819,,,,,,,,899435.7063,,20431.32804,44.02238095,,,,,,,,,,,,,,,,,,,,,,,,,,,,,,,,,,,,,,,,,,,,,,,LiClO4,[Li+].[O-][Cl+3]([O-])([O-])[O-],0.047619048,0.107424181,1.13507378,105.9645157,,,,,,,,,,,,29.69676,3.21E-06,-5.493300188
,,5/15/2020,JL,,,doi.org/10.1016/0167-2738(86)90130-X,PEO,[Cu]OCC[Au],[Cu]OCC[Au],,,C{[>]<OCC>[<]}OC,CH3,OCH3,0.888888889,0.768708928,,,,,,,,899435.7063,,20431.32804,44.02238095,,,,,,,,,,,,,,,,,,,,,,,,,,,,,,,,,,,,,,,,,,,,,,,LiClO4,[Li+].[O-][Cl+3]([O-])([O-])[O-],0.111111111,0.231291072,2.837684449,105.9645157,,,,,,,,,,,,109.8157,0.001279087,-2.893099915
,,5/15/2020,JL,,,doi.org/10.1016/0167-2738(86)90130-X,PEO,[Cu]OCC[Au],[Cu]OCC[Au],,,C{[>]<OCC>[<]}OC,CH3,OCH3,0.888888889,0.768708928,,,,,,,,899435.7063,,20431.32804,44.02238095,,,,,,,,,,,,,,,,,,,,,,,,,,,,,,,,,,,,,,,,,,,,,,,LiClO4,[Li+].[O-][Cl+3]([O-])([O-])[O-],0.111111111,0.231291072,2.837684449,105.9645157,,,,,,,,,,,,105.7814,0.001045924,-2.980499871
,,5/15/2020,JL,,,doi.org/10.1016/0167-2738(86)90130-X,PEO,[Cu]OCC[Au],[Cu]OCC[Au],,,C{[>]<OCC>[<]}OC,CH3,OCH3,0.888888889,0.768708928,,,,,,,,899435.7063,,20431.32804,44.02238095,,,,,,,,,,,,,,,,,,,,,,,,,,,,,,,,,,,,,,,,,,,,,,,LiClO4,[Li+].[O-][Cl+3]([O-])([O-])[O-],0.111111111,0.231291072,2.837684449,105.9645157,,,,,,,,,,,,100.4583,0.000821486,-3.085399834
,,5/15/2020,JL,,,doi.org/10.1016/0167-2738(86)90130-X,PEO,[Cu]OCC[Au],[Cu]OCC[Au],,,C{[>]<OCC>[<]}OC,CH3,OCH3,0.888888889,0.768708928,,,,,,,,899435.7063,,20431.32804,44.02238095,,,,,,,,,,,,,,,,,,,,,,,,,,,,,,,,,,,,,,,,,,,,,,,LiClO4,[Li+].[O-][Cl+3]([O-])([O-])[O-],0.111111111,0.231291072,2.837684449,105.9645157,,,,,,,,,,,,95.81285,0.000654034,-3.184399674
,,5/15/2020,JL,,,doi.org/10.1016/0167-2738(86)90130-X,PEO,[Cu]OCC[Au],[Cu]OCC[Au],,,C{[>]<OCC>[<]}OC,CH3,OCH3,0.888888889,0.768708928,,,,,,,,899435.7063,,20431.32804,44.02238095,,,,,,,,,,,,,,,,,,,,,,,,,,,,,,,,,,,,,,,,,,,,,,,LiClO4,[Li+].[O-][Cl+3]([O-])([O-])[O-],0.111111111,0.231291072,2.837684449,105.9645157,,,,,,,,,,,,90.76426,0.000527716,-3.277599738
,,5/15/2020,JL,,,doi.org/10.1016/0167-2738(86)90130-X,PEO,[Cu]OCC[Au],[Cu]OCC[Au],,,C{[>]<OCC>[<]}OC,CH3,OCH3,0.888888889,0.768708928,,,,,,,,899435.7063,,20431.32804,44.02238095,,,,,,,,,,,,,,,,,,,,,,,,,,,,,,,,,,,,,,,,,,,,,,,LiClO4,[Li+].[O-][Cl+3]([O-])([O-])[O-],0.111111111,0.231291072,2.837684449,105.9645157,,,,,,,,,,,,83.81437,0.000387704,-3.411499718
,,5/15/2020,JL,,,doi.org/10.1016/0167-2738(86)90130-X,PEO,[Cu]OCC[Au],[Cu]OCC[Au],,,C{[>]<OCC>[<]}OC,CH3,OCH3,0.888888889,0.768708928,,,,,,,,899435.7063,,20431.32804,44.02238095,,,,,,,,,,,,,,,,,,,,,,,,,,,,,,,,,,,,,,,,,,,,,,,LiClO4,[Li+].[O-][Cl+3]([O-])([O-])[O-],0.111111111,0.231291072,2.837684449,105.9645157,,,,,,,,,,,,79.82024,0.00031067,-3.507700683
,,5/15/2020,JL,,,doi.org/10.1016/0167-2738(86)90130-X,PEO,[Cu]OCC[Au],[Cu]OCC[Au],,,C{[>]<OCC>[<]}OC,CH3,OCH3,0.888888889,0.768708928,,,,,,,,899435.7063,,20431.32804,44.02238095,,,,,,,,,,,,,,,,,,,,,,,,,,,,,,,,,,,,,,,,,,,,,,,LiClO4,[Li+].[O-][Cl+3]([O-])([O-])[O-],0.111111111,0.231291072,2.837684449,105.9645157,,,,,,,,,,,,75.4278,0.000222075,-3.653500329
,,5/15/2020,JL,,,doi.org/10.1016/0167-2738(86)90130-X,PEO,[Cu]OCC[Au],[Cu]OCC[Au],,,C{[>]<OCC>[<]}OC,CH3,OCH3,0.888888889,0.768708928,,,,,,,,899435.7063,,20431.32804,44.02238095,,,,,,,,,,,,,,,,,,,,,,,,,,,,,,,,,,,,,,,,,,,,,,,LiClO4,[Li+].[O-][Cl+3]([O-])([O-])[O-],0.111111111,0.231291072,2.837684449,105.9645157,,,,,,,,,,,,70.91826,0.00016421,-3.784600399
,,5/15/2020,JL,,,doi.org/10.1016/0167-2738(86)90130-X,PEO,[Cu]OCC[Au],[Cu]OCC[Au],,,C{[>]<OCC>[<]}OC,CH3,OCH3,0.888888889,0.768708928,,,,,,,,899435.7063,,20431.32804,44.02238095,,,,,,,,,,,,,,,,,,,,,,,,,,,,,,,,,,,,,,,,,,,,,,,LiClO4,[Li+].[O-][Cl+3]([O-])([O-])[O-],0.111111111,0.231291072,2.837684449,105.9645157,,,,,,,,,,,,64.44833,0.000105463,-3.976899879
,,5/15/2020,JL,,,doi.org/10.1016/0167-2738(86)90130-X,PEO,[Cu]OCC[Au],[Cu]OCC[Au],,,C{[>]<OCC>[<]}OC,CH3,OCH3,0.888888889,0.768708928,,,,,,,,899435.7063,,20431.32804,44.02238095,,,,,,,,,,,,,,,,,,,,,,,,,,,,,,,,,,,,,,,,,,,,,,,LiClO4,[Li+].[O-][Cl+3]([O-])([O-])[O-],0.111111111,0.231291072,2.837684449,105.9645157,,,,,,,,,,,,59.5512,7.74E-05,-4.110999887
,,5/15/2020,JL,,,doi.org/10.1016/0167-2738(86)90130-X,PEO,[Cu]OCC[Au],[Cu]OCC[Au],,,C{[>]<OCC>[<]}OC,CH3,OCH3,0.888888889,0.768708928,,,,,,,,899435.7063,,20431.32804,44.02238095,,,,,,,,,,,,,,,,,,,,,,,,,,,,,,,,,,,,,,,,,,,,,,,LiClO4,[Li+].[O-][Cl+3]([O-])([O-])[O-],0.111111111,0.231291072,2.837684449,105.9645157,,,,,,,,,,,,55.20331,4.94E-05,-4.306399665
,,5/15/2020,JL,,,doi.org/10.1016/0167-2738(86)90130-X,PEO,[Cu]OCC[Au],[Cu]OCC[Au],,,C{[>]<OCC>[<]}OC,CH3,OCH3,0.888888889,0.768708928,,,,,,,,899435.7063,,20431.32804,44.02238095,,,,,,,,,,,,,,,,,,,,,,,,,,,,,,,,,,,,,,,,,,,,,,,LiClO4,[Li+].[O-][Cl+3]([O-])([O-])[O-],0.111111111,0.231291072,2.837684449,105.9645157,,,,,,,,,,,,50.15025,3.19E-05,-4.495900383
,,5/15/2020,JL,,,doi.org/10.1016/0167-2738(86)90130-X,PEO,[Cu]OCC[Au],[Cu]OCC[Au],,,C{[>]<OCC>[<]}OC,CH3,OCH3,0.888888889,0.768708928,,,,,,,,899435.7063,,20431.32804,44.02238095,,,,,,,,,,,,,,,,,,,,,,,,,,,,,,,,,,,,,,,,,,,,,,,LiClO4,[Li+].[O-][Cl+3]([O-])([O-])[O-],0.111111111,0.231291072,2.837684449,105.9645157,,,,,,,,,,,,45.0376,1.97E-05,-4.705800605
,,5/15/2020,JL,,,doi.org/10.1016/0167-2738(86)90130-X,PEO,[Cu]OCC[Au],[Cu]OCC[Au],,,C{[>]<OCC>[<]}OC,CH3,OCH3,0.888888889,0.768708928,,,,,,,,899435.7063,,20431.32804,44.02238095,,,,,,,,,,,,,,,,,,,,,,,,,,,,,,,,,,,,,,,,,,,,,,,LiClO4,[Li+].[O-][Cl+3]([O-])([O-])[O-],0.111111111,0.231291072,2.837684449,105.9645157,,,,,,,,,,,,35.27303,6.28E-06,-5.201700246
,,5/15/2020,JL,,,doi.org/10.1016/0167-2738(86)90130-X,PEO,[Cu]OCC[Au],[Cu]OCC[Au],,,C{[>]<OCC>[<]}OC,CH3,OCH3,0.888888889,0.768708928,,,,,,,,899435.7063,,20431.32804,44.02238095,,,,,,,,,,,,,,,,,,,,,,,,,,,,,,,,,,,,,,,,,,,,,,,LiClO4,[Li+].[O-][Cl+3]([O-])([O-])[O-],0.111111111,0.231291072,2.837684449,105.9645157,,,,,,,,,,,,24.66404,1.52E-06,-5.817200303
,,5/15/2020,JL,,,doi.org/10.1016/0167-2738(86)90130-X,PEO,[Cu]OCC[Au],[Cu]OCC[Au],,,C{[>]<OCC>[<]}OC,CH3,OCH3,0.856898029,0.713277429,,,,,,,,899435.7063,,20431.32804,44.02238095,,,,,,,,,,,,,,,,,,,,,,,,,,,,,,,,,,,,,,,,,,,,,,,LiClO4,[Li+].[O-][Cl+3]([O-])([O-])[O-],0.143101971,0.286722571,3.791146425,105.9645157,,,,,,,,,,,,119.8391,0.000894335,-3.048499773
,,5/15/2020,JL,,,doi.org/10.1016/0167-2738(86)90130-X,PEO,[Cu]OCC[Au],[Cu]OCC[Au],,,C{[>]<OCC>[<]}OC,CH3,OCH3,0.856898029,0.713277429,,,,,,,,899435.7063,,20431.32804,44.02238095,,,,,,,,,,,,,,,,,,,,,,,,,,,,,,,,,,,,,,,,,,,,,,,LiClO4,[Li+].[O-][Cl+3]([O-])([O-])[O-],0.143101971,0.286722571,3.791146425,105.9645157,,,,,,,,,,,,114.1167,0.000782168,-3.106699956
,,5/15/2020,JL,,,doi.org/10.1016/0167-2738(86)90130-X,PEO,[Cu]OCC[Au],[Cu]OCC[Au],,,C{[>]<OCC>[<]}OC,CH3,OCH3,0.856898029,0.713277429,,,,,,,,899435.7063,,20431.32804,44.02238095,,,,,,,,,,,,,,,,,,,,,,,,,,,,,,,,,,,,,,,,,,,,,,,LiClO4,[Li+].[O-][Cl+3]([O-])([O-])[O-],0.143101971,0.286722571,3.791146425,105.9645157,,,,,,,,,,,,107.9911,0.000648485,-3.188100065
,,5/15/2020,JL,,,doi.org/10.1016/0167-2738(86)90130-X,PEO,[Cu]OCC[Au],[Cu]OCC[Au],,,C{[>]<OCC>[<]}OC,CH3,OCH3,0.856898029,0.713277429,,,,,,,,899435.7063,,20431.32804,44.02238095,,,,,,,,,,,,,,,,,,,,,,,,,,,,,,,,,,,,,,,,,,,,,,,LiClO4,[Li+].[O-][Cl+3]([O-])([O-])[O-],0.143101971,0.286722571,3.791146425,105.9645157,,,,,,,,,,,,98.72163,0.000425011,-3.37159983
,,5/15/2020,JL,,,doi.org/10.1016/0167-2738(86)90130-X,PEO,[Cu]OCC[Au],[Cu]OCC[Au],,,C{[>]<OCC>[<]}OC,CH3,OCH3,0.856898029,0.713277429,,,,,,,,899435.7063,,20431.32804,44.02238095,,,,,,,,,,,,,,,,,,,,,,,,,,,,,,,,,,,,,,,,,,,,,,,LiClO4,[Li+].[O-][Cl+3]([O-])([O-])[O-],0.143101971,0.286722571,3.791146425,105.9645157,,,,,,,,,,,,88.86716,0.000274853,-3.560899518
,,5/15/2020,JL,,,doi.org/10.1016/0167-2738(86)90130-X,PEO,[Cu]OCC[Au],[Cu]OCC[Au],,,C{[>]<OCC>[<]}OC,CH3,OCH3,0.856898029,0.713277429,,,,,,,,899435.7063,,20431.32804,44.02238095,,,,,,,,,,,,,,,,,,,,,,,,,,,,,,,,,,,,,,,,,,,,,,,LiClO4,[Li+].[O-][Cl+3]([O-])([O-])[O-],0.143101971,0.286722571,3.791146425,105.9645157,,,,,,,,,,,,80.4943,0.000180136,-3.744399485
,,5/15/2020,JL,,,doi.org/10.1016/0167-2738(86)90130-X,PEO,[Cu]OCC[Au],[Cu]OCC[Au],,,C{[>]<OCC>[<]}OC,CH3,OCH3,0.856898029,0.713277429,,,,,,,,899435.7063,,20431.32804,44.02238095,,,,,,,,,,,,,,,,,,,,,,,,,,,,,,,,,,,,,,,,,,,,,,,LiClO4,[Li+].[O-][Cl+3]([O-])([O-])[O-],0.143101971,0.286722571,3.791146425,105.9645157,,,,,,,,,,,,76.56149,0.000132312,-3.878400766
,,5/15/2020,JL,,,doi.org/10.1016/0167-2738(86)90130-X,PEO,[Cu]OCC[Au],[Cu]OCC[Au],,,C{[>]<OCC>[<]}OC,CH3,OCH3,0.856898029,0.713277429,,,,,,,,899435.7063,,20431.32804,44.02238095,,,,,,,,,,,,,,,,,,,,,,,,,,,,,,,,,,,,,,,,,,,,,,,LiClO4,[Li+].[O-][Cl+3]([O-])([O-])[O-],0.143101971,0.286722571,3.791146425,105.9645157,,,,,,,,,,,,69.89141,8.10E-05,-4.091300032
,,5/15/2020,JL,,,doi.org/10.1016/0167-2738(86)90130-X,PEO,[Cu]OCC[Au],[Cu]OCC[Au],,,C{[>]<OCC>[<]}OC,CH3,OCH3,0.856898029,0.713277429,,,,,,,,899435.7063,,20431.32804,44.02238095,,,,,,,,,,,,,,,,,,,,,,,,,,,,,,,,,,,,,,,,,,,,,,,LiClO4,[Li+].[O-][Cl+3]([O-])([O-])[O-],0.143101971,0.286722571,3.791146425,105.9645157,,,,,,,,,,,,65.28238,4.96E-05,-4.304300355
,,5/15/2020,JL,,,doi.org/10.1016/0167-2738(86)90130-X,PEO,[Cu]OCC[Au],[Cu]OCC[Au],,,C{[>]<OCC>[<]}OC,CH3,OCH3,0.856898029,0.713277429,,,,,,,,899435.7063,,20431.32804,44.02238095,,,,,,,,,,,,,,,,,,,,,,,,,,,,,,,,,,,,,,,,,,,,,,,LiClO4,[Li+].[O-][Cl+3]([O-])([O-])[O-],0.143101971,0.286722571,3.791146425,105.9645157,,,,,,,,,,,,56.61092,2.13E-05,-4.671699923
,,5/15/2020,JL,,,doi.org/10.1016/0167-2738(86)90130-X,PEO,[Cu]OCC[Au],[Cu]OCC[Au],,,C{[>]<OCC>[<]}OC,CH3,OCH3,0.856898029,0.713277429,,,,,,,,899435.7063,,20431.32804,44.02238095,,,,,,,,,,,,,,,,,,,,,,,,,,,,,,,,,,,,,,,,,,,,,,,LiClO4,[Li+].[O-][Cl+3]([O-])([O-])[O-],0.143101971,0.286722571,3.791146425,105.9645157,,,,,,,,,,,,50.03531,1.01E-05,-4.995498066
,,5/15/2020,JL,,,doi.org/10.1016/0167-2738(86)90130-X,PEO,[Cu]OCC[Au],[Cu]OCC[Au],,,C{[>]<OCC>[<]}OC,CH3,OCH3,0.856898029,0.713277429,,,,,,,,899435.7063,,20431.32804,44.02238095,,,,,,,,,,,,,,,,,,,,,,,,,,,,,,,,,,,,,,,,,,,,,,,LiClO4,[Li+].[O-][Cl+3]([O-])([O-])[O-],0.143101971,0.286722571,3.791146425,105.9645157,,,,,,,,,,,,38.5707,1.97E-06,-5.704501073
,,5/15/2020,JL,,,doi.org/10.1016/j.ssi.2013.08.014,PTMC,[Cu]OC(=O)OCCC[Au],[Cu]OC(=O)OCCC[Au],,,C{<OC(=O)OCCC>}C,CH3,CH3,0.954545498,0.881897149,,,,,,,368000,368000,1.36,3604.662553,102.0278603,,,,,,,,,,,,,,,,,,,,,,,,,,,,,,,,,,,,,,,,,,,,,,,LiTFSI,O=S(=O)([N-]S(=O)(=O)C(F)(F)F)C(F)(F)F.[Li+],0.045454502,0.118102851,0.466441375,286.9332984,,,,,,,,,,,,78.95028,2.52E-06,-5.598099963
,,5/15/2020,JL,,,doi.org/10.1016/j.ssi.2013.08.014,PTMC,[Cu]OC(=O)OCCC[Au],[Cu]OC(=O)OCCC[Au],,,C{<OC(=O)OCCC>}C,CH3,CH3,0.954545498,0.881897149,,,,,,,368000,368000,1.36,3604.662553,102.0278603,,,,,,,,,,,,,,,,,,,,,,,,,,,,,,,,,,,,,,,,,,,,,,,LiTFSI,O=S(=O)([N-]S(=O)(=O)C(F)(F)F)C(F)(F)F.[Li+],0.045454502,0.118102851,0.466441375,286.9332984,,,,,,,,,,,,74.82133,1.69E-06,-5.771299435
,,5/15/2020,JL,,,doi.org/10.1016/j.ssi.2013.08.014,PTMC,[Cu]OC(=O)OCCC[Au],[Cu]OC(=O)OCCC[Au],,,C{<OC(=O)OCCC>}C,CH3,CH3,0.954545498,0.881897149,,,,,,,368000,368000,1.36,3604.662553,102.0278603,,,,,,,,,,,,,,,,,,,,,,,,,,,,,,,,,,,,,,,,,,,,,,,LiTFSI,O=S(=O)([N-]S(=O)(=O)C(F)(F)F)C(F)(F)F.[Li+],0.045454502,0.118102851,0.466441375,286.9332984,,,,,,,,,,,,69.80905,1.13E-06,-5.948700807
,,5/15/2020,JL,,,doi.org/10.1016/j.ssi.2013.08.014,PTMC,[Cu]OC(=O)OCCC[Au],[Cu]OC(=O)OCCC[Au],,,C{<OC(=O)OCCC>}C,CH3,CH3,0.954545498,0.881897149,,,,,,,368000,368000,1.36,3604.662553,102.0278603,,,,,,,,,,,,,,,,,,,,,,,,,,,,,,,,,,,,,,,,,,,,,,,LiTFSI,O=S(=O)([N-]S(=O)(=O)C(F)(F)F)C(F)(F)F.[Li+],0.045454502,0.118102851,0.466441375,286.9332984,,,,,,,,,,,,64.88198,6.67E-07,-6.175799945
,,5/15/2020,JL,,,doi.org/10.1016/j.ssi.2013.08.014,PTMC,[Cu]OC(=O)OCCC[Au],[Cu]OC(=O)OCCC[Au],,,C{<OC(=O)OCCC>}C,CH3,CH3,0.954545498,0.881897149,,,,,,,368000,368000,1.36,3604.662553,102.0278603,,,,,,,,,,,,,,,,,,,,,,,,,,,,,,,,,,,,,,,,,,,,,,,LiTFSI,O=S(=O)([N-]S(=O)(=O)C(F)(F)F)C(F)(F)F.[Li+],0.045454502,0.118102851,0.466441375,286.9332984,,,,,,,,,,,,60.02785,1.87E-07,-6.728100337
,,5/15/2020,JL,,,doi.org/10.1016/j.ssi.2013.08.014,PTMC,[Cu]OC(=O)OCCC[Au],[Cu]OC(=O)OCCC[Au],,,C{<OC(=O)OCCC>}C,CH3,CH3,0.954545498,0.881897149,,,,,,,368000,368000,1.36,3604.662553,102.0278603,,,,,,,,,,,,,,,,,,,,,,,,,,,,,,,,,,,,,,,,,,,,,,,LiTFSI,O=S(=O)([N-]S(=O)(=O)C(F)(F)F)C(F)(F)F.[Li+],0.045454502,0.118102851,0.466441375,286.9332984,,,,,,,,,,,,54.99859,9.80E-08,-7.008899799
,,5/15/2020,JL,,,doi.org/10.1016/j.ssi.2013.08.014,PTMC,[Cu]OC(=O)OCCC[Au],[Cu]OC(=O)OCCC[Au],,,C{<OC(=O)OCCC>}C,CH3,CH3,0.954545498,0.881897149,,,,,,,368000,368000,1.36,3604.662553,102.0278603,,,,,,,,,,,,,,,,,,,,,,,,,,,,,,,,,,,,,,,,,,,,,,,LiTFSI,O=S(=O)([N-]S(=O)(=O)C(F)(F)F)C(F)(F)F.[Li+],0.045454502,0.118102851,0.466441375,286.9332984,,,,,,,,,,,,49.99354,4.78E-08,-7.320299619
,,5/15/2020,JL,,,doi.org/10.1016/j.ssi.2013.08.014,PTMC,[Cu]OC(=O)OCCC[Au],[Cu]OC(=O)OCCC[Au],,,C{<OC(=O)OCCC>}C,CH3,CH3,0.954545498,0.881897149,,,,,,,368000,368000,1.36,3604.662553,102.0278603,,,,,,,,,,,,,,,,,,,,,,,,,,,,,,,,,,,,,,,,,,,,,,,LiTFSI,O=S(=O)([N-]S(=O)(=O)C(F)(F)F)C(F)(F)F.[Li+],0.045454502,0.118102851,0.466441375,286.9332984,,,,,,,,,,,,44.96675,2.27E-08,-7.643199991
,,5/15/2020,JL,,,doi.org/10.1016/j.ssi.2013.08.014,PTMC,[Cu]OC(=O)OCCC[Au],[Cu]OC(=O)OCCC[Au],,,C{<OC(=O)OCCC>}C,CH3,CH3,0.954545498,0.881897149,,,,,,,368000,368000,1.36,3604.662553,102.0278603,,,,,,,,,,,,,,,,,,,,,,,,,,,,,,,,,,,,,,,,,,,,,,,LiTFSI,O=S(=O)([N-]S(=O)(=O)C(F)(F)F)C(F)(F)F.[Li+],0.045454502,0.118102851,0.466441375,286.9332984,,,,,,,,,,,,39.95664,9.64E-09,-8.016000011
,,5/15/2020,JL,,,doi.org/10.1016/j.ssi.2013.08.014,PTMC,[Cu]OC(=O)OCCC[Au],[Cu]OC(=O)OCCC[Au],,,C{<OC(=O)OCCC>}C,CH3,CH3,0.954545498,0.881897149,,,,,,,368000,368000,1.36,3604.662553,102.0278603,,,,,,,,,,,,,,,,,,,,,,,,,,,,,,,,,,,,,,,,,,,,,,,LiTFSI,O=S(=O)([N-]S(=O)(=O)C(F)(F)F)C(F)(F)F.[Li+],0.045454502,0.118102851,0.466441375,286.9332984,,,,,,,,,,,,35.00691,4.19E-09,-8.377300129
,,5/15/2020,JL,,,doi.org/10.1016/j.ssi.2013.08.014,PTMC,[Cu]OC(=O)OCCC[Au],[Cu]OC(=O)OCCC[Au],,,C{<OC(=O)OCCC>}C,CH3,CH3,0.954545498,0.881897149,,,,,,,368000,368000,1.36,3604.662553,102.0278603,,,,,,,,,,,,,,,,,,,,,,,,,,,,,,,,,,,,,,,,,,,,,,,LiTFSI,O=S(=O)([N-]S(=O)(=O)C(F)(F)F)C(F)(F)F.[Li+],0.045454502,0.118102851,0.466441375,286.9332984,,,,,,,,,,,,29.98135,1.26E-09,-8.89929869
,,5/15/2020,JL,,,doi.org/10.1016/j.ssi.2013.08.014,PTMC,[Cu]OC(=O)OCCC[Au],[Cu]OC(=O)OCCC[Au],,,C{<OC(=O)OCCC>}C,CH3,CH3,0.954545498,0.881897149,,,,,,,368000,368000,1.36,3604.662553,102.0278603,,,,,,,,,,,,,,,,,,,,,,,,,,,,,,,,,,,,,,,,,,,,,,,LiTFSI,O=S(=O)([N-]S(=O)(=O)C(F)(F)F)C(F)(F)F.[Li+],0.045454502,0.118102851,0.466441375,286.9332984,,,,,,,,,,,,24.96591,2.83E-10,-9.547600154
,,5/15/2020,JL,,,doi.org/10.1016/j.ssi.2013.08.014,PTMC,[Cu]OC(=O)OCCC[Au],[Cu]OC(=O)OCCC[Au],,,C{<OC(=O)OCCC>}C,CH3,CH3,0.954545498,0.881897149,,,,,,,368000,368000,1.36,3604.662553,102.0278603,,,,,,,,,,,,,,,,,,,,,,,,,,,,,,,,,,,,,,,,,,,,,,,LiTFSI,O=S(=O)([N-]S(=O)(=O)C(F)(F)F)C(F)(F)F.[Li+],0.045454502,0.118102851,0.466441375,286.9332984,,,,,,,,,,,,20.95035,1.04E-10,-9.981399351
,,5/15/2020,JL,,,doi.org/10.1016/j.ssi.2013.08.014,PTMC,[Cu]OC(=O)OCCC[Au],[Cu]OC(=O)OCCC[Au],,,C{<OC(=O)OCCC>}C,CH3,CH3,0.928571495,0.822144755,,,,,,,368000,368000,1.36,3604.662553,102.0278603,,,,,,,,,,,,,,,,,,,,,,,,,,,,,,,,,,,,,,,,,,,,,,,LiTFSI,O=S(=O)([N-]S(=O)(=O)C(F)(F)F)C(F)(F)F.[Li+],0.071428505,0.177855245,0.753482222,286.9332984,,,,,,,,,,,,78.9007,5.93E-06,-5.227000238
,,5/15/2020,JL,,,doi.org/10.1016/j.ssi.2013.08.014,PTMC,[Cu]OC(=O)OCCC[Au],[Cu]OC(=O)OCCC[Au],,,C{<OC(=O)OCCC>}C,CH3,CH3,0.928571495,0.822144755,,,,,,,368000,368000,1.36,3604.662553,102.0278603,,,,,,,,,,,,,,,,,,,,,,,,,,,,,,,,,,,,,,,,,,,,,,,LiTFSI,O=S(=O)([N-]S(=O)(=O)C(F)(F)F)C(F)(F)F.[Li+],0.071428505,0.177855245,0.753482222,286.9332984,,,,,,,,,,,,74.96669,4.31E-06,-5.36579992
,,5/15/2020,JL,,,doi.org/10.1016/j.ssi.2013.08.014,PTMC,[Cu]OC(=O)OCCC[Au],[Cu]OC(=O)OCCC[Au],,,C{<OC(=O)OCCC>}C,CH3,CH3,0.928571495,0.822144755,,,,,,,368000,368000,1.36,3604.662553,102.0278603,,,,,,,,,,,,,,,,,,,,,,,,,,,,,,,,,,,,,,,,,,,,,,,LiTFSI,O=S(=O)([N-]S(=O)(=O)C(F)(F)F)C(F)(F)F.[Li+],0.071428505,0.177855245,0.753482222,286.9332984,,,,,,,,,,,,69.84434,2.60E-06,-5.585300678
,,5/15/2020,JL,,,doi.org/10.1016/j.ssi.2013.08.014,PTMC,[Cu]OC(=O)OCCC[Au],[Cu]OC(=O)OCCC[Au],,,C{<OC(=O)OCCC>}C,CH3,CH3,0.928571495,0.822144755,,,,,,,368000,368000,1.36,3604.662553,102.0278603,,,,,,,,,,,,,,,,,,,,,,,,,,,,,,,,,,,,,,,,,,,,,,,LiTFSI,O=S(=O)([N-]S(=O)(=O)C(F)(F)F)C(F)(F)F.[Li+],0.071428505,0.177855245,0.753482222,286.9332984,,,,,,,,,,,,64.91626,1.53E-06,-5.816200782
,,5/15/2020,JL,,,doi.org/10.1016/j.ssi.2013.08.014,PTMC,[Cu]OC(=O)OCCC[Au],[Cu]OC(=O)OCCC[Au],,,C{<OC(=O)OCCC>}C,CH3,CH3,0.928571495,0.822144755,,,,,,,368000,368000,1.36,3604.662553,102.0278603,,,,,,,,,,,,,,,,,,,,,,,,,,,,,,,,,,,,,,,,,,,,,,,LiTFSI,O=S(=O)([N-]S(=O)(=O)C(F)(F)F)C(F)(F)F.[Li+],0.071428505,0.177855245,0.753482222,286.9332984,,,,,,,,,,,,59.99455,8.58E-07,-6.066300172
,,5/15/2020,JL,,,doi.org/10.1016/j.ssi.2013.08.014,PTMC,[Cu]OC(=O)OCCC[Au],[Cu]OC(=O)OCCC[Au],,,C{<OC(=O)OCCC>}C,CH3,CH3,0.928571495,0.822144755,,,,,,,368000,368000,1.36,3604.662553,102.0278603,,,,,,,,,,,,,,,,,,,,,,,,,,,,,,,,,,,,,,,,,,,,,,,LiTFSI,O=S(=O)([N-]S(=O)(=O)C(F)(F)F)C(F)(F)F.[Li+],0.071428505,0.177855245,0.753482222,286.9332984,,,,,,,,,,,,54.96628,4.54E-07,-6.343199633
,,5/15/2020,JL,,,doi.org/10.1016/j.ssi.2013.08.014,PTMC,[Cu]OC(=O)OCCC[Au],[Cu]OC(=O)OCCC[Au],,,C{<OC(=O)OCCC>}C,CH3,CH3,0.928571495,0.822144755,,,,,,,368000,368000,1.36,3604.662553,102.0278603,,,,,,,,,,,,,,,,,,,,,,,,,,,,,,,,,,,,,,,,,,,,,,,LiTFSI,O=S(=O)([N-]S(=O)(=O)C(F)(F)F)C(F)(F)F.[Li+],0.071428505,0.177855245,0.753482222,286.9332984,,,,,,,,,,,,50.05621,2.78E-07,-6.555199752
,,5/15/2020,JL,,,doi.org/10.1016/j.ssi.2013.08.014,PTMC,[Cu]OC(=O)OCCC[Au],[Cu]OC(=O)OCCC[Au],,,C{<OC(=O)OCCC>}C,CH3,CH3,0.928571495,0.822144755,,,,,,,368000,368000,1.36,3604.662553,102.0278603,,,,,,,,,,,,,,,,,,,,,,,,,,,,,,,,,,,,,,,,,,,,,,,LiTFSI,O=S(=O)([N-]S(=O)(=O)C(F)(F)F)C(F)(F)F.[Li+],0.071428505,0.177855245,0.753482222,286.9332984,,,,,,,,,,,,44.96675,1.11E-07,-6.954598777
,,5/15/2020,JL,,,doi.org/10.1016/j.ssi.2013.08.014,PTMC,[Cu]OC(=O)OCCC[Au],[Cu]OC(=O)OCCC[Au],,,C{<OC(=O)OCCC>}C,CH3,CH3,0.928571495,0.822144755,,,,,,,368000,368000,1.36,3604.662553,102.0278603,,,,,,,,,,,,,,,,,,,,,,,,,,,,,,,,,,,,,,,,,,,,,,,LiTFSI,O=S(=O)([N-]S(=O)(=O)C(F)(F)F)C(F)(F)F.[Li+],0.071428505,0.177855245,0.753482222,286.9332984,,,,,,,,,,,,40.06452,5.71E-08,-7.243199636
,,5/15/2020,JL,,,doi.org/10.1016/j.ssi.2013.08.014,PTMC,[Cu]OC(=O)OCCC[Au],[Cu]OC(=O)OCCC[Au],,,C{<OC(=O)OCCC>}C,CH3,CH3,0.928571495,0.822144755,,,,,,,368000,368000,1.36,3604.662553,102.0278603,,,,,,,,,,,,,,,,,,,,,,,,,,,,,,,,,,,,,,,,,,,,,,,LiTFSI,O=S(=O)([N-]S(=O)(=O)C(F)(F)F)C(F)(F)F.[Li+],0.071428505,0.177855245,0.753482222,286.9332984,,,,,,,,,,,,35.0354,2.79E-08,-7.554800704
,,5/15/2020,JL,,,doi.org/10.1016/j.ssi.2013.08.014,PTMC,[Cu]OC(=O)OCCC[Au],[Cu]OC(=O)OCCC[Au],,,C{<OC(=O)OCCC>}C,CH3,CH3,0.928571495,0.822144755,,,,,,,368000,368000,1.36,3604.662553,102.0278603,,,,,,,,,,,,,,,,,,,,,,,,,,,,,,,,,,,,,,,,,,,,,,,LiTFSI,O=S(=O)([N-]S(=O)(=O)C(F)(F)F)C(F)(F)F.[Li+],0.071428505,0.177855245,0.753482222,286.9332984,,,,,,,,,,,,30.03649,7.95E-09,-8.099700069
,,5/15/2020,JL,,,doi.org/10.1016/j.ssi.2013.08.014,PTMC,[Cu]OC(=O)OCCC[Au],[Cu]OC(=O)OCCC[Au],,,C{<OC(=O)OCCC>}C,CH3,CH3,0.928571495,0.822144755,,,,,,,368000,368000,1.36,3604.662553,102.0278603,,,,,,,,,,,,,,,,,,,,,,,,,,,,,,,,,,,,,,,,,,,,,,,LiTFSI,O=S(=O)([N-]S(=O)(=O)C(F)(F)F)C(F)(F)F.[Li+],0.071428505,0.177855245,0.753482222,286.9332984,,,,,,,,,,,,25.01924,4.16E-09,-8.380800197
,,5/15/2020,JL,,,doi.org/10.1016/j.ssi.2013.08.014,PTMC,[Cu]OC(=O)OCCC[Au],[Cu]OC(=O)OCCC[Au],,,C{<OC(=O)OCCC>}C,CH3,CH3,0.928571495,0.822144755,,,,,,,368000,368000,1.36,3604.662553,102.0278603,,,,,,,,,,,,,,,,,,,,,,,,,,,,,,,,,,,,,,,,,,,,,,,LiTFSI,O=S(=O)([N-]S(=O)(=O)C(F)(F)F)C(F)(F)F.[Li+],0.071428505,0.177855245,0.753482222,286.9332984,,,,,,,,,,,,21.02821,2.34E-09,-8.630999487
,,5/15/2020,JL,,,doi.org/10.1016/j.ssi.2013.08.014,PTMC,[Cu]OC(=O)OCCC[Au],[Cu]OC(=O)OCCC[Au],,,C{<OC(=O)OCCC>}C,CH3,CH3,0.888888889,0.739897846,,,,,,,368000,368000,1.36,3604.662553,102.0278603,,,,,,,,,,,,,,,,,,,,,,,,,,,,,,,,,,,,,,,,,,,,,,,LiTFSI,O=S(=O)([N-]S(=O)(=O)C(F)(F)F)C(F)(F)F.[Li+],0.111111111,0.260102154,1.224409834,286.9332984,,,,,,,,,,,,78.82635,7.45E-06,-5.127600124
,,5/15/2020,JL,,,doi.org/10.1016/j.ssi.2013.08.014,PTMC,[Cu]OC(=O)OCCC[Au],[Cu]OC(=O)OCCC[Au],,,C{<OC(=O)OCCC>}C,CH3,CH3,0.888888889,0.739897846,,,,,,,368000,368000,1.36,3604.662553,102.0278603,,,,,,,,,,,,,,,,,,,,,,,,,,,,,,,,,,,,,,,,,,,,,,,LiTFSI,O=S(=O)([N-]S(=O)(=O)C(F)(F)F)C(F)(F)F.[Li+],0.111111111,0.260102154,1.224409834,286.9332984,,,,,,,,,,,,74.89399,5.27E-06,-5.277799766
,,5/15/2020,JL,,,doi.org/10.1016/j.ssi.2013.08.014,PTMC,[Cu]OC(=O)OCCC[Au],[Cu]OC(=O)OCCC[Au],,,C{<OC(=O)OCCC>}C,CH3,CH3,0.888888889,0.739897846,,,,,,,368000,368000,1.36,3604.662553,102.0278603,,,,,,,,,,,,,,,,,,,,,,,,,,,,,,,,,,,,,,,,,,,,,,,LiTFSI,O=S(=O)([N-]S(=O)(=O)C(F)(F)F)C(F)(F)F.[Li+],0.111111111,0.260102154,1.224409834,286.9332984,,,,,,,,,,,,69.87964,3.18E-06,-5.497299825
,,5/15/2020,JL,,,doi.org/10.1016/j.ssi.2013.08.014,PTMC,[Cu]OC(=O)OCCC[Au],[Cu]OC(=O)OCCC[Au],,,C{<OC(=O)OCCC>}C,CH3,CH3,0.888888889,0.739897846,,,,,,,368000,368000,1.36,3604.662553,102.0278603,,,,,,,,,,,,,,,,,,,,,,,,,,,,,,,,,,,,,,,,,,,,,,,LiTFSI,O=S(=O)([N-]S(=O)(=O)C(F)(F)F)C(F)(F)F.[Li+],0.111111111,0.260102154,1.224409834,286.9332984,,,,,,,,,,,,64.91626,1.73E-06,-5.762599542
,,5/15/2020,JL,,,doi.org/10.1016/j.ssi.2013.08.014,PTMC,[Cu]OC(=O)OCCC[Au],[Cu]OC(=O)OCCC[Au],,,C{<OC(=O)OCCC>}C,CH3,CH3,0.888888889,0.739897846,,,,,,,368000,368000,1.36,3604.662553,102.0278603,,,,,,,,,,,,,,,,,,,,,,,,,,,,,,,,,,,,,,,,,,,,,,,LiTFSI,O=S(=O)([N-]S(=O)(=O)C(F)(F)F)C(F)(F)F.[Li+],0.111111111,0.260102154,1.224409834,286.9332984,,,,,,,,,,,,59.99455,6.89E-07,-6.161899926
,,5/15/2020,JL,,,doi.org/10.1016/j.ssi.2013.08.014,PTMC,[Cu]OC(=O)OCCC[Au],[Cu]OC(=O)OCCC[Au],,,C{<OC(=O)OCCC>}C,CH3,CH3,0.888888889,0.739897846,,,,,,,368000,368000,1.36,3604.662553,102.0278603,,,,,,,,,,,,,,,,,,,,,,,,,,,,,,,,,,,,,,,,,,,,,,,LiTFSI,O=S(=O)([N-]S(=O)(=O)C(F)(F)F)C(F)(F)F.[Li+],0.111111111,0.260102154,1.224409834,286.9332984,,,,,,,,,,,,54.96628,3.77E-07,-6.423599903
,,5/15/2020,JL,,,doi.org/10.1016/j.ssi.2013.08.014,PTMC,[Cu]OC(=O)OCCC[Au],[Cu]OC(=O)OCCC[Au],,,C{<OC(=O)OCCC>}C,CH3,CH3,0.888888889,0.739897846,,,,,,,368000,368000,1.36,3604.662553,102.0278603,,,,,,,,,,,,,,,,,,,,,,,,,,,,,,,,,,,,,,,,,,,,,,,LiTFSI,O=S(=O)([N-]S(=O)(=O)C(F)(F)F)C(F)(F)F.[Li+],0.111111111,0.260102154,1.224409834,286.9332984,,,,,,,,,,,,49.9309,2.16E-07,-6.666099522
,,5/15/2020,JL,,,doi.org/10.1016/j.ssi.2013.08.014,PTMC,[Cu]OC(=O)OCCC[Au],[Cu]OC(=O)OCCC[Au],,,C{<OC(=O)OCCC>}C,CH3,CH3,0.888888889,0.739897846,,,,,,,368000,368000,1.36,3604.662553,102.0278603,,,,,,,,,,,,,,,,,,,,,,,,,,,,,,,,,,,,,,,,,,,,,,,LiTFSI,O=S(=O)([N-]S(=O)(=O)C(F)(F)F)C(F)(F)F.[Li+],0.111111111,0.260102154,1.224409834,286.9332984,,,,,,,,,,,,44.99711,1.23E-07,-6.908698918
,,5/15/2020,JL,,,doi.org/10.1016/j.ssi.2013.08.014,PTMC,[Cu]OC(=O)OCCC[Au],[Cu]OC(=O)OCCC[Au],,,C{<OC(=O)OCCC>}C,CH3,CH3,0.888888889,0.739897846,,,,,,,368000,368000,1.36,3604.662553,102.0278603,,,,,,,,,,,,,,,,,,,,,,,,,,,,,,,,,,,,,,,,,,,,,,,LiTFSI,O=S(=O)([N-]S(=O)(=O)C(F)(F)F)C(F)(F)F.[Li+],0.111111111,0.260102154,1.224409834,286.9332984,,,,,,,,,,,,39.95664,4.79E-08,-7.319699848
,,5/15/2020,JL,,,doi.org/10.1016/j.ssi.2013.08.014,PTMC,[Cu]OC(=O)OCCC[Au],[Cu]OC(=O)OCCC[Au],,,C{<OC(=O)OCCC>}C,CH3,CH3,0.888888889,0.739897846,,,,,,,368000,368000,1.36,3604.662553,102.0278603,,,,,,,,,,,,,,,,,,,,,,,,,,,,,,,,,,,,,,,,,,,,,,,LiTFSI,O=S(=O)([N-]S(=O)(=O)C(F)(F)F)C(F)(F)F.[Li+],0.111111111,0.260102154,1.224409834,286.9332984,,,,,,,,,,,,35.0354,2.12E-08,-7.673299649
,,5/15/2020,JL,,,doi.org/10.1016/j.ssi.2013.08.014,PTMC,[Cu]OC(=O)OCCC[Au],[Cu]OC(=O)OCCC[Au],,,C{<OC(=O)OCCC>}C,CH3,CH3,0.888888889,0.739897846,,,,,,,368000,368000,1.36,3604.662553,102.0278603,,,,,,,,,,,,,,,,,,,,,,,,,,,,,,,,,,,,,,,,,,,,,,,LiTFSI,O=S(=O)([N-]S(=O)(=O)C(F)(F)F)C(F)(F)F.[Li+],0.111111111,0.260102154,1.224409834,286.9332984,,,,,,,,,,,,29.98135,9.07E-09,-8.042399895
,,5/15/2020,JL,,,doi.org/10.1016/j.ssi.2013.08.014,PTMC,[Cu]OC(=O)OCCC[Au],[Cu]OC(=O)OCCC[Au],,,C{<OC(=O)OCCC>}C,CH3,CH3,0.888888889,0.739897846,,,,,,,368000,368000,1.36,3604.662553,102.0278603,,,,,,,,,,,,,,,,,,,,,,,,,,,,,,,,,,,,,,,,,,,,,,,LiTFSI,O=S(=O)([N-]S(=O)(=O)C(F)(F)F)C(F)(F)F.[Li+],0.111111111,0.260102154,1.224409834,286.9332984,,,,,,,,,,,,24.96591,3.17E-09,-8.499399935
,,5/15/2020,JL,,,doi.org/10.1016/j.ssi.2013.08.014,PTMC,[Cu]OC(=O)OCCC[Au],[Cu]OC(=O)OCCC[Au],,,C{<OC(=O)OCCC>}C,CH3,CH3,0.888888889,0.739897846,,,,,,,368000,368000,1.36,3604.662553,102.0278603,,,,,,,,,,,,,,,,,,,,,,,,,,,,,,,,,,,,,,,,,,,,,,,LiTFSI,O=S(=O)([N-]S(=O)(=O)C(F)(F)F)C(F)(F)F.[Li+],0.111111111,0.260102154,1.224409834,286.9332984,,,,,,,,,,,,19.95901,2.24E-09,-8.650499068
,,5/15/2020,JL,,,doi.org/10.1016/j.ssi.2013.08.014,PTMC,[Cu]OC(=O)OCCC[Au],[Cu]OC(=O)OCCC[Au],,,C{<OC(=O)OCCC>}C,CH3,CH3,0.833333333,0.640016106,,,,,,,368000,368000,1.36,3604.662553,102.0278603,,,,,,,,,,,,,,,,,,,,,,,,,,,,,,,,,,,,,,,,,,,,,,,LiTFSI,O=S(=O)([N-]S(=O)(=O)C(F)(F)F)C(F)(F)F.[Li+],0.166666667,0.359983894,1.959055735,286.9332984,,,,,,,,,,,,78.82635,4.17E-06,-5.380100424
,,5/15/2020,JL,,,doi.org/10.1016/j.ssi.2013.08.014,PTMC,[Cu]OC(=O)OCCC[Au],[Cu]OC(=O)OCCC[Au],,,C{<OC(=O)OCCC>}C,CH3,CH3,0.833333333,0.640016106,,,,,,,368000,368000,1.36,3604.662553,102.0278603,,,,,,,,,,,,,,,,,,,,,,,,,,,,,,,,,,,,,,,,,,,,,,,LiTFSI,O=S(=O)([N-]S(=O)(=O)C(F)(F)F)C(F)(F)F.[Li+],0.166666667,0.359983894,1.959055735,286.9332984,,,,,,,,,,,,74.89399,2.75E-06,-5.560899518
,,5/15/2020,JL,,,doi.org/10.1016/j.ssi.2013.08.014,PTMC,[Cu]OC(=O)OCCC[Au],[Cu]OC(=O)OCCC[Au],,,C{<OC(=O)OCCC>}C,CH3,CH3,0.833333333,0.640016106,,,,,,,368000,368000,1.36,3604.662553,102.0278603,,,,,,,,,,,,,,,,,,,,,,,,,,,,,,,,,,,,,,,,,,,,,,,LiTFSI,O=S(=O)([N-]S(=O)(=O)C(F)(F)F)C(F)(F)F.[Li+],0.166666667,0.359983894,1.959055735,286.9332984,,,,,,,,,,,,69.98557,1.55E-06,-5.810900081
,,5/15/2020,JL,,,doi.org/10.1016/j.ssi.2013.08.014,PTMC,[Cu]OC(=O)OCCC[Au],[Cu]OC(=O)OCCC[Au],,,C{<OC(=O)OCCC>}C,CH3,CH3,0.833333333,0.640016106,,,,,,,368000,368000,1.36,3604.662553,102.0278603,,,,,,,,,,,,,,,,,,,,,,,,,,,,,,,,,,,,,,,,,,,,,,,LiTFSI,O=S(=O)([N-]S(=O)(=O)C(F)(F)F)C(F)(F)F.[Li+],0.166666667,0.359983894,1.959055735,286.9332984,,,,,,,,,,,,64.91626,8.61E-07,-6.064900013
,,5/15/2020,JL,,,doi.org/10.1016/j.ssi.2013.08.014,PTMC,[Cu]OC(=O)OCCC[Au],[Cu]OC(=O)OCCC[Au],,,C{<OC(=O)OCCC>}C,CH3,CH3,0.833333333,0.640016106,,,,,,,368000,368000,1.36,3604.662553,102.0278603,,,,,,,,,,,,,,,,,,,,,,,,,,,,,,,,,,,,,,,,,,,,,,,LiTFSI,O=S(=O)([N-]S(=O)(=O)C(F)(F)F)C(F)(F)F.[Li+],0.166666667,0.359983894,1.959055735,286.9332984,,,,,,,,,,,,59.89469,4.13E-07,-6.383799749
,,5/15/2020,JL,,,doi.org/10.1016/j.ssi.2013.08.014,PTMC,[Cu]OC(=O)OCCC[Au],[Cu]OC(=O)OCCC[Au],,,C{<OC(=O)OCCC>}C,CH3,CH3,0.833333333,0.640016106,,,,,,,368000,368000,1.36,3604.662553,102.0278603,,,,,,,,,,,,,,,,,,,,,,,,,,,,,,,,,,,,,,,,,,,,,,,LiTFSI,O=S(=O)([N-]S(=O)(=O)C(F)(F)F)C(F)(F)F.[Li+],0.166666667,0.359983894,1.959055735,286.9332984,,,,,,,,,,,,54.96628,2.32E-07,-6.633999401
,,5/15/2020,JL,,,doi.org/10.1016/j.ssi.2013.08.014,PTMC,[Cu]OC(=O)OCCC[Au],[Cu]OC(=O)OCCC[Au],,,C{<OC(=O)OCCC>}C,CH3,CH3,0.833333333,0.640016106,,,,,,,368000,368000,1.36,3604.662553,102.0278603,,,,,,,,,,,,,,,,,,,,,,,,,,,,,,,,,,,,,,,,,,,,,,,LiTFSI,O=S(=O)([N-]S(=O)(=O)C(F)(F)F)C(F)(F)F.[Li+],0.166666667,0.359983894,1.959055735,286.9332984,,,,,,,,,,,,49.9309,1.22E-07,-6.914798645
,,5/15/2020,JL,,,doi.org/10.1016/j.ssi.2013.08.014,PTMC,[Cu]OC(=O)OCCC[Au],[Cu]OC(=O)OCCC[Au],,,C{<OC(=O)OCCC>}C,CH3,CH3,0.833333333,0.640016106,,,,,,,368000,368000,1.36,3604.662553,102.0278603,,,,,,,,,,,,,,,,,,,,,,,,,,,,,,,,,,,,,,,,,,,,,,,LiTFSI,O=S(=O)([N-]S(=O)(=O)C(F)(F)F)C(F)(F)F.[Li+],0.166666667,0.359983894,1.959055735,286.9332984,,,,,,,,,,,,44.99711,5.39E-08,-7.268300057
,,5/15/2020,JL,,,doi.org/10.1016/j.ssi.2013.08.014,PTMC,[Cu]OC(=O)OCCC[Au],[Cu]OC(=O)OCCC[Au],,,C{<OC(=O)OCCC>}C,CH3,CH3,0.833333333,0.640016106,,,,,,,368000,368000,1.36,3604.662553,102.0278603,,,,,,,,,,,,,,,,,,,,,,,,,,,,,,,,,,,,,,,,,,,,,,,LiTFSI,O=S(=O)([N-]S(=O)(=O)C(F)(F)F)C(F)(F)F.[Li+],0.166666667,0.359983894,1.959055735,286.9332984,,,,,,,,,,,,39.95664,2.59E-08,-7.587500813
,,5/15/2020,JL,,,doi.org/10.1016/j.ssi.2013.08.014,PTMC,[Cu]OC(=O)OCCC[Au],[Cu]OC(=O)OCCC[Au],,,C{<OC(=O)OCCC>}C,CH3,CH3,0.833333333,0.640016106,,,,,,,368000,368000,1.36,3604.662553,102.0278603,,,,,,,,,,,,,,,,,,,,,,,,,,,,,,,,,,,,,,,,,,,,,,,LiTFSI,O=S(=O)([N-]S(=O)(=O)C(F)(F)F)C(F)(F)F.[Li+],0.166666667,0.359983894,1.959055735,286.9332984,,,,,,,,,,,,35.00691,1.12E-08,-7.95260051
,,5/15/2020,JL,,,doi.org/10.1016/j.ssi.2013.08.014,PTMC,[Cu]OC(=O)OCCC[Au],[Cu]OC(=O)OCCC[Au],,,C{<OC(=O)OCCC>}C,CH3,CH3,0.833333333,0.640016106,,,,,,,368000,368000,1.36,3604.662553,102.0278603,,,,,,,,,,,,,,,,,,,,,,,,,,,,,,,,,,,,,,,,,,,,,,,LiTFSI,O=S(=O)([N-]S(=O)(=O)C(F)(F)F)C(F)(F)F.[Li+],0.166666667,0.359983894,1.959055735,286.9332984,,,,,,,,,,,,30.00892,4.44E-09,-8.352199565
,,5/15/2020,JL,,,doi.org/10.1016/j.ssi.2013.08.014,PTMC,[Cu]OC(=O)OCCC[Au],[Cu]OC(=O)OCCC[Au],,,C{<OC(=O)OCCC>}C,CH3,CH3,0.833333333,0.640016106,,,,,,,368000,368000,1.36,3604.662553,102.0278603,,,,,,,,,,,,,,,,,,,,,,,,,,,,,,,,,,,,,,,,,,,,,,,LiTFSI,O=S(=O)([N-]S(=O)(=O)C(F)(F)F)C(F)(F)F.[Li+],0.166666667,0.359983894,1.959055735,286.9332984,,,,,,,,,,,,25.01924,1.68E-09,-8.774900161
,,5/15/2020,JL,,,doi.org/10.1016/j.ssi.2013.08.014,PTMC,[Cu]OC(=O)OCCC[Au],[Cu]OC(=O)OCCC[Au],,,C{<OC(=O)OCCC>}C,CH3,CH3,0.833333333,0.640016106,,,,,,,368000,368000,1.36,3604.662553,102.0278603,,,,,,,,,,,,,,,,,,,,,,,,,,,,,,,,,,,,,,,,,,,,,,,LiTFSI,O=S(=O)([N-]S(=O)(=O)C(F)(F)F)C(F)(F)F.[Li+],0.166666667,0.359983894,1.959055735,286.9332984,,,,,,,,,,,,21.08015,5.23E-10,-9.281200303
,,5/15/2020,JL,,,doi.org/10.1016/j.ssi.2013.08.014,PTMC,[Cu]OC(=O)OCCC[Au],[Cu]OC(=O)OCCC[Au],,,C{<OC(=O)OCCC>}C,CH3,CH3,0.750000188,0.51614674,,,,,,,368000,368000,1.36,3604.662553,102.0278603,,,,,,,,,,,,,,,,,,,,,,,,,,,,,,,,,,,,,,,,,,,,,,,LiTFSI,O=S(=O)([N-]S(=O)(=O)C(F)(F)F)C(F)(F)F.[Li+],0.249999812,0.48385326,3.265089627,286.9332984,,,,,,,,,,,,78.95028,2.68E-06,-5.571300019
,,5/15/2020,JL,,,doi.org/10.1016/j.ssi.2013.08.014,PTMC,[Cu]OC(=O)OCCC[Au],[Cu]OC(=O)OCCC[Au],,,C{<OC(=O)OCCC>}C,CH3,CH3,0.750000188,0.51614674,,,,,,,368000,368000,1.36,3604.662553,102.0278603,,,,,,,,,,,,,,,,,,,,,,,,,,,,,,,,,,,,,,,,,,,,,,,LiTFSI,O=S(=O)([N-]S(=O)(=O)C(F)(F)F)C(F)(F)F.[Li+],0.249999812,0.48385326,3.265089627,286.9332984,,,,,,,,,,,,74.82133,1.82E-06,-5.740800462
,,5/15/2020,JL,,,doi.org/10.1016/j.ssi.2013.08.014,PTMC,[Cu]OC(=O)OCCC[Au],[Cu]OC(=O)OCCC[Au],,,C{<OC(=O)OCCC>}C,CH3,CH3,0.750000188,0.51614674,,,,,,,368000,368000,1.36,3604.662553,102.0278603,,,,,,,,,,,,,,,,,,,,,,,,,,,,,,,,,,,,,,,,,,,,,,,LiTFSI,O=S(=O)([N-]S(=O)(=O)C(F)(F)F)C(F)(F)F.[Li+],0.249999812,0.48385326,3.265089627,286.9332984,,,,,,,,,,,,78.97507,1.44E-06,-5.842900002
,,5/15/2020,JL,,,doi.org/10.1016/j.ssi.2013.08.014,PTMC,[Cu]OC(=O)OCCC[Au],[Cu]OC(=O)OCCC[Au],,,C{<OC(=O)OCCC>}C,CH3,CH3,0.750000188,0.51614674,,,,,,,368000,368000,1.36,3604.662553,102.0278603,,,,,,,,,,,,,,,,,,,,,,,,,,,,,,,,,,,,,,,,,,,,,,,LiTFSI,O=S(=O)([N-]S(=O)(=O)C(F)(F)F)C(F)(F)F.[Li+],0.249999812,0.48385326,3.265089627,286.9332984,,,,,,,,,,,,69.95025,9.27E-07,-6.032799879
,,5/15/2020,JL,,,doi.org/10.1016/j.ssi.2013.08.014,PTMC,[Cu]OC(=O)OCCC[Au],[Cu]OC(=O)OCCC[Au],,,C{<OC(=O)OCCC>}C,CH3,CH3,0.750000188,0.51614674,,,,,,,368000,368000,1.36,3604.662553,102.0278603,,,,,,,,,,,,,,,,,,,,,,,,,,,,,,,,,,,,,,,,,,,,,,,LiTFSI,O=S(=O)([N-]S(=O)(=O)C(F)(F)F)C(F)(F)F.[Li+],0.249999812,0.48385326,3.265089627,286.9332984,,,,,,,,,,,,74.89399,7.33E-07,-6.134800053
,,5/15/2020,JL,,,doi.org/10.1016/j.ssi.2013.08.014,PTMC,[Cu]OC(=O)OCCC[Au],[Cu]OC(=O)OCCC[Au],,,C{<OC(=O)OCCC>}C,CH3,CH3,0.750000188,0.51614674,,,,,,,368000,368000,1.36,3604.662553,102.0278603,,,,,,,,,,,,,,,,,,,,,,,,,,,,,,,,,,,,,,,,,,,,,,,LiTFSI,O=S(=O)([N-]S(=O)(=O)C(F)(F)F)C(F)(F)F.[Li+],0.249999812,0.48385326,3.265089627,286.9332984,,,,,,,,,,,,64.91626,4.49E-07,-6.347899738
,,5/15/2020,JL,,,doi.org/10.1016/j.ssi.2013.08.014,PTMC,[Cu]OC(=O)OCCC[Au],[Cu]OC(=O)OCCC[Au],,,C{<OC(=O)OCCC>}C,CH3,CH3,0.750000188,0.51614674,,,,,,,368000,368000,1.36,3604.662553,102.0278603,,,,,,,,,,,,,,,,,,,,,,,,,,,,,,,,,,,,,,,,,,,,,,,LiTFSI,O=S(=O)([N-]S(=O)(=O)C(F)(F)F)C(F)(F)F.[Li+],0.249999812,0.48385326,3.265089627,286.9332984,,,,,,,,,,,,59.96126,2.44E-07,-6.613399384
,,5/15/2020,JL,,,doi.org/10.1016/j.ssi.2013.08.014,PTMC,[Cu]OC(=O)OCCC[Au],[Cu]OC(=O)OCCC[Au],,,C{<OC(=O)OCCC>}C,CH3,CH3,0.750000188,0.51614674,,,,,,,368000,368000,1.36,3604.662553,102.0278603,,,,,,,,,,,,,,,,,,,,,,,,,,,,,,,,,,,,,,,,,,,,,,,LiTFSI,O=S(=O)([N-]S(=O)(=O)C(F)(F)F)C(F)(F)F.[Li+],0.249999812,0.48385326,3.265089627,286.9332984,,,,,,,,,,,,54.99859,1.28E-07,-6.894101678
,,5/15/2020,JL,,,doi.org/10.1016/j.ssi.2013.08.014,PTMC,[Cu]OC(=O)OCCC[Au],[Cu]OC(=O)OCCC[Au],,,C{<OC(=O)OCCC>}C,CH3,CH3,0.750000188,0.51614674,,,,,,,368000,368000,1.36,3604.662553,102.0278603,,,,,,,,,,,,,,,,,,,,,,,,,,,,,,,,,,,,,,,,,,,,,,,LiTFSI,O=S(=O)([N-]S(=O)(=O)C(F)(F)F)C(F)(F)F.[Li+],0.249999812,0.48385326,3.265089627,286.9332984,,,,,,,,,,,,49.99354,6.07E-08,-7.217000236
,,5/15/2020,JL,,,doi.org/10.1016/j.ssi.2013.08.014,PTMC,[Cu]OC(=O)OCCC[Au],[Cu]OC(=O)OCCC[Au],,,C{<OC(=O)OCCC>}C,CH3,CH3,0.750000188,0.51614674,,,,,,,368000,368000,1.36,3604.662553,102.0278603,,,,,,,,,,,,,,,,,,,,,,,,,,,,,,,,,,,,,,,,,,,,,,,LiTFSI,O=S(=O)([N-]S(=O)(=O)C(F)(F)F)C(F)(F)F.[Li+],0.249999812,0.48385326,3.265089627,286.9332984,,,,,,,,,,,,44.99711,2.88E-08,-7.539899345
,,5/15/2020,JL,,,doi.org/10.1016/j.ssi.2013.08.014,PTMC,[Cu]OC(=O)OCCC[Au],[Cu]OC(=O)OCCC[Au],,,C{<OC(=O)OCCC>}C,CH3,CH3,0.750000188,0.51614674,,,,,,,368000,368000,1.36,3604.662553,102.0278603,,,,,,,,,,,,,,,,,,,,,,,,,,,,,,,,,,,,,,,,,,,,,,,LiTFSI,O=S(=O)([N-]S(=O)(=O)C(F)(F)F)C(F)(F)F.[Li+],0.249999812,0.48385326,3.265089627,286.9332984,,,,,,,,,,,,39.97625,1.23E-08,-7.908800996
,,5/15/2020,JL,,,doi.org/10.1016/j.ssi.2013.08.014,PTMC,[Cu]OC(=O)OCCC[Au],[Cu]OC(=O)OCCC[Au],,,C{<OC(=O)OCCC>}C,CH3,CH3,0.750000188,0.51614674,,,,,,,368000,368000,1.36,3604.662553,102.0278603,,,,,,,,,,,,,,,,,,,,,,,,,,,,,,,,,,,,,,,,,,,,,,,LiTFSI,O=S(=O)([N-]S(=O)(=O)C(F)(F)F)C(F)(F)F.[Li+],0.249999812,0.48385326,3.265089627,286.9332984,,,,,,,,,,,,35.0354,4.92E-09,-8.308399611
,,5/15/2020,JL,,,doi.org/10.1016/j.ssi.2013.08.014,PTMC,[Cu]OC(=O)OCCC[Au],[Cu]OC(=O)OCCC[Au],,,C{<OC(=O)OCCC>}C,CH3,CH3,0.750000188,0.51614674,,,,,,,368000,368000,1.36,3604.662553,102.0278603,,,,,,,,,,,,,,,,,,,,,,,,,,,,,,,,,,,,,,,,,,,,,,,LiTFSI,O=S(=O)([N-]S(=O)(=O)C(F)(F)F)C(F)(F)F.[Li+],0.249999812,0.48385326,3.265089627,286.9332984,,,,,,,,,,,,30.00892,1.75E-09,-8.757699637
,,5/15/2020,JL,,,doi.org/10.1016/j.ssi.2013.08.014,PTMC,[Cu]OC(=O)OCCC[Au],[Cu]OC(=O)OCCC[Au],,,C{<OC(=O)OCCC>}C,CH3,CH3,0.750000188,0.51614674,,,,,,,368000,368000,1.36,3604.662553,102.0278603,,,,,,,,,,,,,,,,,,,,,,,,,,,,,,,,,,,,,,,,,,,,,,,LiTFSI,O=S(=O)([N-]S(=O)(=O)C(F)(F)F)C(F)(F)F.[Li+],0.249999812,0.48385326,3.265089627,286.9332984,,,,,,,,,,,,25.03702,6.66E-10,-9.176399935
,,5/15/2020,JL,,,doi.org/10.1016/j.ssi.2013.08.014,PTMC,[Cu]OC(=O)OCCC[Au],[Cu]OC(=O)OCCC[Au],,,C{<OC(=O)OCCC>}C,CH3,CH3,0.750000188,0.51614674,,,,,,,368000,368000,1.36,3604.662553,102.0278603,,,,,,,,,,,,,,,,,,,,,,,,,,,,,,,,,,,,,,,,,,,,,,,LiTFSI,O=S(=O)([N-]S(=O)(=O)C(F)(F)F)C(F)(F)F.[Li+],0.249999812,0.48385326,3.265089627,286.9332984,,,,,,,,,,,,21.02821,3.84E-10,-9.415199674
,,5/15/2020,JL,,,doi.org/10.1016/j.ssi.2013.08.014,PTMC,[Cu]OC(=O)OCCC[Au],[Cu]OC(=O)OCCC[Au],,,C{<OC(=O)OCCC>}C,CH3,CH3,0.666666667,0.415601394,,,,,,,368000,368000,1.36,3604.662553,102.0278603,,,,,,,,,,,,,,,,,,,,,,,,,,,,,,,,,,,,,,,,,,,,,,,LiTFSI,O=S(=O)([N-]S(=O)(=O)C(F)(F)F)C(F)(F)F.[Li+],0.333333333,0.584398606,4.897639338,286.9332984,,,,,,,,,,,,69.95025,3.71E-07,-6.430699845
,,5/15/2020,JL,,,doi.org/10.1016/j.ssi.2013.08.014,PTMC,[Cu]OC(=O)OCCC[Au],[Cu]OC(=O)OCCC[Au],,,C{<OC(=O)OCCC>}C,CH3,CH3,0.666666667,0.415601394,,,,,,,368000,368000,1.36,3604.662553,102.0278603,,,,,,,,,,,,,,,,,,,,,,,,,,,,,,,,,,,,,,,,,,,,,,,LiTFSI,O=S(=O)([N-]S(=O)(=O)C(F)(F)F)C(F)(F)F.[Li+],0.333333333,0.584398606,4.897639338,286.9332984,,,,,,,,,,,,64.8477,1.89E-07,-6.722899862
,,5/15/2020,JL,,,doi.org/10.1016/j.ssi.2013.08.014,PTMC,[Cu]OC(=O)OCCC[Au],[Cu]OC(=O)OCCC[Au],,,C{<OC(=O)OCCC>}C,CH3,CH3,0.666666667,0.415601394,,,,,,,368000,368000,1.36,3604.662553,102.0278603,,,,,,,,,,,,,,,,,,,,,,,,,,,,,,,,,,,,,,,,,,,,,,,LiTFSI,O=S(=O)([N-]S(=O)(=O)C(F)(F)F)C(F)(F)F.[Li+],0.333333333,0.584398606,4.897639338,286.9332984,,,,,,,,,,,,59.99455,1.03E-07,-6.988298484
,,5/15/2020,JL,,,doi.org/10.1016/j.ssi.2013.08.014,PTMC,[Cu]OC(=O)OCCC[Au],[Cu]OC(=O)OCCC[Au],,,C{<OC(=O)OCCC>}C,CH3,CH3,0.666666667,0.415601394,,,,,,,368000,368000,1.36,3604.662553,102.0278603,,,,,,,,,,,,,,,,,,,,,,,,,,,,,,,,,,,,,,,,,,,,,,,LiTFSI,O=S(=O)([N-]S(=O)(=O)C(F)(F)F)C(F)(F)F.[Li+],0.333333333,0.584398606,4.897639338,286.9332984,,,,,,,,,,,,54.93399,4.80E-08,-7.318800385
,,5/15/2020,JL,,,doi.org/10.1016/j.ssi.2013.08.014,PTMC,[Cu]OC(=O)OCCC[Au],[Cu]OC(=O)OCCC[Au],,,C{<OC(=O)OCCC>}C,CH3,CH3,0.666666667,0.415601394,,,,,,,368000,368000,1.36,3604.662553,102.0278603,,,,,,,,,,,,,,,,,,,,,,,,,,,,,,,,,,,,,,,,,,,,,,,LiTFSI,O=S(=O)([N-]S(=O)(=O)C(F)(F)F)C(F)(F)F.[Li+],0.333333333,0.584398606,4.897639338,286.9332984,,,,,,,,,,,,50.05621,2.11E-08,-7.676100551
,,5/15/2020,JL,,,doi.org/10.1016/j.ssi.2013.08.014,PTMC,[Cu]OC(=O)OCCC[Au],[Cu]OC(=O)OCCC[Au],,,C{<OC(=O)OCCC>}C,CH3,CH3,0.666666667,0.415601394,,,,,,,368000,368000,1.36,3604.662553,102.0278603,,,,,,,,,,,,,,,,,,,,,,,,,,,,,,,,,,,,,,,,,,,,,,,LiTFSI,O=S(=O)([N-]S(=O)(=O)C(F)(F)F)C(F)(F)F.[Li+],0.333333333,0.584398606,4.897639338,286.9332984,,,,,,,,,,,,44.90604,1.00E-08,-7.998997937
,,5/15/2020,JL,,,doi.org/10.1016/j.ssi.2013.08.014,PTMC,[Cu]OC(=O)OCCC[Au],[Cu]OC(=O)OCCC[Au],,,C{<OC(=O)OCCC>}C,CH3,CH3,0.666666667,0.415601394,,,,,,,368000,368000,1.36,3604.662553,102.0278603,,,,,,,,,,,,,,,,,,,,,,,,,,,,,,,,,,,,,,,,,,,,,,,LiTFSI,O=S(=O)([N-]S(=O)(=O)C(F)(F)F)C(F)(F)F.[Li+],0.333333333,0.584398606,4.897639338,286.9332984,,,,,,,,,,,,40.18229,3.38E-09,-8.471100004
