Repository: zjurillpolymer/SPE_prediction

# SPE Prediction

Polymer electrolyte conductivity prediction using graph neural networks.

## Data

Data from [ChemPropPred](https://github.com/learningmatter-mit/Chem-prop-pred) — polymer electrolyte conductivity measurements including SMILES, conductivity (log S/cm), molecular weight, salt concentration, and temperature.

- `data/clean_train_data.csv` — cleaned training data
- `data/PolymerElectrolyteData.csv` — full raw dataset
- `data/PolyInfo_8salts.csv` / `data/polyinfo_5salts_4conc.csv` — PolyInfo polymer database with salt additives

File: data/PolymerElectrolyteData.csv (part 107 of 154)
Notes,Compound Notebook Name,Date Copied to Master Database,Data Recorded By,Seshadri Group,Oyaizu Group,DOI,Solvent 1 (S1),S1 SMILES,S1 SMILES 1,S1 SMILES 2,S1 SMILES 3,S1 Big SMILES,S1 End Group 1,S1 End Group 2,S1 Mol %,S1 Weight %,S1 SMILES 1 Mol %,S1 SMILES 2 Mol %,S1 SMILES 3 Mol %,S1 Molar Ratio,S1 Weight Ratio,S1 Mw,S1 Mn,S1 Mn or Mw,S1 Mw/Mn,S1 DOP,S1 Molar Mass (g/mol),S1 Type,S1 Block Mol Weight,Solvent 2 (S2),S2 SMILES,S2 SMILES 1,S2 SMILES 2,S2 Mol %,S2 Weight %,S2 SMILES 1 Mol %,S2 SMILES 2 Mol %,S2 Molar Ratio,S2 Weight Ratio,S2 Mw,S2 Mn,S2 Mn or Mw,S2 Mw/Mn,S2 DOP,S2 Molar Mass (g/mol),S2 Type,Solvent 3 (S3),S3 SMILES,S3 SMILES 1,S3 Mol %,S3 Weight %,S3 Molar Ratio,S3 Weight Ratio,S3 Mw,S3 Mn,S3 Mn or Mw,S3 Mw/Mn,S3 DOP,S3 Molar Mass (g/mol),S3 Type,Solvent 4 (S4),S4 SMILES,S4 Mol %,S4 Weight %,S4 Molar Ratio,S4 Weight Ratio,S4 Mw,S4 Mn,S4 Mn or Mw,S4 Mw/Mn,S4 DOP,S4 Molar Mass (g/mol),S4 Type,Salt 1,Salt1 SMILES,Salt1 Mol %,Salt1 Weight %,Salt1 Molality (mol salt/kg polymer),Salt1 Molar Mass (g/mol),Salt 2,Salt2 SMILES,Salt2 Mol %,Salt2 Weight %,Salt2 Molality (mol salt/kg polymer),Salt2 Molar Mass (g/mol),Inorganic Material 1 (IM1),IM1 Weight %,IM1 Particle Size (nm),Tg (oC),Heating Rate (K/min),Temperature (oC),Conductivity (S/cm),log Conductivity (S/cm)
,,5/15/2020,JL,,,doi.org/10.1016/j.ssi.2013.08.014,PTMC,[Cu]OC(=O)OCCC[Au],[Cu]OC(=O)OCCC[Au],,,C{<OC(=O)OCCC>}C,CH3,CH3,0.666666667,0.415601394,,,,,,,368000,368000,1.36,3604.662553,102.0278603,,,,,,,,,,,,,,,,,,,,,,,,,,,,,,,,,,,,,,,,,,,,,,,LiTFSI,O=S(=O)([N-]S(=O)(=O)C(F)(F)F)C(F)(F)F.[Li+],0.333333333,0.584398606,4.897639338,286.9332984,,,,,,,,,,,,35.00691,1.30E-09,-8.885999859
,,5/15/2020,JL,,,doi.org/10.1016/j.ssi.2013.08.014,PTMC,[Cu]OC(=O)OCCC[Au],[Cu]OC(=O)OCCC[Au],,,C{<OC(=O)OCCC>}C,CH3,CH3,0.666666667,0.415601394,,,,,,,368000,368000,1.36,3604.662553,102.0278603,,,,,,,,,,,,,,,,,,,,,,,,,,,,,,,,,,,,,,,,,,,,,,,LiTFSI,O=S(=O)([N-]S(=O)(=O)C(F)(F)F)C(F)(F)F.[Li+],0.333333333,0.584398606,4.897639338,286.9332984,,,,,,,,,,,,30.09165,6.81E-10,-9.167000229
,,5/15/2020,JL,,,doi.org/10.1016/j.ssi.2013.08.014,PTMC,[Cu]OC(=O)OCCC[Au],[Cu]OC(=O)OCCC[Au],,,C{<OC(=O)OCCC>}C,CH3,CH3,0.666666667,0.415601394,,,,,,,368000,368000,1.36,3604.662553,102.0278603,,,,,,,,,,,,,,,,,,,,,,,,,,,,,,,,,,,,,,,,,,,,,,,LiTFSI,O=S(=O)([N-]S(=O)(=O)C(F)(F)F)C(F)(F)F.[Li+],0.333333333,0.584398606,4.897639338,286.9332984,,,,,,,,,,,,24.98368,1.29E-10,-9.888099287
,,5/15/2020,JL,,,doi.org/10.1016/j.ssi.2013.08.014,PTMC,[Cu]OC(=O)OCCC[Au],[Cu]OC(=O)OCCC[Au],,,C{<OC(=O)OCCC>}C,CH3,CH3,0.666666667,0.415601394,,,,,,,368000,368000,1.36,3604.662553,102.0278603,,,,,,,,,,,,,,,,,,,,,,,,,,,,,,,,,,,,,,,,,,,,,,,LiTFSI,O=S(=O)([N-]S(=O)(=O)C(F)(F)F)C(F)(F)F.[Li+],0.333333333,0.584398606,4.897639338,286.9332984,,,,,,,,,,,,21.05418,5.49E-11,-10.26069987
,,5/15/2020,JL,,,doi.org/10.1016/S0167-2738(01)00815-3,PTMC,[Cu]OC(=O)OCCC[Au],[Cu]OC(=O)OCCC[Au],,,C{<OC(=O)OCCC>}C,CH3,CH3,0.988371806,0.982332814,,,,,,,300000,300000,,2938.583603,102.0278603,,,,,,,,,,,,,,,,,,,,,,,,,,,,,,,,,,,,,,,,,,,,,,,LiTFO,O=S(=O)([O-])C(F)(F)F.[Li+],0.011628194,0.017667186,0.115241454,155.9680291,,,,,,,,,,,,85,1.13E-08,-7.948500181
,,5/15/2020,JL,,,doi.org/10.1016/S0167-2738(01)00815-3,PTMC,[Cu]OC(=O)OCCC[Au],[Cu]OC(=O)OCCC[Au],,,C{<OC(=O)OCCC>}C,CH3,CH3,0.988371806,0.982332814,,,,,,,300000,300000,,2938.583603,102.0278603,,,,,,,,,,,,,,,,,,,,,,,,,,,,,,,,,,,,,,,,,,,,,,,LiTFO,O=S(=O)([O-])C(F)(F)F.[Li+],0.011628194,0.017667186,0.115241454,155.9680291,,,,,,,,,,,,70,3.39E-09,-8.469500627
,,5/15/2020,JL,,,doi.org/10.1016/S0167-2738(01)00815-3,PTMC,[Cu]OC(=O)OCCC[Au],[Cu]OC(=O)OCCC[Au],,,C{<OC(=O)OCCC>}C,CH3,CH3,0.988371806,0.982332814,,,,,,,300000,300000,,2938.583603,102.0278603,,,,,,,,,,,,,,,,,,,,,,,,,,,,,,,,,,,,,,,,,,,,,,,LiTFO,O=S(=O)([O-])C(F)(F)F.[Li+],0.011628194,0.017667186,0.115241454,155.9680291,,,,,,,,,,,,55,6.58E-10,-9.181900189
,,5/15/2020,JL,,,doi.org/10.1016/S0167-2738(01)00815-3,PTMC,[Cu]OC(=O)OCCC[Au],[Cu]OC(=O)OCCC[Au],,,C{<OC(=O)OCCC>}C,CH3,CH3,0.988371806,0.982332814,,,,,,,300000,300000,,2938.583603,102.0278603,,,,,,,,,,,,,,,,,,,,,,,,,,,,,,,,,,,,,,,,,,,,,,,LiTFO,O=S(=O)([O-])C(F)(F)F.[Li+],0.011628194,0.017667186,0.115241454,155.9680291,,,,,,,,,,,,40,1.23E-10,-9.910398648
,,5/15/2020,JL,,,doi.org/10.1016/S0167-2738(01)00815-3,PTMC,[Cu]OC(=O)OCCC[Au],[Cu]OC(=O)OCCC[Au],,,C{<OC(=O)OCCC>}C,CH3,CH3,0.986486127,0.98597202,,,,,,,300000,300000,,2938.583603,102.0278603,,,,,,,,,,,,,,,,,,,,,,,,,,,,,,,,,,,,,,,,,,,,,,,LiClO4,[Li+].[O-][Cl+3]([O-])([O-])[O-],0.013513873,0.01402798,0.134185523,105.9645157,,,,,,,,,,,,89.7342,4.07E-08,-7.390899922
,,5/15/2020,JL,,,doi.org/10.1016/S0167-2738(01)00815-3,PTMC,[Cu]OC(=O)OCCC[Au],[Cu]OC(=O)OCCC[Au],,,C{<OC(=O)OCCC>}C,CH3,CH3,0.986486127,0.98597202,,,,,,,300000,300000,,2938.583603,102.0278603,,,,,,,,,,,,,,,,,,,,,,,,,,,,,,,,,,,,,,,,,,,,,,,LiClO4,[Li+].[O-][Cl+3]([O-])([O-])[O-],0.013513873,0.01402798,0.134185523,105.9645157,,,,,,,,,,,,85.24725,3.22E-08,-7.49230061
,,5/15/2020,JL,,,doi.org/10.1016/S0167-2738(01)00815-3,PTMC,[Cu]OC(=O)OCCC[Au],[Cu]OC(=O)OCCC[Au],,,C{<OC(=O)OCCC>}C,CH3,CH3,0.986486127,0.98597202,,,,,,,300000,300000,,2938.583603,102.0278603,,,,,,,,,,,,,,,,,,,,,,,,,,,,,,,,,,,,,,,,,,,,,,,LiClO4,[Li+].[O-][Cl+3]([O-])([O-])[O-],0.013513873,0.01402798,0.134185523,105.9645157,,,,,,,,,,,,81.97625,2.15E-08,-7.667899007
,,5/15/2020,JL,,,doi.org/10.1016/S0167-2738(01)00815-3,PTMC,[Cu]OC(=O)OCCC[Au],[Cu]OC(=O)OCCC[Au],,,C{<OC(=O)OCCC>}C,CH3,CH3,0.986486127,0.98597202,,,,,,,300000,300000,,2938.583603,102.0278603,,,,,,,,,,,,,,,,,,,,,,,,,,,,,,,,,,,,,,,,,,,,,,,LiClO4,[Li+].[O-][Cl+3]([O-])([O-])[O-],0.013513873,0.01402798,0.134185523,105.9645157,,,,,,,,,,,,76.9778,1.55E-08,-7.811001248
,,5/15/2020,JL,,,doi.org/10.1016/S0167-2738(01)00815-3,PTMC,[Cu]OC(=O)OCCC[Au],[Cu]OC(=O)OCCC[Au],,,C{<OC(=O)OCCC>}C,CH3,CH3,0.986486127,0.98597202,,,,,,,300000,300000,,2938.583603,102.0278603,,,,,,,,,,,,,,,,,,,,,,,,,,,,,,,,,,,,,,,,,,,,,,,LiClO4,[Li+].[O-][Cl+3]([O-])([O-])[O-],0.013513873,0.01402798,0.134185523,105.9645157,,,,,,,,,,,,68.07705,6.61E-09,-8.180000294
,,5/15/2020,JL,,,doi.org/10.1016/S0167-2738(01)00815-3,PTMC,[Cu]OC(=O)OCCC[Au],[Cu]OC(=O)OCCC[Au],,,C{<OC(=O)OCCC>}C,CH3,CH3,0.986486127,0.98597202,,,,,,,300000,300000,,2938.583603,102.0278603,,,,,,,,,,,,,,,,,,,,,,,,,,,,,,,,,,,,,,,,,,,,,,,LiClO4,[Li+].[O-][Cl+3]([O-])([O-])[O-],0.013513873,0.01402798,0.134185523,105.9645157,,,,,,,,,,,,62.51058,4.31E-09,-8.365099726
,,5/15/2020,JL,,,doi.org/10.1016/S0167-2738(01)00815-3,PTMC,[Cu]OC(=O)OCCC[Au],[Cu]OC(=O)OCCC[Au],,,C{<OC(=O)OCCC>}C,CH3,CH3,0.986486127,0.98597202,,,,,,,300000,300000,,2938.583603,102.0278603,,,,,,,,,,,,,,,,,,,,,,,,,,,,,,,,,,,,,,,,,,,,,,,LiClO4,[Li+].[O-][Cl+3]([O-])([O-])[O-],0.013513873,0.01402798,0.134185523,105.9645157,,,,,,,,,,,,54.38595,1.44E-09,-8.841999571
,,5/15/2020,JL,,,doi.org/10.1016/S0167-2738(01)00815-3,PTMC,[Cu]OC(=O)OCCC[Au],[Cu]OC(=O)OCCC[Au],,,C{<OC(=O)OCCC>}C,CH3,CH3,0.986486127,0.98597202,,,,,,,300000,300000,,2938.583603,102.0278603,,,,,,,,,,,,,,,,,,,,,,,,,,,,,,,,,,,,,,,,,,,,,,,LiClO4,[Li+].[O-][Cl+3]([O-])([O-])[O-],0.013513873,0.01402798,0.134185523,105.9645157,,,,,,,,,,,,47.46558,6.91E-10,-9.160799839
,,5/15/2020,JL,,,doi.org/10.1016/S0167-2738(01)00815-3,PTMC,[Cu]OC(=O)OCCC[Au],[Cu]OC(=O)OCCC[Au],,,C{<OC(=O)OCCC>}C,CH3,CH3,0.986486127,0.98597202,,,,,,,300000,300000,,2938.583603,102.0278603,,,,,,,,,,,,,,,,,,,,,,,,,,,,,,,,,,,,,,,,,,,,,,,LiClO4,[Li+].[O-][Cl+3]([O-])([O-])[O-],0.013513873,0.01402798,0.134185523,105.9645157,,,,,,,,,,,,42.11845,4.34E-10,-9.362700441
,,5/15/2020,JL,,,doi.org/10.1016/S0167-2738(01)00815-3,PTMC,[Cu]OC(=O)OCCC[Au],[Cu]OC(=O)OCCC[Au],,,C{<OC(=O)OCCC>}C,CH3,CH3,0.986486127,0.98597202,,,,,,,300000,300000,,2938.583603,102.0278603,,,,,,,,,,,,,,,,,,,,,,,,,,,,,,,,,,,,,,,,,,,,,,,LiClO4,[Li+].[O-][Cl+3]([O-])([O-])[O-],0.013513873,0.01402798,0.134185523,105.9645157,,,,,,,,,,,,35.87349,2.94E-10,-9.531800414
,,5/15/2020,JL,,,doi.org/10.1016/S0167-2738(01)00815-3,PTMC,[Cu]OC(=O)OCCC[Au],[Cu]OC(=O)OCCC[Au],,,C{<OC(=O)OCCC>}C,CH3,CH3,0.985915215,0.978628004,,,,,,,300000,300000,,2938.583603,102.0278603,,,,,,,,,,,,,,,,,,,,,,,,,,,,,,,,,,,,,,,,,,,,,,,LiTFO,O=S(=O)([O-])C(F)(F)F.[Li+],0.014084785,0.021371996,0.139935351,155.9680291,,,,,,,,,,,,85,2.90E-08,-7.53690021
,,5/15/2020,JL,,,doi.org/10.1016/S0167-2738(01)00815-3,PTMC,[Cu]OC(=O)OCCC[Au],[Cu]OC(=O)OCCC[Au],,,C{<OC(=O)OCCC>}C,CH3,CH3,0.985915215,0.978628004,,,,,,,300000,300000,,2938.583603,102.0278603,,,,,,,,,,,,,,,,,,,,,,,,,,,,,,,,,,,,,,,,,,,,,,,LiTFO,O=S(=O)([O-])C(F)(F)F.[Li+],0.014084785,0.021371996,0.139935351,155.9680291,,,,,,,,,,,,70,8.43E-09,-8.074099791
,,5/15/2020,JL,,,doi.org/10.1016/S0167-2738(01)00815-3,PTMC,[Cu]OC(=O)OCCC[Au],[Cu]OC(=O)OCCC[Au],,,C{<OC(=O)OCCC>}C,CH3,CH3,0.985915215,0.978628004,,,,,,,300000,300000,,2938.583603,102.0278603,,,,,,,,,,,,,,,,,,,,,,,,,,,,,,,,,,,,,,,,,,,,,,,LiTFO,O=S(=O)([O-])C(F)(F)F.[Li+],0.014084785,0.021371996,0.139935351,155.9680291,,,,,,,,,,,,55,1.78E-09,-8.74979964
,,5/15/2020,JL,,,doi.org/10.1016/S0167-2738(01)00815-3,PTMC,[Cu]OC(=O)OCCC[Au],[Cu]OC(=O)OCCC[Au],,,C{<OC(=O)OCCC>}C,CH3,CH3,0.985915215,0.978628004,,,,,,,300000,300000,,2938.583603,102.0278603,,,,,,,,,,,,,,,,,,,,,,,,,,,,,,,,,,,,,,,,,,,,,,,LiTFO,O=S(=O)([O-])C(F)(F)F.[Li+],0.014084785,0.021371996,0.139935351,155.9680291,,,,,,,,,,,,40,3.03E-10,-9.519199972
,,5/15/2020,JL,,,doi.org/10.1016/S0167-2738(01)00815-3,PTMC,[Cu]OC(=O)OCCC[Au],[Cu]OC(=O)OCCC[Au],,,C{<OC(=O)OCCC>}C,CH3,CH3,0.982142682,0.972957167,,,,,,,300000,300000,,2938.583603,102.0278603,,,,,,,,,,,,,,,,,,,,,,,,,,,,,,,,,,,,,,,,,,,,,,,LiTFO,O=S(=O)([O-])C(F)(F)F.[Li+],0.017857318,0.027042833,0.178097757,155.9680291,,,,,,,,,,,,95.66316,6.62E-08,-7.178999675
,,5/15/2020,JL,,,doi.org/10.1016/S0167-2738(01)00815-3,PTMC,[Cu]OC(=O)OCCC[Au],[Cu]OC(=O)OCCC[Au],,,C{<OC(=O)OCCC>}C,CH3,CH3,0.982142682,0.972957167,,,,,,,300000,300000,,2938.583603,102.0278603,,,,,,,,,,,,,,,,,,,,,,,,,,,,,,,,,,,,,,,,,,,,,,,LiTFO,O=S(=O)([O-])C(F)(F)F.[Li+],0.017857318,0.027042833,0.178097757,155.9680291,,,,,,,,,,,,90.87024,4.45E-08,-7.351399973
,,5/15/2020,JL,,,doi.org/10.1016/S0167-2738(01)00815-3,PTMC,[Cu]OC(=O)OCCC[Au],[Cu]OC(=O)OCCC[Au],,,C{<OC(=O)OCCC>}C,CH3,CH3,0.982142682,0.972957167,,,,,,,300000,300000,,2938.583603,102.0278603,,,,,,,,,,,,,,,,,,,,,,,,,,,,,,,,,,,,,,,,,,,,,,,LiTFO,O=S(=O)([O-])C(F)(F)F.[Li+],0.017857318,0.027042833,0.178097757,155.9680291,,,,,,,,,,,,84.3248,2.67E-08,-7.573100162
,,5/15/2020,JL,,,doi.org/10.1016/S0167-2738(01)00815-3,PTMC,[Cu]OC(=O)OCCC[Au],[Cu]OC(=O)OCCC[Au],,,C{<OC(=O)OCCC>}C,CH3,CH3,0.982142682,0.972957167,,,,,,,300000,300000,,2938.583603,102.0278603,,,,,,,,,,,,,,,,,,,,,,,,,,,,,,,,,,,,,,,,,,,,,,,LiTFO,O=S(=O)([O-])C(F)(F)F.[Li+],0.017857318,0.027042833,0.178097757,155.9680291,,,,,,,,,,,,78.82635,1.54E-08,-7.811400524
,,5/15/2020,JL,,,doi.org/10.1016/S0167-2738(01)00815-3,PTMC,[Cu]OC(=O)OCCC[Au],[Cu]OC(=O)OCCC[Au],,,C{<OC(=O)OCCC>}C,CH3,CH3,0.982142682,0.972957167,,,,,,,300000,300000,,2938.583603,102.0278603,,,,,,,,,,,,,,,,,,,,,,,,,,,,,,,,,,,,,,,,,,,,,,,LiTFO,O=S(=O)([O-])C(F)(F)F.[Li+],0.017857318,0.027042833,0.178097757,155.9680291,,,,,,,,,,,,75.69532,1.35E-08,-7.868698994
,,5/15/2020,JL,,,doi.org/10.1016/S0167-2738(01)00815-3,PTMC,[Cu]OC(=O)OCCC[Au],[Cu]OC(=O)OCCC[Au],,,C{<OC(=O)OCCC>}C,CH3,CH3,0.982142682,0.972957167,,,,,,,300000,300000,,2938.583603,102.0278603,,,,,,,,,,,,,,,,,,,,,,,,,,,,,,,,,,,,,,,,,,,,,,,LiTFO,O=S(=O)([O-])C(F)(F)F.[Li+],0.017857318,0.027042833,0.178097757,155.9680291,,,,,,,,,,,,67.48426,5.15E-09,-8.287799975
,,5/15/2020,JL,,,doi.org/10.1016/S0167-2738(01)00815-3,PTMC,[Cu]OC(=O)OCCC[Au],[Cu]OC(=O)OCCC[Au],,,C{<OC(=O)OCCC>}C,CH3,CH3,0.982142682,0.972957167,,,,,,,300000,300000,,2938.583603,102.0278603,,,,,,,,,,,,,,,,,,,,,,,,,,,,,,,,,,,,,,,,,,,,,,,LiTFO,O=S(=O)([O-])C(F)(F)F.[Li+],0.017857318,0.027042833,0.178097757,155.9680291,,,,,,,,,,,,62.10546,2.66E-09,-8.575399276
,,5/15/2020,JL,,,doi.org/10.1016/S0167-2738(01)00815-3,PTMC,[Cu]OC(=O)OCCC[Au],[Cu]OC(=O)OCCC[Au],,,C{<OC(=O)OCCC>}C,CH3,CH3,0.982142682,0.972957167,,,,,,,300000,300000,,2938.583603,102.0278603,,,,,,,,,,,,,,,,,,,,,,,,,,,,,,,,,,,,,,,,,,,,,,,LiTFO,O=S(=O)([O-])C(F)(F)F.[Li+],0.017857318,0.027042833,0.178097757,155.9680291,,,,,,,,,,,,53.78628,1.22E-09,-8.911998652
,,5/15/2020,JL,,,doi.org/10.1016/S0167-2738(01)00815-3,PTMC,[Cu]OC(=O)OCCC[Au],[Cu]OC(=O)OCCC[Au],,,C{<OC(=O)OCCC>}C,CH3,CH3,0.982142682,0.972957167,,,,,,,300000,300000,,2938.583603,102.0278603,,,,,,,,,,,,,,,,,,,,,,,,,,,,,,,,,,,,,,,,,,,,,,,LiTFO,O=S(=O)([O-])C(F)(F)F.[Li+],0.017857318,0.027042833,0.178097757,155.9680291,,,,,,,,,,,,46.93194,5.75E-10,-9.240600368
,,5/15/2020,JL,,,doi.org/10.1016/S0167-2738(01)00815-3,PTMC,[Cu]OC(=O)OCCC[Au],[Cu]OC(=O)OCCC[Au],,,C{<OC(=O)OCCC>}C,CH3,CH3,0.97727255,0.976416312,,,,,,,300000,300000,,2938.583603,102.0278603,,,,,,,,,,,,,,,,,,,,,,,,,,,,,,,,,,,,,,,,,,,,,,,LiClO4,[Li+].[O-][Cl+3]([O-])([O-])[O-],0.02272745,0.023583688,0.227799001,105.9645157,,,,,,,,,,,,87.52229,1.22E-06,-5.913601013
,,5/15/2020,JL,,,doi.org/10.1016/S0167-2738(01)00815-3,PTMC,[Cu]OC(=O)OCCC[Au],[Cu]OC(=O)OCCC[Au],,,C{<OC(=O)OCCC>}C,CH3,CH3,0.97727255,0.976416312,,,,,,,300000,300000,,2938.583603,102.0278603,,,,,,,,,,,,,,,,,,,,,,,,,,,,,,,,,,,,,,,,,,,,,,,LiClO4,[Li+].[O-][Cl+3]([O-])([O-])[O-],0.02272745,0.023583688,0.227799001,105.9645157,,,,,,,,,,,,81.14584,7.24E-07,-6.140200253
,,5/15/2020,JL,,,doi.org/10.1016/S0167-2738(01)00815-3,PTMC,[Cu]OC(=O)OCCC[Au],[Cu]OC(=O)OCCC[Au],,,C{<OC(=O)OCCC>}C,CH3,CH3,0.97727255,0.976416312,,,,,,,300000,300000,,2938.583603,102.0278603,,,,,,,,,,,,,,,,,,,,,,,,,,,,,,,,,,,,,,,,,,,,,,,LiClO4,[Li+].[O-][Cl+3]([O-])([O-])[O-],0.02272745,0.023583688,0.227799001,105.9645157,,,,,,,,,,,,77.54262,5.12E-07,-6.291100025
,,5/15/2020,JL,,,doi.org/10.1016/S0167-2738(01)00815-3,PTMC,[Cu]OC(=O)OCCC[Au],[Cu]OC(=O)OCCC[Au],,,C{<OC(=O)OCCC>}C,CH3,CH3,0.97727255,0.976416312,,,,,,,300000,300000,,2938.583603,102.0278603,,,,,,,,,,,,,,,,,,,,,,,,,,,,,,,,,,,,,,,,,,,,,,,LiClO4,[Li+].[O-][Cl+3]([O-])([O-])[O-],0.02272745,0.023583688,0.227799001,105.9645157,,,,,,,,,,,,71.45181,2.98E-07,-6.525999479
,,5/15/2020,JL,,,doi.org/10.1016/S0167-2738(01)00815-3,PTMC,[Cu]OC(=O)OCCC[Au],[Cu]OC(=O)OCCC[Au],,,C{<OC(=O)OCCC>}C,CH3,CH3,0.97727255,0.976416312,,,,,,,300000,300000,,2938.583603,102.0278603,,,,,,,,,,,,,,,,,,,,,,,,,,,,,,,,,,,,,,,,,,,,,,,LiClO4,[Li+].[O-][Cl+3]([O-])([O-])[O-],0.02272745,0.023583688,0.227799001,105.9645157,,,,,,,,,,,,67.83271,2.27E-07,-6.643800077
,,5/15/2020,JL,,,doi.org/10.1016/S0167-2738(01)00815-3,PTMC,[Cu]OC(=O)OCCC[Au],[Cu]OC(=O)OCCC[Au],,,C{<OC(=O)OCCC>}C,CH3,CH3,0.97727255,0.976416312,,,,,,,300000,300000,,2938.583603,102.0278603,,,,,,,,,,,,,,,,,,,,,,,,,,,,,,,,,,,,,,,,,,,,,,,LiClO4,[Li+].[O-][Cl+3]([O-])([O-])[O-],0.02272745,0.023583688,0.227799001,105.9645157,,,,,,,,,,,,61.77983,1.40E-07,-6.853999169
,,5/15/2020,JL,,,doi.org/10.1016/S0167-2738(01)00815-3,PTMC,[Cu]OC(=O)OCCC[Au],[Cu]OC(=O)OCCC[Au],,,C{<OC(=O)OCCC>}C,CH3,CH3,0.97727255,0.976416312,,,,,,,300000,300000,,2938.583603,102.0278603,,,,,,,,,,,,,,,,,,,,,,,,,,,,,,,,,,,,,,,,,,,,,,,LiClO4,[Li+].[O-][Cl+3]([O-])([O-])[O-],0.02272745,0.023583688,0.227799001,105.9645157,,,,,,,,,,,,53.62603,6.10E-08,-7.214700068
,,5/15/2020,JL,,,doi.org/10.1016/S0167-2738(01)00815-3,PTMC,[Cu]OC(=O)OCCC[Au],[Cu]OC(=O)OCCC[Au],,,C{<OC(=O)OCCC>}C,CH3,CH3,0.97727255,0.976416312,,,,,,,300000,300000,,2938.583603,102.0278603,,,,,,,,,,,,,,,,,,,,,,,,,,,,,,,,,,,,,,,,,,,,,,,LiClO4,[Li+].[O-][Cl+3]([O-])([O-])[O-],0.02272745,0.023583688,0.227799001,105.9645157,,,,,,,,,,,,48.64174,3.17E-08,-7.49929983
,,5/15/2020,JL,,,doi.org/10.1016/S0167-2738(01)00815-3,PTMC,[Cu]OC(=O)OCCC[Au],[Cu]OC(=O)OCCC[Au],,,C{<OC(=O)OCCC>}C,CH3,CH3,0.97727255,0.976416312,,,,,,,300000,300000,,2938.583603,102.0278603,,,,,,,,,,,,,,,,,,,,,,,,,,,,,,,,,,,,,,,,,,,,,,,LiClO4,[Li+].[O-][Cl+3]([O-])([O-])[O-],0.02272745,0.023583688,0.227799001,105.9645157,,,,,,,,,,,,41.71146,1.64E-08,-7.78499994
,,5/15/2020,JL,,,doi.org/10.1016/S0167-2738(01)00815-3,PTMC,[Cu]OC(=O)OCCC[Au],[Cu]OC(=O)OCCC[Au],,,C{<OC(=O)OCCC>}C,CH3,CH3,0.97727255,0.976416312,,,,,,,300000,300000,,2938.583603,102.0278603,,,,,,,,,,,,,,,,,,,,,,,,,,,,,,,,,,,,,,,,,,,,,,,LiClO4,[Li+].[O-][Cl+3]([O-])([O-])[O-],0.02272745,0.023583688,0.227799001,105.9645157,,,,,,,,,,,,35.49198,8.50E-09,-8.070400241
,,5/15/2020,JL,,,doi.org/10.1016/S0167-2738(01)00815-3,PTMC,[Cu]OC(=O)OCCC[Au],[Cu]OC(=O)OCCC[Au],,,C{<OC(=O)OCCC>}C,CH3,CH3,0.972222627,0.95815182,,,,,,,300000,300000,,2938.583603,102.0278603,,,,,,,,,,,,,,,,,,,,,,,,,,,,,,,,,,,,,,,,,,,,,,,LiTFO,O=S(=O)([O-])C(F)(F)F.[Li+],0.027777373,0.04184818,0.279860907,155.9680291,,,,,,,,,,,,90.36739,3.63E-06,-5.440500343
,,5/15/2020,JL,,,doi.org/10.1016/S0167-2738(01)00815-3,PTMC,[Cu]OC(=O)OCCC[Au],[Cu]OC(=O)OCCC[Au],,,C{<OC(=O)OCCC>}C,CH3,CH3,0.972222627,0.95815182,,,,,,,300000,300000,,2938.583603,102.0278603,,,,,,,,,,,,,,,,,,,,,,,,,,,,,,,,,,,,,,,,,,,,,,,LiTFO,O=S(=O)([O-])C(F)(F)F.[Li+],0.027777373,0.04184818,0.279860907,155.9680291,,,,,,,,,,,,87.2753,2.48E-06,-5.605000543
,,5/15/2020,JL,,,doi.org/10.1016/S0167-2738(01)00815-3,PTMC,[Cu]OC(=O)OCCC[Au],[Cu]OC(=O)OCCC[Au],,,C{<OC(=O)OCCC>}C,CH3,CH3,0.972222627,0.95815182,,,,,,,300000,300000,,2938.583603,102.0278603,,,,,,,,,,,,,,,,,,,,,,,,,,,,,,,,,,,,,,,,,,,,,,,LiTFO,O=S(=O)([O-])C(F)(F)F.[Li+],0.027777373,0.04184818,0.279860907,155.9680291,,,,,,,,,,,,80.25684,1.49E-06,-5.826601009
,,5/15/2020,JL,,,doi.org/10.1016/S0167-2738(01)00815-3,PTMC,[Cu]OC(=O)OCCC[Au],[Cu]OC(=O)OCCC[Au],,,C{<OC(=O)OCCC>}C,CH3,CH3,0.972222627,0.95815182,,,,,,,300000,300000,,2938.583603,102.0278603,,,,,,,,,,,,,,,,,,,,,,,,,,,,,,,,,,,,,,,,,,,,,,,LiTFO,O=S(=O)([O-])C(F)(F)F.[Li+],0.027777373,0.04184818,0.279860907,155.9680291,,,,,,,,,,,,76.13397,1.02E-06,-5.990901952
,,5/15/2020,JL,,,doi.org/10.1016/S0167-2738(01)00815-3,PTMC,[Cu]OC(=O)OCCC[Au],[Cu]OC(=O)OCCC[Au],,,C{<OC(=O)OCCC>}C,CH3,CH3,0.972222627,0.95815182,,,,,,,300000,300000,,2938.583603,102.0278603,,,,,,,,,,,,,,,,,,,,,,,,,,,,,,,,,,,,,,,,,,,,,,,LiTFO,O=S(=O)([O-])C(F)(F)F.[Li+],0.027777373,0.04184818,0.279860907,155.9680291,,,,,,,,,,,,68.67191,5.47E-07,-6.261799945
,,5/15/2020,JL,,,doi.org/10.1016/S0167-2738(01)00815-3,PTMC,[Cu]OC(=O)OCCC[Au],[Cu]OC(=O)OCCC[Au],,,C{<OC(=O)OCCC>}C,CH3,CH3,0.972222627,0.95815182,,,,,,,300000,300000,,2938.583603,102.0278603,,,,,,,,,,,,,,,,,,,,,,,,,,,,,,,,,,,,,,,,,,,,,,,LiTFO,O=S(=O)([O-])C(F)(F)F.[Li+],0.027777373,0.04184818,0.279860907,155.9680291,,,,,,,,,,,,62.48805,2.99E-07,-6.524600512
,,5/15/2020,JL,,,doi.org/10.1016/S0167-2738(01)00815-3,PTMC,[Cu]OC(=O)OCCC[Au],[Cu]OC(=O)OCCC[Au],,,C{<OC(=O)OCCC>}C,CH3,CH3,0.972222627,0.95815182,,,,,,,300000,300000,,2938.583603,102.0278603,,,,,,,,,,,,,,,,,,,,,,,,,,,,,,,,,,,,,,,,,,,,,,,LiTFO,O=S(=O)([O-])C(F)(F)F.[Li+],0.027777373,0.04184818,0.279860907,155.9680291,,,,,,,,,,,,57.17735,1.76E-07,-6.754600856
,,5/15/2020,JL,,,doi.org/10.1016/S0167-2738(01)00815-3,PTMC,[Cu]OC(=O)OCCC[Au],[Cu]OC(=O)OCCC[Au],,,C{<OC(=O)OCCC>}C,CH3,CH3,0.972222627,0.95815182,,,,,,,300000,300000,,2938.583603,102.0278603,,,,,,,,,,,,,,,,,,,,,,,,,,,,,,,,,,,,,,,,,,,,,,,LiTFO,O=S(=O)([O-])C(F)(F)F.[Li+],0.027777373,0.04184818,0.279860907,155.9680291,,,,,,,,,,,,52.86963,1.14E-07,-6.943499154
,,5/15/2020,JL,,,doi.org/10.1016/S0167-2738(01)00815-3,PTMC,[Cu]OC(=O)OCCC[Au],[Cu]OC(=O)OCCC[Au],,,C{<OC(=O)OCCC>}C,CH3,CH3,0.972222627,0.95815182,,,,,,,300000,300000,,2938.583603,102.0278603,,,,,,,,,,,,,,,,,,,,,,,,,,,,,,,,,,,,,,,,,,,,,,,LiTFO,O=S(=O)([O-])C(F)(F)F.[Li+],0.027777373,0.04184818,0.279860907,155.9680291,,,,,,,,,,,,48.73496,7.23E-08,-7.140599883
,,5/15/2020,JL,,,doi.org/10.1016/S0167-2738(01)00815-3,PTMC,[Cu]OC(=O)OCCC[Au],[Cu]OC(=O)OCCC[Au],,,C{<OC(=O)OCCC>}C,CH3,CH3,0.972222627,0.95815182,,,,,,,300000,300000,,2938.583603,102.0278603,,,,,,,,,,,,,,,,,,,,,,,,,,,,,,,,,,,,,,,,,,,,,,,LiTFO,O=S(=O)([O-])C(F)(F)F.[Li+],0.027777373,0.04184818,0.279860907,155.9680291,,,,,,,,,,,,42.63615,3.39E-08,-7.469199879
,,5/15/2020,JL,,,doi.org/10.1016/S0167-2738(01)00815-3,PTMC,[Cu]OC(=O)OCCC[Au],[Cu]OC(=O)OCCC[Au],,,C{<OC(=O)OCCC>}C,CH3,CH3,0.972222627,0.95815182,,,,,,,300000,300000,,2938.583603,102.0278603,,,,,,,,,,,,,,,,,,,,,,,,,,,,,,,,,,,,,,,,,,,,,,,LiTFO,O=S(=O)([O-])C(F)(F)F.[Li+],0.027777373,0.04184818,0.279860907,155.9680291,,,,,,,,,,,,34.22075,1.29E-08,-7.888099287
,,5/15/2020,JL,,,doi.org/10.1016/S0167-2738(01)00815-3,PTMC,[Cu]OC(=O)OCCC[Au],[Cu]OC(=O)OCCC[Au],,,C{<OC(=O)OCCC>}C,CH3,CH3,0.967742248,0.951515059,,,,,,,300000,300000,,2938.583603,102.0278603,,,,,,,,,,,,,,,,,,,,,,,,,,,,,,,,,,,,,,,,,,,,,,,LiTFO,O=S(=O)([O-])C(F)(F)F.[Li+],0.032257752,0.048484941,0.326506024,155.9680291,,,,,,,,,,,,85,6.62E-08,-7.179100026
,,5/15/2020,JL,,,doi.org/10.1016/S0167-2738(01)00815-3,PTMC,[Cu]OC(=O)OCCC[Au],[Cu]OC(=O)OCCC[Au],,,C{<OC(=O)OCCC>}C,CH3,CH3,0.967742248,0.951515059,,,,,,,300000,300000,,2938.583603,102.0278603,,,,,,,,,,,,,,,,,,,,,,,,,,,,,,,,,,,,,,,,,,,,,,,LiTFO,O=S(=O)([O-])C(F)(F)F.[Li+],0.032257752,0.048484941,0.326506024,155.9680291,,,,,,,,,,,,70,1.96E-08,-7.708200621
,,5/15/2020,JL,,,doi.org/10.1016/S0167-2738(01)00815-3,PTMC,[Cu]OC(=O)OCCC[Au],[Cu]OC(=O)OCCC[Au],,,C{<OC(=O)OCCC>}C,CH3,CH3,0.967742248,0.951515059,,,,,,,300000,300000,,2938.583603,102.0278603,,,,,,,,,,,,,,,,,,,,,,,,,,,,,,,,,,,,,,,,,,,,,,,LiTFO,O=S(=O)([O-])C(F)(F)F.[Li+],0.032257752,0.048484941,0.326506024,155.9680291,,,,,,,,,,,,55,4.67E-09,-8.331099945
,,5/15/2020,JL,,,doi.org/10.1016/S0167-2738(01)00815-3,PTMC,[Cu]OC(=O)OCCC[Au],[Cu]OC(=O)OCCC[Au],,,C{<OC(=O)OCCC>}C,CH3,CH3,0.967742248,0.951515059,,,,,,,300000,300000,,2938.583603,102.0278603,,,,,,,,,,,,,,,,,,,,,,,,,,,,,,,,,,,,,,,,,,,,,,,LiTFO,O=S(=O)([O-])C(F)(F)F.[Li+],0.032257752,0.048484941,0.326506024,155.9680291,,,,,,,,,,,,40,1.07E-09,-8.970198364
,,5/15/2020,JL,,,doi.org/10.1016/S0167-2738(01)00815-3,PTMC,[Cu]OC(=O)OCCC[Au],[Cu]OC(=O)OCCC[Au],,,C{<OC(=O)OCCC>}C,CH3,CH3,0.961538462,0.942376299,,,,,,,300000,300000,,2938.583603,102.0278603,,,,,,,,,,,,,,,,,,,,,,,,,,,,,,,,,,,,,,,,,,,,,,,LiTFO,O=S(=O)([O-])C(F)(F)F.[Li+],0.038461538,0.057623701,0.391811147,155.9680291,,,,,,,,,,,,85,1.21E-07,-6.917699444
,,5/15/2020,JL,,,doi.org/10.1016/S0167-2738(01)00815-3,PTMC,[Cu]OC(=O)OCCC[Au],[Cu]OC(=O)OCCC[Au],,,C{<OC(=O)OCCC>}C,CH3,CH3,0.961538462,0.942376299,,,,,,,300000,300000,,2938.583603,102.0278603,,,,,,,,,,,,,,,,,,,,,,,,,,,,,,,,,,,,,,,,,,,,,,,LiTFO,O=S(=O)([O-])C(F)(F)F.[Li+],0.038461538,0.057623701,0.391811147,155.9680291,,,,,,,,,,,,70,3.11E-08,-7.507900632
,,5/15/2020,JL,,,doi.org/10.1016/S0167-2738(01)00815-3,PTMC,[Cu]OC(=O)OCCC[Au],[Cu]OC(=O)OCCC[Au],,,C{<OC(=O)OCCC>}C,CH3,CH3,0.961538462,0.942376299,,,,,,,300000,300000,,2938.583603,102.0278603,,,,,,,,,,,,,,,,,,,,,,,,,,,,,,,,,,,,,,,,,,,,,,,LiTFO,O=S(=O)([O-])C(F)(F)F.[Li+],0.038461538,0.057623701,0.391811147,155.9680291,,,,,,,,,,,,55,6.87E-09,-8.163299996
,,5/15/2020,JL,,,doi.org/10.1016/S0167-2738(01)00815-3,PTMC,[Cu]OC(=O)OCCC[Au],[Cu]OC(=O)OCCC[Au],,,C{<OC(=O)OCCC>}C,CH3,CH3,0.961538462,0.942376299,,,,,,,300000,300000,,2938.583603,102.0278603,,,,,,,,,,,,,,,,,,,,,,,,,,,,,,,,,,,,,,,,,,,,,,,LiTFO,O=S(=O)([O-])C(F)(F)F.[Li+],0.038461538,0.057623701,0.391811147,155.9680291,,,,,,,,,,,,40,1.21E-09,-8.916300344
,,5/15/2020,JL,,,doi.org/10.1016/S0167-2738(01)00815-3,PTMC,[Cu]OC(=O)OCCC[Au],[Cu]OC(=O)OCCC[Au],,,C{<OC(=O)OCCC>}C,CH3,CH3,0.958333573,0.956795369,,,,,,,300000,300000,,2938.583603,102.0278603,,,,,,,,,,,,,,,,,,,,,,,,,,,,,,,,,,,,,,,,,,,,,,,LiClO4,[Li+].[O-][Cl+3]([O-])([O-])[O-],0.041666427,0.043204631,0.425879126,105.9645157,,,,,,,,,,,,89.99776,7.52E-06,-5.123700159
,,5/15/2020,JL,,,doi.org/10.1016/S0167-2738(01)00815-3,PTMC,[Cu]OC(=O)OCCC[Au],[Cu]OC(=O)OCCC[Au],,,C{<OC(=O)OCCC>}C,CH3,CH3,0.958333573,0.956795369,,,,,,,300000,300000,,2938.583603,102.0278603,,,,,,,,,,,,,,,,,,,,,,,,,,,,,,,,,,,,,,,,,,,,,,,LiClO4,[Li+].[O-][Cl+3]([O-])([O-])[O-],0.041666427,0.043204631,0.425879126,105.9645157,,,,,,,,,,,,84.08217,4.64E-06,-5.333499803
,,5/15/2020,JL,,,doi.org/10.1016/S0167-2738(01)00815-3,PTMC,[Cu]OC(=O)OCCC[Au],[Cu]OC(=O)OCCC[Au],,,C{<OC(=O)OCCC>}C,CH3,CH3,0.958333573,0.956795369,,,,,,,300000,300000,,2938.583603,102.0278603,,,,,,,,,,,,,,,,,,,,,,,,,,,,,,,,,,,,,,,,,,,,,,,LiClO4,[Li+].[O-][Cl+3]([O-])([O-])[O-],0.041666427,0.043204631,0.425879126,105.9645157,,,,,,,,,,,,77.75182,2.86E-06,-5.543600561
,,5/15/2020,JL,,,doi.org/10.1016/S0167-2738(01)00815-3,PTMC,[Cu]OC(=O)OCCC[Au],[Cu]OC(=O)OCCC[Au],,,C{<OC(=O)OCCC>}C,CH3,CH3,0.958333573,0.956795369,,,,,,,300000,300000,,2938.583603,102.0278603,,,,,,,,,,,,,,,,,,,,,,,,,,,,,,,,,,,,,,,,,,,,,,,LiClO4,[Li+].[O-][Cl+3]([O-])([O-])[O-],0.041666427,0.043204631,0.425879126,105.9645157,,,,,,,,,,,,71.06038,1.51E-06,-5.820298874
,,5/15/2020,JL,,,doi.org/10.1016/S0167-2738(01)00815-3,PTMC,[Cu]OC(=O)OCCC[Au],[Cu]OC(=O)OCCC[Au],,,C{<OC(=O)OCCC>}C,CH3,CH3,0.958333573,0.956795369,,,,,,,300000,300000,,2938.583603,102.0278603,,,,,,,,,,,,,,,,,,,,,,,,,,,,,,,,,,,,,,,,,,,,,,,LiClO4,[Li+].[O-][Cl+3]([O-])([O-])[O-],0.041666427,0.043204631,0.425879126,105.9645157,,,,,,,,,,,,66.52391,1.07E-06,-5.971701283
,,5/15/2020,JL,,,doi.org/10.1016/S0167-2738(01)00815-3,PTMC,[Cu]OC(=O)OCCC[Au],[Cu]OC(=O)OCCC[Au],,,C{<OC(=O)OCCC>}C,CH3,CH3,0.958333573,0.956795369,,,,,,,300000,300000,,2938.583603,102.0278603,,,,,,,,,,,,,,,,,,,,,,,,,,,,,,,,,,,,,,,,,,,,,,,LiClO4,[Li+].[O-][Cl+3]([O-])([O-])[O-],0.041666427,0.043204631,0.425879126,105.9645157,,,,,,,,,,,,59.08695,5.12E-07,-6.290400202
,,5/15/2020,JL,,,doi.org/10.1016/S0167-2738(01)00815-3,PTMC,[Cu]OC(=O)OCCC[Au],[Cu]OC(=O)OCCC[Au],,,C{<OC(=O)OCCC>}C,CH3,CH3,0.958333573,0.956795369,,,,,,,300000,300000,,2938.583603,102.0278603,,,,,,,,,,,,,,,,,,,,,,,,,,,,,,,,,,,,,,,,,,,,,,,LiClO4,[Li+].[O-][Cl+3]([O-])([O-])[O-],0.041666427,0.043204631,0.425879126,105.9645157,,,,,,,,,,,,54.07513,3.54E-07,-6.45050016
,,5/15/2020,JL,,,doi.org/10.1016/S0167-2738(01)00815-3,PTMC,[Cu]OC(=O)OCCC[Au],[Cu]OC(=O)OCCC[Au],,,C{<OC(=O)OCCC>}C,CH3,CH3,0.958333573,0.956795369,,,,,,,300000,300000,,2938.583603,102.0278603,,,,,,,,,,,,,,,,,,,,,,,,,,,,,,,,,,,,,,,,,,,,,,,LiClO4,[Li+].[O-][Cl+3]([O-])([O-])[O-],0.041666427,0.043204631,0.425879126,105.9645157,,,,,,,,,,,,48.37273,1.70E-07,-6.768701204
,,5/15/2020,JL,,,doi.org/10.1016/S0167-2738(01)00815-3,PTMC,[Cu]OC(=O)OCCC[Au],[Cu]OC(=O)OCCC[Au],,,C{<OC(=O)OCCC>}C,CH3,CH3,0.958333573,0.956795369,,,,,,,300000,300000,,2938.583603,102.0278603,,,,,,,,,,,,,,,,,,,,,,,,,,,,,,,,,,,,,,,,,,,,,,,LiClO4,[Li+].[O-][Cl+3]([O-])([O-])[O-],0.041666427,0.043204631,0.425879126,105.9645157,,,,,,,,,,,,42.12839,9.35E-08,-7.029100146
,,5/15/2020,JL,,,doi.org/10.1016/S0167-2738(01)00815-3,PTMC,[Cu]OC(=O)OCCC[Au],[Cu]OC(=O)OCCC[Au],,,C{<OC(=O)OCCC>}C,CH3,CH3,0.958333573,0.956795369,,,,,,,300000,300000,,2938.583603,102.0278603,,,,,,,,,,,,,,,,,,,,,,,,,,,,,,,,,,,,,,,,,,,,,,,LiClO4,[Li+].[O-][Cl+3]([O-])([O-])[O-],0.041666427,0.043204631,0.425879126,105.9645157,,,,,,,,,,,,36.77376,4.67E-08,-7.330699859
,,5/15/2020,JL,,,doi.org/10.1016/S0167-2738(01)00815-3,PTMC,[Cu]OC(=O)OCCC[Au],[Cu]OC(=O)OCCC[Au],,,C{<OC(=O)OCCC>}C,CH3,CH3,0.958333573,0.956795369,,,,,,,300000,300000,,2938.583603,102.0278603,,,,,,,,,,,,,,,,,,,,,,,,,,,,,,,,,,,,,,,,,,,,,,,LiClO4,[Li+].[O-][Cl+3]([O-])([O-])[O-],0.041666427,0.043204631,0.425879126,105.9645157,,,,,,,,,,,,31.83033,2.38E-08,-7.623899568
,,5/15/2020,JL,,,doi.org/10.1016/S0167-2738(01)00815-3,PTMC,[Cu]OC(=O)OCCC[Au],[Cu]OC(=O)OCCC[Au],,,C{<OC(=O)OCCC>}C,CH3,CH3,0.956521323,0.935028441,,,,,,,300000,300000,,2938.583603,102.0278603,,,,,,,,,,,,,,,,,,,,,,,,,,,,,,,,,,,,,,,,,,,,,,,LiTFO,O=S(=O)([O-])C(F)(F)F.[Li+],0.043478677,0.064971559,0.445244392,155.9680291,,,,,,,,,,,,85,1.53E-07,-6.81499928
,,5/15/2020,JL,,,doi.org/10.1016/S0167-2738(01)00815-3,PTMC,[Cu]OC(=O)OCCC[Au],[Cu]OC(=O)OCCC[Au],,,C{<OC(=O)OCCC>}C,CH3,CH3,0.956521323,0.935028441,,,,,,,300000,300000,,2938.583603,102.0278603,,,,,,,,,,,,,,,,,,,,,,,,,,,,,,,,,,,,,,,,,,,,,,,LiTFO,O=S(=O)([O-])C(F)(F)F.[Li+],0.043478677,0.064971559,0.445244392,155.9680291,,,,,,,,,,,,70,3.55E-08,-7.450000476
,,5/15/2020,JL,,,doi.org/10.1016/S0167-2738(01)00815-3,PTMC,[Cu]OC(=O)OCCC[Au],[Cu]OC(=O)OCCC[Au],,,C{<OC(=O)OCCC>}C,CH3,CH3,0.956521323,0.935028441,,,,,,,300000,300000,,2938.583603,102.0278603,,,,,,,,,,,,,,,,,,,,,,,,,,,,,,,,,,,,,,,,,,,,,,,LiTFO,O=S(=O)([O-])C(F)(F)F.[Li+],0.043478677,0.064971559,0.445244392,155.9680291,,,,,,,,,,,,55,6.69E-09,-8.174499883
,,5/15/2020,JL,,,doi.org/10.1016/S0167-2738(01)00815-3,PTMC,[Cu]OC(=O)OCCC[Au],[Cu]OC(=O)OCCC[Au],,,C{<OC(=O)OCCC>}C,CH3,CH3,0.956521323,0.935028441,,,,,,,300000,300000,,2938.583603,102.0278603,,,,,,,,,,,,,,,,,,,,,,,,,,,,,,,,,,,,,,,,,,,,,,,LiTFO,O=S(=O)([O-])C(F)(F)F.[Li+],0.043478677,0.064971559,0.445244392,155.9680291,,,,,,,,,,,,40,1.12E-09,-8.952098487
,,5/15/2020,JL,,,doi.org/10.1016/S0167-2738(01)00815-3,PTMC,[Cu]OC(=O)OCCC[Au],[Cu]OC(=O)OCCC[Au],,,C{<OC(=O)OCCC>}C,CH3,CH3,0.941176471,0.912789742,,,,,,,300000,300000,,2938.583603,102.0278603,,,,,,,,,,,,,,,,,,,,,,,,,,,,,,,,,,,,,,,,,,,,,,,LiTFO,O=S(=O)([O-])C(F)(F)F.[Li+],0.058823529,0.087210258,0.612204917,155.9680291,,,,,,,,,,,,85,4.73E-07,-6.324700196
,,5/15/2020,JL,,,doi.org/10.1016/S0167-2738(01)00815-3,PTMC,[Cu]OC(=O)OCCC[Au],[Cu]OC(=O)OCCC[Au],,,C{<OC(=O)OCCC>}C,CH3,CH3,0.941176471,0.912789742,,,,,,,300000,300000,,2938.583603,102.0278603,,,,,,,,,,,,,,,,,,,,,,,,,,,,,,,,,,,,,,,,,,,,,,,LiTFO,O=S(=O)([O-])C(F)(F)F.[Li+],0.058823529,0.087210258,0.612204917,155.9680291,,,,,,,,,,,,70,1.60E-07,-6.796801155
,,5/15/2020,JL,,,doi.org/10.1016/S0167-2738(01)00815-3,PTMC,[Cu]OC(=O)OCCC[Au],[Cu]OC(=O)OCCC[Au],,,C{<OC(=O)OCCC>}C,CH3,CH3,0.941176471,0.912789742,,,,,,,300000,300000,,2938.583603,102.0278603,,,,,,,,,,,,,,,,,,,,,,,,,,,,,,,,,,,,,,,,,,,,,,,LiTFO,O=S(=O)([O-])C(F)(F)F.[Li+],0.058823529,0.087210258,0.612204917,155.9680291,,,,,,,,,,,,55,3.95E-08,-7.403299566
,,5/15/2020,JL,,,doi.org/10.1016/S0167-2738(01)00815-3,PTMC,[Cu]OC(=O)OCCC[Au],[Cu]OC(=O)OCCC[Au],,,C{<OC(=O)OCCC>}C,CH3,CH3,0.941176471,0.912789742,,,,,,,300000,300000,,2938.583603,102.0278603,,,,,,,,,,,,,,,,,,,,,,,,,,,,,,,,,,,,,,,,,,,,,,,LiTFO,O=S(=O)([O-])C(F)(F)F.[Li+],0.058823529,0.087210258,0.612204917,155.9680291,,,,,,,,,,,,40,1.04E-08,-7.981399351
,,5/15/2020,JL,,,doi.org/10.1016/S0167-2738(01)00815-3,PTMC,[Cu]OC(=O)OCCC[Au],[Cu]OC(=O)OCCC[Au],,,C{<OC(=O)OCCC>}C,CH3,CH3,0.928571495,0.92601938,,,,,,,300000,300000,,2938.583603,102.0278603,,,,,,,,,,,,,,,,,,,,,,,,,,,,,,,,,,,,,,,,,,,,,,,LiClO4,[Li+].[O-][Cl+3]([O-])([O-])[O-],0.071428505,0.07398062,0.753482222,105.9645157,,,,,,,,,,,,85,2.04E-05,-4.691299024
,,5/15/2020,JL,,,doi.org/10.1016/S0167-2738(01)00815-3,PTMC,[Cu]OC(=O)OCCC[Au],[Cu]OC(=O)OCCC[Au],,,C{<OC(=O)OCCC>}C,CH3,CH3,0.928571495,0.92601938,,,,,,,300000,300000,,2938.583603,102.0278603,,,,,,,,,,,,,,,,,,,,,,,,,,,,,,,,,,,,,,,,,,,,,,,LiClO4,[Li+].[O-][Cl+3]([O-])([O-])[O-],0.071428505,0.07398062,0.753482222,105.9645157,,,,,,,,,,,,70,5.59E-06,-5.252499633
,,5/15/2020,JL,,,doi.org/10.1016/S0167-2738(01)00815-3,PTMC,[Cu]OC(=O)OCCC[Au],[Cu]OC(=O)OCCC[Au],,,C{<OC(=O)OCCC>}C,CH3,CH3,0.928571495,0.92601938,,,,,,,300000,300000,,2938.583603,102.0278603,,,,,,,,,,,,,,,,,,,,,,,,,,,,,,,,,,,,,,,,,,,,,,,LiClO4,[Li+].[O-][Cl+3]([O-])([O-])[O-],0.071428505,0.07398062,0.753482222,105.9645157,,,,,,,,,,,,55,1.28E-06,-5.892098424
,,5/15/2020,JL,,,doi.org/10.1016/S0167-2738(01)00815-3,PTMC,[Cu]OC(=O)OCCC[Au],[Cu]OC(=O)OCCC[Au],,,C{<OC(=O)OCCC>}C,CH3,CH3,0.928571495,0.92601938,,,,,,,300000,300000,,2938.583603,102.0278603,,,,,,,,,,,,,,,,,,,,,,,,,,,,,,,,,,,,,,,,,,,,,,,LiClO4,[Li+].[O-][Cl+3]([O-])([O-])[O-],0.071428505,0.07398062,0.753482222,105.9645157,,,,,,,,,,,,40,2.78E-07,-6.556500758
,,5/15/2020,JL,,,doi.org/10.1016/S0167-2738(01)00815-3,PTMC,[Cu]OC(=O)OCCC[Au],[Cu]OC(=O)OCCC[Au],,,C{<OC(=O)OCCC>}C,CH3,CH3,0.923077207,0.887004847,,,,,,,300000,300000,,2938.583603,102.0278603,,,,,,,,,,,,,,,,,,,,,,,,,,,,,,,,,,,,,,,,,,,,,,,LiTFO,O=S(=O)([O-])C(F)(F)F.[Li+],0.076922793,0.112995153,0.816269958,155.9680291,,,,,,,,,,,,85,7.54E-06,-5.122900029
,,5/15/2020,JL,,,doi.org/10.1016/S0167-2738(01)00815-3,PTMC,[Cu]OC(=O)OCCC[Au],[Cu]OC(=O)OCCC[Au],,,C{<OC(=O)OCCC>}C,CH3,CH3,0.923077207,0.887004847,,,,,,,300000,300000,,2938.583603,102.0278603,,,,,,,,,,,,,,,,,,,,,,,,,,,,,,,,,,,,,,,,,,,,,,,LiTFO,O=S(=O)([O-])C(F)(F)F.[Li+],0.076922793,0.112995153,0.816269958,155.9680291,,,,,,,,,,,,70,2.17E-06,-5.664299444
,,5/15/2020,JL,,,doi.org/10.1016/S0167-2738(01)00815-3,PTMC,[Cu]OC(=O)OCCC[Au],[Cu]OC(=O)OCCC[Au],,,C{<OC(=O)OCCC>}C,CH3,CH3,0.923077207,0.887004847,,,,,,,300000,300000,,2938.583603,102.0278603,,,,,,,,,,,,,,,,,,,,,,,,,,,,,,,,,,,,,,,,,,,,,,,LiTFO,O=S(=O)([O-])C(F)(F)F.[Li+],0.076922793,0.112995153,0.816269958,155.9680291,,,,,,,,,,,,55,5.31E-07,-6.274799985
,,5/15/2020,JL,,,doi.org/10.1016/S0167-2738(01)00815-3,PTMC,[Cu]OC(=O)OCCC[Au],[Cu]OC(=O)OCCC[Au],,,C{<OC(=O)OCCC>}C,CH3,CH3,0.923077207,0.887004847,,,,,,,300000,300000,,2938.583603,102.0278603,,,,,,,,,,,,,,,,,,,,,,,,,,,,,,,,,,,,,,,,,,,,,,,LiTFO,O=S(=O)([O-])C(F)(F)F.[Li+],0.076922793,0.112995153,0.816269958,155.9680291,,,,,,,,,,,,40,1.14E-07,-6.942398551
,,5/15/2020,JL,,,doi.org/10.1016/S0167-2738(01)00815-3,PTMC,[Cu]OC(=O)OCCC[Au],[Cu]OC(=O)OCCC[Au],,,C{<OC(=O)OCCC>}C,CH3,CH3,0.916666743,0.913728794,,,,,,,300000,300000,,2938.583603,102.0278603,,,,,,,,,,,,,,,,,,,,,,,,,,,,,,,,,,,,,,,,,,,,,,,LiClO4,[Li+].[O-][Cl+3]([O-])([O-])[O-],0.083333257,0.086271206,0.890478989,105.9645157,,,,,,,,,,,,85,2.14E-05,-4.670299136
,,5/15/2020,JL,,,doi.org/10.1016/S0167-2738(01)00815-3,PTMC,[Cu]OC(=O)OCCC[Au],[Cu]OC(=O)OCCC[Au],,,C{<OC(=O)OCCC>}C,CH3,CH3,0.916666743,0.913728794,,,,,,,300000,300000,,2938.583603,102.0278603,,,,,,,,,,,,,,,,,,,,,,,,,,,,,,,,,,,,,,,,,,,,,,,LiClO4,[Li+].[O-][Cl+3]([O-])([O-])[O-],0.083333257,0.086271206,0.890478989,105.9645157,,,,,,,,,,,,70,5.87E-06,-5.231500274
,,5/15/2020,JL,,,doi.org/10.1016/S0167-2738(01)00815-3,PTMC,[Cu]OC(=O)OCCC[Au],[Cu]OC(=O)OCCC[Au],,,C{<OC(=O)OCCC>}C,CH3,CH3,0.916666743,0.913728794,,,,,,,300000,300000,,2938.583603,102.0278603,,,,,,,,,,,,,,,,,,,,,,,,,,,,,,,,,,,,,,,,,,,,,,,LiClO4,[Li+].[O-][Cl+3]([O-])([O-])[O-],0.083333257,0.086271206,0.890478989,105.9645157,,,,,,,,,,,,55,1.32E-06,-5.879399749
,,5/15/2020,JL,,,doi.org/10.1016/S0167-2738(01)00815-3,PTMC,[Cu]OC(=O)OCCC[Au],[Cu]OC(=O)OCCC[Au],,,C{<OC(=O)OCCC>}C,CH3,CH3,0.916666743,0.913728794,,,,,,,300000,300000,,2938.583603,102.0278603,,,,,,,,,,,,,,,,,,,,,,,,,,,,,,,,,,,,,,,,,,,,,,,LiClO4,[Li+].[O-][Cl+3]([O-])([O-])[O-],0.083333257,0.086271206,0.890478989,105.9645157,,,,,,,,,,,,40,2.73E-07,-6.564399277
,,5/15/2020,JL,,,doi.org/10.1016/S0167-2738(01)00815-3,PTMC,[Cu]OC(=O)OCCC[Au],[Cu]OC(=O)OCCC[Au],,,C{<OC(=O)OCCC>}C,CH3,CH3,0.909090909,0.905913285,,,,,,,300000,300000,,2938.583603,102.0278603,,,,,,,,,,,,,,,,,,,,,,,,,,,,,,,,,,,,,,,,,,,,,,,LiClO4,[Li+].[O-][Cl+3]([O-])([O-])[O-],0.090909091,0.094086715,0.979527868,105.9645157,,,,,,,,,,,,86.0454,2.50E-05,-4.6019002
,,5/15/2020,JL,,,doi.org/10.1016/S0167-2738(01)00815-3,PTMC,[Cu]OC(=O)OCCC[Au],[Cu]OC(=O)OCCC[Au],,,C{<OC(=O)OCCC>}C,CH3,CH3,0.909090909,0.905913285,,,,,,,300000,300000,,2938.583603,102.0278603,,,,,,,,,,,,,,,,,,,,,,,,,,,,,,,,,,,,,,,,,,,,,,,LiClO4,[Li+].[O-][Cl+3]([O-])([O-])[O-],0.090909091,0.094086715,0.979527868,105.9645157,,,,,,,,,,,,80.10703,1.57E-05,-4.803500495
,,5/15/2020,JL,,,doi.org/10.1016/S0167-2738(01)00815-3,PTMC,[Cu]OC(=O)OCCC[Au],[Cu]OC(=O)OCCC[Au],,,C{<OC(=O)OCCC>}C,CH3,CH3,0.909090909,0.905913285,,,,,,,300000,300000,,2938.583603,102.0278603,,,,,,,,,,,,,,,,,,,,,,,,,,,,,,,,,,,,,,,,,,,,,,,LiClO4,[Li+].[O-][Cl+3]([O-])([O-])[O-],0.090909091,0.094086715,0.979527868,105.9645157,,,,,,,,,,,,76.15837,1.09E-05,-4.96280067
,,5/15/2020,JL,,,doi.org/10.1016/S0167-2738(01)00815-3,PTMC,[Cu]OC(=O)OCCC[Au],[Cu]OC(=O)OCCC[Au],,,C{<OC(=O)OCCC>}C,CH3,CH3,0.909090909,0.905913285,,,,,,,300000,300000,,2938.583603,102.0278603,,,,,,,,,,,,,,,,,,,,,,,,,,,,,,,,,,,,,,,,,,,,,,,LiClO4,[Li+].[O-][Cl+3]([O-])([O-])[O-],0.090909091,0.094086715,0.979527868,105.9645157,,,,,,,,,,,,68.66023,5.87E-06,-5.231700144
,,5/15/2020,JL,,,doi.org/10.1016/S0167-2738(01)00815-3,PTMC,[Cu]OC(=O)OCCC[Au],[Cu]OC(=O)OCCC[Au],,,C{<OC(=O)OCCC>}C,CH3,CH3,0.909090909,0.905913285,,,,,,,300000,300000,,2938.583603,102.0278603,,,,,,,,,,,,,,,,,,,,,,,,,,,,,,,,,,,,,,,,,,,,,,,LiClO4,[Li+].[O-][Cl+3]([O-])([O-])[O-],0.090909091,0.094086715,0.979527868,105.9645157,,,,,,,,,,,,61.95941,3.10E-06,-5.508600482
,,5/15/2020,JL,,,doi.org/10.1016/S0167-2738(01)00815-3,PTMC,[Cu]OC(=O)OCCC[Au],[Cu]OC(=O)OCCC[Au],,,C{<OC(=O)OCCC>}C,CH3,CH3,0.909090909,0.905913285,,,,,,,300000,300000,,2938.583603,102.0278603,,,,,,,,,,,,,,,,,,,,,,,,,,,,,,,,,,,,,,,,,,,,,,,LiClO4,[Li+].[O-][Cl+3]([O-])([O-])[O-],0.090909091,0.094086715,0.979527868,105.9645157,,,,,,,,,,,,56.98106,1.81E-06,-5.743299087
,,5/15/2020,JL,,,doi.org/10.1016/S0167-2738(01)00815-3,PTMC,[Cu]OC(=O)OCCC[Au],[Cu]OC(=O)OCCC[Au],,,C{<OC(=O)OCCC>}C,CH3,CH3,0.909090909,0.905913285,,,,,,,300000,300000,,2938.583603,102.0278603,,,,,,,,,,,,,,,,,,,,,,,,,,,,,,,,,,,,,,,,,,,,,,,LiClO4,[Li+].[O-][Cl+3]([O-])([O-])[O-],0.090909091,0.094086715,0.979527868,105.9645157,,,,,,,,,,,,52.94405,1.12E-06,-5.952701763
,,5/15/2020,JL,,,doi.org/10.1016/S0167-2738(01)00815-3,PTMC,[Cu]OC(=O)OCCC[Au],[Cu]OC(=O)OCCC[Au],,,C{<OC(=O)OCCC>}C,CH3,CH3,0.909090909,0.905913285,,,,,,,300000,300000,,2938.583603,102.0278603,,,,,,,,,,,,,,,,,,,,,,,,,,,,,,,,,,,,,,,,,,,,,,,LiClO4,[Li+].[O-][Cl+3]([O-])([O-])[O-],0.090909091,0.094086715,0.979527868,105.9645157,,,,,,,,,,,,43.03554,3.44E-07,-6.463900081
,,5/15/2020,JL,,,doi.org/10.1016/S0167-2738(01)00815-3,PTMC,[Cu]OC(=O)OCCC[Au],[Cu]OC(=O)OCCC[Au],,,C{<OC(=O)OCCC>}C,CH3,CH3,0.909090909,0.905913285,,,,,,,300000,300000,,2938.583603,102.0278603,,,,,,,,,,,,,,,,,,,,,,,,,,,,,,,,,,,,,,,,,,,,,,,LiClO4,[Li+].[O-][Cl+3]([O-])([O-])[O-],0.090909091,0.094086715,0.979527868,105.9645157,,,,,,,,,,,,39.99586,2.21E-07,-6.656400398
,,5/15/2020,JL,,,doi.org/10.1016/S0167-2738(01)00815-3,PTMC,[Cu]OC(=O)OCCC[Au],[Cu]OC(=O)OCCC[Au],,,C{<OC(=O)OCCC>}C,CH3,CH3,0.909090909,0.905913285,,,,,,,300000,300000,,2938.583603,102.0278603,,,,,,,,,,,,,,,,,,,,,,,,,,,,,,,,,,,,,,,,,,,,,,,LiClO4,[Li+].[O-][Cl+3]([O-])([O-])[O-],0.090909091,0.094086715,0.979527868,105.9645157,,,,,,,,,,,,32.22148,7.35E-08,-7.133700253
,,5/15/2020,JL,,,doi.org/10.1016/S0167-2738(01)00815-3,PTMC,[Cu]OC(=O)OCCC[Au],[Cu]OC(=O)OCCC[Au],,,C{<OC(=O)OCCC>}C,CH3,CH3,0.909090909,0.867401934,,,,,,,300000,300000,,2938.583603,102.0278603,,,,,,,,,,,,,,,,,,,,,,,,,,,,,,,,,,,,,,,,,,,,,,,LiTFO,O=S(=O)([O-])C(F)(F)F.[Li+],0.090909091,0.132598066,0.979527868,155.9680291,,,,,,,,,,,,89.16884,1.09E-05,-4.96280067
,,5/15/2020,JL,,,doi.org/10.1016/S0167-2738(01)00815-3,PTMC,[Cu]OC(=O)OCCC[Au],[Cu]OC(=O)OCCC[Au],,,C{<OC(=O)OCCC>}C,CH3,CH3,0.909090909,0.867401934,,,,,,,300000,300000,,2938.583603,102.0278603,,,,,,,,,,,,,,,,,,,,,,,,,,,,,,,,,,,,,,,,,,,,,,,LiTFO,O=S(=O)([O-])C(F)(F)F.[Li+],0.090909091,0.132598066,0.979527868,155.9680291,,,,,,,,,,,,85.62014,7.32E-06,-5.135399933
,,5/15/2020,JL,,,doi.org/10.1016/S0167-2738(01)00815-3,PTMC,[Cu]OC(=O)OCCC[Au],[Cu]OC(=O)OCCC[Au],,,C{<OC(=O)OCCC>}C,CH3,CH3,0.909090909,0.867401934,,,,,,,300000,300000,,2938.583603,102.0278603,,,,,,,,,,,,,,,,,,,,,,,,,,,,,,,,,,,,,,,,,,,,,,,LiTFO,O=S(=O)([O-])C(F)(F)F.[Li+],0.090909091,0.132598066,0.979527868,155.9680291,,,,,,,,,,,,79.26049,4.83E-06,-5.315900039
,,5/15/2020,JL,,,doi.org/10.1016/S0167-2738(01)00815-3,PTMC,[Cu]OC(=O)OCCC[Au],[Cu]OC(=O)OCCC[Au],,,C{<OC(=O)OCCC>}C,CH3,CH3,0.909090909,0.867401934,,,,,,,300000,300000,,2938.583603,102.0278603,,,,,,,,,,,,,,,,,,,,,,,,,,,,,,,,,,,,,,,,,,,,,,,LiTFO,O=S(=O)([O-])C(F)(F)F.[Li+],0.090909091,0.132598066,0.979527868,155.9680291,,,,,,,,,,,,71.74894,2.64E-06,-5.578600108
,,5/15/2020,JL,,,doi.org/10.1016/S0167-2738(01)00815-3,PTMC,[Cu]OC(=O)OCCC[Au],[Cu]OC(=O)OCCC[Au],,,C{<OC(=O)OCCC>}C,CH3,CH3,0.909090909,0.867401934,,,,,,,300000,300000,,2938.583603,102.0278603,,,,,,,,,,,,,,,,,,,,,,,,,,,,,,,,,,,,,,,,,,,,,,,LiTFO,O=S(=O)([O-])C(F)(F)F.[Li+],0.090909091,0.132598066,0.979527868,155.9680291,,,,,,,,,,,,67.61194,1.77E-06,-5.751100246
,,5/15/2020,JL,,,doi.org/10.1016/S0167-2738(01)00815-3,PTMC,[Cu]OC(=O)OCCC[Au],[Cu]OC(=O)OCCC[Au],,,C{<OC(=O)OCCC>}C,CH3,CH3,0.909090909,0.867401934,,,,,,,300000,300000,,2938.583603,102.0278603,,,,,,,,,,,,,,,,,,,,,,,,,,,,,,,,,,,,,,,,,,,,,,,LiTFO,O=S(=O)([O-])C(F)(F)F.[Li+],0.090909091,0.132598066,0.979527868,155.9680291,,,,,,,,,,,,61.61165,9.50E-07,-6.02209997
,,5/15/2020,JL,,,doi.org/10.1016/S0167-2738(01)00815-3,PTMC,[Cu]OC(=O)OCCC[Au],[Cu]OC(=O)OCCC[Au],,,C{<OC(=O)OCCC>}C,CH3,CH3,0.909090909,0.867401934,,,,,,,300000,300000,,2938.583603,102.0278603,,,,,,,,,,,,,,,,,,,,,,,,,,,,,,,,,,,,,,,,,,,,,,,LiTFO,O=S(=O)([O-])C(F)(F)F.[Li+],0.090909091,0.132598066,0.979527868,155.9680291,,,,,,,,,,,,57.30835,6.39E-07,-6.194499821
,,5/15/2020,JL,,,doi.org/10.1016/S0167-2738(01)00815-3,PTMC,[Cu]OC(=O)OCCC[Au],[Cu]OC(=O)OCCC[Au],,,C{<OC(=O)OCCC>}C,CH3,CH3,0.909090909,0.867401934,,,,,,,300000,300000,,2938.583603,102.0278603,,,,,,,,,,,,,,,,,,,,,,,,,,,,,,,,,,,,,,,,,,,,,,,LiTFO,O=S(=O)([O-])C(F)(F)F.[Li+],0.090909091,0.132598066,0.979527868,155.9680291,,,,,,,,,,,,49.54515,3.06E-07,-6.514799756
