Repository: zjurillpolymer/SPE_prediction

# SPE Prediction

Polymer electrolyte conductivity prediction using graph neural networks.

## Data

Data from [ChemPropPred](https://github.com/learningmatter-mit/Chem-prop-pred) — polymer electrolyte conductivity measurements including SMILES, conductivity (log S/cm), molecular weight, salt concentration, and temperature.

- `data/clean_train_data.csv` — cleaned training data
- `data/PolymerElectrolyteData.csv` — full raw dataset
- `data/PolyInfo_8salts.csv` / `data/polyinfo_5salts_4conc.csv` — PolyInfo polymer database with salt additives

File: data/PolymerElectrolyteData.csv (part 108 of 154)
Notes,Compound Notebook Name,Date Copied to Master Database,Data Recorded By,Seshadri Group,Oyaizu Group,DOI,Solvent 1 (S1),S1 SMILES,S1 SMILES 1,S1 SMILES 2,S1 SMILES 3,S1 Big SMILES,S1 End Group 1,S1 End Group 2,S1 Mol %,S1 Weight %,S1 SMILES 1 Mol %,S1 SMILES 2 Mol %,S1 SMILES 3 Mol %,S1 Molar Ratio,S1 Weight Ratio,S1 Mw,S1 Mn,S1 Mn or Mw,S1 Mw/Mn,S1 DOP,S1 Molar Mass (g/mol),S1 Type,S1 Block Mol Weight,Solvent 2 (S2),S2 SMILES,S2 SMILES 1,S2 SMILES 2,S2 Mol %,S2 Weight %,S2 SMILES 1 Mol %,S2 SMILES 2 Mol %,S2 Molar Ratio,S2 Weight Ratio,S2 Mw,S2 Mn,S2 Mn or Mw,S2 Mw/Mn,S2 DOP,S2 Molar Mass (g/mol),S2 Type,Solvent 3 (S3),S3 SMILES,S3 SMILES 1,S3 Mol %,S3 Weight %,S3 Molar Ratio,S3 Weight Ratio,S3 Mw,S3 Mn,S3 Mn or Mw,S3 Mw/Mn,S3 DOP,S3 Molar Mass (g/mol),S3 Type,Solvent 4 (S4),S4 SMILES,S4 Mol %,S4 Weight %,S4 Molar Ratio,S4 Weight Ratio,S4 Mw,S4 Mn,S4 Mn or Mw,S4 Mw/Mn,S4 DOP,S4 Molar Mass (g/mol),S4 Type,Salt 1,Salt1 SMILES,Salt1 Mol %,Salt1 Weight %,Salt1 Molality (mol salt/kg polymer),Salt1 Molar Mass (g/mol),Salt 2,Salt2 SMILES,Salt2 Mol %,Salt2 Weight %,Salt2 Molality (mol salt/kg polymer),Salt2 Molar Mass (g/mol),Inorganic Material 1 (IM1),IM1 Weight %,IM1 Particle Size (nm),Tg (oC),Heating Rate (K/min),Temperature (oC),Conductivity (S/cm),log Conductivity (S/cm)
,,5/15/2020,JL,,,doi.org/10.1016/S0167-2738(01)00815-3,PTMC,[Cu]OC(=O)OCCC[Au],[Cu]OC(=O)OCCC[Au],,,C{<OC(=O)OCCC>}C,CH3,CH3,0.90000009,0.854808071,,,,,,,300000,300000,,2938.583603,102.0278603,,,,,,,,,,,,,,,,,,,,,,,,,,,,,,,,,,,,,,,,,,,,,,,LiTFO,O=S(=O)([O-])C(F)(F)F.[Li+],0.09999991,0.145191929,1.088363209,155.9680291,,,,,,,,,,,,87.82174,2.33E-05,-4.633199884
,,5/15/2020,JL,,,doi.org/10.1016/S0167-2738(01)00815-3,PTMC,[Cu]OC(=O)OCCC[Au],[Cu]OC(=O)OCCC[Au],,,C{<OC(=O)OCCC>}C,CH3,CH3,0.90000009,0.854808071,,,,,,,300000,300000,,2938.583603,102.0278603,,,,,,,,,,,,,,,,,,,,,,,,,,,,,,,,,,,,,,,,,,,,,,,LiTFO,O=S(=O)([O-])C(F)(F)F.[Li+],0.09999991,0.145191929,1.088363209,155.9680291,,,,,,,,,,,,81.83758,1.45E-05,-4.838500232
,,5/15/2020,JL,,,doi.org/10.1016/S0167-2738(01)00815-3,PTMC,[Cu]OC(=O)OCCC[Au],[Cu]OC(=O)OCCC[Au],,,C{<OC(=O)OCCC>}C,CH3,CH3,0.90000009,0.854808071,,,,,,,300000,300000,,2938.583603,102.0278603,,,,,,,,,,,,,,,,,,,,,,,,,,,,,,,,,,,,,,,,,,,,,,,LiTFO,O=S(=O)([O-])C(F)(F)F.[Li+],0.09999991,0.145191929,1.088363209,155.9680291,,,,,,,,,,,,76.19498,9.75E-06,-5.010799884
,,5/15/2020,JL,,,doi.org/10.1016/S0167-2738(01)00815-3,PTMC,[Cu]OC(=O)OCCC[Au],[Cu]OC(=O)OCCC[Au],,,C{<OC(=O)OCCC>}C,CH3,CH3,0.90000009,0.854808071,,,,,,,300000,300000,,2938.583603,102.0278603,,,,,,,,,,,,,,,,,,,,,,,,,,,,,,,,,,,,,,,,,,,,,,,LiTFO,O=S(=O)([O-])C(F)(F)F.[Li+],0.09999991,0.145191929,1.088363209,155.9680291,,,,,,,,,,,,68.18188,5.53E-06,-5.257000086
,,5/15/2020,JL,,,doi.org/10.1016/S0167-2738(01)00815-3,PTMC,[Cu]OC(=O)OCCC[Au],[Cu]OC(=O)OCCC[Au],,,C{<OC(=O)OCCC>}C,CH3,CH3,0.90000009,0.854808071,,,,,,,300000,300000,,2938.583603,102.0278603,,,,,,,,,,,,,,,,,,,,,,,,,,,,,,,,,,,,,,,,,,,,,,,LiTFO,O=S(=O)([O-])C(F)(F)F.[Li+],0.09999991,0.145191929,1.088363209,155.9680291,,,,,,,,,,,,61.61165,2.96E-06,-5.528000204
,,5/15/2020,JL,,,doi.org/10.1016/S0167-2738(01)00815-3,PTMC,[Cu]OC(=O)OCCC[Au],[Cu]OC(=O)OCCC[Au],,,C{<OC(=O)OCCC>}C,CH3,CH3,0.90000009,0.854808071,,,,,,,300000,300000,,2938.583603,102.0278603,,,,,,,,,,,,,,,,,,,,,,,,,,,,,,,,,,,,,,,,,,,,,,,LiTFO,O=S(=O)([O-])C(F)(F)F.[Li+],0.09999991,0.145191929,1.088363209,155.9680291,,,,,,,,,,,,57.24284,2.19E-06,-5.659199077
,,5/15/2020,JL,,,doi.org/10.1016/S0167-2738(01)00815-3,PTMC,[Cu]OC(=O)OCCC[Au],[Cu]OC(=O)OCCC[Au],,,C{<OC(=O)OCCC>}C,CH3,CH3,0.90000009,0.854808071,,,,,,,300000,300000,,2938.583603,102.0278603,,,,,,,,,,,,,,,,,,,,,,,,,,,,,,,,,,,,,,,,,,,,,,,LiTFO,O=S(=O)([O-])C(F)(F)F.[Li+],0.09999991,0.145191929,1.088363209,155.9680291,,,,,,,,,,,,53.25272,1.34E-06,-5.872801223
,,5/15/2020,JL,,,doi.org/10.1016/S0167-2738(01)00815-3,PTMC,[Cu]OC(=O)OCCC[Au],[Cu]OC(=O)OCCC[Au],,,C{<OC(=O)OCCC>}C,CH3,CH3,0.90000009,0.854808071,,,,,,,300000,300000,,2938.583603,102.0278603,,,,,,,,,,,,,,,,,,,,,,,,,,,,,,,,,,,,,,,,,,,,,,,LiTFO,O=S(=O)([O-])C(F)(F)F.[Li+],0.09999991,0.145191929,1.088363209,155.9680291,,,,,,,,,,,,45.99215,6.41E-07,-6.193099966
,,5/15/2020,JL,,,doi.org/10.1016/S0167-2738(01)00815-3,PTMC,[Cu]OC(=O)OCCC[Au],[Cu]OC(=O)OCCC[Au],,,C{<OC(=O)OCCC>}C,CH3,CH3,0.90000009,0.854808071,,,,,,,300000,300000,,2938.583603,102.0278603,,,,,,,,,,,,,,,,,,,,,,,,,,,,,,,,,,,,,,,,,,,,,,,LiTFO,O=S(=O)([O-])C(F)(F)F.[Li+],0.09999991,0.145191929,1.088363209,155.9680291,,,,,,,,,,,,40.40826,3.37E-07,-6.47239974
,,5/15/2020,JL,,,doi.org/10.1016/S0167-2738(01)00815-3,PTMC,[Cu]OC(=O)OCCC[Au],[Cu]OC(=O)OCCC[Au],,,C{<OC(=O)OCCC>}C,CH3,CH3,0.90000009,0.854808071,,,,,,,300000,300000,,2938.583603,102.0278603,,,,,,,,,,,,,,,,,,,,,,,,,,,,,,,,,,,,,,,,,,,,,,,LiTFO,O=S(=O)([O-])C(F)(F)F.[Li+],0.09999991,0.145191929,1.088363209,155.9680291,,,,,,,,,,,,34.84556,1.71E-07,-6.768099897
,,5/15/2020,JL,,,doi.org/10.1016/S0167-2738(01)00815-3,PTMC,[Cu]OC(=O)OCCC[Au],[Cu]OC(=O)OCCC[Au],,,C{<OC(=O)OCCC>}C,CH3,CH3,0.90000009,0.854808071,,,,,,,300000,300000,,2938.583603,102.0278603,,,,,,,,,,,,,,,,,,,,,,,,,,,,,,,,,,,,,,,,,,,,,,,LiTFO,O=S(=O)([O-])C(F)(F)F.[Li+],0.09999991,0.145191929,1.088363209,155.9680291,,,,,,,,,,,,30.14684,8.15E-08,-7.0886
,,5/15/2020,JL,,,doi.org/10.1016/S0167-2738(01)00815-3,PTMC,[Cu]OC(=O)OCCC[Au],[Cu]OC(=O)OCCC[Au],,,C{<OC(=O)OCCC>}C,CH3,CH3,0.888888889,0.885094379,,,,,,,300000,300000,,2938.583603,102.0278603,,,,,,,,,,,,,,,,,,,,,,,,,,,,,,,,,,,,,,,,,,,,,,,LiClO4,[Li+].[O-][Cl+3]([O-])([O-])[O-],0.111111111,0.114905621,1.224409834,105.9645157,,,,,,,,,,,,85,2.79E-05,-4.554299298
,,5/15/2020,JL,,,doi.org/10.1016/S0167-2738(01)00815-3,PTMC,[Cu]OC(=O)OCCC[Au],[Cu]OC(=O)OCCC[Au],,,C{<OC(=O)OCCC>}C,CH3,CH3,0.888888889,0.885094379,,,,,,,300000,300000,,2938.583603,102.0278603,,,,,,,,,,,,,,,,,,,,,,,,,,,,,,,,,,,,,,,,,,,,,,,LiClO4,[Li+].[O-][Cl+3]([O-])([O-])[O-],0.111111111,0.114905621,1.224409834,105.9645157,,,,,,,,,,,,70,6.52E-06,-5.185699786
,,5/15/2020,JL,,,doi.org/10.1016/S0167-2738(01)00815-3,PTMC,[Cu]OC(=O)OCCC[Au],[Cu]OC(=O)OCCC[Au],,,C{<OC(=O)OCCC>}C,CH3,CH3,0.888888889,0.885094379,,,,,,,300000,300000,,2938.583603,102.0278603,,,,,,,,,,,,,,,,,,,,,,,,,,,,,,,,,,,,,,,,,,,,,,,LiClO4,[Li+].[O-][Cl+3]([O-])([O-])[O-],0.111111111,0.114905621,1.224409834,105.9645157,,,,,,,,,,,,55,1.33E-06,-5.874798595
,,5/15/2020,JL,,,doi.org/10.1016/S0167-2738(01)00815-3,PTMC,[Cu]OC(=O)OCCC[Au],[Cu]OC(=O)OCCC[Au],,,C{<OC(=O)OCCC>}C,CH3,CH3,0.888888889,0.885094379,,,,,,,300000,300000,,2938.583603,102.0278603,,,,,,,,,,,,,,,,,,,,,,,,,,,,,,,,,,,,,,,,,,,,,,,LiClO4,[Li+].[O-][Cl+3]([O-])([O-])[O-],0.111111111,0.114905621,1.224409834,105.9645157,,,,,,,,,,,,40,2.07E-07,-6.683599769
,,5/15/2020,JL,,,doi.org/10.1016/S0167-2738(01)00815-3,PTMC,[Cu]OC(=O)OCCC[Au],[Cu]OC(=O)OCCC[Au],,,C{<OC(=O)OCCC>}C,CH3,CH3,0.888888889,0.839570575,,,,,,,300000,300000,,2938.583603,102.0278603,,,,,,,,,,,,,,,,,,,,,,,,,,,,,,,,,,,,,,,,,,,,,,,LiTFO,O=S(=O)([O-])C(F)(F)F.[Li+],0.111111111,0.160429425,1.224409834,155.9680291,,,,,,,,,,,,85,2.17E-06,-5.663200169
,,5/15/2020,JL,,,doi.org/10.1016/S0167-2738(01)00815-3,PTMC,[Cu]OC(=O)OCCC[Au],[Cu]OC(=O)OCCC[Au],,,C{<OC(=O)OCCC>}C,CH3,CH3,0.888888889,0.839570575,,,,,,,300000,300000,,2938.583603,102.0278603,,,,,,,,,,,,,,,,,,,,,,,,,,,,,,,,,,,,,,,,,,,,,,,LiTFO,O=S(=O)([O-])C(F)(F)F.[Li+],0.111111111,0.160429425,1.224409834,155.9680291,,,,,,,,,,,,70,6.01E-07,-6.220799749
,,5/15/2020,JL,,,doi.org/10.1016/S0167-2738(01)00815-3,PTMC,[Cu]OC(=O)OCCC[Au],[Cu]OC(=O)OCCC[Au],,,C{<OC(=O)OCCC>}C,CH3,CH3,0.888888889,0.839570575,,,,,,,300000,300000,,2938.583603,102.0278603,,,,,,,,,,,,,,,,,,,,,,,,,,,,,,,,,,,,,,,,,,,,,,,LiTFO,O=S(=O)([O-])C(F)(F)F.[Li+],0.111111111,0.160429425,1.224409834,155.9680291,,,,,,,,,,,,55,1.32E-07,-6.880101066
,,5/15/2020,JL,,,doi.org/10.1016/S0167-2738(01)00815-3,PTMC,[Cu]OC(=O)OCCC[Au],[Cu]OC(=O)OCCC[Au],,,C{<OC(=O)OCCC>}C,CH3,CH3,0.888888889,0.839570575,,,,,,,300000,300000,,2938.583603,102.0278603,,,,,,,,,,,,,,,,,,,,,,,,,,,,,,,,,,,,,,,,,,,,,,,LiTFO,O=S(=O)([O-])C(F)(F)F.[Li+],0.111111111,0.160429425,1.224409834,155.9680291,,,,,,,,,,,,40,2.70E-08,-7.56809933
,,5/15/2020,JL,,,doi.org/10.1016/S0167-2738(01)00815-3,PTMC,[Cu]OC(=O)OCCC[Au],[Cu]OC(=O)OCCC[Au],,,C{<OC(=O)OCCC>}C,CH3,CH3,0.875000109,0.820760143,,,,,,,300000,300000,,2938.583603,102.0278603,,,,,,,,,,,,,,,,,,,,,,,,,,,,,,,,,,,,,,,,,,,,,,,LiTFO,O=S(=O)([O-])C(F)(F)F.[Li+],0.124999891,0.179239857,1.399324126,155.9680291,,,,,,,,,,,,91.49411,1.92E-05,-4.71600039
,,5/15/2020,JL,,,doi.org/10.1016/S0167-2738(01)00815-3,PTMC,[Cu]OC(=O)OCCC[Au],[Cu]OC(=O)OCCC[Au],,,C{<OC(=O)OCCC>}C,CH3,CH3,0.875000109,0.820760143,,,,,,,300000,300000,,2938.583603,102.0278603,,,,,,,,,,,,,,,,,,,,,,,,,,,,,,,,,,,,,,,,,,,,,,,LiTFO,O=S(=O)([O-])C(F)(F)F.[Li+],0.124999891,0.179239857,1.399324126,155.9680291,,,,,,,,,,,,84.61895,1.03E-05,-4.986998365
,,5/15/2020,JL,,,doi.org/10.1016/S0167-2738(01)00815-3,PTMC,[Cu]OC(=O)OCCC[Au],[Cu]OC(=O)OCCC[Au],,,C{<OC(=O)OCCC>}C,CH3,CH3,0.875000109,0.820760143,,,,,,,300000,300000,,2938.583603,102.0278603,,,,,,,,,,,,,,,,,,,,,,,,,,,,,,,,,,,,,,,,,,,,,,,LiTFO,O=S(=O)([O-])C(F)(F)F.[Li+],0.124999891,0.179239857,1.399324126,155.9680291,,,,,,,,,,,,80.25684,7.91E-06,-5.10189984
,,5/15/2020,JL,,,doi.org/10.1016/S0167-2738(01)00815-3,PTMC,[Cu]OC(=O)OCCC[Au],[Cu]OC(=O)OCCC[Au],,,C{<OC(=O)OCCC>}C,CH3,CH3,0.875000109,0.820760143,,,,,,,300000,300000,,2938.583603,102.0278603,,,,,,,,,,,,,,,,,,,,,,,,,,,,,,,,,,,,,,,,,,,,,,,LiTFO,O=S(=O)([O-])C(F)(F)F.[Li+],0.124999891,0.179239857,1.399324126,155.9680291,,,,,,,,,,,,75.46426,4.84E-06,-5.315500237
,,5/15/2020,JL,,,doi.org/10.1016/S0167-2738(01)00815-3,PTMC,[Cu]OC(=O)OCCC[Au],[Cu]OC(=O)OCCC[Au],,,C{<OC(=O)OCCC>}C,CH3,CH3,0.875000109,0.820760143,,,,,,,300000,300000,,2938.583603,102.0278603,,,,,,,,,,,,,,,,,,,,,,,,,,,,,,,,,,,,,,,,,,,,,,,LiTFO,O=S(=O)([O-])C(F)(F)F.[Li+],0.124999891,0.179239857,1.399324126,155.9680291,,,,,,,,,,,,68.95256,2.74E-06,-5.561699784
,,5/15/2020,JL,,,doi.org/10.1016/S0167-2738(01)00815-3,PTMC,[Cu]OC(=O)OCCC[Au],[Cu]OC(=O)OCCC[Au],,,C{<OC(=O)OCCC>}C,CH3,CH3,0.875000109,0.820760143,,,,,,,300000,300000,,2938.583603,102.0278603,,,,,,,,,,,,,,,,,,,,,,,,,,,,,,,,,,,,,,,,,,,,,,,LiTFO,O=S(=O)([O-])C(F)(F)F.[Li+],0.124999891,0.179239857,1.399324126,155.9680291,,,,,,,,,,,,61.93696,1.42E-06,-5.849200593
,,5/15/2020,JL,,,doi.org/10.1016/S0167-2738(01)00815-3,PTMC,[Cu]OC(=O)OCCC[Au],[Cu]OC(=O)OCCC[Au],,,C{<OC(=O)OCCC>}C,CH3,CH3,0.875000109,0.820760143,,,,,,,300000,300000,,2938.583603,102.0278603,,,,,,,,,,,,,,,,,,,,,,,,,,,,,,,,,,,,,,,,,,,,,,,LiTFO,O=S(=O)([O-])C(F)(F)F.[Li+],0.124999891,0.179239857,1.399324126,155.9680291,,,,,,,,,,,,58.70107,1.09E-06,-5.964098198
,,5/15/2020,JL,,,doi.org/10.1016/S0167-2738(01)00815-3,PTMC,[Cu]OC(=O)OCCC[Au],[Cu]OC(=O)OCCC[Au],,,C{<OC(=O)OCCC>}C,CH3,CH3,0.875000109,0.820760143,,,,,,,300000,300000,,2938.583603,102.0278603,,,,,,,,,,,,,,,,,,,,,,,,,,,,,,,,,,,,,,,,,,,,,,,LiTFO,O=S(=O)([O-])C(F)(F)F.[Li+],0.124999891,0.179239857,1.399324126,155.9680291,,,,,,,,,,,,51.77852,4.30E-07,-6.366800284
,,5/15/2020,JL,,,doi.org/10.1016/S0167-2738(01)00815-3,PTMC,[Cu]OC(=O)OCCC[Au],[Cu]OC(=O)OCCC[Au],,,C{<OC(=O)OCCC>}C,CH3,CH3,0.875000109,0.820760143,,,,,,,300000,300000,,2938.583603,102.0278603,,,,,,,,,,,,,,,,,,,,,,,,,,,,,,,,,,,,,,,,,,,,,,,LiTFO,O=S(=O)([O-])C(F)(F)F.[Li+],0.124999891,0.179239857,1.399324126,155.9680291,,,,,,,,,,,,46.05327,2.22E-07,-6.654300916
,,5/15/2020,JL,,,doi.org/10.1016/S0167-2738(01)00815-3,PTMC,[Cu]OC(=O)OCCC[Au],[Cu]OC(=O)OCCC[Au],,,C{<OC(=O)OCCC>}C,CH3,CH3,0.875000109,0.820760143,,,,,,,300000,300000,,2938.583603,102.0278603,,,,,,,,,,,,,,,,,,,,,,,,,,,,,,,,,,,,,,,,,,,,,,,LiTFO,O=S(=O)([O-])C(F)(F)F.[Li+],0.124999891,0.179239857,1.399324126,155.9680291,,,,,,,,,,,,40.29032,9.28E-08,-7.03240008
,,5/15/2020,JL,,,doi.org/10.1016/S0167-2738(01)00815-3,PTMC,[Cu]OC(=O)OCCC[Au],[Cu]OC(=O)OCCC[Au],,,C{<OC(=O)OCCC>}C,CH3,CH3,0.875000109,0.820760143,,,,,,,300000,300000,,2938.583603,102.0278603,,,,,,,,,,,,,,,,,,,,,,,,,,,,,,,,,,,,,,,,,,,,,,,LiTFO,O=S(=O)([O-])C(F)(F)F.[Li+],0.124999891,0.179239857,1.399324126,155.9680291,,,,,,,,,,,,34.61807,4.44E-08,-7.352799981
,,5/15/2020,JL,,,doi.org/10.1016/S0167-2738(01)00815-3,PTMC,[Cu]OC(=O)OCCC[Au],[Cu]OC(=O)OCCC[Au],,,C{<OC(=O)OCCC>}C,CH3,CH3,0.833333333,0.828008669,,,,,,,300000,300000,,2938.583603,102.0278603,,,,,,,,,,,,,,,,,,,,,,,,,,,,,,,,,,,,,,,,,,,,,,,LiClO4,[Li+].[O-][Cl+3]([O-])([O-])[O-],0.166666667,0.171991331,1.959055735,105.9645157,,,,,,,,,,,,85,3.82E-05,-4.417600246
,,5/15/2020,JL,,,doi.org/10.1016/S0167-2738(01)00815-3,PTMC,[Cu]OC(=O)OCCC[Au],[Cu]OC(=O)OCCC[Au],,,C{<OC(=O)OCCC>}C,CH3,CH3,0.833333333,0.828008669,,,,,,,300000,300000,,2938.583603,102.0278603,,,,,,,,,,,,,,,,,,,,,,,,,,,,,,,,,,,,,,,,,,,,,,,LiClO4,[Li+].[O-][Cl+3]([O-])([O-])[O-],0.166666667,0.171991331,1.959055735,105.9645157,,,,,,,,,,,,70,8.52E-06,-5.069499751
,,5/15/2020,JL,,,doi.org/10.1016/S0167-2738(01)00815-3,PTMC,[Cu]OC(=O)OCCC[Au],[Cu]OC(=O)OCCC[Au],,,C{<OC(=O)OCCC>}C,CH3,CH3,0.833333333,0.828008669,,,,,,,300000,300000,,2938.583603,102.0278603,,,,,,,,,,,,,,,,,,,,,,,,,,,,,,,,,,,,,,,,,,,,,,,LiClO4,[Li+].[O-][Cl+3]([O-])([O-])[O-],0.166666667,0.171991331,1.959055735,105.9645157,,,,,,,,,,,,55,1.53E-06,-5.816499543
,,5/15/2020,JL,,,doi.org/10.1016/S0167-2738(01)00815-3,PTMC,[Cu]OC(=O)OCCC[Au],[Cu]OC(=O)OCCC[Au],,,C{<OC(=O)OCCC>}C,CH3,CH3,0.833333333,0.828008669,,,,,,,300000,300000,,2938.583603,102.0278603,,,,,,,,,,,,,,,,,,,,,,,,,,,,,,,,,,,,,,,,,,,,,,,LiClO4,[Li+].[O-][Cl+3]([O-])([O-])[O-],0.166666667,0.171991331,1.959055735,105.9645157,,,,,,,,,,,,40,2.39E-07,-6.621200698
,,5/15/2020,JL,,,doi.org/10.1016/S0167-2738(01)00815-3,PTMC,[Cu]OC(=O)OCCC[Au],[Cu]OC(=O)OCCC[Au],,,C{<OC(=O)OCCC>}C,CH3,CH3,0.8,0.793873815,,,,,,,300000,300000,,2938.583603,102.0278603,,,,,,,,,,,,,,,,,,,,,,,,,,,,,,,,,,,,,,,,,,,,,,,LiClO4,[Li+].[O-][Cl+3]([O-])([O-])[O-],0.2,0.206126185,2.448819669,105.9645157,,,,,,,,,,,,85,4.67E-05,-4.330699859
,,5/15/2020,JL,,,doi.org/10.1016/S0167-2738(01)00815-3,PTMC,[Cu]OC(=O)OCCC[Au],[Cu]OC(=O)OCCC[Au],,,C{<OC(=O)OCCC>}C,CH3,CH3,0.8,0.793873815,,,,,,,300000,300000,,2938.583603,102.0278603,,,,,,,,,,,,,,,,,,,,,,,,,,,,,,,,,,,,,,,,,,,,,,,LiClO4,[Li+].[O-][Cl+3]([O-])([O-])[O-],0.2,0.206126185,2.448819669,105.9645157,,,,,,,,,,,,70,9.64E-06,-5.015700019
,,5/15/2020,JL,,,doi.org/10.1016/S0167-2738(01)00815-3,PTMC,[Cu]OC(=O)OCCC[Au],[Cu]OC(=O)OCCC[Au],,,C{<OC(=O)OCCC>}C,CH3,CH3,0.8,0.793873815,,,,,,,300000,300000,,2938.583603,102.0278603,,,,,,,,,,,,,,,,,,,,,,,,,,,,,,,,,,,,,,,,,,,,,,,LiClO4,[Li+].[O-][Cl+3]([O-])([O-])[O-],0.2,0.206126185,2.448819669,105.9645157,,,,,,,,,,,,55,1.73E-06,-5.762599542
,,5/15/2020,JL,,,doi.org/10.1016/S0167-2738(01)00815-3,PTMC,[Cu]OC(=O)OCCC[Au],[Cu]OC(=O)OCCC[Au],,,C{<OC(=O)OCCC>}C,CH3,CH3,0.8,0.793873815,,,,,,,300000,300000,,2938.583603,102.0278603,,,,,,,,,,,,,,,,,,,,,,,,,,,,,,,,,,,,,,,,,,,,,,,LiClO4,[Li+].[O-][Cl+3]([O-])([O-])[O-],0.2,0.206126185,2.448819669,105.9645157,,,,,,,,,,,,40,2.71E-07,-6.567300023
,,5/15/2020,JL,,,doi.org/10.1016/S0167-2738(01)00815-3,PTMC,[Cu]OC(=O)OCCC[Au],[Cu]OC(=O)OCCC[Au],,,C{<OC(=O)OCCC>}C,CH3,CH3,0.750000188,0.742834786,,,,,,,300000,300000,,2938.583603,102.0278603,,,,,,,,,,,,,,,,,,,,,,,,,,,,,,,,,,,,,,,,,,,,,,,LiClO4,[Li+].[O-][Cl+3]([O-])([O-])[O-],0.249999812,0.257165214,3.265089627,105.9645157,,,,,,,,,,,,85,0.000110866,-3.955201621
,,5/15/2020,JL,,,doi.org/10.1016/S0167-2738(01)00815-3,PTMC,[Cu]OC(=O)OCCC[Au],[Cu]OC(=O)OCCC[Au],,,C{<OC(=O)OCCC>}C,CH3,CH3,0.750000188,0.742834786,,,,,,,300000,300000,,2938.583603,102.0278603,,,,,,,,,,,,,,,,,,,,,,,,,,,,,,,,,,,,,,,,,,,,,,,LiClO4,[Li+].[O-][Cl+3]([O-])([O-])[O-],0.249999812,0.257165214,3.265089627,105.9645157,,,,,,,,,,,,70,2.90E-05,-4.537000397
,,5/15/2020,JL,,,doi.org/10.1016/S0167-2738(01)00815-3,PTMC,[Cu]OC(=O)OCCC[Au],[Cu]OC(=O)OCCC[Au],,,C{<OC(=O)OCCC>}C,CH3,CH3,0.750000188,0.742834786,,,,,,,300000,300000,,2938.583603,102.0278603,,,,,,,,,,,,,,,,,,,,,,,,,,,,,,,,,,,,,,,,,,,,,,,LiClO4,[Li+].[O-][Cl+3]([O-])([O-])[O-],0.249999812,0.257165214,3.265089627,105.9645157,,,,,,,,,,,,55,5.89E-06,-5.230199664
,,5/15/2020,JL,,,doi.org/10.1016/S0167-2738(01)00815-3,PTMC,[Cu]OC(=O)OCCC[Au],[Cu]OC(=O)OCCC[Au],,,C{<OC(=O)OCCC>}C,CH3,CH3,0.750000188,0.742834786,,,,,,,300000,300000,,2938.583603,102.0278603,,,,,,,,,,,,,,,,,,,,,,,,,,,,,,,,,,,,,,,,,,,,,,,LiClO4,[Li+].[O-][Cl+3]([O-])([O-])[O-],0.249999812,0.257165214,3.265089627,105.9645157,,,,,,,,,,,,40,1.11E-06,-5.956500184
,,5/15/2020,JL,,,doi.org/10.1016/S0167-2738(01)00815-3,PTMC,[Cu]OC(=O)OCCC[Au],[Cu]OC(=O)OCCC[Au],,,C{<OC(=O)OCCC>}C,CH3,CH3,0.666666667,0.658201294,,,,,,,300000,300000,,2938.583603,102.0278603,,,,,,,,,,,,,,,,,,,,,,,,,,,,,,,,,,,,,,,,,,,,,,,LiClO4,[Li+].[O-][Cl+3]([O-])([O-])[O-],0.333333333,0.341798706,4.897639338,105.9645157,,,,,,,,,,,,88.82785,0.000197651,-3.704100984
,,5/15/2020,JL,,,doi.org/10.1016/S0167-2738(01)00815-3,PTMC,[Cu]OC(=O)OCCC[Au],[Cu]OC(=O)OCCC[Au],,,C{<OC(=O)OCCC>}C,CH3,CH3,0.666666667,0.658201294,,,,,,,300000,300000,,2938.583603,102.0278603,,,,,,,,,,,,,,,,,,,,,,,,,,,,,,,,,,,,,,,,,,,,,,,LiClO4,[Li+].[O-][Cl+3]([O-])([O-])[O-],0.333333333,0.341798706,4.897639338,105.9645157,,,,,,,,,,,,82.63326,0.000139348,-3.85589926
,,5/15/2020,JL,,,doi.org/10.1016/S0167-2738(01)00815-3,PTMC,[Cu]OC(=O)OCCC[Au],[Cu]OC(=O)OCCC[Au],,,C{<OC(=O)OCCC>}C,CH3,CH3,0.666666667,0.658201294,,,,,,,300000,300000,,2938.583603,102.0278603,,,,,,,,,,,,,,,,,,,,,,,,,,,,,,,,,,,,,,,,,,,,,,,LiClO4,[Li+].[O-][Cl+3]([O-])([O-])[O-],0.333333333,0.341798706,4.897639338,105.9645157,,,,,,,,,,,,78.71488,0.000100323,-3.998599489
,,5/15/2020,JL,,,doi.org/10.1016/S0167-2738(01)00815-3,PTMC,[Cu]OC(=O)OCCC[Au],[Cu]OC(=O)OCCC[Au],,,C{<OC(=O)OCCC>}C,CH3,CH3,0.666666667,0.658201294,,,,,,,300000,300000,,2938.583603,102.0278603,,,,,,,,,,,,,,,,,,,,,,,,,,,,,,,,,,,,,,,,,,,,,,,LiClO4,[Li+].[O-][Cl+3]([O-])([O-])[O-],0.333333333,0.341798706,4.897639338,105.9645157,,,,,,,,,,,,71.09593,5.95E-05,-4.225799929
,,5/15/2020,JL,,,doi.org/10.1016/S0167-2738(01)00815-3,PTMC,[Cu]OC(=O)OCCC[Au],[Cu]OC(=O)OCCC[Au],,,C{<OC(=O)OCCC>}C,CH3,CH3,0.666666667,0.658201294,,,,,,,300000,300000,,2938.583603,102.0278603,,,,,,,,,,,,,,,,,,,,,,,,,,,,,,,,,,,,,,,,,,,,,,,LiClO4,[Li+].[O-][Cl+3]([O-])([O-])[O-],0.333333333,0.341798706,4.897639338,105.9645157,,,,,,,,,,,,63.04096,3.39E-05,-4.4700002
,,5/15/2020,JL,,,doi.org/10.1016/S0167-2738(01)00815-3,PTMC,[Cu]OC(=O)OCCC[Au],[Cu]OC(=O)OCCC[Au],,,C{<OC(=O)OCCC>}C,CH3,CH3,0.666666667,0.658201294,,,,,,,300000,300000,,2938.583603,102.0278603,,,,,,,,,,,,,,,,,,,,,,,,,,,,,,,,,,,,,,,,,,,,,,,LiClO4,[Li+].[O-][Cl+3]([O-])([O-])[O-],0.333333333,0.341798706,4.897639338,105.9645157,,,,,,,,,,,,57.23192,1.93E-05,-4.713399837
,,5/15/2020,JL,,,doi.org/10.1016/S0167-2738(01)00815-3,PTMC,[Cu]OC(=O)OCCC[Au],[Cu]OC(=O)OCCC[Au],,,C{<OC(=O)OCCC>}C,CH3,CH3,0.666666667,0.658201294,,,,,,,300000,300000,,2938.583603,102.0278603,,,,,,,,,,,,,,,,,,,,,,,,,,,,,,,,,,,,,,,,,,,,,,,LiClO4,[Li+].[O-][Cl+3]([O-])([O-])[O-],0.333333333,0.341798706,4.897639338,105.9645157,,,,,,,,,,,,51.21991,1.13E-05,-4.948700807
,,5/15/2020,JL,,,doi.org/10.1016/S0167-2738(01)00815-3,PTMC,[Cu]OC(=O)OCCC[Au],[Cu]OC(=O)OCCC[Au],,,C{<OC(=O)OCCC>}C,CH3,CH3,0.666666667,0.658201294,,,,,,,300000,300000,,2938.583603,102.0278603,,,,,,,,,,,,,,,,,,,,,,,,,,,,,,,,,,,,,,,,,,,,,,,LiClO4,[Li+].[O-][Cl+3]([O-])([O-])[O-],0.333333333,0.341798706,4.897639338,105.9645157,,,,,,,,,,,,48.4658,9.27E-06,-5.032999917
,,5/15/2020,JL,,,doi.org/10.1016/S0167-2738(01)00815-3,PTMC,[Cu]OC(=O)OCCC[Au],[Cu]OC(=O)OCCC[Au],,,C{<OC(=O)OCCC>}C,CH3,CH3,0.666666667,0.658201294,,,,,,,300000,300000,,2938.583603,102.0278603,,,,,,,,,,,,,,,,,,,,,,,,,,,,,,,,,,,,,,,,,,,,,,,LiClO4,[Li+].[O-][Cl+3]([O-])([O-])[O-],0.333333333,0.341798706,4.897639338,105.9645157,,,,,,,,,,,,41.67181,4.80E-06,-5.318599551
,,5/15/2020,JL,,,doi.org/10.1016/S0167-2738(01)00815-3,PTMC,[Cu]OC(=O)OCCC[Au],[Cu]OC(=O)OCCC[Au],,,C{<OC(=O)OCCC>}C,CH3,CH3,0.666666667,0.658201294,,,,,,,300000,300000,,2938.583603,102.0278603,,,,,,,,,,,,,,,,,,,,,,,,,,,,,,,,,,,,,,,,,,,,,,,LiClO4,[Li+].[O-][Cl+3]([O-])([O-])[O-],0.333333333,0.341798706,4.897639338,105.9645157,,,,,,,,,,,,36.73534,2.96E-06,-5.528599729
,,5/15/2020,JL,,,doi.org/10.1021/acs.jpcc.6b03277,PEC,[Cu]OC(=O)OCC[Au],[Cu]OC(=O)OCC[Au],,,C{<OC(=O)OCC>}C,CH3,CH3,0.909090909,0.82480894,,,,,,,100000,100000,2.7,1135.589371,88.01221019,,,,,,,,,,,,,,,,,,,,,,,,,,,,,,,,,,,,,,,,,,,,,,,LiFSI,O=S(=O)(F)[N-]S(=O)(=O)F.[Li+],0.090909091,0.17519106,1.135589371,186.9396855,,,,,,,,,,,,69.82081,2.01E-07,-6.696400085
,,5/15/2020,JL,,,doi.org/10.1021/acs.jpcc.6b03277,PEC,[Cu]OC(=O)OCC[Au],[Cu]OC(=O)OCC[Au],,,C{<OC(=O)OCC>}C,CH3,CH3,0.909090909,0.82480894,,,,,,,100000,100000,2.7,1135.589371,88.01221019,,,,,,,,,,,,,,,,,,,,,,,,,,,,,,,,,,,,,,,,,,,,,,,LiFSI,O=S(=O)(F)[N-]S(=O)(=O)F.[Li+],0.090909091,0.17519106,1.135589371,186.9396855,,,,,,,,,,,,64.87055,1.08E-07,-6.966198412
,,5/15/2020,JL,,,doi.org/10.1021/acs.jpcc.6b03277,PEC,[Cu]OC(=O)OCC[Au],[Cu]OC(=O)OCC[Au],,,C{<OC(=O)OCC>}C,CH3,CH3,0.909090909,0.82480894,,,,,,,100000,100000,2.7,1135.589371,88.01221019,,,,,,,,,,,,,,,,,,,,,,,,,,,,,,,,,,,,,,,,,,,,,,,LiFSI,O=S(=O)(F)[N-]S(=O)(=O)F.[Li+],0.090909091,0.17519106,1.135589371,186.9396855,,,,,,,,,,,,59.87251,5.61E-08,-7.250800315
,,5/15/2020,JL,,,doi.org/10.1021/acs.jpcc.6b03277,PEC,[Cu]OC(=O)OCC[Au],[Cu]OC(=O)OCC[Au],,,C{<OC(=O)OCC>}C,CH3,CH3,0.769230769,0.610796698,,,,,,,100000,100000,2.7,1135.589371,88.01221019,,,,,,,,,,,,,,,,,,,,,,,,,,,,,,,,,,,,,,,,,,,,,,,LiFSI,O=S(=O)(F)[N-]S(=O)(=O)F.[Li+],0.230769231,0.389203302,3.406768113,186.9396855,,,,,,,,,,,,69.91494,1.51E-06,-5.821299248
,,5/15/2020,JL,,,doi.org/10.1021/acs.jpcc.6b03277,PEC,[Cu]OC(=O)OCC[Au],[Cu]OC(=O)OCC[Au],,,C{<OC(=O)OCC>}C,CH3,CH3,0.769230769,0.610796698,,,,,,,100000,100000,2.7,1135.589371,88.01221019,,,,,,,,,,,,,,,,,,,,,,,,,,,,,,,,,,,,,,,,,,,,,,,LiFSI,O=S(=O)(F)[N-]S(=O)(=O)F.[Li+],0.230769231,0.389203302,3.406768113,186.9396855,,,,,,,,,,,,64.96198,8.78E-07,-6.056500043
,,5/15/2020,JL,,,doi.org/10.1021/acs.jpcc.6b03277,PEC,[Cu]OC(=O)OCC[Au],[Cu]OC(=O)OCC[Au],,,C{<OC(=O)OCC>}C,CH3,CH3,0.769230769,0.610796698,,,,,,,100000,100000,2.7,1135.589371,88.01221019,,,,,,,,,,,,,,,,,,,,,,,,,,,,,,,,,,,,,,,,,,,,,,,LiFSI,O=S(=O)(F)[N-]S(=O)(=O)F.[Li+],0.230769231,0.389203302,3.406768113,186.9396855,,,,,,,,,,,,59.90579,5.00E-07,-6.301400172
,,5/15/2020,JL,,,doi.org/10.1021/acs.jpcc.6b03277,PEC,[Cu]OC(=O)OCC[Au],[Cu]OC(=O)OCC[Au],,,C{<OC(=O)OCC>}C,CH3,CH3,0.769230769,0.610796698,,,,,,,100000,100000,2.7,1135.589371,88.01221019,,,,,,,,,,,,,,,,,,,,,,,,,,,,,,,,,,,,,,,,,,,,,,,LiFSI,O=S(=O)(F)[N-]S(=O)(=O)F.[Li+],0.230769231,0.389203302,3.406768113,186.9396855,,,,,,,,,,,,54.99859,2.62E-07,-6.581100722
,,5/15/2020,JL,,,doi.org/10.1021/acs.jpcc.6b03277,PEC,[Cu]OC(=O)OCC[Au],[Cu]OC(=O)OCC[Au],,,C{<OC(=O)OCC>}C,CH3,CH3,0.769230769,0.610796698,,,,,,,100000,100000,2.7,1135.589371,88.01221019,,,,,,,,,,,,,,,,,,,,,,,,,,,,,,,,,,,,,,,,,,,,,,,LiFSI,O=S(=O)(F)[N-]S(=O)(=O)F.[Li+],0.230769231,0.389203302,3.406768113,186.9396855,,,,,,,,,,,,49.71185,1.20E-07,-6.919799359
,,5/15/2020,JL,,,doi.org/10.1021/acs.jpcc.6b03277,PEC,[Cu]OC(=O)OCC[Au],[Cu]OC(=O)OCC[Au],,,C{<OC(=O)OCC>}C,CH3,CH3,0.769230769,0.610796698,,,,,,,100000,100000,2.7,1135.589371,88.01221019,,,,,,,,,,,,,,,,,,,,,,,,,,,,,,,,,,,,,,,,,,,,,,,LiFSI,O=S(=O)(F)[N-]S(=O)(=O)F.[Li+],0.230769231,0.389203302,3.406768113,186.9396855,,,,,,,,,,,,44.95663,5.58E-08,-7.253699823
,,5/15/2020,JL,,,doi.org/10.1021/acs.jpcc.6b03277,PEC,[Cu]OC(=O)OCC[Au],[Cu]OC(=O)OCC[Au],,,C{<OC(=O)OCC>}C,CH3,CH3,0.666666667,0.484963713,,,,,,,100000,100000,2.7,1135.589371,88.01221019,,,,,,,,,,,,,,,,,,,,,,,,,,,,,,,,,,,,,,,,,,,,,,,LiFSI,O=S(=O)(F)[N-]S(=O)(=O)F.[Li+],0.333333333,0.515036287,5.677946854,186.9396855,,,,,,,,,,,,69.9738,1.13E-05,-4.946099865
,,5/15/2020,JL,,,doi.org/10.1021/acs.jpcc.6b03277,PEC,[Cu]OC(=O)OCC[Au],[Cu]OC(=O)OCC[Au],,,C{<OC(=O)OCC>}C,CH3,CH3,0.666666667,0.484963713,,,,,,,100000,100000,2.7,1135.589371,88.01221019,,,,,,,,,,,,,,,,,,,,,,,,,,,,,,,,,,,,,,,,,,,,,,,LiFSI,O=S(=O)(F)[N-]S(=O)(=O)F.[Li+],0.333333333,0.515036287,5.677946854,186.9396855,,,,,,,,,,,,64.8477,7.73E-06,-5.112099825
,,5/15/2020,JL,,,doi.org/10.1021/acs.jpcc.6b03277,PEC,[Cu]OC(=O)OCC[Au],[Cu]OC(=O)OCC[Au],,,C{<OC(=O)OCC>}C,CH3,CH3,0.666666667,0.484963713,,,,,,,100000,100000,2.7,1135.589371,88.01221019,,,,,,,,,,,,,,,,,,,,,,,,,,,,,,,,,,,,,,,,,,,,,,,LiFSI,O=S(=O)(F)[N-]S(=O)(=O)F.[Li+],0.333333333,0.515036287,5.677946854,186.9396855,,,,,,,,,,,,59.89469,5.10E-06,-5.29280041
,,5/15/2020,JL,,,doi.org/10.1021/acs.jpcc.6b03277,PEC,[Cu]OC(=O)OCC[Au],[Cu]OC(=O)OCC[Au],,,C{<OC(=O)OCC>}C,CH3,CH3,0.666666667,0.484963713,,,,,,,100000,100000,2.7,1135.589371,88.01221019,,,,,,,,,,,,,,,,,,,,,,,,,,,,,,,,,,,,,,,,,,,,,,,LiFSI,O=S(=O)(F)[N-]S(=O)(=O)F.[Li+],0.333333333,0.515036287,5.677946854,186.9396855,,,,,,,,,,,,54.88018,3.18E-06,-5.498200192
,,5/15/2020,JL,,,doi.org/10.1021/acs.jpcc.6b03277,PEC,[Cu]OC(=O)OCC[Au],[Cu]OC(=O)OCC[Au],,,C{<OC(=O)OCC>}C,CH3,CH3,0.666666667,0.484963713,,,,,,,100000,100000,2.7,1135.589371,88.01221019,,,,,,,,,,,,,,,,,,,,,,,,,,,,,,,,,,,,,,,,,,,,,,,LiFSI,O=S(=O)(F)[N-]S(=O)(=O)F.[Li+],0.333333333,0.515036287,5.677946854,186.9396855,,,,,,,,,,,,49.70142,1.81E-06,-5.74290007
,,5/15/2020,JL,,,doi.org/10.1021/acs.jpcc.6b03277,PEC,[Cu]OC(=O)OCC[Au],[Cu]OC(=O)OCC[Au],,,C{<OC(=O)OCC>}C,CH3,CH3,0.666666667,0.484963713,,,,,,,100000,100000,2.7,1135.589371,88.01221019,,,,,,,,,,,,,,,,,,,,,,,,,,,,,,,,,,,,,,,,,,,,,,,LiFSI,O=S(=O)(F)[N-]S(=O)(=O)F.[Li+],0.333333333,0.515036287,5.677946854,186.9396855,,,,,,,,,,,,44.80491,1.05E-06,-5.978000774
,,5/15/2020,JL,,,doi.org/10.1021/acs.jpcc.6b03277,PEC,[Cu]OC(=O)OCC[Au],[Cu]OC(=O)OCC[Au],,,C{<OC(=O)OCC>}C,CH3,CH3,0.666666667,0.484963713,,,,,,,100000,100000,2.7,1135.589371,88.01221019,,,,,,,,,,,,,,,,,,,,,,,,,,,,,,,,,,,,,,,,,,,,,,,LiFSI,O=S(=O)(F)[N-]S(=O)(=O)F.[Li+],0.333333333,0.515036287,5.677946854,186.9396855,,,,,,,,,,,,39.92724,5.85E-07,-6.232700135
,,5/15/2020,JL,,,doi.org/10.1021/acs.jpcc.6b03277,PEC,[Cu]OC(=O)OCC[Au],[Cu]OC(=O)OCC[Au],,,C{<OC(=O)OCC>}C,CH3,CH3,0.666666667,0.484963713,,,,,,,100000,100000,2.7,1135.589371,88.01221019,,,,,,,,,,,,,,,,,,,,,,,,,,,,,,,,,,,,,,,,,,,,,,,LiFSI,O=S(=O)(F)[N-]S(=O)(=O)F.[Li+],0.333333333,0.515036287,5.677946854,186.9396855,,,,,,,,,,,,34.90249,3.22E-07,-6.49219943
,,5/15/2020,JL,,,doi.org/10.1021/acs.jpcc.6b03277,PEC,[Cu]OC(=O)OCC[Au],[Cu]OC(=O)OCC[Au],,,C{<OC(=O)OCC>}C,CH3,CH3,0.666666667,0.484963713,,,,,,,100000,100000,2.7,1135.589371,88.01221019,,,,,,,,,,,,,,,,,,,,,,,,,,,,,,,,,,,,,,,,,,,,,,,LiFSI,O=S(=O)(F)[N-]S(=O)(=O)F.[Li+],0.333333333,0.515036287,5.677946854,186.9396855,,,,,,,,,,,,29.7885,1.60E-07,-6.795999465
,,5/15/2020,JL,,,doi.org/10.1021/acs.jpcc.6b03277,PEC,[Cu]OC(=O)OCC[Au],[Cu]OC(=O)OCC[Au],,,C{<OC(=O)OCC>}C,CH3,CH3,0.588235294,0.402120959,,,,,,,100000,100000,2.7,1135.589371,88.01221019,,,,,,,,,,,,,,,,,,,,,,,,,,,,,,,,,,,,,,,,,,,,,,,LiFSI,O=S(=O)(F)[N-]S(=O)(=O)F.[Li+],0.411764706,0.597879041,7.949125596,186.9396855,,,,,,,,,,,,69.75025,1.65E-05,-4.782900511
,,5/15/2020,JL,,,doi.org/10.1021/acs.jpcc.6b03277,PEC,[Cu]OC(=O)OCC[Au],[Cu]OC(=O)OCC[Au],,,C{<OC(=O)OCC>}C,CH3,CH3,0.588235294,0.402120959,,,,,,,100000,100000,2.7,1135.589371,88.01221019,,,,,,,,,,,,,,,,,,,,,,,,,,,,,,,,,,,,,,,,,,,,,,,LiFSI,O=S(=O)(F)[N-]S(=O)(=O)F.[Li+],0.411764706,0.597879041,7.949125596,186.9396855,,,,,,,,,,,,64.80201,1.12E-05,-4.948901526
,,5/15/2020,JL,,,doi.org/10.1021/acs.jpcc.6b03277,PEC,[Cu]OC(=O)OCC[Au],[Cu]OC(=O)OCC[Au],,,C{<OC(=O)OCC>}C,CH3,CH3,0.588235294,0.402120959,,,,,,,100000,100000,2.7,1135.589371,88.01221019,,,,,,,,,,,,,,,,,,,,,,,,,,,,,,,,,,,,,,,,,,,,,,,LiFSI,O=S(=O)(F)[N-]S(=O)(=O)F.[Li+],0.411764706,0.597879041,7.949125596,186.9396855,,,,,,,,,,,,59.73948,7.51E-06,-5.124600119
,,5/15/2020,JL,,,doi.org/10.1021/acs.jpcc.6b03277,PEC,[Cu]OC(=O)OCC[Au],[Cu]OC(=O)OCC[Au],,,C{<OC(=O)OCC>}C,CH3,CH3,0.588235294,0.402120959,,,,,,,100000,100000,2.7,1135.589371,88.01221019,,,,,,,,,,,,,,,,,,,,,,,,,,,,,,,,,,,,,,,,,,,,,,,LiFSI,O=S(=O)(F)[N-]S(=O)(=O)F.[Li+],0.411764706,0.597879041,7.949125596,186.9396855,,,,,,,,,,,,54.93399,4.95E-06,-5.305400065
,,5/15/2020,JL,,,doi.org/10.1021/acs.jpcc.6b03277,PEC,[Cu]OC(=O)OCC[Au],[Cu]OC(=O)OCC[Au],,,C{<OC(=O)OCC>}C,CH3,CH3,0.588235294,0.402120959,,,,,,,100000,100000,2.7,1135.589371,88.01221019,,,,,,,,,,,,,,,,,,,,,,,,,,,,,,,,,,,,,,,,,,,,,,,LiFSI,O=S(=O)(F)[N-]S(=O)(=O)F.[Li+],0.411764706,0.597879041,7.949125596,186.9396855,,,,,,,,,,,,49.9309,3.05E-06,-5.515700161
,,5/15/2020,JL,,,doi.org/10.1021/acs.jpcc.6b03277,PEC,[Cu]OC(=O)OCC[Au],[Cu]OC(=O)OCC[Au],,,C{<OC(=O)OCC>}C,CH3,CH3,0.588235294,0.402120959,,,,,,,100000,100000,2.7,1135.589371,88.01221019,,,,,,,,,,,,,,,,,,,,,,,,,,,,,,,,,,,,,,,,,,,,,,,LiFSI,O=S(=O)(F)[N-]S(=O)(=O)F.[Li+],0.411764706,0.597879041,7.949125596,186.9396855,,,,,,,,,,,,44.93639,1.80E-06,-5.745700922
,,5/15/2020,JL,,,doi.org/10.1021/acs.jpcc.6b03277,PEC,[Cu]OC(=O)OCC[Au],[Cu]OC(=O)OCC[Au],,,C{<OC(=O)OCC>}C,CH3,CH3,0.588235294,0.402120959,,,,,,,100000,100000,2.7,1135.589371,88.01221019,,,,,,,,,,,,,,,,,,,,,,,,,,,,,,,,,,,,,,,,,,,,,,,LiFSI,O=S(=O)(F)[N-]S(=O)(=O)F.[Li+],0.411764706,0.597879041,7.949125596,186.9396855,,,,,,,,,,,,39.97625,1.03E-06,-5.985500462
,,5/15/2020,JL,,,doi.org/10.1021/acs.jpcc.6b03277,PEC,[Cu]OC(=O)OCC[Au],[Cu]OC(=O)OCC[Au],,,C{<OC(=O)OCC>}C,CH3,CH3,0.588235294,0.402120959,,,,,,,100000,100000,2.7,1135.589371,88.01221019,,,,,,,,,,,,,,,,,,,,,,,,,,,,,,,,,,,,,,,,,,,,,,,LiFSI,O=S(=O)(F)[N-]S(=O)(=O)F.[Li+],0.411764706,0.597879041,7.949125596,186.9396855,,,,,,,,,,,,34.94046,5.75E-07,-6.239999953
,,5/15/2020,JL,,,doi.org/10.1021/acs.jpcc.6b03277,PEC,[Cu]OC(=O)OCC[Au],[Cu]OC(=O)OCC[Au],,,C{<OC(=O)OCC>}C,CH3,CH3,0.588235294,0.402120959,,,,,,,100000,100000,2.7,1135.589371,88.01221019,,,,,,,,,,,,,,,,,,,,,,,,,,,,,,,,,,,,,,,,,,,,,,,LiFSI,O=S(=O)(F)[N-]S(=O)(=O)F.[Li+],0.411764706,0.597879041,7.949125596,186.9396855,,,,,,,,,,,,29.90785,2.99E-07,-6.524099379
,,5/15/2020,JL,,,doi.org/10.1021/acs.jpcc.6b03277,PEC,[Cu]OC(=O)OCC[Au],[Cu]OC(=O)OCC[Au],,,C{<OC(=O)OCC>}C,CH3,CH3,0.526315789,0.343451659,,,,,,,100000,100000,2.7,1135.589371,88.01221019,,,,,,,,,,,,,,,,,,,,,,,,,,,,,,,,,,,,,,,,,,,,,,,LiFSI,O=S(=O)(F)[N-]S(=O)(=O)F.[Li+],0.473684211,0.656548341,10.22030434,186.9396855,,,,,,,,,,,,69.84434,5.39E-05,-4.268699786
,,5/15/2020,JL,,,doi.org/10.1021/acs.jpcc.6b03277,PEC,[Cu]OC(=O)OCC[Au],[Cu]OC(=O)OCC[Au],,,C{<OC(=O)OCC>}C,CH3,CH3,0.526315789,0.343451659,,,,,,,100000,100000,2.7,1135.589371,88.01221019,,,,,,,,,,,,,,,,,,,,,,,,,,,,,,,,,,,,,,,,,,,,,,,LiFSI,O=S(=O)(F)[N-]S(=O)(=O)F.[Li+],0.473684211,0.656548341,10.22030434,186.9396855,,,,,,,,,,,,64.99628,4.36E-05,-4.360600179
,,5/15/2020,JL,,,doi.org/10.1021/acs.jpcc.6b03277,PEC,[Cu]OC(=O)OCC[Au],[Cu]OC(=O)OCC[Au],,,C{<OC(=O)OCC>}C,CH3,CH3,0.526315789,0.343451659,,,,,,,100000,100000,2.7,1135.589371,88.01221019,,,,,,,,,,,,,,,,,,,,,,,,,,,,,,,,,,,,,,,,,,,,,,,LiFSI,O=S(=O)(F)[N-]S(=O)(=O)F.[Li+],0.473684211,0.656548341,10.22030434,186.9396855,,,,,,,,,,,,59.73948,3.26E-05,-4.486799719
,,5/15/2020,JL,,,doi.org/10.1021/acs.jpcc.6b03277,PEC,[Cu]OC(=O)OCC[Au],[Cu]OC(=O)OCC[Au],,,C{<OC(=O)OCC>}C,CH3,CH3,0.526315789,0.343451659,,,,,,,100000,100000,2.7,1135.589371,88.01221019,,,,,,,,,,,,,,,,,,,,,,,,,,,,,,,,,,,,,,,,,,,,,,,LiFSI,O=S(=O)(F)[N-]S(=O)(=O)F.[Li+],0.473684211,0.656548341,10.22030434,186.9396855,,,,,,,,,,,,54.92323,2.28E-05,-4.642900258
,,5/15/2020,JL,,,doi.org/10.1021/acs.jpcc.6b03277,PEC,[Cu]OC(=O)OCC[Au],[Cu]OC(=O)OCC[Au],,,C{<OC(=O)OCC>}C,CH3,CH3,0.526315789,0.343451659,,,,,,,100000,100000,2.7,1135.589371,88.01221019,,,,,,,,,,,,,,,,,,,,,,,,,,,,,,,,,,,,,,,,,,,,,,,LiFSI,O=S(=O)(F)[N-]S(=O)(=O)F.[Li+],0.473684211,0.656548341,10.22030434,186.9396855,,,,,,,,,,,,49.78483,1.48E-05,-4.828299868
,,5/15/2020,JL,,,doi.org/10.1021/acs.jpcc.6b03277,PEC,[Cu]OC(=O)OCC[Au],[Cu]OC(=O)OCC[Au],,,C{<OC(=O)OCC>}C,CH3,CH3,0.526315789,0.343451659,,,,,,,100000,100000,2.7,1135.589371,88.01221019,,,,,,,,,,,,,,,,,,,,,,,,,,,,,,,,,,,,,,,,,,,,,,,LiFSI,O=S(=O)(F)[N-]S(=O)(=O)F.[Li+],0.473684211,0.656548341,10.22030434,186.9396855,,,,,,,,,,,,44.88581,1.00E-05,-4.998997937
,,5/15/2020,JL,,,doi.org/10.1021/acs.jpcc.6b03277,PEC,[Cu]OC(=O)OCC[Au],[Cu]OC(=O)OCC[Au],,,C{<OC(=O)OCC>}C,CH3,CH3,0.526315789,0.343451659,,,,,,,100000,100000,2.7,1135.589371,88.01221019,,,,,,,,,,,,,,,,,,,,,,,,,,,,,,,,,,,,,,,,,,,,,,,LiFSI,O=S(=O)(F)[N-]S(=O)(=O)F.[Li+],0.473684211,0.656548341,10.22030434,186.9396855,,,,,,,,,,,,39.96645,6.32E-06,-5.199300101
,,5/15/2020,JL,,,doi.org/10.1021/acs.jpcc.6b03277,PEC,[Cu]OC(=O)OCC[Au],[Cu]OC(=O)OCC[Au],,,C{<OC(=O)OCC>}C,CH3,CH3,0.526315789,0.343451659,,,,,,,100000,100000,2.7,1135.589371,88.01221019,,,,,,,,,,,,,,,,,,,,,,,,,,,,,,,,,,,,,,,,,,,,,,,LiFSI,O=S(=O)(F)[N-]S(=O)(=O)F.[Li+],0.473684211,0.656548341,10.22030434,186.9396855,,,,,,,,,,,,34.893,3.99E-06,-5.399399516
,,5/15/2020,JL,,,doi.org/10.1021/acs.jpcc.6b03277,PEC,[Cu]OC(=O)OCC[Au],[Cu]OC(=O)OCC[Au],,,C{<OC(=O)OCC>}C,CH3,CH3,0.526315789,0.343451659,,,,,,,100000,100000,2.7,1135.589371,88.01221019,,,,,,,,,,,,,,,,,,,,,,,,,,,,,,,,,,,,,,,,,,,,,,,LiFSI,O=S(=O)(F)[N-]S(=O)(=O)F.[Li+],0.473684211,0.656548341,10.22030434,186.9396855,,,,,,,,,,,,29.77015,2.35E-06,-5.629100344
,,5/18/2020,JL,,,doi.org/10.1007/s11581-017-2368-3,PBS,[Cu]OS(=O)OCCCC[Au],[Cu]OS(=O)OCCCC[Au],,,C{<OS(=O)OCCCC>}C,,,0.937499707,0.876702207,,,,,,,21000,21000,1.84,154.218991,136.0155813,,,,,,,,,,,,,,,,,,,,,,,,,,,,,,,,,,,,,,,,,,,,,,,LiTFSI,O=S(=O)([N-]S(=O)(=O)C(F)(F)F)C(F)(F)F.[Li+],0.062500293,0.123297793,0.489586546,286.9332984,,,,,,,,,,,,80,0.000197061,-3.705399318
,,5/18/2020,JL,,,doi.org/10.1007/s11581-017-2368-3,PBS,[Cu]OS(=O)OCCCC[Au],[Cu]OS(=O)OCCCC[Au],,,C{<OS(=O)OCCCC>}C,,,0.937499707,0.876702207,,,,,,,21000,21000,1.84,154.218991,136.0155813,,,,,,,,,,,,,,,,,,,,,,,,,,,,,,,,,,,,,,,,,,,,,,,LiTFSI,O=S(=O)([N-]S(=O)(=O)C(F)(F)F)C(F)(F)F.[Li+],0.062500293,0.123297793,0.489586546,286.9332984,,,,,,,,,,,,70,0.000137467,-3.861801545
,,5/18/2020,JL,,,doi.org/10.1007/s11581-017-2368-3,PBS,[Cu]OS(=O)OCCCC[Au],[Cu]OS(=O)OCCCC[Au],,,C{<OS(=O)OCCCC>}C,,,0.937499707,0.876702207,,,,,,,21000,21000,1.84,154.218991,136.0155813,,,,,,,,,,,,,,,,,,,,,,,,,,,,,,,,,,,,,,,,,,,,,,,LiTFSI,O=S(=O)([N-]S(=O)(=O)C(F)(F)F)C(F)(F)F.[Li+],0.062500293,0.123297793,0.489586546,286.9332984,,,,,,,,,,,,60,9.48E-05,-4.023000212
,,5/18/2020,JL,,,doi.org/10.1007/s11581-017-2368-3,PBS,[Cu]OS(=O)OCCCC[Au],[Cu]OS(=O)OCCCC[Au],,,C{<OS(=O)OCCCC>}C,,,0.937499707,0.876702207,,,,,,,21000,21000,1.84,154.218991,136.0155813,,,,,,,,,,,,,,,,,,,,,,,,,,,,,,,,,,,,,,,,,,,,,,,LiTFSI,O=S(=O)([N-]S(=O)(=O)C(F)(F)F)C(F)(F)F.[Li+],0.062500293,0.123297793,0.489586546,286.9332984,,,,,,,,,,,,50,5.77E-05,-4.239199935
,,5/18/2020,JL,,,doi.org/10.1007/s11581-017-2368-3,PBS,[Cu]OS(=O)OCCCC[Au],[Cu]OS(=O)OCCCC[Au],,,C{<OS(=O)OCCCC>}C,,,0.937499707,0.876702207,,,,,,,21000,21000,1.84,154.218991,136.0155813,,,,,,,,,,,,,,,,,,,,,,,,,,,,,,,,,,,,,,,,,,,,,,,LiTFSI,O=S(=O)([N-]S(=O)(=O)C(F)(F)F)C(F)(F)F.[Li+],0.062500293,0.123297793,0.489586546,286.9332984,,,,,,,,,,,,40,3.43E-05,-4.464599535
,,5/18/2020,JL,,,doi.org/10.1007/s11581-017-2368-3,PBS,[Cu]OS(=O)OCCCC[Au],[Cu]OS(=O)OCCCC[Au],,,C{<OS(=O)OCCCC>}C,,,0.937499707,0.876702207,,,,,,,21000,21000,1.84,154.218991,136.0155813,,,,,,,,,,,,,,,,,,,,,,,,,,,,,,,,,,,,,,,,,,,,,,,LiTFSI,O=S(=O)([N-]S(=O)(=O)C(F)(F)F)C(F)(F)F.[Li+],0.062500293,0.123297793,0.489586546,286.9332984,,,,,,,,,,,,30,2.06E-05,-4.685500772
,,5/18/2020,JL,,,doi.org/10.1007/s11581-017-2368-3,PBS,[Cu]OS(=O)OCCCC[Au],[Cu]OS(=O)OCCCC[Au],,,C{<OS(=O)OCCCC>}C,,,0.937499707,0.876702207,,,,,,,21000,21000,1.84,154.218991,136.0155813,,,,,,,,,,,,,,,,,,,,,,,,,,,,,,,,,,,,,,,,,,,,,,,LiTFSI,O=S(=O)([N-]S(=O)(=O)C(F)(F)F)C(F)(F)F.[Li+],0.062500293,0.123297793,0.489586546,286.9332984,,,,,,,,,,,,20,8.57E-06,-5.06720013
,,5/18/2020,JL,,,doi.org/10.1007/s11581-017-2368-3,PBS,[Cu]OS(=O)OCCCC[Au],[Cu]OS(=O)OCCCC[Au],,,C{<OS(=O)OCCCC>}C,,,0.937499707,0.876702207,,,,,,,21000,21000,1.84,154.218991,136.0155813,,,,,,,,,,,,,,,,,,,,,,,,,,,,,,,,,,,,,,,,,,,,,,,LiTFSI,O=S(=O)([N-]S(=O)(=O)C(F)(F)F)C(F)(F)F.[Li+],0.062500293,0.123297793,0.489586546,286.9332984,,,,,,,,,,,,10,3.83E-06,-5.416800092
,,5/18/2020,JL,,,doi.org/10.1007/s11581-017-2368-3,PBS,[Cu]OS(=O)OCCCC[Au],[Cu]OS(=O)OCCCC[Au],,,C{<OS(=O)OCCCC>}C,,,0.937499707,0.876702207,,,,,,,21000,21000,1.84,154.218991,136.0155813,,,,,,,,,,,,,,,,,,,,,,,,,,,,,,,,,,,,,,,,,,,,,,,LiTFSI,O=S(=O)([N-]S(=O)(=O)C(F)(F)F)C(F)(F)F.[Li+],0.062500293,0.123297793,0.489586546,286.9332984,,,,,,,,,,,,0,1.45E-06,-5.839900791
,,5/18/2020,JL,,,doi.org/10.1007/s11581-017-2368-3,PBS,[Cu]OS(=O)OCCCC[Au],[Cu]OS(=O)OCCCC[Au],,,C{<OS(=O)OCCCC>}C,,,0.909090909,0.879167326,,,,,,,21000,21000,1.84,154.218991,136.0155813,,,,,,,,,,,,,,,,,,,,,,,,,,,,,,,,,,,,,,,,,,,,,,,LiFSI,O=S(=O)(F)[N-]S(=O)(=O)F.[Li+],0.090909091,0.120832674,0.734376147,186.9396855,,,,,,,,,,,,80,0.000301509,-3.52069972
,,5/18/2020,JL,,,doi.org/10.1007/s11581-017-2368-3,PBS,[Cu]OS(=O)OCCCC[Au],[Cu]OS(=O)OCCCC[Au],,,C{<OS(=O)OCCCC>}C,,,0.909090909,0.879167326,,,,,,,21000,21000,1.84,154.218991,136.0155813,,,,,,,,,,,,,,,,,,,,,,,,,,,,,,,,,,,,,,,,,,,,,,,LiFSI,O=S(=O)(F)[N-]S(=O)(=O)F.[Li+],0.090909091,0.120832674,0.734376147,186.9396855,,,,,,,,,,,,70,0.000192708,-3.715100256
,,5/18/2020,JL,,,doi.org/10.1007/s11581-017-2368-3,PBS,[Cu]OS(=O)OCCCC[Au],[Cu]OS(=O)OCCCC[Au],,,C{<OS(=O)OCCCC>}C,,,0.909090909,0.879167326,,,,,,,21000,21000,1.84,154.218991,136.0155813,,,,,,,,,,,,,,,,,,,,,,,,,,,,,,,,,,,,,,,,,,,,,,,LiFSI,O=S(=O)(F)[N-]S(=O)(=O)F.[Li+],0.090909091,0.120832674,0.734376147,186.9396855,,,,,,,,,,,,60,0.000124423,-3.905099331
,,5/18/2020,JL,,,doi.org/10.1007/s11581-017-2368-3,PBS,[Cu]OS(=O)OCCCC[Au],[Cu]OS(=O)OCCCC[Au],,,C{<OS(=O)OCCCC>}C,,,0.909090909,0.879167326,,,,,,,21000,21000,1.84,154.218991,136.0155813,,,,,,,,,,,,,,,,,,,,,,,,,,,,,,,,,,,,,,,,,,,,,,,LiFSI,O=S(=O)(F)[N-]S(=O)(=O)F.[Li+],0.090909091,0.120832674,0.734376147,186.9396855,,,,,,,,,,,,50,7.07E-05,-4.150400026
,,5/18/2020,JL,,,doi.org/10.1007/s11581-017-2368-3,PBS,[Cu]OS(=O)OCCCC[Au],[Cu]OS(=O)OCCCC[Au],,,C{<OS(=O)OCCCC>}C,,,0.909090909,0.879167326,,,,,,,21000,21000,1.84,154.218991,136.0155813,,,,,,,,,,,,,,,,,,,,,,,,,,,,,,,,,,,,,,,,,,,,,,,LiFSI,O=S(=O)(F)[N-]S(=O)(=O)F.[Li+],0.090909091,0.120832674,0.734376147,186.9396855,,,,,,,,,,,,40,3.77E-05,-4.423499706
,,5/18/2020,JL,,,doi.org/10.1007/s11581-017-2368-3,PBS,[Cu]OS(=O)OCCCC[Au],[Cu]OS(=O)OCCCC[Au],,,C{<OS(=O)OCCCC>}C,,,0.909090909,0.879167326,,,,,,,21000,21000,1.84,154.218991,136.0155813,,,,,,,,,,,,,,,,,,,,,,,,,,,,,,,,,,,,,,,,,,,,,,,LiFSI,O=S(=O)(F)[N-]S(=O)(=O)F.[Li+],0.090909091,0.120832674,0.734376147,186.9396855,,,,,,,,,,,,30,1.81E-05,-4.742499018
,,5/18/2020,JL,,,doi.org/10.1007/s11581-017-2368-3,PBS,[Cu]OS(=O)OCCCC[Au],[Cu]OS(=O)OCCCC[Au],,,C{<OS(=O)OCCCC>}C,,,0.909090909,0.879167326,,,,,,,21000,21000,1.84,154.218991,136.0155813,,,,,,,,,,,,,,,,,,,,,,,,,,,,,,,,,,,,,,,,,,,,,,,LiFSI,O=S(=O)(F)[N-]S(=O)(=O)F.[Li+],0.090909091,0.120832674,0.734376147,186.9396855,,,,,,,,,,,,20,7.72E-06,-5.112400139
,,5/18/2020,JL,,,doi.org/10.1007/s11581-017-2368-3,PBS,[Cu]OS(=O)OCCCC[Au],[Cu]OS(=O)OCCCC[Au],,,C{<OS(=O)OCCCC>}C,,,0.909090909,0.879167326,,,,,,,21000,21000,1.84,154.218991,136.0155813,,,,,,,,,,,,,,,,,,,,,,,,,,,,,,,,,,,,,,,,,,,,,,,LiFSI,O=S(=O)(F)[N-]S(=O)(=O)F.[Li+],0.090909091,0.120832674,0.734376147,186.9396855,,,,,,,,,,,,10,3.09E-06,-5.509999358
,,5/18/2020,JL,,,doi.org/10.1007/s11581-017-2368-3,PBS,[Cu]OS(=O)OCCCC[Au],[Cu]OS(=O)OCCCC[Au],,,C{<OS(=O)OCCCC>}C,,,0.909090909,0.879167326,,,,,,,21000,21000,1.84,154.218991,136.0155813,,,,,,,,,,,,,,,,,,,,,,,,,,,,,,,,,,,,,,,,,,,,,,,LiFSI,O=S(=O)(F)[N-]S(=O)(=O)F.[Li+],0.090909091,0.120832674,0.734376147,186.9396855,,,,,,,,,,,,0,1.04E-06,-5.981399351
,,5/18/2020,JL,,,doi.org/10.1007/s11581-017-2368-3,PBS,[Cu]OS(=O)OCCCC[Au],[Cu]OS(=O)OCCCC[Au],,,C{<OS(=O)OCCCC>}C,,,0.909090909,0.825793701,,,,,,,21000,21000,1.84,154.218991,136.0155813,,,,,,,,,,,,,,,,,,,,,,,,,,,,,,,,,,,,,,,,,,,,,,,LiTFSI,O=S(=O)([N-]S(=O)(=O)C(F)(F)F)C(F)(F)F.[Li+],0.090909091,0.174206299,0.734376147,286.9332984,,,,,,,,,,,,80,0.000240935,-3.618100107
,,5/18/2020,JL,,,doi.org/10.1007/s11581-017-2368-3,PBS,[Cu]OS(=O)OCCCC[Au],[Cu]OS(=O)OCCCC[Au],,,C{<OS(=O)OCCCC>}C,,,0.909090909,0.825793701,,,,,,,21000,21000,1.84,154.218991,136.0155813,,,,,,,,,,,,,,,,,,,,,,,,,,,,,,,,,,,,,,,,,,,,,,,LiTFSI,O=S(=O)([N-]S(=O)(=O)C(F)(F)F)C(F)(F)F.[Li+],0.090909091,0.174206299,0.734376147,286.9332984,,,,,,,,,,,,70,0.000175307,-3.756200742
,,5/18/2020,JL,,,doi.org/10.1007/s11581-017-2368-3,PBS,[Cu]OS(=O)OCCCC[Au],[Cu]OS(=O)OCCCC[Au],,,C{<OS(=O)OCCCC>}C,,,0.909090909,0.825793701,,,,,,,21000,21000,1.84,154.218991,136.0155813,,,,,,,,,,,,,,,,,,,,,,,,,,,,,,,,,,,,,,,,,,,,,,,LiTFSI,O=S(=O)([N-]S(=O)(=O)C(F)(F)F)C(F)(F)F.[Li+],0.090909091,0.174206299,0.734376147,286.9332984,,,,,,,,,,,,60,0.000111148,-3.954098348
,,5/18/2020,JL,,,doi.org/10.1007/s11581-017-2368-3,PBS,[Cu]OS(=O)OCCCC[Au],[Cu]OS(=O)OCCCC[Au],,,C{<OS(=O)OCCCC>}C,,,0.909090909,0.825793701,,,,,,,21000,21000,1.84,154.218991,136.0155813,,,,,,,,,,,,,,,,,,,,,,,,,,,,,,,,,,,,,,,,,,,,,,,LiTFSI,O=S(=O)([N-]S(=O)(=O)C(F)(F)F)C(F)(F)F.[Li+],0.090909091,0.174206299,0.734376147,286.9332984,,,,,,,,,,,,50,7.20E-05,-4.142700077
