Repository: zjurillpolymer/SPE_prediction

# SPE Prediction

Polymer electrolyte conductivity prediction using graph neural networks.

## Data

Data from [ChemPropPred](https://github.com/learningmatter-mit/Chem-prop-pred) — polymer electrolyte conductivity measurements including SMILES, conductivity (log S/cm), molecular weight, salt concentration, and temperature.

- `data/clean_train_data.csv` — cleaned training data
- `data/PolymerElectrolyteData.csv` — full raw dataset
- `data/PolyInfo_8salts.csv` / `data/polyinfo_5salts_4conc.csv` — PolyInfo polymer database with salt additives

File: data/PolymerElectrolyteData.csv (part 109 of 154)
Notes,Compound Notebook Name,Date Copied to Master Database,Data Recorded By,Seshadri Group,Oyaizu Group,DOI,Solvent 1 (S1),S1 SMILES,S1 SMILES 1,S1 SMILES 2,S1 SMILES 3,S1 Big SMILES,S1 End Group 1,S1 End Group 2,S1 Mol %,S1 Weight %,S1 SMILES 1 Mol %,S1 SMILES 2 Mol %,S1 SMILES 3 Mol %,S1 Molar Ratio,S1 Weight Ratio,S1 Mw,S1 Mn,S1 Mn or Mw,S1 Mw/Mn,S1 DOP,S1 Molar Mass (g/mol),S1 Type,S1 Block Mol Weight,Solvent 2 (S2),S2 SMILES,S2 SMILES 1,S2 SMILES 2,S2 Mol %,S2 Weight %,S2 SMILES 1 Mol %,S2 SMILES 2 Mol %,S2 Molar Ratio,S2 Weight Ratio,S2 Mw,S2 Mn,S2 Mn or Mw,S2 Mw/Mn,S2 DOP,S2 Molar Mass (g/mol),S2 Type,Solvent 3 (S3),S3 SMILES,S3 SMILES 1,S3 Mol %,S3 Weight %,S3 Molar Ratio,S3 Weight Ratio,S3 Mw,S3 Mn,S3 Mn or Mw,S3 Mw/Mn,S3 DOP,S3 Molar Mass (g/mol),S3 Type,Solvent 4 (S4),S4 SMILES,S4 Mol %,S4 Weight %,S4 Molar Ratio,S4 Weight Ratio,S4 Mw,S4 Mn,S4 Mn or Mw,S4 Mw/Mn,S4 DOP,S4 Molar Mass (g/mol),S4 Type,Salt 1,Salt1 SMILES,Salt1 Mol %,Salt1 Weight %,Salt1 Molality (mol salt/kg polymer),Salt1 Molar Mass (g/mol),Salt 2,Salt2 SMILES,Salt2 Mol %,Salt2 Weight %,Salt2 Molality (mol salt/kg polymer),Salt2 Molar Mass (g/mol),Inorganic Material 1 (IM1),IM1 Weight %,IM1 Particle Size (nm),Tg (oC),Heating Rate (K/min),Temperature (oC),Conductivity (S/cm),log Conductivity (S/cm)
,,5/18/2020,JL,,,doi.org/10.1007/s11581-017-2368-3,PBS,[Cu]OS(=O)OCCCC[Au],[Cu]OS(=O)OCCCC[Au],,,C{<OS(=O)OCCCC>}C,,,0.909090909,0.825793701,,,,,,,21000,21000,1.84,154.218991,136.0155813,,,,,,,,,,,,,,,,,,,,,,,,,,,,,,,,,,,,,,,,,,,,,,,LiTFSI,O=S(=O)([N-]S(=O)(=O)C(F)(F)F)C(F)(F)F.[Li+],0.090909091,0.174206299,0.734376147,286.9332984,,,,,,,,,,,,40,4.28E-05,-4.368200215
,,5/18/2020,JL,,,doi.org/10.1007/s11581-017-2368-3,PBS,[Cu]OS(=O)OCCCC[Au],[Cu]OS(=O)OCCCC[Au],,,C{<OS(=O)OCCCC>}C,,,0.909090909,0.825793701,,,,,,,21000,21000,1.84,154.218991,136.0155813,,,,,,,,,,,,,,,,,,,,,,,,,,,,,,,,,,,,,,,,,,,,,,,LiTFSI,O=S(=O)([N-]S(=O)(=O)C(F)(F)F)C(F)(F)F.[Li+],0.090909091,0.174206299,0.734376147,286.9332984,,,,,,,,,,,,30,2.47E-05,-4.607399763
,,5/18/2020,JL,,,doi.org/10.1007/s11581-017-2368-3,PBS,[Cu]OS(=O)OCCCC[Au],[Cu]OS(=O)OCCCC[Au],,,C{<OS(=O)OCCCC>}C,,,0.909090909,0.825793701,,,,,,,21000,21000,1.84,154.218991,136.0155813,,,,,,,,,,,,,,,,,,,,,,,,,,,,,,,,,,,,,,,,,,,,,,,LiTFSI,O=S(=O)([N-]S(=O)(=O)C(F)(F)F)C(F)(F)F.[Li+],0.090909091,0.174206299,0.734376147,286.9332984,,,,,,,,,,,,20,1.07E-05,-4.970701466
,,5/18/2020,JL,,,doi.org/10.1007/s11581-017-2368-3,PBS,[Cu]OS(=O)OCCCC[Au],[Cu]OS(=O)OCCCC[Au],,,C{<OS(=O)OCCCC>}C,,,0.909090909,0.825793701,,,,,,,21000,21000,1.84,154.218991,136.0155813,,,,,,,,,,,,,,,,,,,,,,,,,,,,,,,,,,,,,,,,,,,,,,,LiTFSI,O=S(=O)([N-]S(=O)(=O)C(F)(F)F)C(F)(F)F.[Li+],0.090909091,0.174206299,0.734376147,286.9332984,,,,,,,,,,,,10,4.08E-06,-5.389200417
,,5/18/2020,JL,,,doi.org/10.1007/s11581-017-2368-3,PBS,[Cu]OS(=O)OCCCC[Au],[Cu]OS(=O)OCCCC[Au],,,C{<OS(=O)OCCCC>}C,,,0.909090909,0.825793701,,,,,,,21000,21000,1.84,154.218991,136.0155813,,,,,,,,,,,,,,,,,,,,,,,,,,,,,,,,,,,,,,,,,,,,,,,LiTFSI,O=S(=O)([N-]S(=O)(=O)C(F)(F)F)C(F)(F)F.[Li+],0.090909091,0.174206299,0.734376147,286.9332984,,,,,,,,,,,,0,1.69E-06,-5.770999436
,,5/18/2020,JL,,,doi.org/10.1007/s11581-017-2368-3,PBS,[Cu]OS(=O)OCCCC[Au],[Cu]OS(=O)OCCCC[Au],,,C{<OS(=O)OCCCC>}C,,,0.833333333,0.784387667,,,,,,,21000,21000,1.84,154.218991,136.0155813,,,,,,,,,,,,,,,,,,,,,,,,,,,,,,,,,,,,,,,,,,,,,,,LiFSI,O=S(=O)(F)[N-]S(=O)(=O)F.[Li+],0.166666667,0.215612333,1.468752295,186.9396855,,,,,,,,,,,,80,0.00032144,-3.492900081
,,5/18/2020,JL,,,doi.org/10.1007/s11581-017-2368-3,PBS,[Cu]OS(=O)OCCCC[Au],[Cu]OS(=O)OCCCC[Au],,,C{<OS(=O)OCCCC>}C,,,0.833333333,0.784387667,,,,,,,21000,21000,1.84,154.218991,136.0155813,,,,,,,,,,,,,,,,,,,,,,,,,,,,,,,,,,,,,,,,,,,,,,,LiFSI,O=S(=O)(F)[N-]S(=O)(=O)F.[Li+],0.166666667,0.215612333,1.468752295,186.9396855,,,,,,,,,,,,70,0.000223512,-3.650699155
,,5/18/2020,JL,,,doi.org/10.1007/s11581-017-2368-3,PBS,[Cu]OS(=O)OCCCC[Au],[Cu]OS(=O)OCCCC[Au],,,C{<OS(=O)OCCCC>}C,,,0.833333333,0.784387667,,,,,,,21000,21000,1.84,154.218991,136.0155813,,,,,,,,,,,,,,,,,,,,,,,,,,,,,,,,,,,,,,,,,,,,,,,LiFSI,O=S(=O)(F)[N-]S(=O)(=O)F.[Li+],0.166666667,0.215612333,1.468752295,186.9396855,,,,,,,,,,,,60,0.00013122,-3.881999967
,,5/18/2020,JL,,,doi.org/10.1007/s11581-017-2368-3,PBS,[Cu]OS(=O)OCCCC[Au],[Cu]OS(=O)OCCCC[Au],,,C{<OS(=O)OCCCC>}C,,,0.833333333,0.784387667,,,,,,,21000,21000,1.84,154.218991,136.0155813,,,,,,,,,,,,,,,,,,,,,,,,,,,,,,,,,,,,,,,,,,,,,,,LiFSI,O=S(=O)(F)[N-]S(=O)(=O)F.[Li+],0.166666667,0.215612333,1.468752295,186.9396855,,,,,,,,,,,,50,7.07E-05,-4.150400026
,,5/18/2020,JL,,,doi.org/10.1007/s11581-017-2368-3,PBS,[Cu]OS(=O)OCCCC[Au],[Cu]OS(=O)OCCCC[Au],,,C{<OS(=O)OCCCC>}C,,,0.833333333,0.784387667,,,,,,,21000,21000,1.84,154.218991,136.0155813,,,,,,,,,,,,,,,,,,,,,,,,,,,,,,,,,,,,,,,,,,,,,,,LiFSI,O=S(=O)(F)[N-]S(=O)(=O)F.[Li+],0.166666667,0.215612333,1.468752295,186.9396855,,,,,,,,,,,,40,3.36E-05,-4.473999501
,,5/18/2020,JL,,,doi.org/10.1007/s11581-017-2368-3,PBS,[Cu]OS(=O)OCCCC[Au],[Cu]OS(=O)OCCCC[Au],,,C{<OS(=O)OCCCC>}C,,,0.833333333,0.784387667,,,,,,,21000,21000,1.84,154.218991,136.0155813,,,,,,,,,,,,,,,,,,,,,,,,,,,,,,,,,,,,,,,,,,,,,,,LiFSI,O=S(=O)(F)[N-]S(=O)(=O)F.[Li+],0.166666667,0.215612333,1.468752295,186.9396855,,,,,,,,,,,,30,1.59E-05,-4.797598878
,,5/18/2020,JL,,,doi.org/10.1007/s11581-017-2368-3,PBS,[Cu]OS(=O)OCCCC[Au],[Cu]OS(=O)OCCCC[Au],,,C{<OS(=O)OCCCC>}C,,,0.833333333,0.784387667,,,,,,,21000,21000,1.84,154.218991,136.0155813,,,,,,,,,,,,,,,,,,,,,,,,,,,,,,,,,,,,,,,,,,,,,,,LiFSI,O=S(=O)(F)[N-]S(=O)(=O)F.[Li+],0.166666667,0.215612333,1.468752295,186.9396855,,,,,,,,,,,,20,6.52E-06,-5.186000263
,,5/18/2020,JL,,,doi.org/10.1007/s11581-017-2368-3,PBS,[Cu]OS(=O)OCCCC[Au],[Cu]OS(=O)OCCCC[Au],,,C{<OS(=O)OCCCC>}C,,,0.833333333,0.784387667,,,,,,,21000,21000,1.84,154.218991,136.0155813,,,,,,,,,,,,,,,,,,,,,,,,,,,,,,,,,,,,,,,,,,,,,,,LiFSI,O=S(=O)(F)[N-]S(=O)(=O)F.[Li+],0.166666667,0.215612333,1.468752295,186.9396855,,,,,,,,,,,,10,2.27E-06,-5.643400564
,,5/18/2020,JL,,,doi.org/10.1007/s11581-017-2368-3,PBS,[Cu]OS(=O)OCCCC[Au],[Cu]OS(=O)OCCCC[Au],,,C{<OS(=O)OCCCC>}C,,,0.833333333,0.784387667,,,,,,,21000,21000,1.84,154.218991,136.0155813,,,,,,,,,,,,,,,,,,,,,,,,,,,,,,,,,,,,,,,,,,,,,,,LiFSI,O=S(=O)(F)[N-]S(=O)(=O)F.[Li+],0.166666667,0.215612333,1.468752295,186.9396855,,,,,,,,,,,,0,6.02E-07,-6.220700113
,,5/18/2020,JL,,,doi.org/10.1007/s11581-017-2368-3,PBS,[Cu]OS(=O)OCCCC[Au],[Cu]OS(=O)OCCCC[Au],,,C{<OS(=O)OCCCC>}C,,,0.833333333,0.703278207,,,,,,,21000,21000,1.84,154.218991,136.0155813,,,,,,,,,,,,,,,,,,,,,,,,,,,,,,,,,,,,,,,,,,,,,,,LiTFSI,O=S(=O)([N-]S(=O)(=O)C(F)(F)F)C(F)(F)F.[Li+],0.166666667,0.296721793,1.468752295,286.9332984,,,,,,,,,,,,80,0.000184927,-3.732999676
,,5/18/2020,JL,,,doi.org/10.1007/s11581-017-2368-3,PBS,[Cu]OS(=O)OCCCC[Au],[Cu]OS(=O)OCCCC[Au],,,C{<OS(=O)OCCCC>}C,,,0.833333333,0.703278207,,,,,,,21000,21000,1.84,154.218991,136.0155813,,,,,,,,,,,,,,,,,,,,,,,,,,,,,,,,,,,,,,,,,,,,,,,LiTFSI,O=S(=O)([N-]S(=O)(=O)C(F)(F)F)C(F)(F)F.[Li+],0.166666667,0.296721793,1.468752295,286.9332984,,,,,,,,,,,,70,0.00012494,-3.903298498
,,5/18/2020,JL,,,doi.org/10.1007/s11581-017-2368-3,PBS,[Cu]OS(=O)OCCCC[Au],[Cu]OS(=O)OCCCC[Au],,,C{<OS(=O)OCCCC>}C,,,0.833333333,0.703278207,,,,,,,21000,21000,1.84,154.218991,136.0155813,,,,,,,,,,,,,,,,,,,,,,,,,,,,,,,,,,,,,,,,,,,,,,,LiTFSI,O=S(=O)([N-]S(=O)(=O)C(F)(F)F)C(F)(F)F.[Li+],0.166666667,0.296721793,1.468752295,286.9332984,,,,,,,,,,,,60,7.92E-05,-4.101099929
,,5/18/2020,JL,,,doi.org/10.1007/s11581-017-2368-3,PBS,[Cu]OS(=O)OCCCC[Au],[Cu]OS(=O)OCCCC[Au],,,C{<OS(=O)OCCCC>}C,,,0.833333333,0.703278207,,,,,,,21000,21000,1.84,154.218991,136.0155813,,,,,,,,,,,,,,,,,,,,,,,,,,,,,,,,,,,,,,,,,,,,,,,LiTFSI,O=S(=O)([N-]S(=O)(=O)C(F)(F)F)C(F)(F)F.[Li+],0.166666667,0.296721793,1.468752295,286.9332984,,,,,,,,,,,,50,4.82E-05,-4.317299995
,,5/18/2020,JL,,,doi.org/10.1007/s11581-017-2368-3,PBS,[Cu]OS(=O)OCCCC[Au],[Cu]OS(=O)OCCCC[Au],,,C{<OS(=O)OCCCC>}C,,,0.833333333,0.703278207,,,,,,,21000,21000,1.84,154.218991,136.0155813,,,,,,,,,,,,,,,,,,,,,,,,,,,,,,,,,,,,,,,,,,,,,,,LiTFSI,O=S(=O)([N-]S(=O)(=O)C(F)(F)F)C(F)(F)F.[Li+],0.166666667,0.296721793,1.468752295,286.9332984,,,,,,,,,,,,40,2.55E-05,-4.593299756
,,5/18/2020,JL,,,doi.org/10.1007/s11581-017-2368-3,PBS,[Cu]OS(=O)OCCCC[Au],[Cu]OS(=O)OCCCC[Au],,,C{<OS(=O)OCCCC>}C,,,0.833333333,0.703278207,,,,,,,21000,21000,1.84,154.218991,136.0155813,,,,,,,,,,,,,,,,,,,,,,,,,,,,,,,,,,,,,,,,,,,,,,,LiTFSI,O=S(=O)([N-]S(=O)(=O)C(F)(F)F)C(F)(F)F.[Li+],0.166666667,0.296721793,1.468752295,286.9332984,,,,,,,,,,,,30,1.23E-05,-4.910600094
,,5/18/2020,JL,,,doi.org/10.1007/s11581-017-2368-3,PBS,[Cu]OS(=O)OCCCC[Au],[Cu]OS(=O)OCCCC[Au],,,C{<OS(=O)OCCCC>}C,,,0.833333333,0.703278207,,,,,,,21000,21000,1.84,154.218991,136.0155813,,,,,,,,,,,,,,,,,,,,,,,,,,,,,,,,,,,,,,,,,,,,,,,LiTFSI,O=S(=O)([N-]S(=O)(=O)C(F)(F)F)C(F)(F)F.[Li+],0.166666667,0.296721793,1.468752295,286.9332984,,,,,,,,,,,,20,5.15E-06,-5.287799975
,,5/18/2020,JL,,,doi.org/10.1007/s11581-017-2368-3,PBS,[Cu]OS(=O)OCCCC[Au],[Cu]OS(=O)OCCCC[Au],,,C{<OS(=O)OCCCC>}C,,,0.833333333,0.703278207,,,,,,,21000,21000,1.84,154.218991,136.0155813,,,,,,,,,,,,,,,,,,,,,,,,,,,,,,,,,,,,,,,,,,,,,,,LiTFSI,O=S(=O)([N-]S(=O)(=O)C(F)(F)F)C(F)(F)F.[Li+],0.166666667,0.296721793,1.468752295,286.9332984,,,,,,,,,,,,10,2.16E-06,-5.66489931
,,5/18/2020,JL,,,doi.org/10.1007/s11581-017-2368-3,PBS,[Cu]OS(=O)OCCCC[Au],[Cu]OS(=O)OCCCC[Au],,,C{<OS(=O)OCCCC>}C,,,0.833333333,0.703278207,,,,,,,21000,21000,1.84,154.218991,136.0155813,,,,,,,,,,,,,,,,,,,,,,,,,,,,,,,,,,,,,,,,,,,,,,,LiTFSI,O=S(=O)([N-]S(=O)(=O)C(F)(F)F)C(F)(F)F.[Li+],0.166666667,0.296721793,1.468752295,286.9332984,,,,,,,,,,,,0,6.47E-07,-6.189099747
,,5/18/2020,JL,,,doi.org/10.1007/s11581-017-2368-3,PBS,[Cu]OS(=O)OCCCC[Au],[Cu]OS(=O)OCCCC[Au],,,C{<OS(=O)OCCCC>}C,,,0.666666667,0.592698128,,,,,,,21000,21000,1.84,154.218991,136.0155813,,,,,,,,,,,,,,,,,,,,,,,,,,,,,,,,,,,,,,,,,,,,,,,LiFSI,O=S(=O)(F)[N-]S(=O)(=O)F.[Li+],0.333333333,0.407301872,3.671880737,186.9396855,,,,,,,,,,,,80,0.000563638,-3.248999735
,,5/18/2020,JL,,,doi.org/10.1007/s11581-017-2368-3,PBS,[Cu]OS(=O)OCCCC[Au],[Cu]OS(=O)OCCCC[Au],,,C{<OS(=O)OCCCC>}C,,,0.666666667,0.592698128,,,,,,,21000,21000,1.84,154.218991,136.0155813,,,,,,,,,,,,,,,,,,,,,,,,,,,,,,,,,,,,,,,,,,,,,,,LiFSI,O=S(=O)(F)[N-]S(=O)(=O)F.[Li+],0.333333333,0.407301872,3.671880737,186.9396855,,,,,,,,,,,,70,0.00036779,-3.434400083
,,5/18/2020,JL,,,doi.org/10.1007/s11581-017-2368-3,PBS,[Cu]OS(=O)OCCCC[Au],[Cu]OS(=O)OCCCC[Au],,,C{<OS(=O)OCCCC>}C,,,0.666666667,0.592698128,,,,,,,21000,21000,1.84,154.218991,136.0155813,,,,,,,,,,,,,,,,,,,,,,,,,,,,,,,,,,,,,,,,,,,,,,,LiFSI,O=S(=O)(F)[N-]S(=O)(=O)F.[Li+],0.333333333,0.407301872,3.671880737,186.9396855,,,,,,,,,,,,60,0.000232541,-3.633500464
,,5/18/2020,JL,,,doi.org/10.1007/s11581-017-2368-3,PBS,[Cu]OS(=O)OCCCC[Au],[Cu]OS(=O)OCCCC[Au],,,C{<OS(=O)OCCCC>}C,,,0.666666667,0.592698128,,,,,,,21000,21000,1.84,154.218991,136.0155813,,,,,,,,,,,,,,,,,,,,,,,,,,,,,,,,,,,,,,,,,,,,,,,LiFSI,O=S(=O)(F)[N-]S(=O)(=O)F.[Li+],0.333333333,0.407301872,3.671880737,186.9396855,,,,,,,,,,,,50,0.000142364,-3.846599818
,,5/18/2020,JL,,,doi.org/10.1007/s11581-017-2368-3,PBS,[Cu]OS(=O)OCCCC[Au],[Cu]OS(=O)OCCCC[Au],,,C{<OS(=O)OCCCC>}C,,,0.666666667,0.592698128,,,,,,,21000,21000,1.84,154.218991,136.0155813,,,,,,,,,,,,,,,,,,,,,,,,,,,,,,,,,,,,,,,,,,,,,,,LiFSI,O=S(=O)(F)[N-]S(=O)(=O)F.[Li+],0.333333333,0.407301872,3.671880737,186.9396855,,,,,,,,,,,,40,8.01E-05,-4.096600146
,,5/18/2020,JL,,,doi.org/10.1007/s11581-017-2368-3,PBS,[Cu]OS(=O)OCCCC[Au],[Cu]OS(=O)OCCCC[Au],,,C{<OS(=O)OCCCC>}C,,,0.666666667,0.592698128,,,,,,,21000,21000,1.84,154.218991,136.0155813,,,,,,,,,,,,,,,,,,,,,,,,,,,,,,,,,,,,,,,,,,,,,,,LiFSI,O=S(=O)(F)[N-]S(=O)(=O)F.[Li+],0.333333333,0.407301872,3.671880737,186.9396855,,,,,,,,,,,,30,4.36E-05,-4.360499566
,,5/18/2020,JL,,,doi.org/10.1007/s11581-017-2368-3,PBS,[Cu]OS(=O)OCCCC[Au],[Cu]OS(=O)OCCCC[Au],,,C{<OS(=O)OCCCC>}C,,,0.666666667,0.592698128,,,,,,,21000,21000,1.84,154.218991,136.0155813,,,,,,,,,,,,,,,,,,,,,,,,,,,,,,,,,,,,,,,,,,,,,,,LiFSI,O=S(=O)(F)[N-]S(=O)(=O)F.[Li+],0.333333333,0.407301872,3.671880737,186.9396855,,,,,,,,,,,,20,2.18E-05,-4.661300529
,,5/18/2020,JL,,,doi.org/10.1007/s11581-017-2368-3,PBS,[Cu]OS(=O)OCCCC[Au],[Cu]OS(=O)OCCCC[Au],,,C{<OS(=O)OCCCC>}C,,,0.666666667,0.592698128,,,,,,,21000,21000,1.84,154.218991,136.0155813,,,,,,,,,,,,,,,,,,,,,,,,,,,,,,,,,,,,,,,,,,,,,,,LiFSI,O=S(=O)(F)[N-]S(=O)(=O)F.[Li+],0.333333333,0.407301872,3.671880737,186.9396855,,,,,,,,,,,,10,1.06E-05,-4.975998976
,,5/18/2020,JL,,,doi.org/10.1007/s11581-017-2368-3,PBS,[Cu]OS(=O)OCCCC[Au],[Cu]OS(=O)OCCCC[Au],,,C{<OS(=O)OCCCC>}C,,,0.666666667,0.592698128,,,,,,,21000,21000,1.84,154.218991,136.0155813,,,,,,,,,,,,,,,,,,,,,,,,,,,,,,,,,,,,,,,,,,,,,,,LiFSI,O=S(=O)(F)[N-]S(=O)(=O)F.[Li+],0.333333333,0.407301872,3.671880737,186.9396855,,,,,,,,,,,,0,4.56E-06,-5.341500177
,,5/18/2020,JL,,,doi.org/10.1007/s11581-017-2368-3,PBS,[Cu]OS(=O)OCCCC[Au],[Cu]OS(=O)OCCCC[Au],,,C{<OS(=O)OCCCC>}C,,,0.666666667,0.486669872,,,,,,,21000,21000,1.84,154.218991,136.0155813,,,,,,,,,,,,,,,,,,,,,,,,,,,,,,,,,,,,,,,,,,,,,,,LiTFSI,O=S(=O)([N-]S(=O)(=O)C(F)(F)F)C(F)(F)F.[Li+],0.333333333,0.513330128,3.671880737,286.9332984,,,,,,,,,,,,80,0.000118577,-3.925999542
,,5/18/2020,JL,,,doi.org/10.1007/s11581-017-2368-3,PBS,[Cu]OS(=O)OCCCC[Au],[Cu]OS(=O)OCCCC[Au],,,C{<OS(=O)OCCCC>}C,,,0.666666667,0.486669872,,,,,,,21000,21000,1.84,154.218991,136.0155813,,,,,,,,,,,,,,,,,,,,,,,,,,,,,,,,,,,,,,,,,,,,,,,LiTFSI,O=S(=O)([N-]S(=O)(=O)C(F)(F)F)C(F)(F)F.[Li+],0.333333333,0.513330128,3.671880737,286.9332984,,,,,,,,,,,,70,6.76E-05,-4.169800253
,,5/18/2020,JL,,,doi.org/10.1007/s11581-017-2368-3,PBS,[Cu]OS(=O)OCCCC[Au],[Cu]OS(=O)OCCCC[Au],,,C{<OS(=O)OCCCC>}C,,,0.666666667,0.486669872,,,,,,,21000,21000,1.84,154.218991,136.0155813,,,,,,,,,,,,,,,,,,,,,,,,,,,,,,,,,,,,,,,,,,,,,,,LiTFSI,O=S(=O)([N-]S(=O)(=O)C(F)(F)F)C(F)(F)F.[Li+],0.333333333,0.513330128,3.671880737,286.9332984,,,,,,,,,,,,60,4.03E-05,-4.395199589
,,5/18/2020,JL,,,doi.org/10.1007/s11581-017-2368-3,PBS,[Cu]OS(=O)OCCCC[Au],[Cu]OS(=O)OCCCC[Au],,,C{<OS(=O)OCCCC>}C,,,0.666666667,0.486669872,,,,,,,21000,21000,1.84,154.218991,136.0155813,,,,,,,,,,,,,,,,,,,,,,,,,,,,,,,,,,,,,,,,,,,,,,,LiTFSI,O=S(=O)([N-]S(=O)(=O)C(F)(F)F)C(F)(F)F.[Li+],0.333333333,0.513330128,3.671880737,286.9332984,,,,,,,,,,,,50,2.11E-05,-4.675699021
,,5/18/2020,JL,,,doi.org/10.1007/s11581-017-2368-3,PBS,[Cu]OS(=O)OCCCC[Au],[Cu]OS(=O)OCCCC[Au],,,C{<OS(=O)OCCCC>}C,,,0.666666667,0.486669872,,,,,,,21000,21000,1.84,154.218991,136.0155813,,,,,,,,,,,,,,,,,,,,,,,,,,,,,,,,,,,,,,,,,,,,,,,LiTFSI,O=S(=O)([N-]S(=O)(=O)C(F)(F)F)C(F)(F)F.[Li+],0.333333333,0.513330128,3.671880737,286.9332984,,,,,,,,,,,,40,9.53E-06,-5.020699799
,,5/18/2020,JL,,,doi.org/10.1007/s11581-017-2368-3,PBS,[Cu]OS(=O)OCCCC[Au],[Cu]OS(=O)OCCCC[Au],,,C{<OS(=O)OCCCC>}C,,,0.666666667,0.486669872,,,,,,,21000,21000,1.84,154.218991,136.0155813,,,,,,,,,,,,,,,,,,,,,,,,,,,,,,,,,,,,,,,,,,,,,,,LiTFSI,O=S(=O)([N-]S(=O)(=O)C(F)(F)F)C(F)(F)F.[Li+],0.333333333,0.513330128,3.671880737,286.9332984,,,,,,,,,,,,30,4.09E-06,-5.388599613
,,5/18/2020,JL,,,doi.org/10.1007/s11581-017-2368-3,PBS,[Cu]OS(=O)OCCCC[Au],[Cu]OS(=O)OCCCC[Au],,,C{<OS(=O)OCCCC>}C,,,0.666666667,0.486669872,,,,,,,21000,21000,1.84,154.218991,136.0155813,,,,,,,,,,,,,,,,,,,,,,,,,,,,,,,,,,,,,,,,,,,,,,,LiTFSI,O=S(=O)([N-]S(=O)(=O)C(F)(F)F)C(F)(F)F.[Li+],0.333333333,0.513330128,3.671880737,286.9332984,,,,,,,,,,,,20,1.48E-06,-5.829999527
,,5/18/2020,JL,,,doi.org/10.1007/s11581-017-2368-3,PBS,[Cu]OS(=O)OCCCC[Au],[Cu]OS(=O)OCCCC[Au],,,C{<OS(=O)OCCCC>}C,,,0.666666667,0.486669872,,,,,,,21000,21000,1.84,154.218991,136.0155813,,,,,,,,,,,,,,,,,,,,,,,,,,,,,,,,,,,,,,,,,,,,,,,LiTFSI,O=S(=O)([N-]S(=O)(=O)C(F)(F)F)C(F)(F)F.[Li+],0.333333333,0.513330128,3.671880737,286.9332984,,,,,,,,,,,,10,4.29E-07,-6.367900211
,,5/18/2020,JL,,,doi.org/10.1007/s11581-017-2368-3,PBS,[Cu]OS(=O)OCCCC[Au],[Cu]OS(=O)OCCCC[Au],,,C{<OS(=O)OCCCC>}C,,,0.666666667,0.486669872,,,,,,,21000,21000,1.84,154.218991,136.0155813,,,,,,,,,,,,,,,,,,,,,,,,,,,,,,,,,,,,,,,,,,,,,,,LiTFSI,O=S(=O)([N-]S(=O)(=O)C(F)(F)F)C(F)(F)F.[Li+],0.333333333,0.513330128,3.671880737,286.9332984,,,,,,,,,,,,0,1.58E-07,-6.800299661
,,5/18/2020,JL,,,doi.org/10.1007/s11581-017-2368-3,PBS,[Cu]OS(=O)OCCCC[Au],[Cu]OS(=O)OCCCC[Au],,,C{<OS(=O)OCCCC>}C,,,0.5,0.421159199,,,,,,,21000,21000,1.84,154.218991,136.0155813,,,,,,,,,,,,,,,,,,,,,,,,,,,,,,,,,,,,,,,,,,,,,,,LiFSI,O=S(=O)(F)[N-]S(=O)(=O)F.[Li+],0.5,0.578840801,7.343761475,186.9396855,,,,,,,,,,,,80,0.001274677,-2.89459985
,,5/18/2020,JL,,,doi.org/10.1007/s11581-017-2368-3,PBS,[Cu]OS(=O)OCCCC[Au],[Cu]OS(=O)OCCCC[Au],,,C{<OS(=O)OCCCC>}C,,,0.5,0.421159199,,,,,,,21000,21000,1.84,154.218991,136.0155813,,,,,,,,,,,,,,,,,,,,,,,,,,,,,,,,,,,,,,,,,,,,,,,LiFSI,O=S(=O)(F)[N-]S(=O)(=O)F.[Li+],0.5,0.578840801,7.343761475,186.9396855,,,,,,,,,,,,70,0.000895983,-3.04770023
,,5/18/2020,JL,,,doi.org/10.1007/s11581-017-2368-3,PBS,[Cu]OS(=O)OCCCC[Au],[Cu]OS(=O)OCCCC[Au],,,C{<OS(=O)OCCCC>}C,,,0.5,0.421159199,,,,,,,21000,21000,1.84,154.218991,136.0155813,,,,,,,,,,,,,,,,,,,,,,,,,,,,,,,,,,,,,,,,,,,,,,,LiFSI,O=S(=O)(F)[N-]S(=O)(=O)F.[Li+],0.5,0.578840801,7.343761475,186.9396855,,,,,,,,,,,,60,0.000603671,-3.219199687
,,5/18/2020,JL,,,doi.org/10.1007/s11581-017-2368-3,PBS,[Cu]OS(=O)OCCCC[Au],[Cu]OS(=O)OCCCC[Au],,,C{<OS(=O)OCCCC>}C,,,0.5,0.421159199,,,,,,,21000,21000,1.84,154.218991,136.0155813,,,,,,,,,,,,,,,,,,,,,,,,,,,,,,,,,,,,,,,,,,,,,,,LiFSI,O=S(=O)(F)[N-]S(=O)(=O)F.[Li+],0.5,0.578840801,7.343761475,186.9396855,,,,,,,,,,,,50,0.000381593,-3.418399601
,,5/18/2020,JL,,,doi.org/10.1007/s11581-017-2368-3,PBS,[Cu]OS(=O)OCCCC[Au],[Cu]OS(=O)OCCCC[Au],,,C{<OS(=O)OCCCC>}C,,,0.5,0.421159199,,,,,,,21000,21000,1.84,154.218991,136.0155813,,,,,,,,,,,,,,,,,,,,,,,,,,,,,,,,,,,,,,,,,,,,,,,LiFSI,O=S(=O)(F)[N-]S(=O)(=O)F.[Li+],0.5,0.578840801,7.343761475,186.9396855,,,,,,,,,,,,40,0.000223821,-3.650099168
,,5/18/2020,JL,,,doi.org/10.1007/s11581-017-2368-3,PBS,[Cu]OS(=O)OCCCC[Au],[Cu]OS(=O)OCCCC[Au],,,C{<OS(=O)OCCCC>}C,,,0.5,0.421159199,,,,,,,21000,21000,1.84,154.218991,136.0155813,,,,,,,,,,,,,,,,,,,,,,,,,,,,,,,,,,,,,,,,,,,,,,,LiFSI,O=S(=O)(F)[N-]S(=O)(=O)F.[Li+],0.5,0.578840801,7.343761475,186.9396855,,,,,,,,,,,,30,0.000120615,-3.918598679
,,5/18/2020,JL,,,doi.org/10.1007/s11581-017-2368-3,PBS,[Cu]OS(=O)OCCCC[Au],[Cu]OS(=O)OCCCC[Au],,,C{<OS(=O)OCCCC>}C,,,0.5,0.421159199,,,,,,,21000,21000,1.84,154.218991,136.0155813,,,,,,,,,,,,,,,,,,,,,,,,,,,,,,,,,,,,,,,,,,,,,,,LiFSI,O=S(=O)(F)[N-]S(=O)(=O)F.[Li+],0.5,0.578840801,7.343761475,186.9396855,,,,,,,,,,,,20,6.03E-05,-4.219399732
,,5/18/2020,JL,,,doi.org/10.1007/s11581-017-2368-3,PBS,[Cu]OS(=O)OCCCC[Au],[Cu]OS(=O)OCCCC[Au],,,C{<OS(=O)OCCCC>}C,,,0.5,0.421159199,,,,,,,21000,21000,1.84,154.218991,136.0155813,,,,,,,,,,,,,,,,,,,,,,,,,,,,,,,,,,,,,,,,,,,,,,,LiFSI,O=S(=O)(F)[N-]S(=O)(=O)F.[Li+],0.5,0.578840801,7.343761475,186.9396855,,,,,,,,,,,,10,2.66E-05,-4.57550058
,,5/18/2020,JL,,,doi.org/10.1007/s11581-017-2368-3,PBS,[Cu]OS(=O)OCCCC[Au],[Cu]OS(=O)OCCCC[Au],,,C{<OS(=O)OCCCC>}C,,,0.5,0.421159199,,,,,,,21000,21000,1.84,154.218991,136.0155813,,,,,,,,,,,,,,,,,,,,,,,,,,,,,,,,,,,,,,,,,,,,,,,LiFSI,O=S(=O)(F)[N-]S(=O)(=O)F.[Li+],0.5,0.578840801,7.343761475,186.9396855,,,,,,,,,,,,0,1.07E-05,-4.968700628
,,5/18/2020,JL,,,doi.org/10.1007/s11581-017-2368-3,PBS,[Cu]OS(=O)OCCCC[Au],[Cu]OS(=O)OCCCC[Au],,,C{<OS(=O)OCCCC>}C,,,0.5,0.321588702,,,,,,,21000,21000,1.84,154.218991,136.0155813,,,,,,,,,,,,,,,,,,,,,,,,,,,,,,,,,,,,,,,,,,,,,,,LiTFSI,O=S(=O)([N-]S(=O)(=O)C(F)(F)F)C(F)(F)F.[Li+],0.5,0.678411298,7.343761475,286.9332984,,,,,,,,,,,,80,6.28E-05,-4.201700246
,,5/18/2020,JL,,,doi.org/10.1007/s11581-017-2368-3,PBS,[Cu]OS(=O)OCCCC[Au],[Cu]OS(=O)OCCCC[Au],,,C{<OS(=O)OCCCC>}C,,,0.5,0.321588702,,,,,,,21000,21000,1.84,154.218991,136.0155813,,,,,,,,,,,,,,,,,,,,,,,,,,,,,,,,,,,,,,,,,,,,,,,LiTFSI,O=S(=O)([N-]S(=O)(=O)C(F)(F)F)C(F)(F)F.[Li+],0.5,0.678411298,7.343761475,286.9332984,,,,,,,,,,,,70,4.07E-05,-4.390199697
,,5/18/2020,JL,,,doi.org/10.1007/s11581-017-2368-3,PBS,[Cu]OS(=O)OCCCC[Au],[Cu]OS(=O)OCCCC[Au],,,C{<OS(=O)OCCCC>}C,,,0.5,0.321588702,,,,,,,21000,21000,1.84,154.218991,136.0155813,,,,,,,,,,,,,,,,,,,,,,,,,,,,,,,,,,,,,,,,,,,,,,,LiTFSI,O=S(=O)([N-]S(=O)(=O)C(F)(F)F)C(F)(F)F.[Li+],0.5,0.678411298,7.343761475,286.9332984,,,,,,,,,,,,60,2.37E-05,-4.624899963
,,5/18/2020,JL,,,doi.org/10.1007/s11581-017-2368-3,PBS,[Cu]OS(=O)OCCCC[Au],[Cu]OS(=O)OCCCC[Au],,,C{<OS(=O)OCCCC>}C,,,0.5,0.321588702,,,,,,,21000,21000,1.84,154.218991,136.0155813,,,,,,,,,,,,,,,,,,,,,,,,,,,,,,,,,,,,,,,,,,,,,,,LiTFSI,O=S(=O)([N-]S(=O)(=O)C(F)(F)F)C(F)(F)F.[Li+],0.5,0.678411298,7.343761475,286.9332984,,,,,,,,,,,,50,1.23E-05,-4.910098419
,,5/18/2020,JL,,,doi.org/10.1007/s11581-017-2368-3,PBS,[Cu]OS(=O)OCCCC[Au],[Cu]OS(=O)OCCCC[Au],,,C{<OS(=O)OCCCC>}C,,,0.5,0.321588702,,,,,,,21000,21000,1.84,154.218991,136.0155813,,,,,,,,,,,,,,,,,,,,,,,,,,,,,,,,,,,,,,,,,,,,,,,LiTFSI,O=S(=O)([N-]S(=O)(=O)C(F)(F)F)C(F)(F)F.[Li+],0.5,0.678411298,7.343761475,286.9332984,,,,,,,,,,,,40,5.50E-06,-5.2596002
,,5/18/2020,JL,,,doi.org/10.1007/s11581-017-2368-3,PBS,[Cu]OS(=O)OCCCC[Au],[Cu]OS(=O)OCCCC[Au],,,C{<OS(=O)OCCCC>}C,,,0.5,0.321588702,,,,,,,21000,21000,1.84,154.218991,136.0155813,,,,,,,,,,,,,,,,,,,,,,,,,,,,,,,,,,,,,,,,,,,,,,,LiTFSI,O=S(=O)([N-]S(=O)(=O)C(F)(F)F)C(F)(F)F.[Li+],0.5,0.678411298,7.343761475,286.9332984,,,,,,,,,,,,30,2.21E-06,-5.655099055
,,5/18/2020,JL,,,doi.org/10.1007/s11581-017-2368-3,PBS,[Cu]OS(=O)OCCCC[Au],[Cu]OS(=O)OCCCC[Au],,,C{<OS(=O)OCCCC>}C,,,0.5,0.321588702,,,,,,,21000,21000,1.84,154.218991,136.0155813,,,,,,,,,,,,,,,,,,,,,,,,,,,,,,,,,,,,,,,,,,,,,,,LiTFSI,O=S(=O)([N-]S(=O)(=O)C(F)(F)F)C(F)(F)F.[Li+],0.5,0.678411298,7.343761475,286.9332984,,,,,,,,,,,,20,8.53E-07,-6.069000058
,,5/18/2020,JL,,,doi.org/10.1007/s11581-017-2368-3,PBS,[Cu]OS(=O)OCCCC[Au],[Cu]OS(=O)OCCCC[Au],,,C{<OS(=O)OCCCC>}C,,,0.5,0.321588702,,,,,,,21000,21000,1.84,154.218991,136.0155813,,,,,,,,,,,,,,,,,,,,,,,,,,,,,,,,,,,,,,,,,,,,,,,LiTFSI,O=S(=O)([N-]S(=O)(=O)C(F)(F)F)C(F)(F)F.[Li+],0.5,0.678411298,7.343761475,286.9332984,,,,,,,,,,,,10,2.09E-07,-6.680400563
,,5/18/2020,JL,,,doi.org/10.1007/s11581-017-2368-3,PBS,[Cu]OS(=O)OCCCC[Au],[Cu]OS(=O)OCCCC[Au],,,C{<OS(=O)OCCCC>}C,,,0.5,0.321588702,,,,,,,21000,21000,1.84,154.218991,136.0155813,,,,,,,,,,,,,,,,,,,,,,,,,,,,,,,,,,,,,,,,,,,,,,,LiTFSI,O=S(=O)([N-]S(=O)(=O)C(F)(F)F)C(F)(F)F.[Li+],0.5,0.678411298,7.343761475,286.9332984,,,,,,,,,,,,0,4.79E-08,-7.31950041
,,5/18/2020,JL,,,doi.org/10.1021/acs.macromol.6b00851,PEO,[Cu]OCC[Au],[Cu]OCC[Au],,,C{[>]<OCC>[<]}OC,CH3,OCH3,0.980392157,0.884675538,,,,,,,5000,5000,1.1,113.507378,44.02238095,,,,,,,,,,,,,,,,,,,,,,,,,,,,,,,,,,,,,,,,,,,,,,,LiTFSI,O=S(=O)([N-]S(=O)(=O)C(F)(F)F)C(F)(F)F.[Li+],0.019607843,0.115324462,0.454029512,286.9332984,,,,,,,,,,,,110,0.00118,-2.928117993
,,5/18/2020,JL,,,doi.org/10.1021/acs.macromol.6b00851,PEO,[Cu]OCC[Au],[Cu]OCC[Au],,,C{[>]<OCC>[<]}OC,CH3,OCH3,0.980392157,0.884675538,,,,,,,5000,5000,1.1,113.507378,44.02238095,,,,,,,,,,,,,,,,,,,,,,,,,,,,,,,,,,,,,,,,,,,,,,,LiTFSI,O=S(=O)([N-]S(=O)(=O)C(F)(F)F)C(F)(F)F.[Li+],0.019607843,0.115324462,0.454029512,286.9332984,,,,,,,,,,,,100,0.000978,-3.009661145
,,5/18/2020,JL,,,doi.org/10.1021/acs.macromol.6b00851,PEO,[Cu]OCC[Au],[Cu]OCC[Au],,,C{[>]<OCC>[<]}OC,CH3,OCH3,0.980392157,0.884675538,,,,,,,5000,5000,1.1,113.507378,44.02238095,,,,,,,,,,,,,,,,,,,,,,,,,,,,,,,,,,,,,,,,,,,,,,,LiTFSI,O=S(=O)([N-]S(=O)(=O)C(F)(F)F)C(F)(F)F.[Li+],0.019607843,0.115324462,0.454029512,286.9332984,,,,,,,,,,,,90,0.000816,-3.088309841
,,5/18/2020,JL,,,doi.org/10.1021/acs.macromol.6b00851,PEO,[Cu]OCC[Au],[Cu]OCC[Au],,,C{[>]<OCC>[<]}OC,CH3,OCH3,0.980392157,0.884675538,,,,,,,5000,5000,1.1,113.507378,44.02238095,,,,,,,,,,,,,,,,,,,,,,,,,,,,,,,,,,,,,,,,,,,,,,,LiTFSI,O=S(=O)([N-]S(=O)(=O)C(F)(F)F)C(F)(F)F.[Li+],0.019607843,0.115324462,0.454029512,286.9332984,,,,,,,,,,,,80,0.000627,-3.202732459
,,5/18/2020,JL,,,doi.org/10.1021/acs.macromol.6b00851,PEO,[Cu]OCC[Au],[Cu]OCC[Au],,,C{[>]<OCC>[<]}OC,CH3,OCH3,0.980392157,0.884675538,,,,,,,5000,5000,1.1,113.507378,44.02238095,,,,,,,,,,,,,,,,,,,,,,,,,,,,,,,,,,,,,,,,,,,,,,,LiTFSI,O=S(=O)([N-]S(=O)(=O)C(F)(F)F)C(F)(F)F.[Li+],0.019607843,0.115324462,0.454029512,286.9332984,,,,,,,,,,,,70,0.000496,-3.304518324
,,5/18/2020,JL,,,doi.org/10.1021/acs.macromol.6b00851,PEO,[Cu]OCC[Au],[Cu]OCC[Au],,,C{[>]<OCC>[<]}OC,CH3,OCH3,0.980392157,0.884675538,,,,,,,5000,5000,1.1,113.507378,44.02238095,,,,,,,,,,,,,,,,,,,,,,,,,,,,,,,,,,,,,,,,,,,,,,,LiTFSI,O=S(=O)([N-]S(=O)(=O)C(F)(F)F)C(F)(F)F.[Li+],0.019607843,0.115324462,0.454029512,286.9332984,,,,,,,,,,,,60,0.000157,-3.804100348
,,5/18/2020,JL,,,doi.org/10.1021/acs.macromol.6b00851,PEO,[Cu]OCC[Au],[Cu]OCC[Au],,,C{[>]<OCC>[<]}OC,CH3,OCH3,0.980392157,0.884675538,,,,,,,5000,5000,1.1,113.507378,44.02238095,,,,,,,,,,,,,,,,,,,,,,,,,,,,,,,,,,,,,,,,,,,,,,,LiTFSI,O=S(=O)([N-]S(=O)(=O)C(F)(F)F)C(F)(F)F.[Li+],0.019607843,0.115324462,0.454029512,286.9332984,,,,,,,,,,,,50,9.49E-06,-5.022733788
,,5/18/2020,JL,,,doi.org/10.1021/acs.macromol.6b00851,PEO,[Cu]OCC[Au],[Cu]OCC[Au],,,C{[>]<OCC>[<]}OC,CH3,OCH3,0.980392157,0.884675538,,,,,,,5000,5000,1.1,113.507378,44.02238095,,,,,,,,,,,,,,,,,,,,,,,,,,,,,,,,,,,,,,,,,,,,,,,LiTFSI,O=S(=O)([N-]S(=O)(=O)C(F)(F)F)C(F)(F)F.[Li+],0.019607843,0.115324462,0.454029512,286.9332984,,,,,,,,,,,,40,2.40E-06,-5.619788758
,,5/18/2020,JL,,,doi.org/10.1021/acs.macromol.6b00851,PEO,[Cu]OCC[Au],[Cu]OCC[Au],,,C{[>]<OCC>[<]}OC,CH3,OCH3,0.980392157,0.884675538,,,,,,,5000,5000,1.1,113.507378,44.02238095,,,,,,,,,,,,,,,,,,,,,,,,,,,,,,,,,,,,,,,,,,,,,,,LiTFSI,O=S(=O)([N-]S(=O)(=O)C(F)(F)F)C(F)(F)F.[Li+],0.019607843,0.115324462,0.454029512,286.9332984,,,,,,,,,,,,27,4.12E-07,-6.385102784
,,5/18/2020,JL,,,doi.org/10.1021/acs.macromol.6b00851,PEO,[Cu]OCC[Au],[Cu]OCC[Au],,,C{[>]<OCC>[<]}OC,CH3,OCH3,0.961538462,0.793200157,,,,,,,5000,5000,1.1,113.507378,44.02238095,,,,,,,,,,,,,,,,,,,,,,,,,,,,,,,,,,,,,,,,,,,,,,,LiTFSI,O=S(=O)([N-]S(=O)(=O)C(F)(F)F)C(F)(F)F.[Li+],0.038461538,0.206799843,0.908059024,286.9332984,,,,,,,,,,,,110,0.00188,-2.725842151
,,5/18/2020,JL,,,doi.org/10.1021/acs.macromol.6b00851,PEO,[Cu]OCC[Au],[Cu]OCC[Au],,,C{[>]<OCC>[<]}OC,CH3,OCH3,0.961538462,0.793200157,,,,,,,5000,5000,1.1,113.507378,44.02238095,,,,,,,,,,,,,,,,,,,,,,,,,,,,,,,,,,,,,,,,,,,,,,,LiTFSI,O=S(=O)([N-]S(=O)(=O)C(F)(F)F)C(F)(F)F.[Li+],0.038461538,0.206799843,0.908059024,286.9332984,,,,,,,,,,,,100,0.00153,-2.815308569
,,5/18/2020,JL,,,doi.org/10.1021/acs.macromol.6b00851,PEO,[Cu]OCC[Au],[Cu]OCC[Au],,,C{[>]<OCC>[<]}OC,CH3,OCH3,0.961538462,0.793200157,,,,,,,5000,5000,1.1,113.507378,44.02238095,,,,,,,,,,,,,,,,,,,,,,,,,,,,,,,,,,,,,,,,,,,,,,,LiTFSI,O=S(=O)([N-]S(=O)(=O)C(F)(F)F)C(F)(F)F.[Li+],0.038461538,0.206799843,0.908059024,286.9332984,,,,,,,,,,,,90,0.00122,-2.913640169
,,5/18/2020,JL,,,doi.org/10.1021/acs.macromol.6b00851,PEO,[Cu]OCC[Au],[Cu]OCC[Au],,,C{[>]<OCC>[<]}OC,CH3,OCH3,0.961538462,0.793200157,,,,,,,5000,5000,1.1,113.507378,44.02238095,,,,,,,,,,,,,,,,,,,,,,,,,,,,,,,,,,,,,,,,,,,,,,,LiTFSI,O=S(=O)([N-]S(=O)(=O)C(F)(F)F)C(F)(F)F.[Li+],0.038461538,0.206799843,0.908059024,286.9332984,,,,,,,,,,,,80,0.000945,-3.024568191
,,5/18/2020,JL,,,doi.org/10.1021/acs.macromol.6b00851,PEO,[Cu]OCC[Au],[Cu]OCC[Au],,,C{[>]<OCC>[<]}OC,CH3,OCH3,0.961538462,0.793200157,,,,,,,5000,5000,1.1,113.507378,44.02238095,,,,,,,,,,,,,,,,,,,,,,,,,,,,,,,,,,,,,,,,,,,,,,,LiTFSI,O=S(=O)([N-]S(=O)(=O)C(F)(F)F)C(F)(F)F.[Li+],0.038461538,0.206799843,0.908059024,286.9332984,,,,,,,,,,,,70,0.000705,-3.151810883
,,5/18/2020,JL,,,doi.org/10.1021/acs.macromol.6b00851,PEO,[Cu]OCC[Au],[Cu]OCC[Au],,,C{[>]<OCC>[<]}OC,CH3,OCH3,0.961538462,0.793200157,,,,,,,5000,5000,1.1,113.507378,44.02238095,,,,,,,,,,,,,,,,,,,,,,,,,,,,,,,,,,,,,,,,,,,,,,,LiTFSI,O=S(=O)([N-]S(=O)(=O)C(F)(F)F)C(F)(F)F.[Li+],0.038461538,0.206799843,0.908059024,286.9332984,,,,,,,,,,,,60,0.0005,-3.301029996
,,5/18/2020,JL,,,doi.org/10.1021/acs.macromol.6b00851,PEO,[Cu]OCC[Au],[Cu]OCC[Au],,,C{[>]<OCC>[<]}OC,CH3,OCH3,0.961538462,0.793200157,,,,,,,5000,5000,1.1,113.507378,44.02238095,,,,,,,,,,,,,,,,,,,,,,,,,,,,,,,,,,,,,,,,,,,,,,,LiTFSI,O=S(=O)([N-]S(=O)(=O)C(F)(F)F)C(F)(F)F.[Li+],0.038461538,0.206799843,0.908059024,286.9332984,,,,,,,,,,,,50,3.13E-05,-4.504455662
,,5/18/2020,JL,,,doi.org/10.1021/acs.macromol.6b00851,PEO,[Cu]OCC[Au],[Cu]OCC[Au],,,C{[>]<OCC>[<]}OC,CH3,OCH3,0.961538462,0.793200157,,,,,,,5000,5000,1.1,113.507378,44.02238095,,,,,,,,,,,,,,,,,,,,,,,,,,,,,,,,,,,,,,,,,,,,,,,LiTFSI,O=S(=O)([N-]S(=O)(=O)C(F)(F)F)C(F)(F)F.[Li+],0.038461538,0.206799843,0.908059024,286.9332984,,,,,,,,,,,,40,5.19E-06,-5.284832642
,,5/18/2020,JL,,,doi.org/10.1021/acs.macromol.6b00851,PEO,[Cu]OCC[Au],[Cu]OCC[Au],,,C{[>]<OCC>[<]}OC,CH3,OCH3,0.961538462,0.793200157,,,,,,,5000,5000,1.1,113.507378,44.02238095,,,,,,,,,,,,,,,,,,,,,,,,,,,,,,,,,,,,,,,,,,,,,,,LiTFSI,O=S(=O)([N-]S(=O)(=O)C(F)(F)F)C(F)(F)F.[Li+],0.038461538,0.206799843,0.908059024,286.9332984,,,,,,,,,,,,27,8.14E-07,-6.089375595
,,5/18/2020,JL,,,doi.org/10.1021/acs.macromol.6b00851,C6EO4,[Cu]CCCCCCOCCOCCOCCOCC[Au],[Cu]CCCCCCOCCOCCOCCOCC[Au],,,,,,1,1,,,,,,,12900,12900,1.8,49.54487844,260.1949256,,,,,,,,,,,,,,,,,,,,,,,,,,,,,,,,,,,,,,,,,,,,,,,LiTFSI,O=S(=O)([N-]S(=O)(=O)C(F)(F)F)C(F)(F)F.[Li+],,,0.92176518,286.9332984,,,,,,,,,,,,90,0.000547,-3.262012674
,,5/18/2020,JL,,,doi.org/10.1021/acs.macromol.6b00851,C6EO5,[Cu]CCCCCCOCCOCCOCCOCCOCC[Au],[Cu]CCCCCCOCCOCCOCCOCCOCC[Au],,,,,,1,1,,,,,,,19000,19000,1.8,62.41377045,304.2211403,,,,,,,,,,,,,,,,,,,,,,,,,,,,,,,,,,,,,,,,,,,,,,,LiTFSI,O=S(=O)([N-]S(=O)(=O)C(F)(F)F)C(F)(F)F.[Li+],,,0.985480586,286.9332984,,,,,,,,,,,,90,0.000657,-3.18243463
,,5/18/2020,JL,,,doi.org/10.1021/acs.macromol.6b00851,C4EO4,[Cu]CCCCOCCOCCOCCOCC[Au],[Cu]CCCCOCCOCCOCCOCC[Au],,,,,,1,1,,,,,,,4700,4700,1.4,20.23071625,232.1636254,,,,,,,,,,,,,,,,,,,,,,,,,,,,,,,,,,,,,,,,,,,,,,,LiTFSI,O=S(=O)([N-]S(=O)(=O)C(F)(F)F)C(F)(F)F.[Li+],,,1.033057851,286.9332984,,,,,,,,,,,,90,0.000627,-3.202732459
,,5/18/2020,JL,,,doi.org/10.1021/acs.macromol.6b00851,C4EO5,[Cu]CCCCOCCOCCOCCOCCOCC[Au],[Cu]CCCCOCCOCCOCCOCCOCC[Au],,,,,,1,1,,,,,,,7100,7100,1.6,25.69019792,276.1898402,,,,,,,,,,,,,,,,,,,,,,,,,,,,,,,,,,,,,,,,,,,,,,,LiTFSI,O=S(=O)([N-]S(=O)(=O)C(F)(F)F)C(F)(F)F.[Li+],,,1.085501321,286.9332984,,,,,,,,,,,,90,0.000987,-3.005682847
,,5/18/2020,JL,,,doi.org/10.1021/acs.macromol.6b00851,C2EO4,[Cu]CCOCCOCCOCCOCC[Au],[Cu]CCOCCOCCOCCOCC[Au],,,,,,1,1,,,,,,,7400,7400,1.3,36.22833643,204.1323253,,,,,,,,,,,,,,,,,,,,,,,,,,,,,,,,,,,,,,,,,,,,,,,LiTFSI,O=S(=O)([N-]S(=O)(=O)C(F)(F)F)C(F)(F)F.[Li+],,,1.174973074,286.9332984,,,,,,,,,,,,90,0.000896,-3.04769199
,,5/18/2020,JL,,,doi.org/10.1021/acs.macromol.6b00851,C2EO5,[Cu]CCOCCOCCOCCOCCOCC[Au],[Cu]CCOCCOCCOCCOCCOCC[Au],,,,,,1,1,,,,,,,6700,6700,1.5,26.98131443,248.1585401,,,,,,,,,,,,,,,,,,,,,,,,,,,,,,,,,,,,,,,,,,,,,,,LiTFSI,O=S(=O)([N-]S(=O)(=O)C(F)(F)F)C(F)(F)F.[Li+],,,1.208118557,286.9332984,,,,,,,,,,,,90,0.00102,-2.991399828
,,5/18/2020,JL,,,doi.org/10.1021/acs.macromol.6b00851,C6EO4,[Cu]CCCCCCOCCOCCOCCOCC[Au],[Cu]CCCCCCOCCOCCOCCOCC[Au],,,,,,1,1,,,,,,,12900,12900,1.8,49.54487844,260.1949256,,,,,,,,,,,,,,,,,,,,,,,,,,,,,,,,,,,,,,,,,,,,,,,LiTFSI,O=S(=O)([N-]S(=O)(=O)C(F)(F)F)C(F)(F)F.[Li+],,,1.22902024,286.9332984,,,,,,,,,,,,110,0.00104,-2.982966661
,,5/18/2020,JL,,,doi.org/10.1021/acs.macromol.6b00851,C6EO4,[Cu]CCCCCCOCCOCCOCCOCC[Au],[Cu]CCCCCCOCCOCCOCCOCC[Au],,,,,,1,1,,,,,,,12900,12900,1.8,49.54487844,260.1949256,,,,,,,,,,,,,,,,,,,,,,,,,,,,,,,,,,,,,,,,,,,,,,,LiTFSI,O=S(=O)([N-]S(=O)(=O)C(F)(F)F)C(F)(F)F.[Li+],,,1.22902024,286.9332984,,,,,,,,,,,,100,0.000853,-3.069050969
,,5/18/2020,JL,,,doi.org/10.1021/acs.macromol.6b00851,C6EO4,[Cu]CCCCCCOCCOCCOCCOCC[Au],[Cu]CCCCCCOCCOCCOCCOCC[Au],,,,,,1,1,,,,,,,12900,12900,1.8,49.54487844,260.1949256,,,,,,,,,,,,,,,,,,,,,,,,,,,,,,,,,,,,,,,,,,,,,,,LiTFSI,O=S(=O)([N-]S(=O)(=O)C(F)(F)F)C(F)(F)F.[Li+],,,1.22902024,286.9332984,,,,,,,,,,,,90,0.000659,-3.181114585
,,5/18/2020,JL,,,doi.org/10.1021/acs.macromol.6b00851,C6EO4,[Cu]CCCCCCOCCOCCOCCOCC[Au],[Cu]CCCCCCOCCOCCOCCOCC[Au],,,,,,1,1,,,,,,,12900,12900,1.8,49.54487844,260.1949256,,,,,,,,,,,,,,,,,,,,,,,,,,,,,,,,,,,,,,,,,,,,,,,LiTFSI,O=S(=O)([N-]S(=O)(=O)C(F)(F)F)C(F)(F)F.[Li+],,,1.22902024,286.9332984,,,,,,,,,,,,90,0.000652,-3.185752404
,,5/18/2020,JL,,,doi.org/10.1021/acs.macromol.6b00851,C6EO4,[Cu]CCCCCCOCCOCCOCCOCC[Au],[Cu]CCCCCCOCCOCCOCCOCC[Au],,,,,,1,1,,,,,,,12900,12900,1.8,49.54487844,260.1949256,,,,,,,,,,,,,,,,,,,,,,,,,,,,,,,,,,,,,,,,,,,,,,,LiTFSI,O=S(=O)([N-]S(=O)(=O)C(F)(F)F)C(F)(F)F.[Li+],,,1.22902024,286.9332984,,,,,,,,,,,,80,0.000481,-3.317854924
,,5/18/2020,JL,,,doi.org/10.1021/acs.macromol.6b00851,C6EO4,[Cu]CCCCCCOCCOCCOCCOCC[Au],[Cu]CCCCCCOCCOCCOCCOCC[Au],,,,,,1,1,,,,,,,12900,12900,1.8,49.54487844,260.1949256,,,,,,,,,,,,,,,,,,,,,,,,,,,,,,,,,,,,,,,,,,,,,,,LiTFSI,O=S(=O)([N-]S(=O)(=O)C(F)(F)F)C(F)(F)F.[Li+],,,1.22902024,286.9332984,,,,,,,,,,,,70,0.000326,-3.4867824
,,5/18/2020,JL,,,doi.org/10.1021/acs.macromol.6b00851,C6EO4,[Cu]CCCCCCOCCOCCOCCOCC[Au],[Cu]CCCCCCOCCOCCOCCOCC[Au],,,,,,1,1,,,,,,,12900,12900,1.8,49.54487844,260.1949256,,,,,,,,,,,,,,,,,,,,,,,,,,,,,,,,,,,,,,,,,,,,,,,LiTFSI,O=S(=O)([N-]S(=O)(=O)C(F)(F)F)C(F)(F)F.[Li+],,,1.22902024,286.9332984,,,,,,,,,,,,60,0.000219,-3.659555885
,,5/18/2020,JL,,,doi.org/10.1021/acs.macromol.6b00851,C6EO4,[Cu]CCCCCCOCCOCCOCCOCC[Au],[Cu]CCCCCCOCCOCCOCCOCC[Au],,,,,,1,1,,,,,,,12900,12900,1.8,49.54487844,260.1949256,,,,,,,,,,,,,,,,,,,,,,,,,,,,,,,,,,,,,,,,,,,,,,,LiTFSI,O=S(=O)([N-]S(=O)(=O)C(F)(F)F)C(F)(F)F.[Li+],,,1.22902024,286.9332984,,,,,,,,,,,,50,0.000139,-3.8569852
,,5/18/2020,JL,,,doi.org/10.1021/acs.macromol.6b00851,C6EO4,[Cu]CCCCCCOCCOCCOCCOCC[Au],[Cu]CCCCCCOCCOCCOCCOCC[Au],,,,,,1,1,,,,,,,12900,12900,1.8,49.54487844,260.1949256,,,,,,,,,,,,,,,,,,,,,,,,,,,,,,,,,,,,,,,,,,,,,,,LiTFSI,O=S(=O)([N-]S(=O)(=O)C(F)(F)F)C(F)(F)F.[Li+],,,1.22902024,286.9332984,,,,,,,,,,,,40,7.71E-05,-4.112945622
,,5/18/2020,JL,,,doi.org/10.1021/acs.macromol.6b00851,C6EO4,[Cu]CCCCCCOCCOCCOCCOCC[Au],[Cu]CCCCCCOCCOCCOCCOCC[Au],,,,,,1,1,,,,,,,12900,12900,1.8,49.54487844,260.1949256,,,,,,,,,,,,,,,,,,,,,,,,,,,,,,,,,,,,,,,,,,,,,,,LiTFSI,O=S(=O)([N-]S(=O)(=O)C(F)(F)F)C(F)(F)F.[Li+],,,1.22902024,286.9332984,,,,,,,,,,,,27,3.28E-05,-4.484126156
,,5/18/2020,JL,,,doi.org/10.1021/acs.macromol.6b00851,C6EO5,[Cu]CCCCCCOCCOCCOCCOCCOCC[Au],[Cu]CCCCCCOCCOCCOCCOCCOCC[Au],,,,,,1,1,,,,,,,19000,19000,1.8,62.41377045,304.2211403,,,,,,,,,,,,,,,,,,,,,,,,,,,,,,,,,,,,,,,,,,,,,,,LiTFSI,O=S(=O)([N-]S(=O)(=O)C(F)(F)F)C(F)(F)F.[Li+],,,1.313974115,286.9332984,,,,,,,,,,,,110,0.00174,-2.759450752
,,5/18/2020,JL,,,doi.org/10.1021/acs.macromol.6b00851,C6EO5,[Cu]CCCCCCOCCOCCOCCOCCOCC[Au],[Cu]CCCCCCOCCOCCOCCOCCOCC[Au],,,,,,1,1,,,,,,,19000,19000,1.8,62.41377045,304.2211403,,,,,,,,,,,,,,,,,,,,,,,,,,,,,,,,,,,,,,,,,,,,,,,LiTFSI,O=S(=O)([N-]S(=O)(=O)C(F)(F)F)C(F)(F)F.[Li+],,,1.313974115,286.9332984,,,,,,,,,,,,100,0.00141,-2.850780887
,,5/18/2020,JL,,,doi.org/10.1021/acs.macromol.6b00851,C6EO5,[Cu]CCCCCCOCCOCCOCCOCCOCC[Au],[Cu]CCCCCCOCCOCCOCCOCCOCC[Au],,,,,,1,1,,,,,,,19000,19000,1.8,62.41377045,304.2211403,,,,,,,,,,,,,,,,,,,,,,,,,,,,,,,,,,,,,,,,,,,,,,,LiTFSI,O=S(=O)([N-]S(=O)(=O)C(F)(F)F)C(F)(F)F.[Li+],,,1.313974115,286.9332984,,,,,,,,,,,,90,0.00109,-2.962573502
,,5/18/2020,JL,,,doi.org/10.1021/acs.macromol.6b00851,C6EO5,[Cu]CCCCCCOCCOCCOCCOCCOCC[Au],[Cu]CCCCCCOCCOCCOCCOCCOCC[Au],,,,,,1,1,,,,,,,19000,19000,1.8,62.41377045,304.2211403,,,,,,,,,,,,,,,,,,,,,,,,,,,,,,,,,,,,,,,,,,,,,,,LiTFSI,O=S(=O)([N-]S(=O)(=O)C(F)(F)F)C(F)(F)F.[Li+],,,1.313974115,286.9332984,,,,,,,,,,,,90,0.00108,-2.966576245
,,5/18/2020,JL,,,doi.org/10.1021/acs.macromol.6b00851,C6EO5,[Cu]CCCCCCOCCOCCOCCOCCOCC[Au],[Cu]CCCCCCOCCOCCOCCOCCOCC[Au],,,,,,1,1,,,,,,,19000,19000,1.8,62.41377045,304.2211403,,,,,,,,,,,,,,,,,,,,,,,,,,,,,,,,,,,,,,,,,,,,,,,LiTFSI,O=S(=O)([N-]S(=O)(=O)C(F)(F)F)C(F)(F)F.[Li+],,,1.313974115,286.9332984,,,,,,,,,,,,80,0.000811,-3.090979146
,,5/18/2020,JL,,,doi.org/10.1021/acs.macromol.6b00851,C6EO5,[Cu]CCCCCCOCCOCCOCCOCCOCC[Au],[Cu]CCCCCCOCCOCCOCCOCCOCC[Au],,,,,,1,1,,,,,,,19000,19000,1.8,62.41377045,304.2211403,,,,,,,,,,,,,,,,,,,,,,,,,,,,,,,,,,,,,,,,,,,,,,,LiTFSI,O=S(=O)([N-]S(=O)(=O)C(F)(F)F)C(F)(F)F.[Li+],,,1.313974115,286.9332984,,,,,,,,,,,,70,0.000544,-3.2644011
,,5/18/2020,JL,,,doi.org/10.1021/acs.macromol.6b00851,C6EO5,[Cu]CCCCCCOCCOCCOCCOCCOCC[Au],[Cu]CCCCCCOCCOCCOCCOCCOCC[Au],,,,,,1,1,,,,,,,19000,19000,1.8,62.41377045,304.2211403,,,,,,,,,,,,,,,,,,,,,,,,,,,,,,,,,,,,,,,,,,,,,,,LiTFSI,O=S(=O)([N-]S(=O)(=O)C(F)(F)F)C(F)(F)F.[Li+],,,1.313974115,286.9332984,,,,,,,,,,,,60,0.000359,-3.444905551
,,5/18/2020,JL,,,doi.org/10.1021/acs.macromol.6b00851,C6EO5,[Cu]CCCCCCOCCOCCOCCOCCOCC[Au],[Cu]CCCCCCOCCOCCOCCOCCOCC[Au],,,,,,1,1,,,,,,,19000,19000,1.8,62.41377045,304.2211403,,,,,,,,,,,,,,,,,,,,,,,,,,,,,,,,,,,,,,,,,,,,,,,LiTFSI,O=S(=O)([N-]S(=O)(=O)C(F)(F)F)C(F)(F)F.[Li+],,,1.313974115,286.9332984,,,,,,,,,,,,50,0.000225,-3.647817482
,,5/18/2020,JL,,,doi.org/10.1021/acs.macromol.6b00851,C6EO5,[Cu]CCCCCCOCCOCCOCCOCCOCC[Au],[Cu]CCCCCCOCCOCCOCCOCCOCC[Au],,,,,,1,1,,,,,,,19000,19000,1.8,62.41377045,304.2211403,,,,,,,,,,,,,,,,,,,,,,,,,,,,,,,,,,,,,,,,,,,,,,,LiTFSI,O=S(=O)([N-]S(=O)(=O)C(F)(F)F)C(F)(F)F.[Li+],,,1.313974115,286.9332984,,,,,,,,,,,,40,0.000127,-3.896196279
,,5/18/2020,JL,,,doi.org/10.1021/acs.macromol.6b00851,C6EO5,[Cu]CCCCCCOCCOCCOCCOCCOCC[Au],[Cu]CCCCCCOCCOCCOCCOCCOCC[Au],,,,,,1,1,,,,,,,19000,19000,1.8,62.41377045,304.2211403,,,,,,,,,,,,,,,,,,,,,,,,,,,,,,,,,,,,,,,,,,,,,,,LiTFSI,O=S(=O)([N-]S(=O)(=O)C(F)(F)F)C(F)(F)F.[Li+],,,1.313974115,286.9332984,,,,,,,,,,,,27,5.10E-05,-4.292429824
,,5/18/2020,JL,,,doi.org/10.1021/acs.macromol.6b00851,C4EO4,[Cu]CCCCOCCOCCOCCOCC[Au],[Cu]CCCCOCCOCCOCCOCC[Au],,,,,,1,1,,,,,,,4700,4700,1.4,20.23071625,232.1636254,,,,,,,,,,,,,,,,,,,,,,,,,,,,,,,,,,,,,,,,,,,,,,,LiTFSI,O=S(=O)([N-]S(=O)(=O)C(F)(F)F)C(F)(F)F.[Li+],,,1.377410468,286.9332984,,,,,,,,,,,,110,0.00153,-2.815308569
,,5/18/2020,JL,,,doi.org/10.1021/acs.macromol.6b00851,C4EO4,[Cu]CCCCOCCOCCOCCOCC[Au],[Cu]CCCCOCCOCCOCCOCC[Au],,,,,,1,1,,,,,,,4700,4700,1.4,20.23071625,232.1636254,,,,,,,,,,,,,,,,,,,,,,,,,,,,,,,,,,,,,,,,,,,,,,,LiTFSI,O=S(=O)([N-]S(=O)(=O)C(F)(F)F)C(F)(F)F.[Li+],,,1.377410468,286.9332984,,,,,,,,,,,,100,0.00123,-2.910094889
,,5/18/2020,JL,,,doi.org/10.1021/acs.macromol.6b00851,C4EO4,[Cu]CCCCOCCOCCOCCOCC[Au],[Cu]CCCCOCCOCCOCCOCC[Au],,,,,,1,1,,,,,,,4700,4700,1.4,20.23071625,232.1636254,,,,,,,,,,,,,,,,,,,,,,,,,,,,,,,,,,,,,,,,,,,,,,,LiTFSI,O=S(=O)([N-]S(=O)(=O)C(F)(F)F)C(F)(F)F.[Li+],,,1.377410468,286.9332984,,,,,,,,,,,,90,0.0012,-2.920818754
,,5/18/2020,JL,,,doi.org/10.1021/acs.macromol.6b00851,C4EO4,[Cu]CCCCOCCOCCOCCOCC[Au],[Cu]CCCCOCCOCCOCCOCC[Au],,,,,,1,1,,,,,,,4700,4700,1.4,20.23071625,232.1636254,,,,,,,,,,,,,,,,,,,,,,,,,,,,,,,,,,,,,,,,,,,,,,,LiTFSI,O=S(=O)([N-]S(=O)(=O)C(F)(F)F)C(F)(F)F.[Li+],,,1.377410468,286.9332984,,,,,,,,,,,,90,0.00095,-3.022276395
,,5/18/2020,JL,,,doi.org/10.1021/acs.macromol.6b00851,C4EO4,[Cu]CCCCOCCOCCOCCOCC[Au],[Cu]CCCCOCCOCCOCCOCC[Au],,,,,,1,1,,,,,,,4700,4700,1.4,20.23071625,232.1636254,,,,,,,,,,,,,,,,,,,,,,,,,,,,,,,,,,,,,,,,,,,,,,,LiTFSI,O=S(=O)([N-]S(=O)(=O)C(F)(F)F)C(F)(F)F.[Li+],,,1.377410468,286.9332984,,,,,,,,,,,,80,0.000694,-3.15864053
,,5/18/2020,JL,,,doi.org/10.1021/acs.macromol.6b00851,C4EO4,[Cu]CCCCOCCOCCOCCOCC[Au],[Cu]CCCCOCCOCCOCCOCC[Au],,,,,,1,1,,,,,,,4700,4700,1.4,20.23071625,232.1636254,,,,,,,,,,,,,,,,,,,,,,,,,,,,,,,,,,,,,,,,,,,,,,,LiTFSI,O=S(=O)([N-]S(=O)(=O)C(F)(F)F)C(F)(F)F.[Li+],,,1.377410468,286.9332984,,,,,,,,,,,,70,0.000478,-3.320572103
,,5/18/2020,JL,,,doi.org/10.1021/acs.macromol.6b00851,C4EO4,[Cu]CCCCOCCOCCOCCOCC[Au],[Cu]CCCCOCCOCCOCCOCC[Au],,,,,,1,1,,,,,,,4700,4700,1.4,20.23071625,232.1636254,,,,,,,,,,,,,,,,,,,,,,,,,,,,,,,,,,,,,,,,,,,,,,,LiTFSI,O=S(=O)([N-]S(=O)(=O)C(F)(F)F)C(F)(F)F.[Li+],,,1.377410468,286.9332984,,,,,,,,,,,,60,0.000309,-3.510041521
,,5/18/2020,JL,,,doi.org/10.1021/acs.macromol.6b00851,C4EO4,[Cu]CCCCOCCOCCOCCOCC[Au],[Cu]CCCCOCCOCCOCCOCC[Au],,,,,,1,1,,,,,,,4700,4700,1.4,20.23071625,232.1636254,,,,,,,,,,,,,,,,,,,,,,,,,,,,,,,,,,,,,,,,,,,,,,,LiTFSI,O=S(=O)([N-]S(=O)(=O)C(F)(F)F)C(F)(F)F.[Li+],,,1.377410468,286.9332984,,,,,,,,,,,,50,0.000193,-3.714442691
,,5/18/2020,JL,,,doi.org/10.1021/acs.macromol.6b00851,C4EO4,[Cu]CCCCOCCOCCOCCOCC[Au],[Cu]CCCCOCCOCCOCCOCC[Au],,,,,,1,1,,,,,,,4700,4700,1.4,20.23071625,232.1636254,,,,,,,,,,,,,,,,,,,,,,,,,,,,,,,,,,,,,,,,,,,,,,,LiTFSI,O=S(=O)([N-]S(=O)(=O)C(F)(F)F)C(F)(F)F.[Li+],,,1.377410468,286.9332984,,,,,,,,,,,,40,0.000109,-3.962573502
,,5/18/2020,JL,,,doi.org/10.1021/acs.macromol.6b00851,C4EO4,[Cu]CCCCOCCOCCOCCOCC[Au],[Cu]CCCCOCCOCCOCCOCC[Au],,,,,,1,1,,,,,,,4700,4700,1.4,20.23071625,232.1636254,,,,,,,,,,,,,,,,,,,,,,,,,,,,,,,,,,,,,,,,,,,,,,,LiTFSI,O=S(=O)([N-]S(=O)(=O)C(F)(F)F)C(F)(F)F.[Li+],,,1.377410468,286.9332984,,,,,,,,,,,,27,4.32E-05,-4.364516253
,,5/18/2020,JL,,,doi.org/10.1021/acs.macromol.6b00851,C4EO5,[Cu]CCCCOCCOCCOCCOCCOCC[Au],[Cu]CCCCOCCOCCOCCOCCOCC[Au],,,,,,1,1,,,,,,,7100,7100,1.6,25.69019792,276.1898402,,,,,,,,,,,,,,,,,,,,,,,,,,,,,,,,,,,,,,,,,,,,,,,LiTFSI,O=S(=O)([N-]S(=O)(=O)C(F)(F)F)C(F)(F)F.[Li+],,,1.447335094,286.9332984,,,,,,,,,,,,110,0.00148,-2.829738285
