Repository: zjurillpolymer/SPE_prediction

# SPE Prediction

Polymer electrolyte conductivity prediction using graph neural networks.

## Data

Data from [ChemPropPred](https://github.com/learningmatter-mit/Chem-prop-pred) — polymer electrolyte conductivity measurements including SMILES, conductivity (log S/cm), molecular weight, salt concentration, and temperature.

- `data/clean_train_data.csv` — cleaned training data
- `data/PolymerElectrolyteData.csv` — full raw dataset
- `data/PolyInfo_8salts.csv` / `data/polyinfo_5salts_4conc.csv` — PolyInfo polymer database with salt additives

File: data/PolymerElectrolyteData.csv (part 110 of 154)
Notes,Compound Notebook Name,Date Copied to Master Database,Data Recorded By,Seshadri Group,Oyaizu Group,DOI,Solvent 1 (S1),S1 SMILES,S1 SMILES 1,S1 SMILES 2,S1 SMILES 3,S1 Big SMILES,S1 End Group 1,S1 End Group 2,S1 Mol %,S1 Weight %,S1 SMILES 1 Mol %,S1 SMILES 2 Mol %,S1 SMILES 3 Mol %,S1 Molar Ratio,S1 Weight Ratio,S1 Mw,S1 Mn,S1 Mn or Mw,S1 Mw/Mn,S1 DOP,S1 Molar Mass (g/mol),S1 Type,S1 Block Mol Weight,Solvent 2 (S2),S2 SMILES,S2 SMILES 1,S2 SMILES 2,S2 Mol %,S2 Weight %,S2 SMILES 1 Mol %,S2 SMILES 2 Mol %,S2 Molar Ratio,S2 Weight Ratio,S2 Mw,S2 Mn,S2 Mn or Mw,S2 Mw/Mn,S2 DOP,S2 Molar Mass (g/mol),S2 Type,Solvent 3 (S3),S3 SMILES,S3 SMILES 1,S3 Mol %,S3 Weight %,S3 Molar Ratio,S3 Weight Ratio,S3 Mw,S3 Mn,S3 Mn or Mw,S3 Mw/Mn,S3 DOP,S3 Molar Mass (g/mol),S3 Type,Solvent 4 (S4),S4 SMILES,S4 Mol %,S4 Weight %,S4 Molar Ratio,S4 Weight Ratio,S4 Mw,S4 Mn,S4 Mn or Mw,S4 Mw/Mn,S4 DOP,S4 Molar Mass (g/mol),S4 Type,Salt 1,Salt1 SMILES,Salt1 Mol %,Salt1 Weight %,Salt1 Molality (mol salt/kg polymer),Salt1 Molar Mass (g/mol),Salt 2,Salt2 SMILES,Salt2 Mol %,Salt2 Weight %,Salt2 Molality (mol salt/kg polymer),Salt2 Molar Mass (g/mol),Inorganic Material 1 (IM1),IM1 Weight %,IM1 Particle Size (nm),Tg (oC),Heating Rate (K/min),Temperature (oC),Conductivity (S/cm),log Conductivity (S/cm)
,,5/18/2020,JL,,,doi.org/10.1021/acs.macromol.6b00851,C4EO5,[Cu]CCCCOCCOCCOCCOCCOCC[Au],[Cu]CCCCOCCOCCOCCOCCOCC[Au],,,,,,1,1,,,,,,,7100,7100,1.6,25.69019792,276.1898402,,,,,,,,,,,,,,,,,,,,,,,,,,,,,,,,,,,,,,,,,,,,,,,LiTFSI,O=S(=O)([N-]S(=O)(=O)C(F)(F)F)C(F)(F)F.[Li+],,,1.447335094,286.9332984,,,,,,,,,,,,100,0.00116,-2.935542011
,,5/18/2020,JL,,,doi.org/10.1021/acs.macromol.6b00851,C4EO5,[Cu]CCCCOCCOCCOCCOCCOCC[Au],[Cu]CCCCOCCOCCOCCOCCOCC[Au],,,,,,1,1,,,,,,,7100,7100,1.6,25.69019792,276.1898402,,,,,,,,,,,,,,,,,,,,,,,,,,,,,,,,,,,,,,,,,,,,,,,LiTFSI,O=S(=O)([N-]S(=O)(=O)C(F)(F)F)C(F)(F)F.[Li+],,,1.447335094,286.9332984,,,,,,,,,,,,90,0.0009,-3.045757491
,,5/18/2020,JL,,,doi.org/10.1021/acs.macromol.6b00851,C4EO5,[Cu]CCCCOCCOCCOCCOCCOCC[Au],[Cu]CCCCOCCOCCOCCOCCOCC[Au],,,,,,1,1,,,,,,,7100,7100,1.6,25.69019792,276.1898402,,,,,,,,,,,,,,,,,,,,,,,,,,,,,,,,,,,,,,,,,,,,,,,LiTFSI,O=S(=O)([N-]S(=O)(=O)C(F)(F)F)C(F)(F)F.[Li+],,,1.447335094,286.9332984,,,,,,,,,,,,90,0.000881,-3.055024092
,,5/18/2020,JL,,,doi.org/10.1021/acs.macromol.6b00851,C4EO5,[Cu]CCCCOCCOCCOCCOCCOCC[Au],[Cu]CCCCOCCOCCOCCOCCOCC[Au],,,,,,1,1,,,,,,,7100,7100,1.6,25.69019792,276.1898402,,,,,,,,,,,,,,,,,,,,,,,,,,,,,,,,,,,,,,,,,,,,,,,LiTFSI,O=S(=O)([N-]S(=O)(=O)C(F)(F)F)C(F)(F)F.[Li+],,,1.447335094,286.9332984,,,,,,,,,,,,80,0.000646,-3.189767482
,,5/18/2020,JL,,,doi.org/10.1021/acs.macromol.6b00851,C4EO5,[Cu]CCCCOCCOCCOCCOCCOCC[Au],[Cu]CCCCOCCOCCOCCOCCOCC[Au],,,,,,1,1,,,,,,,7100,7100,1.6,25.69019792,276.1898402,,,,,,,,,,,,,,,,,,,,,,,,,,,,,,,,,,,,,,,,,,,,,,,LiTFSI,O=S(=O)([N-]S(=O)(=O)C(F)(F)F)C(F)(F)F.[Li+],,,1.447335094,286.9332984,,,,,,,,,,,,70,0.000493,-3.307153081
,,5/18/2020,JL,,,doi.org/10.1021/acs.macromol.6b00851,C4EO5,[Cu]CCCCOCCOCCOCCOCCOCC[Au],[Cu]CCCCOCCOCCOCCOCCOCC[Au],,,,,,1,1,,,,,,,7100,7100,1.6,25.69019792,276.1898402,,,,,,,,,,,,,,,,,,,,,,,,,,,,,,,,,,,,,,,,,,,,,,,LiTFSI,O=S(=O)([N-]S(=O)(=O)C(F)(F)F)C(F)(F)F.[Li+],,,1.447335094,286.9332984,,,,,,,,,,,,60,0.000331,-3.480172006
,,5/18/2020,JL,,,doi.org/10.1021/acs.macromol.6b00851,C4EO5,[Cu]CCCCOCCOCCOCCOCCOCC[Au],[Cu]CCCCOCCOCCOCCOCCOCC[Au],,,,,,1,1,,,,,,,7100,7100,1.6,25.69019792,276.1898402,,,,,,,,,,,,,,,,,,,,,,,,,,,,,,,,,,,,,,,,,,,,,,,LiTFSI,O=S(=O)([N-]S(=O)(=O)C(F)(F)F)C(F)(F)F.[Li+],,,1.447335094,286.9332984,,,,,,,,,,,,50,0.000199,-3.701146924
,,5/18/2020,JL,,,doi.org/10.1021/acs.macromol.6b00851,C4EO5,[Cu]CCCCOCCOCCOCCOCCOCC[Au],[Cu]CCCCOCCOCCOCCOCCOCC[Au],,,,,,1,1,,,,,,,7100,7100,1.6,25.69019792,276.1898402,,,,,,,,,,,,,,,,,,,,,,,,,,,,,,,,,,,,,,,,,,,,,,,LiTFSI,O=S(=O)([N-]S(=O)(=O)C(F)(F)F)C(F)(F)F.[Li+],,,1.447335094,286.9332984,,,,,,,,,,,,40,0.000116,-3.935542011
,,5/18/2020,JL,,,doi.org/10.1021/acs.macromol.6b00851,C4EO5,[Cu]CCCCOCCOCCOCCOCCOCC[Au],[Cu]CCCCOCCOCCOCCOCCOCC[Au],,,,,,1,1,,,,,,,7100,7100,1.6,25.69019792,276.1898402,,,,,,,,,,,,,,,,,,,,,,,,,,,,,,,,,,,,,,,,,,,,,,,LiTFSI,O=S(=O)([N-]S(=O)(=O)C(F)(F)F)C(F)(F)F.[Li+],,,1.447335094,286.9332984,,,,,,,,,,,,27,5.59E-05,-4.252588192
,,5/18/2020,JL,,,doi.org/10.1021/acs.macromol.6b00851,C6EO4,[Cu]CCCCCCOCCOCCOCCOCC[Au],[Cu]CCCCCCOCCOCCOCCOCC[Au],,,,,,1,1,,,,,,,12900,12900,1.8,49.54487844,260.1949256,,,,,,,,,,,,,,,,,,,,,,,,,,,,,,,,,,,,,,,,,,,,,,,LiTFSI,O=S(=O)([N-]S(=O)(=O)C(F)(F)F)C(F)(F)F.[Li+],,,1.536275301,286.9332984,,,,,,,,,,,,90,0.00088,-3.055517328
,,5/18/2020,JL,,,doi.org/10.1021/acs.macromol.6b00851,C2EO4,[Cu]CCOCCOCCOCCOCC[Au],[Cu]CCOCCOCCOCCOCC[Au],,,,,,1,1,,,,,,,7400,7400,1.3,36.22833643,204.1323253,,,,,,,,,,,,,,,,,,,,,,,,,,,,,,,,,,,,,,,,,,,,,,,LiTFSI,O=S(=O)([N-]S(=O)(=O)C(F)(F)F)C(F)(F)F.[Li+],,,1.566630765,286.9332984,,,,,,,,,,,,110,0.00158,-2.801342913
,,5/18/2020,JL,,,doi.org/10.1021/acs.macromol.6b00851,C2EO4,[Cu]CCOCCOCCOCCOCC[Au],[Cu]CCOCCOCCOCCOCC[Au],,,,,,1,1,,,,,,,7400,7400,1.3,36.22833643,204.1323253,,,,,,,,,,,,,,,,,,,,,,,,,,,,,,,,,,,,,,,,,,,,,,,LiTFSI,O=S(=O)([N-]S(=O)(=O)C(F)(F)F)C(F)(F)F.[Li+],,,1.566630765,286.9332984,,,,,,,,,,,,100,0.00122,-2.913640169
,,5/18/2020,JL,,,doi.org/10.1021/acs.macromol.6b00851,C2EO4,[Cu]CCOCCOCCOCCOCC[Au],[Cu]CCOCCOCCOCCOCC[Au],,,,,,1,1,,,,,,,7400,7400,1.3,36.22833643,204.1323253,,,,,,,,,,,,,,,,,,,,,,,,,,,,,,,,,,,,,,,,,,,,,,,LiTFSI,O=S(=O)([N-]S(=O)(=O)C(F)(F)F)C(F)(F)F.[Li+],,,1.566630765,286.9332984,,,,,,,,,,,,90,0.000969,-3.013676223
,,5/18/2020,JL,,,doi.org/10.1021/acs.macromol.6b00851,C2EO4,[Cu]CCOCCOCCOCCOCC[Au],[Cu]CCOCCOCCOCCOCC[Au],,,,,,1,1,,,,,,,7400,7400,1.3,36.22833643,204.1323253,,,,,,,,,,,,,,,,,,,,,,,,,,,,,,,,,,,,,,,,,,,,,,,LiTFSI,O=S(=O)([N-]S(=O)(=O)C(F)(F)F)C(F)(F)F.[Li+],,,1.566630765,286.9332984,,,,,,,,,,,,90,0.000892,-3.049635146
,,5/18/2020,JL,,,doi.org/10.1021/acs.macromol.6b00851,C2EO4,[Cu]CCOCCOCCOCCOCC[Au],[Cu]CCOCCOCCOCCOCC[Au],,,,,,1,1,,,,,,,7400,7400,1.3,36.22833643,204.1323253,,,,,,,,,,,,,,,,,,,,,,,,,,,,,,,,,,,,,,,,,,,,,,,LiTFSI,O=S(=O)([N-]S(=O)(=O)C(F)(F)F)C(F)(F)F.[Li+],,,1.566630765,286.9332984,,,,,,,,,,,,80,0.000665,-3.177178355
,,5/18/2020,JL,,,doi.org/10.1021/acs.macromol.6b00851,C2EO4,[Cu]CCOCCOCCOCCOCC[Au],[Cu]CCOCCOCCOCCOCC[Au],,,,,,1,1,,,,,,,7400,7400,1.3,36.22833643,204.1323253,,,,,,,,,,,,,,,,,,,,,,,,,,,,,,,,,,,,,,,,,,,,,,,LiTFSI,O=S(=O)([N-]S(=O)(=O)C(F)(F)F)C(F)(F)F.[Li+],,,1.566630765,286.9332984,,,,,,,,,,,,70,0.000451,-3.345823458
,,5/18/2020,JL,,,doi.org/10.1021/acs.macromol.6b00851,C2EO4,[Cu]CCOCCOCCOCCOCC[Au],[Cu]CCOCCOCCOCCOCC[Au],,,,,,1,1,,,,,,,7400,7400,1.3,36.22833643,204.1323253,,,,,,,,,,,,,,,,,,,,,,,,,,,,,,,,,,,,,,,,,,,,,,,LiTFSI,O=S(=O)([N-]S(=O)(=O)C(F)(F)F)C(F)(F)F.[Li+],,,1.566630765,286.9332984,,,,,,,,,,,,60,0.000292,-3.534617149
,,5/18/2020,JL,,,doi.org/10.1021/acs.macromol.6b00851,C2EO4,[Cu]CCOCCOCCOCCOCC[Au],[Cu]CCOCCOCCOCCOCC[Au],,,,,,1,1,,,,,,,7400,7400,1.3,36.22833643,204.1323253,,,,,,,,,,,,,,,,,,,,,,,,,,,,,,,,,,,,,,,,,,,,,,,LiTFSI,O=S(=O)([N-]S(=O)(=O)C(F)(F)F)C(F)(F)F.[Li+],,,1.566630765,286.9332984,,,,,,,,,,,,50,0.000173,-3.761953897
,,5/18/2020,JL,,,doi.org/10.1021/acs.macromol.6b00851,C2EO4,[Cu]CCOCCOCCOCCOCC[Au],[Cu]CCOCCOCCOCCOCC[Au],,,,,,1,1,,,,,,,7400,7400,1.3,36.22833643,204.1323253,,,,,,,,,,,,,,,,,,,,,,,,,,,,,,,,,,,,,,,,,,,,,,,LiTFSI,O=S(=O)([N-]S(=O)(=O)C(F)(F)F)C(F)(F)F.[Li+],,,1.566630765,286.9332984,,,,,,,,,,,,40,9.56E-05,-4.019542108
,,5/18/2020,JL,,,doi.org/10.1021/acs.macromol.6b00851,C2EO4,[Cu]CCOCCOCCOCCOCC[Au],[Cu]CCOCCOCCOCCOCC[Au],,,,,,1,1,,,,,,,7400,7400,1.3,36.22833643,204.1323253,,,,,,,,,,,,,,,,,,,,,,,,,,,,,,,,,,,,,,,,,,,,,,,LiTFSI,O=S(=O)([N-]S(=O)(=O)C(F)(F)F)C(F)(F)F.[Li+],,,1.566630765,286.9332984,,,,,,,,,,,,27,3.77E-05,-4.42365865
,,5/18/2020,JL,,,doi.org/10.1021/acs.macromol.6b00851,C2EO5,[Cu]CCOCCOCCOCCOCCOCC[Au],[Cu]CCOCCOCCOCCOCCOCC[Au],,,,,,1,1,,,,,,,6700,6700,1.5,26.98131443,248.1585401,,,,,,,,,,,,,,,,,,,,,,,,,,,,,,,,,,,,,,,,,,,,,,,LiTFSI,O=S(=O)([N-]S(=O)(=O)C(F)(F)F)C(F)(F)F.[Li+],,,1.610824742,286.9332984,,,,,,,,,,,,110,0.00325,-2.488116639
,,5/18/2020,JL,,,doi.org/10.1021/acs.macromol.6b00851,C2EO5,[Cu]CCOCCOCCOCCOCCOCC[Au],[Cu]CCOCCOCCOCCOCCOCC[Au],,,,,,1,1,,,,,,,6700,6700,1.5,26.98131443,248.1585401,,,,,,,,,,,,,,,,,,,,,,,,,,,,,,,,,,,,,,,,,,,,,,,LiTFSI,O=S(=O)([N-]S(=O)(=O)C(F)(F)F)C(F)(F)F.[Li+],,,1.610824742,286.9332984,,,,,,,,,,,,100,0.00254,-2.595166283
,,5/18/2020,JL,,,doi.org/10.1021/acs.macromol.6b00851,C2EO5,[Cu]CCOCCOCCOCCOCCOCC[Au],[Cu]CCOCCOCCOCCOCCOCC[Au],,,,,,1,1,,,,,,,6700,6700,1.5,26.98131443,248.1585401,,,,,,,,,,,,,,,,,,,,,,,,,,,,,,,,,,,,,,,,,,,,,,,LiTFSI,O=S(=O)([N-]S(=O)(=O)C(F)(F)F)C(F)(F)F.[Li+],,,1.610824742,286.9332984,,,,,,,,,,,,90,0.00186,-2.730487056
,,5/18/2020,JL,,,doi.org/10.1021/acs.macromol.6b00851,C2EO5,[Cu]CCOCCOCCOCCOCCOCC[Au],[Cu]CCOCCOCCOCCOCCOCC[Au],,,,,,1,1,,,,,,,6700,6700,1.5,26.98131443,248.1585401,,,,,,,,,,,,,,,,,,,,,,,,,,,,,,,,,,,,,,,,,,,,,,,LiTFSI,O=S(=O)([N-]S(=O)(=O)C(F)(F)F)C(F)(F)F.[Li+],,,1.610824742,286.9332984,,,,,,,,,,,,90,0.00172,-2.764471553
,,5/18/2020,JL,,,doi.org/10.1021/acs.macromol.6b00851,C2EO5,[Cu]CCOCCOCCOCCOCCOCC[Au],[Cu]CCOCCOCCOCCOCCOCC[Au],,,,,,1,1,,,,,,,6700,6700,1.5,26.98131443,248.1585401,,,,,,,,,,,,,,,,,,,,,,,,,,,,,,,,,,,,,,,,,,,,,,,LiTFSI,O=S(=O)([N-]S(=O)(=O)C(F)(F)F)C(F)(F)F.[Li+],,,1.610824742,286.9332984,,,,,,,,,,,,80,0.00136,-2.866461092
,,5/18/2020,JL,,,doi.org/10.1021/acs.macromol.6b00851,C2EO5,[Cu]CCOCCOCCOCCOCCOCC[Au],[Cu]CCOCCOCCOCCOCCOCC[Au],,,,,,1,1,,,,,,,6700,6700,1.5,26.98131443,248.1585401,,,,,,,,,,,,,,,,,,,,,,,,,,,,,,,,,,,,,,,,,,,,,,,LiTFSI,O=S(=O)([N-]S(=O)(=O)C(F)(F)F)C(F)(F)F.[Li+],,,1.610824742,286.9332984,,,,,,,,,,,,70,0.000927,-3.032920266
,,5/18/2020,JL,,,doi.org/10.1021/acs.macromol.6b00851,C2EO5,[Cu]CCOCCOCCOCCOCCOCC[Au],[Cu]CCOCCOCCOCCOCCOCC[Au],,,,,,1,1,,,,,,,6700,6700,1.5,26.98131443,248.1585401,,,,,,,,,,,,,,,,,,,,,,,,,,,,,,,,,,,,,,,,,,,,,,,LiTFSI,O=S(=O)([N-]S(=O)(=O)C(F)(F)F)C(F)(F)F.[Li+],,,1.610824742,286.9332984,,,,,,,,,,,,60,0.000601,-3.221125528
,,5/18/2020,JL,,,doi.org/10.1021/acs.macromol.6b00851,C2EO5,[Cu]CCOCCOCCOCCOCCOCC[Au],[Cu]CCOCCOCCOCCOCCOCC[Au],,,,,,1,1,,,,,,,6700,6700,1.5,26.98131443,248.1585401,,,,,,,,,,,,,,,,,,,,,,,,,,,,,,,,,,,,,,,,,,,,,,,LiTFSI,O=S(=O)([N-]S(=O)(=O)C(F)(F)F)C(F)(F)F.[Li+],,,1.610824742,286.9332984,,,,,,,,,,,,50,0.000359,-3.444905551
,,5/18/2020,JL,,,doi.org/10.1021/acs.macromol.6b00851,C2EO5,[Cu]CCOCCOCCOCCOCCOCC[Au],[Cu]CCOCCOCCOCCOCCOCC[Au],,,,,,1,1,,,,,,,6700,6700,1.5,26.98131443,248.1585401,,,,,,,,,,,,,,,,,,,,,,,,,,,,,,,,,,,,,,,,,,,,,,,LiTFSI,O=S(=O)([N-]S(=O)(=O)C(F)(F)F)C(F)(F)F.[Li+],,,1.610824742,286.9332984,,,,,,,,,,,,40,0.000192,-3.716698771
,,5/18/2020,JL,,,doi.org/10.1021/acs.macromol.6b00851,C2EO5,[Cu]CCOCCOCCOCCOCCOCC[Au],[Cu]CCOCCOCCOCCOCCOCC[Au],,,,,,1,1,,,,,,,6700,6700,1.5,26.98131443,248.1585401,,,,,,,,,,,,,,,,,,,,,,,,,,,,,,,,,,,,,,,,,,,,,,,LiTFSI,O=S(=O)([N-]S(=O)(=O)C(F)(F)F)C(F)(F)F.[Li+],,,1.610824742,286.9332984,,,,,,,,,,,,27,7.31E-05,-4.136082623
,,5/18/2020,JL,,,doi.org/10.1021/acs.macromol.6b00851,C6EO5,[Cu]CCCCCCOCCOCCOCCOCCOCC[Au],[Cu]CCCCCCOCCOCCOCCOCCOCC[Au],,,,,,1,1,,,,,,,19000,19000,1.8,62.41377045,304.2211403,,,,,,,,,,,,,,,,,,,,,,,,,,,,,,,,,,,,,,,,,,,,,,,LiTFSI,O=S(=O)([N-]S(=O)(=O)C(F)(F)F)C(F)(F)F.[Li+],,,1.642467643,286.9332984,,,,,,,,,,,,90,0.000786,-3.104577454
,,5/18/2020,JL,,,doi.org/10.1021/acs.macromol.6b00851,C4EO4,[Cu]CCCCOCCOCCOCCOCC[Au],[Cu]CCCCOCCOCCOCCOCC[Au],,,,,,1,1,,,,,,,4700,4700,1.4,20.23071625,232.1636254,,,,,,,,,,,,,,,,,,,,,,,,,,,,,,,,,,,,,,,,,,,,,,,LiTFSI,O=S(=O)([N-]S(=O)(=O)C(F)(F)F)C(F)(F)F.[Li+],,,1.721763085,286.9332984,,,,,,,,,,,,90,0.000805,-3.09420412
,,5/18/2020,JL,,,doi.org/10.1021/acs.macromol.6b00851,C4EO5,[Cu]CCCCOCCOCCOCCOCCOCC[Au],[Cu]CCCCOCCOCCOCCOCCOCC[Au],,,,,,1,1,,,,,,,7100,7100,1.6,25.69019792,276.1898402,,,,,,,,,,,,,,,,,,,,,,,,,,,,,,,,,,,,,,,,,,,,,,,LiTFSI,O=S(=O)([N-]S(=O)(=O)C(F)(F)F)C(F)(F)F.[Li+],,,1.809168868,286.9332984,,,,,,,,,,,,90,0.000844,-3.073657553
,,5/18/2020,JL,,,doi.org/10.1021/acs.macromol.6b00851,PEO,[Cu]OCC[Au],[Cu]OCC[Au],,,C{[>]<OCC>[<]}OC,CH3,OCH3,0.925925926,0.657275654,,,,,,,5000,5000,1.1,113.507378,44.02238095,,,,,,,,,,,,,,,,,,,,,,,,,,,,,,,,,,,,,,,,,,,,,,,LiTFSI,O=S(=O)([N-]S(=O)(=O)C(F)(F)F)C(F)(F)F.[Li+],0.074074074,0.342724346,1.816118048,286.9332984,,,,,,,,,,,,110,0.00269,-2.57024772
,,5/18/2020,JL,,,doi.org/10.1021/acs.macromol.6b00851,PEO,[Cu]OCC[Au],[Cu]OCC[Au],,,C{[>]<OCC>[<]}OC,CH3,OCH3,0.925925926,0.657275654,,,,,,,5000,5000,1.1,113.507378,44.02238095,,,,,,,,,,,,,,,,,,,,,,,,,,,,,,,,,,,,,,,,,,,,,,,LiTFSI,O=S(=O)([N-]S(=O)(=O)C(F)(F)F)C(F)(F)F.[Li+],0.074074074,0.342724346,1.816118048,286.9332984,,,,,,,,,,,,100,0.0021,-2.677780705
,,5/18/2020,JL,,,doi.org/10.1021/acs.macromol.6b00851,PEO,[Cu]OCC[Au],[Cu]OCC[Au],,,C{[>]<OCC>[<]}OC,CH3,OCH3,0.925925926,0.657275654,,,,,,,5000,5000,1.1,113.507378,44.02238095,,,,,,,,,,,,,,,,,,,,,,,,,,,,,,,,,,,,,,,,,,,,,,,LiTFSI,O=S(=O)([N-]S(=O)(=O)C(F)(F)F)C(F)(F)F.[Li+],0.074074074,0.342724346,1.816118048,286.9332984,,,,,,,,,,,,90,0.0016,-2.795880017
,,5/18/2020,JL,,,doi.org/10.1021/acs.macromol.6b00851,PEO,[Cu]OCC[Au],[Cu]OCC[Au],,,C{[>]<OCC>[<]}OC,CH3,OCH3,0.925925926,0.657275654,,,,,,,5000,5000,1.1,113.507378,44.02238095,,,,,,,,,,,,,,,,,,,,,,,,,,,,,,,,,,,,,,,,,,,,,,,LiTFSI,O=S(=O)([N-]S(=O)(=O)C(F)(F)F)C(F)(F)F.[Li+],0.074074074,0.342724346,1.816118048,286.9332984,,,,,,,,,,,,80,0.00117,-2.931814138
,,5/18/2020,JL,,,doi.org/10.1021/acs.macromol.6b00851,PEO,[Cu]OCC[Au],[Cu]OCC[Au],,,C{[>]<OCC>[<]}OC,CH3,OCH3,0.925925926,0.657275654,,,,,,,5000,5000,1.1,113.507378,44.02238095,,,,,,,,,,,,,,,,,,,,,,,,,,,,,,,,,,,,,,,,,,,,,,,LiTFSI,O=S(=O)([N-]S(=O)(=O)C(F)(F)F)C(F)(F)F.[Li+],0.074074074,0.342724346,1.816118048,286.9332984,,,,,,,,,,,,70,0.0008,-3.096910013
,,5/18/2020,JL,,,doi.org/10.1021/acs.macromol.6b00851,PEO,[Cu]OCC[Au],[Cu]OCC[Au],,,C{[>]<OCC>[<]}OC,CH3,OCH3,0.925925926,0.657275654,,,,,,,5000,5000,1.1,113.507378,44.02238095,,,,,,,,,,,,,,,,,,,,,,,,,,,,,,,,,,,,,,,,,,,,,,,LiTFSI,O=S(=O)([N-]S(=O)(=O)C(F)(F)F)C(F)(F)F.[Li+],0.074074074,0.342724346,1.816118048,286.9332984,,,,,,,,,,,,60,0.000555,-3.255707017
,,5/18/2020,JL,,,doi.org/10.1021/acs.macromol.6b00851,PEO,[Cu]OCC[Au],[Cu]OCC[Au],,,C{[>]<OCC>[<]}OC,CH3,OCH3,0.925925926,0.657275654,,,,,,,5000,5000,1.1,113.507378,44.02238095,,,,,,,,,,,,,,,,,,,,,,,,,,,,,,,,,,,,,,,,,,,,,,,LiTFSI,O=S(=O)([N-]S(=O)(=O)C(F)(F)F)C(F)(F)F.[Li+],0.074074074,0.342724346,1.816118048,286.9332984,,,,,,,,,,,,50,0.000334,-3.476253533
,,5/18/2020,JL,,,doi.org/10.1021/acs.macromol.6b00851,PEO,[Cu]OCC[Au],[Cu]OCC[Au],,,C{[>]<OCC>[<]}OC,CH3,OCH3,0.925925926,0.657275654,,,,,,,5000,5000,1.1,113.507378,44.02238095,,,,,,,,,,,,,,,,,,,,,,,,,,,,,,,,,,,,,,,,,,,,,,,LiTFSI,O=S(=O)([N-]S(=O)(=O)C(F)(F)F)C(F)(F)F.[Li+],0.074074074,0.342724346,1.816118048,286.9332984,,,,,,,,,,,,40,0.000167,-3.777283529
,,5/18/2020,JL,,,doi.org/10.1021/acs.macromol.6b00851,PEO,[Cu]OCC[Au],[Cu]OCC[Au],,,C{[>]<OCC>[<]}OC,CH3,OCH3,0.925925926,0.657275654,,,,,,,5000,5000,1.1,113.507378,44.02238095,,,,,,,,,,,,,,,,,,,,,,,,,,,,,,,,,,,,,,,,,,,,,,,LiTFSI,O=S(=O)([N-]S(=O)(=O)C(F)(F)F)C(F)(F)F.[Li+],0.074074074,0.342724346,1.816118048,286.9332984,,,,,,,,,,,,27,7.08E-05,-4.149966742
,,5/18/2020,JL,,,doi.org/10.1021/acs.macromol.6b00851,C2EO4,[Cu]CCOCCOCCOCCOCC[Au],[Cu]CCOCCOCCOCCOCC[Au],,,,,,1,1,,,,,,,7400,7400,1.3,36.22833643,204.1323253,,,,,,,,,,,,,,,,,,,,,,,,,,,,,,,,,,,,,,,,,,,,,,,LiTFSI,O=S(=O)([N-]S(=O)(=O)C(F)(F)F)C(F)(F)F.[Li+],,,1.958288456,286.9332984,,,,,,,,,,,,90,0.00125,-2.903089987
,,5/18/2020,JL,,,doi.org/10.1021/acs.macromol.6b00851,C2EO5,[Cu]CCOCCOCCOCCOCCOCC[Au],[Cu]CCOCCOCCOCCOCCOCC[Au],,,,,,1,1,,,,,,,6700,6700,1.5,26.98131443,248.1585401,,,,,,,,,,,,,,,,,,,,,,,,,,,,,,,,,,,,,,,,,,,,,,,LiTFSI,O=S(=O)([N-]S(=O)(=O)C(F)(F)F)C(F)(F)F.[Li+],,,2.013530928,286.9332984,,,,,,,,,,,,90,0.00174,-2.759450752
,,5/18/2020,JL,,,doi.org/10.1021/acs.macromol.6b00851,C6EO4,[Cu]CCCCCCOCCOCCOCCOCC[Au],[Cu]CCCCCCOCCOCCOCCOCC[Au],,,,,,1,1,,,,,,,12900,12900,1.8,49.54487844,260.1949256,,,,,,,,,,,,,,,,,,,,,,,,,,,,,,,,,,,,,,,,,,,,,,,LiTFSI,O=S(=O)([N-]S(=O)(=O)C(F)(F)F)C(F)(F)F.[Li+],,,2.150785421,286.9332984,,,,,,,,,,,,90,0.000513,-3.289882635
,,5/18/2020,JL,,,doi.org/10.1021/acs.macromol.6b00851,PEO,[Cu]OCC[Au],[Cu]OCC[Au],,,C{[>]<OCC>[<]}OC,CH3,OCH3,0.909090909,0.605403983,,,,,,,5000,5000,1.1,113.507378,44.02238095,,,,,,,,,,,,,,,,,,,,,,,,,,,,,,,,,,,,,,,,,,,,,,,LiTFSI,O=S(=O)([N-]S(=O)(=O)C(F)(F)F)C(F)(F)F.[Li+],0.090909091,0.394596017,2.27014756,286.9332984,,,,,,,,,,,,110,0.00318,-2.49757288
,,5/18/2020,JL,,,doi.org/10.1021/acs.macromol.6b00851,PEO,[Cu]OCC[Au],[Cu]OCC[Au],,,C{[>]<OCC>[<]}OC,CH3,OCH3,0.909090909,0.605403983,,,,,,,5000,5000,1.1,113.507378,44.02238095,,,,,,,,,,,,,,,,,,,,,,,,,,,,,,,,,,,,,,,,,,,,,,,LiTFSI,O=S(=O)([N-]S(=O)(=O)C(F)(F)F)C(F)(F)F.[Li+],0.090909091,0.394596017,2.27014756,286.9332984,,,,,,,,,,,,100,0.00247,-2.607303047
,,5/18/2020,JL,,,doi.org/10.1021/acs.macromol.6b00851,PEO,[Cu]OCC[Au],[Cu]OCC[Au],,,C{[>]<OCC>[<]}OC,CH3,OCH3,0.909090909,0.605403983,,,,,,,5000,5000,1.1,113.507378,44.02238095,,,,,,,,,,,,,,,,,,,,,,,,,,,,,,,,,,,,,,,,,,,,,,,LiTFSI,O=S(=O)([N-]S(=O)(=O)C(F)(F)F)C(F)(F)F.[Li+],0.090909091,0.394596017,2.27014756,286.9332984,,,,,,,,,,,,90,0.00184,-2.735182177
,,5/18/2020,JL,,,doi.org/10.1021/acs.macromol.6b00851,PEO,[Cu]OCC[Au],[Cu]OCC[Au],,,C{[>]<OCC>[<]}OC,CH3,OCH3,0.909090909,0.605403983,,,,,,,5000,5000,1.1,113.507378,44.02238095,,,,,,,,,,,,,,,,,,,,,,,,,,,,,,,,,,,,,,,,,,,,,,,LiTFSI,O=S(=O)([N-]S(=O)(=O)C(F)(F)F)C(F)(F)F.[Li+],0.090909091,0.394596017,2.27014756,286.9332984,,,,,,,,,,,,80,0.00131,-2.882728704
,,5/18/2020,JL,,,doi.org/10.1021/acs.macromol.6b00851,PEO,[Cu]OCC[Au],[Cu]OCC[Au],,,C{[>]<OCC>[<]}OC,CH3,OCH3,0.909090909,0.605403983,,,,,,,5000,5000,1.1,113.507378,44.02238095,,,,,,,,,,,,,,,,,,,,,,,,,,,,,,,,,,,,,,,,,,,,,,,LiTFSI,O=S(=O)([N-]S(=O)(=O)C(F)(F)F)C(F)(F)F.[Li+],0.090909091,0.394596017,2.27014756,286.9332984,,,,,,,,,,,,70,0.000889,-3.051098239
,,5/18/2020,JL,,,doi.org/10.1021/acs.macromol.6b00851,PEO,[Cu]OCC[Au],[Cu]OCC[Au],,,C{[>]<OCC>[<]}OC,CH3,OCH3,0.909090909,0.605403983,,,,,,,5000,5000,1.1,113.507378,44.02238095,,,,,,,,,,,,,,,,,,,,,,,,,,,,,,,,,,,,,,,,,,,,,,,LiTFSI,O=S(=O)([N-]S(=O)(=O)C(F)(F)F)C(F)(F)F.[Li+],0.090909091,0.394596017,2.27014756,286.9332984,,,,,,,,,,,,60,0.000554,-3.256490235
,,5/18/2020,JL,,,doi.org/10.1021/acs.macromol.6b00851,PEO,[Cu]OCC[Au],[Cu]OCC[Au],,,C{[>]<OCC>[<]}OC,CH3,OCH3,0.909090909,0.605403983,,,,,,,5000,5000,1.1,113.507378,44.02238095,,,,,,,,,,,,,,,,,,,,,,,,,,,,,,,,,,,,,,,,,,,,,,,LiTFSI,O=S(=O)([N-]S(=O)(=O)C(F)(F)F)C(F)(F)F.[Li+],0.090909091,0.394596017,2.27014756,286.9332984,,,,,,,,,,,,50,0.000311,-3.507239611
,,5/18/2020,JL,,,doi.org/10.1021/acs.macromol.6b00851,PEO,[Cu]OCC[Au],[Cu]OCC[Au],,,C{[>]<OCC>[<]}OC,CH3,OCH3,0.909090909,0.605403983,,,,,,,5000,5000,1.1,113.507378,44.02238095,,,,,,,,,,,,,,,,,,,,,,,,,,,,,,,,,,,,,,,,,,,,,,,LiTFSI,O=S(=O)([N-]S(=O)(=O)C(F)(F)F)C(F)(F)F.[Li+],0.090909091,0.394596017,2.27014756,286.9332984,,,,,,,,,,,,40,0.000154,-3.812479279
,,5/18/2020,JL,,,doi.org/10.1021/acs.macromol.6b00851,PEO,[Cu]OCC[Au],[Cu]OCC[Au],,,C{[>]<OCC>[<]}OC,CH3,OCH3,0.909090909,0.605403983,,,,,,,5000,5000,1.1,113.507378,44.02238095,,,,,,,,,,,,,,,,,,,,,,,,,,,,,,,,,,,,,,,,,,,,,,,LiTFSI,O=S(=O)([N-]S(=O)(=O)C(F)(F)F)C(F)(F)F.[Li+],0.090909091,0.394596017,2.27014756,286.9332984,,,,,,,,,,,,27,5.08E-05,-4.294136288
,,5/18/2020,JL,,,doi.org/10.1021/acs.macromol.6b00851,PEO,[Cu]OCC[Au],[Cu]OCC[Au],,,C{[>]<OCC>[<]}OC,CH3,OCH3,0.892857143,0.561120778,,,,,,,5000,5000,1.1,113.507378,44.02238095,,,,,,,,,,,,,,,,,,,,,,,,,,,,,,,,,,,,,,,,,,,,,,,LiTFSI,O=S(=O)([N-]S(=O)(=O)C(F)(F)F)C(F)(F)F.[Li+],0.107142857,0.438879222,2.724177072,286.9332984,,,,,,,,,,,,100,0.0024,-2.619788758
,,5/18/2020,JL,,,doi.org/10.1021/acs.macromol.6b00851,PEO,[Cu]OCC[Au],[Cu]OCC[Au],,,C{[>]<OCC>[<]}OC,CH3,OCH3,0.892857143,0.561120778,,,,,,,5000,5000,1.1,113.507378,44.02238095,,,,,,,,,,,,,,,,,,,,,,,,,,,,,,,,,,,,,,,,,,,,,,,LiTFSI,O=S(=O)([N-]S(=O)(=O)C(F)(F)F)C(F)(F)F.[Li+],0.107142857,0.438879222,2.724177072,286.9332984,,,,,,,,,,,,90,0.00176,-2.754487332
,,5/18/2020,JL,,,doi.org/10.1021/acs.macromol.6b00851,PEO,[Cu]OCC[Au],[Cu]OCC[Au],,,C{[>]<OCC>[<]}OC,CH3,OCH3,0.892857143,0.561120778,,,,,,,5000,5000,1.1,113.507378,44.02238095,,,,,,,,,,,,,,,,,,,,,,,,,,,,,,,,,,,,,,,,,,,,,,,LiTFSI,O=S(=O)([N-]S(=O)(=O)C(F)(F)F)C(F)(F)F.[Li+],0.107142857,0.438879222,2.724177072,286.9332984,,,,,,,,,,,,80,0.00124,-2.906578315
,,5/18/2020,JL,,,doi.org/10.1021/acs.macromol.6b00851,PEO,[Cu]OCC[Au],[Cu]OCC[Au],,,C{[>]<OCC>[<]}OC,CH3,OCH3,0.892857143,0.561120778,,,,,,,5000,5000,1.1,113.507378,44.02238095,,,,,,,,,,,,,,,,,,,,,,,,,,,,,,,,,,,,,,,,,,,,,,,LiTFSI,O=S(=O)([N-]S(=O)(=O)C(F)(F)F)C(F)(F)F.[Li+],0.107142857,0.438879222,2.724177072,286.9332984,,,,,,,,,,,,70,0.000884,-3.053547735
,,5/18/2020,JL,,,doi.org/10.1021/acs.macromol.6b00851,PEO,[Cu]OCC[Au],[Cu]OCC[Au],,,C{[>]<OCC>[<]}OC,CH3,OCH3,0.892857143,0.561120778,,,,,,,5000,5000,1.1,113.507378,44.02238095,,,,,,,,,,,,,,,,,,,,,,,,,,,,,,,,,,,,,,,,,,,,,,,LiTFSI,O=S(=O)([N-]S(=O)(=O)C(F)(F)F)C(F)(F)F.[Li+],0.107142857,0.438879222,2.724177072,286.9332984,,,,,,,,,,,,60,0.000533,-3.273272791
,,5/18/2020,JL,,,doi.org/10.1021/acs.macromol.6b00851,PEO,[Cu]OCC[Au],[Cu]OCC[Au],,,C{[>]<OCC>[<]}OC,CH3,OCH3,0.892857143,0.561120778,,,,,,,5000,5000,1.1,113.507378,44.02238095,,,,,,,,,,,,,,,,,,,,,,,,,,,,,,,,,,,,,,,,,,,,,,,LiTFSI,O=S(=O)([N-]S(=O)(=O)C(F)(F)F)C(F)(F)F.[Li+],0.107142857,0.438879222,2.724177072,286.9332984,,,,,,,,,,,,50,0.000298,-3.525783736
,,5/18/2020,JL,,,doi.org/10.1021/acs.macromol.6b00851,PEO,[Cu]OCC[Au],[Cu]OCC[Au],,,C{[>]<OCC>[<]}OC,CH3,OCH3,0.892857143,0.561120778,,,,,,,5000,5000,1.1,113.507378,44.02238095,,,,,,,,,,,,,,,,,,,,,,,,,,,,,,,,,,,,,,,,,,,,,,,LiTFSI,O=S(=O)([N-]S(=O)(=O)C(F)(F)F)C(F)(F)F.[Li+],0.107142857,0.438879222,2.724177072,286.9332984,,,,,,,,,,,,40,0.000153,-3.815308569
,,5/18/2020,JL,,,doi.org/10.1021/acs.macromol.6b00851,PEO,[Cu]OCC[Au],[Cu]OCC[Au],,,C{[>]<OCC>[<]}OC,CH3,OCH3,0.892857143,0.561120778,,,,,,,5000,5000,1.1,113.507378,44.02238095,,,,,,,,,,,,,,,,,,,,,,,,,,,,,,,,,,,,,,,,,,,,,,,LiTFSI,O=S(=O)([N-]S(=O)(=O)C(F)(F)F)C(F)(F)F.[Li+],0.107142857,0.438879222,2.724177072,286.9332984,,,,,,,,,,,,27,5.37E-05,-4.270025714
,,5/18/2020,JL,,,doi.org/10.1021/acs.macromol.6b00851,C2EO4,[Cu]CCOCCOCCOCCOCC[Au],[Cu]CCOCCOCCOCCOCC[Au],,,,,,1,1,,,,,,,7400,7400,1.3,36.22833643,204.1323253,,,,,,,,,,,,,,,,,,,,,,,,,,,,,,,,,,,,,,,,,,,,,,,LiTFSI,O=S(=O)([N-]S(=O)(=O)C(F)(F)F)C(F)(F)F.[Li+],,,2.741603838,286.9332984,,,,,,,,,,,,90,0.0015,-2.823908741
,,5/18/2020,JL,,,doi.org/10.1021/acs.macromol.6b00851,C2EO5,[Cu]CCOCCOCCOCCOCCOCC[Au],[Cu]CCOCCOCCOCCOCCOCC[Au],,,,,,1,1,,,,,,,6700,6700,1.5,26.98131443,248.1585401,,,,,,,,,,,,,,,,,,,,,,,,,,,,,,,,,,,,,,,,,,,,,,,LiTFSI,O=S(=O)([N-]S(=O)(=O)C(F)(F)F)C(F)(F)F.[Li+],,,2.818943299,286.9332984,,,,,,,,,,,,90,0.00182,-2.739928612
,,5/18/2020,JL,,,doi.org/10.1021/acs.macromol.6b00851,PEO,[Cu]OCC[Au],[Cu]OCC[Au],,,C{[>]<OCC>[<]}OC,CH3,OCH3,0.877192982,0.522874332,,,,,,,5000,5000,1.1,113.507378,44.02238095,,,,,,,,,,,,,,,,,,,,,,,,,,,,,,,,,,,,,,,,,,,,,,,LiTFSI,O=S(=O)([N-]S(=O)(=O)C(F)(F)F)C(F)(F)F.[Li+],0.122807018,0.477125668,3.178206583,286.9332984,,,,,,,,,,,,110,0.00295,-2.530177984
,,5/18/2020,JL,,,doi.org/10.1021/acs.macromol.6b00851,PEO,[Cu]OCC[Au],[Cu]OCC[Au],,,C{[>]<OCC>[<]}OC,CH3,OCH3,0.877192982,0.522874332,,,,,,,5000,5000,1.1,113.507378,44.02238095,,,,,,,,,,,,,,,,,,,,,,,,,,,,,,,,,,,,,,,,,,,,,,,LiTFSI,O=S(=O)([N-]S(=O)(=O)C(F)(F)F)C(F)(F)F.[Li+],0.122807018,0.477125668,3.178206583,286.9332984,,,,,,,,,,,,100,0.00223,-2.651695137
,,5/18/2020,JL,,,doi.org/10.1021/acs.macromol.6b00851,PEO,[Cu]OCC[Au],[Cu]OCC[Au],,,C{[>]<OCC>[<]}OC,CH3,OCH3,0.877192982,0.522874332,,,,,,,5000,5000,1.1,113.507378,44.02238095,,,,,,,,,,,,,,,,,,,,,,,,,,,,,,,,,,,,,,,,,,,,,,,LiTFSI,O=S(=O)([N-]S(=O)(=O)C(F)(F)F)C(F)(F)F.[Li+],0.122807018,0.477125668,3.178206583,286.9332984,,,,,,,,,,,,90,0.00159,-2.798602876
,,5/18/2020,JL,,,doi.org/10.1021/acs.macromol.6b00851,PEO,[Cu]OCC[Au],[Cu]OCC[Au],,,C{[>]<OCC>[<]}OC,CH3,OCH3,0.877192982,0.522874332,,,,,,,5000,5000,1.1,113.507378,44.02238095,,,,,,,,,,,,,,,,,,,,,,,,,,,,,,,,,,,,,,,,,,,,,,,LiTFSI,O=S(=O)([N-]S(=O)(=O)C(F)(F)F)C(F)(F)F.[Li+],0.122807018,0.477125668,3.178206583,286.9332984,,,,,,,,,,,,80,0.00109,-2.962573502
,,5/18/2020,JL,,,doi.org/10.1021/acs.macromol.6b00851,PEO,[Cu]OCC[Au],[Cu]OCC[Au],,,C{[>]<OCC>[<]}OC,CH3,OCH3,0.877192982,0.522874332,,,,,,,5000,5000,1.1,113.507378,44.02238095,,,,,,,,,,,,,,,,,,,,,,,,,,,,,,,,,,,,,,,,,,,,,,,LiTFSI,O=S(=O)([N-]S(=O)(=O)C(F)(F)F)C(F)(F)F.[Li+],0.122807018,0.477125668,3.178206583,286.9332984,,,,,,,,,,,,70,0.000692,-3.159893906
,,5/18/2020,JL,,,doi.org/10.1021/acs.macromol.6b00851,PEO,[Cu]OCC[Au],[Cu]OCC[Au],,,C{[>]<OCC>[<]}OC,CH3,OCH3,0.877192982,0.522874332,,,,,,,5000,5000,1.1,113.507378,44.02238095,,,,,,,,,,,,,,,,,,,,,,,,,,,,,,,,,,,,,,,,,,,,,,,LiTFSI,O=S(=O)([N-]S(=O)(=O)C(F)(F)F)C(F)(F)F.[Li+],0.122807018,0.477125668,3.178206583,286.9332984,,,,,,,,,,,,60,0.000406,-3.391473966
,,5/18/2020,JL,,,doi.org/10.1021/acs.macromol.6b00851,PEO,[Cu]OCC[Au],[Cu]OCC[Au],,,C{[>]<OCC>[<]}OC,CH3,OCH3,0.877192982,0.522874332,,,,,,,5000,5000,1.1,113.507378,44.02238095,,,,,,,,,,,,,,,,,,,,,,,,,,,,,,,,,,,,,,,,,,,,,,,LiTFSI,O=S(=O)([N-]S(=O)(=O)C(F)(F)F)C(F)(F)F.[Li+],0.122807018,0.477125668,3.178206583,286.9332984,,,,,,,,,,,,50,0.000219,-3.659555885
,,5/18/2020,JL,,,doi.org/10.1021/acs.macromol.6b00851,PEO,[Cu]OCC[Au],[Cu]OCC[Au],,,C{[>]<OCC>[<]}OC,CH3,OCH3,0.877192982,0.522874332,,,,,,,5000,5000,1.1,113.507378,44.02238095,,,,,,,,,,,,,,,,,,,,,,,,,,,,,,,,,,,,,,,,,,,,,,,LiTFSI,O=S(=O)([N-]S(=O)(=O)C(F)(F)F)C(F)(F)F.[Li+],0.122807018,0.477125668,3.178206583,286.9332984,,,,,,,,,,,,40,0.000103,-3.987162775
,,5/18/2020,JL,,,doi.org/10.1021/acs.macromol.6b00851,PEO,[Cu]OCC[Au],[Cu]OCC[Au],,,C{[>]<OCC>[<]}OC,CH3,OCH3,0.877192982,0.522874332,,,,,,,5000,5000,1.1,113.507378,44.02238095,,,,,,,,,,,,,,,,,,,,,,,,,,,,,,,,,,,,,,,,,,,,,,,LiTFSI,O=S(=O)([N-]S(=O)(=O)C(F)(F)F)C(F)(F)F.[Li+],0.122807018,0.477125668,3.178206583,286.9332984,,,,,,,,,,,,27,3.12E-05,-4.505845406
,,5/18/2020,JL,,,doi.org/10.1021/acs.macromol.6b00851,PEO,[Cu]OCC[Au],[Cu]OCC[Au],,,C{[>]<OCC>[<]}OC,CH3,OCH3,0.862068966,0.489509002,,,,,,,5000,5000,1.1,113.507378,44.02238095,,,,,,,,,,,,,,,,,,,,,,,,,,,,,,,,,,,,,,,,,,,,,,,LiTFSI,O=S(=O)([N-]S(=O)(=O)C(F)(F)F)C(F)(F)F.[Li+],0.137931034,0.510490998,3.632236095,286.9332984,,,,,,,,,,,,100,0.00203,-2.692503962
,,5/18/2020,JL,,,doi.org/10.1021/acs.macromol.6b00851,PEO,[Cu]OCC[Au],[Cu]OCC[Au],,,C{[>]<OCC>[<]}OC,CH3,OCH3,0.862068966,0.489509002,,,,,,,5000,5000,1.1,113.507378,44.02238095,,,,,,,,,,,,,,,,,,,,,,,,,,,,,,,,,,,,,,,,,,,,,,,LiTFSI,O=S(=O)([N-]S(=O)(=O)C(F)(F)F)C(F)(F)F.[Li+],0.137931034,0.510490998,3.632236095,286.9332984,,,,,,,,,,,,90,0.00145,-2.838631998
,,5/18/2020,JL,,,doi.org/10.1021/acs.macromol.6b00851,PEO,[Cu]OCC[Au],[Cu]OCC[Au],,,C{[>]<OCC>[<]}OC,CH3,OCH3,0.862068966,0.489509002,,,,,,,5000,5000,1.1,113.507378,44.02238095,,,,,,,,,,,,,,,,,,,,,,,,,,,,,,,,,,,,,,,,,,,,,,,LiTFSI,O=S(=O)([N-]S(=O)(=O)C(F)(F)F)C(F)(F)F.[Li+],0.137931034,0.510490998,3.632236095,286.9332984,,,,,,,,,,,,80,0.00098,-3.008773924
,,5/18/2020,JL,,,doi.org/10.1021/acs.macromol.6b00851,PEO,[Cu]OCC[Au],[Cu]OCC[Au],,,C{[>]<OCC>[<]}OC,CH3,OCH3,0.862068966,0.489509002,,,,,,,5000,5000,1.1,113.507378,44.02238095,,,,,,,,,,,,,,,,,,,,,,,,,,,,,,,,,,,,,,,,,,,,,,,LiTFSI,O=S(=O)([N-]S(=O)(=O)C(F)(F)F)C(F)(F)F.[Li+],0.137931034,0.510490998,3.632236095,286.9332984,,,,,,,,,,,,70,0.000768,-3.11463878
,,5/18/2020,JL,,,doi.org/10.1021/acs.macromol.6b00851,PEO,[Cu]OCC[Au],[Cu]OCC[Au],,,C{[>]<OCC>[<]}OC,CH3,OCH3,0.862068966,0.489509002,,,,,,,5000,5000,1.1,113.507378,44.02238095,,,,,,,,,,,,,,,,,,,,,,,,,,,,,,,,,,,,,,,,,,,,,,,LiTFSI,O=S(=O)([N-]S(=O)(=O)C(F)(F)F)C(F)(F)F.[Li+],0.137931034,0.510490998,3.632236095,286.9332984,,,,,,,,,,,,60,0.000377,-3.42365865
,,5/18/2020,JL,,,doi.org/10.1021/acs.macromol.6b00851,PEO,[Cu]OCC[Au],[Cu]OCC[Au],,,C{[>]<OCC>[<]}OC,CH3,OCH3,0.862068966,0.489509002,,,,,,,5000,5000,1.1,113.507378,44.02238095,,,,,,,,,,,,,,,,,,,,,,,,,,,,,,,,,,,,,,,,,,,,,,,LiTFSI,O=S(=O)([N-]S(=O)(=O)C(F)(F)F)C(F)(F)F.[Li+],0.137931034,0.510490998,3.632236095,286.9332984,,,,,,,,,,,,50,0.000204,-3.690369833
,,5/18/2020,JL,,,doi.org/10.1021/acs.macromol.6b00851,PEO,[Cu]OCC[Au],[Cu]OCC[Au],,,C{[>]<OCC>[<]}OC,CH3,OCH3,0.862068966,0.489509002,,,,,,,5000,5000,1.1,113.507378,44.02238095,,,,,,,,,,,,,,,,,,,,,,,,,,,,,,,,,,,,,,,,,,,,,,,LiTFSI,O=S(=O)([N-]S(=O)(=O)C(F)(F)F)C(F)(F)F.[Li+],0.137931034,0.510490998,3.632236095,286.9332984,,,,,,,,,,,,40,9.86E-05,-4.006123085
,,5/18/2020,JL,,,doi.org/10.1021/acs.macromol.6b00851,PEO,[Cu]OCC[Au],[Cu]OCC[Au],,,C{[>]<OCC>[<]}OC,CH3,OCH3,0.862068966,0.489509002,,,,,,,5000,5000,1.1,113.507378,44.02238095,,,,,,,,,,,,,,,,,,,,,,,,,,,,,,,,,,,,,,,,,,,,,,,LiTFSI,O=S(=O)([N-]S(=O)(=O)C(F)(F)F)C(F)(F)F.[Li+],0.137931034,0.510490998,3.632236095,286.9332984,,,,,,,,,,,,27,3.15E-05,-4.501689446
,,5/19/2020,JL,,,doi.org/10.1002/pola.28080,PAEC,[Cu]OC(=O)OCC(CC)(COCC=C)C[Au],[Cu]OC(=O)OCC(CC)(COCC=C)C[Au],,,,,,0.928571495,0.900654938,,,,,,,10062,10062,,50,200.1010252,,,,,,,,,,,,,,,,,,,,,,,,,,,,,,,,,,,,,,,,,,,,,,,LiTFSI,O=S(=O)([N-]S(=O)(=O)C(F)(F)F)C(F)(F)F.[Li+],0.071428505,0.099345062,0.382245081,286.9332984,,,,,,,,,,,,25,1.05E-08,-7.978401416
,,5/19/2020,JL,,,doi.org/10.1002/pola.28080,PAEC,[Cu]OC(=O)OCC(CC)(COCC=C)C[Au],[Cu]OC(=O)OCC(CC)(COCC=C)C[Au],,,,,,0.928571495,0.900654938,,,,,,,10062,10062,,50,200.1010252,,,,,,,,,,,,,,,,,,,,,,,,,,,,,,,,,,,,,,,,,,,,,,,LiTFSI,O=S(=O)([N-]S(=O)(=O)C(F)(F)F)C(F)(F)F.[Li+],0.071428505,0.099345062,0.382245081,286.9332984,,,,,,,,,,,,30,2.49E-08,-7.604200248
,,5/19/2020,JL,,,doi.org/10.1002/pola.28080,PAEC,[Cu]OC(=O)OCC(CC)(COCC=C)C[Au],[Cu]OC(=O)OCC(CC)(COCC=C)C[Au],,,,,,0.928571495,0.900654938,,,,,,,10062,10062,,50,200.1010252,,,,,,,,,,,,,,,,,,,,,,,,,,,,,,,,,,,,,,,,,,,,,,,LiTFSI,O=S(=O)([N-]S(=O)(=O)C(F)(F)F)C(F)(F)F.[Li+],0.071428505,0.099345062,0.382245081,286.9332984,,,,,,,,,,,,40,7.52E-08,-7.123600279
,,5/19/2020,JL,,,doi.org/10.1002/pola.28080,PAEC,[Cu]OC(=O)OCC(CC)(COCC=C)C[Au],[Cu]OC(=O)OCC(CC)(COCC=C)C[Au],,,,,,0.928571495,0.900654938,,,,,,,10062,10062,,50,200.1010252,,,,,,,,,,,,,,,,,,,,,,,,,,,,,,,,,,,,,,,,,,,,,,,LiTFSI,O=S(=O)([N-]S(=O)(=O)C(F)(F)F)C(F)(F)F.[Li+],0.071428505,0.099345062,0.382245081,286.9332984,,,,,,,,,,,,50,1.70E-07,-6.769201229
,,5/19/2020,JL,,,doi.org/10.1002/pola.28080,PAEC,[Cu]OC(=O)OCC(CC)(COCC=C)C[Au],[Cu]OC(=O)OCC(CC)(COCC=C)C[Au],,,,,,0.928571495,0.900654938,,,,,,,10062,10062,,50,200.1010252,,,,,,,,,,,,,,,,,,,,,,,,,,,,,,,,,,,,,,,,,,,,,,,LiTFSI,O=S(=O)([N-]S(=O)(=O)C(F)(F)F)C(F)(F)F.[Li+],0.071428505,0.099345062,0.382245081,286.9332984,,,,,,,,,,,,60,3.72E-07,-6.429500258
,,5/19/2020,JL,,,doi.org/10.1002/pola.28080,PAEC,[Cu]OC(=O)OCC(CC)(COCC=C)C[Au],[Cu]OC(=O)OCC(CC)(COCC=C)C[Au],,,,,,0.928571495,0.900654938,,,,,,,10062,10062,,50,200.1010252,,,,,,,,,,,,,,,,,,,,,,,,,,,,,,,,,,,,,,,,,,,,,,,LiTFSI,O=S(=O)([N-]S(=O)(=O)C(F)(F)F)C(F)(F)F.[Li+],0.071428505,0.099345062,0.382245081,286.9332984,,,,,,,,,,,,70,6.96E-07,-6.157699744
,,5/19/2020,JL,,,doi.org/10.1002/pola.28080,PAEC,[Cu]OC(=O)OCC(CC)(COCC=C)C[Au],[Cu]OC(=O)OCC(CC)(COCC=C)C[Au],,,,,,0.928571495,0.900654938,,,,,,,10062,10062,,50,200.1010252,,,,,,,,,,,,,,,,,,,,,,,,,,,,,,,,,,,,,,,,,,,,,,,LiTFSI,O=S(=O)([N-]S(=O)(=O)C(F)(F)F)C(F)(F)F.[Li+],0.071428505,0.099345062,0.382245081,286.9332984,,,,,,,,,,,,80,1.23E-06,-5.910200827
,,5/19/2020,JL,,,doi.org/10.1002/pola.28080,PAEC,[Cu]OC(=O)OCC(CC)(COCC=C)C[Au],[Cu]OC(=O)OCC(CC)(COCC=C)C[Au],,,,,,0.928571495,0.900654938,,,,,,,10062,10062,,50,200.1010252,,,,,,,,,,,,,,,,,,,,,,,,,,,,,,,,,,,,,,,,,,,,,,,LiTFSI,O=S(=O)([N-]S(=O)(=O)C(F)(F)F)C(F)(F)F.[Li+],0.071428505,0.099345062,0.382245081,286.9332984,,,,,,,,,,,,90,1.99E-06,-5.701699418
,,5/19/2020,JL,,,doi.org/10.1002/pola.28080,PAEC,[Cu]OC(=O)OCC(CC)(COCC=C)C[Au],[Cu]OC(=O)OCC(CC)(COCC=C)C[Au],,,,,,0.928571495,0.900654938,,,,,,,10062,10062,,50,200.1010252,,,,,,,,,,,,,,,,,,,,,,,,,,,,,,,,,,,,,,,,,,,,,,,LiTFSI,O=S(=O)([N-]S(=O)(=O)C(F)(F)F)C(F)(F)F.[Li+],0.071428505,0.099345062,0.382245081,286.9332984,,,,,,,,,,,,100,3.11E-06,-5.507600043
,,5/19/2020,JL,,,doi.org/10.1002/pola.28080,PAEC,[Cu]OC(=O)OCC(CC)(COCC=C)C[Au],[Cu]OC(=O)OCC(CC)(COCC=C)C[Au],,,,,,0.888888889,0.848001806,,,,,,,10062,10062,,50,200.1010252,,,,,,,,,,,,,,,,,,,,,,,,,,,,,,,,,,,,,,,,,,,,,,,LiTFSI,O=S(=O)([N-]S(=O)(=O)C(F)(F)F)C(F)(F)F.[Li+],0.111111111,0.151998194,0.621148877,286.9332984,,,,,,,,,,,,25,4.82E-08,-7.317099854
,,5/19/2020,JL,,,doi.org/10.1002/pola.28080,PAEC,[Cu]OC(=O)OCC(CC)(COCC=C)C[Au],[Cu]OC(=O)OCC(CC)(COCC=C)C[Au],,,,,,0.888888889,0.848001806,,,,,,,10062,10062,,50,200.1010252,,,,,,,,,,,,,,,,,,,,,,,,,,,,,,,,,,,,,,,,,,,,,,,LiTFSI,O=S(=O)([N-]S(=O)(=O)C(F)(F)F)C(F)(F)F.[Li+],0.111111111,0.151998194,0.621148877,286.9332984,,,,,,,,,,,,30,8.33E-08,-7.079200182
,,5/19/2020,JL,,,doi.org/10.1002/pola.28080,PAEC,[Cu]OC(=O)OCC(CC)(COCC=C)C[Au],[Cu]OC(=O)OCC(CC)(COCC=C)C[Au],,,,,,0.888888889,0.848001806,,,,,,,10062,10062,,50,200.1010252,,,,,,,,,,,,,,,,,,,,,,,,,,,,,,,,,,,,,,,,,,,,,,,LiTFSI,O=S(=O)([N-]S(=O)(=O)C(F)(F)F)C(F)(F)F.[Li+],0.111111111,0.151998194,0.621148877,286.9332984,,,,,,,,,,,,40,2.58E-07,-6.588799641
,,5/19/2020,JL,,,doi.org/10.1002/pola.28080,PAEC,[Cu]OC(=O)OCC(CC)(COCC=C)C[Au],[Cu]OC(=O)OCC(CC)(COCC=C)C[Au],,,,,,0.888888889,0.848001806,,,,,,,10062,10062,,50,200.1010252,,,,,,,,,,,,,,,,,,,,,,,,,,,,,,,,,,,,,,,,,,,,,,,LiTFSI,O=S(=O)([N-]S(=O)(=O)C(F)(F)F)C(F)(F)F.[Li+],0.111111111,0.151998194,0.621148877,286.9332984,,,,,,,,,,,,50,7.54E-07,-6.122599856
,,5/19/2020,JL,,,doi.org/10.1002/pola.28080,PAEC,[Cu]OC(=O)OCC(CC)(COCC=C)C[Au],[Cu]OC(=O)OCC(CC)(COCC=C)C[Au],,,,,,0.888888889,0.848001806,,,,,,,10062,10062,,50,200.1010252,,,,,,,,,,,,,,,,,,,,,,,,,,,,,,,,,,,,,,,,,,,,,,,LiTFSI,O=S(=O)([N-]S(=O)(=O)C(F)(F)F)C(F)(F)F.[Li+],0.111111111,0.151998194,0.621148877,286.9332984,,,,,,,,,,,,60,1.82E-06,-5.738898981
,,5/19/2020,JL,,,doi.org/10.1002/pola.28080,PAEC,[Cu]OC(=O)OCC(CC)(COCC=C)C[Au],[Cu]OC(=O)OCC(CC)(COCC=C)C[Au],,,,,,0.888888889,0.848001806,,,,,,,10062,10062,,50,200.1010252,,,,,,,,,,,,,,,,,,,,,,,,,,,,,,,,,,,,,,,,,,,,,,,LiTFSI,O=S(=O)([N-]S(=O)(=O)C(F)(F)F)C(F)(F)F.[Li+],0.111111111,0.151998194,0.621148877,286.9332984,,,,,,,,,,,,70,3.34E-06,-5.476900255
,,5/19/2020,JL,,,doi.org/10.1002/pola.28080,PAEC,[Cu]OC(=O)OCC(CC)(COCC=C)C[Au],[Cu]OC(=O)OCC(CC)(COCC=C)C[Au],,,,,,0.888888889,0.848001806,,,,,,,10062,10062,,50,200.1010252,,,,,,,,,,,,,,,,,,,,,,,,,,,,,,,,,,,,,,,,,,,,,,,LiTFSI,O=S(=O)([N-]S(=O)(=O)C(F)(F)F)C(F)(F)F.[Li+],0.111111111,0.151998194,0.621148877,286.9332984,,,,,,,,,,,,80,5.96E-06,-5.224699821
,,5/19/2020,JL,,,doi.org/10.1002/pola.28080,PAEC,[Cu]OC(=O)OCC(CC)(COCC=C)C[Au],[Cu]OC(=O)OCC(CC)(COCC=C)C[Au],,,,,,0.888888889,0.848001806,,,,,,,10062,10062,,50,200.1010252,,,,,,,,,,,,,,,,,,,,,,,,,,,,,,,,,,,,,,,,,,,,,,,LiTFSI,O=S(=O)([N-]S(=O)(=O)C(F)(F)F)C(F)(F)F.[Li+],0.111111111,0.151998194,0.621148877,286.9332984,,,,,,,,,,,,90,8.81E-06,-5.054999937
,,5/19/2020,JL,,,doi.org/10.1002/pola.28080,PAEC,[Cu]OC(=O)OCC(CC)(COCC=C)C[Au],[Cu]OC(=O)OCC(CC)(COCC=C)C[Au],,,,,,0.888888889,0.848001806,,,,,,,10062,10062,,50,200.1010252,,,,,,,,,,,,,,,,,,,,,,,,,,,,,,,,,,,,,,,,,,,,,,,LiTFSI,O=S(=O)([N-]S(=O)(=O)C(F)(F)F)C(F)(F)F.[Li+],0.111111111,0.151998194,0.621148877,286.9332984,,,,,,,,,,,,100,1.32E-05,-4.880298824
,,5/19/2020,JL,,,doi.org/10.1002/pola.28080,PAEC,[Cu]OC(=O)OCC(CC)(COCC=C)C[Au],[Cu]OC(=O)OCC(CC)(COCC=C)C[Au],,,,,,0.833333333,0.777128527,,,,,,,10062,10062,,50,200.1010252,,,,,,,,,,,,,,,,,,,,,,,,,,,,,,,,,,,,,,,,,,,,,,,LiTFSI,O=S(=O)([N-]S(=O)(=O)C(F)(F)F)C(F)(F)F.[Li+],0.166666667,0.222871473,0.993838203,286.9332984,,,,,,,,,,,,25,4.32E-07,-6.364100254
,,5/19/2020,JL,,,doi.org/10.1002/pola.28080,PAEC,[Cu]OC(=O)OCC(CC)(COCC=C)C[Au],[Cu]OC(=O)OCC(CC)(COCC=C)C[Au],,,,,,0.833333333,0.777128527,,,,,,,10062,10062,,50,200.1010252,,,,,,,,,,,,,,,,,,,,,,,,,,,,,,,,,,,,,,,,,,,,,,,LiTFSI,O=S(=O)([N-]S(=O)(=O)C(F)(F)F)C(F)(F)F.[Li+],0.166666667,0.222871473,0.993838203,286.9332984,,,,,,,,,,,,30,6.47E-07,-6.189399899
,,5/19/2020,JL,,,doi.org/10.1002/pola.28080,PAEC,[Cu]OC(=O)OCC(CC)(COCC=C)C[Au],[Cu]OC(=O)OCC(CC)(COCC=C)C[Au],,,,,,0.833333333,0.777128527,,,,,,,10062,10062,,50,200.1010252,,,,,,,,,,,,,,,,,,,,,,,,,,,,,,,,,,,,,,,,,,,,,,,LiTFSI,O=S(=O)([N-]S(=O)(=O)C(F)(F)F)C(F)(F)F.[Li+],0.166666667,0.222871473,0.993838203,286.9332984,,,,,,,,,,,,40,1.62E-06,-5.791300723
,,5/19/2020,JL,,,doi.org/10.1002/pola.28080,PAEC,[Cu]OC(=O)OCC(CC)(COCC=C)C[Au],[Cu]OC(=O)OCC(CC)(COCC=C)C[Au],,,,,,0.833333333,0.777128527,,,,,,,10062,10062,,50,200.1010252,,,,,,,,,,,,,,,,,,,,,,,,,,,,,,,,,,,,,,,,,,,,,,,LiTFSI,O=S(=O)([N-]S(=O)(=O)C(F)(F)F)C(F)(F)F.[Li+],0.166666667,0.222871473,0.993838203,286.9332984,,,,,,,,,,,,50,2.86E-06,-5.544000083
,,5/19/2020,JL,,,doi.org/10.1002/pola.28080,PAEC,[Cu]OC(=O)OCC(CC)(COCC=C)C[Au],[Cu]OC(=O)OCC(CC)(COCC=C)C[Au],,,,,,0.833333333,0.777128527,,,,,,,10062,10062,,50,200.1010252,,,,,,,,,,,,,,,,,,,,,,,,,,,,,,,,,,,,,,,,,,,,,,,LiTFSI,O=S(=O)([N-]S(=O)(=O)C(F)(F)F)C(F)(F)F.[Li+],0.166666667,0.222871473,0.993838203,286.9332984,,,,,,,,,,,,60,5.34E-06,-5.272300181
,,5/19/2020,JL,,,doi.org/10.1002/pola.28080,PAEC,[Cu]OC(=O)OCC(CC)(COCC=C)C[Au],[Cu]OC(=O)OCC(CC)(COCC=C)C[Au],,,,,,0.833333333,0.777128527,,,,,,,10062,10062,,50,200.1010252,,,,,,,,,,,,,,,,,,,,,,,,,,,,,,,,,,,,,,,,,,,,,,,LiTFSI,O=S(=O)([N-]S(=O)(=O)C(F)(F)F)C(F)(F)F.[Li+],0.166666667,0.222871473,0.993838203,286.9332984,,,,,,,,,,,,70,8.45E-06,-5.073399832
,,5/19/2020,JL,,,doi.org/10.1002/pola.28080,PAEC,[Cu]OC(=O)OCC(CC)(COCC=C)C[Au],[Cu]OC(=O)OCC(CC)(COCC=C)C[Au],,,,,,0.833333333,0.777128527,,,,,,,10062,10062,,50,200.1010252,,,,,,,,,,,,,,,,,,,,,,,,,,,,,,,,,,,,,,,,,,,,,,,LiTFSI,O=S(=O)([N-]S(=O)(=O)C(F)(F)F)C(F)(F)F.[Li+],0.166666667,0.222871473,0.993838203,286.9332984,,,,,,,,,,,,80,1.22E-05,-4.91350136
,,5/19/2020,JL,,,doi.org/10.1002/pola.28080,PAEC,[Cu]OC(=O)OCC(CC)(COCC=C)C[Au],[Cu]OC(=O)OCC(CC)(COCC=C)C[Au],,,,,,0.833333333,0.777128527,,,,,,,10062,10062,,50,200.1010252,,,,,,,,,,,,,,,,,,,,,,,,,,,,,,,,,,,,,,,,,,,,,,,LiTFSI,O=S(=O)([N-]S(=O)(=O)C(F)(F)F)C(F)(F)F.[Li+],0.166666667,0.222871473,0.993838203,286.9332984,,,,,,,,,,,,90,1.67E-05,-4.777798746
,,5/19/2020,JL,,,doi.org/10.1002/pola.28080,PAEC,[Cu]OC(=O)OCC(CC)(COCC=C)C[Au],[Cu]OC(=O)OCC(CC)(COCC=C)C[Au],,,,,,0.833333333,0.777128527,,,,,,,10062,10062,,50,200.1010252,,,,,,,,,,,,,,,,,,,,,,,,,,,,,,,,,,,,,,,,,,,,,,,LiTFSI,O=S(=O)([N-]S(=O)(=O)C(F)(F)F)C(F)(F)F.[Li+],0.166666667,0.222871473,0.993838203,286.9332984,,,,,,,,,,,,100,2.23E-05,-4.651899674
,,5/19/2020,JL,,,doi.org/10.1002/pola.28080,PAEC,[Cu]OC(=O)OCC(CC)(COCC=C)C[Au],[Cu]OC(=O)OCC(CC)(COCC=C)C[Au],,,,,,0.750000188,0.67659903,,,,,,,10062,10062,,50,200.1010252,,,,,,,,,,,,,,,,,,,,,,,,,,,,,,,,,,,,,,,,,,,,,,,LiTFSI,O=S(=O)([N-]S(=O)(=O)C(F)(F)F)C(F)(F)F.[Li+],0.249999812,0.32340097,1.656395349,286.9332984,,,,,,,,,,,,25,1.81E-07,-6.743299087
,,5/19/2020,JL,,,doi.org/10.1002/pola.28080,PAEC,[Cu]OC(=O)OCC(CC)(COCC=C)C[Au],[Cu]OC(=O)OCC(CC)(COCC=C)C[Au],,,,,,0.750000188,0.67659903,,,,,,,10062,10062,,50,200.1010252,,,,,,,,,,,,,,,,,,,,,,,,,,,,,,,,,,,,,,,,,,,,,,,LiTFSI,O=S(=O)([N-]S(=O)(=O)C(F)(F)F)C(F)(F)F.[Li+],0.249999812,0.32340097,1.656395349,286.9332984,,,,,,,,,,,,30,3.45E-07,-6.4617003
,,5/19/2020,JL,,,doi.org/10.1002/pola.28080,PAEC,[Cu]OC(=O)OCC(CC)(COCC=C)C[Au],[Cu]OC(=O)OCC(CC)(COCC=C)C[Au],,,,,,0.750000188,0.67659903,,,,,,,10062,10062,,50,200.1010252,,,,,,,,,,,,,,,,,,,,,,,,,,,,,,,,,,,,,,,,,,,,,,,LiTFSI,O=S(=O)([N-]S(=O)(=O)C(F)(F)F)C(F)(F)F.[Li+],0.249999812,0.32340097,1.656395349,286.9332984,,,,,,,,,,,,40,9.45E-07,-6.024700108
,,5/19/2020,JL,,,doi.org/10.1002/pola.28080,PAEC,[Cu]OC(=O)OCC(CC)(COCC=C)C[Au],[Cu]OC(=O)OCC(CC)(COCC=C)C[Au],,,,,,0.750000188,0.67659903,,,,,,,10062,10062,,50,200.1010252,,,,,,,,,,,,,,,,,,,,,,,,,,,,,,,,,,,,,,,,,,,,,,,LiTFSI,O=S(=O)([N-]S(=O)(=O)C(F)(F)F)C(F)(F)F.[Li+],0.249999812,0.32340097,1.656395349,286.9332984,,,,,,,,,,,,50,2.23E-06,-5.651000432
,,5/19/2020,JL,,,doi.org/10.1002/pola.28080,PAEC,[Cu]OC(=O)OCC(CC)(COCC=C)C[Au],[Cu]OC(=O)OCC(CC)(COCC=C)C[Au],,,,,,0.750000188,0.67659903,,,,,,,10062,10062,,50,200.1010252,,,,,,,,,,,,,,,,,,,,,,,,,,,,,,,,,,,,,,,,,,,,,,,LiTFSI,O=S(=O)([N-]S(=O)(=O)C(F)(F)F)C(F)(F)F.[Li+],0.249999812,0.32340097,1.656395349,286.9332984,,,,,,,,,,,,60,4.72E-06,-5.325800445
,,5/19/2020,JL,,,doi.org/10.1002/pola.28080,PAEC,[Cu]OC(=O)OCC(CC)(COCC=C)C[Au],[Cu]OC(=O)OCC(CC)(COCC=C)C[Au],,,,,,0.750000188,0.67659903,,,,,,,10062,10062,,50,200.1010252,,,,,,,,,,,,,,,,,,,,,,,,,,,,,,,,,,,,,,,,,,,,,,,LiTFSI,O=S(=O)([N-]S(=O)(=O)C(F)(F)F)C(F)(F)F.[Li+],0.249999812,0.32340097,1.656395349,286.9332984,,,,,,,,,,,,70,9.88E-06,-5.00540001
,,5/19/2020,JL,,,doi.org/10.1002/pola.28080,PAEC,[Cu]OC(=O)OCC(CC)(COCC=C)C[Au],[Cu]OC(=O)OCC(CC)(COCC=C)C[Au],,,,,,0.750000188,0.67659903,,,,,,,10062,10062,,50,200.1010252,,,,,,,,,,,,,,,,,,,,,,,,,,,,,,,,,,,,,,,,,,,,,,,LiTFSI,O=S(=O)([N-]S(=O)(=O)C(F)(F)F)C(F)(F)F.[Li+],0.249999812,0.32340097,1.656395349,286.9332984,,,,,,,,,,,,80,1.51E-05,-4.821100715
