Repository: zjurillpolymer/SPE_prediction

# SPE Prediction

Polymer electrolyte conductivity prediction using graph neural networks.

## Data

Data from [ChemPropPred](https://github.com/learningmatter-mit/Chem-prop-pred) — polymer electrolyte conductivity measurements including SMILES, conductivity (log S/cm), molecular weight, salt concentration, and temperature.

- `data/clean_train_data.csv` — cleaned training data
- `data/PolymerElectrolyteData.csv` — full raw dataset
- `data/PolyInfo_8salts.csv` / `data/polyinfo_5salts_4conc.csv` — PolyInfo polymer database with salt additives

File: data/PolymerElectrolyteData.csv (part 111 of 154)
Notes,Compound Notebook Name,Date Copied to Master Database,Data Recorded By,Seshadri Group,Oyaizu Group,DOI,Solvent 1 (S1),S1 SMILES,S1 SMILES 1,S1 SMILES 2,S1 SMILES 3,S1 Big SMILES,S1 End Group 1,S1 End Group 2,S1 Mol %,S1 Weight %,S1 SMILES 1 Mol %,S1 SMILES 2 Mol %,S1 SMILES 3 Mol %,S1 Molar Ratio,S1 Weight Ratio,S1 Mw,S1 Mn,S1 Mn or Mw,S1 Mw/Mn,S1 DOP,S1 Molar Mass (g/mol),S1 Type,S1 Block Mol Weight,Solvent 2 (S2),S2 SMILES,S2 SMILES 1,S2 SMILES 2,S2 Mol %,S2 Weight %,S2 SMILES 1 Mol %,S2 SMILES 2 Mol %,S2 Molar Ratio,S2 Weight Ratio,S2 Mw,S2 Mn,S2 Mn or Mw,S2 Mw/Mn,S2 DOP,S2 Molar Mass (g/mol),S2 Type,Solvent 3 (S3),S3 SMILES,S3 SMILES 1,S3 Mol %,S3 Weight %,S3 Molar Ratio,S3 Weight Ratio,S3 Mw,S3 Mn,S3 Mn or Mw,S3 Mw/Mn,S3 DOP,S3 Molar Mass (g/mol),S3 Type,Solvent 4 (S4),S4 SMILES,S4 Mol %,S4 Weight %,S4 Molar Ratio,S4 Weight Ratio,S4 Mw,S4 Mn,S4 Mn or Mw,S4 Mw/Mn,S4 DOP,S4 Molar Mass (g/mol),S4 Type,Salt 1,Salt1 SMILES,Salt1 Mol %,Salt1 Weight %,Salt1 Molality (mol salt/kg polymer),Salt1 Molar Mass (g/mol),Salt 2,Salt2 SMILES,Salt2 Mol %,Salt2 Weight %,Salt2 Molality (mol salt/kg polymer),Salt2 Molar Mass (g/mol),Inorganic Material 1 (IM1),IM1 Weight %,IM1 Particle Size (nm),Tg (oC),Heating Rate (K/min),Temperature (oC),Conductivity (S/cm),log Conductivity (S/cm)
,,5/19/2020,JL,,,doi.org/10.1002/pola.28080,PAEC,[Cu]OC(=O)OCC(CC)(COCC=C)C[Au],[Cu]OC(=O)OCC(CC)(COCC=C)C[Au],,,,,,0.750000188,0.67659903,,,,,,,10062,10062,,50,200.1010252,,,,,,,,,,,,,,,,,,,,,,,,,,,,,,,,,,,,,,,,,,,,,,,LiTFSI,O=S(=O)([N-]S(=O)(=O)C(F)(F)F)C(F)(F)F.[Li+],0.249999812,0.32340097,1.656395349,286.9332984,,,,,,,,,,,,90,2.11E-05,-4.675699021
,,5/19/2020,JL,,,doi.org/10.1002/pola.28080,PAEC,[Cu]OC(=O)OCC(CC)(COCC=C)C[Au],[Cu]OC(=O)OCC(CC)(COCC=C)C[Au],,,,,,0.750000188,0.67659903,,,,,,,10062,10062,,50,200.1010252,,,,,,,,,,,,,,,,,,,,,,,,,,,,,,,,,,,,,,,,,,,,,,,LiTFSI,O=S(=O)([N-]S(=O)(=O)C(F)(F)F)C(F)(F)F.[Li+],0.249999812,0.32340097,1.656395349,286.9332984,,,,,,,,,,,,100,2.85E-05,-4.544900733
,,5/19/2020,JL,,,doi.org/10.1002/pola.28080,PTMC,[Cu]OC(=O)OCCC[Au],[Cu]OC(=O)OCCC[Au],,,C{<OC(=O)OCCC>}C,CH3,CH3,0.833333333,0.640016106,,,,,,,368000,368000,1.36,3604.662553,102.0278603,,,,,,,,,,,,,,,,,,,,,,,,,,,,,,,,,,,,,,,,,,,,,,,LiTFSI,O=S(=O)([N-]S(=O)(=O)C(F)(F)F)C(F)(F)F.[Li+],0.166666667,0.359983894,1.959055735,286.9332984,,,,,,,,,,,,25,3.77E-08,-7.42410008
,,5/19/2020,JL,,,doi.org/10.1002/pola.28080,PTMC,[Cu]OC(=O)OCCC[Au],[Cu]OC(=O)OCCC[Au],,,C{<OC(=O)OCCC>}C,CH3,CH3,0.833333333,0.640016106,,,,,,,368000,368000,1.36,3604.662553,102.0278603,,,,,,,,,,,,,,,,,,,,,,,,,,,,,,,,,,,,,,,,,,,,,,,LiTFSI,O=S(=O)([N-]S(=O)(=O)C(F)(F)F)C(F)(F)F.[Li+],0.166666667,0.359983894,1.959055735,286.9332984,,,,,,,,,,,,30,9.53E-08,-7.020899808
,,5/19/2020,JL,,,doi.org/10.1002/pola.28080,PTMC,[Cu]OC(=O)OCCC[Au],[Cu]OC(=O)OCCC[Au],,,C{<OC(=O)OCCC>}C,CH3,CH3,0.833333333,0.640016106,,,,,,,368000,368000,1.36,3604.662553,102.0278603,,,,,,,,,,,,,,,,,,,,,,,,,,,,,,,,,,,,,,,,,,,,,,,LiTFSI,O=S(=O)([N-]S(=O)(=O)C(F)(F)F)C(F)(F)F.[Li+],0.166666667,0.359983894,1.959055735,286.9332984,,,,,,,,,,,,40,2.98E-07,-6.525499643
,,5/19/2020,JL,,,doi.org/10.1002/pola.28080,PTMC,[Cu]OC(=O)OCCC[Au],[Cu]OC(=O)OCCC[Au],,,C{<OC(=O)OCCC>}C,CH3,CH3,0.833333333,0.640016106,,,,,,,368000,368000,1.36,3604.662553,102.0278603,,,,,,,,,,,,,,,,,,,,,,,,,,,,,,,,,,,,,,,,,,,,,,,LiTFSI,O=S(=O)([N-]S(=O)(=O)C(F)(F)F)C(F)(F)F.[Li+],0.166666667,0.359983894,1.959055735,286.9332984,,,,,,,,,,,,50,9.22E-07,-6.03510001
,,5/19/2020,JL,,,doi.org/10.1002/pola.28080,PTMC,[Cu]OC(=O)OCCC[Au],[Cu]OC(=O)OCCC[Au],,,C{<OC(=O)OCCC>}C,CH3,CH3,0.833333333,0.640016106,,,,,,,368000,368000,1.36,3604.662553,102.0278603,,,,,,,,,,,,,,,,,,,,,,,,,,,,,,,,,,,,,,,,,,,,,,,LiTFSI,O=S(=O)([N-]S(=O)(=O)C(F)(F)F)C(F)(F)F.[Li+],0.166666667,0.359983894,1.959055735,286.9332984,,,,,,,,,,,,60,2.41E-06,-5.617500276
,,5/19/2020,JL,,,doi.org/10.1002/pola.28080,PTMC,[Cu]OC(=O)OCCC[Au],[Cu]OC(=O)OCCC[Au],,,C{<OC(=O)OCCC>}C,CH3,CH3,0.833333333,0.640016106,,,,,,,368000,368000,1.36,3604.662553,102.0278603,,,,,,,,,,,,,,,,,,,,,,,,,,,,,,,,,,,,,,,,,,,,,,,LiTFSI,O=S(=O)([N-]S(=O)(=O)C(F)(F)F)C(F)(F)F.[Li+],0.166666667,0.359983894,1.959055735,286.9332984,,,,,,,,,,,,70,5.40E-06,-5.26789989
,,5/19/2020,JL,,,doi.org/10.1002/pola.28080,PTMC,[Cu]OC(=O)OCCC[Au],[Cu]OC(=O)OCCC[Au],,,C{<OC(=O)OCCC>}C,CH3,CH3,0.833333333,0.640016106,,,,,,,368000,368000,1.36,3604.662553,102.0278603,,,,,,,,,,,,,,,,,,,,,,,,,,,,,,,,,,,,,,,,,,,,,,,LiTFSI,O=S(=O)([N-]S(=O)(=O)C(F)(F)F)C(F)(F)F.[Li+],0.166666667,0.359983894,1.959055735,286.9332984,,,,,,,,,,,,80,1.06E-05,-4.976698145
,,5/19/2020,JL,,,doi.org/10.1002/pola.28080,PTMC,[Cu]OC(=O)OCCC[Au],[Cu]OC(=O)OCCC[Au],,,C{<OC(=O)OCCC>}C,CH3,CH3,0.833333333,0.640016106,,,,,,,368000,368000,1.36,3604.662553,102.0278603,,,,,,,,,,,,,,,,,,,,,,,,,,,,,,,,,,,,,,,,,,,,,,,LiTFSI,O=S(=O)([N-]S(=O)(=O)C(F)(F)F)C(F)(F)F.[Li+],0.166666667,0.359983894,1.959055735,286.9332984,,,,,,,,,,,,90,1.80E-05,-4.743799579
,,5/19/2020,JL,,,doi.org/10.1002/pola.28080,PTMC,[Cu]OC(=O)OCCC[Au],[Cu]OC(=O)OCCC[Au],,,C{<OC(=O)OCCC>}C,CH3,CH3,0.833333333,0.640016106,,,,,,,368000,368000,1.36,3604.662553,102.0278603,,,,,,,,,,,,,,,,,,,,,,,,,,,,,,,,,,,,,,,,,,,,,,,LiTFSI,O=S(=O)([N-]S(=O)(=O)C(F)(F)F)C(F)(F)F.[Li+],0.166666667,0.359983894,1.959055735,286.9332984,,,,,,,,,,,,100,2.49E-05,-4.603199336
,,5/19/2020,JL,,,doi.org/10.1016/j.electacta.2016.12.113,PEO3PC,[Cu]OC(=O)OCCOCCOCC[Au],[Cu]OC(=O)OCCOCCOCC[Au],,,,,,0.952380952,0.924654343,,,,,,,8103,8103,1.403,45.99534541,176.0646397,,,,,,,,,,,,,,,,,,,,,,,,,,,,,,,,,,,,,,,,,,,,,,,LiTFSI,O=S(=O)([N-]S(=O)(=O)C(F)(F)F)C(F)(F)F.[Li+],0.047619048,0.075345657,0.283816768,286.9332984,,,,,,,,,,,,50,1.03E-05,-4.987799927
,,5/19/2020,JL,,,doi.org/10.1016/j.electacta.2016.12.113,PEO2PC,[Cu]OC(=O)OCCOCC[Au],[Cu]OC(=O)OCCOCC[Au],,,,,,0.952380952,0.901993673,,,,,,,7603,7603,1.519,57.54617015,132.0384249,,,,,,,,,,,,,,,,,,,,,,,,,,,,,,,,,,,,,,,,,,,,,,,LiTFSI,O=S(=O)([N-]S(=O)(=O)C(F)(F)F)C(F)(F)F.[Li+],0.047619048,0.098006327,0.378443839,286.9332984,,,,,,,,,,,,50,2.35E-06,-5.628799098
,,5/19/2020,JL,,,doi.org/10.1016/j.electacta.2016.12.113,PEO3PC,[Cu]OC(=O)OCCOCCOCC[Au],[Cu]OC(=O)OCCOCCOCC[Au],,,,,,0.909090909,0.859867091,,,,,,,8103,8103,1.403,45.99534541,176.0646397,,,,,,,,,,,,,,,,,,,,,,,,,,,,,,,,,,,,,,,,,,,,,,,LiTFSI,O=S(=O)([N-]S(=O)(=O)C(F)(F)F)C(F)(F)F.[Li+],0.090909091,0.140132909,0.567633536,286.9332984,,,,,,,,,,,,50,1.56E-05,-4.806199431
,,5/19/2020,JL,,,doi.org/10.1016/j.electacta.2016.12.113,PEO2PC,[Cu]OC(=O)OCCOCC[Au],[Cu]OC(=O)OCCOCC[Au],,,,,,0.909090909,0.82148313,,,,,,,7603,7603,1.519,57.54617015,132.0384249,,,,,,,,,,,,,,,,,,,,,,,,,,,,,,,,,,,,,,,,,,,,,,,LiTFSI,O=S(=O)([N-]S(=O)(=O)C(F)(F)F)C(F)(F)F.[Li+],0.090909091,0.17851687,0.756887678,286.9332984,,,,,,,,,,,,50,4.98E-06,-5.302500397
,,5/19/2020,JL,,,doi.org/10.1016/j.electacta.2016.12.113,PEO3PC,[Cu]OC(=O)OCCOCCOCC[Au],[Cu]OC(=O)OCCOCCOCC[Au],,,,,,0.8,0.710516893,,,,,,,8103,8103,1.403,45.99534541,176.0646397,,,,,,,,,,,,,,,,,,,,,,,,,,,,,,,,,,,,,,,,,,,,,,,LiTFSI,O=S(=O)([N-]S(=O)(=O)C(F)(F)F)C(F)(F)F.[Li+],0.2,0.289483107,1.419083839,286.9332984,,,,,,,,,,,,70,0.000111506,-3.952701763
,,5/19/2020,JL,,,doi.org/10.1016/j.electacta.2016.12.113,PEO3PC,[Cu]OC(=O)OCCOCCOCC[Au],[Cu]OC(=O)OCCOCCOCC[Au],,,,,,0.833333333,0.754181451,,,,,,,8103,8103,1.403,45.99534541,176.0646397,,,,,,,,,,,,,,,,,,,,,,,,,,,,,,,,,,,,,,,,,,,,,,,LiTFSI,O=S(=O)([N-]S(=O)(=O)C(F)(F)F)C(F)(F)F.[Li+],0.166666667,0.245818549,1.135267072,286.9332984,,,,,,,,,,,,50,3.13E-05,-4.504999912
,,5/19/2020,JL,,,doi.org/10.1016/j.electacta.2016.12.113,PEO3PC,[Cu]OC(=O)OCCOCCOCC[Au],[Cu]OC(=O)OCCOCCOCC[Au],,,,,,0.8,0.710516893,,,,,,,8103,8103,1.403,45.99534541,176.0646397,,,,,,,,,,,,,,,,,,,,,,,,,,,,,,,,,,,,,,,,,,,,,,,LiTFSI,O=S(=O)([N-]S(=O)(=O)C(F)(F)F)C(F)(F)F.[Li+],0.2,0.289483107,1.419083839,286.9332984,,,,,,,,,,,,50,3.72E-05,-4.429099965
,,5/19/2020,JL,,,doi.org/10.1016/j.electacta.2016.12.113,PEO2PC,[Cu]OC(=O)OCCOCC[Au],[Cu]OC(=O)OCCOCC[Au],,,,,,0.8,0.647972181,,,,,,,7603,7603,1.519,57.54617015,132.0384249,,,,,,,,,,,,,,,,,,,,,,,,,,,,,,,,,,,,,,,,,,,,,,,LiTFSI,O=S(=O)([N-]S(=O)(=O)C(F)(F)F)C(F)(F)F.[Li+],0.2,0.352027819,1.419083839,286.9332984,,,,,,,,,,,,80,8.11E-05,-4.090899898
,,5/19/2020,JL,,,doi.org/10.1016/j.electacta.2016.12.113,PEO3PC,[Cu]OC(=O)OCCOCCOCC[Au],[Cu]OC(=O)OCCOCCOCC[Au],,,,,,0.8,0.710516893,,,,,,,8103,8103,1.403,45.99534541,176.0646397,,,,,,,,,,,,,,,,,,,,,,,,,,,,,,,,,,,,,,,,,,,,,,,LiTFSI,O=S(=O)([N-]S(=O)(=O)C(F)(F)F)C(F)(F)F.[Li+],0.2,0.289483107,1.419083839,286.9332984,,,,,,,,,,,,25,8.37E-06,-5.077100237
,,5/19/2020,JL,,,doi.org/10.1016/j.electacta.2016.12.113,PEO3PC,[Cu]OC(=O)OCCOCCOCC[Au],[Cu]OC(=O)OCCOCCOCC[Au],,,,,,0.8,0.710516893,,,,,,,8103,8103,1.403,45.99534541,176.0646397,,,,,,,,,,,,,,,,,,,,,,,,,,,,,,,,,,,,,,,,,,,,,,,LiTFSI,O=S(=O)([N-]S(=O)(=O)C(F)(F)F)C(F)(F)F.[Li+],0.2,0.289483107,1.419083839,286.9332984,,,,,,,,,,,,30,1.12E-05,-4.950499003
,,5/19/2020,JL,,,doi.org/10.1016/j.electacta.2016.12.113,PEO3PC,[Cu]OC(=O)OCCOCCOCC[Au],[Cu]OC(=O)OCCOCCOCC[Au],,,,,,0.8,0.710516893,,,,,,,8103,8103,1.403,45.99534541,176.0646397,,,,,,,,,,,,,,,,,,,,,,,,,,,,,,,,,,,,,,,,,,,,,,,LiTFSI,O=S(=O)([N-]S(=O)(=O)C(F)(F)F)C(F)(F)F.[Li+],0.2,0.289483107,1.419083839,286.9332984,,,,,,,,,,,,40,2.02E-05,-4.694700233
,,5/19/2020,JL,,,doi.org/10.1016/j.electacta.2016.12.113,PEO3PC,[Cu]OC(=O)OCCOCCOCC[Au],[Cu]OC(=O)OCCOCCOCC[Au],,,,,,0.8,0.710516893,,,,,,,8103,8103,1.403,45.99534541,176.0646397,,,,,,,,,,,,,,,,,,,,,,,,,,,,,,,,,,,,,,,,,,,,,,,LiTFSI,O=S(=O)([N-]S(=O)(=O)C(F)(F)F)C(F)(F)F.[Li+],0.2,0.289483107,1.419083839,286.9332984,,,,,,,,,,,,50,3.94E-05,-4.404299906
,,5/19/2020,JL,,,doi.org/10.1016/j.electacta.2016.12.113,PEO3PC,[Cu]OC(=O)OCCOCCOCC[Au],[Cu]OC(=O)OCCOCCOCC[Au],,,,,,0.8,0.710516893,,,,,,,8103,8103,1.403,45.99534541,176.0646397,,,,,,,,,,,,,,,,,,,,,,,,,,,,,,,,,,,,,,,,,,,,,,,LiTFSI,O=S(=O)([N-]S(=O)(=O)C(F)(F)F)C(F)(F)F.[Li+],0.2,0.289483107,1.892219195,286.9332984,,,,,,,,,,,,60,6.52E-05,-4.185699786
,,5/19/2020,JL,,,doi.org/10.1016/j.electacta.2016.12.113,PEO2PC,[Cu]OC(=O)OCCOCC[Au],[Cu]OC(=O)OCCOCC[Au],,,,,,0.833333333,0.697048256,,,,,,,7603,7603,1.519,57.54617015,132.0384249,,,,,,,,,,,,,,,,,,,,,,,,,,,,,,,,,,,,,,,,,,,,,,,LiTFSI,O=S(=O)([N-]S(=O)(=O)C(F)(F)F)C(F)(F)F.[Li+],0.166666667,0.302951744,1.513775356,286.9332984,,,,,,,,,,,,50,8.60E-06,-5.065600034
,,5/19/2020,JL,,,doi.org/10.1016/j.electacta.2016.12.113,PEO3PC,[Cu]OC(=O)OCCOCCOCC[Au],[Cu]OC(=O)OCCOCCOCC[Au],,,,,,0.769230769,0.671631688,,,,,,,8103,8103,1.403,45.99534541,176.0646397,,,,,,,,,,,,,,,,,,,,,,,,,,,,,,,,,,,,,,,,,,,,,,,LiTFSI,O=S(=O)([N-]S(=O)(=O)C(F)(F)F)C(F)(F)F.[Li+],0.230769231,0.328368312,1.702900607,286.9332984,,,,,,,,,,,,50,3.21E-05,-4.493300188
,,5/19/2020,JL,,,doi.org/10.1016/j.electacta.2016.12.113,PEO2PC,[Cu]OC(=O)OCCOCC[Au],[Cu]OC(=O)OCCOCC[Au],,,,,,0.8,0.647972181,,,,,,,7603,7603,1.519,57.54617015,132.0384249,,,,,,,,,,,,,,,,,,,,,,,,,,,,,,,,,,,,,,,,,,,,,,,LiTFSI,O=S(=O)([N-]S(=O)(=O)C(F)(F)F)C(F)(F)F.[Li+],0.2,0.352027819,1.892219195,286.9332984,,,,,,,,,,,,25,2.81E-06,-5.551400335
,,5/19/2020,JL,,,doi.org/10.1016/j.electacta.2016.12.113,PEO2PC,[Cu]OC(=O)OCCOCC[Au],[Cu]OC(=O)OCCOCC[Au],,,,,,0.8,0.647972181,,,,,,,7603,7603,1.519,57.54617015,132.0384249,,,,,,,,,,,,,,,,,,,,,,,,,,,,,,,,,,,,,,,,,,,,,,,LiTFSI,O=S(=O)([N-]S(=O)(=O)C(F)(F)F)C(F)(F)F.[Li+],0.2,0.352027819,1.892219195,286.9332984,,,,,,,,,,,,30,3.73E-06,-5.427800099
,,5/19/2020,JL,,,doi.org/10.1016/j.electacta.2016.12.113,PEO2PC,[Cu]OC(=O)OCCOCC[Au],[Cu]OC(=O)OCCOCC[Au],,,,,,0.8,0.647972181,,,,,,,7603,7603,1.519,57.54617015,132.0384249,,,,,,,,,,,,,,,,,,,,,,,,,,,,,,,,,,,,,,,,,,,,,,,LiTFSI,O=S(=O)([N-]S(=O)(=O)C(F)(F)F)C(F)(F)F.[Li+],0.2,0.352027819,1.892219195,286.9332984,,,,,,,,,,,,40,6.96E-06,-5.157599846
,,5/19/2020,JL,,,doi.org/10.1016/j.electacta.2016.12.113,PEO2PC,[Cu]OC(=O)OCCOCC[Au],[Cu]OC(=O)OCCOCC[Au],,,,,,0.8,0.647972181,,,,,,,7603,7603,1.519,57.54617015,132.0384249,,,,,,,,,,,,,,,,,,,,,,,,,,,,,,,,,,,,,,,,,,,,,,,LiTFSI,O=S(=O)([N-]S(=O)(=O)C(F)(F)F)C(F)(F)F.[Li+],0.2,0.352027819,1.892219195,286.9332984,,,,,,,,,,,,50,1.47E-05,-4.832700392
,,5/19/2020,JL,,,doi.org/10.1016/j.electacta.2016.12.113,PEO2PC,[Cu]OC(=O)OCCOCC[Au],[Cu]OC(=O)OCCOCC[Au],,,,,,0.8,0.647972181,,,,,,,7603,7603,1.519,57.54617015,132.0384249,,,,,,,,,,,,,,,,,,,,,,,,,,,,,,,,,,,,,,,,,,,,,,,LiTFSI,O=S(=O)([N-]S(=O)(=O)C(F)(F)F)C(F)(F)F.[Li+],0.2,0.352027819,1.892219195,286.9332984,,,,,,,,,,,,60,2.42E-05,-4.61700015
,,5/19/2020,JL,,,doi.org/10.1016/j.electacta.2016.12.113,PEO2PC,[Cu]OC(=O)OCCOCC[Au],[Cu]OC(=O)OCCOCC[Au],,,,,,0.8,0.647972181,,,,,,,7603,7603,1.519,57.54617015,132.0384249,,,,,,,,,,,,,,,,,,,,,,,,,,,,,,,,,,,,,,,,,,,,,,,LiTFSI,O=S(=O)([N-]S(=O)(=O)C(F)(F)F)C(F)(F)F.[Li+],0.2,0.352027819,1.892219195,286.9332984,,,,,,,,,,,,70,4.65E-05,-4.332400439
,,5/19/2020,JL,,,doi.org/10.1016/j.electacta.2016.12.113,PEO3PC,[Cu]OC(=O)OCCOCCOCC[Au],[Cu]OC(=O)OCCOCCOCC[Au],,,,,,0.714285714,0.605370222,,,,,,,8103,8103,1.403,45.99534541,176.0646397,,,,,,,,,,,,,,,,,,,,,,,,,,,,,,,,,,,,,,,,,,,,,,,LiTFSI,O=S(=O)([N-]S(=O)(=O)C(F)(F)F)C(F)(F)F.[Li+],0.285714286,0.394629778,2.270534143,286.9332984,,,,,,,,,,,,50,1.90E-05,-4.720499598
,,5/19/2020,JL,,,doi.org/10.1016/j.electacta.2016.12.113,PEO2PC,[Cu]OC(=O)OCCOCC[Au],[Cu]OC(=O)OCCOCC[Au],,,,,,0.769230769,0.60535203,,,,,,,7603,7603,1.519,57.54617015,132.0384249,,,,,,,,,,,,,,,,,,,,,,,,,,,,,,,,,,,,,,,,,,,,,,,LiTFSI,O=S(=O)([N-]S(=O)(=O)C(F)(F)F)C(F)(F)F.[Li+],0.230769231,0.39464797,2.270663034,286.9332984,,,,,,,,,,,,50,8.56E-06,-5.067699785
,,5/19/2020,JL,,,doi.org/10.1016/j.electacta.2016.12.113,PEO3PC,[Cu]OC(=O)OCCOCCOCC[Au],[Cu]OC(=O)OCCOCCOCC[Au],,,,,,0.666666667,0.551009074,,,,,,,8103,8103,1.403,45.99534541,176.0646397,,,,,,,,,,,,,,,,,,,,,,,,,,,,,,,,,,,,,,,,,,,,,,,LiTFSI,O=S(=O)([N-]S(=O)(=O)C(F)(F)F)C(F)(F)F.[Li+],0.333333333,0.448990926,2.838167679,286.9332984,,,,,,,,,,,,50,7.12E-06,-5.147599919
,,5/19/2020,JL,,,doi.org/10.1016/j.electacta.2016.12.113,PEO2PC,[Cu]OC(=O)OCCOCC[Au],[Cu]OC(=O)OCCOCC[Au],,,,,,0.714285714,0.534976264,,,,,,,7603,7603,1.519,57.54617015,132.0384249,,,,,,,,,,,,,,,,,,,,,,,,,,,,,,,,,,,,,,,,,,,,,,,LiTFSI,O=S(=O)([N-]S(=O)(=O)C(F)(F)F)C(F)(F)F.[Li+],0.285714286,0.465023736,3.027550711,286.9332984,,,,,,,,,,,,50,5.88E-06,-5.230599778
,,5/19/2020,JL,,,doi.org/10.1016/j.electacta.2016.12.113,PEO2PC,[Cu]OC(=O)OCCOCC[Au],[Cu]OC(=O)OCCOCC[Au],,,,,,0.666666667,0.479259503,,,,,,,7603,7603,1.519,57.54617015,132.0384249,,,,,,,,,,,,,,,,,,,,,,,,,,,,,,,,,,,,,,,,,,,,,,,LiTFSI,O=S(=O)([N-]S(=O)(=O)C(F)(F)F)C(F)(F)F.[Li+],0.333333333,0.520740497,3.784438389,286.9332984,,,,,,,,,,,,50,2.14E-06,-5.669200809
,,5/19/2020,JL,,,doi.org/10.1016/j.electacta.2016.12.113,PEO3PC,[Cu]OC(=O)OCCOCCOCC[Au],[Cu]OC(=O)OCCOCCOCC[Au],,,,,,0.8,0.710516893,,,,,,,8103,8103,1.403,45.99534541,176.0646397,,,,,,,,,,,,,,,,,,,,,,,,,,,,,,,,,,,,,,,,,,,,,,,LiTFSI,O=S(=O)([N-]S(=O)(=O)C(F)(F)F)C(F)(F)F.[Li+],0.2,0.289483107,1.419083839,286.9332984,,,,,,,,,,,,80,0.00019829,-3.702699187
,,5/19/2020,JL,,,doi.org/10.1016/j.ssi.2016.02.020,Pesko3b,[Cu]C(=O)COCC(=O)OC(COCCOCCOC)CO[Au],[Cu]C(=O)COCC(=O)OC(COCCOCCOC)CO[Au],,,,,,0.980392157,0.980733076,,,,,,,6100,6100,1.77,20.87039825,292.1119838,,,,,,,,,,,,,,,,,,,,,,,,,,,,,,,,,,,,,,,,,,,,,,,LiTFSI,O=S(=O)([N-]S(=O)(=O)C(F)(F)F)C(F)(F)F.[Li+],0.019607843,0.019266924,0.068427535,286.9332984,,,,,,,,,,,,27,8.70E-07,-6.060480747
,,5/19/2020,JL,,,doi.org/10.1016/j.ssi.2016.02.020,Pesko3b,[Cu]C(=O)COCC(=O)OC(COCCOCCOC)CO[Au],[Cu]C(=O)COCC(=O)OC(COCCOCCOC)CO[Au],,,,,,0.980392157,0.980733076,,,,,,,6100,6100,1.77,20.87039825,292.1119838,,,,,,,,,,,,,,,,,,,,,,,,,,,,,,,,,,,,,,,,,,,,,,,LiTFSI,O=S(=O)([N-]S(=O)(=O)C(F)(F)F)C(F)(F)F.[Li+],0.019607843,0.019266924,0.068427535,286.9332984,,,,,,,,,,,,40,3.20E-06,-5.494850022
,,5/19/2020,JL,,,doi.org/10.1016/j.ssi.2016.02.020,Pesko3b,[Cu]C(=O)COCC(=O)OC(COCCOCCOC)CO[Au],[Cu]C(=O)COCC(=O)OC(COCCOCCOC)CO[Au],,,,,,0.980392157,0.980733076,,,,,,,6100,6100,1.77,20.87039825,292.1119838,,,,,,,,,,,,,,,,,,,,,,,,,,,,,,,,,,,,,,,,,,,,,,,LiTFSI,O=S(=O)([N-]S(=O)(=O)C(F)(F)F)C(F)(F)F.[Li+],0.019607843,0.019266924,0.068427535,286.9332984,,,,,,,,,,,,50,7.20E-06,-5.142667504
,,5/19/2020,JL,,,doi.org/10.1016/j.ssi.2016.02.020,Pesko3b,[Cu]C(=O)COCC(=O)OC(COCCOCCOC)CO[Au],[Cu]C(=O)COCC(=O)OC(COCCOCCOC)CO[Au],,,,,,0.980392157,0.980733076,,,,,,,6100,6100,1.77,20.87039825,292.1119838,,,,,,,,,,,,,,,,,,,,,,,,,,,,,,,,,,,,,,,,,,,,,,,LiTFSI,O=S(=O)([N-]S(=O)(=O)C(F)(F)F)C(F)(F)F.[Li+],0.019607843,0.019266924,0.068427535,286.9332984,,,,,,,,,,,,60,1.40E-05,-4.853871964
,,5/19/2020,JL,,,doi.org/10.1016/j.ssi.2016.02.020,Pesko3b,[Cu]C(=O)COCC(=O)OC(COCCOCCOC)CO[Au],[Cu]C(=O)COCC(=O)OC(COCCOCCOC)CO[Au],,,,,,0.980392157,0.980733076,,,,,,,6100,6100,1.77,20.87039825,292.1119838,,,,,,,,,,,,,,,,,,,,,,,,,,,,,,,,,,,,,,,,,,,,,,,LiTFSI,O=S(=O)([N-]S(=O)(=O)C(F)(F)F)C(F)(F)F.[Li+],0.019607843,0.019266924,0.068427535,286.9332984,,,,,,,,,,,,70,2.50E-05,-4.602059991
,,5/19/2020,JL,,,doi.org/10.1016/j.ssi.2016.02.020,Pesko3b,[Cu]C(=O)COCC(=O)OC(COCCOCCOC)CO[Au],[Cu]C(=O)COCC(=O)OC(COCCOCCOC)CO[Au],,,,,,0.980392157,0.980733076,,,,,,,6100,6100,1.77,20.87039825,292.1119838,,,,,,,,,,,,,,,,,,,,,,,,,,,,,,,,,,,,,,,,,,,,,,,LiTFSI,O=S(=O)([N-]S(=O)(=O)C(F)(F)F)C(F)(F)F.[Li+],0.019607843,0.019266924,0.068427535,286.9332984,,,,,,,,,,,,80,4.10E-05,-4.387216143
,,5/19/2020,JL,,,doi.org/10.1016/j.ssi.2016.02.020,Pesko3b,[Cu]C(=O)COCC(=O)OC(COCCOCCOC)CO[Au],[Cu]C(=O)COCC(=O)OC(COCCOCCOC)CO[Au],,,,,,0.980392157,0.980733076,,,,,,,6100,6100,1.77,20.87039825,292.1119838,,,,,,,,,,,,,,,,,,,,,,,,,,,,,,,,,,,,,,,,,,,,,,,LiTFSI,O=S(=O)([N-]S(=O)(=O)C(F)(F)F)C(F)(F)F.[Li+],0.019607843,0.019266924,0.068427535,286.9332984,,,,,,,,,,,,90,6.20E-05,-4.207608311
,,5/19/2020,JL,,,doi.org/10.1016/j.ssi.2016.02.020,Pesko3b,[Cu]C(=O)COCC(=O)OC(COCCOCCOC)CO[Au],[Cu]C(=O)COCC(=O)OC(COCCOCCOC)CO[Au],,,,,,0.980392157,0.980733076,,,,,,,6100,6100,1.77,20.87039825,292.1119838,,,,,,,,,,,,,,,,,,,,,,,,,,,,,,,,,,,,,,,,,,,,,,,LiTFSI,O=S(=O)([N-]S(=O)(=O)C(F)(F)F)C(F)(F)F.[Li+],0.019607843,0.019266924,0.068427535,286.9332984,,,,,,,,,,,,100,9.00E-05,-4.045757491
,,5/19/2020,JL,,,doi.org/10.1016/j.ssi.2016.02.020,Pesko3b,[Cu]C(=O)COCC(=O)OC(COCCOCCOC)CO[Au],[Cu]C(=O)COCC(=O)OC(COCCOCCOC)CO[Au],,,,,,0.980392157,0.980733076,,,,,,,6100,6100,1.77,20.87039825,292.1119838,,,,,,,,,,,,,,,,,,,,,,,,,,,,,,,,,,,,,,,,,,,,,,,LiTFSI,O=S(=O)([N-]S(=O)(=O)C(F)(F)F)C(F)(F)F.[Li+],0.019607843,0.019266924,0.068427535,286.9332984,,,,,,,,,,,,110,0.00013,-3.886056648
,,5/19/2020,JL,,,doi.org/10.1016/j.ssi.2016.02.020,Pesko3b,[Cu]C(=O)COCC(=O)OC(COCCOCCOC)CO[Au],[Cu]C(=O)COCC(=O)OC(COCCOCCOC)CO[Au],,,,,,0.980392157,0.980733076,,,,,,,6100,6100,1.77,20.87039825,292.1119838,,,,,,,,,,,,,,,,,,,,,,,,,,,,,,,,,,,,,,,,,,,,,,,LiTFSI,O=S(=O)([N-]S(=O)(=O)C(F)(F)F)C(F)(F)F.[Li+],0.019607843,0.019266924,0.068427535,286.9332984,,,,,,,,,,,,120,0.00016,-3.795880017
,,5/19/2020,JL,,,doi.org/10.1016/j.ssi.2016.02.020,Pesko3b,[Cu]C(=O)COCC(=O)OC(COCCOCCOC)CO[Au],[Cu]C(=O)COCC(=O)OC(COCCOCCOC)CO[Au],,,,,,0.980392157,0.980733076,,,,,,,6100,6100,1.77,20.87039825,292.1119838,,,,,,,,,,,,,,,,,,,,,,,,,,,,,,,,,,,,,,,,,,,,,,,LiTFSI,O=S(=O)([N-]S(=O)(=O)C(F)(F)F)C(F)(F)F.[Li+],0.019607843,0.019266924,0.068427535,286.9332984,,,,,,,,,,,,130,0.00021,-3.677780705
,,5/19/2020,JL,,,doi.org/10.1016/j.ssi.2016.02.020,Pesko3b,[Cu]C(=O)COCC(=O)OC(COCCOCCOC)CO[Au],[Cu]C(=O)COCC(=O)OC(COCCOCCOC)CO[Au],,,,,,0.980392157,0.980733076,,,,,,,6100,6100,1.77,20.87039825,292.1119838,,,,,,,,,,,,,,,,,,,,,,,,,,,,,,,,,,,,,,,,,,,,,,,LiTFSI,O=S(=O)([N-]S(=O)(=O)C(F)(F)F)C(F)(F)F.[Li+],0.019607843,0.019266924,0.068427535,286.9332984,,,,,,,,,,,,90,3.65E-05,-4.437707136
,,5/19/2020,JL,,,doi.org/10.1016/j.ssi.2016.02.020,Pesko3a,[Cu]C(=O)CCCC(=O)OC(COCCOCCOC)CO[Au],[Cu]C(=O)CCCC(=O)OC(COCCOCCOC)CO[Au],,,,,,0.980392157,0.980604187,,,,,,,4200,4200,1.3,14.46729358,290.1327192,,,,,,,,,,,,,,,,,,,,,,,,,,,,,,,,,,,,,,,,,,,,,,,LiTFSI,O=S(=O)([N-]S(=O)(=O)C(F)(F)F)C(F)(F)F.[Li+],0.019607843,0.019395813,0.068891874,286.9332984,,,,,,,,,,,,27,2.80E-06,-5.552841969
,,5/19/2020,JL,,,doi.org/10.1016/j.ssi.2016.02.020,Pesko3a,[Cu]C(=O)CCCC(=O)OC(COCCOCCOC)CO[Au],[Cu]C(=O)CCCC(=O)OC(COCCOCCOC)CO[Au],,,,,,0.980392157,0.980604187,,,,,,,4200,4200,1.3,14.46729358,290.1327192,,,,,,,,,,,,,,,,,,,,,,,,,,,,,,,,,,,,,,,,,,,,,,,LiTFSI,O=S(=O)([N-]S(=O)(=O)C(F)(F)F)C(F)(F)F.[Li+],0.019607843,0.019395813,0.068891874,286.9332984,,,,,,,,,,,,40,6.40E-06,-5.193820026
,,5/19/2020,JL,,,doi.org/10.1016/j.ssi.2016.02.020,Pesko3a,[Cu]C(=O)CCCC(=O)OC(COCCOCCOC)CO[Au],[Cu]C(=O)CCCC(=O)OC(COCCOCCOC)CO[Au],,,,,,0.980392157,0.980604187,,,,,,,4200,4200,1.3,14.46729358,290.1327192,,,,,,,,,,,,,,,,,,,,,,,,,,,,,,,,,,,,,,,,,,,,,,,LiTFSI,O=S(=O)([N-]S(=O)(=O)C(F)(F)F)C(F)(F)F.[Li+],0.019607843,0.019395813,0.068891874,286.9332984,,,,,,,,,,,,50,1.10E-05,-4.958607315
,,5/19/2020,JL,,,doi.org/10.1016/j.ssi.2016.02.020,Pesko3a,[Cu]C(=O)CCCC(=O)OC(COCCOCCOC)CO[Au],[Cu]C(=O)CCCC(=O)OC(COCCOCCOC)CO[Au],,,,,,0.980392157,0.980604187,,,,,,,4200,4200,1.3,14.46729358,290.1327192,,,,,,,,,,,,,,,,,,,,,,,,,,,,,,,,,,,,,,,,,,,,,,,LiTFSI,O=S(=O)([N-]S(=O)(=O)C(F)(F)F)C(F)(F)F.[Li+],0.019607843,0.019395813,0.068891874,286.9332984,,,,,,,,,,,,60,1.80E-05,-4.744727495
,,5/19/2020,JL,,,doi.org/10.1016/j.ssi.2016.02.020,Pesko3a,[Cu]C(=O)CCCC(=O)OC(COCCOCCOC)CO[Au],[Cu]C(=O)CCCC(=O)OC(COCCOCCOC)CO[Au],,,,,,0.980392157,0.980604187,,,,,,,4200,4200,1.3,14.46729358,290.1327192,,,,,,,,,,,,,,,,,,,,,,,,,,,,,,,,,,,,,,,,,,,,,,,LiTFSI,O=S(=O)([N-]S(=O)(=O)C(F)(F)F)C(F)(F)F.[Li+],0.019607843,0.019395813,0.068891874,286.9332984,,,,,,,,,,,,70,2.70E-05,-4.568636236
,,5/19/2020,JL,,,doi.org/10.1016/j.ssi.2016.02.020,Pesko3a,[Cu]C(=O)CCCC(=O)OC(COCCOCCOC)CO[Au],[Cu]C(=O)CCCC(=O)OC(COCCOCCOC)CO[Au],,,,,,0.980392157,0.980604187,,,,,,,4200,4200,1.3,14.46729358,290.1327192,,,,,,,,,,,,,,,,,,,,,,,,,,,,,,,,,,,,,,,,,,,,,,,LiTFSI,O=S(=O)([N-]S(=O)(=O)C(F)(F)F)C(F)(F)F.[Li+],0.019607843,0.019395813,0.068891874,286.9332984,,,,,,,,,,,,80,3.90E-05,-4.408935393
,,5/19/2020,JL,,,doi.org/10.1016/j.ssi.2016.02.020,Pesko3a,[Cu]C(=O)CCCC(=O)OC(COCCOCCOC)CO[Au],[Cu]C(=O)CCCC(=O)OC(COCCOCCOC)CO[Au],,,,,,0.980392157,0.980604187,,,,,,,4200,4200,1.3,14.46729358,290.1327192,,,,,,,,,,,,,,,,,,,,,,,,,,,,,,,,,,,,,,,,,,,,,,,LiTFSI,O=S(=O)([N-]S(=O)(=O)C(F)(F)F)C(F)(F)F.[Li+],0.019607843,0.019395813,0.068891874,286.9332984,,,,,,,,,,,,90,5.50E-05,-4.259637311
,,5/19/2020,JL,,,doi.org/10.1016/j.ssi.2016.02.020,Pesko3a,[Cu]C(=O)CCCC(=O)OC(COCCOCCOC)CO[Au],[Cu]C(=O)CCCC(=O)OC(COCCOCCOC)CO[Au],,,,,,0.980392157,0.980604187,,,,,,,4200,4200,1.3,14.46729358,290.1327192,,,,,,,,,,,,,,,,,,,,,,,,,,,,,,,,,,,,,,,,,,,,,,,LiTFSI,O=S(=O)([N-]S(=O)(=O)C(F)(F)F)C(F)(F)F.[Li+],0.019607843,0.019395813,0.068891874,286.9332984,,,,,,,,,,,,100,7.20E-05,-4.142667504
,,5/19/2020,JL,,,doi.org/10.1016/j.ssi.2016.02.020,Pesko3a,[Cu]C(=O)CCCC(=O)OC(COCCOCCOC)CO[Au],[Cu]C(=O)CCCC(=O)OC(COCCOCCOC)CO[Au],,,,,,0.980392157,0.980604187,,,,,,,4200,4200,1.3,14.46729358,290.1327192,,,,,,,,,,,,,,,,,,,,,,,,,,,,,,,,,,,,,,,,,,,,,,,LiTFSI,O=S(=O)([N-]S(=O)(=O)C(F)(F)F)C(F)(F)F.[Li+],0.019607843,0.019395813,0.068891874,286.9332984,,,,,,,,,,,,110,9.10E-05,-4.040958608
,,5/19/2020,JL,,,doi.org/10.1016/j.ssi.2016.02.020,Pesko3a,[Cu]C(=O)CCCC(=O)OC(COCCOCCOC)CO[Au],[Cu]C(=O)CCCC(=O)OC(COCCOCCOC)CO[Au],,,,,,0.980392157,0.980604187,,,,,,,4200,4200,1.3,14.46729358,290.1327192,,,,,,,,,,,,,,,,,,,,,,,,,,,,,,,,,,,,,,,,,,,,,,,LiTFSI,O=S(=O)([N-]S(=O)(=O)C(F)(F)F)C(F)(F)F.[Li+],0.019607843,0.019395813,0.068891874,286.9332984,,,,,,,,,,,,120,0.00011,-3.958607315
,,5/19/2020,JL,,,doi.org/10.1016/j.ssi.2016.02.020,Pesko3a,[Cu]C(=O)CCCC(=O)OC(COCCOCCOC)CO[Au],[Cu]C(=O)CCCC(=O)OC(COCCOCCOC)CO[Au],,,,,,0.980392157,0.980604187,,,,,,,4200,4200,1.3,14.46729358,290.1327192,,,,,,,,,,,,,,,,,,,,,,,,,,,,,,,,,,,,,,,,,,,,,,,LiTFSI,O=S(=O)([N-]S(=O)(=O)C(F)(F)F)C(F)(F)F.[Li+],0.019607843,0.019395813,0.068891874,286.9332984,,,,,,,,,,,,130,0.00014,-3.853871964
,,5/19/2020,JL,,,doi.org/10.1016/j.ssi.2016.02.020,Pesko3a,[Cu]C(=O)CCCC(=O)OC(COCCOCCOC)CO[Au],[Cu]C(=O)CCCC(=O)OC(COCCOCCOC)CO[Au],,,,,,0.980392157,0.980604187,,,,,,,4200,4200,1.3,14.46729358,290.1327192,,,,,,,,,,,,,,,,,,,,,,,,,,,,,,,,,,,,,,,,,,,,,,,LiTFSI,O=S(=O)([N-]S(=O)(=O)C(F)(F)F)C(F)(F)F.[Li+],0.019607843,0.019395813,0.068891874,286.9332984,,,,,,,,,,,,90,3.13E-05,-4.504455662
,,5/19/2020,JL,,,doi.org/10.1016/j.ssi.2016.02.020,Pesko2b,[Cu]C(=O)COCC(=O)OC(COCC=C)CO[Au],[Cu]C(=O)COCC(=O)OC(COCC=C)CO[Au],,,,,,0.980392157,0.975664426,,,,,,,8900,8900,1.45,38.66035359,230.0752044,,,,,,,,,,,,,,,,,,,,,,,,,,,,,,,,,,,,,,,,,,,,,,,LiTFSI,O=S(=O)([N-]S(=O)(=O)C(F)(F)F)C(F)(F)F.[Li+],0.019607843,0.024335574,0.086877199,286.9332984,,,,,,,,,,,,27,3.80E-07,-6.420216403
,,5/19/2020,JL,,,doi.org/10.1016/j.ssi.2016.02.020,Pesko2b,[Cu]C(=O)COCC(=O)OC(COCC=C)CO[Au],[Cu]C(=O)COCC(=O)OC(COCC=C)CO[Au],,,,,,0.980392157,0.975664426,,,,,,,8900,8900,1.45,38.66035359,230.0752044,,,,,,,,,,,,,,,,,,,,,,,,,,,,,,,,,,,,,,,,,,,,,,,LiTFSI,O=S(=O)([N-]S(=O)(=O)C(F)(F)F)C(F)(F)F.[Li+],0.019607843,0.024335574,0.086877199,286.9332984,,,,,,,,,,,,40,1.60E-06,-5.795880017
,,5/19/2020,JL,,,doi.org/10.1016/j.ssi.2016.02.020,Pesko2b,[Cu]C(=O)COCC(=O)OC(COCC=C)CO[Au],[Cu]C(=O)COCC(=O)OC(COCC=C)CO[Au],,,,,,0.980392157,0.975664426,,,,,,,8900,8900,1.45,38.66035359,230.0752044,,,,,,,,,,,,,,,,,,,,,,,,,,,,,,,,,,,,,,,,,,,,,,,LiTFSI,O=S(=O)([N-]S(=O)(=O)C(F)(F)F)C(F)(F)F.[Li+],0.019607843,0.024335574,0.086877199,286.9332984,,,,,,,,,,,,50,4.10E-06,-5.387216143
,,5/19/2020,JL,,,doi.org/10.1016/j.ssi.2016.02.020,Pesko2b,[Cu]C(=O)COCC(=O)OC(COCC=C)CO[Au],[Cu]C(=O)COCC(=O)OC(COCC=C)CO[Au],,,,,,0.980392157,0.975664426,,,,,,,8900,8900,1.45,38.66035359,230.0752044,,,,,,,,,,,,,,,,,,,,,,,,,,,,,,,,,,,,,,,,,,,,,,,LiTFSI,O=S(=O)([N-]S(=O)(=O)C(F)(F)F)C(F)(F)F.[Li+],0.019607843,0.024335574,0.086877199,286.9332984,,,,,,,,,,,,60,8.90E-06,-5.050609993
,,5/19/2020,JL,,,doi.org/10.1016/j.ssi.2016.02.020,Pesko2b,[Cu]C(=O)COCC(=O)OC(COCC=C)CO[Au],[Cu]C(=O)COCC(=O)OC(COCC=C)CO[Au],,,,,,0.980392157,0.975664426,,,,,,,8900,8900,1.45,38.66035359,230.0752044,,,,,,,,,,,,,,,,,,,,,,,,,,,,,,,,,,,,,,,,,,,,,,,LiTFSI,O=S(=O)([N-]S(=O)(=O)C(F)(F)F)C(F)(F)F.[Li+],0.019607843,0.024335574,0.086877199,286.9332984,,,,,,,,,,,,70,1.70E-05,-4.769551079
,,5/19/2020,JL,,,doi.org/10.1016/j.ssi.2016.02.020,Pesko2b,[Cu]C(=O)COCC(=O)OC(COCC=C)CO[Au],[Cu]C(=O)COCC(=O)OC(COCC=C)CO[Au],,,,,,0.980392157,0.975664426,,,,,,,8900,8900,1.45,38.66035359,230.0752044,,,,,,,,,,,,,,,,,,,,,,,,,,,,,,,,,,,,,,,,,,,,,,,LiTFSI,O=S(=O)([N-]S(=O)(=O)C(F)(F)F)C(F)(F)F.[Li+],0.019607843,0.024335574,0.086877199,286.9332984,,,,,,,,,,,,80,2.90E-05,-4.537602002
,,5/19/2020,JL,,,doi.org/10.1016/j.ssi.2016.02.020,Pesko2b,[Cu]C(=O)COCC(=O)OC(COCC=C)CO[Au],[Cu]C(=O)COCC(=O)OC(COCC=C)CO[Au],,,,,,0.980392157,0.975664426,,,,,,,8900,8900,1.45,38.66035359,230.0752044,,,,,,,,,,,,,,,,,,,,,,,,,,,,,,,,,,,,,,,,,,,,,,,LiTFSI,O=S(=O)([N-]S(=O)(=O)C(F)(F)F)C(F)(F)F.[Li+],0.019607843,0.024335574,0.086877199,286.9332984,,,,,,,,,,,,90,4.60E-05,-4.337242168
,,5/19/2020,JL,,,doi.org/10.1016/j.ssi.2016.02.020,Pesko2b,[Cu]C(=O)COCC(=O)OC(COCC=C)CO[Au],[Cu]C(=O)COCC(=O)OC(COCC=C)CO[Au],,,,,,0.980392157,0.975664426,,,,,,,8900,8900,1.45,38.66035359,230.0752044,,,,,,,,,,,,,,,,,,,,,,,,,,,,,,,,,,,,,,,,,,,,,,,LiTFSI,O=S(=O)([N-]S(=O)(=O)C(F)(F)F)C(F)(F)F.[Li+],0.019607843,0.024335574,0.086877199,286.9332984,,,,,,,,,,,,100,7.10E-05,-4.148741651
,,5/19/2020,JL,,,doi.org/10.1016/j.ssi.2016.02.020,Pesko2b,[Cu]C(=O)COCC(=O)OC(COCC=C)CO[Au],[Cu]C(=O)COCC(=O)OC(COCC=C)CO[Au],,,,,,0.980392157,0.975664426,,,,,,,8900,8900,1.45,38.66035359,230.0752044,,,,,,,,,,,,,,,,,,,,,,,,,,,,,,,,,,,,,,,,,,,,,,,LiTFSI,O=S(=O)([N-]S(=O)(=O)C(F)(F)F)C(F)(F)F.[Li+],0.019607843,0.024335574,0.086877199,286.9332984,,,,,,,,,,,,90,2.59E-05,-4.586700236
,,5/19/2020,JL,,,doi.org/10.1016/j.ssi.2016.02.020,Pesko2a,[Cu]C(=O)CCCC(=O)OC(COCC=C)CO[Au],[Cu]C(=O)CCCC(=O)OC(COCC=C)CO[Au],,,,,,0.980392157,0.97545844,,,,,,,10400,10400,2,45.5660708,228.0959398,,,,,,,,,,,,,,,,,,,,,,,,,,,,,,,,,,,,,,,,,,,,,,,LiTFSI,O=S(=O)([N-]S(=O)(=O)C(F)(F)F)C(F)(F)F.[Li+],0.019607843,0.02454156,0.087627059,286.9332984,,,,,,,,,,,,27,1.80E-06,-5.744727495
,,5/19/2020,JL,,,doi.org/10.1016/j.ssi.2016.02.020,Pesko2a,[Cu]C(=O)CCCC(=O)OC(COCC=C)CO[Au],[Cu]C(=O)CCCC(=O)OC(COCC=C)CO[Au],,,,,,0.980392157,0.97545844,,,,,,,10400,10400,2,45.5660708,228.0959398,,,,,,,,,,,,,,,,,,,,,,,,,,,,,,,,,,,,,,,,,,,,,,,LiTFSI,O=S(=O)([N-]S(=O)(=O)C(F)(F)F)C(F)(F)F.[Li+],0.019607843,0.02454156,0.087627059,286.9332984,,,,,,,,,,,,40,4.10E-06,-5.387216143
,,5/19/2020,JL,,,doi.org/10.1016/j.ssi.2016.02.020,Pesko2a,[Cu]C(=O)CCCC(=O)OC(COCC=C)CO[Au],[Cu]C(=O)CCCC(=O)OC(COCC=C)CO[Au],,,,,,0.980392157,0.97545844,,,,,,,10400,10400,2,45.5660708,228.0959398,,,,,,,,,,,,,,,,,,,,,,,,,,,,,,,,,,,,,,,,,,,,,,,LiTFSI,O=S(=O)([N-]S(=O)(=O)C(F)(F)F)C(F)(F)F.[Li+],0.019607843,0.02454156,0.087627059,286.9332984,,,,,,,,,,,,50,7.30E-06,-5.13667714
,,5/19/2020,JL,,,doi.org/10.1016/j.ssi.2016.02.020,Pesko2a,[Cu]C(=O)CCCC(=O)OC(COCC=C)CO[Au],[Cu]C(=O)CCCC(=O)OC(COCC=C)CO[Au],,,,,,0.980392157,0.97545844,,,,,,,10400,10400,2,45.5660708,228.0959398,,,,,,,,,,,,,,,,,,,,,,,,,,,,,,,,,,,,,,,,,,,,,,,LiTFSI,O=S(=O)([N-]S(=O)(=O)C(F)(F)F)C(F)(F)F.[Li+],0.019607843,0.02454156,0.087627059,286.9332984,,,,,,,,,,,,60,1.10E-05,-4.958607315
,,5/19/2020,JL,,,doi.org/10.1016/j.ssi.2016.02.020,Pesko2a,[Cu]C(=O)CCCC(=O)OC(COCC=C)CO[Au],[Cu]C(=O)CCCC(=O)OC(COCC=C)CO[Au],,,,,,0.980392157,0.97545844,,,,,,,10400,10400,2,45.5660708,228.0959398,,,,,,,,,,,,,,,,,,,,,,,,,,,,,,,,,,,,,,,,,,,,,,,LiTFSI,O=S(=O)([N-]S(=O)(=O)C(F)(F)F)C(F)(F)F.[Li+],0.019607843,0.02454156,0.087627059,286.9332984,,,,,,,,,,,,70,1.80E-05,-4.744727495
,,5/19/2020,JL,,,doi.org/10.1016/j.ssi.2016.02.020,Pesko2a,[Cu]C(=O)CCCC(=O)OC(COCC=C)CO[Au],[Cu]C(=O)CCCC(=O)OC(COCC=C)CO[Au],,,,,,0.980392157,0.97545844,,,,,,,10400,10400,2,45.5660708,228.0959398,,,,,,,,,,,,,,,,,,,,,,,,,,,,,,,,,,,,,,,,,,,,,,,LiTFSI,O=S(=O)([N-]S(=O)(=O)C(F)(F)F)C(F)(F)F.[Li+],0.019607843,0.02454156,0.087627059,286.9332984,,,,,,,,,,,,80,2.60E-05,-4.585026652
,,5/19/2020,JL,,,doi.org/10.1016/j.ssi.2016.02.020,Pesko2a,[Cu]C(=O)CCCC(=O)OC(COCC=C)CO[Au],[Cu]C(=O)CCCC(=O)OC(COCC=C)CO[Au],,,,,,0.980392157,0.97545844,,,,,,,10400,10400,2,45.5660708,228.0959398,,,,,,,,,,,,,,,,,,,,,,,,,,,,,,,,,,,,,,,,,,,,,,,LiTFSI,O=S(=O)([N-]S(=O)(=O)C(F)(F)F)C(F)(F)F.[Li+],0.019607843,0.02454156,0.087627059,286.9332984,,,,,,,,,,,,90,3.60E-05,-4.443697499
,,5/19/2020,JL,,,doi.org/10.1016/j.ssi.2016.02.020,Pesko2a,[Cu]C(=O)CCCC(=O)OC(COCC=C)CO[Au],[Cu]C(=O)CCCC(=O)OC(COCC=C)CO[Au],,,,,,0.980392157,0.97545844,,,,,,,10400,10400,2,45.5660708,228.0959398,,,,,,,,,,,,,,,,,,,,,,,,,,,,,,,,,,,,,,,,,,,,,,,LiTFSI,O=S(=O)([N-]S(=O)(=O)C(F)(F)F)C(F)(F)F.[Li+],0.019607843,0.02454156,0.087627059,286.9332984,,,,,,,,,,,,100,4.90E-05,-4.30980392
,,5/19/2020,JL,,,doi.org/10.1016/j.ssi.2016.02.020,Pesko2a,[Cu]C(=O)CCCC(=O)OC(COCC=C)CO[Au],[Cu]C(=O)CCCC(=O)OC(COCC=C)CO[Au],,,,,,0.980392157,0.97545844,,,,,,,10400,10400,2,45.5660708,228.0959398,,,,,,,,,,,,,,,,,,,,,,,,,,,,,,,,,,,,,,,,,,,,,,,LiTFSI,O=S(=O)([N-]S(=O)(=O)C(F)(F)F)C(F)(F)F.[Li+],0.019607843,0.02454156,0.087627059,286.9332984,,,,,,,,,,,,110,6.10E-05,-4.214670165
,,5/19/2020,JL,,,doi.org/10.1016/j.ssi.2016.02.020,Pesko2a,[Cu]C(=O)CCCC(=O)OC(COCC=C)CO[Au],[Cu]C(=O)CCCC(=O)OC(COCC=C)CO[Au],,,,,,0.980392157,0.97545844,,,,,,,10400,10400,2,45.5660708,228.0959398,,,,,,,,,,,,,,,,,,,,,,,,,,,,,,,,,,,,,,,,,,,,,,,LiTFSI,O=S(=O)([N-]S(=O)(=O)C(F)(F)F)C(F)(F)F.[Li+],0.019607843,0.02454156,0.087627059,286.9332984,,,,,,,,,,,,120,7.70E-05,-4.113509275
,,5/19/2020,JL,,,doi.org/10.1016/j.ssi.2016.02.020,Pesko2a,[Cu]C(=O)CCCC(=O)OC(COCC=C)CO[Au],[Cu]C(=O)CCCC(=O)OC(COCC=C)CO[Au],,,,,,0.980392157,0.97545844,,,,,,,10400,10400,2,45.5660708,228.0959398,,,,,,,,,,,,,,,,,,,,,,,,,,,,,,,,,,,,,,,,,,,,,,,LiTFSI,O=S(=O)([N-]S(=O)(=O)C(F)(F)F)C(F)(F)F.[Li+],0.019607843,0.02454156,0.087627059,286.9332984,,,,,,,,,,,,130,9.30E-05,-4.031517051
,,5/19/2020,JL,,,doi.org/10.1016/j.ssi.2016.02.020,Pesko2a,[Cu]C(=O)CCCC(=O)OC(COCC=C)CO[Au],[Cu]C(=O)CCCC(=O)OC(COCC=C)CO[Au],,,,,,0.980392157,0.97545844,,,,,,,10400,10400,2,45.5660708,228.0959398,,,,,,,,,,,,,,,,,,,,,,,,,,,,,,,,,,,,,,,,,,,,,,,LiTFSI,O=S(=O)([N-]S(=O)(=O)C(F)(F)F)C(F)(F)F.[Li+],0.019607843,0.02454156,0.087627059,286.9332984,,,,,,,,,,,,90,2.05E-05,-4.688246139
,,5/19/2020,JL,,,doi.org/10.1016/j.ssi.2016.02.020,Pesko1b,[Cu]C(=O)COCC(=O)OC(C)CO[Au],[Cu]C(=O)COCC(=O)OC(C)CO[Au],,,,,,0.980392157,0.968080868,,,,,,,8000,8000,1.72,45.93741028,174.0489896,,,,,,,,,,,,,,,,,,,,,,,,,,,,,,,,,,,,,,,,,,,,,,,LiTFSI,O=S(=O)([N-]S(=O)(=O)C(F)(F)F)C(F)(F)F.[Li+],0.019607843,0.031919132,0.114843526,286.9332984,,,,,,,,,,,,60,4.90E-07,-6.30980392
,,5/19/2020,JL,,,doi.org/10.1016/j.ssi.2016.02.020,Pesko1b,[Cu]C(=O)COCC(=O)OC(C)CO[Au],[Cu]C(=O)COCC(=O)OC(C)CO[Au],,,,,,0.980392157,0.968080868,,,,,,,8000,8000,1.72,45.93741028,174.0489896,,,,,,,,,,,,,,,,,,,,,,,,,,,,,,,,,,,,,,,,,,,,,,,LiTFSI,O=S(=O)([N-]S(=O)(=O)C(F)(F)F)C(F)(F)F.[Li+],0.019607843,0.031919132,0.114843526,286.9332984,,,,,,,,,,,,70,1.80E-06,-5.744727495
,,5/19/2020,JL,,,doi.org/10.1016/j.ssi.2016.02.020,Pesko1b,[Cu]C(=O)COCC(=O)OC(C)CO[Au],[Cu]C(=O)COCC(=O)OC(C)CO[Au],,,,,,0.980392157,0.968080868,,,,,,,8000,8000,1.72,45.93741028,174.0489896,,,,,,,,,,,,,,,,,,,,,,,,,,,,,,,,,,,,,,,,,,,,,,,LiTFSI,O=S(=O)([N-]S(=O)(=O)C(F)(F)F)C(F)(F)F.[Li+],0.019607843,0.031919132,0.114843526,286.9332984,,,,,,,,,,,,80,5.00E-06,-5.301029996
,,5/19/2020,JL,,,doi.org/10.1016/j.ssi.2016.02.020,Pesko1b,[Cu]C(=O)COCC(=O)OC(C)CO[Au],[Cu]C(=O)COCC(=O)OC(C)CO[Au],,,,,,0.980392157,0.968080868,,,,,,,8000,8000,1.72,45.93741028,174.0489896,,,,,,,,,,,,,,,,,,,,,,,,,,,,,,,,,,,,,,,,,,,,,,,LiTFSI,O=S(=O)([N-]S(=O)(=O)C(F)(F)F)C(F)(F)F.[Li+],0.019607843,0.031919132,0.114843526,286.9332984,,,,,,,,,,,,90,1.20E-05,-4.920818754
,,5/19/2020,JL,,,doi.org/10.1016/j.ssi.2016.02.020,Pesko1b,[Cu]C(=O)COCC(=O)OC(C)CO[Au],[Cu]C(=O)COCC(=O)OC(C)CO[Au],,,,,,0.980392157,0.968080868,,,,,,,8000,8000,1.72,45.93741028,174.0489896,,,,,,,,,,,,,,,,,,,,,,,,,,,,,,,,,,,,,,,,,,,,,,,LiTFSI,O=S(=O)([N-]S(=O)(=O)C(F)(F)F)C(F)(F)F.[Li+],0.019607843,0.031919132,0.114843526,286.9332984,,,,,,,,,,,,100,2.30E-05,-4.638272164
,,5/19/2020,JL,,,doi.org/10.1016/j.ssi.2016.02.020,Pesko1b,[Cu]C(=O)COCC(=O)OC(C)CO[Au],[Cu]C(=O)COCC(=O)OC(C)CO[Au],,,,,,0.980392157,0.968080868,,,,,,,8000,8000,1.72,45.93741028,174.0489896,,,,,,,,,,,,,,,,,,,,,,,,,,,,,,,,,,,,,,,,,,,,,,,LiTFSI,O=S(=O)([N-]S(=O)(=O)C(F)(F)F)C(F)(F)F.[Li+],0.019607843,0.031919132,0.114843526,286.9332984,,,,,,,,,,,,90,6.51E-06,-5.186419011
,,5/19/2020,JL,,,doi.org/10.1016/j.ssi.2016.02.020,Pesko1a,[Cu]C(=O)CCCC(=O)OC(C)CO[Au],[Cu]C(=O)CCCC(=O)OC(C)CO[Au],,,,,,0.980392157,0.967725562,,,,,,,8800,8800,1.9,51.10930422,172.0697251,,,,,,,,,,,,,,,,,,,,,,,,,,,,,,,,,,,,,,,,,,,,,,,LiTFSI,O=S(=O)([N-]S(=O)(=O)C(F)(F)F)C(F)(F)F.[Li+],0.019607843,0.032274438,0.11615751,286.9332984,,,,,,,,,,,,27,5.30E-07,-6.27572413
,,5/19/2020,JL,,,doi.org/10.1016/j.ssi.2016.02.020,Pesko1a,[Cu]C(=O)CCCC(=O)OC(C)CO[Au],[Cu]C(=O)CCCC(=O)OC(C)CO[Au],,,,,,0.980392157,0.967725562,,,,,,,8800,8800,1.9,51.10930422,172.0697251,,,,,,,,,,,,,,,,,,,,,,,,,,,,,,,,,,,,,,,,,,,,,,,LiTFSI,O=S(=O)([N-]S(=O)(=O)C(F)(F)F)C(F)(F)F.[Li+],0.019607843,0.032274438,0.11615751,286.9332984,,,,,,,,,,,,40,1.70E-06,-5.769551079
,,5/19/2020,JL,,,doi.org/10.1016/j.ssi.2016.02.020,Pesko1a,[Cu]C(=O)CCCC(=O)OC(C)CO[Au],[Cu]C(=O)CCCC(=O)OC(C)CO[Au],,,,,,0.980392157,0.967725562,,,,,,,8800,8800,1.9,51.10930422,172.0697251,,,,,,,,,,,,,,,,,,,,,,,,,,,,,,,,,,,,,,,,,,,,,,,LiTFSI,O=S(=O)([N-]S(=O)(=O)C(F)(F)F)C(F)(F)F.[Li+],0.019607843,0.032274438,0.11615751,286.9332984,,,,,,,,,,,,50,3.50E-06,-5.455931956
,,5/19/2020,JL,,,doi.org/10.1016/j.ssi.2016.02.020,Pesko1a,[Cu]C(=O)CCCC(=O)OC(C)CO[Au],[Cu]C(=O)CCCC(=O)OC(C)CO[Au],,,,,,0.980392157,0.967725562,,,,,,,8800,8800,1.9,51.10930422,172.0697251,,,,,,,,,,,,,,,,,,,,,,,,,,,,,,,,,,,,,,,,,,,,,,,LiTFSI,O=S(=O)([N-]S(=O)(=O)C(F)(F)F)C(F)(F)F.[Li+],0.019607843,0.032274438,0.11615751,286.9332984,,,,,,,,,,,,60,6.80E-06,-5.167491087
,,5/19/2020,JL,,,doi.org/10.1016/j.ssi.2016.02.020,Pesko1a,[Cu]C(=O)CCCC(=O)OC(C)CO[Au],[Cu]C(=O)CCCC(=O)OC(C)CO[Au],,,,,,0.980392157,0.967725562,,,,,,,8800,8800,1.9,51.10930422,172.0697251,,,,,,,,,,,,,,,,,,,,,,,,,,,,,,,,,,,,,,,,,,,,,,,LiTFSI,O=S(=O)([N-]S(=O)(=O)C(F)(F)F)C(F)(F)F.[Li+],0.019607843,0.032274438,0.11615751,286.9332984,,,,,,,,,,,,70,1.20E-05,-4.920818754
,,5/19/2020,JL,,,doi.org/10.1016/j.ssi.2016.02.020,Pesko1a,[Cu]C(=O)CCCC(=O)OC(C)CO[Au],[Cu]C(=O)CCCC(=O)OC(C)CO[Au],,,,,,0.980392157,0.967725562,,,,,,,8800,8800,1.9,51.10930422,172.0697251,,,,,,,,,,,,,,,,,,,,,,,,,,,,,,,,,,,,,,,,,,,,,,,LiTFSI,O=S(=O)([N-]S(=O)(=O)C(F)(F)F)C(F)(F)F.[Li+],0.019607843,0.032274438,0.11615751,286.9332984,,,,,,,,,,,,80,1.90E-05,-4.721246399
,,5/19/2020,JL,,,doi.org/10.1016/j.ssi.2016.02.020,Pesko1a,[Cu]C(=O)CCCC(=O)OC(C)CO[Au],[Cu]C(=O)CCCC(=O)OC(C)CO[Au],,,,,,0.980392157,0.967725562,,,,,,,8800,8800,1.9,51.10930422,172.0697251,,,,,,,,,,,,,,,,,,,,,,,,,,,,,,,,,,,,,,,,,,,,,,,LiTFSI,O=S(=O)([N-]S(=O)(=O)C(F)(F)F)C(F)(F)F.[Li+],0.019607843,0.032274438,0.11615751,286.9332984,,,,,,,,,,,,90,2.70E-05,-4.568636236
,,5/19/2020,JL,,,doi.org/10.1016/j.ssi.2016.02.020,Pesko1a,[Cu]C(=O)CCCC(=O)OC(C)CO[Au],[Cu]C(=O)CCCC(=O)OC(C)CO[Au],,,,,,0.980392157,0.967725562,,,,,,,8800,8800,1.9,51.10930422,172.0697251,,,,,,,,,,,,,,,,,,,,,,,,,,,,,,,,,,,,,,,,,,,,,,,LiTFSI,O=S(=O)([N-]S(=O)(=O)C(F)(F)F)C(F)(F)F.[Li+],0.019607843,0.032274438,0.11615751,286.9332984,,,,,,,,,,,,100,3.80E-05,-4.420216403
,,5/19/2020,JL,,,doi.org/10.1016/j.ssi.2016.02.020,Pesko1a,[Cu]C(=O)CCCC(=O)OC(C)CO[Au],[Cu]C(=O)CCCC(=O)OC(C)CO[Au],,,,,,0.980392157,0.967725562,,,,,,,8800,8800,1.9,51.10930422,172.0697251,,,,,,,,,,,,,,,,,,,,,,,,,,,,,,,,,,,,,,,,,,,,,,,LiTFSI,O=S(=O)([N-]S(=O)(=O)C(F)(F)F)C(F)(F)F.[Li+],0.019607843,0.032274438,0.11615751,286.9332984,,,,,,,,,,,,110,4.50E-05,-4.346787486
,,5/19/2020,JL,,,doi.org/10.1016/j.ssi.2016.02.020,Pesko1a,[Cu]C(=O)CCCC(=O)OC(C)CO[Au],[Cu]C(=O)CCCC(=O)OC(C)CO[Au],,,,,,0.980392157,0.967725562,,,,,,,8800,8800,1.9,51.10930422,172.0697251,,,,,,,,,,,,,,,,,,,,,,,,,,,,,,,,,,,,,,,,,,,,,,,LiTFSI,O=S(=O)([N-]S(=O)(=O)C(F)(F)F)C(F)(F)F.[Li+],0.019607843,0.032274438,0.11615751,286.9332984,,,,,,,,,,,,120,5.90E-05,-4.229147988
,,5/19/2020,JL,,,doi.org/10.1016/j.ssi.2016.02.020,Pesko1a,[Cu]C(=O)CCCC(=O)OC(C)CO[Au],[Cu]C(=O)CCCC(=O)OC(C)CO[Au],,,,,,0.980392157,0.967725562,,,,,,,8800,8800,1.9,51.10930422,172.0697251,,,,,,,,,,,,,,,,,,,,,,,,,,,,,,,,,,,,,,,,,,,,,,,LiTFSI,O=S(=O)([N-]S(=O)(=O)C(F)(F)F)C(F)(F)F.[Li+],0.019607843,0.032274438,0.11615751,286.9332984,,,,,,,,,,,,130,7.20E-05,-4.142667504
,,5/19/2020,JL,,,doi.org/10.1016/j.ssi.2016.02.020,Pesko1a,[Cu]C(=O)CCCC(=O)OC(C)CO[Au],[Cu]C(=O)CCCC(=O)OC(C)CO[Au],,,,,,0.980392157,0.967725562,,,,,,,8800,8800,1.9,51.10930422,172.0697251,,,,,,,,,,,,,,,,,,,,,,,,,,,,,,,,,,,,,,,,,,,,,,,LiTFSI,O=S(=O)([N-]S(=O)(=O)C(F)(F)F)C(F)(F)F.[Li+],0.019607843,0.032274438,0.11615751,286.9332984,,,,,,,,,,,,90,1.55E-05,-4.809668302
,,5/19/2020,JL,,,doi.org/10.1016/j.ssi.2016.02.020,Pesko3b,[Cu]C(=O)COCC(=O)OC(COCCOCCOC)CO[Au],[Cu]C(=O)COCC(=O)OC(COCCOCCOC)CO[Au],,,,,,0.961538462,0.962194546,,,,,,,6100,6100,1.77,20.87039825,292.1119838,,,,,,,,,,,,,,,,,,,,,,,,,,,,,,,,,,,,,,,,,,,,,,,LiTFSI,O=S(=O)([N-]S(=O)(=O)C(F)(F)F)C(F)(F)F.[Li+],0.038461538,0.037805454,0.13685507,286.9332984,,,,,,,,,,,,90,8.24E-05,-4.084072788
,,5/19/2020,JL,,,doi.org/10.1016/j.ssi.2016.02.020,Pesko3a,[Cu]C(=O)CCCC(=O)OC(COCCOCCOC)CO[Au],[Cu]C(=O)CCCC(=O)OC(COCCOCCOC)CO[Au],,,,,,0.961538462,0.961946454,,,,,,,4200,4200,1.3,14.46729358,290.1327192,,,,,,,,,,,,,,,,,,,,,,,,,,,,,,,,,,,,,,,,,,,,,,,LiTFSI,O=S(=O)([N-]S(=O)(=O)C(F)(F)F)C(F)(F)F.[Li+],0.038461538,0.038053546,0.137783748,286.9332984,,,,,,,,,,,,90,6.32E-05,-4.199282922
,,5/19/2020,JL,,,doi.org/10.1016/j.ssi.2016.02.020,PEO,[Cu]OCC[Au],[Cu]OCC[Au],,,C{[>]<OCC>[<]}OC,CH3,OCH3,1,1,,,,,,,5000,5000,1.1,113.507378,44.02238095,,,,,,,,,,,,,,,,,,,,,,,,,,,,,,,,,,,,,,,,,,,,,,,LiTFSI,O=S(=O)([N-]S(=O)(=O)C(F)(F)F)C(F)(F)F.[Li+],,,0.151343171,286.9332984,,,,,,,,,,,,70,0.00034,-3.468521083
,,5/19/2020,JL,,,doi.org/10.1016/j.ssi.2016.02.020,PEO,[Cu]OCC[Au],[Cu]OCC[Au],,,C{[>]<OCC>[<]}OC,CH3,OCH3,1,1,,,,,,,5000,5000,1.1,113.507378,44.02238095,,,,,,,,,,,,,,,,,,,,,,,,,,,,,,,,,,,,,,,,,,,,,,,LiTFSI,O=S(=O)([N-]S(=O)(=O)C(F)(F)F)C(F)(F)F.[Li+],,,0.151343171,286.9332984,,,,,,,,,,,,80,0.00042,-3.37675071
,,5/19/2020,JL,,,doi.org/10.1016/j.ssi.2016.02.020,PEO,[Cu]OCC[Au],[Cu]OCC[Au],,,C{[>]<OCC>[<]}OC,CH3,OCH3,1,1,,,,,,,5000,5000,1.1,113.507378,44.02238095,,,,,,,,,,,,,,,,,,,,,,,,,,,,,,,,,,,,,,,,,,,,,,,LiTFSI,O=S(=O)([N-]S(=O)(=O)C(F)(F)F)C(F)(F)F.[Li+],,,0.151343171,286.9332984,,,,,,,,,,,,90,0.00054,-3.26760624
,,5/19/2020,JL,,,doi.org/10.1016/j.ssi.2016.02.020,PEO,[Cu]OCC[Au],[Cu]OCC[Au],,,C{[>]<OCC>[<]}OC,CH3,OCH3,1,1,,,,,,,5000,5000,1.1,113.507378,44.02238095,,,,,,,,,,,,,,,,,,,,,,,,,,,,,,,,,,,,,,,,,,,,,,,LiTFSI,O=S(=O)([N-]S(=O)(=O)C(F)(F)F)C(F)(F)F.[Li+],,,0.151343171,286.9332984,,,,,,,,,,,,100,0.00067,-3.173925197
