Repository: zjurillpolymer/SPE_prediction

# SPE Prediction

Polymer electrolyte conductivity prediction using graph neural networks.

## Data

Data from [ChemPropPred](https://github.com/learningmatter-mit/Chem-prop-pred) — polymer electrolyte conductivity measurements including SMILES, conductivity (log S/cm), molecular weight, salt concentration, and temperature.

- `data/clean_train_data.csv` — cleaned training data
- `data/PolymerElectrolyteData.csv` — full raw dataset
- `data/PolyInfo_8salts.csv` / `data/polyinfo_5salts_4conc.csv` — PolyInfo polymer database with salt additives

File: data/PolymerElectrolyteData.csv (part 112 of 154)
Notes,Compound Notebook Name,Date Copied to Master Database,Data Recorded By,Seshadri Group,Oyaizu Group,DOI,Solvent 1 (S1),S1 SMILES,S1 SMILES 1,S1 SMILES 2,S1 SMILES 3,S1 Big SMILES,S1 End Group 1,S1 End Group 2,S1 Mol %,S1 Weight %,S1 SMILES 1 Mol %,S1 SMILES 2 Mol %,S1 SMILES 3 Mol %,S1 Molar Ratio,S1 Weight Ratio,S1 Mw,S1 Mn,S1 Mn or Mw,S1 Mw/Mn,S1 DOP,S1 Molar Mass (g/mol),S1 Type,S1 Block Mol Weight,Solvent 2 (S2),S2 SMILES,S2 SMILES 1,S2 SMILES 2,S2 Mol %,S2 Weight %,S2 SMILES 1 Mol %,S2 SMILES 2 Mol %,S2 Molar Ratio,S2 Weight Ratio,S2 Mw,S2 Mn,S2 Mn or Mw,S2 Mw/Mn,S2 DOP,S2 Molar Mass (g/mol),S2 Type,Solvent 3 (S3),S3 SMILES,S3 SMILES 1,S3 Mol %,S3 Weight %,S3 Molar Ratio,S3 Weight Ratio,S3 Mw,S3 Mn,S3 Mn or Mw,S3 Mw/Mn,S3 DOP,S3 Molar Mass (g/mol),S3 Type,Solvent 4 (S4),S4 SMILES,S4 Mol %,S4 Weight %,S4 Molar Ratio,S4 Weight Ratio,S4 Mw,S4 Mn,S4 Mn or Mw,S4 Mw/Mn,S4 DOP,S4 Molar Mass (g/mol),S4 Type,Salt 1,Salt1 SMILES,Salt1 Mol %,Salt1 Weight %,Salt1 Molality (mol salt/kg polymer),Salt1 Molar Mass (g/mol),Salt 2,Salt2 SMILES,Salt2 Mol %,Salt2 Weight %,Salt2 Molality (mol salt/kg polymer),Salt2 Molar Mass (g/mol),Inorganic Material 1 (IM1),IM1 Weight %,IM1 Particle Size (nm),Tg (oC),Heating Rate (K/min),Temperature (oC),Conductivity (S/cm),log Conductivity (S/cm)
,,5/19/2020,JL,,,doi.org/10.1016/j.ssi.2016.02.020,PEO,[Cu]OCC[Au],[Cu]OCC[Au],,,C{[>]<OCC>[<]}OC,CH3,OCH3,1,1,,,,,,,5000,5000,1.1,113.507378,44.02238095,,,,,,,,,,,,,,,,,,,,,,,,,,,,,,,,,,,,,,,,,,,,,,,LiTFSI,O=S(=O)([N-]S(=O)(=O)C(F)(F)F)C(F)(F)F.[Li+],,,0.151343171,286.9332984,,,,,,,,,,,,110,0.0008,-3.096910013
,,5/19/2020,JL,,,doi.org/10.1016/j.ssi.2016.02.020,PEO,[Cu]OCC[Au],[Cu]OCC[Au],,,C{[>]<OCC>[<]}OC,CH3,OCH3,1,1,,,,,,,5000,5000,1.1,113.507378,44.02238095,,,,,,,,,,,,,,,,,,,,,,,,,,,,,,,,,,,,,,,,,,,,,,,LiTFSI,O=S(=O)([N-]S(=O)(=O)C(F)(F)F)C(F)(F)F.[Li+],,,0.151343171,286.9332984,,,,,,,,,,,,120,0.00094,-3.026872146
,,5/19/2020,JL,,,doi.org/10.1016/j.ssi.2016.02.020,PEO,[Cu]OCC[Au],[Cu]OCC[Au],,,C{[>]<OCC>[<]}OC,CH3,OCH3,1,1,,,,,,,5000,5000,1.1,113.507378,44.02238095,,,,,,,,,,,,,,,,,,,,,,,,,,,,,,,,,,,,,,,,,,,,,,,LiTFSI,O=S(=O)([N-]S(=O)(=O)C(F)(F)F)C(F)(F)F.[Li+],,,0.151343171,286.9332984,,,,,,,,,,,,130,0.0011,-2.958607315
,,5/19/2020,JL,,,doi.org/10.1016/j.ssi.2016.02.020,PEO,[Cu]OCC[Au],[Cu]OCC[Au],,,C{[>]<OCC>[<]}OC,CH3,OCH3,1,1,,,,,,,5000,5000,1.1,113.507378,44.02238095,,,,,,,,,,,,,,,,,,,,,,,,,,,,,,,,,,,,,,,,,,,,,,,LiTFSI,O=S(=O)([N-]S(=O)(=O)C(F)(F)F)C(F)(F)F.[Li+],,,0.151343171,286.9332984,,,,,,,,,,,,90,0.000326,-3.4867824
,,5/19/2020,JL,,,doi.org/10.1016/j.ssi.2016.02.020,Pesko2a,[Cu]C(=O)CCCC(=O)OC(COCC=C)CO[Au],[Cu]C(=O)CCCC(=O)OC(COCC=C)CO[Au],,,,,,0.961538462,0.952092603,,,,,,,10400,10400,2,45.5660708,228.0959398,,,,,,,,,,,,,,,,,,,,,,,,,,,,,,,,,,,,,,,,,,,,,,,LiTFSI,O=S(=O)([N-]S(=O)(=O)C(F)(F)F)C(F)(F)F.[Li+],0.038461538,0.047907397,0.175254118,286.9332984,,,,,,,,,,,,90,2.92E-05,-4.534617149
,,5/19/2020,JL,,,doi.org/10.1016/j.ssi.2016.02.020,Pesko1a,[Cu]C(=O)CCCC(=O)OC(C)CO[Au],[Cu]C(=O)CCCC(=O)OC(C)CO[Au],,,,,,0.961538462,0.937469267,,,,,,,8800,8800,1.9,51.10930422,172.0697251,,,,,,,,,,,,,,,,,,,,,,,,,,,,,,,,,,,,,,,,,,,,,,,LiTFSI,O=S(=O)([N-]S(=O)(=O)C(F)(F)F)C(F)(F)F.[Li+],0.038461538,0.062530733,0.232315019,286.9332984,,,,,,,,,,,,90,3.99E-05,-4.399027104
,,5/19/2020,JL,,,doi.org/10.1016/j.ssi.2016.02.020,Pesko3b,[Cu]C(=O)COCC(=O)OC(COCCOCCOC)CO[Au],[Cu]C(=O)COCC(=O)OC(COCCOCCOC)CO[Au],,,,,,0.925925926,0.927143466,,,,,,,6100,6100,1.77,20.87039825,292.1119838,,,,,,,,,,,,,,,,,,,,,,,,,,,,,,,,,,,,,,,,,,,,,,,LiTFSI,O=S(=O)([N-]S(=O)(=O)C(F)(F)F)C(F)(F)F.[Li+],0.074074074,0.072856534,0.273710141,286.9332984,,,,,,,,,,,,90,0.000143,-3.844663963
,,5/19/2020,JL,,,doi.org/10.1016/j.ssi.2016.02.020,Pesko3a,[Cu]C(=O)CCCC(=O)OC(COCCOCCOC)CO[Au],[Cu]C(=O)CCCC(=O)OC(COCCOCCOC)CO[Au],,,,,,0.925925926,0.926682884,,,,,,,4200,4200,1.3,14.46729358,290.1327192,,,,,,,,,,,,,,,,,,,,,,,,,,,,,,,,,,,,,,,,,,,,,,,LiTFSI,O=S(=O)([N-]S(=O)(=O)C(F)(F)F)C(F)(F)F.[Li+],0.074074074,0.073317116,0.275567497,286.9332984,,,,,,,,,,,,90,0.000117,-3.931814138
,,5/19/2020,JL,,,doi.org/10.1016/j.ssi.2016.02.020,PEO,[Cu]OCC[Au],[Cu]OCC[Au],,,C{[>]<OCC>[<]}OC,CH3,OCH3,1,1,,,,,,,5000,5000,1.1,113.507378,44.02238095,,,,,,,,,,,,,,,,,,,,,,,,,,,,,,,,,,,,,,,,,,,,,,,LiTFSI,O=S(=O)([N-]S(=O)(=O)C(F)(F)F)C(F)(F)F.[Li+],,,0.302686341,286.9332984,,,,,,,,,,,,90,0.00057,-3.244125144
,,5/19/2020,JL,,,doi.org/10.1016/j.ssi.2016.02.020,Pesko2b,[Cu]C(=O)COCC(=O)OC(COCC=C)CO[Au],[Cu]C(=O)COCC(=O)OC(COCC=C)CO[Au],,,,,,0.925925926,0.909280813,,,,,,,8900,8900,1.45,38.66035359,230.0752044,,,,,,,,,,,,,,,,,,,,,,,,,,,,,,,,,,,,,,,,,,,,,,,LiTFSI,O=S(=O)([N-]S(=O)(=O)C(F)(F)F)C(F)(F)F.[Li+],0.074074074,0.090719187,0.347508796,286.9332984,,,,,,,,,,,,90,8.73E-05,-4.058985756
,,5/19/2020,JL,,,doi.org/10.1016/j.ssi.2016.02.020,Pesko2a,[Cu]C(=O)CCCC(=O)OC(COCC=C)CO[Au],[Cu]C(=O)CCCC(=O)OC(COCC=C)CO[Au],,,,,,0.925925926,0.90856559,,,,,,,10400,10400,2,45.5660708,228.0959398,,,,,,,,,,,,,,,,,,,,,,,,,,,,,,,,,,,,,,,,,,,,,,,LiTFSI,O=S(=O)([N-]S(=O)(=O)C(F)(F)F)C(F)(F)F.[Li+],0.074074074,0.09143441,0.350508237,286.9332984,,,,,,,,,,,,90,5.81E-05,-4.235823868
,,5/19/2020,JL,,,doi.org/10.1016/j.ssi.2016.02.020,Pesko3b,[Cu]C(=O)COCC(=O)OC(COCCOCCOC)CO[Au],[Cu]C(=O)COCC(=O)OC(COCCOCCOC)CO[Au],,,,,,0.892857143,0.894556329,,,,,,,6100,6100,1.77,20.87039825,292.1119838,,,,,,,,,,,,,,,,,,,,,,,,,,,,,,,,,,,,,,,,,,,,,,,LiTFSI,O=S(=O)([N-]S(=O)(=O)C(F)(F)F)C(F)(F)F.[Li+],0.107142857,0.105443671,0.410565211,286.9332984,,,,,,,,,,,,90,0.000147,-3.832682665
,,5/19/2020,JL,,,doi.org/10.1016/j.ssi.2016.02.020,Pesko3a,[Cu]C(=O)CCCC(=O)OC(COCCOCCOC)CO[Au],[Cu]C(=O)CCCC(=O)OC(COCCOCCOC)CO[Au],,,,,,0.892857143,0.893913312,,,,,,,4200,4200,1.3,14.46729358,290.1327192,,,,,,,,,,,,,,,,,,,,,,,,,,,,,,,,,,,,,,,,,,,,,,,LiTFSI,O=S(=O)([N-]S(=O)(=O)C(F)(F)F)C(F)(F)F.[Li+],0.107142857,0.106086688,0.413351245,286.9332984,,,,,,,,,,,,90,0.000155,-3.809668302
,,5/19/2020,JL,,,doi.org/10.1016/j.ssi.2016.02.020,Pesko1b,[Cu]C(=O)COCC(=O)OC(C)CO[Au],[Cu]C(=O)COCC(=O)OC(C)CO[Au],,,,,,0.925925926,0.883481025,,,,,,,8000,8000,1.72,45.93741028,174.0489896,,,,,,,,,,,,,,,,,,,,,,,,,,,,,,,,,,,,,,,,,,,,,,,LiTFSI,O=S(=O)([N-]S(=O)(=O)C(F)(F)F)C(F)(F)F.[Li+],0.074074074,0.116518975,0.459374103,286.9332984,,,,,,,,,,,,90,1.55E-05,-4.809668302
,,5/19/2020,JL,,,doi.org/10.1016/j.ssi.2016.02.020,Pesko1a,[Cu]C(=O)CCCC(=O)OC(C)CO[Au],[Cu]C(=O)CCCC(=O)OC(C)CO[Au],,,,,,0.925925926,0.882298496,,,,,,,8800,8800,1.9,51.10930422,172.0697251,,,,,,,,,,,,,,,,,,,,,,,,,,,,,,,,,,,,,,,,,,,,,,,LiTFSI,O=S(=O)([N-]S(=O)(=O)C(F)(F)F)C(F)(F)F.[Li+],0.074074074,0.117701504,0.464630038,286.9332984,,,,,,,,,,,,90,7.57E-05,-4.12090412
,,5/19/2020,JL,,,doi.org/10.1016/j.ssi.2016.02.020,Pesko2b,[Cu]C(=O)COCC(=O)OC(COCC=C)CO[Au],[Cu]C(=O)COCC(=O)OC(COCC=C)CO[Au],,,,,,0.892857143,0.869825866,,,,,,,8900,8900,1.45,38.66035359,230.0752044,,,,,,,,,,,,,,,,,,,,,,,,,,,,,,,,,,,,,,,,,,,,,,,LiTFSI,O=S(=O)([N-]S(=O)(=O)C(F)(F)F)C(F)(F)F.[Li+],0.107142857,0.130174134,0.521263194,286.9332984,,,,,,,,,,,,90,0.000128,-3.89279003
,,5/19/2020,JL,,,doi.org/10.1016/j.ssi.2016.02.020,Pesko2a,[Cu]C(=O)CCCC(=O)OC(COCC=C)CO[Au],[Cu]C(=O)CCCC(=O)OC(COCC=C)CO[Au],,,,,,0.892857143,0.86884445,,,,,,,10400,10400,2,45.5660708,228.0959398,,,,,,,,,,,,,,,,,,,,,,,,,,,,,,,,,,,,,,,,,,,,,,,LiTFSI,O=S(=O)([N-]S(=O)(=O)C(F)(F)F)C(F)(F)F.[Li+],0.107142857,0.13115555,0.525762355,286.9332984,,,,,,,,,,,,90,7.21E-05,-4.142064735
,,5/19/2020,JL,,,doi.org/10.1016/j.ssi.2016.02.020,Pesko3b,[Cu]C(=O)COCC(=O)OC(COCCOCCOC)CO[Au],[Cu]C(=O)COCC(=O)OC(COCCOCCOC)CO[Au],,,,,,0.862068966,0.86418215,,,,,,,6100,6100,1.77,20.87039825,292.1119838,,,,,,,,,,,,,,,,,,,,,,,,,,,,,,,,,,,,,,,,,,,,,,,LiTFSI,O=S(=O)([N-]S(=O)(=O)C(F)(F)F)C(F)(F)F.[Li+],0.137931034,0.13581785,0.547420282,286.9332984,,,,,,,,,,,,90,0.000143,-3.844663963
,,5/19/2020,JL,,,doi.org/10.1016/j.ssi.2016.02.020,Pesko3a,[Cu]C(=O)CCCC(=O)OC(COCCOCCOC)CO[Au],[Cu]C(=O)CCCC(=O)OC(COCCOCCOC)CO[Au],,,,,,0.862068966,0.863382192,,,,,,,4200,4200,1.3,14.46729358,290.1327192,,,,,,,,,,,,,,,,,,,,,,,,,,,,,,,,,,,,,,,,,,,,,,,LiTFSI,O=S(=O)([N-]S(=O)(=O)C(F)(F)F)C(F)(F)F.[Li+],0.137931034,0.136617808,0.551134994,286.9332984,,,,,,,,,,,,90,0.000206,-3.68613278
,,5/19/2020,JL,,,doi.org/10.1016/j.ssi.2016.02.020,PEO,[Cu]OCC[Au],[Cu]OCC[Au],,,C{[>]<OCC>[<]}OC,CH3,OCH3,1,1,,,,,,,5000,5000,1.1,113.507378,44.02238095,,,,,,,,,,,,,,,,,,,,,,,,,,,,,,,,,,,,,,,,,,,,,,,LiTFSI,O=S(=O)([N-]S(=O)(=O)C(F)(F)F)C(F)(F)F.[Li+],,,0.605372683,286.9332984,,,,,,,,,,,,90,0.000858,-3.066512712
,,5/19/2020,JL,,,doi.org/10.1016/j.ssi.2016.02.020,Pesko3b,[Cu]C(=O)COCC(=O)OC(COCCOCCOC)CO[Au],[Cu]C(=O)COCC(=O)OC(COCCOCCOC)CO[Au],,,,,,0.833333333,0.835802912,,,,,,,6100,6100,1.77,20.87039825,292.1119838,,,,,,,,,,,,,,,,,,,,,,,,,,,,,,,,,,,,,,,,,,,,,,,LiTFSI,O=S(=O)([N-]S(=O)(=O)C(F)(F)F)C(F)(F)F.[Li+],0.166666667,0.164197088,0.684275352,286.9332984,,,,,,,,,,,,40,3.30E-06,-5.48148606
,,5/19/2020,JL,,,doi.org/10.1016/j.ssi.2016.02.020,Pesko3b,[Cu]C(=O)COCC(=O)OC(COCCOCCOC)CO[Au],[Cu]C(=O)COCC(=O)OC(COCCOCCOC)CO[Au],,,,,,0.833333333,0.835802912,,,,,,,6100,6100,1.77,20.87039825,292.1119838,,,,,,,,,,,,,,,,,,,,,,,,,,,,,,,,,,,,,,,,,,,,,,,LiTFSI,O=S(=O)([N-]S(=O)(=O)C(F)(F)F)C(F)(F)F.[Li+],0.166666667,0.164197088,0.684275352,286.9332984,,,,,,,,,,,,50,9.40E-06,-5.026872146
,,5/19/2020,JL,,,doi.org/10.1016/j.ssi.2016.02.020,Pesko3b,[Cu]C(=O)COCC(=O)OC(COCCOCCOC)CO[Au],[Cu]C(=O)COCC(=O)OC(COCCOCCOC)CO[Au],,,,,,0.833333333,0.835802912,,,,,,,6100,6100,1.77,20.87039825,292.1119838,,,,,,,,,,,,,,,,,,,,,,,,,,,,,,,,,,,,,,,,,,,,,,,LiTFSI,O=S(=O)([N-]S(=O)(=O)C(F)(F)F)C(F)(F)F.[Li+],0.166666667,0.164197088,0.684275352,286.9332984,,,,,,,,,,,,60,2.20E-05,-4.657577319
,,5/19/2020,JL,,,doi.org/10.1016/j.ssi.2016.02.020,Pesko3b,[Cu]C(=O)COCC(=O)OC(COCCOCCOC)CO[Au],[Cu]C(=O)COCC(=O)OC(COCCOCCOC)CO[Au],,,,,,0.833333333,0.835802912,,,,,,,6100,6100,1.77,20.87039825,292.1119838,,,,,,,,,,,,,,,,,,,,,,,,,,,,,,,,,,,,,,,,,,,,,,,LiTFSI,O=S(=O)([N-]S(=O)(=O)C(F)(F)F)C(F)(F)F.[Li+],0.166666667,0.164197088,0.684275352,286.9332984,,,,,,,,,,,,70,4.70E-05,-4.327902142
,,5/19/2020,JL,,,doi.org/10.1016/j.ssi.2016.02.020,Pesko3b,[Cu]C(=O)COCC(=O)OC(COCCOCCOC)CO[Au],[Cu]C(=O)COCC(=O)OC(COCCOCCOC)CO[Au],,,,,,0.833333333,0.835802912,,,,,,,6100,6100,1.77,20.87039825,292.1119838,,,,,,,,,,,,,,,,,,,,,,,,,,,,,,,,,,,,,,,,,,,,,,,LiTFSI,O=S(=O)([N-]S(=O)(=O)C(F)(F)F)C(F)(F)F.[Li+],0.166666667,0.164197088,0.684275352,286.9332984,,,,,,,,,,,,80,8.70E-05,-4.060480747
,,5/19/2020,JL,,,doi.org/10.1016/j.ssi.2016.02.020,Pesko3b,[Cu]C(=O)COCC(=O)OC(COCCOCCOC)CO[Au],[Cu]C(=O)COCC(=O)OC(COCCOCCOC)CO[Au],,,,,,0.833333333,0.835802912,,,,,,,6100,6100,1.77,20.87039825,292.1119838,,,,,,,,,,,,,,,,,,,,,,,,,,,,,,,,,,,,,,,,,,,,,,,LiTFSI,O=S(=O)([N-]S(=O)(=O)C(F)(F)F)C(F)(F)F.[Li+],0.166666667,0.164197088,0.684275352,286.9332984,,,,,,,,,,,,60,0.00015,-3.823908741
,,5/19/2020,JL,,,doi.org/10.1016/j.ssi.2016.02.020,Pesko3b,[Cu]C(=O)COCC(=O)OC(COCCOCCOC)CO[Au],[Cu]C(=O)COCC(=O)OC(COCCOCCOC)CO[Au],,,,,,0.833333333,0.835802912,,,,,,,6100,6100,1.77,20.87039825,292.1119838,,,,,,,,,,,,,,,,,,,,,,,,,,,,,,,,,,,,,,,,,,,,,,,LiTFSI,O=S(=O)([N-]S(=O)(=O)C(F)(F)F)C(F)(F)F.[Li+],0.166666667,0.164197088,0.684275352,286.9332984,,,,,,,,,,,,100,0.00023,-3.638272164
,,5/19/2020,JL,,,doi.org/10.1016/j.ssi.2016.02.020,Pesko3b,[Cu]C(=O)COCC(=O)OC(COCCOCCOC)CO[Au],[Cu]C(=O)COCC(=O)OC(COCCOCCOC)CO[Au],,,,,,0.833333333,0.835802912,,,,,,,6100,6100,1.77,20.87039825,292.1119838,,,,,,,,,,,,,,,,,,,,,,,,,,,,,,,,,,,,,,,,,,,,,,,LiTFSI,O=S(=O)([N-]S(=O)(=O)C(F)(F)F)C(F)(F)F.[Li+],0.166666667,0.164197088,0.684275352,286.9332984,,,,,,,,,,,,110,0.00036,-3.443697499
,,5/19/2020,JL,,,doi.org/10.1016/j.ssi.2016.02.020,Pesko3b,[Cu]C(=O)COCC(=O)OC(COCCOCCOC)CO[Au],[Cu]C(=O)COCC(=O)OC(COCCOCCOC)CO[Au],,,,,,0.833333333,0.835802912,,,,,,,6100,6100,1.77,20.87039825,292.1119838,,,,,,,,,,,,,,,,,,,,,,,,,,,,,,,,,,,,,,,,,,,,,,,LiTFSI,O=S(=O)([N-]S(=O)(=O)C(F)(F)F)C(F)(F)F.[Li+],0.166666667,0.164197088,0.684275352,286.9332984,,,,,,,,,,,,120,0.00051,-3.292429824
,,5/19/2020,JL,,,doi.org/10.1016/j.ssi.2016.02.020,Pesko3b,[Cu]C(=O)COCC(=O)OC(COCCOCCOC)CO[Au],[Cu]C(=O)COCC(=O)OC(COCCOCCOC)CO[Au],,,,,,0.833333333,0.835802912,,,,,,,6100,6100,1.77,20.87039825,292.1119838,,,,,,,,,,,,,,,,,,,,,,,,,,,,,,,,,,,,,,,,,,,,,,,LiTFSI,O=S(=O)([N-]S(=O)(=O)C(F)(F)F)C(F)(F)F.[Li+],0.166666667,0.164197088,0.684275352,286.9332984,,,,,,,,,,,,130,0.00073,-3.13667714
,,5/19/2020,JL,,,doi.org/10.1016/j.ssi.2016.02.020,Pesko3b,[Cu]C(=O)COCC(=O)OC(COCCOCCOC)CO[Au],[Cu]C(=O)COCC(=O)OC(COCCOCCOC)CO[Au],,,,,,0.833333333,0.835802912,,,,,,,6100,6100,1.77,20.87039825,292.1119838,,,,,,,,,,,,,,,,,,,,,,,,,,,,,,,,,,,,,,,,,,,,,,,LiTFSI,O=S(=O)([N-]S(=O)(=O)C(F)(F)F)C(F)(F)F.[Li+],0.166666667,0.164197088,0.684275352,286.9332984,,,,,,,,,,,,90,0.000147,-3.832682665
,,5/19/2020,JL,,,doi.org/10.1016/j.ssi.2016.02.020,Pesko3a,[Cu]C(=O)CCCC(=O)OC(COCCOCCOC)CO[Au],[Cu]C(=O)CCCC(=O)OC(COCCOCCOC)CO[Au],,,,,,0.833333333,0.834867742,,,,,,,4200,4200,1.3,14.46729358,290.1327192,,,,,,,,,,,,,,,,,,,,,,,,,,,,,,,,,,,,,,,,,,,,,,,LiTFSI,O=S(=O)([N-]S(=O)(=O)C(F)(F)F)C(F)(F)F.[Li+],0.166666667,0.165132258,0.688918742,286.9332984,,,,,,,,,,,,27,3.90E-06,-5.408935393
,,5/19/2020,JL,,,doi.org/10.1016/j.ssi.2016.02.020,Pesko3a,[Cu]C(=O)CCCC(=O)OC(COCCOCCOC)CO[Au],[Cu]C(=O)CCCC(=O)OC(COCCOCCOC)CO[Au],,,,,,0.833333333,0.834867742,,,,,,,4200,4200,1.3,14.46729358,290.1327192,,,,,,,,,,,,,,,,,,,,,,,,,,,,,,,,,,,,,,,,,,,,,,,LiTFSI,O=S(=O)([N-]S(=O)(=O)C(F)(F)F)C(F)(F)F.[Li+],0.166666667,0.165132258,0.688918742,286.9332984,,,,,,,,,,,,40,1.20E-05,-4.920818754
,,5/19/2020,JL,,,doi.org/10.1016/j.ssi.2016.02.020,Pesko3a,[Cu]C(=O)CCCC(=O)OC(COCCOCCOC)CO[Au],[Cu]C(=O)CCCC(=O)OC(COCCOCCOC)CO[Au],,,,,,0.833333333,0.834867742,,,,,,,4200,4200,1.3,14.46729358,290.1327192,,,,,,,,,,,,,,,,,,,,,,,,,,,,,,,,,,,,,,,,,,,,,,,LiTFSI,O=S(=O)([N-]S(=O)(=O)C(F)(F)F)C(F)(F)F.[Li+],0.166666667,0.165132258,0.688918742,286.9332984,,,,,,,,,,,,50,2.50E-05,-4.602059991
,,5/19/2020,JL,,,doi.org/10.1016/j.ssi.2016.02.020,Pesko3a,[Cu]C(=O)CCCC(=O)OC(COCCOCCOC)CO[Au],[Cu]C(=O)CCCC(=O)OC(COCCOCCOC)CO[Au],,,,,,0.833333333,0.834867742,,,,,,,4200,4200,1.3,14.46729358,290.1327192,,,,,,,,,,,,,,,,,,,,,,,,,,,,,,,,,,,,,,,,,,,,,,,LiTFSI,O=S(=O)([N-]S(=O)(=O)C(F)(F)F)C(F)(F)F.[Li+],0.166666667,0.165132258,0.688918742,286.9332984,,,,,,,,,,,,60,4.60E-05,-4.337242168
,,5/19/2020,JL,,,doi.org/10.1016/j.ssi.2016.02.020,Pesko3a,[Cu]C(=O)CCCC(=O)OC(COCCOCCOC)CO[Au],[Cu]C(=O)CCCC(=O)OC(COCCOCCOC)CO[Au],,,,,,0.833333333,0.834867742,,,,,,,4200,4200,1.3,14.46729358,290.1327192,,,,,,,,,,,,,,,,,,,,,,,,,,,,,,,,,,,,,,,,,,,,,,,LiTFSI,O=S(=O)([N-]S(=O)(=O)C(F)(F)F)C(F)(F)F.[Li+],0.166666667,0.165132258,0.688918742,286.9332984,,,,,,,,,,,,70,7.80E-05,-4.107905397
,,5/19/2020,JL,,,doi.org/10.1016/j.ssi.2016.02.020,Pesko3a,[Cu]C(=O)CCCC(=O)OC(COCCOCCOC)CO[Au],[Cu]C(=O)CCCC(=O)OC(COCCOCCOC)CO[Au],,,,,,0.833333333,0.834867742,,,,,,,4200,4200,1.3,14.46729358,290.1327192,,,,,,,,,,,,,,,,,,,,,,,,,,,,,,,,,,,,,,,,,,,,,,,LiTFSI,O=S(=O)([N-]S(=O)(=O)C(F)(F)F)C(F)(F)F.[Li+],0.166666667,0.165132258,0.688918742,286.9332984,,,,,,,,,,,,80,0.00012,-3.920818754
,,5/19/2020,JL,,,doi.org/10.1016/j.ssi.2016.02.020,Pesko3a,[Cu]C(=O)CCCC(=O)OC(COCCOCCOC)CO[Au],[Cu]C(=O)CCCC(=O)OC(COCCOCCOC)CO[Au],,,,,,0.833333333,0.834867742,,,,,,,4200,4200,1.3,14.46729358,290.1327192,,,,,,,,,,,,,,,,,,,,,,,,,,,,,,,,,,,,,,,,,,,,,,,LiTFSI,O=S(=O)([N-]S(=O)(=O)C(F)(F)F)C(F)(F)F.[Li+],0.166666667,0.165132258,0.688918742,286.9332984,,,,,,,,,,,,90,0.00019,-3.721246399
,,5/19/2020,JL,,,doi.org/10.1016/j.ssi.2016.02.020,Pesko3a,[Cu]C(=O)CCCC(=O)OC(COCCOCCOC)CO[Au],[Cu]C(=O)CCCC(=O)OC(COCCOCCOC)CO[Au],,,,,,0.833333333,0.834867742,,,,,,,4200,4200,1.3,14.46729358,290.1327192,,,,,,,,,,,,,,,,,,,,,,,,,,,,,,,,,,,,,,,,,,,,,,,LiTFSI,O=S(=O)([N-]S(=O)(=O)C(F)(F)F)C(F)(F)F.[Li+],0.166666667,0.165132258,0.688918742,286.9332984,,,,,,,,,,,,100,0.00026,-3.585026652
,,5/19/2020,JL,,,doi.org/10.1016/j.ssi.2016.02.020,Pesko3a,[Cu]C(=O)CCCC(=O)OC(COCCOCCOC)CO[Au],[Cu]C(=O)CCCC(=O)OC(COCCOCCOC)CO[Au],,,,,,0.833333333,0.834867742,,,,,,,4200,4200,1.3,14.46729358,290.1327192,,,,,,,,,,,,,,,,,,,,,,,,,,,,,,,,,,,,,,,,,,,,,,,LiTFSI,O=S(=O)([N-]S(=O)(=O)C(F)(F)F)C(F)(F)F.[Li+],0.166666667,0.165132258,0.688918742,286.9332984,,,,,,,,,,,,110,0.00037,-3.431798276
,,5/19/2020,JL,,,doi.org/10.1016/j.ssi.2016.02.020,Pesko3a,[Cu]C(=O)CCCC(=O)OC(COCCOCCOC)CO[Au],[Cu]C(=O)CCCC(=O)OC(COCCOCCOC)CO[Au],,,,,,0.833333333,0.834867742,,,,,,,4200,4200,1.3,14.46729358,290.1327192,,,,,,,,,,,,,,,,,,,,,,,,,,,,,,,,,,,,,,,,,,,,,,,LiTFSI,O=S(=O)([N-]S(=O)(=O)C(F)(F)F)C(F)(F)F.[Li+],0.166666667,0.165132258,0.688918742,286.9332984,,,,,,,,,,,,120,0.00048,-3.318758763
,,5/19/2020,JL,,,doi.org/10.1016/j.ssi.2016.02.020,Pesko3a,[Cu]C(=O)CCCC(=O)OC(COCCOCCOC)CO[Au],[Cu]C(=O)CCCC(=O)OC(COCCOCCOC)CO[Au],,,,,,0.833333333,0.834867742,,,,,,,4200,4200,1.3,14.46729358,290.1327192,,,,,,,,,,,,,,,,,,,,,,,,,,,,,,,,,,,,,,,,,,,,,,,LiTFSI,O=S(=O)([N-]S(=O)(=O)C(F)(F)F)C(F)(F)F.[Li+],0.166666667,0.165132258,0.688918742,286.9332984,,,,,,,,,,,,130,0.00061,-3.214670165
,,5/19/2020,JL,,,doi.org/10.1016/j.ssi.2016.02.020,Pesko3a,[Cu]C(=O)CCCC(=O)OC(COCCOCCOC)CO[Au],[Cu]C(=O)CCCC(=O)OC(COCCOCCOC)CO[Au],,,,,,0.833333333,0.834867742,,,,,,,4200,4200,1.3,14.46729358,290.1327192,,,,,,,,,,,,,,,,,,,,,,,,,,,,,,,,,,,,,,,,,,,,,,,LiTFSI,O=S(=O)([N-]S(=O)(=O)C(F)(F)F)C(F)(F)F.[Li+],0.166666667,0.165132258,0.688918742,286.9332984,,,,,,,,,,,,90,0.000185,-3.732828272
,,5/19/2020,JL,,,doi.org/10.1016/j.ssi.2016.02.020,Pesko1b,[Cu]C(=O)COCC(=O)OC(C)CO[Au],[Cu]C(=O)COCC(=O)OC(C)CO[Au],,,,,,0.892857143,0.834843472,,,,,,,8000,8000,1.72,45.93741028,174.0489896,,,,,,,,,,,,,,,,,,,,,,,,,,,,,,,,,,,,,,,,,,,,,,,LiTFSI,O=S(=O)([N-]S(=O)(=O)C(F)(F)F)C(F)(F)F.[Li+],0.107142857,0.165156528,0.689061154,286.9332984,,,,,,,,,,,,90,2.85E-05,-4.54515514
,,5/19/2020,JL,,,doi.org/10.1016/j.ssi.2016.02.020,Pesko2b,[Cu]C(=O)COCC(=O)OC(COCC=C)CO[Au],[Cu]C(=O)COCC(=O)OC(COCC=C)CO[Au],,,,,,0.862068966,0.833652533,,,,,,,8900,8900,1.45,38.66035359,230.0752044,,,,,,,,,,,,,,,,,,,,,,,,,,,,,,,,,,,,,,,,,,,,,,,LiTFSI,O=S(=O)([N-]S(=O)(=O)C(F)(F)F)C(F)(F)F.[Li+],0.137931034,0.166347467,0.695017593,286.9332984,,,,,,,,,,,,90,0.000182,-3.739928612
,,5/19/2020,JL,,,doi.org/10.1016/j.ssi.2016.02.020,Pesko1a,[Cu]C(=O)CCCC(=O)OC(C)CO[Au],[Cu]C(=O)CCCC(=O)OC(C)CO[Au],,,,,,0.892857143,0.83326049,,,,,,,8800,8800,1.9,51.10930422,172.0697251,,,,,,,,,,,,,,,,,,,,,,,,,,,,,,,,,,,,,,,,,,,,,,,LiTFSI,O=S(=O)([N-]S(=O)(=O)C(F)(F)F)C(F)(F)F.[Li+],0.107142857,0.16673951,0.696945057,286.9332984,,,,,,,,,,,,90,0.000119,-3.924453039
,,5/19/2020,JL,,,doi.org/10.1016/j.ssi.2016.02.020,Pesko2a,[Cu]C(=O)CCCC(=O)OC(COCC=C)CO[Au],[Cu]C(=O)CCCC(=O)OC(COCC=C)CO[Au],,,,,,0.862068966,0.83245093,,,,,,,10400,10400,2,45.5660708,228.0959398,,,,,,,,,,,,,,,,,,,,,,,,,,,,,,,,,,,,,,,,,,,,,,,LiTFSI,O=S(=O)([N-]S(=O)(=O)C(F)(F)F)C(F)(F)F.[Li+],0.137931034,0.16754907,0.701016474,286.9332984,,,,,,,,,,,,90,0.000115,-3.93930216
,,5/19/2020,JL,,,doi.org/10.1016/j.ssi.2016.02.020,Pesko3b,[Cu]C(=O)COCC(=O)OC(COCCOCCOC)CO[Au],[Cu]C(=O)COCC(=O)OC(COCCOCCOC)CO[Au],,,,,,0.806451613,0.809228325,,,,,,,6100,6100,1.77,20.87039825,292.1119838,,,,,,,,,,,,,,,,,,,,,,,,,,,,,,,,,,,,,,,,,,,,,,,LiTFSI,O=S(=O)([N-]S(=O)(=O)C(F)(F)F)C(F)(F)F.[Li+],0.193548387,0.190771675,0.821130423,286.9332984,,,,,,,,,,,,90,0.000202,-3.694648631
,,5/19/2020,JL,,,doi.org/10.1016/j.ssi.2016.02.020,Pesko3a,[Cu]C(=O)CCCC(=O)OC(COCCOCCOC)CO[Au],[Cu]C(=O)CCCC(=O)OC(COCCOCCOC)CO[Au],,,,,,0.806451613,0.808176539,,,,,,,4200,4200,1.3,14.46729358,290.1327192,,,,,,,,,,,,,,,,,,,,,,,,,,,,,,,,,,,,,,,,,,,,,,,LiTFSI,O=S(=O)([N-]S(=O)(=O)C(F)(F)F)C(F)(F)F.[Li+],0.193548387,0.191823461,0.82670249,286.9332984,,,,,,,,,,,,90,0.000302,-3.519993057
,,5/19/2020,JL,,,doi.org/10.1016/j.ssi.2016.02.020,Pesko2b,[Cu]C(=O)COCC(=O)OC(COCC=C)CO[Au],[Cu]C(=O)COCC(=O)OC(COCC=C)CO[Au],,,,,,0.833333333,0.800367747,,,,,,,8900,8900,1.45,38.66035359,230.0752044,,,,,,,,,,,,,,,,,,,,,,,,,,,,,,,,,,,,,,,,,,,,,,,LiTFSI,O=S(=O)([N-]S(=O)(=O)C(F)(F)F)C(F)(F)F.[Li+],0.166666667,0.199632253,0.868771991,286.9332984,,,,,,,,,,,,40,3.00E-06,-5.522878745
,,5/19/2020,JL,,,doi.org/10.1016/j.ssi.2016.02.020,Pesko2b,[Cu]C(=O)COCC(=O)OC(COCC=C)CO[Au],[Cu]C(=O)COCC(=O)OC(COCC=C)CO[Au],,,,,,0.833333333,0.800367747,,,,,,,8900,8900,1.45,38.66035359,230.0752044,,,,,,,,,,,,,,,,,,,,,,,,,,,,,,,,,,,,,,,,,,,,,,,LiTFSI,O=S(=O)([N-]S(=O)(=O)C(F)(F)F)C(F)(F)F.[Li+],0.166666667,0.199632253,0.868771991,286.9332984,,,,,,,,,,,,50,1.00E-05,-5
,,5/19/2020,JL,,,doi.org/10.1016/j.ssi.2016.02.020,Pesko2b,[Cu]C(=O)COCC(=O)OC(COCC=C)CO[Au],[Cu]C(=O)COCC(=O)OC(COCC=C)CO[Au],,,,,,0.833333333,0.800367747,,,,,,,8900,8900,1.45,38.66035359,230.0752044,,,,,,,,,,,,,,,,,,,,,,,,,,,,,,,,,,,,,,,,,,,,,,,LiTFSI,O=S(=O)([N-]S(=O)(=O)C(F)(F)F)C(F)(F)F.[Li+],0.166666667,0.199632253,0.868771991,286.9332984,,,,,,,,,,,,60,2.90E-05,-4.537602002
,,5/19/2020,JL,,,doi.org/10.1016/j.ssi.2016.02.020,Pesko2b,[Cu]C(=O)COCC(=O)OC(COCC=C)CO[Au],[Cu]C(=O)COCC(=O)OC(COCC=C)CO[Au],,,,,,0.833333333,0.800367747,,,,,,,8900,8900,1.45,38.66035359,230.0752044,,,,,,,,,,,,,,,,,,,,,,,,,,,,,,,,,,,,,,,,,,,,,,,LiTFSI,O=S(=O)([N-]S(=O)(=O)C(F)(F)F)C(F)(F)F.[Li+],0.166666667,0.199632253,0.868771991,286.9332984,,,,,,,,,,,,70,6.60E-05,-4.180456064
,,5/19/2020,JL,,,doi.org/10.1016/j.ssi.2016.02.020,Pesko2b,[Cu]C(=O)COCC(=O)OC(COCC=C)CO[Au],[Cu]C(=O)COCC(=O)OC(COCC=C)CO[Au],,,,,,0.833333333,0.800367747,,,,,,,8900,8900,1.45,38.66035359,230.0752044,,,,,,,,,,,,,,,,,,,,,,,,,,,,,,,,,,,,,,,,,,,,,,,LiTFSI,O=S(=O)([N-]S(=O)(=O)C(F)(F)F)C(F)(F)F.[Li+],0.166666667,0.199632253,0.868771991,286.9332984,,,,,,,,,,,,80,0.00013,-3.886056648
,,5/19/2020,JL,,,doi.org/10.1016/j.ssi.2016.02.020,Pesko2b,[Cu]C(=O)COCC(=O)OC(COCC=C)CO[Au],[Cu]C(=O)COCC(=O)OC(COCC=C)CO[Au],,,,,,0.833333333,0.800367747,,,,,,,8900,8900,1.45,38.66035359,230.0752044,,,,,,,,,,,,,,,,,,,,,,,,,,,,,,,,,,,,,,,,,,,,,,,LiTFSI,O=S(=O)([N-]S(=O)(=O)C(F)(F)F)C(F)(F)F.[Li+],0.166666667,0.199632253,0.868771991,286.9332984,,,,,,,,,,,,90,0.00023,-3.638272164
,,5/19/2020,JL,,,doi.org/10.1016/j.ssi.2016.02.020,Pesko2b,[Cu]C(=O)COCC(=O)OC(COCC=C)CO[Au],[Cu]C(=O)COCC(=O)OC(COCC=C)CO[Au],,,,,,0.833333333,0.800367747,,,,,,,8900,8900,1.45,38.66035359,230.0752044,,,,,,,,,,,,,,,,,,,,,,,,,,,,,,,,,,,,,,,,,,,,,,,LiTFSI,O=S(=O)([N-]S(=O)(=O)C(F)(F)F)C(F)(F)F.[Li+],0.166666667,0.199632253,0.868771991,286.9332984,,,,,,,,,,,,100,0.00039,-3.408935393
,,5/19/2020,JL,,,doi.org/10.1016/j.ssi.2016.02.020,Pesko2b,[Cu]C(=O)COCC(=O)OC(COCC=C)CO[Au],[Cu]C(=O)COCC(=O)OC(COCC=C)CO[Au],,,,,,0.833333333,0.800367747,,,,,,,8900,8900,1.45,38.66035359,230.0752044,,,,,,,,,,,,,,,,,,,,,,,,,,,,,,,,,,,,,,,,,,,,,,,LiTFSI,O=S(=O)([N-]S(=O)(=O)C(F)(F)F)C(F)(F)F.[Li+],0.166666667,0.199632253,0.868771991,286.9332984,,,,,,,,,,,,90,0.000238,-3.623423043
,,5/19/2020,JL,,,doi.org/10.1016/j.ssi.2016.02.020,Pesko2a,[Cu]C(=O)CCCC(=O)OC(COCC=C)CO[Au],[Cu]C(=O)CCCC(=O)OC(COCC=C)CO[Au],,,,,,0.833333333,0.798983687,,,,,,,10400,10400,2,45.5660708,228.0959398,,,,,,,,,,,,,,,,,,,,,,,,,,,,,,,,,,,,,,,,,,,,,,,LiTFSI,O=S(=O)([N-]S(=O)(=O)C(F)(F)F)C(F)(F)F.[Li+],0.166666667,0.201016313,0.876270592,286.9332984,,,,,,,,,,,,27,3.20E-06,-5.494850022
,,5/19/2020,JL,,,doi.org/10.1016/j.ssi.2016.02.020,Pesko2a,[Cu]C(=O)CCCC(=O)OC(COCC=C)CO[Au],[Cu]C(=O)CCCC(=O)OC(COCC=C)CO[Au],,,,,,0.833333333,0.798983687,,,,,,,10400,10400,2,45.5660708,228.0959398,,,,,,,,,,,,,,,,,,,,,,,,,,,,,,,,,,,,,,,,,,,,,,,LiTFSI,O=S(=O)([N-]S(=O)(=O)C(F)(F)F)C(F)(F)F.[Li+],0.166666667,0.201016313,0.876270592,286.9332984,,,,,,,,,,,,40,9.20E-06,-5.036212173
,,5/19/2020,JL,,,doi.org/10.1016/j.ssi.2016.02.020,Pesko2a,[Cu]C(=O)CCCC(=O)OC(COCC=C)CO[Au],[Cu]C(=O)CCCC(=O)OC(COCC=C)CO[Au],,,,,,0.833333333,0.798983687,,,,,,,10400,10400,2,45.5660708,228.0959398,,,,,,,,,,,,,,,,,,,,,,,,,,,,,,,,,,,,,,,,,,,,,,,LiTFSI,O=S(=O)([N-]S(=O)(=O)C(F)(F)F)C(F)(F)F.[Li+],0.166666667,0.201016313,0.876270592,286.9332984,,,,,,,,,,,,50,1.80E-05,-4.744727495
,,5/19/2020,JL,,,doi.org/10.1016/j.ssi.2016.02.020,Pesko2a,[Cu]C(=O)CCCC(=O)OC(COCC=C)CO[Au],[Cu]C(=O)CCCC(=O)OC(COCC=C)CO[Au],,,,,,0.833333333,0.798983687,,,,,,,10400,10400,2,45.5660708,228.0959398,,,,,,,,,,,,,,,,,,,,,,,,,,,,,,,,,,,,,,,,,,,,,,,LiTFSI,O=S(=O)([N-]S(=O)(=O)C(F)(F)F)C(F)(F)F.[Li+],0.166666667,0.201016313,0.876270592,286.9332984,,,,,,,,,,,,60,3.20E-05,-4.494850022
,,5/19/2020,JL,,,doi.org/10.1016/j.ssi.2016.02.020,Pesko2a,[Cu]C(=O)CCCC(=O)OC(COCC=C)CO[Au],[Cu]C(=O)CCCC(=O)OC(COCC=C)CO[Au],,,,,,0.833333333,0.798983687,,,,,,,10400,10400,2,45.5660708,228.0959398,,,,,,,,,,,,,,,,,,,,,,,,,,,,,,,,,,,,,,,,,,,,,,,LiTFSI,O=S(=O)([N-]S(=O)(=O)C(F)(F)F)C(F)(F)F.[Li+],0.166666667,0.201016313,0.876270592,286.9332984,,,,,,,,,,,,70,5.30E-05,-4.27572413
,,5/19/2020,JL,,,doi.org/10.1016/j.ssi.2016.02.020,Pesko2a,[Cu]C(=O)CCCC(=O)OC(COCC=C)CO[Au],[Cu]C(=O)CCCC(=O)OC(COCC=C)CO[Au],,,,,,0.833333333,0.798983687,,,,,,,10400,10400,2,45.5660708,228.0959398,,,,,,,,,,,,,,,,,,,,,,,,,,,,,,,,,,,,,,,,,,,,,,,LiTFSI,O=S(=O)([N-]S(=O)(=O)C(F)(F)F)C(F)(F)F.[Li+],0.166666667,0.201016313,0.876270592,286.9332984,,,,,,,,,,,,80,8.00E-05,-4.096910013
,,5/19/2020,JL,,,doi.org/10.1016/j.ssi.2016.02.020,Pesko2a,[Cu]C(=O)CCCC(=O)OC(COCC=C)CO[Au],[Cu]C(=O)CCCC(=O)OC(COCC=C)CO[Au],,,,,,0.833333333,0.798983687,,,,,,,10400,10400,2,45.5660708,228.0959398,,,,,,,,,,,,,,,,,,,,,,,,,,,,,,,,,,,,,,,,,,,,,,,LiTFSI,O=S(=O)([N-]S(=O)(=O)C(F)(F)F)C(F)(F)F.[Li+],0.166666667,0.201016313,0.876270592,286.9332984,,,,,,,,,,,,90,0.00012,-3.920818754
,,5/19/2020,JL,,,doi.org/10.1016/j.ssi.2016.02.020,Pesko2a,[Cu]C(=O)CCCC(=O)OC(COCC=C)CO[Au],[Cu]C(=O)CCCC(=O)OC(COCC=C)CO[Au],,,,,,0.833333333,0.798983687,,,,,,,10400,10400,2,45.5660708,228.0959398,,,,,,,,,,,,,,,,,,,,,,,,,,,,,,,,,,,,,,,,,,,,,,,LiTFSI,O=S(=O)([N-]S(=O)(=O)C(F)(F)F)C(F)(F)F.[Li+],0.166666667,0.201016313,0.876270592,286.9332984,,,,,,,,,,,,100,0.00017,-3.769551079
,,5/19/2020,JL,,,doi.org/10.1016/j.ssi.2016.02.020,Pesko2a,[Cu]C(=O)CCCC(=O)OC(COCC=C)CO[Au],[Cu]C(=O)CCCC(=O)OC(COCC=C)CO[Au],,,,,,0.833333333,0.798983687,,,,,,,10400,10400,2,45.5660708,228.0959398,,,,,,,,,,,,,,,,,,,,,,,,,,,,,,,,,,,,,,,,,,,,,,,LiTFSI,O=S(=O)([N-]S(=O)(=O)C(F)(F)F)C(F)(F)F.[Li+],0.166666667,0.201016313,0.876270592,286.9332984,,,,,,,,,,,,110,0.00023,-3.638272164
,,5/19/2020,JL,,,doi.org/10.1016/j.ssi.2016.02.020,Pesko2a,[Cu]C(=O)CCCC(=O)OC(COCC=C)CO[Au],[Cu]C(=O)CCCC(=O)OC(COCC=C)CO[Au],,,,,,0.833333333,0.798983687,,,,,,,10400,10400,2,45.5660708,228.0959398,,,,,,,,,,,,,,,,,,,,,,,,,,,,,,,,,,,,,,,,,,,,,,,LiTFSI,O=S(=O)([N-]S(=O)(=O)C(F)(F)F)C(F)(F)F.[Li+],0.166666667,0.201016313,0.876270592,286.9332984,,,,,,,,,,,,120,0.0003,-3.522878745
,,5/19/2020,JL,,,doi.org/10.1016/j.ssi.2016.02.020,Pesko2a,[Cu]C(=O)CCCC(=O)OC(COCC=C)CO[Au],[Cu]C(=O)CCCC(=O)OC(COCC=C)CO[Au],,,,,,0.833333333,0.798983687,,,,,,,10400,10400,2,45.5660708,228.0959398,,,,,,,,,,,,,,,,,,,,,,,,,,,,,,,,,,,,,,,,,,,,,,,LiTFSI,O=S(=O)([N-]S(=O)(=O)C(F)(F)F)C(F)(F)F.[Li+],0.166666667,0.201016313,0.876270592,286.9332984,,,,,,,,,,,,130,0.00038,-3.420216403
,,5/19/2020,JL,,,doi.org/10.1016/j.ssi.2016.02.020,Pesko2a,[Cu]C(=O)CCCC(=O)OC(COCC=C)CO[Au],[Cu]C(=O)CCCC(=O)OC(COCC=C)CO[Au],,,,,,0.833333333,0.798983687,,,,,,,10400,10400,2,45.5660708,228.0959398,,,,,,,,,,,,,,,,,,,,,,,,,,,,,,,,,,,,,,,,,,,,,,,LiTFSI,O=S(=O)([N-]S(=O)(=O)C(F)(F)F)C(F)(F)F.[Li+],0.166666667,0.201016313,0.876270592,286.9332984,,,,,,,,,,,,90,0.00012,-3.920818754
,,5/19/2020,JL,,,doi.org/10.1016/j.ssi.2016.02.020,PEO,[Cu]OCC[Au],[Cu]OCC[Au],,,C{[>]<OCC>[<]}OC,CH3,OCH3,1,1,,,,,,,5000,5000,1.1,113.507378,44.02238095,,,,,,,,,,,,,,,,,,,,,,,,,,,,,,,,,,,,,,,,,,,,,,,LiTFSI,O=S(=O)([N-]S(=O)(=O)C(F)(F)F)C(F)(F)F.[Li+],,,0.908059024,286.9332984,,,,,,,,,,,,90,0.00118,-2.928117993
,,5/19/2020,JL,,,doi.org/10.1016/j.ssi.2016.02.020,Pesko1b,[Cu]C(=O)COCC(=O)OC(C)CO[Au],[Cu]C(=O)COCC(=O)OC(C)CO[Au],,,,,,0.862068966,0.791281692,,,,,,,8000,8000,1.72,45.93741028,174.0489896,,,,,,,,,,,,,,,,,,,,,,,,,,,,,,,,,,,,,,,,,,,,,,,LiTFSI,O=S(=O)([N-]S(=O)(=O)C(F)(F)F)C(F)(F)F.[Li+],0.137931034,0.208718308,0.918748206,286.9332984,,,,,,,,,,,,90,3.44E-05,-4.463441557
,,5/19/2020,JL,,,doi.org/10.1016/j.ssi.2016.02.020,Pesko1a,[Cu]C(=O)CCCC(=O)OC(C)CO[Au],[Cu]C(=O)CCCC(=O)OC(C)CO[Au],,,,,,0.862068966,0.789386516,,,,,,,8800,8800,1.9,51.10930422,172.0697251,,,,,,,,,,,,,,,,,,,,,,,,,,,,,,,,,,,,,,,,,,,,,,,LiTFSI,O=S(=O)([N-]S(=O)(=O)C(F)(F)F)C(F)(F)F.[Li+],0.137931034,0.210613484,0.929260077,286.9332984,,,,,,,,,,,,90,0.000128,-3.89279003
,,5/19/2020,JL,,,doi.org/10.1016/j.ssi.2016.02.020,Pesko3b,[Cu]C(=O)COCC(=O)OC(COCCOCCOC)CO[Au],[Cu]C(=O)COCC(=O)OC(COCCOCCOC)CO[Au],,,,,,0.78125,0.784291556,,,,,,,6100,6100,1.77,20.87039825,292.1119838,,,,,,,,,,,,,,,,,,,,,,,,,,,,,,,,,,,,,,,,,,,,,,,LiTFSI,O=S(=O)([N-]S(=O)(=O)C(F)(F)F)C(F)(F)F.[Li+],0.21875,0.215708444,0.957985493,286.9332984,,,,,,,,,,,,90,0.000107,-3.970616222
,,5/19/2020,JL,,,doi.org/10.1016/j.ssi.2016.02.020,Pesko3a,[Cu]C(=O)CCCC(=O)OC(COCCOCCOC)CO[Au],[Cu]C(=O)CCCC(=O)OC(COCCOCCOC)CO[Au],,,,,,0.78125,0.783139129,,,,,,,4200,4200,1.3,14.46729358,290.1327192,,,,,,,,,,,,,,,,,,,,,,,,,,,,,,,,,,,,,,,,,,,,,,,LiTFSI,O=S(=O)([N-]S(=O)(=O)C(F)(F)F)C(F)(F)F.[Li+],0.21875,0.216860871,0.964486239,286.9332984,,,,,,,,,,,,90,0.00017,-3.769551079
,,5/19/2020,JL,,,doi.org/10.1016/j.ssi.2016.02.020,Pesko2b,[Cu]C(=O)COCC(=O)OC(COCC=C)CO[Au],[Cu]C(=O)COCC(=O)OC(COCC=C)CO[Au],,,,,,0.806451613,0.769638801,,,,,,,8900,8900,1.45,38.66035359,230.0752044,,,,,,,,,,,,,,,,,,,,,,,,,,,,,,,,,,,,,,,,,,,,,,,LiTFSI,O=S(=O)([N-]S(=O)(=O)C(F)(F)F)C(F)(F)F.[Li+],0.193548387,0.230361199,1.042526389,286.9332984,,,,,,,,,,,,90,0.000166,-3.779891912
,,5/19/2020,JL,,,doi.org/10.1016/j.ssi.2016.02.020,Pesko2a,[Cu]C(=O)CCCC(=O)OC(COCC=C)CO[Au],[Cu]C(=O)CCCC(=O)OC(COCC=C)CO[Au],,,,,,0.806451613,0.768103423,,,,,,,10400,10400,2,45.5660708,228.0959398,,,,,,,,,,,,,,,,,,,,,,,,,,,,,,,,,,,,,,,,,,,,,,,LiTFSI,O=S(=O)([N-]S(=O)(=O)C(F)(F)F)C(F)(F)F.[Li+],0.193548387,0.231896577,1.051524711,286.9332984,,,,,,,,,,,,90,0.000136,-3.866461092
,,5/19/2020,JL,,,doi.org/10.1016/j.ssi.2016.02.020,Pesko1b,[Cu]C(=O)COCC(=O)OC(C)CO[Au],[Cu]C(=O)COCC(=O)OC(C)CO[Au],,,,,,0.833333333,0.752040535,,,,,,,8000,8000,1.72,45.93741028,174.0489896,,,,,,,,,,,,,,,,,,,,,,,,,,,,,,,,,,,,,,,,,,,,,,,LiTFSI,O=S(=O)([N-]S(=O)(=O)C(F)(F)F)C(F)(F)F.[Li+],0.166666667,0.247959465,1.148435257,286.9332984,,,,,,,,,,,,60,1.30E-06,-5.886056648
,,5/19/2020,JL,,,doi.org/10.1016/j.ssi.2016.02.020,Pesko1b,[Cu]C(=O)COCC(=O)OC(C)CO[Au],[Cu]C(=O)COCC(=O)OC(C)CO[Au],,,,,,0.833333333,0.752040535,,,,,,,8000,8000,1.72,45.93741028,174.0489896,,,,,,,,,,,,,,,,,,,,,,,,,,,,,,,,,,,,,,,,,,,,,,,LiTFSI,O=S(=O)([N-]S(=O)(=O)C(F)(F)F)C(F)(F)F.[Li+],0.166666667,0.247959465,1.148435257,286.9332984,,,,,,,,,,,,70,4.90E-06,-5.30980392
,,5/19/2020,JL,,,doi.org/10.1016/j.ssi.2016.02.020,Pesko1b,[Cu]C(=O)COCC(=O)OC(C)CO[Au],[Cu]C(=O)COCC(=O)OC(C)CO[Au],,,,,,0.833333333,0.752040535,,,,,,,8000,8000,1.72,45.93741028,174.0489896,,,,,,,,,,,,,,,,,,,,,,,,,,,,,,,,,,,,,,,,,,,,,,,LiTFSI,O=S(=O)([N-]S(=O)(=O)C(F)(F)F)C(F)(F)F.[Li+],0.166666667,0.247959465,1.148435257,286.9332984,,,,,,,,,,,,80,1.40E-05,-4.853871964
,,5/19/2020,JL,,,doi.org/10.1016/j.ssi.2016.02.020,Pesko1b,[Cu]C(=O)COCC(=O)OC(C)CO[Au],[Cu]C(=O)COCC(=O)OC(C)CO[Au],,,,,,0.833333333,0.752040535,,,,,,,8000,8000,1.72,45.93741028,174.0489896,,,,,,,,,,,,,,,,,,,,,,,,,,,,,,,,,,,,,,,,,,,,,,,LiTFSI,O=S(=O)([N-]S(=O)(=O)C(F)(F)F)C(F)(F)F.[Li+],0.166666667,0.247959465,1.148435257,286.9332984,,,,,,,,,,,,90,3.60E-05,-4.443697499
,,5/19/2020,JL,,,doi.org/10.1016/j.ssi.2016.02.020,Pesko1b,[Cu]C(=O)COCC(=O)OC(C)CO[Au],[Cu]C(=O)COCC(=O)OC(C)CO[Au],,,,,,0.833333333,0.752040535,,,,,,,8000,8000,1.72,45.93741028,174.0489896,,,,,,,,,,,,,,,,,,,,,,,,,,,,,,,,,,,,,,,,,,,,,,,LiTFSI,O=S(=O)([N-]S(=O)(=O)C(F)(F)F)C(F)(F)F.[Li+],0.166666667,0.247959465,1.148435257,286.9332984,,,,,,,,,,,,100,7.70E-05,-4.113509275
,,5/19/2020,JL,,,doi.org/10.1016/j.ssi.2016.02.020,Pesko1b,[Cu]C(=O)COCC(=O)OC(C)CO[Au],[Cu]C(=O)COCC(=O)OC(C)CO[Au],,,,,,0.833333333,0.752040535,,,,,,,8000,8000,1.72,45.93741028,174.0489896,,,,,,,,,,,,,,,,,,,,,,,,,,,,,,,,,,,,,,,,,,,,,,,LiTFSI,O=S(=O)([N-]S(=O)(=O)C(F)(F)F)C(F)(F)F.[Li+],0.166666667,0.247959465,1.148435257,286.9332984,,,,,,,,,,,,90,3.63E-05,-4.440093375
,,5/19/2020,JL,,,doi.org/10.1016/j.ssi.2016.02.020,Pesko1a,[Cu]C(=O)CCCC(=O)OC(C)CO[Au],[Cu]C(=O)CCCC(=O)OC(C)CO[Au],,,,,,0.833333333,0.749901665,,,,,,,8800,8800,1.9,51.10930422,172.0697251,,,,,,,,,,,,,,,,,,,,,,,,,,,,,,,,,,,,,,,,,,,,,,,LiTFSI,O=S(=O)([N-]S(=O)(=O)C(F)(F)F)C(F)(F)F.[Li+],0.166666667,0.250098335,1.161575096,286.9332984,,,,,,,,,,,,40,2.80E-06,-5.552841969
,,5/19/2020,JL,,,doi.org/10.1016/j.ssi.2016.02.020,Pesko1a,[Cu]C(=O)CCCC(=O)OC(C)CO[Au],[Cu]C(=O)CCCC(=O)OC(C)CO[Au],,,,,,0.833333333,0.749901665,,,,,,,8800,8800,1.9,51.10930422,172.0697251,,,,,,,,,,,,,,,,,,,,,,,,,,,,,,,,,,,,,,,,,,,,,,,LiTFSI,O=S(=O)([N-]S(=O)(=O)C(F)(F)F)C(F)(F)F.[Li+],0.166666667,0.250098335,1.161575096,286.9332984,,,,,,,,,,,,50,7.80E-06,-5.107905397
,,5/19/2020,JL,,,doi.org/10.1016/j.ssi.2016.02.020,Pesko1a,[Cu]C(=O)CCCC(=O)OC(C)CO[Au],[Cu]C(=O)CCCC(=O)OC(C)CO[Au],,,,,,0.833333333,0.749901665,,,,,,,8800,8800,1.9,51.10930422,172.0697251,,,,,,,,,,,,,,,,,,,,,,,,,,,,,,,,,,,,,,,,,,,,,,,LiTFSI,O=S(=O)([N-]S(=O)(=O)C(F)(F)F)C(F)(F)F.[Li+],0.166666667,0.250098335,1.161575096,286.9332984,,,,,,,,,,,,60,1.80E-05,-4.744727495
,,5/19/2020,JL,,,doi.org/10.1016/j.ssi.2016.02.020,Pesko1a,[Cu]C(=O)CCCC(=O)OC(C)CO[Au],[Cu]C(=O)CCCC(=O)OC(C)CO[Au],,,,,,0.833333333,0.749901665,,,,,,,8800,8800,1.9,51.10930422,172.0697251,,,,,,,,,,,,,,,,,,,,,,,,,,,,,,,,,,,,,,,,,,,,,,,LiTFSI,O=S(=O)([N-]S(=O)(=O)C(F)(F)F)C(F)(F)F.[Li+],0.166666667,0.250098335,1.161575096,286.9332984,,,,,,,,,,,,70,3.50E-05,-4.455931956
,,5/19/2020,JL,,,doi.org/10.1016/j.ssi.2016.02.020,Pesko1a,[Cu]C(=O)CCCC(=O)OC(C)CO[Au],[Cu]C(=O)CCCC(=O)OC(C)CO[Au],,,,,,0.833333333,0.749901665,,,,,,,8800,8800,1.9,51.10930422,172.0697251,,,,,,,,,,,,,,,,,,,,,,,,,,,,,,,,,,,,,,,,,,,,,,,LiTFSI,O=S(=O)([N-]S(=O)(=O)C(F)(F)F)C(F)(F)F.[Li+],0.166666667,0.250098335,1.161575096,286.9332984,,,,,,,,,,,,80,6.20E-05,-4.207608311
,,5/19/2020,JL,,,doi.org/10.1016/j.ssi.2016.02.020,Pesko1a,[Cu]C(=O)CCCC(=O)OC(C)CO[Au],[Cu]C(=O)CCCC(=O)OC(C)CO[Au],,,,,,0.833333333,0.749901665,,,,,,,8800,8800,1.9,51.10930422,172.0697251,,,,,,,,,,,,,,,,,,,,,,,,,,,,,,,,,,,,,,,,,,,,,,,LiTFSI,O=S(=O)([N-]S(=O)(=O)C(F)(F)F)C(F)(F)F.[Li+],0.166666667,0.250098335,1.161575096,286.9332984,,,,,,,,,,,,90,0.0001,-4
,,5/19/2020,JL,,,doi.org/10.1016/j.ssi.2016.02.020,Pesko1a,[Cu]C(=O)CCCC(=O)OC(C)CO[Au],[Cu]C(=O)CCCC(=O)OC(C)CO[Au],,,,,,0.833333333,0.749901665,,,,,,,8800,8800,1.9,51.10930422,172.0697251,,,,,,,,,,,,,,,,,,,,,,,,,,,,,,,,,,,,,,,,,,,,,,,LiTFSI,O=S(=O)([N-]S(=O)(=O)C(F)(F)F)C(F)(F)F.[Li+],0.166666667,0.250098335,1.161575096,286.9332984,,,,,,,,,,,,100,0.00016,-3.795880017
,,5/19/2020,JL,,,doi.org/10.1016/j.ssi.2016.02.020,Pesko1a,[Cu]C(=O)CCCC(=O)OC(C)CO[Au],[Cu]C(=O)CCCC(=O)OC(C)CO[Au],,,,,,0.833333333,0.749901665,,,,,,,8800,8800,1.9,51.10930422,172.0697251,,,,,,,,,,,,,,,,,,,,,,,,,,,,,,,,,,,,,,,,,,,,,,,LiTFSI,O=S(=O)([N-]S(=O)(=O)C(F)(F)F)C(F)(F)F.[Li+],0.166666667,0.250098335,1.161575096,286.9332984,,,,,,,,,,,,110,0.00022,-3.657577319
,,5/19/2020,JL,,,doi.org/10.1016/j.ssi.2016.02.020,Pesko1a,[Cu]C(=O)CCCC(=O)OC(C)CO[Au],[Cu]C(=O)CCCC(=O)OC(C)CO[Au],,,,,,0.833333333,0.749901665,,,,,,,8800,8800,1.9,51.10930422,172.0697251,,,,,,,,,,,,,,,,,,,,,,,,,,,,,,,,,,,,,,,,,,,,,,,LiTFSI,O=S(=O)([N-]S(=O)(=O)C(F)(F)F)C(F)(F)F.[Li+],0.166666667,0.250098335,1.161575096,286.9332984,,,,,,,,,,,,120,0.00031,-3.508638306
,,5/19/2020,JL,,,doi.org/10.1016/j.ssi.2016.02.020,Pesko1a,[Cu]C(=O)CCCC(=O)OC(C)CO[Au],[Cu]C(=O)CCCC(=O)OC(C)CO[Au],,,,,,0.833333333,0.749901665,,,,,,,8800,8800,1.9,51.10930422,172.0697251,,,,,,,,,,,,,,,,,,,,,,,,,,,,,,,,,,,,,,,,,,,,,,,LiTFSI,O=S(=O)([N-]S(=O)(=O)C(F)(F)F)C(F)(F)F.[Li+],0.166666667,0.250098335,1.161575096,286.9332984,,,,,,,,,,,,130,0.00041,-3.387216143
,,5/19/2020,JL,,,doi.org/10.1016/j.ssi.2016.02.020,Pesko1a,[Cu]C(=O)CCCC(=O)OC(C)CO[Au],[Cu]C(=O)CCCC(=O)OC(C)CO[Au],,,,,,0.833333333,0.749901665,,,,,,,8800,8800,1.9,51.10930422,172.0697251,,,,,,,,,,,,,,,,,,,,,,,,,,,,,,,,,,,,,,,,,,,,,,,LiTFSI,O=S(=O)([N-]S(=O)(=O)C(F)(F)F)C(F)(F)F.[Li+],0.166666667,0.250098335,1.161575096,286.9332984,,,,,,,,,,,,90,9.80E-05,-4.008773924
,,5/19/2020,JL,,,doi.org/10.1016/j.ssi.2016.02.020,PEO,[Cu]OCC[Au],[Cu]OCC[Au],,,C{[>]<OCC>[<]}OC,CH3,OCH3,1,1,,,,,,,5000,5000,1.1,113.507378,44.02238095,,,,,,,,,,,,,,,,,,,,,,,,,,,,,,,,,,,,,,,,,,,,,,,LiTFSI,O=S(=O)([N-]S(=O)(=O)C(F)(F)F)C(F)(F)F.[Li+],,,1.210745365,286.9332984,,,,,,,,,,,,90,0.00148,-2.829738285
,,5/19/2020,JL,,,doi.org/10.1016/j.ssi.2016.02.020,Pesko2b,[Cu]C(=O)COCC(=O)OC(COCC=C)CO[Au],[Cu]C(=O)COCC(=O)OC(COCC=C)CO[Au],,,,,,0.78125,0.741182198,,,,,,,8900,8900,1.45,38.66035359,230.0752044,,,,,,,,,,,,,,,,,,,,,,,,,,,,,,,,,,,,,,,,,,,,,,,LiTFSI,O=S(=O)([N-]S(=O)(=O)C(F)(F)F)C(F)(F)F.[Li+],0.21875,0.258817802,1.216280787,286.9332984,,,,,,,,,,,,90,0.000112,-3.950781977
,,5/19/2020,JL,,,doi.org/10.1016/j.ssi.2016.02.020,Pesko2a,[Cu]C(=O)CCCC(=O)OC(COCC=C)CO[Au],[Cu]C(=O)CCCC(=O)OC(COCC=C)CO[Au],,,,,,0.78125,0.739521345,,,,,,,10400,10400,2,45.5660708,228.0959398,,,,,,,,,,,,,,,,,,,,,,,,,,,,,,,,,,,,,,,,,,,,,,,LiTFSI,O=S(=O)([N-]S(=O)(=O)C(F)(F)F)C(F)(F)F.[Li+],0.21875,0.260478655,1.226778829,286.9332984,,,,,,,,,,,,90,0.000103,-3.987162775
,,5/19/2020,JL,,,doi.org/10.1016/j.ssi.2016.02.020,Pesko1b,[Cu]C(=O)COCC(=O)OC(C)CO[Au],[Cu]C(=O)COCC(=O)OC(C)CO[Au],,,,,,0.806451613,0.716507569,,,,,,,8000,8000,1.72,45.93741028,174.0489896,,,,,,,,,,,,,,,,,,,,,,,,,,,,,,,,,,,,,,,,,,,,,,,LiTFSI,O=S(=O)([N-]S(=O)(=O)C(F)(F)F)C(F)(F)F.[Li+],0.193548387,0.283492431,1.378122308,286.9332984,,,,,,,,,,,,90,2.05E-05,-4.688246139
,,5/19/2020,JL,,,doi.org/10.1016/j.ssi.2016.02.020,Pesko1a,[Cu]C(=O)CCCC(=O)OC(C)CO[Au],[Cu]C(=O)CCCC(=O)OC(C)CO[Au],,,,,,0.806451613,0.714178686,,,,,,,8800,8800,1.9,51.10930422,172.0697251,,,,,,,,,,,,,,,,,,,,,,,,,,,,,,,,,,,,,,,,,,,,,,,LiTFSI,O=S(=O)([N-]S(=O)(=O)C(F)(F)F)C(F)(F)F.[Li+],0.193548387,0.285821314,1.393890115,286.9332984,,,,,,,,,,,,90,0.000147,-3.832682665
,,5/19/2020,JL,,,doi.org/10.1016/j.ssi.2016.02.020,PEO,[Cu]OCC[Au],[Cu]OCC[Au],,,C{[>]<OCC>[<]}OC,CH3,OCH3,1,1,,,,,,,5000,5000,1.1,113.507378,44.02238095,,,,,,,,,,,,,,,,,,,,,,,,,,,,,,,,,,,,,,,,,,,,,,,LiTFSI,O=S(=O)([N-]S(=O)(=O)C(F)(F)F)C(F)(F)F.[Li+],,,1.513431706,286.9332984,,,,,,,,,,,,50,0.00034,-3.468521083
,,5/19/2020,JL,,,doi.org/10.1016/j.ssi.2016.02.020,PEO,[Cu]OCC[Au],[Cu]OCC[Au],,,C{[>]<OCC>[<]}OC,CH3,OCH3,1,1,,,,,,,5000,5000,1.1,113.507378,44.02238095,,,,,,,,,,,,,,,,,,,,,,,,,,,,,,,,,,,,,,,,,,,,,,,LiTFSI,O=S(=O)([N-]S(=O)(=O)C(F)(F)F)C(F)(F)F.[Li+],,,1.513431706,286.9332984,,,,,,,,,,,,60,0.00054,-3.26760624
,,5/19/2020,JL,,,doi.org/10.1016/j.ssi.2016.02.020,PEO,[Cu]OCC[Au],[Cu]OCC[Au],,,C{[>]<OCC>[<]}OC,CH3,OCH3,1,1,,,,,,,5000,5000,1.1,113.507378,44.02238095,,,,,,,,,,,,,,,,,,,,,,,,,,,,,,,,,,,,,,,,,,,,,,,LiTFSI,O=S(=O)([N-]S(=O)(=O)C(F)(F)F)C(F)(F)F.[Li+],,,1.513431706,286.9332984,,,,,,,,,,,,70,0.0009,-3.045757491
,,5/19/2020,JL,,,doi.org/10.1016/j.ssi.2016.02.020,PEO,[Cu]OCC[Au],[Cu]OCC[Au],,,C{[>]<OCC>[<]}OC,CH3,OCH3,1,1,,,,,,,5000,5000,1.1,113.507378,44.02238095,,,,,,,,,,,,,,,,,,,,,,,,,,,,,,,,,,,,,,,,,,,,,,,LiTFSI,O=S(=O)([N-]S(=O)(=O)C(F)(F)F)C(F)(F)F.[Li+],,,1.513431706,286.9332984,,,,,,,,,,,,80,0.0011,-2.958607315
,,5/19/2020,JL,,,doi.org/10.1016/j.ssi.2016.02.020,PEO,[Cu]OCC[Au],[Cu]OCC[Au],,,C{[>]<OCC>[<]}OC,CH3,OCH3,1,1,,,,,,,5000,5000,1.1,113.507378,44.02238095,,,,,,,,,,,,,,,,,,,,,,,,,,,,,,,,,,,,,,,,,,,,,,,LiTFSI,O=S(=O)([N-]S(=O)(=O)C(F)(F)F)C(F)(F)F.[Li+],,,1.513431706,286.9332984,,,,,,,,,,,,90,0.0015,-2.823908741
,,5/19/2020,JL,,,doi.org/10.1016/j.ssi.2016.02.020,PEO,[Cu]OCC[Au],[Cu]OCC[Au],,,C{[>]<OCC>[<]}OC,CH3,OCH3,1,1,,,,,,,5000,5000,1.1,113.507378,44.02238095,,,,,,,,,,,,,,,,,,,,,,,,,,,,,,,,,,,,,,,,,,,,,,,LiTFSI,O=S(=O)([N-]S(=O)(=O)C(F)(F)F)C(F)(F)F.[Li+],,,1.513431706,286.9332984,,,,,,,,,,,,100,0.002,-2.698970004
,,5/19/2020,JL,,,doi.org/10.1016/j.ssi.2016.02.020,PEO,[Cu]OCC[Au],[Cu]OCC[Au],,,C{[>]<OCC>[<]}OC,CH3,OCH3,1,1,,,,,,,5000,5000,1.1,113.507378,44.02238095,,,,,,,,,,,,,,,,,,,,,,,,,,,,,,,,,,,,,,,,,,,,,,,LiTFSI,O=S(=O)([N-]S(=O)(=O)C(F)(F)F)C(F)(F)F.[Li+],,,1.513431706,286.9332984,,,,,,,,,,,,110,0.0026,-2.585026652
,,5/19/2020,JL,,,doi.org/10.1016/j.ssi.2016.02.020,PEO,[Cu]OCC[Au],[Cu]OCC[Au],,,C{[>]<OCC>[<]}OC,CH3,OCH3,1,1,,,,,,,5000,5000,1.1,113.507378,44.02238095,,,,,,,,,,,,,,,,,,,,,,,,,,,,,,,,,,,,,,,,,,,,,,,LiTFSI,O=S(=O)([N-]S(=O)(=O)C(F)(F)F)C(F)(F)F.[Li+],,,1.513431706,286.9332984,,,,,,,,,,,,120,0.0031,-2.508638306
,,5/19/2020,JL,,,doi.org/10.1016/j.ssi.2016.02.020,PEO,[Cu]OCC[Au],[Cu]OCC[Au],,,C{[>]<OCC>[<]}OC,CH3,OCH3,1,1,,,,,,,5000,5000,1.1,113.507378,44.02238095,,,,,,,,,,,,,,,,,,,,,,,,,,,,,,,,,,,,,,,,,,,,,,,LiTFSI,O=S(=O)([N-]S(=O)(=O)C(F)(F)F)C(F)(F)F.[Li+],,,1.513431706,286.9332984,,,,,,,,,,,,130,0.0038,-2.420216403
,,5/19/2020,JL,,,doi.org/10.1016/j.ssi.2016.02.020,PEO,[Cu]OCC[Au],[Cu]OCC[Au],,,C{[>]<OCC>[<]}OC,CH3,OCH3,1,1,,,,,,,5000,5000,1.1,113.507378,44.02238095,,,,,,,,,,,,,,,,,,,,,,,,,,,,,,,,,,,,,,,,,,,,,,,LiTFSI,O=S(=O)([N-]S(=O)(=O)C(F)(F)F)C(F)(F)F.[Li+],,,1.513431706,286.9332984,,,,,,,,,,,,90,0.00158,-2.801342913
