Repository: zjurillpolymer/SPE_prediction

# SPE Prediction

Polymer electrolyte conductivity prediction using graph neural networks.

## Data

Data from [ChemPropPred](https://github.com/learningmatter-mit/Chem-prop-pred) — polymer electrolyte conductivity measurements including SMILES, conductivity (log S/cm), molecular weight, salt concentration, and temperature.

- `data/clean_train_data.csv` — cleaned training data
- `data/PolymerElectrolyteData.csv` — full raw dataset
- `data/PolyInfo_8salts.csv` / `data/polyinfo_5salts_4conc.csv` — PolyInfo polymer database with salt additives

File: data/PolymerElectrolyteData.csv (part 113 of 154)
Notes,Compound Notebook Name,Date Copied to Master Database,Data Recorded By,Seshadri Group,Oyaizu Group,DOI,Solvent 1 (S1),S1 SMILES,S1 SMILES 1,S1 SMILES 2,S1 SMILES 3,S1 Big SMILES,S1 End Group 1,S1 End Group 2,S1 Mol %,S1 Weight %,S1 SMILES 1 Mol %,S1 SMILES 2 Mol %,S1 SMILES 3 Mol %,S1 Molar Ratio,S1 Weight Ratio,S1 Mw,S1 Mn,S1 Mn or Mw,S1 Mw/Mn,S1 DOP,S1 Molar Mass (g/mol),S1 Type,S1 Block Mol Weight,Solvent 2 (S2),S2 SMILES,S2 SMILES 1,S2 SMILES 2,S2 Mol %,S2 Weight %,S2 SMILES 1 Mol %,S2 SMILES 2 Mol %,S2 Molar Ratio,S2 Weight Ratio,S2 Mw,S2 Mn,S2 Mn or Mw,S2 Mw/Mn,S2 DOP,S2 Molar Mass (g/mol),S2 Type,Solvent 3 (S3),S3 SMILES,S3 SMILES 1,S3 Mol %,S3 Weight %,S3 Molar Ratio,S3 Weight Ratio,S3 Mw,S3 Mn,S3 Mn or Mw,S3 Mw/Mn,S3 DOP,S3 Molar Mass (g/mol),S3 Type,Solvent 4 (S4),S4 SMILES,S4 Mol %,S4 Weight %,S4 Molar Ratio,S4 Weight Ratio,S4 Mw,S4 Mn,S4 Mn or Mw,S4 Mw/Mn,S4 DOP,S4 Molar Mass (g/mol),S4 Type,Salt 1,Salt1 SMILES,Salt1 Mol %,Salt1 Weight %,Salt1 Molality (mol salt/kg polymer),Salt1 Molar Mass (g/mol),Salt 2,Salt2 SMILES,Salt2 Mol %,Salt2 Weight %,Salt2 Molality (mol salt/kg polymer),Salt2 Molar Mass (g/mol),Inorganic Material 1 (IM1),IM1 Weight %,IM1 Particle Size (nm),Tg (oC),Heating Rate (K/min),Temperature (oC),Conductivity (S/cm),log Conductivity (S/cm)
,,5/19/2020,JL,,,doi.org/10.1016/j.ssi.2016.02.020,Pesko1b,[Cu]C(=O)COCC(=O)OC(C)CO[Au],[Cu]C(=O)COCC(=O)OC(C)CO[Au],,,,,,0.78125,0.684180885,,,,,,,8000,8000,1.72,45.93741028,174.0489896,,,,,,,,,,,,,,,,,,,,,,,,,,,,,,,,,,,,,,,,,,,,,,,LiTFSI,O=S(=O)([N-]S(=O)(=O)C(F)(F)F)C(F)(F)F.[Li+],0.21875,0.315819115,1.60780936,286.9332984,,,,,,,,,,,,90,2.01E-05,-4.696803943
,,5/19/2020,JL,,,doi.org/10.1016/j.ssi.2016.02.020,Pesko1a,[Cu]C(=O)CCCC(=O)OC(C)CO[Au],[Cu]C(=O)CCCC(=O)OC(C)CO[Au],,,,,,0.78125,0.68170441,,,,,,,8800,8800,1.9,51.10930422,172.0697251,,,,,,,,,,,,,,,,,,,,,,,,,,,,,,,,,,,,,,,,,,,,,,,LiTFSI,O=S(=O)([N-]S(=O)(=O)C(F)(F)F)C(F)(F)F.[Li+],0.21875,0.31829559,1.626205134,286.9332984,,,,,,,,,,,,90,9.53E-05,-4.020907099
,,5/19/2020,JL,,,doi.org/10.1016/j.ssi.2016.02.020,PEO,[Cu]OCC[Au],[Cu]OCC[Au],,,C{[>]<OCC>[<]}OC,CH3,OCH3,1,1,,,,,,,5000,5000,1.1,113.507378,44.02238095,,,,,,,,,,,,,,,,,,,,,,,,,,,,,,,,,,,,,,,,,,,,,,,LiTFSI,O=S(=O)([N-]S(=O)(=O)C(F)(F)F)C(F)(F)F.[Li+],,,1.816118048,286.9332984,,,,,,,,,,,,90,0.0017,-2.769551079
,,5/19/2020,JL,,,doi.org/10.1016/j.ssi.2016.02.020,PEO,[Cu]OCC[Au],[Cu]OCC[Au],,,C{[>]<OCC>[<]}OC,CH3,OCH3,1,1,,,,,,,5000,5000,1.1,113.507378,44.02238095,,,,,,,,,,,,,,,,,,,,,,,,,,,,,,,,,,,,,,,,,,,,,,,LiTFSI,O=S(=O)([N-]S(=O)(=O)C(F)(F)F)C(F)(F)F.[Li+],,,2.118804389,286.9332984,,,,,,,,,,,,90,0.00153,-2.815308569
,,5/19/2020,JL,,,doi.org/10.1021/acs.macromol.7b02706,PEO,[Cu]OCC[Au],[Cu]OCC[Au],,,C{[>]<OCC>[<]}OC,CH3,OCH3,0.99009901,0.938809381,,,,,,,100000,100000,,2270.14756,44.02238095,,,,,,,,,,,,,,,,,,,,,,,,,,,,,,,,,,,,,,,,,,,,,,,LiTFSI,O=S(=O)([N-]S(=O)(=O)C(F)(F)F)C(F)(F)F.[Li+],0.00990099,0.061190619,0.227014756,286.9332984,,,,,,,,,,,,50,0.000161,-3.793174124
,,5/19/2020,JL,,,doi.org/10.1021/acs.macromol.7b02706,PEO,[Cu]OCC[Au],[Cu]OCC[Au],,,C{[>]<OCC>[<]}OC,CH3,OCH3,0.99009901,0.938809381,,,,,,,100000,100000,,2270.14756,44.02238095,,,,,,,,,,,,,,,,,,,,,,,,,,,,,,,,,,,,,,,,,,,,,,,LiTFSI,O=S(=O)([N-]S(=O)(=O)C(F)(F)F)C(F)(F)F.[Li+],0.00990099,0.061190619,0.227014756,286.9332984,,,,,,,,,,,,60,0.000226,-3.645891561
,,5/19/2020,JL,,,doi.org/10.1021/acs.macromol.7b02706,PEO,[Cu]OCC[Au],[Cu]OCC[Au],,,C{[>]<OCC>[<]}OC,CH3,OCH3,0.99009901,0.938809381,,,,,,,100000,100000,,2270.14756,44.02238095,,,,,,,,,,,,,,,,,,,,,,,,,,,,,,,,,,,,,,,,,,,,,,,LiTFSI,O=S(=O)([N-]S(=O)(=O)C(F)(F)F)C(F)(F)F.[Li+],0.00990099,0.061190619,0.227014756,286.9332984,,,,,,,,,,,,70,0.000305,-3.515700161
,,5/19/2020,JL,,,doi.org/10.1021/acs.macromol.7b02706,PEO,[Cu]OCC[Au],[Cu]OCC[Au],,,C{[>]<OCC>[<]}OC,CH3,OCH3,0.99009901,0.938809381,,,,,,,100000,100000,,2270.14756,44.02238095,,,,,,,,,,,,,,,,,,,,,,,,,,,,,,,,,,,,,,,,,,,,,,,LiTFSI,O=S(=O)([N-]S(=O)(=O)C(F)(F)F)C(F)(F)F.[Li+],0.00990099,0.061190619,0.227014756,286.9332984,,,,,,,,,,,,80,0.000398,-3.400116928
,,5/19/2020,JL,,,doi.org/10.1021/acs.macromol.7b02706,PEO,[Cu]OCC[Au],[Cu]OCC[Au],,,C{[>]<OCC>[<]}OC,CH3,OCH3,0.99009901,0.938809381,,,,,,,100000,100000,,2270.14756,44.02238095,,,,,,,,,,,,,,,,,,,,,,,,,,,,,,,,,,,,,,,,,,,,,,,LiTFSI,O=S(=O)([N-]S(=O)(=O)C(F)(F)F)C(F)(F)F.[Li+],0.00990099,0.061190619,0.227014756,286.9332984,,,,,,,,,,,,90,0.00053,-3.27572413
,,5/19/2020,JL,,,doi.org/10.1021/acs.macromol.7b02706,PEO,[Cu]OCC[Au],[Cu]OCC[Au],,,C{[>]<OCC>[<]}OC,CH3,OCH3,0.99009901,0.938809381,,,,,,,100000,100000,,2270.14756,44.02238095,,,,,,,,,,,,,,,,,,,,,,,,,,,,,,,,,,,,,,,,,,,,,,,LiTFSI,O=S(=O)([N-]S(=O)(=O)C(F)(F)F)C(F)(F)F.[Li+],0.00990099,0.061190619,0.227014756,286.9332984,,,,,,,,,,,,100,0.000626,-3.203425667
,,5/19/2020,JL,,,doi.org/10.1021/acs.macromol.7b02706,PEO,[Cu]OCC[Au],[Cu]OCC[Au],,,C{[>]<OCC>[<]}OC,CH3,OCH3,0.99009901,0.938809381,,,,,,,100000,100000,,2270.14756,44.02238095,,,,,,,,,,,,,,,,,,,,,,,,,,,,,,,,,,,,,,,,,,,,,,,LiTFSI,O=S(=O)([N-]S(=O)(=O)C(F)(F)F)C(F)(F)F.[Li+],0.00990099,0.061190619,0.227014756,286.9332984,,,,,,,,,,,,110,0.00076,-3.119186408
,,5/19/2020,JL,,,doi.org/10.1021/acs.macromol.7b02706,P(2EO-MO),[Cu]OCOCCOCC[Au],[Cu]OCOCCOCC[Au],,,C{[>]<OCOCCOCC>[<]}OC,CH3,OCH3,1,1,,,,,,,55000,55000,2.2,465.5887581,118.0591604,,,,,,,,,,,,,,,,,,,,,,,,,,,,,,,,,,,,,,,,,,,,,,,LiTFSI,O=S(=O)([N-]S(=O)(=O)C(F)(F)F)C(F)(F)F.[Li+],,,0.253957504,286.9332984,,,,,,,,,,,,27,1.14E-05,-4.943095149
,,5/19/2020,JL,,,doi.org/10.1021/acs.macromol.7b02706,P(2EO-MO),[Cu]OCOCCOCC[Au],[Cu]OCOCCOCC[Au],,,C{[>]<OCOCCOCC>[<]}OC,CH3,OCH3,1,1,,,,,,,55000,55000,2.2,465.5887581,118.0591604,,,,,,,,,,,,,,,,,,,,,,,,,,,,,,,,,,,,,,,,,,,,,,,LiTFSI,O=S(=O)([N-]S(=O)(=O)C(F)(F)F)C(F)(F)F.[Li+],,,0.253957504,286.9332984,,,,,,,,,,,,40,2.37E-05,-4.625251654
,,5/19/2020,JL,,,doi.org/10.1021/acs.macromol.7b02706,P(2EO-MO),[Cu]OCOCCOCC[Au],[Cu]OCOCCOCC[Au],,,C{[>]<OCOCCOCC>[<]}OC,CH3,OCH3,1,1,,,,,,,55000,55000,2.2,465.5887581,118.0591604,,,,,,,,,,,,,,,,,,,,,,,,,,,,,,,,,,,,,,,,,,,,,,,LiTFSI,O=S(=O)([N-]S(=O)(=O)C(F)(F)F)C(F)(F)F.[Li+],,,0.253957504,286.9332984,,,,,,,,,,,,50,3.81E-05,-4.419075024
,,5/19/2020,JL,,,doi.org/10.1021/acs.macromol.7b02706,P(2EO-MO),[Cu]OCOCCOCC[Au],[Cu]OCOCCOCC[Au],,,C{[>]<OCOCCOCC>[<]}OC,CH3,OCH3,1,1,,,,,,,55000,55000,2.2,465.5887581,118.0591604,,,,,,,,,,,,,,,,,,,,,,,,,,,,,,,,,,,,,,,,,,,,,,,LiTFSI,O=S(=O)([N-]S(=O)(=O)C(F)(F)F)C(F)(F)F.[Li+],,,0.253957504,286.9332984,,,,,,,,,,,,60,5.79E-05,-4.237321436
,,5/19/2020,JL,,,doi.org/10.1021/acs.macromol.7b02706,P(2EO-MO),[Cu]OCOCCOCC[Au],[Cu]OCOCCOCC[Au],,,C{[>]<OCOCCOCC>[<]}OC,CH3,OCH3,1,1,,,,,,,55000,55000,2.2,465.5887581,118.0591604,,,,,,,,,,,,,,,,,,,,,,,,,,,,,,,,,,,,,,,,,,,,,,,LiTFSI,O=S(=O)([N-]S(=O)(=O)C(F)(F)F)C(F)(F)F.[Li+],,,0.253957504,286.9332984,,,,,,,,,,,,70,8.36E-05,-4.077793723
,,5/19/2020,JL,,,doi.org/10.1021/acs.macromol.7b02706,P(2EO-MO),[Cu]OCOCCOCC[Au],[Cu]OCOCCOCC[Au],,,C{[>]<OCOCCOCC>[<]}OC,CH3,OCH3,1,1,,,,,,,55000,55000,2.2,465.5887581,118.0591604,,,,,,,,,,,,,,,,,,,,,,,,,,,,,,,,,,,,,,,,,,,,,,,LiTFSI,O=S(=O)([N-]S(=O)(=O)C(F)(F)F)C(F)(F)F.[Li+],,,0.253957504,286.9332984,,,,,,,,,,,,80,0.000116,-3.935542011
,,5/19/2020,JL,,,doi.org/10.1021/acs.macromol.7b02706,P(2EO-MO),[Cu]OCOCCOCC[Au],[Cu]OCOCCOCC[Au],,,C{[>]<OCOCCOCC>[<]}OC,CH3,OCH3,1,1,,,,,,,55000,55000,2.2,465.5887581,118.0591604,,,,,,,,,,,,,,,,,,,,,,,,,,,,,,,,,,,,,,,,,,,,,,,LiTFSI,O=S(=O)([N-]S(=O)(=O)C(F)(F)F)C(F)(F)F.[Li+],,,0.253957504,286.9332984,,,,,,,,,,,,90,0.000153,-3.815308569
,,5/19/2020,JL,,,doi.org/10.1021/acs.macromol.7b02706,P(2EO-MO),[Cu]OCOCCOCC[Au],[Cu]OCOCCOCC[Au],,,C{[>]<OCOCCOCC>[<]}OC,CH3,OCH3,1,1,,,,,,,55000,55000,2.2,465.5887581,118.0591604,,,,,,,,,,,,,,,,,,,,,,,,,,,,,,,,,,,,,,,,,,,,,,,LiTFSI,O=S(=O)([N-]S(=O)(=O)C(F)(F)F)C(F)(F)F.[Li+],,,0.253957504,286.9332984,,,,,,,,,,,,100,0.000202,-3.694648631
,,5/19/2020,JL,,,doi.org/10.1021/acs.macromol.7b02706,P(2EO-MO),[Cu]OCOCCOCC[Au],[Cu]OCOCCOCC[Au],,,C{[>]<OCOCCOCC>[<]}OC,CH3,OCH3,1,1,,,,,,,55000,55000,2.2,465.5887581,118.0591604,,,,,,,,,,,,,,,,,,,,,,,,,,,,,,,,,,,,,,,,,,,,,,,LiTFSI,O=S(=O)([N-]S(=O)(=O)C(F)(F)F)C(F)(F)F.[Li+],,,0.253957504,286.9332984,,,,,,,,,,,,110,0.000255,-3.59345982
,,5/19/2020,JL,,,doi.org/10.1021/acs.macromol.7b02706,PEO,[Cu]OCC[Au],[Cu]OCC[Au],,,C{[>]<OCC>[<]}OC,CH3,OCH3,0.980392157,0.884675538,,,,,,,100000,100000,,2270.14756,44.02238095,,,,,,,,,,,,,,,,,,,,,,,,,,,,,,,,,,,,,,,,,,,,,,,LiTFSI,O=S(=O)([N-]S(=O)(=O)C(F)(F)F)C(F)(F)F.[Li+],0.019607843,0.115324462,0.454029512,286.9332984,,,,,,,,,,,,50,0.000282,-3.549750892
,,5/19/2020,JL,,,doi.org/10.1021/acs.macromol.7b02706,PEO,[Cu]OCC[Au],[Cu]OCC[Au],,,C{[>]<OCC>[<]}OC,CH3,OCH3,0.980392157,0.884675538,,,,,,,100000,100000,,2270.14756,44.02238095,,,,,,,,,,,,,,,,,,,,,,,,,,,,,,,,,,,,,,,,,,,,,,,LiTFSI,O=S(=O)([N-]S(=O)(=O)C(F)(F)F)C(F)(F)F.[Li+],0.019607843,0.115324462,0.454029512,286.9332984,,,,,,,,,,,,60,0.000404,-3.393618635
,,5/19/2020,JL,,,doi.org/10.1021/acs.macromol.7b02706,PEO,[Cu]OCC[Au],[Cu]OCC[Au],,,C{[>]<OCC>[<]}OC,CH3,OCH3,0.980392157,0.884675538,,,,,,,100000,100000,,2270.14756,44.02238095,,,,,,,,,,,,,,,,,,,,,,,,,,,,,,,,,,,,,,,,,,,,,,,LiTFSI,O=S(=O)([N-]S(=O)(=O)C(F)(F)F)C(F)(F)F.[Li+],0.019607843,0.115324462,0.454029512,286.9332984,,,,,,,,,,,,70,0.000555,-3.255707017
,,5/19/2020,JL,,,doi.org/10.1021/acs.macromol.7b02706,PEO,[Cu]OCC[Au],[Cu]OCC[Au],,,C{[>]<OCC>[<]}OC,CH3,OCH3,0.980392157,0.884675538,,,,,,,100000,100000,,2270.14756,44.02238095,,,,,,,,,,,,,,,,,,,,,,,,,,,,,,,,,,,,,,,,,,,,,,,LiTFSI,O=S(=O)([N-]S(=O)(=O)C(F)(F)F)C(F)(F)F.[Li+],0.019607843,0.115324462,0.454029512,286.9332984,,,,,,,,,,,,80,0.000737,-3.132532512
,,5/19/2020,JL,,,doi.org/10.1021/acs.macromol.7b02706,PEO,[Cu]OCC[Au],[Cu]OCC[Au],,,C{[>]<OCC>[<]}OC,CH3,OCH3,0.980392157,0.884675538,,,,,,,100000,100000,,2270.14756,44.02238095,,,,,,,,,,,,,,,,,,,,,,,,,,,,,,,,,,,,,,,,,,,,,,,LiTFSI,O=S(=O)([N-]S(=O)(=O)C(F)(F)F)C(F)(F)F.[Li+],0.019607843,0.115324462,0.454029512,286.9332984,,,,,,,,,,,,90,0.000959,-3.018181393
,,5/19/2020,JL,,,doi.org/10.1021/acs.macromol.7b02706,PEO,[Cu]OCC[Au],[Cu]OCC[Au],,,C{[>]<OCC>[<]}OC,CH3,OCH3,0.980392157,0.884675538,,,,,,,100000,100000,,2270.14756,44.02238095,,,,,,,,,,,,,,,,,,,,,,,,,,,,,,,,,,,,,,,,,,,,,,,LiTFSI,O=S(=O)([N-]S(=O)(=O)C(F)(F)F)C(F)(F)F.[Li+],0.019607843,0.115324462,0.454029512,286.9332984,,,,,,,,,,,,100,0.001192,-2.923723745
,,5/19/2020,JL,,,doi.org/10.1021/acs.macromol.7b02706,PEO,[Cu]OCC[Au],[Cu]OCC[Au],,,C{[>]<OCC>[<]}OC,CH3,OCH3,0.980392157,0.884675538,,,,,,,100000,100000,,2270.14756,44.02238095,,,,,,,,,,,,,,,,,,,,,,,,,,,,,,,,,,,,,,,,,,,,,,,LiTFSI,O=S(=O)([N-]S(=O)(=O)C(F)(F)F)C(F)(F)F.[Li+],0.019607843,0.115324462,0.454029512,286.9332984,,,,,,,,,,,,110,0.001463,-2.834755674
,,5/19/2020,JL,,,doi.org/10.1021/acs.macromol.7b02706,P(2EO-MO),[Cu]OCOCCOCC[Au],[Cu]OCOCCOCC[Au],,,C{[>]<OCOCCOCC>[<]}OC,CH3,OCH3,1,1,,,,,,,55000,55000,2.2,465.5887581,118.0591604,,,,,,,,,,,,,,,,,,,,,,,,,,,,,,,,,,,,,,,,,,,,,,,LiTFSI,O=S(=O)([N-]S(=O)(=O)C(F)(F)F)C(F)(F)F.[Li+],,,0.507915009,286.9332984,,,,,,,,,,,,27,2.89E-05,-4.539102157
,,5/19/2020,JL,,,doi.org/10.1021/acs.macromol.7b02706,P(2EO-MO),[Cu]OCOCCOCC[Au],[Cu]OCOCCOCC[Au],,,C{[>]<OCOCCOCC>[<]}OC,CH3,OCH3,1,1,,,,,,,55000,55000,2.2,465.5887581,118.0591604,,,,,,,,,,,,,,,,,,,,,,,,,,,,,,,,,,,,,,,,,,,,,,,LiTFSI,O=S(=O)([N-]S(=O)(=O)C(F)(F)F)C(F)(F)F.[Li+],,,0.507915009,286.9332984,,,,,,,,,,,,40,6.88E-05,-4.162411562
,,5/19/2020,JL,,,doi.org/10.1021/acs.macromol.7b02706,P(2EO-MO),[Cu]OCOCCOCC[Au],[Cu]OCOCCOCC[Au],,,C{[>]<OCOCCOCC>[<]}OC,CH3,OCH3,1,1,,,,,,,55000,55000,2.2,465.5887581,118.0591604,,,,,,,,,,,,,,,,,,,,,,,,,,,,,,,,,,,,,,,,,,,,,,,LiTFSI,O=S(=O)([N-]S(=O)(=O)C(F)(F)F)C(F)(F)F.[Li+],,,0.507915009,286.9332984,,,,,,,,,,,,50,0.000121,-3.91721463
,,5/19/2020,JL,,,doi.org/10.1021/acs.macromol.7b02706,P(2EO-MO),[Cu]OCOCCOCC[Au],[Cu]OCOCCOCC[Au],,,C{[>]<OCOCCOCC>[<]}OC,CH3,OCH3,1,1,,,,,,,55000,55000,2.2,465.5887581,118.0591604,,,,,,,,,,,,,,,,,,,,,,,,,,,,,,,,,,,,,,,,,,,,,,,LiTFSI,O=S(=O)([N-]S(=O)(=O)C(F)(F)F)C(F)(F)F.[Li+],,,0.507915009,286.9332984,,,,,,,,,,,,60,0.000199,-3.701146924
,,5/19/2020,JL,,,doi.org/10.1021/acs.macromol.7b02706,P(2EO-MO),[Cu]OCOCCOCC[Au],[Cu]OCOCCOCC[Au],,,C{[>]<OCOCCOCC>[<]}OC,CH3,OCH3,1,1,,,,,,,55000,55000,2.2,465.5887581,118.0591604,,,,,,,,,,,,,,,,,,,,,,,,,,,,,,,,,,,,,,,,,,,,,,,LiTFSI,O=S(=O)([N-]S(=O)(=O)C(F)(F)F)C(F)(F)F.[Li+],,,0.507915009,286.9332984,,,,,,,,,,,,70,0.000308,-3.511449283
,,5/19/2020,JL,,,doi.org/10.1021/acs.macromol.7b02706,P(2EO-MO),[Cu]OCOCCOCC[Au],[Cu]OCOCCOCC[Au],,,C{[>]<OCOCCOCC>[<]}OC,CH3,OCH3,1,1,,,,,,,55000,55000,2.2,465.5887581,118.0591604,,,,,,,,,,,,,,,,,,,,,,,,,,,,,,,,,,,,,,,,,,,,,,,LiTFSI,O=S(=O)([N-]S(=O)(=O)C(F)(F)F)C(F)(F)F.[Li+],,,0.507915009,286.9332984,,,,,,,,,,,,80,0.000455,-3.341988603
,,5/19/2020,JL,,,doi.org/10.1021/acs.macromol.7b02706,P(2EO-MO),[Cu]OCOCCOCC[Au],[Cu]OCOCCOCC[Au],,,C{[>]<OCOCCOCC>[<]}OC,CH3,OCH3,1,1,,,,,,,55000,55000,2.2,465.5887581,118.0591604,,,,,,,,,,,,,,,,,,,,,,,,,,,,,,,,,,,,,,,,,,,,,,,LiTFSI,O=S(=O)([N-]S(=O)(=O)C(F)(F)F)C(F)(F)F.[Li+],,,0.507915009,286.9332984,,,,,,,,,,,,90,0.000697,-3.156767222
,,5/19/2020,JL,,,doi.org/10.1021/acs.macromol.7b02706,P(2EO-MO),[Cu]OCOCCOCC[Au],[Cu]OCOCCOCC[Au],,,C{[>]<OCOCCOCC>[<]}OC,CH3,OCH3,1,1,,,,,,,55000,55000,2.2,465.5887581,118.0591604,,,,,,,,,,,,,,,,,,,,,,,,,,,,,,,,,,,,,,,,,,,,,,,LiTFSI,O=S(=O)([N-]S(=O)(=O)C(F)(F)F)C(F)(F)F.[Li+],,,0.507915009,286.9332984,,,,,,,,,,,,100,0.000879,-3.056011125
,,5/19/2020,JL,,,doi.org/10.1021/acs.macromol.7b02706,P(2EO-MO),[Cu]OCOCCOCC[Au],[Cu]OCOCCOCC[Au],,,C{[>]<OCOCCOCC>[<]}OC,CH3,OCH3,1,1,,,,,,,55000,55000,2.2,465.5887581,118.0591604,,,,,,,,,,,,,,,,,,,,,,,,,,,,,,,,,,,,,,,,,,,,,,,LiTFSI,O=S(=O)([N-]S(=O)(=O)C(F)(F)F)C(F)(F)F.[Li+],,,0.507915009,286.9332984,,,,,,,,,,,,110,0.001166,-2.93330145
,,5/19/2020,JL,,,doi.org/10.1021/acs.macromol.7b02706,PEO,[Cu]OCC[Au],[Cu]OCC[Au],,,C{[>]<OCC>[<]}OC,CH3,OCH3,0.961538462,0.793200157,,,,,,,100000,100000,,2270.14756,44.02238095,,,,,,,,,,,,,,,,,,,,,,,,,,,,,,,,,,,,,,,,,,,,,,,LiTFSI,O=S(=O)([N-]S(=O)(=O)C(F)(F)F)C(F)(F)F.[Li+],0.038461538,0.206799843,0.908059024,286.9332984,,,,,,,,,,,,50,0.000332,-3.478861916
,,5/19/2020,JL,,,doi.org/10.1021/acs.macromol.7b02706,PEO,[Cu]OCC[Au],[Cu]OCC[Au],,,C{[>]<OCC>[<]}OC,CH3,OCH3,0.961538462,0.793200157,,,,,,,100000,100000,,2270.14756,44.02238095,,,,,,,,,,,,,,,,,,,,,,,,,,,,,,,,,,,,,,,,,,,,,,,LiTFSI,O=S(=O)([N-]S(=O)(=O)C(F)(F)F)C(F)(F)F.[Li+],0.038461538,0.206799843,0.908059024,286.9332984,,,,,,,,,,,,60,0.000493,-3.307153081
,,5/19/2020,JL,,,doi.org/10.1021/acs.macromol.7b02706,PEO,[Cu]OCC[Au],[Cu]OCC[Au],,,C{[>]<OCC>[<]}OC,CH3,OCH3,0.961538462,0.793200157,,,,,,,100000,100000,,2270.14756,44.02238095,,,,,,,,,,,,,,,,,,,,,,,,,,,,,,,,,,,,,,,,,,,,,,,LiTFSI,O=S(=O)([N-]S(=O)(=O)C(F)(F)F)C(F)(F)F.[Li+],0.038461538,0.206799843,0.908059024,286.9332984,,,,,,,,,,,,70,0.000698,-3.156144577
,,5/19/2020,JL,,,doi.org/10.1021/acs.macromol.7b02706,PEO,[Cu]OCC[Au],[Cu]OCC[Au],,,C{[>]<OCC>[<]}OC,CH3,OCH3,0.961538462,0.793200157,,,,,,,100000,100000,,2270.14756,44.02238095,,,,,,,,,,,,,,,,,,,,,,,,,,,,,,,,,,,,,,,,,,,,,,,LiTFSI,O=S(=O)([N-]S(=O)(=O)C(F)(F)F)C(F)(F)F.[Li+],0.038461538,0.206799843,0.908059024,286.9332984,,,,,,,,,,,,80,0.000951,-3.021819483
,,5/19/2020,JL,,,doi.org/10.1021/acs.macromol.7b02706,PEO,[Cu]OCC[Au],[Cu]OCC[Au],,,C{[>]<OCC>[<]}OC,CH3,OCH3,0.961538462,0.793200157,,,,,,,100000,100000,,2270.14756,44.02238095,,,,,,,,,,,,,,,,,,,,,,,,,,,,,,,,,,,,,,,,,,,,,,,LiTFSI,O=S(=O)([N-]S(=O)(=O)C(F)(F)F)C(F)(F)F.[Li+],0.038461538,0.206799843,0.908059024,286.9332984,,,,,,,,,,,,90,0.001257,-2.900664722
,,5/19/2020,JL,,,doi.org/10.1021/acs.macromol.7b02706,PEO,[Cu]OCC[Au],[Cu]OCC[Au],,,C{[>]<OCC>[<]}OC,CH3,OCH3,0.961538462,0.793200157,,,,,,,100000,100000,,2270.14756,44.02238095,,,,,,,,,,,,,,,,,,,,,,,,,,,,,,,,,,,,,,,,,,,,,,,LiTFSI,O=S(=O)([N-]S(=O)(=O)C(F)(F)F)C(F)(F)F.[Li+],0.038461538,0.206799843,0.908059024,286.9332984,,,,,,,,,,,,100,0.001602,-2.795337488
,,5/19/2020,JL,,,doi.org/10.1021/acs.macromol.7b02706,PEO,[Cu]OCC[Au],[Cu]OCC[Au],,,C{[>]<OCC>[<]}OC,CH3,OCH3,0.961538462,0.793200157,,,,,,,100000,100000,,2270.14756,44.02238095,,,,,,,,,,,,,,,,,,,,,,,,,,,,,,,,,,,,,,,,,,,,,,,LiTFSI,O=S(=O)([N-]S(=O)(=O)C(F)(F)F)C(F)(F)F.[Li+],0.038461538,0.206799843,0.908059024,286.9332984,,,,,,,,,,,,110,0.002002,-2.698535927
,,5/19/2020,JL,,,doi.org/10.1021/acs.macromol.7b02706,P(2EO-MO),[Cu]OCOCCOCC[Au],[Cu]OCOCCOCC[Au],,,C{[>]<OCOCCOCC>[<]}OC,CH3,OCH3,1,1,,,,,,,55000,55000,2.2,465.5887581,118.0591604,,,,,,,,,,,,,,,,,,,,,,,,,,,,,,,,,,,,,,,,,,,,,,,LiTFSI,O=S(=O)([N-]S(=O)(=O)C(F)(F)F)C(F)(F)F.[Li+],,,1.015830018,286.9332984,,,,,,,,,,,,27,2.44E-05,-4.612610174
,,5/19/2020,JL,,,doi.org/10.1021/acs.macromol.7b02706,P(2EO-MO),[Cu]OCOCCOCC[Au],[Cu]OCOCCOCC[Au],,,C{[>]<OCOCCOCC>[<]}OC,CH3,OCH3,1,1,,,,,,,55000,55000,2.2,465.5887581,118.0591604,,,,,,,,,,,,,,,,,,,,,,,,,,,,,,,,,,,,,,,,,,,,,,,LiTFSI,O=S(=O)([N-]S(=O)(=O)C(F)(F)F)C(F)(F)F.[Li+],,,1.015830018,286.9332984,,,,,,,,,,,,40,6.33E-05,-4.19859629
,,5/19/2020,JL,,,doi.org/10.1021/acs.macromol.7b02706,P(2EO-MO),[Cu]OCOCCOCC[Au],[Cu]OCOCCOCC[Au],,,C{[>]<OCOCCOCC>[<]}OC,CH3,OCH3,1,1,,,,,,,55000,55000,2.2,465.5887581,118.0591604,,,,,,,,,,,,,,,,,,,,,,,,,,,,,,,,,,,,,,,,,,,,,,,LiTFSI,O=S(=O)([N-]S(=O)(=O)C(F)(F)F)C(F)(F)F.[Li+],,,1.015830018,286.9332984,,,,,,,,,,,,50,0.000116,-3.935542011
,,5/19/2020,JL,,,doi.org/10.1021/acs.macromol.7b02706,P(2EO-MO),[Cu]OCOCCOCC[Au],[Cu]OCOCCOCC[Au],,,C{[>]<OCOCCOCC>[<]}OC,CH3,OCH3,1,1,,,,,,,55000,55000,2.2,465.5887581,118.0591604,,,,,,,,,,,,,,,,,,,,,,,,,,,,,,,,,,,,,,,,,,,,,,,LiTFSI,O=S(=O)([N-]S(=O)(=O)C(F)(F)F)C(F)(F)F.[Li+],,,1.015830018,286.9332984,,,,,,,,,,,,60,0.000197,-3.705533774
,,5/19/2020,JL,,,doi.org/10.1021/acs.macromol.7b02706,P(2EO-MO),[Cu]OCOCCOCC[Au],[Cu]OCOCCOCC[Au],,,C{[>]<OCOCCOCC>[<]}OC,CH3,OCH3,1,1,,,,,,,55000,55000,2.2,465.5887581,118.0591604,,,,,,,,,,,,,,,,,,,,,,,,,,,,,,,,,,,,,,,,,,,,,,,LiTFSI,O=S(=O)([N-]S(=O)(=O)C(F)(F)F)C(F)(F)F.[Li+],,,1.015830018,286.9332984,,,,,,,,,,,,70,0.000312,-3.505845406
,,5/19/2020,JL,,,doi.org/10.1021/acs.macromol.7b02706,P(2EO-MO),[Cu]OCOCCOCC[Au],[Cu]OCOCCOCC[Au],,,C{[>]<OCOCCOCC>[<]}OC,CH3,OCH3,1,1,,,,,,,55000,55000,2.2,465.5887581,118.0591604,,,,,,,,,,,,,,,,,,,,,,,,,,,,,,,,,,,,,,,,,,,,,,,LiTFSI,O=S(=O)([N-]S(=O)(=O)C(F)(F)F)C(F)(F)F.[Li+],,,1.015830018,286.9332984,,,,,,,,,,,,80,0.000467,-3.330683119
,,5/19/2020,JL,,,doi.org/10.1021/acs.macromol.7b02706,P(2EO-MO),[Cu]OCOCCOCC[Au],[Cu]OCOCCOCC[Au],,,C{[>]<OCOCCOCC>[<]}OC,CH3,OCH3,1,1,,,,,,,55000,55000,2.2,465.5887581,118.0591604,,,,,,,,,,,,,,,,,,,,,,,,,,,,,,,,,,,,,,,,,,,,,,,LiTFSI,O=S(=O)([N-]S(=O)(=O)C(F)(F)F)C(F)(F)F.[Li+],,,1.015830018,286.9332984,,,,,,,,,,,,90,0.000726,-3.139063379
,,5/19/2020,JL,,,doi.org/10.1021/acs.macromol.7b02706,P(2EO-MO),[Cu]OCOCCOCC[Au],[Cu]OCOCCOCC[Au],,,C{[>]<OCOCCOCC>[<]}OC,CH3,OCH3,1,1,,,,,,,55000,55000,2.2,465.5887581,118.0591604,,,,,,,,,,,,,,,,,,,,,,,,,,,,,,,,,,,,,,,,,,,,,,,LiTFSI,O=S(=O)([N-]S(=O)(=O)C(F)(F)F)C(F)(F)F.[Li+],,,1.015830018,286.9332984,,,,,,,,,,,,100,0.000918,-3.037157319
,,5/19/2020,JL,,,doi.org/10.1021/acs.macromol.7b02706,P(2EO-MO),[Cu]OCOCCOCC[Au],[Cu]OCOCCOCC[Au],,,C{[>]<OCOCCOCC>[<]}OC,CH3,OCH3,1,1,,,,,,,55000,55000,2.2,465.5887581,118.0591604,,,,,,,,,,,,,,,,,,,,,,,,,,,,,,,,,,,,,,,,,,,,,,,LiTFSI,O=S(=O)([N-]S(=O)(=O)C(F)(F)F)C(F)(F)F.[Li+],,,1.015830018,286.9332984,,,,,,,,,,,,110,0.001221,-2.913284336
,,5/19/2020,JL,,,doi.org/10.1021/acs.macromol.7b02706,PEO,[Cu]OCC[Au],[Cu]OCC[Au],,,C{[>]<OCC>[<]}OC,CH3,OCH3,0.943396226,0.718869143,,,,,,,100000,100000,,2270.14756,44.02238095,,,,,,,,,,,,,,,,,,,,,,,,,,,,,,,,,,,,,,,,,,,,,,,LiTFSI,O=S(=O)([N-]S(=O)(=O)C(F)(F)F)C(F)(F)F.[Li+],0.056603774,0.281130857,1.362088536,286.9332984,,,,,,,,,,,,50,0.000334,-3.476253533
,,5/19/2020,JL,,,doi.org/10.1021/acs.macromol.7b02706,PEO,[Cu]OCC[Au],[Cu]OCC[Au],,,C{[>]<OCC>[<]}OC,CH3,OCH3,0.943396226,0.718869143,,,,,,,100000,100000,,2270.14756,44.02238095,,,,,,,,,,,,,,,,,,,,,,,,,,,,,,,,,,,,,,,,,,,,,,,LiTFSI,O=S(=O)([N-]S(=O)(=O)C(F)(F)F)C(F)(F)F.[Li+],0.056603774,0.281130857,1.362088536,286.9332984,,,,,,,,,,,,60,0.000514,-3.289036881
,,5/19/2020,JL,,,doi.org/10.1021/acs.macromol.7b02706,PEO,[Cu]OCC[Au],[Cu]OCC[Au],,,C{[>]<OCC>[<]}OC,CH3,OCH3,0.943396226,0.718869143,,,,,,,100000,100000,,2270.14756,44.02238095,,,,,,,,,,,,,,,,,,,,,,,,,,,,,,,,,,,,,,,,,,,,,,,LiTFSI,O=S(=O)([N-]S(=O)(=O)C(F)(F)F)C(F)(F)F.[Li+],0.056603774,0.281130857,1.362088536,286.9332984,,,,,,,,,,,,70,0.000752,-3.123782159
,,5/19/2020,JL,,,doi.org/10.1021/acs.macromol.7b02706,PEO,[Cu]OCC[Au],[Cu]OCC[Au],,,C{[>]<OCC>[<]}OC,CH3,OCH3,0.943396226,0.718869143,,,,,,,100000,100000,,2270.14756,44.02238095,,,,,,,,,,,,,,,,,,,,,,,,,,,,,,,,,,,,,,,,,,,,,,,LiTFSI,O=S(=O)([N-]S(=O)(=O)C(F)(F)F)C(F)(F)F.[Li+],0.056603774,0.281130857,1.362088536,286.9332984,,,,,,,,,,,,80,0.001053,-2.977571629
,,5/19/2020,JL,,,doi.org/10.1021/acs.macromol.7b02706,PEO,[Cu]OCC[Au],[Cu]OCC[Au],,,C{[>]<OCC>[<]}OC,CH3,OCH3,0.943396226,0.718869143,,,,,,,100000,100000,,2270.14756,44.02238095,,,,,,,,,,,,,,,,,,,,,,,,,,,,,,,,,,,,,,,,,,,,,,,LiTFSI,O=S(=O)([N-]S(=O)(=O)C(F)(F)F)C(F)(F)F.[Li+],0.056603774,0.281130857,1.362088536,286.9332984,,,,,,,,,,,,90,0.001408,-2.851397345
,,5/19/2020,JL,,,doi.org/10.1021/acs.macromol.7b02706,PEO,[Cu]OCC[Au],[Cu]OCC[Au],,,C{[>]<OCC>[<]}OC,CH3,OCH3,0.943396226,0.718869143,,,,,,,100000,100000,,2270.14756,44.02238095,,,,,,,,,,,,,,,,,,,,,,,,,,,,,,,,,,,,,,,,,,,,,,,LiTFSI,O=S(=O)([N-]S(=O)(=O)C(F)(F)F)C(F)(F)F.[Li+],0.056603774,0.281130857,1.362088536,286.9332984,,,,,,,,,,,,100,0.001856,-2.731422028
,,5/19/2020,JL,,,doi.org/10.1021/acs.macromol.7b02706,PEO,[Cu]OCC[Au],[Cu]OCC[Au],,,C{[>]<OCC>[<]}OC,CH3,OCH3,0.943396226,0.718869143,,,,,,,100000,100000,,2270.14756,44.02238095,,,,,,,,,,,,,,,,,,,,,,,,,,,,,,,,,,,,,,,,,,,,,,,LiTFSI,O=S(=O)([N-]S(=O)(=O)C(F)(F)F)C(F)(F)F.[Li+],0.056603774,0.281130857,1.362088536,286.9332984,,,,,,,,,,,,110,0.002362,-2.626720107
,,5/19/2020,JL,,,doi.org/10.1021/acs.macromol.7b02706,P(2EO-MO),[Cu]OCOCCOCC[Au],[Cu]OCOCCOCC[Au],,,C{[>]<OCOCCOCC>[<]}OC,CH3,OCH3,1,1,,,,,,,55000,55000,2.2,465.5887581,118.0591604,,,,,,,,,,,,,,,,,,,,,,,,,,,,,,,,,,,,,,,,,,,,,,,LiTFSI,O=S(=O)([N-]S(=O)(=O)C(F)(F)F)C(F)(F)F.[Li+],0,0,1.523745027,286.9332984,,,,,,,,,,,,27,7.93E-06,-5.100726813
,,5/19/2020,JL,,,doi.org/10.1021/acs.macromol.7b02706,P(2EO-MO),[Cu]OCOCCOCC[Au],[Cu]OCOCCOCC[Au],,,C{[>]<OCOCCOCC>[<]}OC,CH3,OCH3,1,1,,,,,,,55000,55000,2.2,465.5887581,118.0591604,,,,,,,,,,,,,,,,,,,,,,,,,,,,,,,,,,,,,,,,,,,,,,,LiTFSI,O=S(=O)([N-]S(=O)(=O)C(F)(F)F)C(F)(F)F.[Li+],0,0,1.523745027,286.9332984,,,,,,,,,,,,40,3.12E-05,-4.505845406
,,5/19/2020,JL,,,doi.org/10.1021/acs.macromol.7b02706,P(2EO-MO),[Cu]OCOCCOCC[Au],[Cu]OCOCCOCC[Au],,,C{[>]<OCOCCOCC>[<]}OC,CH3,OCH3,1,1,,,,,,,55000,55000,2.2,465.5887581,118.0591604,,,,,,,,,,,,,,,,,,,,,,,,,,,,,,,,,,,,,,,,,,,,,,,LiTFSI,O=S(=O)([N-]S(=O)(=O)C(F)(F)F)C(F)(F)F.[Li+],0,0,1.523745027,286.9332984,,,,,,,,,,,,50,7.34E-05,-4.13430394
,,5/19/2020,JL,,,doi.org/10.1021/acs.macromol.7b02706,P(2EO-MO),[Cu]OCOCCOCC[Au],[Cu]OCOCCOCC[Au],,,C{[>]<OCOCCOCC>[<]}OC,CH3,OCH3,1,1,,,,,,,55000,55000,2.2,465.5887581,118.0591604,,,,,,,,,,,,,,,,,,,,,,,,,,,,,,,,,,,,,,,,,,,,,,,LiTFSI,O=S(=O)([N-]S(=O)(=O)C(F)(F)F)C(F)(F)F.[Li+],0,0,1.523745027,286.9332984,,,,,,,,,,,,60,0.000152,-3.818156412
,,5/19/2020,JL,,,doi.org/10.1021/acs.macromol.7b02706,P(2EO-MO),[Cu]OCOCCOCC[Au],[Cu]OCOCCOCC[Au],,,C{[>]<OCOCCOCC>[<]}OC,CH3,OCH3,1,1,,,,,,,55000,55000,2.2,465.5887581,118.0591604,,,,,,,,,,,,,,,,,,,,,,,,,,,,,,,,,,,,,,,,,,,,,,,LiTFSI,O=S(=O)([N-]S(=O)(=O)C(F)(F)F)C(F)(F)F.[Li+],0,0,1.523745027,286.9332984,,,,,,,,,,,,70,0.000284,-3.54668166
,,5/19/2020,JL,,,doi.org/10.1021/acs.macromol.7b02706,P(2EO-MO),[Cu]OCOCCOCC[Au],[Cu]OCOCCOCC[Au],,,C{[>]<OCOCCOCC>[<]}OC,CH3,OCH3,1,1,,,,,,,55000,55000,2.2,465.5887581,118.0591604,,,,,,,,,,,,,,,,,,,,,,,,,,,,,,,,,,,,,,,,,,,,,,,LiTFSI,O=S(=O)([N-]S(=O)(=O)C(F)(F)F)C(F)(F)F.[Li+],0,0,1.523745027,286.9332984,,,,,,,,,,,,80,0.000489,-3.310691141
,,5/19/2020,JL,,,doi.org/10.1021/acs.macromol.7b02706,P(2EO-MO),[Cu]OCOCCOCC[Au],[Cu]OCOCCOCC[Au],,,C{[>]<OCOCCOCC>[<]}OC,CH3,OCH3,1,1,,,,,,,55000,55000,2.2,465.5887581,118.0591604,,,,,,,,,,,,,,,,,,,,,,,,,,,,,,,,,,,,,,,,,,,,,,,LiTFSI,O=S(=O)([N-]S(=O)(=O)C(F)(F)F)C(F)(F)F.[Li+],0,0,1.523745027,286.9332984,,,,,,,,,,,,90,0.000839,-3.076238039
,,5/19/2020,JL,,,doi.org/10.1021/acs.macromol.7b02706,P(2EO-MO),[Cu]OCOCCOCC[Au],[Cu]OCOCCOCC[Au],,,C{[>]<OCOCCOCC>[<]}OC,CH3,OCH3,1,1,,,,,,,55000,55000,2.2,465.5887581,118.0591604,,,,,,,,,,,,,,,,,,,,,,,,,,,,,,,,,,,,,,,,,,,,,,,LiTFSI,O=S(=O)([N-]S(=O)(=O)C(F)(F)F)C(F)(F)F.[Li+],0,0,1.523745027,286.9332984,,,,,,,,,,,,100,0.001198,-2.921543182
,,5/19/2020,JL,,,doi.org/10.1021/acs.macromol.7b02706,P(2EO-MO),[Cu]OCOCCOCC[Au],[Cu]OCOCCOCC[Au],,,C{[>]<OCOCCOCC>[<]}OC,CH3,OCH3,1,1,,,,,,,55000,55000,2.2,465.5887581,118.0591604,,,,,,,,,,,,,,,,,,,,,,,,,,,,,,,,,,,,,,,,,,,,,,,LiTFSI,O=S(=O)([N-]S(=O)(=O)C(F)(F)F)C(F)(F)F.[Li+],0,0,1.523745027,286.9332984,,,,,,,,,,,,110,0.001741,-2.759201229
,,5/19/2020,JL,,,doi.org/10.1021/acs.macromol.7b02706,PEO,[Cu]OCC[Au],[Cu]OCC[Au],,,C{[>]<OCC>[<]}OC,CH3,OCH3,0.925925926,0.657275654,,,,,,,100000,100000,,2270.14756,44.02238095,,,,,,,,,,,,,,,,,,,,,,,,,,,,,,,,,,,,,,,,,,,,,,,LiTFSI,O=S(=O)([N-]S(=O)(=O)C(F)(F)F)C(F)(F)F.[Li+],0.074074074,0.342724346,1.816118048,286.9332984,,,,,,,,,,,,50,0.000283,-3.548213564
,,5/19/2020,JL,,,doi.org/10.1021/acs.macromol.7b02706,PEO,[Cu]OCC[Au],[Cu]OCC[Au],,,C{[>]<OCC>[<]}OC,CH3,OCH3,0.925925926,0.657275654,,,,,,,100000,100000,,2270.14756,44.02238095,,,,,,,,,,,,,,,,,,,,,,,,,,,,,,,,,,,,,,,,,,,,,,,LiTFSI,O=S(=O)([N-]S(=O)(=O)C(F)(F)F)C(F)(F)F.[Li+],0.074074074,0.342724346,1.816118048,286.9332984,,,,,,,,,,,,60,0.000474,-3.324221658
,,5/19/2020,JL,,,doi.org/10.1021/acs.macromol.7b02706,PEO,[Cu]OCC[Au],[Cu]OCC[Au],,,C{[>]<OCC>[<]}OC,CH3,OCH3,0.925925926,0.657275654,,,,,,,100000,100000,,2270.14756,44.02238095,,,,,,,,,,,,,,,,,,,,,,,,,,,,,,,,,,,,,,,,,,,,,,,LiTFSI,O=S(=O)([N-]S(=O)(=O)C(F)(F)F)C(F)(F)F.[Li+],0.074074074,0.342724346,1.816118048,286.9332984,,,,,,,,,,,,70,0.000732,-3.135488919
,,5/19/2020,JL,,,doi.org/10.1021/acs.macromol.7b02706,PEO,[Cu]OCC[Au],[Cu]OCC[Au],,,C{[>]<OCC>[<]}OC,CH3,OCH3,0.925925926,0.657275654,,,,,,,100000,100000,,2270.14756,44.02238095,,,,,,,,,,,,,,,,,,,,,,,,,,,,,,,,,,,,,,,,,,,,,,,LiTFSI,O=S(=O)([N-]S(=O)(=O)C(F)(F)F)C(F)(F)F.[Li+],0.074074074,0.342724346,1.816118048,286.9332984,,,,,,,,,,,,80,0.001485,-2.828273546
,,5/19/2020,JL,,,doi.org/10.1021/acs.macromol.7b02706,PEO,[Cu]OCC[Au],[Cu]OCC[Au],,,C{[>]<OCC>[<]}OC,CH3,OCH3,0.925925926,0.657275654,,,,,,,100000,100000,,2270.14756,44.02238095,,,,,,,,,,,,,,,,,,,,,,,,,,,,,,,,,,,,,,,,,,,,,,,LiTFSI,O=S(=O)([N-]S(=O)(=O)C(F)(F)F)C(F)(F)F.[Li+],0.074074074,0.342724346,1.816118048,286.9332984,,,,,,,,,,,,90,0.001503,-2.823041019
,,5/19/2020,JL,,,doi.org/10.1021/acs.macromol.7b02706,PEO,[Cu]OCC[Au],[Cu]OCC[Au],,,C{[>]<OCC>[<]}OC,CH3,OCH3,0.925925926,0.657275654,,,,,,,100000,100000,,2270.14756,44.02238095,,,,,,,,,,,,,,,,,,,,,,,,,,,,,,,,,,,,,,,,,,,,,,,LiTFSI,O=S(=O)([N-]S(=O)(=O)C(F)(F)F)C(F)(F)F.[Li+],0.074074074,0.342724346,1.816118048,286.9332984,,,,,,,,,,,,100,0.001924,-2.715794932
,,5/19/2020,JL,,,doi.org/10.1021/acs.macromol.7b02706,PEO,[Cu]OCC[Au],[Cu]OCC[Au],,,C{[>]<OCC>[<]}OC,CH3,OCH3,0.925925926,0.657275654,,,,,,,100000,100000,,2270.14756,44.02238095,,,,,,,,,,,,,,,,,,,,,,,,,,,,,,,,,,,,,,,,,,,,,,,LiTFSI,O=S(=O)([N-]S(=O)(=O)C(F)(F)F)C(F)(F)F.[Li+],0.074074074,0.342724346,1.816118048,286.9332984,,,,,,,,,,,,110,0.002554,-2.592779107
,,5/19/2020,JL,,,doi.org/10.1021/acs.macromol.7b02706,P(2EO-MO),[Cu]OCOCCOCC[Au],[Cu]OCOCCOCC[Au],,,C{[>]<OCOCCOCC>[<]}OC,CH3,OCH3,1,1,,,,,,,55000,55000,2.2,465.5887581,118.0591604,,,,,,,,,,,,,,,,,,,,,,,,,,,,,,,,,,,,,,,,,,,,,,,LiTFSI,O=S(=O)([N-]S(=O)(=O)C(F)(F)F)C(F)(F)F.[Li+],0,0,2.031660036,286.9332984,,,,,,,,,,,,27,3.74E-06,-5.427128398
,,5/19/2020,JL,,,doi.org/10.1021/acs.macromol.7b02706,P(2EO-MO),[Cu]OCOCCOCC[Au],[Cu]OCOCCOCC[Au],,,C{[>]<OCOCCOCC>[<]}OC,CH3,OCH3,1,1,,,,,,,55000,55000,2.2,465.5887581,118.0591604,,,,,,,,,,,,,,,,,,,,,,,,,,,,,,,,,,,,,,,,,,,,,,,LiTFSI,O=S(=O)([N-]S(=O)(=O)C(F)(F)F)C(F)(F)F.[Li+],0,0,2.031660036,286.9332984,,,,,,,,,,,,40,2.09E-05,-4.679853714
,,5/19/2020,JL,,,doi.org/10.1021/acs.macromol.7b02706,P(2EO-MO),[Cu]OCOCCOCC[Au],[Cu]OCOCCOCC[Au],,,C{[>]<OCOCCOCC>[<]}OC,CH3,OCH3,1,1,,,,,,,55000,55000,2.2,465.5887581,118.0591604,,,,,,,,,,,,,,,,,,,,,,,,,,,,,,,,,,,,,,,,,,,,,,,LiTFSI,O=S(=O)([N-]S(=O)(=O)C(F)(F)F)C(F)(F)F.[Li+],0,0,2.031660036,286.9332984,,,,,,,,,,,,50,6.57E-05,-4.18243463
,,5/19/2020,JL,,,doi.org/10.1021/acs.macromol.7b02706,P(2EO-MO),[Cu]OCOCCOCC[Au],[Cu]OCOCCOCC[Au],,,C{[>]<OCOCCOCC>[<]}OC,CH3,OCH3,1,1,,,,,,,55000,55000,2.2,465.5887581,118.0591604,,,,,,,,,,,,,,,,,,,,,,,,,,,,,,,,,,,,,,,,,,,,,,,LiTFSI,O=S(=O)([N-]S(=O)(=O)C(F)(F)F)C(F)(F)F.[Li+],0,0,2.031660036,286.9332984,,,,,,,,,,,,60,0.000165,-3.782516056
,,5/19/2020,JL,,,doi.org/10.1021/acs.macromol.7b02706,P(2EO-MO),[Cu]OCOCCOCC[Au],[Cu]OCOCCOCC[Au],,,C{[>]<OCOCCOCC>[<]}OC,CH3,OCH3,1,1,,,,,,,55000,55000,2.2,465.5887581,118.0591604,,,,,,,,,,,,,,,,,,,,,,,,,,,,,,,,,,,,,,,,,,,,,,,LiTFSI,O=S(=O)([N-]S(=O)(=O)C(F)(F)F)C(F)(F)F.[Li+],0,0,2.031660036,286.9332984,,,,,,,,,,,,70,0.000354,-3.450996738
,,5/19/2020,JL,,,doi.org/10.1021/acs.macromol.7b02706,P(2EO-MO),[Cu]OCOCCOCC[Au],[Cu]OCOCCOCC[Au],,,C{[>]<OCOCCOCC>[<]}OC,CH3,OCH3,1,1,,,,,,,55000,55000,2.2,465.5887581,118.0591604,,,,,,,,,,,,,,,,,,,,,,,,,,,,,,,,,,,,,,,,,,,,,,,LiTFSI,O=S(=O)([N-]S(=O)(=O)C(F)(F)F)C(F)(F)F.[Li+],0,0,2.031660036,286.9332984,,,,,,,,,,,,80,0.000661,-3.179798541
,,5/19/2020,JL,,,doi.org/10.1021/acs.macromol.7b02706,P(2EO-MO),[Cu]OCOCCOCC[Au],[Cu]OCOCCOCC[Au],,,C{[>]<OCOCCOCC>[<]}OC,CH3,OCH3,1,1,,,,,,,55000,55000,2.2,465.5887581,118.0591604,,,,,,,,,,,,,,,,,,,,,,,,,,,,,,,,,,,,,,,,,,,,,,,LiTFSI,O=S(=O)([N-]S(=O)(=O)C(F)(F)F)C(F)(F)F.[Li+],0,0,2.031660036,286.9332984,,,,,,,,,,,,90,0.001087,-2.963770456
,,5/19/2020,JL,,,doi.org/10.1021/acs.macromol.7b02706,P(2EO-MO),[Cu]OCOCCOCC[Au],[Cu]OCOCCOCC[Au],,,C{[>]<OCOCCOCC>[<]}OC,CH3,OCH3,1,1,,,,,,,55000,55000,2.2,465.5887581,118.0591604,,,,,,,,,,,,,,,,,,,,,,,,,,,,,,,,,,,,,,,,,,,,,,,LiTFSI,O=S(=O)([N-]S(=O)(=O)C(F)(F)F)C(F)(F)F.[Li+],0,0,2.031660036,286.9332984,,,,,,,,,,,,100,0.001688,-2.772627558
,,5/19/2020,JL,,,doi.org/10.1021/acs.macromol.7b02706,P(2EO-MO),[Cu]OCOCCOCC[Au],[Cu]OCOCCOCC[Au],,,C{[>]<OCOCCOCC>[<]}OC,CH3,OCH3,1,1,,,,,,,55000,55000,2.2,465.5887581,118.0591604,,,,,,,,,,,,,,,,,,,,,,,,,,,,,,,,,,,,,,,,,,,,,,,LiTFSI,O=S(=O)([N-]S(=O)(=O)C(F)(F)F)C(F)(F)F.[Li+],0,0,2.031660036,286.9332984,,,,,,,,,,,,110,0.002392,-2.621238825
,,5/19/2020,JL,,,doi.org/10.1021/acs.macromol.7b02706,PEO,[Cu]OCC[Au],[Cu]OCC[Au],,,C{[>]<OCC>[<]}OC,CH3,OCH3,0.909090909,0.605403983,,,,,,,100000,100000,,2270.14756,44.02238095,,,,,,,,,,,,,,,,,,,,,,,,,,,,,,,,,,,,,,,,,,,,,,,LiTFSI,O=S(=O)([N-]S(=O)(=O)C(F)(F)F)C(F)(F)F.[Li+],0.090909091,0.394596017,2.27014756,286.9332984,,,,,,,,,,,,50,0.000237,-3.625251654
,,5/19/2020,JL,,,doi.org/10.1021/acs.macromol.7b02706,PEO,[Cu]OCC[Au],[Cu]OCC[Au],,,C{[>]<OCC>[<]}OC,CH3,OCH3,0.909090909,0.605403983,,,,,,,100000,100000,,2270.14756,44.02238095,,,,,,,,,,,,,,,,,,,,,,,,,,,,,,,,,,,,,,,,,,,,,,,LiTFSI,O=S(=O)([N-]S(=O)(=O)C(F)(F)F)C(F)(F)F.[Li+],0.090909091,0.394596017,2.27014756,286.9332984,,,,,,,,,,,,60,0.000396,-3.402304814
,,5/19/2020,JL,,,doi.org/10.1021/acs.macromol.7b02706,PEO,[Cu]OCC[Au],[Cu]OCC[Au],,,C{[>]<OCC>[<]}OC,CH3,OCH3,0.909090909,0.605403983,,,,,,,100000,100000,,2270.14756,44.02238095,,,,,,,,,,,,,,,,,,,,,,,,,,,,,,,,,,,,,,,,,,,,,,,LiTFSI,O=S(=O)([N-]S(=O)(=O)C(F)(F)F)C(F)(F)F.[Li+],0.090909091,0.394596017,2.27014756,286.9332984,,,,,,,,,,,,70,0.000619,-3.208309351
,,5/19/2020,JL,,,doi.org/10.1021/acs.macromol.7b02706,PEO,[Cu]OCC[Au],[Cu]OCC[Au],,,C{[>]<OCC>[<]}OC,CH3,OCH3,0.909090909,0.605403983,,,,,,,100000,100000,,2270.14756,44.02238095,,,,,,,,,,,,,,,,,,,,,,,,,,,,,,,,,,,,,,,,,,,,,,,LiTFSI,O=S(=O)([N-]S(=O)(=O)C(F)(F)F)C(F)(F)F.[Li+],0.090909091,0.394596017,2.27014756,286.9332984,,,,,,,,,,,,80,0.000917,-3.037630664
,,5/19/2020,JL,,,doi.org/10.1021/acs.macromol.7b02706,PEO,[Cu]OCC[Au],[Cu]OCC[Au],,,C{[>]<OCC>[<]}OC,CH3,OCH3,0.909090909,0.605403983,,,,,,,100000,100000,,2270.14756,44.02238095,,,,,,,,,,,,,,,,,,,,,,,,,,,,,,,,,,,,,,,,,,,,,,,LiTFSI,O=S(=O)([N-]S(=O)(=O)C(F)(F)F)C(F)(F)F.[Li+],0.090909091,0.394596017,2.27014756,286.9332984,,,,,,,,,,,,90,0.001356,-2.86774031
,,5/19/2020,JL,,,doi.org/10.1021/acs.macromol.7b02706,PEO,[Cu]OCC[Au],[Cu]OCC[Au],,,C{[>]<OCC>[<]}OC,CH3,OCH3,0.909090909,0.605403983,,,,,,,100000,100000,,2270.14756,44.02238095,,,,,,,,,,,,,,,,,,,,,,,,,,,,,,,,,,,,,,,,,,,,,,,LiTFSI,O=S(=O)([N-]S(=O)(=O)C(F)(F)F)C(F)(F)F.[Li+],0.090909091,0.394596017,2.27014756,286.9332984,,,,,,,,,,,,100,0.001771,-2.751781439
,,5/19/2020,JL,,,doi.org/10.1021/acs.macromol.7b02706,PEO,[Cu]OCC[Au],[Cu]OCC[Au],,,C{[>]<OCC>[<]}OC,CH3,OCH3,0.909090909,0.605403983,,,,,,,100000,100000,,2270.14756,44.02238095,,,,,,,,,,,,,,,,,,,,,,,,,,,,,,,,,,,,,,,,,,,,,,,LiTFSI,O=S(=O)([N-]S(=O)(=O)C(F)(F)F)C(F)(F)F.[Li+],0.090909091,0.394596017,2.27014756,286.9332984,,,,,,,,,,,,110,0.002339,-2.630969778
,,5/19/2020,JL,,,doi.org/10.1021/acs.macromol.7b02706,P(2EO-MO),[Cu]OCOCCOCC[Au],[Cu]OCOCCOCC[Au],,,C{[>]<OCOCCOCC>[<]}OC,CH3,OCH3,1,1,,,,,,,55000,55000,2.2,465.5887581,118.0591604,,,,,,,,,,,,,,,,,,,,,,,,,,,,,,,,,,,,,,,,,,,,,,,LiTFSI,O=S(=O)([N-]S(=O)(=O)C(F)(F)F)C(F)(F)F.[Li+],0,0,2.539575044,286.9332984,,,,,,,,,,,,27,7.72E-07,-6.1123827
,,5/19/2020,JL,,,doi.org/10.1021/acs.macromol.7b02706,P(2EO-MO),[Cu]OCOCCOCC[Au],[Cu]OCOCCOCC[Au],,,C{[>]<OCOCCOCC>[<]}OC,CH3,OCH3,1,1,,,,,,,55000,55000,2.2,465.5887581,118.0591604,,,,,,,,,,,,,,,,,,,,,,,,,,,,,,,,,,,,,,,,,,,,,,,LiTFSI,O=S(=O)([N-]S(=O)(=O)C(F)(F)F)C(F)(F)F.[Li+],0,0,2.539575044,286.9332984,,,,,,,,,,,,40,6.36E-06,-5.196542884
,,5/19/2020,JL,,,doi.org/10.1021/acs.macromol.7b02706,P(2EO-MO),[Cu]OCOCCOCC[Au],[Cu]OCOCCOCC[Au],,,C{[>]<OCOCCOCC>[<]}OC,CH3,OCH3,1,1,,,,,,,55000,55000,2.2,465.5887581,118.0591604,,,,,,,,,,,,,,,,,,,,,,,,,,,,,,,,,,,,,,,,,,,,,,,LiTFSI,O=S(=O)([N-]S(=O)(=O)C(F)(F)F)C(F)(F)F.[Li+],0,0,2.539575044,286.9332984,,,,,,,,,,,,50,2.23E-05,-4.651695137
,,5/19/2020,JL,,,doi.org/10.1021/acs.macromol.7b02706,P(2EO-MO),[Cu]OCOCCOCC[Au],[Cu]OCOCCOCC[Au],,,C{[>]<OCOCCOCC>[<]}OC,CH3,OCH3,1,1,,,,,,,55000,55000,2.2,465.5887581,118.0591604,,,,,,,,,,,,,,,,,,,,,,,,,,,,,,,,,,,,,,,,,,,,,,,LiTFSI,O=S(=O)([N-]S(=O)(=O)C(F)(F)F)C(F)(F)F.[Li+],0,0,2.539575044,286.9332984,,,,,,,,,,,,60,6.22E-05,-4.206209615
,,5/19/2020,JL,,,doi.org/10.1021/acs.macromol.7b02706,P(2EO-MO),[Cu]OCOCCOCC[Au],[Cu]OCOCCOCC[Au],,,C{[>]<OCOCCOCC>[<]}OC,CH3,OCH3,1,1,,,,,,,55000,55000,2.2,465.5887581,118.0591604,,,,,,,,,,,,,,,,,,,,,,,,,,,,,,,,,,,,,,,,,,,,,,,LiTFSI,O=S(=O)([N-]S(=O)(=O)C(F)(F)F)C(F)(F)F.[Li+],0,0,2.539575044,286.9332984,,,,,,,,,,,,70,0.000147,-3.832682665
,,5/19/2020,JL,,,doi.org/10.1021/acs.macromol.7b02706,P(2EO-MO),[Cu]OCOCCOCC[Au],[Cu]OCOCCOCC[Au],,,C{[>]<OCOCCOCC>[<]}OC,CH3,OCH3,1,1,,,,,,,55000,55000,2.2,465.5887581,118.0591604,,,,,,,,,,,,,,,,,,,,,,,,,,,,,,,,,,,,,,,,,,,,,,,LiTFSI,O=S(=O)([N-]S(=O)(=O)C(F)(F)F)C(F)(F)F.[Li+],0,0,2.539575044,286.9332984,,,,,,,,,,,,80,0.000303,-3.518557371
,,5/19/2020,JL,,,doi.org/10.1021/acs.macromol.7b02706,P(2EO-MO),[Cu]OCOCCOCC[Au],[Cu]OCOCCOCC[Au],,,C{[>]<OCOCCOCC>[<]}OC,CH3,OCH3,1,1,,,,,,,55000,55000,2.2,465.5887581,118.0591604,,,,,,,,,,,,,,,,,,,,,,,,,,,,,,,,,,,,,,,,,,,,,,,LiTFSI,O=S(=O)([N-]S(=O)(=O)C(F)(F)F)C(F)(F)F.[Li+],0,0,2.539575044,286.9332984,,,,,,,,,,,,90,0.000617,-3.209714836
,,5/19/2020,JL,,,doi.org/10.1021/acs.macromol.7b02706,P(2EO-MO),[Cu]OCOCCOCC[Au],[Cu]OCOCCOCC[Au],,,C{[>]<OCOCCOCC>[<]}OC,CH3,OCH3,1,1,,,,,,,55000,55000,2.2,465.5887581,118.0591604,,,,,,,,,,,,,,,,,,,,,,,,,,,,,,,,,,,,,,,,,,,,,,,LiTFSI,O=S(=O)([N-]S(=O)(=O)C(F)(F)F)C(F)(F)F.[Li+],0,0,2.539575044,286.9332984,,,,,,,,,,,,100,0.000965,-3.015472687
,,5/19/2020,JL,,,doi.org/10.1021/acs.macromol.7b02706,P(2EO-MO),[Cu]OCOCCOCC[Au],[Cu]OCOCCOCC[Au],,,C{[>]<OCOCCOCC>[<]}OC,CH3,OCH3,1,1,,,,,,,55000,55000,2.2,465.5887581,118.0591604,,,,,,,,,,,,,,,,,,,,,,,,,,,,,,,,,,,,,,,,,,,,,,,LiTFSI,O=S(=O)([N-]S(=O)(=O)C(F)(F)F)C(F)(F)F.[Li+],0,0,2.539575044,286.9332984,,,,,,,,,,,,110,0.001545,-2.811071516
,,5/19/2020,JL,,,doi.org/10.1021/acs.macromol.7b02706,PEO,[Cu]OCC[Au],[Cu]OCC[Au],,,C{[>]<OCC>[<]}OC,CH3,OCH3,0.892857143,0.561120778,,,,,,,100000,100000,,2270.14756,44.02238095,,,,,,,,,,,,,,,,,,,,,,,,,,,,,,,,,,,,,,,,,,,,,,,LiTFSI,O=S(=O)([N-]S(=O)(=O)C(F)(F)F)C(F)(F)F.[Li+],0.107142857,0.438879222,2.724177072,286.9332984,,,,,,,,,,,,50,0.000204,-3.690369833
,,5/19/2020,JL,,,doi.org/10.1021/acs.macromol.7b02706,PEO,[Cu]OCC[Au],[Cu]OCC[Au],,,C{[>]<OCC>[<]}OC,CH3,OCH3,0.892857143,0.561120778,,,,,,,100000,100000,,2270.14756,44.02238095,,,,,,,,,,,,,,,,,,,,,,,,,,,,,,,,,,,,,,,,,,,,,,,LiTFSI,O=S(=O)([N-]S(=O)(=O)C(F)(F)F)C(F)(F)F.[Li+],0.107142857,0.438879222,2.724177072,286.9332984,,,,,,,,,,,,60,0.00035,-3.455931956
,,5/19/2020,JL,,,doi.org/10.1021/acs.macromol.7b02706,PEO,[Cu]OCC[Au],[Cu]OCC[Au],,,C{[>]<OCC>[<]}OC,CH3,OCH3,0.892857143,0.561120778,,,,,,,100000,100000,,2270.14756,44.02238095,,,,,,,,,,,,,,,,,,,,,,,,,,,,,,,,,,,,,,,,,,,,,,,LiTFSI,O=S(=O)([N-]S(=O)(=O)C(F)(F)F)C(F)(F)F.[Li+],0.107142857,0.438879222,2.724177072,286.9332984,,,,,,,,,,,,70,0.000559,-3.252588192
,,5/19/2020,JL,,,doi.org/10.1021/acs.macromol.7b02706,PEO,[Cu]OCC[Au],[Cu]OCC[Au],,,C{[>]<OCC>[<]}OC,CH3,OCH3,0.892857143,0.561120778,,,,,,,100000,100000,,2270.14756,44.02238095,,,,,,,,,,,,,,,,,,,,,,,,,,,,,,,,,,,,,,,,,,,,,,,LiTFSI,O=S(=O)([N-]S(=O)(=O)C(F)(F)F)C(F)(F)F.[Li+],0.107142857,0.438879222,2.724177072,286.9332984,,,,,,,,,,,,80,0.000842,-3.074687909
,,5/19/2020,JL,,,doi.org/10.1021/acs.macromol.7b02706,PEO,[Cu]OCC[Au],[Cu]OCC[Au],,,C{[>]<OCC>[<]}OC,CH3,OCH3,0.892857143,0.561120778,,,,,,,100000,100000,,2270.14756,44.02238095,,,,,,,,,,,,,,,,,,,,,,,,,,,,,,,,,,,,,,,,,,,,,,,LiTFSI,O=S(=O)([N-]S(=O)(=O)C(F)(F)F)C(F)(F)F.[Li+],0.107142857,0.438879222,2.724177072,286.9332984,,,,,,,,,,,,90,0.001275,-2.894489815
,,5/19/2020,JL,,,doi.org/10.1021/acs.macromol.7b02706,PEO,[Cu]OCC[Au],[Cu]OCC[Au],,,C{[>]<OCC>[<]}OC,CH3,OCH3,0.892857143,0.561120778,,,,,,,100000,100000,,2270.14756,44.02238095,,,,,,,,,,,,,,,,,,,,,,,,,,,,,,,,,,,,,,,,,,,,,,,LiTFSI,O=S(=O)([N-]S(=O)(=O)C(F)(F)F)C(F)(F)F.[Li+],0.107142857,0.438879222,2.724177072,286.9332984,,,,,,,,,,,,100,0.001671,-2.77702355
,,5/19/2020,JL,,,doi.org/10.1021/acs.macromol.7b02706,PEO,[Cu]OCC[Au],[Cu]OCC[Au],,,C{[>]<OCC>[<]}OC,CH3,OCH3,0.892857143,0.561120778,,,,,,,100000,100000,,2270.14756,44.02238095,,,,,,,,,,,,,,,,,,,,,,,,,,,,,,,,,,,,,,,,,,,,,,,LiTFSI,O=S(=O)([N-]S(=O)(=O)C(F)(F)F)C(F)(F)F.[Li+],0.107142857,0.438879222,2.724177072,286.9332984,,,,,,,,,,,,110,0.002231,-2.65150043
,,5/19/2020,JL,,,doi.org/10.1021/acs.macromol.7b02706,P(2EO-MO),[Cu]OCOCCOCC[Au],[Cu]OCOCCOCC[Au],,,C{[>]<OCOCCOCC>[<]}OC,CH3,OCH3,1,1,,,,,,,55000,55000,2.2,465.5887581,118.0591604,,,,,,,,,,,,,,,,,,,,,,,,,,,,,,,,,,,,,,,,,,,,,,,LiTFSI,O=S(=O)([N-]S(=O)(=O)C(F)(F)F)C(F)(F)F.[Li+],0,0,3.047490053,286.9332984,,,,,,,,,,,,27,6.06E-07,-6.217527376
,,5/19/2020,JL,,,doi.org/10.1021/acs.macromol.7b02706,P(2EO-MO),[Cu]OCOCCOCC[Au],[Cu]OCOCCOCC[Au],,,C{[>]<OCOCCOCC>[<]}OC,CH3,OCH3,1,1,,,,,,,55000,55000,2.2,465.5887581,118.0591604,,,,,,,,,,,,,,,,,,,,,,,,,,,,,,,,,,,,,,,,,,,,,,,LiTFSI,O=S(=O)([N-]S(=O)(=O)C(F)(F)F)C(F)(F)F.[Li+],0,0,3.047490053,286.9332984,,,,,,,,,,,,40,4.95E-06,-5.305394801
,,5/19/2020,JL,,,doi.org/10.1021/acs.macromol.7b02706,P(2EO-MO),[Cu]OCOCCOCC[Au],[Cu]OCOCCOCC[Au],,,C{[>]<OCOCCOCC>[<]}OC,CH3,OCH3,1,1,,,,,,,55000,55000,2.2,465.5887581,118.0591604,,,,,,,,,,,,,,,,,,,,,,,,,,,,,,,,,,,,,,,,,,,,,,,LiTFSI,O=S(=O)([N-]S(=O)(=O)C(F)(F)F)C(F)(F)F.[Li+],0,0,3.047490053,286.9332984,,,,,,,,,,,,50,1.70E-05,-4.769551079
,,5/19/2020,JL,,,doi.org/10.1021/acs.macromol.7b02706,P(2EO-MO),[Cu]OCOCCOCC[Au],[Cu]OCOCCOCC[Au],,,C{[>]<OCOCCOCC>[<]}OC,CH3,OCH3,1,1,,,,,,,55000,55000,2.2,465.5887581,118.0591604,,,,,,,,,,,,,,,,,,,,,,,,,,,,,,,,,,,,,,,,,,,,,,,LiTFSI,O=S(=O)([N-]S(=O)(=O)C(F)(F)F)C(F)(F)F.[Li+],0,0,3.047490053,286.9332984,,,,,,,,,,,,60,4.62E-05,-4.335358024
,,5/19/2020,JL,,,doi.org/10.1021/acs.macromol.7b02706,P(2EO-MO),[Cu]OCOCCOCC[Au],[Cu]OCOCCOCC[Au],,,C{[>]<OCOCCOCC>[<]}OC,CH3,OCH3,1,1,,,,,,,55000,55000,2.2,465.5887581,118.0591604,,,,,,,,,,,,,,,,,,,,,,,,,,,,,,,,,,,,,,,,,,,,,,,LiTFSI,O=S(=O)([N-]S(=O)(=O)C(F)(F)F)C(F)(F)F.[Li+],0,0,3.047490053,286.9332984,,,,,,,,,,,,70,0.000106,-3.974694135
,,5/19/2020,JL,,,doi.org/10.1021/acs.macromol.7b02706,P(2EO-MO),[Cu]OCOCCOCC[Au],[Cu]OCOCCOCC[Au],,,C{[>]<OCOCCOCC>[<]}OC,CH3,OCH3,1,1,,,,,,,55000,55000,2.2,465.5887581,118.0591604,,,,,,,,,,,,,,,,,,,,,,,,,,,,,,,,,,,,,,,,,,,,,,,LiTFSI,O=S(=O)([N-]S(=O)(=O)C(F)(F)F)C(F)(F)F.[Li+],0,0,3.047490053,286.9332984,,,,,,,,,,,,80,0.000213,-3.671620397
,,5/19/2020,JL,,,doi.org/10.1021/acs.macromol.7b02706,P(2EO-MO),[Cu]OCOCCOCC[Au],[Cu]OCOCCOCC[Au],,,C{[>]<OCOCCOCC>[<]}OC,CH3,OCH3,1,1,,,,,,,55000,55000,2.2,465.5887581,118.0591604,,,,,,,,,,,,,,,,,,,,,,,,,,,,,,,,,,,,,,,,,,,,,,,LiTFSI,O=S(=O)([N-]S(=O)(=O)C(F)(F)F)C(F)(F)F.[Li+],0,0,3.047490053,286.9332984,,,,,,,,,,,,90,0.000411,-3.386158178
