Repository: zjurillpolymer/SPE_prediction

# SPE Prediction

Polymer electrolyte conductivity prediction using graph neural networks.

## Data

Data from [ChemPropPred](https://github.com/learningmatter-mit/Chem-prop-pred) — polymer electrolyte conductivity measurements including SMILES, conductivity (log S/cm), molecular weight, salt concentration, and temperature.

- `data/clean_train_data.csv` — cleaned training data
- `data/PolymerElectrolyteData.csv` — full raw dataset
- `data/PolyInfo_8salts.csv` / `data/polyinfo_5salts_4conc.csv` — PolyInfo polymer database with salt additives

File: data/PolymerElectrolyteData.csv (part 114 of 154)
Notes,Compound Notebook Name,Date Copied to Master Database,Data Recorded By,Seshadri Group,Oyaizu Group,DOI,Solvent 1 (S1),S1 SMILES,S1 SMILES 1,S1 SMILES 2,S1 SMILES 3,S1 Big SMILES,S1 End Group 1,S1 End Group 2,S1 Mol %,S1 Weight %,S1 SMILES 1 Mol %,S1 SMILES 2 Mol %,S1 SMILES 3 Mol %,S1 Molar Ratio,S1 Weight Ratio,S1 Mw,S1 Mn,S1 Mn or Mw,S1 Mw/Mn,S1 DOP,S1 Molar Mass (g/mol),S1 Type,S1 Block Mol Weight,Solvent 2 (S2),S2 SMILES,S2 SMILES 1,S2 SMILES 2,S2 Mol %,S2 Weight %,S2 SMILES 1 Mol %,S2 SMILES 2 Mol %,S2 Molar Ratio,S2 Weight Ratio,S2 Mw,S2 Mn,S2 Mn or Mw,S2 Mw/Mn,S2 DOP,S2 Molar Mass (g/mol),S2 Type,Solvent 3 (S3),S3 SMILES,S3 SMILES 1,S3 Mol %,S3 Weight %,S3 Molar Ratio,S3 Weight Ratio,S3 Mw,S3 Mn,S3 Mn or Mw,S3 Mw/Mn,S3 DOP,S3 Molar Mass (g/mol),S3 Type,Solvent 4 (S4),S4 SMILES,S4 Mol %,S4 Weight %,S4 Molar Ratio,S4 Weight Ratio,S4 Mw,S4 Mn,S4 Mn or Mw,S4 Mw/Mn,S4 DOP,S4 Molar Mass (g/mol),S4 Type,Salt 1,Salt1 SMILES,Salt1 Mol %,Salt1 Weight %,Salt1 Molality (mol salt/kg polymer),Salt1 Molar Mass (g/mol),Salt 2,Salt2 SMILES,Salt2 Mol %,Salt2 Weight %,Salt2 Molality (mol salt/kg polymer),Salt2 Molar Mass (g/mol),Inorganic Material 1 (IM1),IM1 Weight %,IM1 Particle Size (nm),Tg (oC),Heating Rate (K/min),Temperature (oC),Conductivity (S/cm),log Conductivity (S/cm)
,,5/19/2020,JL,,,doi.org/10.1021/acs.macromol.7b02706,P(2EO-MO),[Cu]OCOCCOCC[Au],[Cu]OCOCCOCC[Au],,,C{[>]<OCOCCOCC>[<]}OC,CH3,OCH3,1,1,,,,,,,55000,55000,2.2,465.5887581,118.0591604,,,,,,,,,,,,,,,,,,,,,,,,,,,,,,,,,,,,,,,,,,,,,,,LiTFSI,O=S(=O)([N-]S(=O)(=O)C(F)(F)F)C(F)(F)F.[Li+],0,0,3.047490053,286.9332984,,,,,,,,,,,,100,0.000643,-3.191789027
,,5/19/2020,JL,,,doi.org/10.1021/acs.macromol.7b02706,P(2EO-MO),[Cu]OCOCCOCC[Au],[Cu]OCOCCOCC[Au],,,C{[>]<OCOCCOCC>[<]}OC,CH3,OCH3,1,1,,,,,,,55000,55000,2.2,465.5887581,118.0591604,,,,,,,,,,,,,,,,,,,,,,,,,,,,,,,,,,,,,,,,,,,,,,,LiTFSI,O=S(=O)([N-]S(=O)(=O)C(F)(F)F)C(F)(F)F.[Li+],0,0,3.047490053,286.9332984,,,,,,,,,,,,110,0.001004,-2.998266287
,,5/19/2020,JL,,,doi.org/10.1021/acs.macromol.7b02706,PEO,[Cu]OCC[Au],[Cu]OCC[Au],,,C{[>]<OCC>[<]}OC,CH3,OCH3,0.877192982,0.522874332,,,,,,,100000,100000,,2270.14756,44.02238095,,,,,,,,,,,,,,,,,,,,,,,,,,,,,,,,,,,,,,,,,,,,,,,LiTFSI,O=S(=O)([N-]S(=O)(=O)C(F)(F)F)C(F)(F)F.[Li+],0.122807018,0.477125668,3.178206583,286.9332984,,,,,,,,,,,,50,0.000196,-3.707743929
,,5/19/2020,JL,,,doi.org/10.1021/acs.macromol.7b02706,PEO,[Cu]OCC[Au],[Cu]OCC[Au],,,C{[>]<OCC>[<]}OC,CH3,OCH3,0.877192982,0.522874332,,,,,,,100000,100000,,2270.14756,44.02238095,,,,,,,,,,,,,,,,,,,,,,,,,,,,,,,,,,,,,,,,,,,,,,,LiTFSI,O=S(=O)([N-]S(=O)(=O)C(F)(F)F)C(F)(F)F.[Li+],0.122807018,0.477125668,3.178206583,286.9332984,,,,,,,,,,,,60,0.000345,-3.462180905
,,5/19/2020,JL,,,doi.org/10.1021/acs.macromol.7b02706,PEO,[Cu]OCC[Au],[Cu]OCC[Au],,,C{[>]<OCC>[<]}OC,CH3,OCH3,0.877192982,0.522874332,,,,,,,100000,100000,,2270.14756,44.02238095,,,,,,,,,,,,,,,,,,,,,,,,,,,,,,,,,,,,,,,,,,,,,,,LiTFSI,O=S(=O)([N-]S(=O)(=O)C(F)(F)F)C(F)(F)F.[Li+],0.122807018,0.477125668,3.178206583,286.9332984,,,,,,,,,,,,70,0.000564,-3.248720896
,,5/19/2020,JL,,,doi.org/10.1021/acs.macromol.7b02706,PEO,[Cu]OCC[Au],[Cu]OCC[Au],,,C{[>]<OCC>[<]}OC,CH3,OCH3,0.877192982,0.522874332,,,,,,,100000,100000,,2270.14756,44.02238095,,,,,,,,,,,,,,,,,,,,,,,,,,,,,,,,,,,,,,,,,,,,,,,LiTFSI,O=S(=O)([N-]S(=O)(=O)C(F)(F)F)C(F)(F)F.[Li+],0.122807018,0.477125668,3.178206583,286.9332984,,,,,,,,,,,,80,0.000866,-3.062482108
,,5/19/2020,JL,,,doi.org/10.1021/acs.macromol.7b02706,PEO,[Cu]OCC[Au],[Cu]OCC[Au],,,C{[>]<OCC>[<]}OC,CH3,OCH3,0.877192982,0.522874332,,,,,,,100000,100000,,2270.14756,44.02238095,,,,,,,,,,,,,,,,,,,,,,,,,,,,,,,,,,,,,,,,,,,,,,,LiTFSI,O=S(=O)([N-]S(=O)(=O)C(F)(F)F)C(F)(F)F.[Li+],0.122807018,0.477125668,3.178206583,286.9332984,,,,,,,,,,,,90,0.001325,-2.877784122
,,5/19/2020,JL,,,doi.org/10.1021/acs.macromol.7b02706,PEO,[Cu]OCC[Au],[Cu]OCC[Au],,,C{[>]<OCC>[<]}OC,CH3,OCH3,0.877192982,0.522874332,,,,,,,100000,100000,,2270.14756,44.02238095,,,,,,,,,,,,,,,,,,,,,,,,,,,,,,,,,,,,,,,,,,,,,,,LiTFSI,O=S(=O)([N-]S(=O)(=O)C(F)(F)F)C(F)(F)F.[Li+],0.122807018,0.477125668,3.178206583,286.9332984,,,,,,,,,,,,100,0.001765,-2.75325529
,,5/19/2020,JL,,,doi.org/10.1021/acs.macromol.7b02706,PEO,[Cu]OCC[Au],[Cu]OCC[Au],,,C{[>]<OCC>[<]}OC,CH3,OCH3,0.877192982,0.522874332,,,,,,,100000,100000,,2270.14756,44.02238095,,,,,,,,,,,,,,,,,,,,,,,,,,,,,,,,,,,,,,,,,,,,,,,LiTFSI,O=S(=O)([N-]S(=O)(=O)C(F)(F)F)C(F)(F)F.[Li+],0.122807018,0.477125668,3.178206583,286.9332984,,,,,,,,,,,,110,0.002379,-2.623605558
,,5/19/2020,JL,,,doi.org/10.1021/acs.macromol.7b02706,P(2EO-MO),[Cu]OCOCCOCC[Au],[Cu]OCOCCOCC[Au],,,C{[>]<OCOCCOCC>[<]}OC,CH3,OCH3,1,1,,,,,,,55000,55000,2.2,465.5887581,118.0591604,,,,,,,,,,,,,,,,,,,,,,,,,,,,,,,,,,,,,,,,,,,,,,,LiTFSI,O=S(=O)([N-]S(=O)(=O)C(F)(F)F)C(F)(F)F.[Li+],0,0,3.555405062,286.9332984,,,,,,,,,,,,27,3.19E-07,-6.496209317
,,5/19/2020,JL,,,doi.org/10.1021/acs.macromol.7b02706,P(2EO-MO),[Cu]OCOCCOCC[Au],[Cu]OCOCCOCC[Au],,,C{[>]<OCOCCOCC>[<]}OC,CH3,OCH3,1,1,,,,,,,55000,55000,2.2,465.5887581,118.0591604,,,,,,,,,,,,,,,,,,,,,,,,,,,,,,,,,,,,,,,,,,,,,,,LiTFSI,O=S(=O)([N-]S(=O)(=O)C(F)(F)F)C(F)(F)F.[Li+],0,0,3.555405062,286.9332984,,,,,,,,,,,,40,3.13E-06,-5.504455662
,,5/19/2020,JL,,,doi.org/10.1021/acs.macromol.7b02706,P(2EO-MO),[Cu]OCOCCOCC[Au],[Cu]OCOCCOCC[Au],,,C{[>]<OCOCCOCC>[<]}OC,CH3,OCH3,1,1,,,,,,,55000,55000,2.2,465.5887581,118.0591604,,,,,,,,,,,,,,,,,,,,,,,,,,,,,,,,,,,,,,,,,,,,,,,LiTFSI,O=S(=O)([N-]S(=O)(=O)C(F)(F)F)C(F)(F)F.[Li+],0,0,3.555405062,286.9332984,,,,,,,,,,,,50,1.17E-05,-4.931814138
,,5/19/2020,JL,,,doi.org/10.1021/acs.macromol.7b02706,P(2EO-MO),[Cu]OCOCCOCC[Au],[Cu]OCOCCOCC[Au],,,C{[>]<OCOCCOCC>[<]}OC,CH3,OCH3,1,1,,,,,,,55000,55000,2.2,465.5887581,118.0591604,,,,,,,,,,,,,,,,,,,,,,,,,,,,,,,,,,,,,,,,,,,,,,,LiTFSI,O=S(=O)([N-]S(=O)(=O)C(F)(F)F)C(F)(F)F.[Li+],0,0,3.555405062,286.9332984,,,,,,,,,,,,60,3.40E-05,-4.468521083
,,5/19/2020,JL,,,doi.org/10.1021/acs.macromol.7b02706,P(2EO-MO),[Cu]OCOCCOCC[Au],[Cu]OCOCCOCC[Au],,,C{[>]<OCOCCOCC>[<]}OC,CH3,OCH3,1,1,,,,,,,55000,55000,2.2,465.5887581,118.0591604,,,,,,,,,,,,,,,,,,,,,,,,,,,,,,,,,,,,,,,,,,,,,,,LiTFSI,O=S(=O)([N-]S(=O)(=O)C(F)(F)F)C(F)(F)F.[Li+],0,0,3.555405062,286.9332984,,,,,,,,,,,,70,8.15E-05,-4.088842391
,,5/19/2020,JL,,,doi.org/10.1021/acs.macromol.7b02706,P(2EO-MO),[Cu]OCOCCOCC[Au],[Cu]OCOCCOCC[Au],,,C{[>]<OCOCCOCC>[<]}OC,CH3,OCH3,1,1,,,,,,,55000,55000,2.2,465.5887581,118.0591604,,,,,,,,,,,,,,,,,,,,,,,,,,,,,,,,,,,,,,,,,,,,,,,LiTFSI,O=S(=O)([N-]S(=O)(=O)C(F)(F)F)C(F)(F)F.[Li+],0,0,3.555405062,286.9332984,,,,,,,,,,,,80,0.000169,-3.772113295
,,5/19/2020,JL,,,doi.org/10.1021/acs.macromol.7b02706,P(2EO-MO),[Cu]OCOCCOCC[Au],[Cu]OCOCCOCC[Au],,,C{[>]<OCOCCOCC>[<]}OC,CH3,OCH3,1,1,,,,,,,55000,55000,2.2,465.5887581,118.0591604,,,,,,,,,,,,,,,,,,,,,,,,,,,,,,,,,,,,,,,,,,,,,,,LiTFSI,O=S(=O)([N-]S(=O)(=O)C(F)(F)F)C(F)(F)F.[Li+],0,0,3.555405062,286.9332984,,,,,,,,,,,,90,0.000335,-3.474955193
,,5/19/2020,JL,,,doi.org/10.1021/acs.macromol.7b02706,P(2EO-MO),[Cu]OCOCCOCC[Au],[Cu]OCOCCOCC[Au],,,C{[>]<OCOCCOCC>[<]}OC,CH3,OCH3,1,1,,,,,,,55000,55000,2.2,465.5887581,118.0591604,,,,,,,,,,,,,,,,,,,,,,,,,,,,,,,,,,,,,,,,,,,,,,,LiTFSI,O=S(=O)([N-]S(=O)(=O)C(F)(F)F)C(F)(F)F.[Li+],0,0,3.555405062,286.9332984,,,,,,,,,,,,100,0.000535,-3.271646218
,,5/19/2020,JL,,,doi.org/10.1021/acs.macromol.7b02706,P(2EO-MO),[Cu]OCOCCOCC[Au],[Cu]OCOCCOCC[Au],,,C{[>]<OCOCCOCC>[<]}OC,CH3,OCH3,1,1,,,,,,,55000,55000,2.2,465.5887581,118.0591604,,,,,,,,,,,,,,,,,,,,,,,,,,,,,,,,,,,,,,,,,,,,,,,LiTFSI,O=S(=O)([N-]S(=O)(=O)C(F)(F)F)C(F)(F)F.[Li+],0,0,3.555405062,286.9332984,,,,,,,,,,,,110,0.000849,-3.07109231
,,5/19/2020,JL,,,doi.org/10.1021/acscentsci.5b00195,Pesko3b,[Cu]C(=O)COCC(=O)OC(COCCOCCOC)CO[Au],[Cu]C(=O)COCC(=O)OC(COCCOCCOC)CO[Au],,,,,,0.714285714,0.71792218,,,,,,,6100,6100,1.77,20.87039825,292.1119838,,,,,,,,,,,,,,,,,,,,,,,,,,,,,,,,,,,,,,,,,,,,,,,LiTFSI,O=S(=O)([N-]S(=O)(=O)C(F)(F)F)C(F)(F)F.[Li+],0.285714286,0.28207782,1.368550705,286.9332984,,,,,,,,,,,,90,3.71E-05,-4.43062609
,,5/19/2020,JL,,,doi.org/10.1021/acscentsci.5b00195,Pesko3a,[Cu]C(=O)CCCC(=O)OC(COCCOCCOC)CO[Au],[Cu]C(=O)CCCC(=O)OC(COCCOCCOC)CO[Au],,,,,,0.714285714,0.716543325,,,,,,,4200,4200,1.3,14.46729358,290.1327192,,,,,,,,,,,,,,,,,,,,,,,,,,,,,,,,,,,,,,,,,,,,,,,LiTFSI,O=S(=O)([N-]S(=O)(=O)C(F)(F)F)C(F)(F)F.[Li+],0.285714286,0.283456675,1.377837484,286.9332984,,,,,,,,,,,,90,3.31E-05,-4.480172006
,,5/19/2020,JL,,,doi.org/10.1021/acscentsci.5b00195,Pesko1b,[Cu]C(=O)COCC(=O)OC(C)CO[Au],[Cu]C(=O)COCC(=O)OC(C)CO[Au],,,,,,0.806451613,0.716507569,,,,,,,8000,8000,1.72,45.93741028,174.0489896,,,,,,,,,,,,,,,,,,,,,,,,,,,,,,,,,,,,,,,,,,,,,,,LiTFSI,O=S(=O)([N-]S(=O)(=O)C(F)(F)F)C(F)(F)F.[Li+],0.193548387,0.283492431,1.378122308,286.9332984,,,,,,,,,,,,90,6.11E-06,-5.21395879
,,5/19/2020,JL,,,doi.org/10.1021/acscentsci.5b00195,Pesko2b,[Cu]C(=O)COCC(=O)OC(COCC=C)CO[Au],[Cu]C(=O)COCC(=O)OC(COCC=C)CO[Au],,,,,,0.757575758,0.714754871,,,,,,,8900,8900,1.45,38.66035359,230.0752044,,,,,,,,,,,,,,,,,,,,,,,,,,,,,,,,,,,,,,,,,,,,,,,LiTFSI,O=S(=O)([N-]S(=O)(=O)C(F)(F)F)C(F)(F)F.[Li+],0.242424242,0.285245129,1.390035185,286.9332984,,,,,,,,,,,,90,2.76E-05,-4.559090918
,,5/19/2020,JL,,,doi.org/10.1021/acscentsci.5b00195,Pesko1a,[Cu]C(=O)CCCC(=O)OC(C)CO[Au],[Cu]C(=O)CCCC(=O)OC(C)CO[Au],,,,,,0.806451613,0.714178686,,,,,,,8800,8800,1.9,51.10930422,172.0697251,,,,,,,,,,,,,,,,,,,,,,,,,,,,,,,,,,,,,,,,,,,,,,,LiTFSI,O=S(=O)([N-]S(=O)(=O)C(F)(F)F)C(F)(F)F.[Li+],0.193548387,0.285821314,1.393890115,286.9332984,,,,,,,,,,,,90,1.58E-05,-4.801342913
,,5/19/2020,JL,,,doi.org/10.1021/acscentsci.5b00195,Pesko2a,[Cu]C(=O)CCCC(=O)OC(COCC=C)CO[Au],[Cu]C(=O)CCCC(=O)OC(COCC=C)CO[Au],,,,,,0.757575758,0.712990102,,,,,,,10400,10400,2,45.5660708,228.0959398,,,,,,,,,,,,,,,,,,,,,,,,,,,,,,,,,,,,,,,,,,,,,,,LiTFSI,O=S(=O)([N-]S(=O)(=O)C(F)(F)F)C(F)(F)F.[Li+],0.242424242,0.287009898,1.402032948,286.9332984,,,,,,,,,,,,90,1.47E-05,-4.832682665
,,5/19/2020,JL,,,doi.org/10.1021/acscentsci.5b00195,Pesko3b,[Cu]C(=O)COCC(=O)OC(COCCOCCOC)CO[Au],[Cu]C(=O)COCC(=O)OC(COCCOCCOC)CO[Au],,,,,,0.555555556,0.559967709,,,,,,,6100,6100,1.77,20.87039825,292.1119838,,,,,,,,,,,,,,,,,,,,,,,,,,,,,,,,,,,,,,,,,,,,,,,LiTFSI,O=S(=O)([N-]S(=O)(=O)C(F)(F)F)C(F)(F)F.[Li+],0.444444444,0.440032291,2.73710141,286.9332984,,,,,,,,,,,,90,8.58E-05,-4.066512712
,,5/19/2020,JL,,,doi.org/10.1021/acscentsci.5b00195,Pesko3a,[Cu]C(=O)CCCC(=O)OC(COCCOCCOC)CO[Au],[Cu]C(=O)CCCC(=O)OC(COCCOCCOC)CO[Au],,,,,,0.555555556,0.558291791,,,,,,,4200,4200,1.3,14.46729358,290.1327192,,,,,,,,,,,,,,,,,,,,,,,,,,,,,,,,,,,,,,,,,,,,,,,LiTFSI,O=S(=O)([N-]S(=O)(=O)C(F)(F)F)C(F)(F)F.[Li+],0.444444444,0.441708209,2.755674968,286.9332984,,,,,,,,,,,,90,6.40E-05,-4.193820026
,,5/19/2020,JL,,,doi.org/10.1021/acscentsci.5b00195,Pesko1b,[Cu]C(=O)COCC(=O)OC(C)CO[Au],[Cu]C(=O)COCC(=O)OC(C)CO[Au],,,,,,0.675675676,0.558248379,,,,,,,8000,8000,1.72,45.93741028,174.0489896,,,,,,,,,,,,,,,,,,,,,,,,,,,,,,,,,,,,,,,,,,,,,,,LiTFSI,O=S(=O)([N-]S(=O)(=O)C(F)(F)F)C(F)(F)F.[Li+],0.324324324,0.441751621,2.756244617,286.9332984,,,,,,,,,,,,90,6.57E-06,-5.18243463
,,5/19/2020,JL,,,doi.org/10.1021/acscentsci.5b00195,Pesko1a,[Cu]C(=O)CCCC(=O)OC(C)CO[Au],[Cu]C(=O)CCCC(=O)OC(C)CO[Au],,,,,,0.675675676,0.555426075,,,,,,,8800,8800,1.9,51.10930422,172.0697251,,,,,,,,,,,,,,,,,,,,,,,,,,,,,,,,,,,,,,,,,,,,,,,LiTFSI,O=S(=O)([N-]S(=O)(=O)C(F)(F)F)C(F)(F)F.[Li+],0.324324324,0.444573925,2.78778023,286.9332984,,,,,,,,,,,,90,3.56E-05,-4.448550002
,,5/19/2020,JL,,,doi.org/10.1021/acscentsci.5b00195,Pesko2a,[Cu]C(=O)CCCC(=O)OC(COCC=C)CO[Au],[Cu]C(=O)CCCC(=O)OC(COCC=C)CO[Au],,,,,,0.609756098,0.553989602,,,,,,,10400,10400,2,45.5660708,228.0959398,,,,,,,,,,,,,,,,,,,,,,,,,,,,,,,,,,,,,,,,,,,,,,,LiTFSI,O=S(=O)([N-]S(=O)(=O)C(F)(F)F)C(F)(F)F.[Li+],0.390243902,0.446010398,2.804065896,286.9332984,,,,,,,,,,,,90,3.01E-05,-4.521433504
,,5/19/2020,JL,,,doi.org/10.1021/acscentsci.5b00195,Pesko3b,[Cu]C(=O)COCC(=O)OC(COCCOCCOC)CO[Au],[Cu]C(=O)COCC(=O)OC(COCCOCCOC)CO[Au],,,,,,0.454545455,0.458983851,,,,,,,6100,6100,1.77,20.87039825,292.1119838,,,,,,,,,,,,,,,,,,,,,,,,,,,,,,,,,,,,,,,,,,,,,,,LiTFSI,O=S(=O)([N-]S(=O)(=O)C(F)(F)F)C(F)(F)F.[Li+],0.545454545,0.541016149,4.105652114,286.9332984,,,,,,,,,,,,90,8.42E-05,-4.074687909
,,5/19/2020,JL,,,doi.org/10.1021/acscentsci.5b00195,Pesko3a,[Cu]C(=O)CCCC(=O)OC(COCCOCCOC)CO[Au],[Cu]C(=O)CCCC(=O)OC(COCCOCCOC)CO[Au],,,,,,0.454545455,0.457296075,,,,,,,4200,4200,1.3,14.46729358,290.1327192,,,,,,,,,,,,,,,,,,,,,,,,,,,,,,,,,,,,,,,,,,,,,,,LiTFSI,O=S(=O)([N-]S(=O)(=O)C(F)(F)F)C(F)(F)F.[Li+],0.545454545,0.542703925,4.133512452,286.9332984,,,,,,,,,,,,90,9.23E-05,-4.034798299
,,5/19/2020,JL,,,doi.org/10.1021/acscentsci.5b00195,Pesko1b,[Cu]C(=O)COCC(=O)OC(C)CO[Au],[Cu]C(=O)COCC(=O)OC(C)CO[Au],,,,,,0.581395349,0.457252387,,,,,,,8000,8000,1.72,45.93741028,174.0489896,,,,,,,,,,,,,,,,,,,,,,,,,,,,,,,,,,,,,,,,,,,,,,,LiTFSI,O=S(=O)([N-]S(=O)(=O)C(F)(F)F)C(F)(F)F.[Li+],0.418604651,0.542747613,4.134366925,286.9332984,,,,,,,,,,,,90,8.41E-06,-5.075204004
,,5/19/2020,JL,,,doi.org/10.1021/acscentsci.5b00195,Pesko1a,[Cu]C(=O)CCCC(=O)OC(C)CO[Au],[Cu]C(=O)CCCC(=O)OC(C)CO[Au],,,,,,0.581395349,0.454415446,,,,,,,8800,8800,1.9,51.10930422,172.0697251,,,,,,,,,,,,,,,,,,,,,,,,,,,,,,,,,,,,,,,,,,,,,,,LiTFSI,O=S(=O)([N-]S(=O)(=O)C(F)(F)F)C(F)(F)F.[Li+],0.418604651,0.545584554,4.181670345,286.9332984,,,,,,,,,,,,90,5.11E-05,-4.2915791
,,5/19/2020,JL,,,doi.org/10.1021/acscentsci.5b00195,Pesko2a,[Cu]C(=O)CCCC(=O)OC(COCC=C)CO[Au],[Cu]C(=O)CCCC(=O)OC(COCC=C)CO[Au],,,,,,0.510204082,0.452974037,,,,,,,10400,10400,2,45.5660708,228.0959398,,,,,,,,,,,,,,,,,,,,,,,,,,,,,,,,,,,,,,,,,,,,,,,LiTFSI,O=S(=O)([N-]S(=O)(=O)C(F)(F)F)C(F)(F)F.[Li+],0.489795918,0.547025963,4.206098843,286.9332984,,,,,,,,,,,,90,6.36E-05,-4.196542884
,,5/19/2020,JL,,,doi.org/10.1021/acscentsci.5b00195,Pesko3b,[Cu]C(=O)COCC(=O)OC(COCCOCCOC)CO[Au],[Cu]C(=O)COCC(=O)OC(COCCOCCOC)CO[Au],,,,,,0.384615385,0.388857745,,,,,,,6100,6100,1.77,20.87039825,292.1119838,,,,,,,,,,,,,,,,,,,,,,,,,,,,,,,,,,,,,,,,,,,,,,,LiTFSI,O=S(=O)([N-]S(=O)(=O)C(F)(F)F)C(F)(F)F.[Li+],0.615384615,0.611142255,5.474202819,286.9332984,,,,,,,,,,,,90,0.00015,-3.823908741
,,5/19/2020,JL,,,doi.org/10.1021/acscentsci.5b00195,Pesko3a,[Cu]C(=O)CCCC(=O)OC(COCCOCCOC)CO[Au],[Cu]C(=O)CCCC(=O)OC(COCCOCCOC)CO[Au],,,,,,0.384615385,0.387243262,,,,,,,4200,4200,1.3,14.46729358,290.1327192,,,,,,,,,,,,,,,,,,,,,,,,,,,,,,,,,,,,,,,,,,,,,,,LiTFSI,O=S(=O)([N-]S(=O)(=O)C(F)(F)F)C(F)(F)F.[Li+],0.615384615,0.612756738,5.511349936,286.9332984,,,,,,,,,,,,90,0.000115,-3.93930216
,,5/19/2020,JL,,,doi.org/10.1021/acscentsci.5b00195,Pesko1b,[Cu]C(=O)COCC(=O)OC(C)CO[Au],[Cu]C(=O)COCC(=O)OC(C)CO[Au],,,,,,0.510204082,0.387201492,,,,,,,8000,8000,1.72,45.93741028,174.0489896,,,,,,,,,,,,,,,,,,,,,,,,,,,,,,,,,,,,,,,,,,,,,,,LiTFSI,O=S(=O)([N-]S(=O)(=O)C(F)(F)F)C(F)(F)F.[Li+],0.489795918,0.612798508,5.512489233,286.9332984,,,,,,,,,,,,90,1.37E-05,-4.863279433
,,5/19/2020,JL,,,doi.org/10.1021/acscentsci.5b00195,Pesko2b,[Cu]C(=O)COCC(=O)OC(COCC=C)CO[Au],[Cu]C(=O)COCC(=O)OC(COCC=C)CO[Au],,,,,,0.438596491,0.385159908,,,,,,,8900,8900,1.45,38.66035359,230.0752044,,,,,,,,,,,,,,,,,,,,,,,,,,,,,,,,,,,,,,,,,,,,,,,LiTFSI,O=S(=O)([N-]S(=O)(=O)C(F)(F)F)C(F)(F)F.[Li+],0.561403509,0.614840092,5.560140741,286.9332984,,,,,,,,,,,,90,6.92E-05,-4.159893906
,,5/19/2020,JL,,,doi.org/10.1021/acscentsci.5b00195,Pesko1a,[Cu]C(=O)CCCC(=O)OC(C)CO[Au],[Cu]C(=O)CCCC(=O)OC(C)CO[Au],,,,,,0.510204082,0.384491278,,,,,,,8800,8800,1.9,51.10930422,172.0697251,,,,,,,,,,,,,,,,,,,,,,,,,,,,,,,,,,,,,,,,,,,,,,,LiTFSI,O=S(=O)([N-]S(=O)(=O)C(F)(F)F)C(F)(F)F.[Li+],0.489795918,0.615508722,5.57556046,286.9332984,,,,,,,,,,,,90,7.66E-05,-4.11577123
,,5/19/2020,JL,,,doi.org/10.1021/acscentsci.5b00195,Pesko2a,[Cu]C(=O)CCCC(=O)OC(COCC=C)CO[Au],[Cu]C(=O)CCCC(=O)OC(COCC=C)CO[Au],,,,,,0.438596491,0.383115919,,,,,,,10400,10400,2,45.5660708,228.0959398,,,,,,,,,,,,,,,,,,,,,,,,,,,,,,,,,,,,,,,,,,,,,,,LiTFSI,O=S(=O)([N-]S(=O)(=O)C(F)(F)F)C(F)(F)F.[Li+],0.561403509,0.616884081,5.608131791,286.9332984,,,,,,,,,,,,90,5.85E-05,-4.232844134
,,5/19/2020,JL,,,doi.org/10.1021/ma0714619,PDOA,[Cu]CC(C(=O)OCC1OC(=O)OC1)[Au],[Cu]CC(C(=O)OCC1OC(=O)OC1)[Au],,,,,,0.833333333,0.749862,,,,,,31000,9000,9000,3.6,52.28302544,172.0333396,,,,,,,,,,,,,,,,,,,,,,,,,,,,,,,,,,,,,,,,,,,,,,,LiTFSI,O=S(=O)([N-]S(=O)(=O)C(F)(F)F)C(F)(F)F.[Li+],0.166666667,0.250138,1.16184501,286.9332984,,,,,,,,,,,,30,3.87E-11,-10.41279994
,,5/19/2020,JL,,,doi.org/10.1021/ma0714619,PDOA,[Cu]CC(C(=O)OCC1OC(=O)OC1)[Au],[Cu]CC(C(=O)OCC1OC(=O)OC1)[Au],,,,,,0.833333333,0.749862,,,,,,31000,9000,9000,3.6,52.28302544,172.0333396,,,,,,,,,,,,,,,,,,,,,,,,,,,,,,,,,,,,,,,,,,,,,,,LiTFSI,O=S(=O)([N-]S(=O)(=O)C(F)(F)F)C(F)(F)F.[Li+],0.166666667,0.250138,1.16184501,286.9332984,,,,,,,,,,,,40,5.00E-10,-9.301400172
,,5/19/2020,JL,,,doi.org/10.1021/ma0714619,PDOA,[Cu]CC(C(=O)OCC1OC(=O)OC1)[Au],[Cu]CC(C(=O)OCC1OC(=O)OC1)[Au],,,,,,0.833333333,0.749862,,,,,,31000,9000,9000,3.6,52.28302544,172.0333396,,,,,,,,,,,,,,,,,,,,,,,,,,,,,,,,,,,,,,,,,,,,,,,LiTFSI,O=S(=O)([N-]S(=O)(=O)C(F)(F)F)C(F)(F)F.[Li+],0.166666667,0.250138,1.16184501,286.9332984,,,,,,,,,,,,50,4.10E-09,-8.386699534
,,5/19/2020,JL,,,doi.org/10.1021/ma0714619,PDOA,[Cu]CC(C(=O)OCC1OC(=O)OC1)[Au],[Cu]CC(C(=O)OCC1OC(=O)OC1)[Au],,,,,,0.833333333,0.749862,,,,,,31000,9000,9000,3.6,52.28302544,172.0333396,,,,,,,,,,,,,,,,,,,,,,,,,,,,,,,,,,,,,,,,,,,,,,,LiTFSI,O=S(=O)([N-]S(=O)(=O)C(F)(F)F)C(F)(F)F.[Li+],0.166666667,0.250138,1.16184501,286.9332984,,,,,,,,,,,,60,2.46E-08,-7.60880016
,,5/19/2020,JL,,,doi.org/10.1021/ma0714619,PDOA,[Cu]CC(C(=O)OCC1OC(=O)OC1)[Au],[Cu]CC(C(=O)OCC1OC(=O)OC1)[Au],,,,,,0.833333333,0.749862,,,,,,31000,9000,9000,3.6,52.28302544,172.0333396,,,,,,,,,,,,,,,,,,,,,,,,,,,,,,,,,,,,,,,,,,,,,,,LiTFSI,O=S(=O)([N-]S(=O)(=O)C(F)(F)F)C(F)(F)F.[Li+],0.166666667,0.250138,1.16184501,286.9332984,,,,,,,,,,,,70,1.02E-07,-6.99329869
,,5/19/2020,JL,,,doi.org/10.1021/ma0714619,PDOA,[Cu]CC(C(=O)OCC1OC(=O)OC1)[Au],[Cu]CC(C(=O)OCC1OC(=O)OC1)[Au],,,,,,0.833333333,0.749862,,,,,,31000,9000,9000,3.6,52.28302544,172.0333396,,,,,,,,,,,,,,,,,,,,,,,,,,,,,,,,,,,,,,,,,,,,,,,LiTFSI,O=S(=O)([N-]S(=O)(=O)C(F)(F)F)C(F)(F)F.[Li+],0.166666667,0.250138,1.16184501,286.9332984,,,,,,,,,,,,80,3.51E-07,-6.454999844
,,5/19/2020,JL,,,doi.org/10.1021/ma0714619,PDOA,[Cu]CC(C(=O)OCC1OC(=O)OC1)[Au],[Cu]CC(C(=O)OCC1OC(=O)OC1)[Au],,,,,,0.833333333,0.749862,,,,,,31000,9000,9000,3.6,52.28302544,172.0333396,,,,,,,,,,,,,,,,,,,,,,,,,,,,,,,,,,,,,,,,,,,,,,,LiTFSI,O=S(=O)([N-]S(=O)(=O)C(F)(F)F)C(F)(F)F.[Li+],0.166666667,0.250138,1.16184501,286.9332984,,,,,,,,,,,,90,1.12E-06,-5.950801366
,,5/19/2020,JL,,,doi.org/10.1021/ma0714619,PDOA,[Cu]CC(C(=O)OCC1OC(=O)OC1)[Au],[Cu]CC(C(=O)OCC1OC(=O)OC1)[Au],,,,,,0.833333333,0.749862,,,,,,31000,9000,9000,3.6,52.28302544,172.0333396,,,,,,,,,,,,,,,,,,,,,,,,,,,,,,,,,,,,,,,,,,,,,,,LiTFSI,O=S(=O)([N-]S(=O)(=O)C(F)(F)F)C(F)(F)F.[Li+],0.166666667,0.250138,1.16184501,286.9332984,,,,,,,,,,,,100,3.12E-06,-5.506399763
,,5/19/2020,JL,,,doi.org/10.1021/ma0714619,PDOA,[Cu]CC(C(=O)OCC1OC(=O)OC1)[Au],[Cu]CC(C(=O)OCC1OC(=O)OC1)[Au],,,,,,0.833333333,0.749862,,,,,,31000,9000,9000,3.6,52.28302544,172.0333396,,,,,,,,,,,,,,,,,,,,,,,,,,,,,,,,,,,,,,,,,,,,,,,LiTFSI,O=S(=O)([N-]S(=O)(=O)C(F)(F)F)C(F)(F)F.[Li+],0.166666667,0.250138,1.16184501,286.9332984,,,,,,,,,,,,110,6.84E-06,-5.164700152
,,5/19/2020,JL,,,doi.org/10.1021/ma0714619,PDOA,[Cu]CC(C(=O)OCC1OC(=O)OC1)[Au],[Cu]CC(C(=O)OCC1OC(=O)OC1)[Au],,,,,,0.833333333,0.749862,,,,,,31000,9000,9000,3.6,52.28302544,172.0333396,,,,,,,,,,,,,,,,,,,,,,,,,,,,,,,,,,,,,,,,,,,,,,,LiTFSI,O=S(=O)([N-]S(=O)(=O)C(F)(F)F)C(F)(F)F.[Li+],0.166666667,0.250138,1.16184501,286.9332984,,,,,,,,,,,,120,1.63E-05,-4.788700543
,,5/19/2020,JL,,,doi.org/10.1021/ma0714619,PDOA,[Cu]CC(C(=O)OCC1OC(=O)OC1)[Au],[Cu]CC(C(=O)OCC1OC(=O)OC1)[Au],,,,,,0.833333333,0.749862,,,,,,31000,9000,9000,3.6,52.28302544,172.0333396,,,,,,,,,,,,,,,,,,,,,,,,,,,,,,,,,,,,,,,,,,,,,,,LiTFSI,O=S(=O)([N-]S(=O)(=O)C(F)(F)F)C(F)(F)F.[Li+],0.166666667,0.250138,1.16184501,286.9332984,,,,,,,,,,,,130,3.11E-05,-4.506799953
,,5/19/2020,JL,,,doi.org/10.1021/ma0714619,PDOA,[Cu]CC(C(=O)OCC1OC(=O)OC1)[Au],[Cu]CC(C(=O)OCC1OC(=O)OC1)[Au],,,,,,0.833333333,0.749862,,,,,,31000,9000,9000,3.6,52.28302544,172.0333396,,,,,,,,,,,,,,,,,,,,,,,,,,,,,,,,,,,,,,,,,,,,,,,LiTFSI,O=S(=O)([N-]S(=O)(=O)C(F)(F)F)C(F)(F)F.[Li+],0.166666667,0.250138,1.16184501,286.9332984,,,,,,,,,,,,140,4.99E-05,-4.301900325
,,5/19/2020,JL,,,doi.org/10.1021/ma0714619,PDOA,[Cu]CC(C(=O)OCC1OC(=O)OC1)[Au],[Cu]CC(C(=O)OCC1OC(=O)OC1)[Au],,,,,,0.833333333,0.749862,,,,,,31000,9000,9000,3.6,52.28302544,172.0333396,,,,,,,,,,,,,,,,,,,,,,,,,,,,,,,,,,,,,,,,,,,,,,,LiTFSI,O=S(=O)([N-]S(=O)(=O)C(F)(F)F)C(F)(F)F.[Li+],0.166666667,0.250138,1.16184501,286.9332984,,,,,,,,,,,,150,6.19E-05,-4.208100323
,,5/19/2020,JL,,,doi.org/10.1021/ma0714619,PDOA,[Cu]CC(C(=O)OCC1OC(=O)OC1)[Au],[Cu]CC(C(=O)OCC1OC(=O)OC1)[Au],,,,,,0.769230769,0.666503122,,,,,,31000,9000,9000,3.6,52.28302544,172.0333396,,,,,,,,,,,,,,,,,,,,,,,,,,,,,,,,,,,,,,,,,,,,,,,LiTFSI,O=S(=O)([N-]S(=O)(=O)C(F)(F)F)C(F)(F)F.[Li+],0.230769231,0.333496878,1.742767515,286.9332984,,,,,,,,,,,,0,2.58E-08,-7.587700768
,,5/19/2020,JL,,,doi.org/10.1021/ma0714619,PDOA,[Cu]CC(C(=O)OCC1OC(=O)OC1)[Au],[Cu]CC(C(=O)OCC1OC(=O)OC1)[Au],,,,,,0.769230769,0.666503122,,,,,,31000,9000,9000,3.6,52.28302544,172.0333396,,,,,,,,,,,,,,,,,,,,,,,,,,,,,,,,,,,,,,,,,,,,,,,LiTFSI,O=S(=O)([N-]S(=O)(=O)C(F)(F)F)C(F)(F)F.[Li+],0.230769231,0.333496878,1.742767515,286.9332984,,,,,,,,,,,,10,1.32E-07,-6.878400766
,,5/19/2020,JL,,,doi.org/10.1021/ma0714619,PDOA,[Cu]CC(C(=O)OCC1OC(=O)OC1)[Au],[Cu]CC(C(=O)OCC1OC(=O)OC1)[Au],,,,,,0.769230769,0.666503122,,,,,,31000,9000,9000,3.6,52.28302544,172.0333396,,,,,,,,,,,,,,,,,,,,,,,,,,,,,,,,,,,,,,,,,,,,,,,LiTFSI,O=S(=O)([N-]S(=O)(=O)C(F)(F)F)C(F)(F)F.[Li+],0.230769231,0.333496878,1.742767515,286.9332984,,,,,,,,,,,,20,4.85E-07,-6.314599563
,,5/19/2020,JL,,,doi.org/10.1021/ma0714619,PDOA,[Cu]CC(C(=O)OCC1OC(=O)OC1)[Au],[Cu]CC(C(=O)OCC1OC(=O)OC1)[Au],,,,,,0.769230769,0.666503122,,,,,,31000,9000,9000,3.6,52.28302544,172.0333396,,,,,,,,,,,,,,,,,,,,,,,,,,,,,,,,,,,,,,,,,,,,,,,LiTFSI,O=S(=O)([N-]S(=O)(=O)C(F)(F)F)C(F)(F)F.[Li+],0.230769231,0.333496878,1.742767515,286.9332984,,,,,,,,,,,,30,1.43E-06,-5.84480065
,,5/19/2020,JL,,,doi.org/10.1021/ma0714619,PDOA,[Cu]CC(C(=O)OCC1OC(=O)OC1)[Au],[Cu]CC(C(=O)OCC1OC(=O)OC1)[Au],,,,,,0.769230769,0.666503122,,,,,,31000,9000,9000,3.6,52.28302544,172.0333396,,,,,,,,,,,,,,,,,,,,,,,,,,,,,,,,,,,,,,,,,,,,,,,LiTFSI,O=S(=O)([N-]S(=O)(=O)C(F)(F)F)C(F)(F)F.[Li+],0.230769231,0.333496878,1.742767515,286.9332984,,,,,,,,,,,,40,3.40E-06,-5.469100102
,,5/19/2020,JL,,,doi.org/10.1021/ma0714619,PDOA,[Cu]CC(C(=O)OCC1OC(=O)OC1)[Au],[Cu]CC(C(=O)OCC1OC(=O)OC1)[Au],,,,,,0.769230769,0.666503122,,,,,,31000,9000,9000,3.6,52.28302544,172.0333396,,,,,,,,,,,,,,,,,,,,,,,,,,,,,,,,,,,,,,,,,,,,,,,LiTFSI,O=S(=O)([N-]S(=O)(=O)C(F)(F)F)C(F)(F)F.[Li+],0.230769231,0.333496878,1.742767515,286.9332984,,,,,,,,,,,,50,8.23E-06,-5.084699911
,,5/19/2020,JL,,,doi.org/10.1021/ma0714619,PDOA,[Cu]CC(C(=O)OCC1OC(=O)OC1)[Au],[Cu]CC(C(=O)OCC1OC(=O)OC1)[Au],,,,,,0.769230769,0.666503122,,,,,,31000,9000,9000,3.6,52.28302544,172.0333396,,,,,,,,,,,,,,,,,,,,,,,,,,,,,,,,,,,,,,,,,,,,,,,LiTFSI,O=S(=O)([N-]S(=O)(=O)C(F)(F)F)C(F)(F)F.[Li+],0.230769231,0.333496878,1.742767515,286.9332984,,,,,,,,,,,,60,1.48E-05,-4.82870074
,,5/19/2020,JL,,,doi.org/10.1021/ma0714619,PDOA,[Cu]CC(C(=O)OCC1OC(=O)OC1)[Au],[Cu]CC(C(=O)OCC1OC(=O)OC1)[Au],,,,,,0.769230769,0.666503122,,,,,,31000,9000,9000,3.6,52.28302544,172.0333396,,,,,,,,,,,,,,,,,,,,,,,,,,,,,,,,,,,,,,,,,,,,,,,LiTFSI,O=S(=O)([N-]S(=O)(=O)C(F)(F)F)C(F)(F)F.[Li+],0.230769231,0.333496878,1.742767515,286.9332984,,,,,,,,,,,,70,2.68E-05,-4.572599914
,,5/19/2020,JL,,,doi.org/10.1021/ma0714619,PDOBMA,[Cu]CC(C)(C(=O)OCCCCC1OC(=O)OC1)[Au],[Cu]CC(C)(C(=O)OCCCCC1OC(=O)OC1)[Au],,,,,,0.714285714,0.665256315,,,,,,66000,27000,27000,2.5,118.29653,228.0959398,,,,,,,,,,,,,,,,,,,,,,,,,,,,,,,,,,,,,,,,,,,,,,,LiTFSI,O=S(=O)([N-]S(=O)(=O)C(F)(F)F)C(F)(F)F.[Li+],0.285714286,0.334743685,1.752541185,286.9332984,,,,,,,,,,,,30,2.83E-10,-9.548800181
,,5/19/2020,JL,,,doi.org/10.1021/ma0714619,PDOBMA,[Cu]CC(C)(C(=O)OCCCCC1OC(=O)OC1)[Au],[Cu]CC(C)(C(=O)OCCCCC1OC(=O)OC1)[Au],,,,,,0.714285714,0.665256315,,,,,,66000,27000,27000,2.5,118.29653,228.0959398,,,,,,,,,,,,,,,,,,,,,,,,,,,,,,,,,,,,,,,,,,,,,,,LiTFSI,O=S(=O)([N-]S(=O)(=O)C(F)(F)F)C(F)(F)F.[Li+],0.285714286,0.334743685,1.752541185,286.9332984,,,,,,,,,,,,40,2.23E-09,-8.651299972
,,5/19/2020,JL,,,doi.org/10.1021/ma0714619,PDOBMA,[Cu]CC(C)(C(=O)OCCCCC1OC(=O)OC1)[Au],[Cu]CC(C)(C(=O)OCCCCC1OC(=O)OC1)[Au],,,,,,0.714285714,0.665256315,,,,,,66000,27000,27000,2.5,118.29653,228.0959398,,,,,,,,,,,,,,,,,,,,,,,,,,,,,,,,,,,,,,,,,,,,,,,LiTFSI,O=S(=O)([N-]S(=O)(=O)C(F)(F)F)C(F)(F)F.[Li+],0.285714286,0.334743685,1.752541185,286.9332984,,,,,,,,,,,,50,1.48E-08,-7.830698902
,,5/19/2020,JL,,,doi.org/10.1021/ma0714619,PDOBMA,[Cu]CC(C)(C(=O)OCCCCC1OC(=O)OC1)[Au],[Cu]CC(C)(C(=O)OCCCCC1OC(=O)OC1)[Au],,,,,,0.714285714,0.665256315,,,,,,66000,27000,27000,2.5,118.29653,228.0959398,,,,,,,,,,,,,,,,,,,,,,,,,,,,,,,,,,,,,,,,,,,,,,,LiTFSI,O=S(=O)([N-]S(=O)(=O)C(F)(F)F)C(F)(F)F.[Li+],0.285714286,0.334743685,1.752541185,286.9332984,,,,,,,,,,,,60,6.85E-08,-7.164000143
,,5/19/2020,JL,,,doi.org/10.1021/ma0714619,PDOBMA,[Cu]CC(C)(C(=O)OCCCCC1OC(=O)OC1)[Au],[Cu]CC(C)(C(=O)OCCCCC1OC(=O)OC1)[Au],,,,,,0.714285714,0.665256315,,,,,,66000,27000,27000,2.5,118.29653,228.0959398,,,,,,,,,,,,,,,,,,,,,,,,,,,,,,,,,,,,,,,,,,,,,,,LiTFSI,O=S(=O)([N-]S(=O)(=O)C(F)(F)F)C(F)(F)F.[Li+],0.285714286,0.334743685,1.752541185,286.9332984,,,,,,,,,,,,70,2.51E-07,-6.599800599
,,5/19/2020,JL,,,doi.org/10.1021/ma0714619,PDOBMA,[Cu]CC(C)(C(=O)OCCCCC1OC(=O)OC1)[Au],[Cu]CC(C)(C(=O)OCCCCC1OC(=O)OC1)[Au],,,,,,0.714285714,0.665256315,,,,,,66000,27000,27000,2.5,118.29653,228.0959398,,,,,,,,,,,,,,,,,,,,,,,,,,,,,,,,,,,,,,,,,,,,,,,LiTFSI,O=S(=O)([N-]S(=O)(=O)C(F)(F)F)C(F)(F)F.[Li+],0.285714286,0.334743685,1.752541185,286.9332984,,,,,,,,,,,,80,7.71E-07,-6.112899998
,,5/19/2020,JL,,,doi.org/10.1021/ma0714619,PDOBMA,[Cu]CC(C)(C(=O)OCCCCC1OC(=O)OC1)[Au],[Cu]CC(C)(C(=O)OCCCCC1OC(=O)OC1)[Au],,,,,,0.714285714,0.665256315,,,,,,66000,27000,27000,2.5,118.29653,228.0959398,,,,,,,,,,,,,,,,,,,,,,,,,,,,,,,,,,,,,,,,,,,,,,,LiTFSI,O=S(=O)([N-]S(=O)(=O)C(F)(F)F)C(F)(F)F.[Li+],0.285714286,0.334743685,1.752541185,286.9332984,,,,,,,,,,,,90,1.94E-06,-5.711299271
,,5/19/2020,JL,,,doi.org/10.1021/ma0714619,PDOBMA,[Cu]CC(C)(C(=O)OCCCCC1OC(=O)OC1)[Au],[Cu]CC(C)(C(=O)OCCCCC1OC(=O)OC1)[Au],,,,,,0.714285714,0.665256315,,,,,,66000,27000,27000,2.5,118.29653,228.0959398,,,,,,,,,,,,,,,,,,,,,,,,,,,,,,,,,,,,,,,,,,,,,,,LiTFSI,O=S(=O)([N-]S(=O)(=O)C(F)(F)F)C(F)(F)F.[Li+],0.285714286,0.334743685,1.752541185,286.9332984,,,,,,,,,,,,100,4.44E-06,-5.352399937
,,5/19/2020,JL,,,doi.org/10.1021/ma0714619,PDOBMA,[Cu]CC(C)(C(=O)OCCCCC1OC(=O)OC1)[Au],[Cu]CC(C)(C(=O)OCCCCC1OC(=O)OC1)[Au],,,,,,0.714285714,0.665256315,,,,,,66000,27000,27000,2.5,118.29653,228.0959398,,,,,,,,,,,,,,,,,,,,,,,,,,,,,,,,,,,,,,,,,,,,,,,LiTFSI,O=S(=O)([N-]S(=O)(=O)C(F)(F)F)C(F)(F)F.[Li+],0.285714286,0.334743685,1.752541185,286.9332984,,,,,,,,,,,,110,1.01E-05,-4.993598144
,,5/19/2020,JL,,,doi.org/10.1021/ma0714619,PDOBMA,[Cu]CC(C)(C(=O)OCCCCC1OC(=O)OC1)[Au],[Cu]CC(C)(C(=O)OCCCCC1OC(=O)OC1)[Au],,,,,,0.714285714,0.665256315,,,,,,66000,27000,27000,2.5,118.29653,228.0959398,,,,,,,,,,,,,,,,,,,,,,,,,,,,,,,,,,,,,,,,,,,,,,,LiTFSI,O=S(=O)([N-]S(=O)(=O)C(F)(F)F)C(F)(F)F.[Li+],0.285714286,0.334743685,1.752541185,286.9332984,,,,,,,,,,,,120,1.87E-05,-4.728799858
,,5/19/2020,JL,,,doi.org/10.1021/ma0714619,PDOBMA,[Cu]CC(C)(C(=O)OCCCCC1OC(=O)OC1)[Au],[Cu]CC(C)(C(=O)OCCCCC1OC(=O)OC1)[Au],,,,,,0.714285714,0.665256315,,,,,,66000,27000,27000,2.5,118.29653,228.0959398,,,,,,,,,,,,,,,,,,,,,,,,,,,,,,,,,,,,,,,,,,,,,,,LiTFSI,O=S(=O)([N-]S(=O)(=O)C(F)(F)F)C(F)(F)F.[Li+],0.285714286,0.334743685,1.752541185,286.9332984,,,,,,,,,,,,130,3.57E-05,-4.446900137
,,5/19/2020,JL,,,doi.org/10.1021/ma0714619,PDOBMA,[Cu]CC(C)(C(=O)OCCCCC1OC(=O)OC1)[Au],[Cu]CC(C)(C(=O)OCCCCC1OC(=O)OC1)[Au],,,,,,0.714285714,0.665256315,,,,,,66000,27000,27000,2.5,118.29653,228.0959398,,,,,,,,,,,,,,,,,,,,,,,,,,,,,,,,,,,,,,,,,,,,,,,LiTFSI,O=S(=O)([N-]S(=O)(=O)C(F)(F)F)C(F)(F)F.[Li+],0.285714286,0.334743685,1.752541185,286.9332984,,,,,,,,,,,,140,5.96E-05,-4.22479965
,,5/19/2020,JL,,,doi.org/10.1021/ma0714619,PDOBMA,[Cu]CC(C)(C(=O)OCCCCC1OC(=O)OC1)[Au],[Cu]CC(C)(C(=O)OCCCCC1OC(=O)OC1)[Au],,,,,,0.714285714,0.665256315,,,,,,66000,27000,27000,2.5,118.29653,228.0959398,,,,,,,,,,,,,,,,,,,,,,,,,,,,,,,,,,,,,,,,,,,,,,,LiTFSI,O=S(=O)([N-]S(=O)(=O)C(F)(F)F)C(F)(F)F.[Li+],0.285714286,0.334743685,1.752541185,286.9332984,,,,,,,,,,,,150,9.36E-05,-4.028500102
,,5/20/2020,JL,,,doi.org/10.1016/j.electacta.2017.05.127,PVA,[Cu]CC(O)[Au],[Cu]CC(O)[Au],,,,,,0.8,0.3803042,,,,,,125000,,125000,,2837.684449,44.02238095,,,,,,,,,,,,,,,,,,,,,,,,,,,,,,,,,,,,,,,,,,,,,,,LiTFSI,O=S(=O)([N-]S(=O)(=O)C(F)(F)F)C(F)(F)F.[Li+],0.2,0.6196958,5.675368899,286.9332984,,,,,,,,,,,,27.08719,4.65E-09,-8.33219975
,,5/20/2020,JL,,,doi.org/10.1016/j.electacta.2017.05.127,PVA,[Cu]CC(O)[Au],[Cu]CC(O)[Au],,,,,,0.8,0.3803042,,,,,,125000,,125000,,2837.684449,44.02238095,,,,,,,,,,,,,,,,,,,,,,,,,,,,,,,,,,,,,,,,,,,,,,,LiTFSI,O=S(=O)([N-]S(=O)(=O)C(F)(F)F)C(F)(F)F.[Li+],0.2,0.6196958,5.675368899,286.9332984,,,,,,,,,,,,43.09553,1.91E-08,-7.719699412
,,5/20/2020,JL,,,doi.org/10.1016/j.electacta.2017.05.127,PVA,[Cu]CC(O)[Au],[Cu]CC(O)[Au],,,,,,0.8,0.3803042,,,,,,125000,,125000,,2837.684449,44.02238095,,,,,,,,,,,,,,,,,,,,,,,,,,,,,,,,,,,,,,,,,,,,,,,LiTFSI,O=S(=O)([N-]S(=O)(=O)C(F)(F)F)C(F)(F)F.[Li+],0.2,0.6196958,5.675368899,286.9332984,,,,,,,,,,,,60.16111,3.53E-07,-6.452300349
,,5/20/2020,JL,,,doi.org/10.1016/j.electacta.2017.05.127,PVA,[Cu]CC(O)[Au],[Cu]CC(O)[Au],,,,,,0.8,0.3803042,,,,,,125000,,125000,,2837.684449,44.02238095,,,,,,,,,,,,,,,,,,,,,,,,,,,,,,,,,,,,,,,,,,,,,,,LiTFSI,O=S(=O)([N-]S(=O)(=O)C(F)(F)F)C(F)(F)F.[Li+],0.2,0.6196958,5.675368899,286.9332984,,,,,,,,,,,,79.17357,4.82E-06,-5.316799814
,,5/20/2020,JL,,,doi.org/10.1016/j.electacta.2017.05.127,PVA,[Cu]CC(O)[Au],[Cu]CC(O)[Au],,,,,,0.8,0.3803042,,,,,,125000,,125000,,2837.684449,44.02238095,,,,,,,,,,,,,,,,,,,,,,,,,,,,,,,,,,,,,,,,,,,,,,,LiTFSI,O=S(=O)([N-]S(=O)(=O)C(F)(F)F)C(F)(F)F.[Li+],0.2,0.6196958,5.675368899,286.9332984,,,,,,,,,,,,98.10037,4.91E-05,-4.308600201
,,5/20/2020,JL,,,doi.org/10.1016/j.electacta.2017.05.127,PVA,[Cu]CC(O)[Au],[Cu]CC(O)[Au],,,,,,0.8,0.3803042,,,,,,125000,,125000,,2837.684449,44.02238095,,,,,,,,,,,,,,,,,,,,,,,,,,,,,,,,,,,,,,,,,,,,,,,LiTFSI,O=S(=O)([N-]S(=O)(=O)C(F)(F)F)C(F)(F)F.[Li+],0.2,0.6196958,5.675368899,286.9332984,,,,,,,,,,,,116.3339,0.00027874,-3.554800704
,,5/20/2020,JL,,,doi.org/10.1016/j.electacta.2017.05.127,PVA,[Cu]CC(O)[Au],[Cu]CC(O)[Au],,,,,,0.8,0.530298204,,,,,,125000,,125000,,2837.684449,44.02238095,,,,,,,,,,,,,,,,,,,,,,,,,,,,,,,,,,,,,,,,,,,,,,,LiTFO,O=S(=O)([O-])C(F)(F)F.[Li+],0.2,0.469701796,5.675368899,155.9680291,,,,,,,,,,,,29.16574,7.94E-10,-9.100100194
,,5/20/2020,JL,,,doi.org/10.1016/j.electacta.2017.05.127,PVA,[Cu]CC(O)[Au],[Cu]CC(O)[Au],,,,,,0.8,0.530298204,,,,,,125000,,125000,,2837.684449,44.02238095,,,,,,,,,,,,,,,,,,,,,,,,,,,,,,,,,,,,,,,,,,,,,,,LiTFO,O=S(=O)([O-])C(F)(F)F.[Li+],0.2,0.469701796,5.675368899,155.9680291,,,,,,,,,,,,42.08864,1.02E-09,-8.991800245
,,5/20/2020,JL,,,doi.org/10.1016/j.electacta.2017.05.127,PVA,[Cu]CC(O)[Au],[Cu]CC(O)[Au],,,,,,0.8,0.530298204,,,,,,125000,,125000,,2837.684449,44.02238095,,,,,,,,,,,,,,,,,,,,,,,,,,,,,,,,,,,,,,,,,,,,,,,LiTFO,O=S(=O)([O-])C(F)(F)F.[Li+],0.2,0.469701796,5.675368899,155.9680291,,,,,,,,,,,,59.09799,3.90E-08,-7.408700492
,,5/20/2020,JL,,,doi.org/10.1016/j.electacta.2017.05.127,PVA,[Cu]CC(O)[Au],[Cu]CC(O)[Au],,,,,,0.8,0.530298204,,,,,,125000,,125000,,2837.684449,44.02238095,,,,,,,,,,,,,,,,,,,,,,,,,,,,,,,,,,,,,,,,,,,,,,,LiTFO,O=S(=O)([O-])C(F)(F)F.[Li+],0.2,0.469701796,5.675368899,155.9680291,,,,,,,,,,,,75.99982,7.71E-07,-6.11309999
,,5/20/2020,JL,,,doi.org/10.1016/j.electacta.2017.05.127,PVA,[Cu]CC(O)[Au],[Cu]CC(O)[Au],,,,,,0.8,0.530298204,,,,,,125000,,125000,,2837.684449,44.02238095,,,,,,,,,,,,,,,,,,,,,,,,,,,,,,,,,,,,,,,,,,,,,,,LiTFO,O=S(=O)([O-])C(F)(F)F.[Li+],0.2,0.469701796,5.675368899,155.9680291,,,,,,,,,,,,109.1422,4.51E-05,-4.346300385
,,5/20/2020,JL,,,doi.org/10.1016/j.electacta.2017.05.127,PVA,[Cu]CC(O)[Au],[Cu]CC(O)[Au],,,,,,0.8,0.530298204,,,,,,125000,,125000,,2837.684449,44.02238095,,,,,,,,,,,,,,,,,,,,,,,,,,,,,,,,,,,,,,,,,,,,,,,LiTFO,O=S(=O)([O-])C(F)(F)F.[Li+],0.2,0.469701796,5.675368899,155.9680291,,,,,,,,,,,,110.0064,6.38E-05,-4.195500055
,,5/20/2020,JL,,,doi.org/10.1016/j.electacta.2017.05.127,PVA,[Cu]CC(O)[Au],[Cu]CC(O)[Au],,,,,,0.8,0.624311299,,,,,,125000,,125000,,2837.684449,44.02238095,,,,,,,,,,,,,,,,,,,,,,,,,,,,,,,,,,,,,,,,,,,,,,,LiClO4,[Li+].[O-][Cl+3]([O-])([O-])[O-],0.2,0.375688701,5.675368899,105.9645157,,,,,,,,,,,,25.96462,3.80E-10,-9.42049993
,,5/20/2020,JL,,,doi.org/10.1016/j.electacta.2017.05.127,PVA,[Cu]CC(O)[Au],[Cu]CC(O)[Au],,,,,,0.8,0.624311299,,,,,,125000,,125000,,2837.684449,44.02238095,,,,,,,,,,,,,,,,,,,,,,,,,,,,,,,,,,,,,,,,,,,,,,,LiClO4,[Li+].[O-][Cl+3]([O-])([O-])[O-],0.2,0.375688701,5.675368899,105.9645157,,,,,,,,,,,,43.04554,1.03E-09,-8.986998365
,,5/20/2020,JL,,,doi.org/10.1016/j.electacta.2017.05.127,PVA,[Cu]CC(O)[Au],[Cu]CC(O)[Au],,,,,,0.8,0.624311299,,,,,,125000,,125000,,2837.684449,44.02238095,,,,,,,,,,,,,,,,,,,,,,,,,,,,,,,,,,,,,,,,,,,,,,,LiClO4,[Li+].[O-][Cl+3]([O-])([O-])[O-],0.2,0.375688701,5.675368899,105.9645157,,,,,,,,,,,,61.37648,2.56E-08,-7.592500323
,,5/20/2020,JL,,,doi.org/10.1016/j.electacta.2017.05.127,PVA,[Cu]CC(O)[Au],[Cu]CC(O)[Au],,,,,,0.8,0.624311299,,,,,,125000,,125000,,2837.684449,44.02238095,,,,,,,,,,,,,,,,,,,,,,,,,,,,,,,,,,,,,,,,,,,,,,,LiClO4,[Li+].[O-][Cl+3]([O-])([O-])[O-],0.2,0.375688701,5.675368899,105.9645157,,,,,,,,,,,,76.10957,3.53E-07,-6.452300349
,,5/20/2020,JL,,,doi.org/10.1016/j.electacta.2017.05.127,PVA,[Cu]CC(O)[Au],[Cu]CC(O)[Au],,,,,,0.8,0.624311299,,,,,,125000,,125000,,2837.684449,44.02238095,,,,,,,,,,,,,,,,,,,,,,,,,,,,,,,,,,,,,,,,,,,,,,,LiClO4,[Li+].[O-][Cl+3]([O-])([O-])[O-],0.2,0.375688701,5.675368899,105.9645157,,,,,,,,,,,,94.38896,3.41E-06,-5.467599824
,,5/20/2020,JL,,,doi.org/10.1016/j.electacta.2017.05.127,PVA,[Cu]CC(O)[Au],[Cu]CC(O)[Au],,,,,,0.8,0.624311299,,,,,,125000,,125000,,2837.684449,44.02238095,,,,,,,,,,,,,,,,,,,,,,,,,,,,,,,,,,,,,,,,,,,,,,,LiClO4,[Li+].[O-][Cl+3]([O-])([O-])[O-],0.2,0.375688701,5.675368899,105.9645157,,,,,,,,,,,,111.2584,2.48E-05,-4.605399494
,,5/20/2020,JL,,,doi.org/10.1016/j.polymer.2010.07.037,P(Phe-GEC),[Cu]OC(=O)OC(COC1=CC=CC=C1)C[Au],[Cu]OC(=O)OC(COC1=CC=CC=C1)C[Au],,,,,,0.909090909,0.871184448,,,,,,,15000,15000,4.5,77.24393635,194.054075,,,,,,,,,,,,,,,,,,,,,,,,,,,,,,,,,,,,,,,,,,,,,,,LiTFSI,O=S(=O)([N-]S(=O)(=O)C(F)(F)F)C(F)(F)F.[Li+],0.090909091,0.128815552,0.514959576,286.9332984,,,,,,,,,,,,80,1.08E-08,-7.968498627
,,5/20/2020,JL,,,doi.org/10.1016/j.polymer.2010.07.037,P(Phe-GEC),[Cu]OC(=O)OC(COC1=CC=CC=C1)C[Au],[Cu]OC(=O)OC(COC1=CC=CC=C1)C[Au],,,,,,0.909090909,0.871184448,,,,,,,15000,15000,4.5,77.24393635,194.054075,,,,,,,,,,,,,,,,,,,,,,,,,,,,,,,,,,,,,,,,,,,,,,,LiTFSI,O=S(=O)([N-]S(=O)(=O)C(F)(F)F)C(F)(F)F.[Li+],0.090909091,0.128815552,0.514959576,286.9332984,,,,,,,,,,,,100,1.67E-07,-6.776299031
,,5/20/2020,JL,,,doi.org/10.1016/j.polymer.2010.07.037,P(tBu-GEC),[Cu]OC(=O)OC(COC(C)(C)C)C[Au],[Cu]OC(=O)OC(COC(C)(C)C)C[Au],,,,,,0.909090909,0.858499294,,,,,,,44000,44000,1.5,252.5832377,174.0853751,,,,,,,,,,,,,,,,,,,,,,,,,,,,,,,,,,,,,,,,,,,,,,,LiTFSI,O=S(=O)([N-]S(=O)(=O)C(F)(F)F)C(F)(F)F.[Li+],0.090909091,0.141500706,0.574052813,286.9332984,,,,,,,,,,,,40,6.17E-10,-9.209899996
,,5/20/2020,JL,,,doi.org/10.1016/j.polymer.2010.07.037,P(tBu-GEC),[Cu]OC(=O)OC(COC(C)(C)C)C[Au],[Cu]OC(=O)OC(COC(C)(C)C)C[Au],,,,,,0.909090909,0.858499294,,,,,,,44000,44000,1.5,252.5832377,174.0853751,,,,,,,,,,,,,,,,,,,,,,,,,,,,,,,,,,,,,,,,,,,,,,,LiTFSI,O=S(=O)([N-]S(=O)(=O)C(F)(F)F)C(F)(F)F.[Li+],0.090909091,0.141500706,0.574052813,286.9332984,,,,,,,,,,,,60,2.96E-08,-7.529000362
,,5/20/2020,JL,,,doi.org/10.1016/j.polymer.2010.07.037,P(tBu-GEC),[Cu]OC(=O)OC(COC(C)(C)C)C[Au],[Cu]OC(=O)OC(COC(C)(C)C)C[Au],,,,,,0.909090909,0.858499294,,,,,,,44000,44000,1.5,252.5832377,174.0853751,,,,,,,,,,,,,,,,,,,,,,,,,,,,,,,,,,,,,,,,,,,,,,,LiTFSI,O=S(=O)([N-]S(=O)(=O)C(F)(F)F)C(F)(F)F.[Li+],0.090909091,0.141500706,0.574052813,286.9332984,,,,,,,,,,,,80,3.50E-07,-6.455800446
,,5/20/2020,JL,,,doi.org/10.1016/j.polymer.2010.07.037,P(tBu-GEC),[Cu]OC(=O)OC(COC(C)(C)C)C[Au],[Cu]OC(=O)OC(COC(C)(C)C)C[Au],,,,,,0.909090909,0.858499294,,,,,,,44000,44000,1.5,252.5832377,174.0853751,,,,,,,,,,,,,,,,,,,,,,,,,,,,,,,,,,,,,,,,,,,,,,,LiTFSI,O=S(=O)([N-]S(=O)(=O)C(F)(F)F)C(F)(F)F.[Li+],0.090909091,0.141500706,0.574052813,286.9332984,,,,,,,,,,,,100,1.59E-06,-5.799499704
,,5/20/2020,JL,,,doi.org/10.1016/j.polymer.2010.07.037,P(nBu-GEC),[Cu]OC(=O)OC(COCCCC)C[Au],[Cu]OC(=O)OC(COCCCC)C[Au],,,,,,0.909090909,0.858499294,,,,,,,190000,190000,2.3,1090.700344,174.0853751,,,,,,,,,,,,,,,,,,,,,,,,,,,,,,,,,,,,,,,,,,,,,,,LiTFSI,O=S(=O)([N-]S(=O)(=O)C(F)(F)F)C(F)(F)F.[Li+],0.090909091,0.141500706,0.574052813,286.9332984,,,,,,,,,,,,30,5.38E-08,-7.269199965
,,5/20/2020,JL,,,doi.org/10.1016/j.polymer.2010.07.037,P(nBu-GEC),[Cu]OC(=O)OC(COCCCC)C[Au],[Cu]OC(=O)OC(COCCCC)C[Au],,,,,,0.909090909,0.858499294,,,,,,,190000,190000,2.3,1090.700344,174.0853751,,,,,,,,,,,,,,,,,,,,,,,,,,,,,,,,,,,,,,,,,,,,,,,LiTFSI,O=S(=O)([N-]S(=O)(=O)C(F)(F)F)C(F)(F)F.[Li+],0.090909091,0.141500706,0.574052813,286.9332984,,,,,,,,,,,,40,1.85E-07,-6.732499741
,,5/20/2020,JL,,,doi.org/10.1016/j.polymer.2010.07.037,P(nBu-GEC),[Cu]OC(=O)OC(COCCCC)C[Au],[Cu]OC(=O)OC(COCCCC)C[Au],,,,,,0.909090909,0.858499294,,,,,,,190000,190000,2.3,1090.700344,174.0853751,,,,,,,,,,,,,,,,,,,,,,,,,,,,,,,,,,,,,,,,,,,,,,,LiTFSI,O=S(=O)([N-]S(=O)(=O)C(F)(F)F)C(F)(F)F.[Li+],0.090909091,0.141500706,0.574052813,286.9332984,,,,,,,,,,,,60,1.45E-06,-5.83769852
,,5/20/2020,JL,,,doi.org/10.1016/j.polymer.2010.07.037,P(nBu-GEC),[Cu]OC(=O)OC(COCCCC)C[Au],[Cu]OC(=O)OC(COCCCC)C[Au],,,,,,0.909090909,0.858499294,,,,,,,190000,190000,2.3,1090.700344,174.0853751,,,,,,,,,,,,,,,,,,,,,,,,,,,,,,,,,,,,,,,,,,,,,,,LiTFSI,O=S(=O)([N-]S(=O)(=O)C(F)(F)F)C(F)(F)F.[Li+],0.090909091,0.141500706,0.574052813,286.9332984,,,,,,,,,,,,80,5.90E-06,-5.229000059
,,5/20/2020,JL,,,doi.org/10.1016/j.polymer.2010.07.037,P(nBu-GEC),[Cu]OC(=O)OC(COCCCC)C[Au],[Cu]OC(=O)OC(COCCCC)C[Au],,,,,,0.909090909,0.858499294,,,,,,,190000,190000,2.3,1090.700344,174.0853751,,,,,,,,,,,,,,,,,,,,,,,,,,,,,,,,,,,,,,,,,,,,,,,LiTFSI,O=S(=O)([N-]S(=O)(=O)C(F)(F)F)C(F)(F)F.[Li+],0.090909091,0.141500706,0.574052813,286.9332984,,,,,,,,,,,,100,1.55E-05,-4.811001248
,,5/20/2020,JL,,,doi.org/10.1016/j.polymer.2010.07.037,P(MeEt-GEC),[Cu]OC(=O)OC(COCCOC)C[Au],[Cu]OC(=O)OC(COCCOC)C[Au],,,,,,0.909090909,0.859867091,,,,,,,17000,17000,2.1,96.49770108,176.0646397,,,,,,,,,,,,,,,,,,,,,,,,,,,,,,,,,,,,,,,,,,,,,,,LiTFSI,O=S(=O)([N-]S(=O)(=O)C(F)(F)F)C(F)(F)F.[Li+],0.090909091,0.140132909,0.567633536,286.9332984,,,,,,,,,,,,30,2.12E-06,-5.673199365
,,5/20/2020,JL,,,doi.org/10.1016/j.polymer.2010.07.037,P(MeEt-GEC),[Cu]OC(=O)OC(COCCOC)C[Au],[Cu]OC(=O)OC(COCCOC)C[Au],,,,,,0.909090909,0.859867091,,,,,,,17000,17000,2.1,96.49770108,176.0646397,,,,,,,,,,,,,,,,,,,,,,,,,,,,,,,,,,,,,,,,,,,,,,,LiTFSI,O=S(=O)([N-]S(=O)(=O)C(F)(F)F)C(F)(F)F.[Li+],0.090909091,0.140132909,0.567633536,286.9332984,,,,,,,,,,,,40,5.40E-06,-5.267400401
,,5/20/2020,JL,,,doi.org/10.1016/j.polymer.2010.07.037,P(MeEt-GEC),[Cu]OC(=O)OC(COCCOC)C[Au],[Cu]OC(=O)OC(COCCOC)C[Au],,,,,,0.909090909,0.859867091,,,,,,,17000,17000,2.1,96.49770108,176.0646397,,,,,,,,,,,,,,,,,,,,,,,,,,,,,,,,,,,,,,,,,,,,,,,LiTFSI,O=S(=O)([N-]S(=O)(=O)C(F)(F)F)C(F)(F)F.[Li+],0.090909091,0.140132909,0.567633536,286.9332984,,,,,,,,,,,,60,2.81E-05,-4.551400335
,,5/20/2020,JL,,,doi.org/10.1016/j.polymer.2010.07.037,P(MeEt-GEC),[Cu]OC(=O)OC(COCCOC)C[Au],[Cu]OC(=O)OC(COCCOC)C[Au],,,,,,0.909090909,0.859867091,,,,,,,17000,17000,2.1,96.49770108,176.0646397,,,,,,,,,,,,,,,,,,,,,,,,,,,,,,,,,,,,,,,,,,,,,,,LiTFSI,O=S(=O)([N-]S(=O)(=O)C(F)(F)F)C(F)(F)F.[Li+],0.090909091,0.140132909,0.567633536,286.9332984,,,,,,,,,,,,80,0.000120531,-3.91890124
,,5/20/2020,JL,,,doi.org/10.1016/j.polymer.2010.07.037,P(MeEt-GEC),[Cu]OC(=O)OC(COCCOC)C[Au],[Cu]OC(=O)OC(COCCOC)C[Au],,,,,,0.909090909,0.859867091,,,,,,,17000,17000,2.1,96.49770108,176.0646397,,,,,,,,,,,,,,,,,,,,,,,,,,,,,,,,,,,,,,,,,,,,,,,LiTFSI,O=S(=O)([N-]S(=O)(=O)C(F)(F)F)C(F)(F)F.[Li+],0.090909091,0.140132909,0.567633536,286.9332984,,,,,,,,,,,,100,0.000324414,-3.488900412
,,5/20/2020,JL,,,doi.org/10.1016/j.electacta.2011.03.003,P(nPr-HC),[Cu]OC(=O)OC(CCC)C[Au],[Cu]OC(=O)OC(CCC)C[Au],,,,,,0.909090909,0.81925745,,,,,,,22000,22000,4.6,169.0487168,130.0591604,,,,,,,,,,,,,,,,,,,,,,,,,,,,,,,,,,,,,,,,,,,,,,,LiTFSI,O=S(=O)([N-]S(=O)(=O)C(F)(F)F)C(F)(F)F.[Li+],0.090909091,0.18074255,0.768403258,286.9332984,,,,,,,,,,,,30,1.60E-09,-8.79689909
