Repository: zjurillpolymer/SPE_prediction

# SPE Prediction

Polymer electrolyte conductivity prediction using graph neural networks.

## Data

Data from [ChemPropPred](https://github.com/learningmatter-mit/Chem-prop-pred) — polymer electrolyte conductivity measurements including SMILES, conductivity (log S/cm), molecular weight, salt concentration, and temperature.

- `data/clean_train_data.csv` — cleaned training data
- `data/PolymerElectrolyteData.csv` — full raw dataset
- `data/PolyInfo_8salts.csv` / `data/polyinfo_5salts_4conc.csv` — PolyInfo polymer database with salt additives

File: data/PolymerElectrolyteData.csv (part 115 of 154)
Notes,Compound Notebook Name,Date Copied to Master Database,Data Recorded By,Seshadri Group,Oyaizu Group,DOI,Solvent 1 (S1),S1 SMILES,S1 SMILES 1,S1 SMILES 2,S1 SMILES 3,S1 Big SMILES,S1 End Group 1,S1 End Group 2,S1 Mol %,S1 Weight %,S1 SMILES 1 Mol %,S1 SMILES 2 Mol %,S1 SMILES 3 Mol %,S1 Molar Ratio,S1 Weight Ratio,S1 Mw,S1 Mn,S1 Mn or Mw,S1 Mw/Mn,S1 DOP,S1 Molar Mass (g/mol),S1 Type,S1 Block Mol Weight,Solvent 2 (S2),S2 SMILES,S2 SMILES 1,S2 SMILES 2,S2 Mol %,S2 Weight %,S2 SMILES 1 Mol %,S2 SMILES 2 Mol %,S2 Molar Ratio,S2 Weight Ratio,S2 Mw,S2 Mn,S2 Mn or Mw,S2 Mw/Mn,S2 DOP,S2 Molar Mass (g/mol),S2 Type,Solvent 3 (S3),S3 SMILES,S3 SMILES 1,S3 Mol %,S3 Weight %,S3 Molar Ratio,S3 Weight Ratio,S3 Mw,S3 Mn,S3 Mn or Mw,S3 Mw/Mn,S3 DOP,S3 Molar Mass (g/mol),S3 Type,Solvent 4 (S4),S4 SMILES,S4 Mol %,S4 Weight %,S4 Molar Ratio,S4 Weight Ratio,S4 Mw,S4 Mn,S4 Mn or Mw,S4 Mw/Mn,S4 DOP,S4 Molar Mass (g/mol),S4 Type,Salt 1,Salt1 SMILES,Salt1 Mol %,Salt1 Weight %,Salt1 Molality (mol salt/kg polymer),Salt1 Molar Mass (g/mol),Salt 2,Salt2 SMILES,Salt2 Mol %,Salt2 Weight %,Salt2 Molality (mol salt/kg polymer),Salt2 Molar Mass (g/mol),Inorganic Material 1 (IM1),IM1 Weight %,IM1 Particle Size (nm),Tg (oC),Heating Rate (K/min),Temperature (oC),Conductivity (S/cm),log Conductivity (S/cm)
,,5/20/2020,JL,,,doi.org/10.1016/j.electacta.2011.03.003,P(nPr-HC),[Cu]OC(=O)OC(CCC)C[Au],[Cu]OC(=O)OC(CCC)C[Au],,,,,,0.909090909,0.81925745,,,,,,,22000,22000,4.6,169.0487168,130.0591604,,,,,,,,,,,,,,,,,,,,,,,,,,,,,,,,,,,,,,,,,,,,,,,LiTFSI,O=S(=O)([N-]S(=O)(=O)C(F)(F)F)C(F)(F)F.[Li+],0.090909091,0.18074255,0.768403258,286.9332984,,,,,,,,,,,,40,1.42E-08,-7.846700499
,,5/20/2020,JL,,,doi.org/10.1016/j.electacta.2011.03.003,P(nPr-HC),[Cu]OC(=O)OC(CCC)C[Au],[Cu]OC(=O)OC(CCC)C[Au],,,,,,0.909090909,0.81925745,,,,,,,22000,22000,4.6,169.0487168,130.0591604,,,,,,,,,,,,,,,,,,,,,,,,,,,,,,,,,,,,,,,,,,,,,,,LiTFSI,O=S(=O)([N-]S(=O)(=O)C(F)(F)F)C(F)(F)F.[Li+],0.090909091,0.18074255,0.768403258,286.9332984,,,,,,,,,,,,60,2.81E-07,-6.551599803
,,5/20/2020,JL,,,doi.org/10.1016/j.electacta.2011.03.003,P(nPr-HC),[Cu]OC(=O)OC(CCC)C[Au],[Cu]OC(=O)OC(CCC)C[Au],,,,,,0.909090909,0.81925745,,,,,,,22000,22000,4.6,169.0487168,130.0591604,,,,,,,,,,,,,,,,,,,,,,,,,,,,,,,,,,,,,,,,,,,,,,,LiTFSI,O=S(=O)([N-]S(=O)(=O)C(F)(F)F)C(F)(F)F.[Li+],0.090909091,0.18074255,0.768403258,286.9332984,,,,,,,,,,,,80,1.99E-06,-5.701000728
,,5/20/2020,JL,,,doi.org/10.1016/j.electacta.2011.03.003,P(nPr-HC),[Cu]OC(=O)OC(CCC)C[Au],[Cu]OC(=O)OC(CCC)C[Au],,,,,,0.909090909,0.81925745,,,,,,,22000,22000,4.6,169.0487168,130.0591604,,,,,,,,,,,,,,,,,,,,,,,,,,,,,,,,,,,,,,,,,,,,,,,LiTFSI,O=S(=O)([N-]S(=O)(=O)C(F)(F)F)C(F)(F)F.[Li+],0.090909091,0.18074255,0.768403258,286.9332984,,,,,,,,,,,,100,7.47E-06,-5.126399842
,,5/20/2020,JL,,,doi.org/10.1016/j.electacta.2011.03.003,P(Et-GEC),[Cu]OC(=O)OC(COCC)C[Au],[Cu]OC(=O)OC(COCC)C[Au],,,,,,0.909090909,0.83580111,,,,,,,9000,9000,3.2,61.58478172,146.054075,,,,,,,,,,,,,,,,,,,,,,,,,,,,,,,,,,,,,,,,,,,,,,,LiTFSI,O=S(=O)([N-]S(=O)(=O)C(F)(F)F)C(F)(F)F.[Li+],0.090909091,0.16419889,0.684275352,286.9332984,,,,,,,,,,,,30,2.91E-07,-6.536399624
,,5/20/2020,JL,,,doi.org/10.1016/j.electacta.2011.03.003,P(Et-GEC),[Cu]OC(=O)OC(COCC)C[Au],[Cu]OC(=O)OC(COCC)C[Au],,,,,,0.909090909,0.83580111,,,,,,,9000,9000,3.2,61.58478172,146.054075,,,,,,,,,,,,,,,,,,,,,,,,,,,,,,,,,,,,,,,,,,,,,,,LiTFSI,O=S(=O)([N-]S(=O)(=O)C(F)(F)F)C(F)(F)F.[Li+],0.090909091,0.16419889,0.684275352,286.9332984,,,,,,,,,,,,40,1.11E-06,-5.954000675
,,5/20/2020,JL,,,doi.org/10.1016/j.electacta.2011.03.003,P(Et-GEC),[Cu]OC(=O)OC(COCC)C[Au],[Cu]OC(=O)OC(COCC)C[Au],,,,,,0.909090909,0.83580111,,,,,,,9000,9000,3.2,61.58478172,146.054075,,,,,,,,,,,,,,,,,,,,,,,,,,,,,,,,,,,,,,,,,,,,,,,LiTFSI,O=S(=O)([N-]S(=O)(=O)C(F)(F)F)C(F)(F)F.[Li+],0.090909091,0.16419889,0.684275352,286.9332984,,,,,,,,,,,,60,6.61E-06,-5.18010022
,,5/20/2020,JL,,,doi.org/10.1016/j.electacta.2011.03.003,P(Et-GEC),[Cu]OC(=O)OC(COCC)C[Au],[Cu]OC(=O)OC(COCC)C[Au],,,,,,0.909090909,0.83580111,,,,,,,9000,9000,3.2,61.58478172,146.054075,,,,,,,,,,,,,,,,,,,,,,,,,,,,,,,,,,,,,,,,,,,,,,,LiTFSI,O=S(=O)([N-]S(=O)(=O)C(F)(F)F)C(F)(F)F.[Li+],0.090909091,0.16419889,0.684275352,286.9332984,,,,,,,,,,,,80,3.72E-05,-4.429099965
,,5/20/2020,JL,,,doi.org/10.1016/j.electacta.2011.03.003,P(Et-GEC),[Cu]OC(=O)OC(COCC)C[Au],[Cu]OC(=O)OC(COCC)C[Au],,,,,,0.909090909,0.83580111,,,,,,,9000,9000,3.2,61.58478172,146.054075,,,,,,,,,,,,,,,,,,,,,,,,,,,,,,,,,,,,,,,,,,,,,,,LiTFSI,O=S(=O)([N-]S(=O)(=O)C(F)(F)F)C(F)(F)F.[Li+],0.090909091,0.16419889,0.684275352,286.9332984,,,,,,,,,,,,100,0.000103586,-3.984698937
,,5/20/2020,JL,,,doi.org/10.1016/j.electacta.2011.03.003,P(iPr-GEC),[Cu]OC(=O)OC(COC(C)C)C[Au],[Cu]OC(=O)OC(COC(C)C)C[Au],,,,,,0.909090909,0.847992872,,,,,,,46000,46000,2,287.1948555,160.0697251,,,,,,,,,,,,,,,,,,,,,,,,,,,,,,,,,,,,,,,,,,,,,,,LiTFSI,O=S(=O)([N-]S(=O)(=O)C(F)(F)F)C(F)(F)F.[Li+],0.090909091,0.152007128,0.624336642,286.9332984,,,,,,,,,,,,40,8.09E-07,-6.091999946
,,5/20/2020,JL,,,doi.org/10.1016/j.electacta.2011.03.003,P(iPr-GEC),[Cu]OC(=O)OC(COC(C)C)C[Au],[Cu]OC(=O)OC(COC(C)C)C[Au],,,,,,0.909090909,0.847992872,,,,,,,46000,46000,2,287.1948555,160.0697251,,,,,,,,,,,,,,,,,,,,,,,,,,,,,,,,,,,,,,,,,,,,,,,LiTFSI,O=S(=O)([N-]S(=O)(=O)C(F)(F)F)C(F)(F)F.[Li+],0.090909091,0.152007128,0.624336642,286.9332984,,,,,,,,,,,,60,6.84E-06,-5.164799792
,,5/20/2020,JL,,,doi.org/10.1016/j.electacta.2011.03.003,P(iPr-GEC),[Cu]OC(=O)OC(COC(C)C)C[Au],[Cu]OC(=O)OC(COC(C)C)C[Au],,,,,,0.909090909,0.847992872,,,,,,,46000,46000,2,287.1948555,160.0697251,,,,,,,,,,,,,,,,,,,,,,,,,,,,,,,,,,,,,,,,,,,,,,,LiTFSI,O=S(=O)([N-]S(=O)(=O)C(F)(F)F)C(F)(F)F.[Li+],0.090909091,0.152007128,0.624336642,286.9332984,,,,,,,,,,,,80,2.81E-05,-4.551599803
,,5/20/2020,JL,,,doi.org/10.1016/j.electacta.2011.03.003,P(iPr-GEC),[Cu]OC(=O)OC(COC(C)C)C[Au],[Cu]OC(=O)OC(COC(C)C)C[Au],,,,,,0.909090909,0.847992872,,,,,,,46000,46000,2,287.1948555,160.0697251,,,,,,,,,,,,,,,,,,,,,,,,,,,,,,,,,,,,,,,,,,,,,,,LiTFSI,O=S(=O)([N-]S(=O)(=O)C(F)(F)F)C(F)(F)F.[Li+],0.090909091,0.152007128,0.624336642,286.9332984,,,,,,,,,,,,100,0.000101789,-3.992299152
,,5/20/2020,JL,,,doi.org/10.1021/acsmacrolett.5b00193,P(nBu-GEC),[Cu]OC(=O)OC(COCCCC)C[Au],[Cu]OC(=O)OC(COCCCC)C[Au],,,,,,0.909090909,0.858499294,,,,,,,20900,20900,1.3,119.9770379,174.0853751,,,,,,,,,,,,,,,,,,,,,,,,,,,,,,,,,,,,,,,,,,,,,,,LiTFSI,O=S(=O)([N-]S(=O)(=O)C(F)(F)F)C(F)(F)F.[Li+],0.090909091,0.141500706,0.574052813,286.9332984,,,,,,,,,,,,25,1.53E-05,-4.81480077
,,5/20/2020,JL,,,doi.org/10.1021/acsmacrolett.5b00193,P(nBu-GEC),[Cu]OC(=O)OC(COCCCC)C[Au],[Cu]OC(=O)OC(COCCCC)C[Au],,,,,,0.909090909,0.858499294,,,,,,,20900,20900,1.3,119.9770379,174.0853751,,,,,,,,,,,,,,,,,,,,,,,,,,,,,,,,,,,,,,,,,,,,,,,LiTFSI,O=S(=O)([N-]S(=O)(=O)C(F)(F)F)C(F)(F)F.[Li+],0.090909091,0.141500706,0.574052813,286.9332984,,,,,,,,,,,,40,4.27E-05,-4.369599587
,,5/20/2020,JL,,,doi.org/10.1021/acsmacrolett.5b00193,P(nBu-GEC),[Cu]OC(=O)OC(COCCCC)C[Au],[Cu]OC(=O)OC(COCCCC)C[Au],,,,,,0.909090909,0.858499294,,,,,,,20900,20900,1.3,119.9770379,174.0853751,,,,,,,,,,,,,,,,,,,,,,,,,,,,,,,,,,,,,,,,,,,,,,,LiTFSI,O=S(=O)([N-]S(=O)(=O)C(F)(F)F)C(F)(F)F.[Li+],0.090909091,0.141500706,0.574052813,286.9332984,,,,,,,,,,,,60,9.24E-05,-4.034399947
,,5/20/2020,JL,,,doi.org/10.1021/acsmacrolett.5b00193,P(nBu-GEC),[Cu]OC(=O)OC(COCCCC)C[Au],[Cu]OC(=O)OC(COCCCC)C[Au],,,,,,0.909090909,0.858499294,,,,,,,20900,20900,1.3,119.9770379,174.0853751,,,,,,,,,,,,,,,,,,,,,,,,,,,,,,,,,,,,,,,,,,,,,,,LiTFSI,O=S(=O)([N-]S(=O)(=O)C(F)(F)F)C(F)(F)F.[Li+],0.090909091,0.141500706,0.574052813,286.9332984,,,,,,,,,,,,80,0.000287939,-3.540699508
,,5/20/2020,JL,,,doi.org/10.1021/acsmacrolett.5b00193,P(nBu-GEC),[Cu]OC(=O)OC(COCCCC)C[Au],[Cu]OC(=O)OC(COCCCC)C[Au],,,,,,0.909090909,0.858499294,,,,,,,20900,20900,1.3,119.9770379,174.0853751,,,,,,,,,,,,,,,,,,,,,,,,,,,,,,,,,,,,,,,,,,,,,,,LiTFSI,O=S(=O)([N-]S(=O)(=O)C(F)(F)F)C(F)(F)F.[Li+],0.090909091,0.141500706,0.574052813,286.9332984,,,,,,,,,,,,100,0.000587895,-3.230700233
,,5/20/2020,JL,,,doi.org/10.1021/acsmacrolett.5b00193,P(nBu-GEC),[Cu]OC(=O)OC(COCCCC)C[Au],[Cu]OC(=O)OC(COCCCC)C[Au],,,,,,0.909090909,0.858499294,,,,,,,20900,20900,1.3,119.9770379,174.0853751,,,,,,,,,,,,,,,,,,,,,,,,,,,,,,,,,,,,,,,,,,,,,,,LiTFSI,O=S(=O)([N-]S(=O)(=O)C(F)(F)F)C(F)(F)F.[Li+],0.090909091,0.141500706,0.574052813,286.9332984,,,,,,,,,,,,120,0.001007395,-2.996800209
,,5/20/2020,JL,,,doi.org/10.1038/pj.2016.115,PPC,[Cu]OC(=O)OC(C)C[Au],[Cu]OC(=O)OC(C)C[Au],,,,,,0.833333333,0.640016106,,,,,,,50000,50000,3,489.7639338,102.0278603,,,,,,,,,,,,,,,,,,,,,,,,,,,,,,,,,,,,,,,,,,,,,,,LiTFSI,O=S(=O)([N-]S(=O)(=O)C(F)(F)F)C(F)(F)F.[Li+],0.166666667,0.359983894,1.959055735,286.9332984,,,,,,,,,,,,30,6.10E-09,-8.21450004
,,5/20/2020,JL,,,doi.org/10.1038/pj.2016.115,PPC,[Cu]OC(=O)OC(C)C[Au],[Cu]OC(=O)OC(C)C[Au],,,,,,0.833333333,0.640016106,,,,,,,50000,50000,3,489.7639338,102.0278603,,,,,,,,,,,,,,,,,,,,,,,,,,,,,,,,,,,,,,,,,,,,,,,LiTFSI,O=S(=O)([N-]S(=O)(=O)C(F)(F)F)C(F)(F)F.[Li+],0.166666667,0.359983894,1.959055735,286.9332984,,,,,,,,,,,,40,3.20E-08,-7.494600374
,,5/20/2020,JL,,,doi.org/10.1038/pj.2016.115,PPC,[Cu]OC(=O)OC(C)C[Au],[Cu]OC(=O)OC(C)C[Au],,,,,,0.833333333,0.640016106,,,,,,,50000,50000,3,489.7639338,102.0278603,,,,,,,,,,,,,,,,,,,,,,,,,,,,,,,,,,,,,,,,,,,,,,,LiTFSI,O=S(=O)([N-]S(=O)(=O)C(F)(F)F)C(F)(F)F.[Li+],0.166666667,0.359983894,1.959055735,286.9332984,,,,,,,,,,,,60,5.87E-07,-6.231700144
,,5/20/2020,JL,,,doi.org/10.1038/pj.2016.115,PPC,[Cu]OC(=O)OC(C)C[Au],[Cu]OC(=O)OC(C)C[Au],,,,,,0.833333333,0.640016106,,,,,,,50000,50000,3,489.7639338,102.0278603,,,,,,,,,,,,,,,,,,,,,,,,,,,,,,,,,,,,,,,,,,,,,,,LiTFSI,O=S(=O)([N-]S(=O)(=O)C(F)(F)F)C(F)(F)F.[Li+],0.166666667,0.359983894,1.959055735,286.9332984,,,,,,,,,,,,80,6.00E-06,-5.221699667
,,5/20/2020,JL,,,doi.org/10.1038/pj.2016.115,PPC,[Cu]OC(=O)OC(C)C[Au],[Cu]OC(=O)OC(C)C[Au],,,,,,0.833333333,0.640016106,,,,,,,50000,50000,3,489.7639338,102.0278603,,,,,,,,,,,,,,,,,,,,,,,,,,,,,,,,,,,,,,,,,,,,,,,LiTFSI,O=S(=O)([N-]S(=O)(=O)C(F)(F)F)C(F)(F)F.[Li+],0.166666667,0.359983894,1.959055735,286.9332984,,,,,,,,,,,,100,4.15E-05,-4.382400033
,,5/20/2020,JL,,,doi.org/10.1038/pj.2016.115,P(Et-HC),[Cu]OC(=O)OC(CC)C[Au],[Cu]OC(=O)OC(CC)C[Au],,,,,,0.833333333,0.669107978,,,,,,,26000,26000,1.8,223.9063038,116.0435103,,,,,,,,,,,,,,,,,,,,,,,,,,,,,,,,,,,,,,,,,,,,,,,LiTFSI,O=S(=O)([N-]S(=O)(=O)C(F)(F)F)C(F)(F)F.[Li+],0.166666667,0.330892022,1.722356183,286.9332984,,,,,,,,,,,,40,2.19E-09,-8.659599515
,,5/20/2020,JL,,,doi.org/10.1038/pj.2016.115,P(Et-HC),[Cu]OC(=O)OC(CC)C[Au],[Cu]OC(=O)OC(CC)C[Au],,,,,,0.833333333,0.669107978,,,,,,,26000,26000,1.8,223.9063038,116.0435103,,,,,,,,,,,,,,,,,,,,,,,,,,,,,,,,,,,,,,,,,,,,,,,LiTFSI,O=S(=O)([N-]S(=O)(=O)C(F)(F)F)C(F)(F)F.[Li+],0.166666667,0.330892022,1.722356183,286.9332984,,,,,,,,,,,,60,5.53E-08,-7.257500321
,,5/20/2020,JL,,,doi.org/10.1038/pj.2016.115,P(Et-HC),[Cu]OC(=O)OC(CC)C[Au],[Cu]OC(=O)OC(CC)C[Au],,,,,,0.833333333,0.669107978,,,,,,,26000,26000,1.8,223.9063038,116.0435103,,,,,,,,,,,,,,,,,,,,,,,,,,,,,,,,,,,,,,,,,,,,,,,LiTFSI,O=S(=O)([N-]S(=O)(=O)C(F)(F)F)C(F)(F)F.[Li+],0.166666667,0.330892022,1.722356183,286.9332984,,,,,,,,,,,,70,2.08E-07,-6.68290028
,,5/20/2020,JL,,,doi.org/10.1038/pj.2016.115,P(Et-HC),[Cu]OC(=O)OC(CC)C[Au],[Cu]OC(=O)OC(CC)C[Au],,,,,,0.833333333,0.669107978,,,,,,,26000,26000,1.8,223.9063038,116.0435103,,,,,,,,,,,,,,,,,,,,,,,,,,,,,,,,,,,,,,,,,,,,,,,LiTFSI,O=S(=O)([N-]S(=O)(=O)C(F)(F)F)C(F)(F)F.[Li+],0.166666667,0.330892022,1.722356183,286.9332984,,,,,,,,,,,,80,5.26E-07,-6.279200068
,,5/20/2020,JL,,,doi.org/10.1038/pj.2016.115,P(Et-HC),[Cu]OC(=O)OC(CC)C[Au],[Cu]OC(=O)OC(CC)C[Au],,,,,,0.833333333,0.669107978,,,,,,,26000,26000,1.8,223.9063038,116.0435103,,,,,,,,,,,,,,,,,,,,,,,,,,,,,,,,,,,,,,,,,,,,,,,LiTFSI,O=S(=O)([N-]S(=O)(=O)C(F)(F)F)C(F)(F)F.[Li+],0.166666667,0.330892022,1.722356183,286.9332984,,,,,,,,,,,,90,1.12E-06,-5.951301891
,,5/20/2020,JL,,,doi.org/10.1038/pj.2016.115,P(Et-HC),[Cu]OC(=O)OC(CC)C[Au],[Cu]OC(=O)OC(CC)C[Au],,,,,,0.833333333,0.669107978,,,,,,,26000,26000,1.8,223.9063038,116.0435103,,,,,,,,,,,,,,,,,,,,,,,,,,,,,,,,,,,,,,,,,,,,,,,LiTFSI,O=S(=O)([N-]S(=O)(=O)C(F)(F)F)C(F)(F)F.[Li+],0.166666667,0.330892022,1.722356183,286.9332984,,,,,,,,,,,,100,3.00E-06,-5.522200328
,,5/20/2020,JL,,,doi.org/10.1038/pj.2016.115,P(nPr-HC),[Cu]OC(=O)OC(CCC)C[Au],[Cu]OC(=O)OC(CCC)C[Au],,,,,,0.833333333,0.69384935,,,,,,,12000,12000,2.3,92.20839096,130.0591604,,,,,,,,,,,,,,,,,,,,,,,,,,,,,,,,,,,,,,,,,,,,,,,LiTFSI,O=S(=O)([N-]S(=O)(=O)C(F)(F)F)C(F)(F)F.[Li+],0.166666667,0.30615065,1.536806516,286.9332984,,,,,,,,,,,,60,4.25E-08,-7.371399594
,,5/20/2020,JL,,,doi.org/10.1038/pj.2016.115,P(nPr-HC),[Cu]OC(=O)OC(CCC)C[Au],[Cu]OC(=O)OC(CCC)C[Au],,,,,,0.833333333,0.69384935,,,,,,,12000,12000,2.3,92.20839096,130.0591604,,,,,,,,,,,,,,,,,,,,,,,,,,,,,,,,,,,,,,,,,,,,,,,LiTFSI,O=S(=O)([N-]S(=O)(=O)C(F)(F)F)C(F)(F)F.[Li+],0.166666667,0.30615065,1.536806516,286.9332984,,,,,,,,,,,,70,1.53E-07,-6.815899384
,,5/20/2020,JL,,,doi.org/10.1038/pj.2016.115,P(nPr-HC),[Cu]OC(=O)OC(CCC)C[Au],[Cu]OC(=O)OC(CCC)C[Au],,,,,,0.833333333,0.69384935,,,,,,,12000,12000,2.3,92.20839096,130.0591604,,,,,,,,,,,,,,,,,,,,,,,,,,,,,,,,,,,,,,,,,,,,,,,LiTFSI,O=S(=O)([N-]S(=O)(=O)C(F)(F)F)C(F)(F)F.[Li+],0.166666667,0.30615065,1.536806516,286.9332984,,,,,,,,,,,,80,4.54E-07,-6.342499558
,,5/20/2020,JL,,,doi.org/10.1038/pj.2016.115,P(nPr-HC),[Cu]OC(=O)OC(CCC)C[Au],[Cu]OC(=O)OC(CCC)C[Au],,,,,,0.833333333,0.69384935,,,,,,,12000,12000,2.3,92.20839096,130.0591604,,,,,,,,,,,,,,,,,,,,,,,,,,,,,,,,,,,,,,,,,,,,,,,LiTFSI,O=S(=O)([N-]S(=O)(=O)C(F)(F)F)C(F)(F)F.[Li+],0.166666667,0.30615065,1.536806516,286.9332984,,,,,,,,,,,,90,1.41E-06,-5.849999245
,,5/20/2020,JL,,,doi.org/10.1038/pj.2016.115,P(nPr-HC),[Cu]OC(=O)OC(CCC)C[Au],[Cu]OC(=O)OC(CCC)C[Au],,,,,,0.833333333,0.69384935,,,,,,,12000,12000,2.3,92.20839096,130.0591604,,,,,,,,,,,,,,,,,,,,,,,,,,,,,,,,,,,,,,,,,,,,,,,LiTFSI,O=S(=O)([N-]S(=O)(=O)C(F)(F)F)C(F)(F)F.[Li+],0.166666667,0.30615065,1.536806516,286.9332984,,,,,,,,,,,,100,2.60E-06,-5.585300678
,,5/20/2020,JL,,,doi.org/10.1038/pj.2016.115,P(Bn-HC),[Cu]OC(=O)OC(CC1=CC=CC=C1)C[Au],[Cu]OC(=O)OC(CC1=CC=CC=C1)C[Au],,,,,,0.833333333,0.756263842,,,,,,,12000,12000,11,67.34384646,178.0591604,,,,,,,,,,,,,,,,,,,,,,,,,,,,,,,,,,,,,,,,,,,,,,,LiTFSI,O=S(=O)([N-]S(=O)(=O)C(F)(F)F)C(F)(F)F.[Li+],0.166666667,0.243736158,1.122397441,286.9332984,,,,,,,,,,,,30,2.20E-10,-9.658100762
,,5/20/2020,JL,,,doi.org/10.1038/pj.2016.115,P(Bn-HC),[Cu]OC(=O)OC(CC1=CC=CC=C1)C[Au],[Cu]OC(=O)OC(CC1=CC=CC=C1)C[Au],,,,,,0.833333333,0.756263842,,,,,,,12000,12000,11,67.34384646,178.0591604,,,,,,,,,,,,,,,,,,,,,,,,,,,,,,,,,,,,,,,,,,,,,,,LiTFSI,O=S(=O)([N-]S(=O)(=O)C(F)(F)F)C(F)(F)F.[Li+],0.166666667,0.243736158,1.122397441,286.9332984,,,,,,,,,,,,40,1.10E-09,-8.957200114
,,5/20/2020,JL,,,doi.org/10.1038/pj.2016.115,P(Bn-HC),[Cu]OC(=O)OC(CC1=CC=CC=C1)C[Au],[Cu]OC(=O)OC(CC1=CC=CC=C1)C[Au],,,,,,0.833333333,0.756263842,,,,,,,12000,12000,11,67.34384646,178.0591604,,,,,,,,,,,,,,,,,,,,,,,,,,,,,,,,,,,,,,,,,,,,,,,LiTFSI,O=S(=O)([N-]S(=O)(=O)C(F)(F)F)C(F)(F)F.[Li+],0.166666667,0.243736158,1.122397441,286.9332984,,,,,,,,,,,,60,3.32E-08,-7.479100059
,,5/20/2020,JL,,,doi.org/10.1038/pj.2016.115,P(Bn-HC),[Cu]OC(=O)OC(CC1=CC=CC=C1)C[Au],[Cu]OC(=O)OC(CC1=CC=CC=C1)C[Au],,,,,,0.833333333,0.756263842,,,,,,,12000,12000,11,67.34384646,178.0591604,,,,,,,,,,,,,,,,,,,,,,,,,,,,,,,,,,,,,,,,,,,,,,,LiTFSI,O=S(=O)([N-]S(=O)(=O)C(F)(F)F)C(F)(F)F.[Li+],0.166666667,0.243736158,1.122397441,286.9332984,,,,,,,,,,,,80,3.55E-07,-6.450099633
,,5/20/2020,JL,,,doi.org/10.1038/pj.2016.115,P(Bn-HC),[Cu]OC(=O)OC(CC1=CC=CC=C1)C[Au],[Cu]OC(=O)OC(CC1=CC=CC=C1)C[Au],,,,,,0.833333333,0.756263842,,,,,,,12000,12000,11,67.34384646,178.0591604,,,,,,,,,,,,,,,,,,,,,,,,,,,,,,,,,,,,,,,,,,,,,,,LiTFSI,O=S(=O)([N-]S(=O)(=O)C(F)(F)F)C(F)(F)F.[Li+],0.166666667,0.243736158,1.122397441,286.9332984,,,,,,,,,,,,100,1.91E-06,-5.718300922
,,5/20/2020,JL,,,doi.org/10.1016/j.electacta.2018.01.101,PEO2PC,[Cu]OC(=O)OCCOCC[Au],[Cu]OC(=O)OCCOCC[Au],,,,,,0.835271019,0.7,,,,,,,47600,47600,1.4,360.2785347,132.0384249,,,,,,,,,,,,,,,,,,,,,,,,,,,,,,,,,,,,,,,,,,,,,,,LiTFSI,O=S(=O)([N-]S(=O)(=O)C(F)(F)F)C(F)(F)F.[Li+],0.164728981,0.3,1.49281211,286.9332984,,,,,,,,,,,,23,3.30E-07,-6.48148606
,,5/20/2020,JL,,,doi.org/10.1016/j.electacta.2018.01.101,PEO2PC,[Cu]OC(=O)OCCOCC[Au],[Cu]OC(=O)OCCOCC[Au],,,,,,0.835271019,0.7,,,,,,,47600,47600,1.4,360.2785347,132.0384249,,,,,,,,,,,,,,,,,,,,,,,,,,,,,,,,,,,,,,,,,,,,,,,LiTFSI,O=S(=O)([N-]S(=O)(=O)C(F)(F)F)C(F)(F)F.[Li+],0.164728981,0.3,1.49281211,286.9332984,,,,,,,,,,,,40,2.14E-06,-5.669586227
,,5/20/2020,JL,,,doi.org/10.1016/j.electacta.2018.01.101,PEO2PC,[Cu]OC(=O)OCCOCC[Au],[Cu]OC(=O)OCCOCC[Au],,,,,,0.835271019,0.7,,,,,,,47600,47600,1.4,360.2785347,132.0384249,,,,,,,,,,,,,,,,,,,,,,,,,,,,,,,,,,,,,,,,,,,,,,,LiTFSI,O=S(=O)([N-]S(=O)(=O)C(F)(F)F)C(F)(F)F.[Li+],0.164728981,0.3,1.49281211,286.9332984,,,,,,,,,,,,50,7.23E-06,-5.140861703
,,5/20/2020,JL,,,doi.org/10.1016/j.electacta.2018.01.101,PEO2PC,[Cu]OC(=O)OCCOCC[Au],[Cu]OC(=O)OCCOCC[Au],,,,,,0.835271019,0.7,,,,,,,47600,47600,1.4,360.2785347,132.0384249,,,,,,,,,,,,,,,,,,,,,,,,,,,,,,,,,,,,,,,,,,,,,,,LiTFSI,O=S(=O)([N-]S(=O)(=O)C(F)(F)F)C(F)(F)F.[Li+],0.164728981,0.3,1.49281211,286.9332984,,,,,,,,,,,,60,1.76E-05,-4.754487332
,,5/20/2020,JL,,,doi.org/10.1016/j.electacta.2018.01.101,PEO2PC,[Cu]OC(=O)OCCOCC[Au],[Cu]OC(=O)OCCOCC[Au],,,,,,0.835271019,0.7,,,,,,,47600,47600,1.4,360.2785347,132.0384249,,,,,,,,,,,,,,,,,,,,,,,,,,,,,,,,,,,,,,,,,,,,,,,LiTFSI,O=S(=O)([N-]S(=O)(=O)C(F)(F)F)C(F)(F)F.[Li+],0.164728981,0.3,1.49281211,286.9332984,,,,,,,,,,,,70,3.98E-05,-4.400116928
,,5/20/2020,JL,,,doi.org/10.1016/j.electacta.2018.01.101,PEO2PC,[Cu]OC(=O)OCCOCC[Au],[Cu]OC(=O)OCCOCC[Au],,,,,,0.835271019,0.7,,,,,,,47600,47600,1.4,360.2785347,132.0384249,,,,,,,,,,,,,,,,,,,,,,,,,,,,,,,,,,,,,,,,,,,,,,,LiTFSI,O=S(=O)([N-]S(=O)(=O)C(F)(F)F)C(F)(F)F.[Li+],0.164728981,0.3,1.49281211,286.9332984,,,,,,,,,,,,80,8.05E-05,-4.09420412
,,5/20/2020,JL,,,doi.org/10.1016/j.electacta.2018.01.101,PEO2PC,[Cu]OC(=O)OCCOCC[Au],[Cu]OC(=O)OCCOCC[Au],,,,,,0.835271019,0.7,,,,,,,47600,47600,1.4,360.2785347,132.0384249,,,,,,,,,,,,,,,,,,,,,,,,,,,,,,,,,,,,,,,,,,,,,,,LiTFSI,O=S(=O)([N-]S(=O)(=O)C(F)(F)F)C(F)(F)F.[Li+],0.164728981,0.3,1.49281211,286.9332984,,,,,,,,,,,,90,0.000126,-3.899629455
,,5/20/2020,JL,,,doi.org/10.1016/j.electacta.2018.01.101,PEO2PC,[Cu]OC(=O)OCCOCC[Au],[Cu]OC(=O)OCCOCC[Au],,,,,,0.835271019,0.7,,,,,,,47600,47600,1.4,360.2785347,132.0384249,,,,,,,,,,,,,,,,,,,,,,,,,,,,,,,,,,,,,,,,,,,,,,,LiTFSI,O=S(=O)([N-]S(=O)(=O)C(F)(F)F)C(F)(F)F.[Li+],0.164728981,0.3,1.49281211,286.9332984,,,,,,,,,,,,100,0.000185,-3.732828272
,,5/20/2020,JL,,,doi.org/10.1016/j.electacta.2018.01.101,PEO3PC,[Cu]OC(=O)OCCOCCOCC[Au],[Cu]OC(=O)OCCOCCOCC[Au],,,,,,0.791781332,0.7,,,,,,,35800,35800,1.6,203.2128058,176.0646397,,,,,,,,,,,,,,,,,,,,,,,,,,,,,,,,,,,,,,,,,,,,,,,LiTFSI,O=S(=O)([N-]S(=O)(=O)C(F)(F)F)C(F)(F)F.[Li+],0.208218668,0.3,1.49281211,286.9332984,,,,,,,,,,,,23,3.07E-06,-5.512861625
,,5/20/2020,JL,,,doi.org/10.1016/j.electacta.2018.01.101,PEO3PC,[Cu]OC(=O)OCCOCCOCC[Au],[Cu]OC(=O)OCCOCCOCC[Au],,,,,,0.791781332,0.7,,,,,,,35800,35800,1.6,203.2128058,176.0646397,,,,,,,,,,,,,,,,,,,,,,,,,,,,,,,,,,,,,,,,,,,,,,,LiTFSI,O=S(=O)([N-]S(=O)(=O)C(F)(F)F)C(F)(F)F.[Li+],0.208218668,0.3,1.49281211,286.9332984,,,,,,,,,,,,40,1.89E-05,-4.723538196
,,5/20/2020,JL,,,doi.org/10.1016/j.electacta.2018.01.101,PEO3PC,[Cu]OC(=O)OCCOCCOCC[Au],[Cu]OC(=O)OCCOCCOCC[Au],,,,,,0.791781332,0.7,,,,,,,35800,35800,1.6,203.2128058,176.0646397,,,,,,,,,,,,,,,,,,,,,,,,,,,,,,,,,,,,,,,,,,,,,,,LiTFSI,O=S(=O)([N-]S(=O)(=O)C(F)(F)F)C(F)(F)F.[Li+],0.208218668,0.3,1.49281211,286.9332984,,,,,,,,,,,,50,4.32E-05,-4.364516253
,,5/20/2020,JL,,,doi.org/10.1016/j.electacta.2018.01.101,PEO3PC,[Cu]OC(=O)OCCOCCOCC[Au],[Cu]OC(=O)OCCOCCOCC[Au],,,,,,0.791781332,0.7,,,,,,,35800,35800,1.6,203.2128058,176.0646397,,,,,,,,,,,,,,,,,,,,,,,,,,,,,,,,,,,,,,,,,,,,,,,LiTFSI,O=S(=O)([N-]S(=O)(=O)C(F)(F)F)C(F)(F)F.[Li+],0.208218668,0.3,1.49281211,286.9332984,,,,,,,,,,,,60,8.74E-05,-4.058488567
,,5/20/2020,JL,,,doi.org/10.1016/j.electacta.2018.01.101,PEO3PC,[Cu]OC(=O)OCCOCCOCC[Au],[Cu]OC(=O)OCCOCCOCC[Au],,,,,,0.791781332,0.7,,,,,,,35800,35800,1.6,203.2128058,176.0646397,,,,,,,,,,,,,,,,,,,,,,,,,,,,,,,,,,,,,,,,,,,,,,,LiTFSI,O=S(=O)([N-]S(=O)(=O)C(F)(F)F)C(F)(F)F.[Li+],0.208218668,0.3,1.49281211,286.9332984,,,,,,,,,,,,70,0.00016,-3.795880017
,,5/20/2020,JL,,,doi.org/10.1016/j.electacta.2018.01.101,PEO3PC,[Cu]OC(=O)OCCOCCOCC[Au],[Cu]OC(=O)OCCOCCOCC[Au],,,,,,0.791781332,0.7,,,,,,,35800,35800,1.6,203.2128058,176.0646397,,,,,,,,,,,,,,,,,,,,,,,,,,,,,,,,,,,,,,,,,,,,,,,LiTFSI,O=S(=O)([N-]S(=O)(=O)C(F)(F)F)C(F)(F)F.[Li+],0.208218668,0.3,1.49281211,286.9332984,,,,,,,,,,,,80,0.00027,-3.568636236
,,5/20/2020,JL,,,doi.org/10.1016/j.electacta.2018.01.101,PEO3PC,[Cu]OC(=O)OCCOCCOCC[Au],[Cu]OC(=O)OCCOCCOCC[Au],,,,,,0.791781332,0.7,,,,,,,35800,35800,1.6,203.2128058,176.0646397,,,,,,,,,,,,,,,,,,,,,,,,,,,,,,,,,,,,,,,,,,,,,,,LiTFSI,O=S(=O)([N-]S(=O)(=O)C(F)(F)F)C(F)(F)F.[Li+],0.208218668,0.3,1.49281211,286.9332984,,,,,,,,,,,,90,0.000404,-3.393618635
,,5/20/2020,JL,,,doi.org/10.1016/j.electacta.2018.01.101,PEO3PC,[Cu]OC(=O)OCCOCCOCC[Au],[Cu]OC(=O)OCCOCCOCC[Au],,,,,,0.791781332,0.7,,,,,,,35800,35800,1.6,203.2128058,176.0646397,,,,,,,,,,,,,,,,,,,,,,,,,,,,,,,,,,,,,,,,,,,,,,,LiTFSI,O=S(=O)([N-]S(=O)(=O)C(F)(F)F)C(F)(F)F.[Li+],0.208218668,0.3,1.49281211,286.9332984,,,,,,,,,,,,100,0.000556,-3.254925208
,,5/20/2020,JL,,,doi.org/10.1016/j.electacta.2018.01.101,PEO4PC,[Cu]OC(=O)OCCOCCOCCOCC[Au],[Cu]OC(=O)OCCOCCOCCOCC[Au],,,,,,0.752596236,0.7,,,,,,,32400,32400,1.4,147.1256017,220.0908544,,,,,,,,,,,,,,,,,,,,,,,,,,,,,,,,,,,,,,,,,,,,,,,LiTFSI,O=S(=O)([N-]S(=O)(=O)C(F)(F)F)C(F)(F)F.[Li+],0.247403764,0.3,1.49281211,286.9332984,,,,,,,,,,,,23,3.16E-06,-5.500312917
,,5/20/2020,JL,,,doi.org/10.1016/j.electacta.2018.01.101,PEO4PC,[Cu]OC(=O)OCCOCCOCCOCC[Au],[Cu]OC(=O)OCCOCCOCCOCC[Au],,,,,,0.752596236,0.7,,,,,,,32400,32400,1.4,147.1256017,220.0908544,,,,,,,,,,,,,,,,,,,,,,,,,,,,,,,,,,,,,,,,,,,,,,,LiTFSI,O=S(=O)([N-]S(=O)(=O)C(F)(F)F)C(F)(F)F.[Li+],0.247403764,0.3,1.49281211,286.9332984,,,,,,,,,,,,40,1.36E-05,-4.866461092
,,5/20/2020,JL,,,doi.org/10.1016/j.electacta.2018.01.101,PEO4PC,[Cu]OC(=O)OCCOCCOCCOCC[Au],[Cu]OC(=O)OCCOCCOCCOCC[Au],,,,,,0.752596236,0.7,,,,,,,32400,32400,1.4,147.1256017,220.0908544,,,,,,,,,,,,,,,,,,,,,,,,,,,,,,,,,,,,,,,,,,,,,,,LiTFSI,O=S(=O)([N-]S(=O)(=O)C(F)(F)F)C(F)(F)F.[Li+],0.247403764,0.3,1.49281211,286.9332984,,,,,,,,,,,,50,4.67E-05,-4.330683119
,,5/20/2020,JL,,,doi.org/10.1016/j.electacta.2018.01.101,PEO4PC,[Cu]OC(=O)OCCOCCOCCOCC[Au],[Cu]OC(=O)OCCOCCOCCOCC[Au],,,,,,0.752596236,0.7,,,,,,,32400,32400,1.4,147.1256017,220.0908544,,,,,,,,,,,,,,,,,,,,,,,,,,,,,,,,,,,,,,,,,,,,,,,LiTFSI,O=S(=O)([N-]S(=O)(=O)C(F)(F)F)C(F)(F)F.[Li+],0.247403764,0.3,1.49281211,286.9332984,,,,,,,,,,,,60,6.37E-05,-4.195860568
,,5/20/2020,JL,,,doi.org/10.1016/j.electacta.2018.01.101,PEO4PC,[Cu]OC(=O)OCCOCCOCCOCC[Au],[Cu]OC(=O)OCCOCCOCCOCC[Au],,,,,,0.752596236,0.7,,,,,,,32400,32400,1.4,147.1256017,220.0908544,,,,,,,,,,,,,,,,,,,,,,,,,,,,,,,,,,,,,,,,,,,,,,,LiTFSI,O=S(=O)([N-]S(=O)(=O)C(F)(F)F)C(F)(F)F.[Li+],0.247403764,0.3,1.49281211,286.9332984,,,,,,,,,,,,70,9.24E-05,-4.034328029
,,5/20/2020,JL,,,doi.org/10.1016/j.electacta.2018.01.101,PEO4PC,[Cu]OC(=O)OCCOCCOCCOCC[Au],[Cu]OC(=O)OCCOCCOCCOCC[Au],,,,,,0.752596236,0.7,,,,,,,32400,32400,1.4,147.1256017,220.0908544,,,,,,,,,,,,,,,,,,,,,,,,,,,,,,,,,,,,,,,,,,,,,,,LiTFSI,O=S(=O)([N-]S(=O)(=O)C(F)(F)F)C(F)(F)F.[Li+],0.247403764,0.3,1.49281211,286.9332984,,,,,,,,,,,,80,0.000144,-3.841637508
,,5/20/2020,JL,,,doi.org/10.1016/j.electacta.2018.01.101,PEO4PC,[Cu]OC(=O)OCCOCCOCCOCC[Au],[Cu]OC(=O)OCCOCCOCCOCC[Au],,,,,,0.752596236,0.7,,,,,,,32400,32400,1.4,147.1256017,220.0908544,,,,,,,,,,,,,,,,,,,,,,,,,,,,,,,,,,,,,,,,,,,,,,,LiTFSI,O=S(=O)([N-]S(=O)(=O)C(F)(F)F)C(F)(F)F.[Li+],0.247403764,0.3,1.49281211,286.9332984,,,,,,,,,,,,90,0.000266,-3.575118363
,,5/20/2020,JL,,,doi.org/10.1016/j.electacta.2018.01.101,PEO4PC,[Cu]OC(=O)OCCOCCOCCOCC[Au],[Cu]OC(=O)OCCOCCOCCOCC[Au],,,,,,0.752596236,0.7,,,,,,,32400,32400,1.4,147.1256017,220.0908544,,,,,,,,,,,,,,,,,,,,,,,,,,,,,,,,,,,,,,,,,,,,,,,LiTFSI,O=S(=O)([N-]S(=O)(=O)C(F)(F)F)C(F)(F)F.[Li+],0.247403764,0.3,1.49281211,286.9332984,,,,,,,,,,,,100,0.000321,-3.493494968
,,5/20/2020,JL,,,doi.org/10.1016/j.electacta.2018.01.101,PEO6PC,[Cu]OC(=O)OCCOCCOCCOCCOCCOCC[Au],[Cu]OC(=O)OCCOCCOCCOCCOCCOCC[Au],,,,,,0.684813661,0.7,,,,,,,21900,21900,1.5,71.0277949,308.1432839,,,,,,,,,,,,,,,,,,,,,,,,,,,,,,,,,,,,,,,,,,,,,,,LiTFSI,O=S(=O)([N-]S(=O)(=O)C(F)(F)F)C(F)(F)F.[Li+],0.315186339,0.3,1.49281211,286.9332984,,,,,,,,,,,,23,1.67E-05,-4.777283529
,,5/20/2020,JL,,,doi.org/10.1016/j.electacta.2018.01.101,PEO6PC,[Cu]OC(=O)OCCOCCOCCOCCOCCOCC[Au],[Cu]OC(=O)OCCOCCOCCOCCOCCOCC[Au],,,,,,0.684813661,0.7,,,,,,,21900,21900,1.5,71.0277949,308.1432839,,,,,,,,,,,,,,,,,,,,,,,,,,,,,,,,,,,,,,,,,,,,,,,LiTFSI,O=S(=O)([N-]S(=O)(=O)C(F)(F)F)C(F)(F)F.[Li+],0.315186339,0.3,1.49281211,286.9332984,,,,,,,,,,,,40,4.16E-05,-4.380906669
,,5/20/2020,JL,,,doi.org/10.1016/j.electacta.2018.01.101,PEO6PC,[Cu]OC(=O)OCCOCCOCCOCCOCCOCC[Au],[Cu]OC(=O)OCCOCCOCCOCCOCCOCC[Au],,,,,,0.684813661,0.7,,,,,,,21900,21900,1.5,71.0277949,308.1432839,,,,,,,,,,,,,,,,,,,,,,,,,,,,,,,,,,,,,,,,,,,,,,,LiTFSI,O=S(=O)([N-]S(=O)(=O)C(F)(F)F)C(F)(F)F.[Li+],0.315186339,0.3,1.49281211,286.9332984,,,,,,,,,,,,50,6.89E-05,-4.161780778
,,5/20/2020,JL,,,doi.org/10.1016/j.electacta.2018.01.101,PEO6PC,[Cu]OC(=O)OCCOCCOCCOCCOCCOCC[Au],[Cu]OC(=O)OCCOCCOCCOCCOCCOCC[Au],,,,,,0.684813661,0.7,,,,,,,21900,21900,1.5,71.0277949,308.1432839,,,,,,,,,,,,,,,,,,,,,,,,,,,,,,,,,,,,,,,,,,,,,,,LiTFSI,O=S(=O)([N-]S(=O)(=O)C(F)(F)F)C(F)(F)F.[Li+],0.315186339,0.3,1.49281211,286.9332984,,,,,,,,,,,,60,0.000106,-3.974694135
,,5/20/2020,JL,,,doi.org/10.1016/j.electacta.2018.01.101,PEO6PC,[Cu]OC(=O)OCCOCCOCCOCCOCCOCC[Au],[Cu]OC(=O)OCCOCCOCCOCCOCCOCC[Au],,,,,,0.684813661,0.7,,,,,,,21900,21900,1.5,71.0277949,308.1432839,,,,,,,,,,,,,,,,,,,,,,,,,,,,,,,,,,,,,,,,,,,,,,,LiTFSI,O=S(=O)([N-]S(=O)(=O)C(F)(F)F)C(F)(F)F.[Li+],0.315186339,0.3,1.49281211,286.9332984,,,,,,,,,,,,70,0.000172,-3.764471553
,,5/20/2020,JL,,,doi.org/10.1016/j.electacta.2018.01.101,PEO6PC,[Cu]OC(=O)OCCOCCOCCOCCOCCOCC[Au],[Cu]OC(=O)OCCOCCOCCOCCOCCOCC[Au],,,,,,0.684813661,0.7,,,,,,,21900,21900,1.5,71.0277949,308.1432839,,,,,,,,,,,,,,,,,,,,,,,,,,,,,,,,,,,,,,,,,,,,,,,LiTFSI,O=S(=O)([N-]S(=O)(=O)C(F)(F)F)C(F)(F)F.[Li+],0.315186339,0.3,1.49281211,286.9332984,,,,,,,,,,,,80,0.000255,-3.59345982
,,5/20/2020,JL,,,doi.org/10.1016/j.electacta.2018.01.101,PEO6PC,[Cu]OC(=O)OCCOCCOCCOCCOCCOCC[Au],[Cu]OC(=O)OCCOCCOCCOCCOCCOCC[Au],,,,,,0.684813661,0.7,,,,,,,21900,21900,1.5,71.0277949,308.1432839,,,,,,,,,,,,,,,,,,,,,,,,,,,,,,,,,,,,,,,,,,,,,,,LiTFSI,O=S(=O)([N-]S(=O)(=O)C(F)(F)F)C(F)(F)F.[Li+],0.315186339,0.3,1.49281211,286.9332984,,,,,,,,,,,,90,0.000296,-3.528708289
,,5/20/2020,JL,,,doi.org/10.1016/j.electacta.2018.01.101,PEO6PC,[Cu]OC(=O)OCCOCCOCCOCCOCCOCC[Au],[Cu]OC(=O)OCCOCCOCCOCCOCCOCC[Au],,,,,,0.684813661,0.7,,,,,,,21900,21900,1.5,71.0277949,308.1432839,,,,,,,,,,,,,,,,,,,,,,,,,,,,,,,,,,,,,,,,,,,,,,,LiTFSI,O=S(=O)([N-]S(=O)(=O)C(F)(F)F)C(F)(F)F.[Li+],0.315186339,0.3,1.49281211,286.9332984,,,,,,,,,,,,100,0.000358,-3.446116973
,,5/20/2020,JL,,,doi.org/10.1016/j.electacta.2018.01.101,PEOxPC,[Cu]OCCOCCOCCOCCOCCOCCOCCOCCOCCOCCOCCOCCOCCC(=O)O[Au],[Cu]OCCOCCOCCOCCOCCOCCOCCOCCOCCOCCOCCOCCOCCC(=O)O[Au],,,C{<OC(=O)>{<OCC>}}OC,,,0.883820301,0.7,,,,Jan-34,,,21900,21900,1.6,,88.00837639,Alternating PEO-carbonate monomer,600,,,,,,,,,,,,,,,,,,,,,,,,,,,,,,,,,,,,,,,,,,,,,LiTFSI,O=S(=O)([N-]S(=O)(=O)C(F)(F)F)C(F)(F)F.[Li+],0.116179699,0.3,1.49281211,286.9332984,,,,,,,,,,,,23,1.35E-05,-4.869666232
,,5/20/2020,JL,,,doi.org/10.1016/j.electacta.2018.01.101,PEOxPC,[Cu]OCCOCCOCCOCCOCCOCCOCCOCCOCCOCCOCCOCCOCCC(=O)O[Au],[Cu]OCCOCCOCCOCCOCCOCCOCCOCCOCCOCCOCCOCCOCCC(=O)O[Au],,,C{<OC(=O)>{<OCC>}}OC,,,0.883820301,0.7,,,,Jan-34,,,21900,21900,1.6,,88.00837639,Alternating PEO-carbonate monomer,600,,,,,,,,,,,,,,,,,,,,,,,,,,,,,,,,,,,,,,,,,,,,,LiTFSI,O=S(=O)([N-]S(=O)(=O)C(F)(F)F)C(F)(F)F.[Li+],0.116179699,0.3,1.49281211,286.9332984,,,,,,,,,,,,40,4.16E-05,-4.380906669
,,5/20/2020,JL,,,doi.org/10.1016/j.electacta.2018.01.101,PEOxPC,[Cu]OCCOCCOCCOCCOCCOCCOCCOCCOCCOCCOCCOCCOCCC(=O)O[Au],[Cu]OCCOCCOCCOCCOCCOCCOCCOCCOCCOCCOCCOCCOCCC(=O)O[Au],,,C{<OC(=O)>{<OCC>}}OC,,,0.883820301,0.7,,,,Jan-34,,,21900,21900,1.6,,88.00837639,Alternating PEO-carbonate monomer,600,,,,,,,,,,,,,,,,,,,,,,,,,,,,,,,,,,,,,,,,,,,,,LiTFSI,O=S(=O)([N-]S(=O)(=O)C(F)(F)F)C(F)(F)F.[Li+],0.116179699,0.3,1.49281211,286.9332984,,,,,,,,,,,,50,7.83E-05,-4.106238238
,,5/20/2020,JL,,,doi.org/10.1016/j.electacta.2018.01.101,PEOxPC,[Cu]OCCOCCOCCOCCOCCOCCOCCOCCOCCOCCOCCOCCOCCC(=O)O[Au],[Cu]OCCOCCOCCOCCOCCOCCOCCOCCOCCOCCOCCOCCOCCC(=O)O[Au],,,C{<OC(=O)>{<OCC>}}OC,,,0.883820301,0.7,,,,Jan-34,,,21900,21900,1.6,,88.00837639,Alternating PEO-carbonate monomer,600,,,,,,,,,,,,,,,,,,,,,,,,,,,,,,,,,,,,,,,,,,,,,LiTFSI,O=S(=O)([N-]S(=O)(=O)C(F)(F)F)C(F)(F)F.[Li+],0.116179699,0.3,1.49281211,286.9332984,,,,,,,,,,,,60,0.000138,-3.860120914
,,5/20/2020,JL,,,doi.org/10.1016/j.electacta.2018.01.101,PEOxPC,[Cu]OCCOCCOCCOCCOCCOCCOCCOCCOCCOCCOCCOCCOCCC(=O)O[Au],[Cu]OCCOCCOCCOCCOCCOCCOCCOCCOCCOCCOCCOCCOCCC(=O)O[Au],,,C{<OC(=O)>{<OCC>}}OC,,,0.883820301,0.7,,,,Jan-34,,,21900,21900,1.6,,88.00837639,Alternating PEO-carbonate monomer,600,,,,,,,,,,,,,,,,,,,,,,,,,,,,,,,,,,,,,,,,,,,,,LiTFSI,O=S(=O)([N-]S(=O)(=O)C(F)(F)F)C(F)(F)F.[Li+],0.116179699,0.3,1.49281211,286.9332984,,,,,,,,,,,,70,0.000194,-3.71219827
,,5/20/2020,JL,,,doi.org/10.1016/j.electacta.2018.01.101,PEOxPC,[Cu]OCCOCCOCCOCCOCCOCCOCCOCCOCCOCCOCCOCCOCCC(=O)O[Au],[Cu]OCCOCCOCCOCCOCCOCCOCCOCCOCCOCCOCCOCCOCCC(=O)O[Au],,,C{<OC(=O)>{<OCC>}}OC,,,0.883820301,0.7,,,,Jan-34,,,21900,21900,1.6,,88.00837639,Alternating PEO-carbonate monomer,600,,,,,,,,,,,,,,,,,,,,,,,,,,,,,,,,,,,,,,,,,,,,,LiTFSI,O=S(=O)([N-]S(=O)(=O)C(F)(F)F)C(F)(F)F.[Li+],0.116179699,0.3,1.49281211,286.9332984,,,,,,,,,,,,80,0.000301,-3.521433504
,,5/20/2020,JL,,,doi.org/10.1016/j.electacta.2018.01.101,PEOxPC,[Cu]OCCOCCOCCOCCOCCOCCOCCOCCOCCOCCOCCOCCOCCC(=O)O[Au],[Cu]OCCOCCOCCOCCOCCOCCOCCOCCOCCOCCOCCOCCOCCC(=O)O[Au],,,C{<OC(=O)>{<OCC>}}OC,,,0.883820301,0.7,,,,Jan-34,,,21900,21900,1.6,,88.00837639,Alternating PEO-carbonate monomer,600,,,,,,,,,,,,,,,,,,,,,,,,,,,,,,,,,,,,,,,,,,,,,LiTFSI,O=S(=O)([N-]S(=O)(=O)C(F)(F)F)C(F)(F)F.[Li+],0.116179699,0.3,1.49281211,286.9332984,,,,,,,,,,,,90,0.000427,-3.369572125
,,5/20/2020,JL,,,doi.org/10.1016/j.electacta.2018.01.101,PEOxPC,[Cu]OCCOCCOCCOCCOCCOCCOCCOCCOCCOCCOCCOCCOCCC(=O)O[Au],[Cu]OCCOCCOCCOCCOCCOCCOCCOCCOCCOCCOCCOCCOCCC(=O)O[Au],,,C{<OC(=O)>{<OCC>}}OC,,,0.883820301,0.7,,,,Jan-34,,,21900,21900,1.6,,88.00837639,Alternating PEO-carbonate monomer,600,,,,,,,,,,,,,,,,,,,,,,,,,,,,,,,,,,,,,,,,,,,,,LiTFSI,O=S(=O)([N-]S(=O)(=O)C(F)(F)F)C(F)(F)F.[Li+],0.116179699,0.3,1.49281211,286.9332984,,,,,,,,,,,,100,0.000508,-3.294136288
,,5/20/2020,JL,,,doi.org/10.1016/j.electacta.2018.01.101,PEOxPC,[Cu]OCCOCCOCCOCCOCCOCCOCCOCCOCCOCCOCCOCCOCCOCCOCCOCCOCCOCCOCCOCCOCCOCCC(=O)O[Au],[Cu]OCCOCCOCCOCCOCCOCCOCCOCCOCCOCCOCCOCCOCCOCCOCCOCCOCCOCCOCCOCCOCCOCCC(=O)O[Au],,,C{<OC(=O)>{<OCC>}}OC,,,0.883820301,0.7,,,,Jan-34,,,14700,14700,1.5,,88.00837639,Alternating PEO-carbonate monomer,1000,,,,,,,,,,,,,,,,,,,,,,,,,,,,,,,,,,,,,,,,,,,,,LiTFSI,O=S(=O)([N-]S(=O)(=O)C(F)(F)F)C(F)(F)F.[Li+],0.116179699,0.3,1.49281211,286.9332984,,,,,,,,,,,,23,3.13E-05,-4.504455662
,,5/20/2020,JL,,,doi.org/10.1016/j.electacta.2018.01.101,PEOxPC,[Cu]OCCOCCOCCOCCOCCOCCOCCOCCOCCOCCOCCOCCOCCOCCOCCOCCOCCOCCOCCOCCOCCOCCC(=O)O[Au],[Cu]OCCOCCOCCOCCOCCOCCOCCOCCOCCOCCOCCOCCOCCOCCOCCOCCOCCOCCOCCOCCOCCOCCC(=O)O[Au],,,C{<OC(=O)>{<OCC>}}OC,,,0.883820301,0.7,,,,Jan-34,,,14700,14700,1.5,,88.00837639,Alternating PEO-carbonate monomer,1000,,,,,,,,,,,,,,,,,,,,,,,,,,,,,,,,,,,,,,,,,,,,,LiTFSI,O=S(=O)([N-]S(=O)(=O)C(F)(F)F)C(F)(F)F.[Li+],0.116179699,0.3,1.49281211,286.9332984,,,,,,,,,,,,40,0.000102,-3.991399828
,,5/20/2020,JL,,,doi.org/10.1016/j.electacta.2018.01.101,PEOxPC,[Cu]OCCOCCOCCOCCOCCOCCOCCOCCOCCOCCOCCOCCOCCOCCOCCOCCOCCOCCOCCOCCOCCOCCC(=O)O[Au],[Cu]OCCOCCOCCOCCOCCOCCOCCOCCOCCOCCOCCOCCOCCOCCOCCOCCOCCOCCOCCOCCOCCOCCC(=O)O[Au],,,C{<OC(=O)>{<OCC>}}OC,,,0.883820301,0.7,,,,Jan-34,,,14700,14700,1.5,,88.00837639,Alternating PEO-carbonate monomer,1000,,,,,,,,,,,,,,,,,,,,,,,,,,,,,,,,,,,,,,,,,,,,,LiTFSI,O=S(=O)([N-]S(=O)(=O)C(F)(F)F)C(F)(F)F.[Li+],0.116179699,0.3,1.49281211,286.9332984,,,,,,,,,,,,50,0.000165,-3.782516056
,,5/20/2020,JL,,,doi.org/10.1016/j.electacta.2018.01.101,PEOxPC,[Cu]OCCOCCOCCOCCOCCOCCOCCOCCOCCOCCOCCOCCOCCOCCOCCOCCOCCOCCOCCOCCOCCOCCC(=O)O[Au],[Cu]OCCOCCOCCOCCOCCOCCOCCOCCOCCOCCOCCOCCOCCOCCOCCOCCOCCOCCOCCOCCOCCOCCC(=O)O[Au],,,C{<OC(=O)>{<OCC>}}OC,,,0.883820301,0.7,,,,Jan-34,,,14700,14700,1.5,,88.00837639,Alternating PEO-carbonate monomer,1000,,,,,,,,,,,,,,,,,,,,,,,,,,,,,,,,,,,,,,,,,,,,,LiTFSI,O=S(=O)([N-]S(=O)(=O)C(F)(F)F)C(F)(F)F.[Li+],0.116179699,0.3,1.49281211,286.9332984,,,,,,,,,,,,60,0.000267,-3.573488739
,,5/20/2020,JL,,,doi.org/10.1016/j.electacta.2018.01.101,PEOxPC,[Cu]OCCOCCOCCOCCOCCOCCOCCOCCOCCOCCOCCOCCOCCOCCOCCOCCOCCOCCOCCOCCOCCOCCC(=O)O[Au],[Cu]OCCOCCOCCOCCOCCOCCOCCOCCOCCOCCOCCOCCOCCOCCOCCOCCOCCOCCOCCOCCOCCOCCC(=O)O[Au],,,C{<OC(=O)>{<OCC>}}OC,,,0.883820301,0.7,,,,Jan-34,,,14700,14700,1.5,,88.00837639,Alternating PEO-carbonate monomer,1000,,,,,,,,,,,,,,,,,,,,,,,,,,,,,,,,,,,,,,,,,,,,,LiTFSI,O=S(=O)([N-]S(=O)(=O)C(F)(F)F)C(F)(F)F.[Li+],0.116179699,0.3,1.49281211,286.9332984,,,,,,,,,,,,70,0.000382,-3.417936637
,,5/20/2020,JL,,,doi.org/10.1016/j.electacta.2018.01.101,PEOxPC,[Cu]OCCOCCOCCOCCOCCOCCOCCOCCOCCOCCOCCOCCOCCOCCOCCOCCOCCOCCOCCOCCOCCOCCC(=O)O[Au],[Cu]OCCOCCOCCOCCOCCOCCOCCOCCOCCOCCOCCOCCOCCOCCOCCOCCOCCOCCOCCOCCOCCOCCC(=O)O[Au],,,C{<OC(=O)>{<OCC>}}OC,,,0.883820301,0.7,,,,Jan-34,,,14700,14700,1.5,,88.00837639,Alternating PEO-carbonate monomer,1000,,,,,,,,,,,,,,,,,,,,,,,,,,,,,,,,,,,,,,,,,,,,,LiTFSI,O=S(=O)([N-]S(=O)(=O)C(F)(F)F)C(F)(F)F.[Li+],0.116179699,0.3,1.49281211,286.9332984,,,,,,,,,,,,80,0.000546,-3.262807357
,,5/20/2020,JL,,,doi.org/10.1016/j.electacta.2018.01.101,PEOxPC,[Cu]OCCOCCOCCOCCOCCOCCOCCOCCOCCOCCOCCOCCOCCOCCOCCOCCOCCOCCOCCOCCOCCOCCC(=O)O[Au],[Cu]OCCOCCOCCOCCOCCOCCOCCOCCOCCOCCOCCOCCOCCOCCOCCOCCOCCOCCOCCOCCOCCOCCC(=O)O[Au],,,C{<OC(=O)>{<OCC>}}OC,,,0.883820301,0.7,,,,Jan-34,,,14700,14700,1.5,,88.00837639,Alternating PEO-carbonate monomer,1000,,,,,,,,,,,,,,,,,,,,,,,,,,,,,,,,,,,,,,,,,,,,,LiTFSI,O=S(=O)([N-]S(=O)(=O)C(F)(F)F)C(F)(F)F.[Li+],0.116179699,0.3,1.49281211,286.9332984,,,,,,,,,,,,90,0.00076,-3.119186408
,,5/20/2020,JL,,,doi.org/10.1016/j.electacta.2018.01.101,PEOxPC,[Cu]OCCOCCOCCOCCOCCOCCOCCOCCOCCOCCOCCOCCOCCOCCOCCOCCOCCOCCOCCOCCOCCOCCC(=O)O[Au],[Cu]OCCOCCOCCOCCOCCOCCOCCOCCOCCOCCOCCOCCOCCOCCOCCOCCOCCOCCOCCOCCOCCOCCC(=O)O[Au],,,C{<OC(=O)>{<OCC>}}OC,,,0.883820301,0.7,,,,Jan-34,,,14700,14700,1.5,,88.00837639,Alternating PEO-carbonate monomer,1000,,,,,,,,,,,,,,,,,,,,,,,,,,,,,,,,,,,,,,,,,,,,,LiTFSI,O=S(=O)([N-]S(=O)(=O)C(F)(F)F)C(F)(F)F.[Li+],0.116179699,0.3,1.49281211,286.9332984,,,,,,,,,,,,100,0.000904,-3.04383157
,,5/20/2020,JL,,,doi.org/10.1016/j.electacta.2018.01.101,PEOxPC,[Cu]OCCOCCOCCOCCOCCOCCOCCOCCOCCOCCOCCOCCOCCOCCOCCOCCOCCOCCOCCOCCOCCOCCOCCOCCOCCOCCOCCOCCOCCOCCOCCOCCOCCOCCC(=O)O[Au],[Cu]OCCOCCOCCOCCOCCOCCOCCOCCOCCOCCOCCOCCOCCOCCOCCOCCOCCOCCOCCOCCOCCOCCOCCOCCOCCOCCOCCOCCOCCOCCOCCOCCOCCOCCC(=O)O[Au],,,C{<OC(=O)>{<OCC>}}OC,,,0.883820301,0.7,,,,Jan-34,,,22500,22500,1.7,,88.00837639,Alternating PEO-carbonate monomer,1500,,,,,,,,,,,,,,,,,,,,,,,,,,,,,,,,,,,,,,,,,,,,,LiTFSI,O=S(=O)([N-]S(=O)(=O)C(F)(F)F)C(F)(F)F.[Li+],0.116179699,0.3,1.49281211,286.9332984,,,,,,,,,,,,23,3.66E-05,-4.436518915
,,5/20/2020,JL,,,doi.org/10.1016/j.electacta.2018.01.101,PEOxPC,[Cu]OCCOCCOCCOCCOCCOCCOCCOCCOCCOCCOCCOCCOCCOCCOCCOCCOCCOCCOCCOCCOCCOCCOCCOCCOCCOCCOCCOCCOCCOCCOCCOCCOCCOCCC(=O)O[Au],[Cu]OCCOCCOCCOCCOCCOCCOCCOCCOCCOCCOCCOCCOCCOCCOCCOCCOCCOCCOCCOCCOCCOCCOCCOCCOCCOCCOCCOCCOCCOCCOCCOCCOCCOCCC(=O)O[Au],,,C{<OC(=O)>{<OCC>}}OC,,,0.883820301,0.7,,,,Jan-34,,,22500,22500,1.7,,88.00837639,Alternating PEO-carbonate monomer,1500,,,,,,,,,,,,,,,,,,,,,,,,,,,,,,,,,,,,,,,,,,,,,LiTFSI,O=S(=O)([N-]S(=O)(=O)C(F)(F)F)C(F)(F)F.[Li+],0.116179699,0.3,1.49281211,286.9332984,,,,,,,,,,,,40,9.50E-05,-4.022276395
,,5/20/2020,JL,,,doi.org/10.1016/j.electacta.2018.01.101,PEOxPC,[Cu]OCCOCCOCCOCCOCCOCCOCCOCCOCCOCCOCCOCCOCCOCCOCCOCCOCCOCCOCCOCCOCCOCCOCCOCCOCCOCCOCCOCCOCCOCCOCCOCCOCCOCCC(=O)O[Au],[Cu]OCCOCCOCCOCCOCCOCCOCCOCCOCCOCCOCCOCCOCCOCCOCCOCCOCCOCCOCCOCCOCCOCCOCCOCCOCCOCCOCCOCCOCCOCCOCCOCCOCCOCCC(=O)O[Au],,,C{<OC(=O)>{<OCC>}}OC,,,0.883820301,0.7,,,,Jan-34,,,22500,22500,1.7,,88.00837639,Alternating PEO-carbonate monomer,1500,,,,,,,,,,,,,,,,,,,,,,,,,,,,,,,,,,,,,,,,,,,,,LiTFSI,O=S(=O)([N-]S(=O)(=O)C(F)(F)F)C(F)(F)F.[Li+],0.116179699,0.3,1.49281211,286.9332984,,,,,,,,,,,,50,0.000147,-3.832682665
,,5/20/2020,JL,,,doi.org/10.1016/j.electacta.2018.01.101,PEOxPC,[Cu]OCCOCCOCCOCCOCCOCCOCCOCCOCCOCCOCCOCCOCCOCCOCCOCCOCCOCCOCCOCCOCCOCCOCCOCCOCCOCCOCCOCCOCCOCCOCCOCCOCCOCCC(=O)O[Au],[Cu]OCCOCCOCCOCCOCCOCCOCCOCCOCCOCCOCCOCCOCCOCCOCCOCCOCCOCCOCCOCCOCCOCCOCCOCCOCCOCCOCCOCCOCCOCCOCCOCCOCCOCCC(=O)O[Au],,,C{<OC(=O)>{<OCC>}}OC,,,0.883820301,0.7,,,,Jan-34,,,22500,22500,1.7,,88.00837639,Alternating PEO-carbonate monomer,1500,,,,,,,,,,,,,,,,,,,,,,,,,,,,,,,,,,,,,,,,,,,,,LiTFSI,O=S(=O)([N-]S(=O)(=O)C(F)(F)F)C(F)(F)F.[Li+],0.116179699,0.3,1.49281211,286.9332984,,,,,,,,,,,,60,0.000239,-3.621602099
,,5/20/2020,JL,,,doi.org/10.1016/j.electacta.2018.01.101,PEOxPC,[Cu]OCCOCCOCCOCCOCCOCCOCCOCCOCCOCCOCCOCCOCCOCCOCCOCCOCCOCCOCCOCCOCCOCCOCCOCCOCCOCCOCCOCCOCCOCCOCCOCCOCCOCCC(=O)O[Au],[Cu]OCCOCCOCCOCCOCCOCCOCCOCCOCCOCCOCCOCCOCCOCCOCCOCCOCCOCCOCCOCCOCCOCCOCCOCCOCCOCCOCCOCCOCCOCCOCCOCCOCCOCCC(=O)O[Au],,,C{<OC(=O)>{<OCC>}}OC,,,0.883820301,0.7,,,,Jan-34,,,22500,22500,1.7,,88.00837639,Alternating PEO-carbonate monomer,1500,,,,,,,,,,,,,,,,,,,,,,,,,,,,,,,,,,,,,,,,,,,,,LiTFSI,O=S(=O)([N-]S(=O)(=O)C(F)(F)F)C(F)(F)F.[Li+],0.116179699,0.3,1.49281211,286.9332984,,,,,,,,,,,,70,0.000352,-3.453457337
,,5/20/2020,JL,,,doi.org/10.1016/j.electacta.2018.01.101,PEOxPC,[Cu]OCCOCCOCCOCCOCCOCCOCCOCCOCCOCCOCCOCCOCCOCCOCCOCCOCCOCCOCCOCCOCCOCCOCCOCCOCCOCCOCCOCCOCCOCCOCCOCCOCCOCCC(=O)O[Au],[Cu]OCCOCCOCCOCCOCCOCCOCCOCCOCCOCCOCCOCCOCCOCCOCCOCCOCCOCCOCCOCCOCCOCCOCCOCCOCCOCCOCCOCCOCCOCCOCCOCCOCCOCCC(=O)O[Au],,,C{<OC(=O)>{<OCC>}}OC,,,0.883820301,0.7,,,,Jan-34,,,22500,22500,1.7,,88.00837639,Alternating PEO-carbonate monomer,1500,,,,,,,,,,,,,,,,,,,,,,,,,,,,,,,,,,,,,,,,,,,,,LiTFSI,O=S(=O)([N-]S(=O)(=O)C(F)(F)F)C(F)(F)F.[Li+],0.116179699,0.3,1.49281211,286.9332984,,,,,,,,,,,,80,0.000508,-3.294136288
,,5/20/2020,JL,,,doi.org/10.1016/j.electacta.2018.01.101,PEOxPC,[Cu]OCCOCCOCCOCCOCCOCCOCCOCCOCCOCCOCCOCCOCCOCCOCCOCCOCCOCCOCCOCCOCCOCCOCCOCCOCCOCCOCCOCCOCCOCCOCCOCCOCCOCCC(=O)O[Au],[Cu]OCCOCCOCCOCCOCCOCCOCCOCCOCCOCCOCCOCCOCCOCCOCCOCCOCCOCCOCCOCCOCCOCCOCCOCCOCCOCCOCCOCCOCCOCCOCCOCCOCCOCCC(=O)O[Au],,,C{<OC(=O)>{<OCC>}}OC,,,0.883820301,0.7,,,,Jan-34,,,22500,22500,1.7,,88.00837639,Alternating PEO-carbonate monomer,1500,,,,,,,,,,,,,,,,,,,,,,,,,,,,,,,,,,,,,,,,,,,,,LiTFSI,O=S(=O)([N-]S(=O)(=O)C(F)(F)F)C(F)(F)F.[Li+],0.116179699,0.3,1.49281211,286.9332984,,,,,,,,,,,,90,0.000674,-3.171340103
,,5/20/2020,JL,,,doi.org/10.1016/j.electacta.2018.01.101,PEOxPC,[Cu]OCCOCCOCCOCCOCCOCCOCCOCCOCCOCCOCCOCCOCCOCCOCCOCCOCCOCCOCCOCCOCCOCCOCCOCCOCCOCCOCCOCCOCCOCCOCCOCCOCCOCCC(=O)O[Au],[Cu]OCCOCCOCCOCCOCCOCCOCCOCCOCCOCCOCCOCCOCCOCCOCCOCCOCCOCCOCCOCCOCCOCCOCCOCCOCCOCCOCCOCCOCCOCCOCCOCCOCCOCCC(=O)O[Au],,,C{<OC(=O)>{<OCC>}}OC,,,0.883820301,0.7,,,,Jan-34,,,22500,22500,1.7,,88.00837639,Alternating PEO-carbonate monomer,1500,,,,,,,,,,,,,,,,,,,,,,,,,,,,,,,,,,,,,,,,,,,,,LiTFSI,O=S(=O)([N-]S(=O)(=O)C(F)(F)F)C(F)(F)F.[Li+],0.116179699,0.3,1.49281211,286.9332984,,,,,,,,,,,,100,0.000774,-3.111259039
,,5/20/2020,JL,,,doi.org/10.1016/j.electacta.2018.01.101,PEOxPC,[Cu]OCCOCCOCCOCCOCCOCCOCCOCCOCCOCCOCCOCCOCCOCCOCCOCCOCCOCCOCCOCCOCCOCCOCCOCCOCCOCCOCCOCCOCCOCCOCCOCCOCCOCCOCCOCCOCCOCCOCCOCCOCCOCCOCCOCCOCCC(=O)O[Au],[Cu]OCCOCCOCCOCCOCCOCCOCCOCCOCCOCCOCCOCCOCCOCCOCCOCCOCCOCCOCCOCCOCCOCCOCCOCCOCCOCCOCCOCCOCCOCCOCCOCCOCCOCCOCCOCCOCCOCCOCCOCCOCCOCCOCCOCCOCCC(=O)O[Au],,,C{<OC(=O)>{<OCC>}}OC,,,0.883820301,0.7,,,,Jan-34,,,8300,8300,1.5,,88.00837639,Alternating PEO-carbonate monomer,2000,,,,,,,,,,,,,,,,,,,,,,,,,,,,,,,,,,,,,,,,,,,,,LiTFSI,O=S(=O)([N-]S(=O)(=O)C(F)(F)F)C(F)(F)F.[Li+],0.116179699,0.3,1.49281211,286.9332984,,,,,,,,,,,,23,1.67E-05,-4.777283529
,,5/20/2020,JL,,,doi.org/10.1016/j.electacta.2018.01.101,PEOxPC,[Cu]OCCOCCOCCOCCOCCOCCOCCOCCOCCOCCOCCOCCOCCOCCOCCOCCOCCOCCOCCOCCOCCOCCOCCOCCOCCOCCOCCOCCOCCOCCOCCOCCOCCOCCOCCOCCOCCOCCOCCOCCOCCOCCOCCOCCOCCC(=O)O[Au],[Cu]OCCOCCOCCOCCOCCOCCOCCOCCOCCOCCOCCOCCOCCOCCOCCOCCOCCOCCOCCOCCOCCOCCOCCOCCOCCOCCOCCOCCOCCOCCOCCOCCOCCOCCOCCOCCOCCOCCOCCOCCOCCOCCOCCOCCOCCC(=O)O[Au],,,C{<OC(=O)>{<OCC>}}OC,,,0.883820301,0.7,,,,Jan-34,,,8300,8300,1.5,,88.00837639,Alternating PEO-carbonate monomer,2000,,,,,,,,,,,,,,,,,,,,,,,,,,,,,,,,,,,,,,,,,,,,,LiTFSI,O=S(=O)([N-]S(=O)(=O)C(F)(F)F)C(F)(F)F.[Li+],0.116179699,0.3,1.49281211,286.9332984,,,,,,,,,,,,40,8.82E-05,-4.054531415
