Repository: zjurillpolymer/SPE_prediction

# SPE Prediction

Polymer electrolyte conductivity prediction using graph neural networks.

## Data

Data from [ChemPropPred](https://github.com/learningmatter-mit/Chem-prop-pred) — polymer electrolyte conductivity measurements including SMILES, conductivity (log S/cm), molecular weight, salt concentration, and temperature.

- `data/clean_train_data.csv` — cleaned training data
- `data/PolymerElectrolyteData.csv` — full raw dataset
- `data/PolyInfo_8salts.csv` / `data/polyinfo_5salts_4conc.csv` — PolyInfo polymer database with salt additives

File: data/PolymerElectrolyteData.csv (part 116 of 154)
Notes,Compound Notebook Name,Date Copied to Master Database,Data Recorded By,Seshadri Group,Oyaizu Group,DOI,Solvent 1 (S1),S1 SMILES,S1 SMILES 1,S1 SMILES 2,S1 SMILES 3,S1 Big SMILES,S1 End Group 1,S1 End Group 2,S1 Mol %,S1 Weight %,S1 SMILES 1 Mol %,S1 SMILES 2 Mol %,S1 SMILES 3 Mol %,S1 Molar Ratio,S1 Weight Ratio,S1 Mw,S1 Mn,S1 Mn or Mw,S1 Mw/Mn,S1 DOP,S1 Molar Mass (g/mol),S1 Type,S1 Block Mol Weight,Solvent 2 (S2),S2 SMILES,S2 SMILES 1,S2 SMILES 2,S2 Mol %,S2 Weight %,S2 SMILES 1 Mol %,S2 SMILES 2 Mol %,S2 Molar Ratio,S2 Weight Ratio,S2 Mw,S2 Mn,S2 Mn or Mw,S2 Mw/Mn,S2 DOP,S2 Molar Mass (g/mol),S2 Type,Solvent 3 (S3),S3 SMILES,S3 SMILES 1,S3 Mol %,S3 Weight %,S3 Molar Ratio,S3 Weight Ratio,S3 Mw,S3 Mn,S3 Mn or Mw,S3 Mw/Mn,S3 DOP,S3 Molar Mass (g/mol),S3 Type,Solvent 4 (S4),S4 SMILES,S4 Mol %,S4 Weight %,S4 Molar Ratio,S4 Weight Ratio,S4 Mw,S4 Mn,S4 Mn or Mw,S4 Mw/Mn,S4 DOP,S4 Molar Mass (g/mol),S4 Type,Salt 1,Salt1 SMILES,Salt1 Mol %,Salt1 Weight %,Salt1 Molality (mol salt/kg polymer),Salt1 Molar Mass (g/mol),Salt 2,Salt2 SMILES,Salt2 Mol %,Salt2 Weight %,Salt2 Molality (mol salt/kg polymer),Salt2 Molar Mass (g/mol),Inorganic Material 1 (IM1),IM1 Weight %,IM1 Particle Size (nm),Tg (oC),Heating Rate (K/min),Temperature (oC),Conductivity (S/cm),log Conductivity (S/cm)
,,5/20/2020,JL,,,doi.org/10.1016/j.electacta.2018.01.101,PEOxPC,[Cu]OCCOCCOCCOCCOCCOCCOCCOCCOCCOCCOCCOCCOCCOCCOCCOCCOCCOCCOCCOCCOCCOCCOCCOCCOCCOCCOCCOCCOCCOCCOCCOCCOCCOCCOCCOCCOCCOCCOCCOCCOCCOCCOCCOCCOCCC(=O)O[Au],[Cu]OCCOCCOCCOCCOCCOCCOCCOCCOCCOCCOCCOCCOCCOCCOCCOCCOCCOCCOCCOCCOCCOCCOCCOCCOCCOCCOCCOCCOCCOCCOCCOCCOCCOCCOCCOCCOCCOCCOCCOCCOCCOCCOCCOCCOCCC(=O)O[Au],,,C{<OC(=O)>{<OCC>}}OC,,,0.883820301,0.7,,,,Jan-34,,,8300,8300,1.5,,88.00837639,Alternating PEO-carbonate monomer,2000,,,,,,,,,,,,,,,,,,,,,,,,,,,,,,,,,,,,,,,,,,,,,LiTFSI,O=S(=O)([N-]S(=O)(=O)C(F)(F)F)C(F)(F)F.[Li+],0.116179699,0.3,1.49281211,286.9332984,,,,,,,,,,,,50,0.000126,-3.899629455
,,5/20/2020,JL,,,doi.org/10.1016/j.electacta.2018.01.101,PEOxPC,[Cu]OCCOCCOCCOCCOCCOCCOCCOCCOCCOCCOCCOCCOCCOCCOCCOCCOCCOCCOCCOCCOCCOCCOCCOCCOCCOCCOCCOCCOCCOCCOCCOCCOCCOCCOCCOCCOCCOCCOCCOCCOCCOCCOCCOCCOCCC(=O)O[Au],[Cu]OCCOCCOCCOCCOCCOCCOCCOCCOCCOCCOCCOCCOCCOCCOCCOCCOCCOCCOCCOCCOCCOCCOCCOCCOCCOCCOCCOCCOCCOCCOCCOCCOCCOCCOCCOCCOCCOCCOCCOCCOCCOCCOCCOCCOCCC(=O)O[Au],,,C{<OC(=O)>{<OCC>}}OC,,,0.883820301,0.7,,,,Jan-34,,,8300,8300,1.5,,88.00837639,Alternating PEO-carbonate monomer,2000,,,,,,,,,,,,,,,,,,,,,,,,,,,,,,,,,,,,,,,,,,,,,LiTFSI,O=S(=O)([N-]S(=O)(=O)C(F)(F)F)C(F)(F)F.[Li+],0.116179699,0.3,1.49281211,286.9332984,,,,,,,,,,,,60,0.000187,-3.728158393
,,5/20/2020,JL,,,doi.org/10.1016/j.electacta.2018.01.101,PEOxPC,[Cu]OCCOCCOCCOCCOCCOCCOCCOCCOCCOCCOCCOCCOCCOCCOCCOCCOCCOCCOCCOCCOCCOCCOCCOCCOCCOCCOCCOCCOCCOCCOCCOCCOCCOCCOCCOCCOCCOCCOCCOCCOCCOCCOCCOCCOCCC(=O)O[Au],[Cu]OCCOCCOCCOCCOCCOCCOCCOCCOCCOCCOCCOCCOCCOCCOCCOCCOCCOCCOCCOCCOCCOCCOCCOCCOCCOCCOCCOCCOCCOCCOCCOCCOCCOCCOCCOCCOCCOCCOCCOCCOCCOCCOCCOCCOCCC(=O)O[Au],,,C{<OC(=O)>{<OCC>}}OC,,,0.883820301,0.7,,,,Jan-34,,,8300,8300,1.5,,88.00837639,Alternating PEO-carbonate monomer,2000,,,,,,,,,,,,,,,,,,,,,,,,,,,,,,,,,,,,,,,,,,,,,LiTFSI,O=S(=O)([N-]S(=O)(=O)C(F)(F)F)C(F)(F)F.[Li+],0.116179699,0.3,1.49281211,286.9332984,,,,,,,,,,,,70,0.000235,-3.628932138
,,5/20/2020,JL,,,doi.org/10.1016/j.electacta.2018.01.101,PEOxPC,[Cu]OCCOCCOCCOCCOCCOCCOCCOCCOCCOCCOCCOCCOCCOCCOCCOCCOCCOCCOCCOCCOCCOCCOCCOCCOCCOCCOCCOCCOCCOCCOCCOCCOCCOCCOCCOCCOCCOCCOCCOCCOCCOCCOCCOCCOCCC(=O)O[Au],[Cu]OCCOCCOCCOCCOCCOCCOCCOCCOCCOCCOCCOCCOCCOCCOCCOCCOCCOCCOCCOCCOCCOCCOCCOCCOCCOCCOCCOCCOCCOCCOCCOCCOCCOCCOCCOCCOCCOCCOCCOCCOCCOCCOCCOCCOCCC(=O)O[Au],,,C{<OC(=O)>{<OCC>}}OC,,,0.883820301,0.7,,,,Jan-34,,,8300,8300,1.5,,88.00837639,Alternating PEO-carbonate monomer,2000,,,,,,,,,,,,,,,,,,,,,,,,,,,,,,,,,,,,,,,,,,,,,LiTFSI,O=S(=O)([N-]S(=O)(=O)C(F)(F)F)C(F)(F)F.[Li+],0.116179699,0.3,1.49281211,286.9332984,,,,,,,,,,,,80,0.000355,-3.449771647
,,5/20/2020,JL,,,doi.org/10.1016/j.electacta.2018.01.101,PEOxPC,[Cu]OCCOCCOCCOCCOCCOCCOCCOCCOCCOCCOCCOCCOCCOCCOCCOCCOCCOCCOCCOCCOCCOCCOCCOCCOCCOCCOCCOCCOCCOCCOCCOCCOCCOCCOCCOCCOCCOCCOCCOCCOCCOCCOCCOCCOCCC(=O)O[Au],[Cu]OCCOCCOCCOCCOCCOCCOCCOCCOCCOCCOCCOCCOCCOCCOCCOCCOCCOCCOCCOCCOCCOCCOCCOCCOCCOCCOCCOCCOCCOCCOCCOCCOCCOCCOCCOCCOCCOCCOCCOCCOCCOCCOCCOCCOCCC(=O)O[Au],,,C{<OC(=O)>{<OCC>}}OC,,,0.883820301,0.7,,,,Jan-34,,,8300,8300,1.5,,88.00837639,Alternating PEO-carbonate monomer,2000,,,,,,,,,,,,,,,,,,,,,,,,,,,,,,,,,,,,,,,,,,,,,LiTFSI,O=S(=O)([N-]S(=O)(=O)C(F)(F)F)C(F)(F)F.[Li+],0.116179699,0.3,1.49281211,286.9332984,,,,,,,,,,,,90,0.000489,-3.310691141
,,5/20/2020,JL,,,doi.org/10.1016/j.electacta.2018.01.101,PEOxPC,[Cu]OCCOCCOCCOCCOCCOCCOCCOCCOCCOCCOCCOCCOCCOCCOCCOCCOCCOCCOCCOCCOCCOCCOCCOCCOCCOCCOCCOCCOCCOCCOCCOCCOCCOCCOCCOCCOCCOCCOCCOCCOCCOCCOCCOCCOCCC(=O)O[Au],[Cu]OCCOCCOCCOCCOCCOCCOCCOCCOCCOCCOCCOCCOCCOCCOCCOCCOCCOCCOCCOCCOCCOCCOCCOCCOCCOCCOCCOCCOCCOCCOCCOCCOCCOCCOCCOCCOCCOCCOCCOCCOCCOCCOCCOCCOCCC(=O)O[Au],,,C{<OC(=O)>{<OCC>}}OC,,,0.883820301,0.7,,,,Jan-34,,,8300,8300,1.5,,88.00837639,Alternating PEO-carbonate monomer,2000,,,,,,,,,,,,,,,,,,,,,,,,,,,,,,,,,,,,,,,,,,,,,LiTFSI,O=S(=O)([N-]S(=O)(=O)C(F)(F)F)C(F)(F)F.[Li+],0.116179699,0.3,1.49281211,286.9332984,,,,,,,,,,,,100,0.000627,-3.202732459
,,5/20/2020,JL,,,doi.org/10.1016/j.electacta.2018.01.101,PEOxPC,[Cu]OCCOCCOCCOCCOCCOCCOCCOCCOCCOCCOCCOCCOCCOCCOCCOCCOCCOCCOCCOCCOCCOCCOCCOCCOCCOCCOCCOCCOCCOCCOCCOCCOCCOCCC(=O)O[Au],[Cu]OCCOCCOCCOCCOCCOCCOCCOCCOCCOCCOCCOCCOCCOCCOCCOCCOCCOCCOCCOCCOCCOCCOCCOCCOCCOCCOCCOCCOCCOCCOCCOCCOCCOCCC(=O)O[Au],,,C{<OC(=O)>{<OCC>}}OC,,,0.928780921,0.8,,,,Jan-34,,,22500,22500,1.7,,88.00837639,Alternating PEO-carbonate monomer,1500,,,,,,,,,,,,,,,,,,,,,,,,,,,,,,,,,,,,,,,,,,,,,LiTFSI,O=S(=O)([N-]S(=O)(=O)C(F)(F)F)C(F)(F)F.[Li+],0.071219079,0.2,0.870807064,286.9332984,,,,,,,,,,,,23,4.08E-06,-5.389339837
,,5/20/2020,JL,,,doi.org/10.1016/j.electacta.2018.01.101,PEOxPC,[Cu]OCCOCCOCCOCCOCCOCCOCCOCCOCCOCCOCCOCCOCCOCCOCCOCCOCCOCCOCCOCCOCCOCCOCCOCCOCCOCCOCCOCCOCCOCCOCCOCCOCCOCCC(=O)O[Au],[Cu]OCCOCCOCCOCCOCCOCCOCCOCCOCCOCCOCCOCCOCCOCCOCCOCCOCCOCCOCCOCCOCCOCCOCCOCCOCCOCCOCCOCCOCCOCCOCCOCCOCCOCCC(=O)O[Au],,,C{<OC(=O)>{<OCC>}}OC,,,0.928780921,0.8,,,,Jan-34,,,22500,22500,1.7,,88.00837639,Alternating PEO-carbonate monomer,1500,,,,,,,,,,,,,,,,,,,,,,,,,,,,,,,,,,,,,,,,,,,,,LiTFSI,O=S(=O)([N-]S(=O)(=O)C(F)(F)F)C(F)(F)F.[Li+],0.071219079,0.2,0.870807064,286.9332984,,,,,,,,,,,,40,0.000231,-3.63638802
,,5/20/2020,JL,,,doi.org/10.1016/j.electacta.2018.01.101,PEOxPC,[Cu]OCCOCCOCCOCCOCCOCCOCCOCCOCCOCCOCCOCCOCCOCCOCCOCCOCCOCCOCCOCCOCCOCCOCCOCCOCCOCCOCCOCCOCCOCCOCCOCCOCCOCCC(=O)O[Au],[Cu]OCCOCCOCCOCCOCCOCCOCCOCCOCCOCCOCCOCCOCCOCCOCCOCCOCCOCCOCCOCCOCCOCCOCCOCCOCCOCCOCCOCCOCCOCCOCCOCCOCCOCCC(=O)O[Au],,,C{<OC(=O)>{<OCC>}}OC,,,0.928780921,0.8,,,,Jan-34,,,22500,22500,1.7,,88.00837639,Alternating PEO-carbonate monomer,1500,,,,,,,,,,,,,,,,,,,,,,,,,,,,,,,,,,,,,,,,,,,,,LiTFSI,O=S(=O)([N-]S(=O)(=O)C(F)(F)F)C(F)(F)F.[Li+],0.071219079,0.2,0.870807064,286.9332984,,,,,,,,,,,,50,0.00037,-3.431798276
,,5/20/2020,JL,,,doi.org/10.1016/j.electacta.2018.01.101,PEOxPC,[Cu]OCCOCCOCCOCCOCCOCCOCCOCCOCCOCCOCCOCCOCCOCCOCCOCCOCCOCCOCCOCCOCCOCCOCCOCCOCCOCCOCCOCCOCCOCCOCCOCCOCCOCCC(=O)O[Au],[Cu]OCCOCCOCCOCCOCCOCCOCCOCCOCCOCCOCCOCCOCCOCCOCCOCCOCCOCCOCCOCCOCCOCCOCCOCCOCCOCCOCCOCCOCCOCCOCCOCCOCCOCCC(=O)O[Au],,,C{<OC(=O)>{<OCC>}}OC,,,0.928780921,0.8,,,,Jan-34,,,22500,22500,1.7,,88.00837639,Alternating PEO-carbonate monomer,1500,,,,,,,,,,,,,,,,,,,,,,,,,,,,,,,,,,,,,,,,,,,,,LiTFSI,O=S(=O)([N-]S(=O)(=O)C(F)(F)F)C(F)(F)F.[Li+],0.071219079,0.2,0.870807064,286.9332984,,,,,,,,,,,,60,0.000575,-3.240332155
,,5/20/2020,JL,,,doi.org/10.1016/j.electacta.2018.01.101,PEOxPC,[Cu]OCCOCCOCCOCCOCCOCCOCCOCCOCCOCCOCCOCCOCCOCCOCCOCCOCCOCCOCCOCCOCCOCCOCCOCCOCCOCCOCCOCCOCCOCCOCCOCCOCCOCCC(=O)O[Au],[Cu]OCCOCCOCCOCCOCCOCCOCCOCCOCCOCCOCCOCCOCCOCCOCCOCCOCCOCCOCCOCCOCCOCCOCCOCCOCCOCCOCCOCCOCCOCCOCCOCCOCCOCCC(=O)O[Au],,,C{<OC(=O)>{<OCC>}}OC,,,0.928780921,0.8,,,,Jan-34,,,22500,22500,1.7,,88.00837639,Alternating PEO-carbonate monomer,1500,,,,,,,,,,,,,,,,,,,,,,,,,,,,,,,,,,,,,,,,,,,,,LiTFSI,O=S(=O)([N-]S(=O)(=O)C(F)(F)F)C(F)(F)F.[Li+],0.071219079,0.2,0.870807064,286.9332984,,,,,,,,,,,,70,0.000725,-3.139661993
,,5/20/2020,JL,,,doi.org/10.1016/j.electacta.2018.01.101,PEOxPC,[Cu]OCCOCCOCCOCCOCCOCCOCCOCCOCCOCCOCCOCCOCCOCCOCCOCCOCCOCCOCCOCCOCCOCCOCCOCCOCCOCCOCCOCCOCCOCCOCCOCCOCCOCCC(=O)O[Au],[Cu]OCCOCCOCCOCCOCCOCCOCCOCCOCCOCCOCCOCCOCCOCCOCCOCCOCCOCCOCCOCCOCCOCCOCCOCCOCCOCCOCCOCCOCCOCCOCCOCCOCCOCCC(=O)O[Au],,,C{<OC(=O)>{<OCC>}}OC,,,0.928780921,0.8,,,,Jan-34,,,22500,22500,1.7,,88.00837639,Alternating PEO-carbonate monomer,1500,,,,,,,,,,,,,,,,,,,,,,,,,,,,,,,,,,,,,,,,,,,,,LiTFSI,O=S(=O)([N-]S(=O)(=O)C(F)(F)F)C(F)(F)F.[Li+],0.071219079,0.2,0.870807064,286.9332984,,,,,,,,,,,,80,0.000986,-3.006123085
,,5/20/2020,JL,,,doi.org/10.1016/j.electacta.2018.01.101,PEOxPC,[Cu]OCCOCCOCCOCCOCCOCCOCCOCCOCCOCCOCCOCCOCCOCCOCCOCCOCCOCCOCCOCCOCCOCCOCCOCCOCCOCCOCCOCCOCCOCCOCCOCCOCCOCCC(=O)O[Au],[Cu]OCCOCCOCCOCCOCCOCCOCCOCCOCCOCCOCCOCCOCCOCCOCCOCCOCCOCCOCCOCCOCCOCCOCCOCCOCCOCCOCCOCCOCCOCCOCCOCCOCCOCCC(=O)O[Au],,,C{<OC(=O)>{<OCC>}}OC,,,0.928780921,0.8,,,,Jan-34,,,22500,22500,1.7,,88.00837639,Alternating PEO-carbonate monomer,1500,,,,,,,,,,,,,,,,,,,,,,,,,,,,,,,,,,,,,,,,,,,,,LiTFSI,O=S(=O)([N-]S(=O)(=O)C(F)(F)F)C(F)(F)F.[Li+],0.071219079,0.2,0.870807064,286.9332984,,,,,,,,,,,,90,0.001229,-2.910448117
,,5/20/2020,JL,,,doi.org/10.1016/j.electacta.2018.01.101,PEOxPC,[Cu]OCCOCCOCCOCCOCCOCCOCCOCCOCCOCCOCCOCCOCCOCCOCCOCCOCCOCCOCCOCCOCCOCCOCCOCCOCCOCCOCCOCCOCCOCCOCCOCCOCCOCCC(=O)O[Au],[Cu]OCCOCCOCCOCCOCCOCCOCCOCCOCCOCCOCCOCCOCCOCCOCCOCCOCCOCCOCCOCCOCCOCCOCCOCCOCCOCCOCCOCCOCCOCCOCCOCCOCCOCCC(=O)O[Au],,,C{<OC(=O)>{<OCC>}}OC,,,0.928780921,0.8,,,,Jan-34,,,22500,22500,1.7,,88.00837639,Alternating PEO-carbonate monomer,1500,,,,,,,,,,,,,,,,,,,,,,,,,,,,,,,,,,,,,,,,,,,,,LiTFSI,O=S(=O)([N-]S(=O)(=O)C(F)(F)F)C(F)(F)F.[Li+],0.071219079,0.2,0.870807064,286.9332984,,,,,,,,,,,,100,0.001343,-2.871923987
,,5/20/2020,JL,,,doi.org/10.1016/j.electacta.2018.01.101,PEOxPC,[Cu]OCCOCCOCCOCCOCCOCCOCCOCCOCCOCCOCCOCCOCCOCCOCCOCCOCCOCCOCCOCCOCCOCCOCCOCCOCCOCCOCCOCCOCCOCCOCCOCCOCCOCCC(=O)O[Au],[Cu]OCCOCCOCCOCCOCCOCCOCCOCCOCCOCCOCCOCCOCCOCCOCCOCCOCCOCCOCCOCCOCCOCCOCCOCCOCCOCCOCCOCCOCCOCCOCCOCCOCCOCCC(=O)O[Au],,,C{<OC(=O)>{<OCC>}}OC,,,0.830233481,0.6,,,,Jan-34,,,22500,22500,1.7,,88.00837639,Alternating PEO-carbonate monomer,1500,,,,,,,,,,,,,,,,,,,,,,,,,,,,,,,,,,,,,,,,,,,,,LiTFSI,O=S(=O)([N-]S(=O)(=O)C(F)(F)F)C(F)(F)F.[Li+],0.169766519,0.4,2.322152171,286.9332984,,,,,,,,,,,,23,1.39E-05,-4.8569852
,,5/20/2020,JL,,,doi.org/10.1016/j.electacta.2018.01.101,PEOxPC,[Cu]OCCOCCOCCOCCOCCOCCOCCOCCOCCOCCOCCOCCOCCOCCOCCOCCOCCOCCOCCOCCOCCOCCOCCOCCOCCOCCOCCOCCOCCOCCOCCOCCOCCOCCC(=O)O[Au],[Cu]OCCOCCOCCOCCOCCOCCOCCOCCOCCOCCOCCOCCOCCOCCOCCOCCOCCOCCOCCOCCOCCOCCOCCOCCOCCOCCOCCOCCOCCOCCOCCOCCOCCOCCC(=O)O[Au],,,C{<OC(=O)>{<OCC>}}OC,,,0.830233481,0.6,,,,Jan-34,,,22500,22500,1.7,,88.00837639,Alternating PEO-carbonate monomer,1500,,,,,,,,,,,,,,,,,,,,,,,,,,,,,,,,,,,,,,,,,,,,,LiTFSI,O=S(=O)([N-]S(=O)(=O)C(F)(F)F)C(F)(F)F.[Li+],0.169766519,0.4,2.322152171,286.9332984,,,,,,,,,,,,40,8.24E-05,-4.084072788
,,5/20/2020,JL,,,doi.org/10.1016/j.electacta.2018.01.101,PEOxPC,[Cu]OCCOCCOCCOCCOCCOCCOCCOCCOCCOCCOCCOCCOCCOCCOCCOCCOCCOCCOCCOCCOCCOCCOCCOCCOCCOCCOCCOCCOCCOCCOCCOCCOCCOCCC(=O)O[Au],[Cu]OCCOCCOCCOCCOCCOCCOCCOCCOCCOCCOCCOCCOCCOCCOCCOCCOCCOCCOCCOCCOCCOCCOCCOCCOCCOCCOCCOCCOCCOCCOCCOCCOCCOCCC(=O)O[Au],,,C{<OC(=O)>{<OCC>}}OC,,,0.830233481,0.6,,,,Jan-34,,,22500,22500,1.7,,88.00837639,Alternating PEO-carbonate monomer,1500,,,,,,,,,,,,,,,,,,,,,,,,,,,,,,,,,,,,,,,,,,,,,LiTFSI,O=S(=O)([N-]S(=O)(=O)C(F)(F)F)C(F)(F)F.[Li+],0.169766519,0.4,2.322152171,286.9332984,,,,,,,,,,,,50,0.000131,-3.882728704
,,5/20/2020,JL,,,doi.org/10.1016/j.electacta.2018.01.101,PEOxPC,[Cu]OCCOCCOCCOCCOCCOCCOCCOCCOCCOCCOCCOCCOCCOCCOCCOCCOCCOCCOCCOCCOCCOCCOCCOCCOCCOCCOCCOCCOCCOCCOCCOCCOCCOCCC(=O)O[Au],[Cu]OCCOCCOCCOCCOCCOCCOCCOCCOCCOCCOCCOCCOCCOCCOCCOCCOCCOCCOCCOCCOCCOCCOCCOCCOCCOCCOCCOCCOCCOCCOCCOCCOCCOCCC(=O)O[Au],,,C{<OC(=O)>{<OCC>}}OC,,,0.830233481,0.6,,,,Jan-34,,,22500,22500,1.7,,88.00837639,Alternating PEO-carbonate monomer,1500,,,,,,,,,,,,,,,,,,,,,,,,,,,,,,,,,,,,,,,,,,,,,LiTFSI,O=S(=O)([N-]S(=O)(=O)C(F)(F)F)C(F)(F)F.[Li+],0.169766519,0.4,2.322152171,286.9332984,,,,,,,,,,,,60,0.000161,-3.793174124
,,5/20/2020,JL,,,doi.org/10.1016/j.electacta.2018.01.101,PEOxPC,[Cu]OCCOCCOCCOCCOCCOCCOCCOCCOCCOCCOCCOCCOCCOCCOCCOCCOCCOCCOCCOCCOCCOCCOCCOCCOCCOCCOCCOCCOCCOCCOCCOCCOCCOCCC(=O)O[Au],[Cu]OCCOCCOCCOCCOCCOCCOCCOCCOCCOCCOCCOCCOCCOCCOCCOCCOCCOCCOCCOCCOCCOCCOCCOCCOCCOCCOCCOCCOCCOCCOCCOCCOCCOCCC(=O)O[Au],,,C{<OC(=O)>{<OCC>}}OC,,,0.830233481,0.6,,,,Jan-34,,,22500,22500,1.7,,88.00837639,Alternating PEO-carbonate monomer,1500,,,,,,,,,,,,,,,,,,,,,,,,,,,,,,,,,,,,,,,,,,,,,LiTFSI,O=S(=O)([N-]S(=O)(=O)C(F)(F)F)C(F)(F)F.[Li+],0.169766519,0.4,2.322152171,286.9332984,,,,,,,,,,,,70,0.000224,-3.649751982
,,5/20/2020,JL,,,doi.org/10.1016/j.electacta.2018.01.101,PEOxPC,[Cu]OCCOCCOCCOCCOCCOCCOCCOCCOCCOCCOCCOCCOCCOCCOCCOCCOCCOCCOCCOCCOCCOCCOCCOCCOCCOCCOCCOCCOCCOCCOCCOCCOCCOCCC(=O)O[Au],[Cu]OCCOCCOCCOCCOCCOCCOCCOCCOCCOCCOCCOCCOCCOCCOCCOCCOCCOCCOCCOCCOCCOCCOCCOCCOCCOCCOCCOCCOCCOCCOCCOCCOCCOCCC(=O)O[Au],,,C{<OC(=O)>{<OCC>}}OC,,,0.830233481,0.6,,,,Jan-34,,,22500,22500,1.7,,88.00837639,Alternating PEO-carbonate monomer,1500,,,,,,,,,,,,,,,,,,,,,,,,,,,,,,,,,,,,,,,,,,,,,LiTFSI,O=S(=O)([N-]S(=O)(=O)C(F)(F)F)C(F)(F)F.[Li+],0.169766519,0.4,2.322152171,286.9332984,,,,,,,,,,,,80,0.000302,-3.519993057
,,5/20/2020,JL,,,doi.org/10.1016/j.electacta.2018.01.101,PEOxPC,[Cu]OCCOCCOCCOCCOCCOCCOCCOCCOCCOCCOCCOCCOCCOCCOCCOCCOCCOCCOCCOCCOCCOCCOCCOCCOCCOCCOCCOCCOCCOCCOCCOCCOCCOCCC(=O)O[Au],[Cu]OCCOCCOCCOCCOCCOCCOCCOCCOCCOCCOCCOCCOCCOCCOCCOCCOCCOCCOCCOCCOCCOCCOCCOCCOCCOCCOCCOCCOCCOCCOCCOCCOCCOCCC(=O)O[Au],,,C{<OC(=O)>{<OCC>}}OC,,,0.830233481,0.6,,,,Jan-34,,,22500,22500,1.7,,88.00837639,Alternating PEO-carbonate monomer,1500,,,,,,,,,,,,,,,,,,,,,,,,,,,,,,,,,,,,,,,,,,,,,LiTFSI,O=S(=O)([N-]S(=O)(=O)C(F)(F)F)C(F)(F)F.[Li+],0.169766519,0.4,2.322152171,286.9332984,,,,,,,,,,,,90,0.000376,-3.424812155
,,5/20/2020,JL,,,doi.org/10.1016/j.electacta.2018.01.101,PEOxPC,[Cu]OCCOCCOCCOCCOCCOCCOCCOCCOCCOCCOCCOCCOCCOCCOCCOCCOCCOCCOCCOCCOCCOCCOCCOCCOCCOCCOCCOCCOCCOCCOCCOCCOCCOCCC(=O)O[Au],[Cu]OCCOCCOCCOCCOCCOCCOCCOCCOCCOCCOCCOCCOCCOCCOCCOCCOCCOCCOCCOCCOCCOCCOCCOCCOCCOCCOCCOCCOCCOCCOCCOCCOCCOCCC(=O)O[Au],,,C{<OC(=O)>{<OCC>}}OC,,,0.830233481,0.6,,,,Jan-34,,,22500,22500,1.7,,88.00837639,Alternating PEO-carbonate monomer,1500,,,,,,,,,,,,,,,,,,,,,,,,,,,,,,,,,,,,,,,,,,,,,LiTFSI,O=S(=O)([N-]S(=O)(=O)C(F)(F)F)C(F)(F)F.[Li+],0.169766519,0.4,2.322152171,286.9332984,,,,,,,,,,,,100,0.000501,-3.300162274
,,5/20/2020,JL,,,doi.org/10.1016/j.electacta.2018.01.101,PEOxPC,[Cu]OCCOCCOCCOCCOCCOCCOCCOCCOCCOCCOCCOCCOCCOCCOCCOCCOCCOCCOCCOCCOCCOCCOCCOCCOCCOCCOCCOCCOCCOCCOCCOCCOCCOCCC(=O)O[Au],[Cu]OCCOCCOCCOCCOCCOCCOCCOCCOCCOCCOCCOCCOCCOCCOCCOCCOCCOCCOCCOCCOCCOCCOCCOCCOCCOCCOCCOCCOCCOCCOCCOCCOCCOCCC(=O)O[Au],,,C{<OC(=O)>{<OCC>}}OC,,,0.6848935,0.4,,,,Jan-34,,,22500,22500,1.7,,88.00837639,Alternating PEO-carbonate monomer,1500,,,,,,,,,,,,,,,,,,,,,,,,,,,,,,,,,,,,,,,,,,,,,LiTFSI,O=S(=O)([N-]S(=O)(=O)C(F)(F)F)C(F)(F)F.[Li+],0.3151065,0.6,5.224842384,286.9332984,,,,,,,,,,,,23,1.68E-06,-5.774690718
,,5/20/2020,JL,,,doi.org/10.1016/j.electacta.2018.01.101,PEOxPC,[Cu]OCCOCCOCCOCCOCCOCCOCCOCCOCCOCCOCCOCCOCCOCCOCCOCCOCCOCCOCCOCCOCCOCCOCCOCCOCCOCCOCCOCCOCCOCCOCCOCCOCCOCCC(=O)O[Au],[Cu]OCCOCCOCCOCCOCCOCCOCCOCCOCCOCCOCCOCCOCCOCCOCCOCCOCCOCCOCCOCCOCCOCCOCCOCCOCCOCCOCCOCCOCCOCCOCCOCCOCCOCCC(=O)O[Au],,,C{<OC(=O)>{<OCC>}}OC,,,0.6848935,0.4,,,,Jan-34,,,22500,22500,1.7,,88.00837639,Alternating PEO-carbonate monomer,1500,,,,,,,,,,,,,,,,,,,,,,,,,,,,,,,,,,,,,,,,,,,,,LiTFSI,O=S(=O)([N-]S(=O)(=O)C(F)(F)F)C(F)(F)F.[Li+],0.3151065,0.6,5.224842384,286.9332984,,,,,,,,,,,,40,8.91E-06,-5.050122296
,,5/20/2020,JL,,,doi.org/10.1016/j.electacta.2018.01.101,PEOxPC,[Cu]OCCOCCOCCOCCOCCOCCOCCOCCOCCOCCOCCOCCOCCOCCOCCOCCOCCOCCOCCOCCOCCOCCOCCOCCOCCOCCOCCOCCOCCOCCOCCOCCOCCOCCC(=O)O[Au],[Cu]OCCOCCOCCOCCOCCOCCOCCOCCOCCOCCOCCOCCOCCOCCOCCOCCOCCOCCOCCOCCOCCOCCOCCOCCOCCOCCOCCOCCOCCOCCOCCOCCOCCOCCC(=O)O[Au],,,C{<OC(=O)>{<OCC>}}OC,,,0.6848935,0.4,,,,Jan-34,,,22500,22500,1.7,,88.00837639,Alternating PEO-carbonate monomer,1500,,,,,,,,,,,,,,,,,,,,,,,,,,,,,,,,,,,,,,,,,,,,,LiTFSI,O=S(=O)([N-]S(=O)(=O)C(F)(F)F)C(F)(F)F.[Li+],0.3151065,0.6,5.224842384,286.9332984,,,,,,,,,,,,50,2.19E-05,-4.659555885
,,5/20/2020,JL,,,doi.org/10.1016/j.electacta.2018.01.101,PEOxPC,[Cu]OCCOCCOCCOCCOCCOCCOCCOCCOCCOCCOCCOCCOCCOCCOCCOCCOCCOCCOCCOCCOCCOCCOCCOCCOCCOCCOCCOCCOCCOCCOCCOCCOCCOCCC(=O)O[Au],[Cu]OCCOCCOCCOCCOCCOCCOCCOCCOCCOCCOCCOCCOCCOCCOCCOCCOCCOCCOCCOCCOCCOCCOCCOCCOCCOCCOCCOCCOCCOCCOCCOCCOCCOCCC(=O)O[Au],,,C{<OC(=O)>{<OCC>}}OC,,,0.6848935,0.4,,,,Jan-34,,,22500,22500,1.7,,88.00837639,Alternating PEO-carbonate monomer,1500,,,,,,,,,,,,,,,,,,,,,,,,,,,,,,,,,,,,,,,,,,,,,LiTFSI,O=S(=O)([N-]S(=O)(=O)C(F)(F)F)C(F)(F)F.[Li+],0.3151065,0.6,5.224842384,286.9332984,,,,,,,,,,,,60,4.14E-05,-4.382999659
,,5/20/2020,JL,,,doi.org/10.1016/j.electacta.2018.01.101,PEOxPC,[Cu]OCCOCCOCCOCCOCCOCCOCCOCCOCCOCCOCCOCCOCCOCCOCCOCCOCCOCCOCCOCCOCCOCCOCCOCCOCCOCCOCCOCCOCCOCCOCCOCCOCCOCCC(=O)O[Au],[Cu]OCCOCCOCCOCCOCCOCCOCCOCCOCCOCCOCCOCCOCCOCCOCCOCCOCCOCCOCCOCCOCCOCCOCCOCCOCCOCCOCCOCCOCCOCCOCCOCCOCCOCCC(=O)O[Au],,,C{<OC(=O)>{<OCC>}}OC,,,0.6848935,0.4,,,,Jan-34,,,22500,22500,1.7,,88.00837639,Alternating PEO-carbonate monomer,1500,,,,,,,,,,,,,,,,,,,,,,,,,,,,,,,,,,,,,,,,,,,,,LiTFSI,O=S(=O)([N-]S(=O)(=O)C(F)(F)F)C(F)(F)F.[Li+],0.3151065,0.6,5.224842384,286.9332984,,,,,,,,,,,,70,9.03E-05,-4.04431225
,,5/20/2020,JL,,,doi.org/10.1016/j.electacta.2018.01.101,PEOxPC,[Cu]OCCOCCOCCOCCOCCOCCOCCOCCOCCOCCOCCOCCOCCOCCOCCOCCOCCOCCOCCOCCOCCOCCOCCOCCOCCOCCOCCOCCOCCOCCOCCOCCOCCOCCC(=O)O[Au],[Cu]OCCOCCOCCOCCOCCOCCOCCOCCOCCOCCOCCOCCOCCOCCOCCOCCOCCOCCOCCOCCOCCOCCOCCOCCOCCOCCOCCOCCOCCOCCOCCOCCOCCOCCC(=O)O[Au],,,C{<OC(=O)>{<OCC>}}OC,,,0.6848935,0.4,,,,Jan-34,,,22500,22500,1.7,,88.00837639,Alternating PEO-carbonate monomer,1500,,,,,,,,,,,,,,,,,,,,,,,,,,,,,,,,,,,,,,,,,,,,,LiTFSI,O=S(=O)([N-]S(=O)(=O)C(F)(F)F)C(F)(F)F.[Li+],0.3151065,0.6,5.224842384,286.9332984,,,,,,,,,,,,80,0.000151,-3.821023053
,,5/20/2020,JL,,,doi.org/10.1016/j.electacta.2018.01.101,PEOxPC,[Cu]OCCOCCOCCOCCOCCOCCOCCOCCOCCOCCOCCOCCOCCOCCOCCOCCOCCOCCOCCOCCOCCOCCOCCOCCOCCOCCOCCOCCOCCOCCOCCOCCOCCOCCC(=O)O[Au],[Cu]OCCOCCOCCOCCOCCOCCOCCOCCOCCOCCOCCOCCOCCOCCOCCOCCOCCOCCOCCOCCOCCOCCOCCOCCOCCOCCOCCOCCOCCOCCOCCOCCOCCOCCC(=O)O[Au],,,C{<OC(=O)>{<OCC>}}OC,,,0.6848935,0.4,,,,Jan-34,,,22500,22500,1.7,,88.00837639,Alternating PEO-carbonate monomer,1500,,,,,,,,,,,,,,,,,,,,,,,,,,,,,,,,,,,,,,,,,,,,,LiTFSI,O=S(=O)([N-]S(=O)(=O)C(F)(F)F)C(F)(F)F.[Li+],0.3151065,0.6,5.224842384,286.9332984,,,,,,,,,,,,90,0.000248,-3.605548319
,,5/20/2020,JL,,,doi.org/10.1016/j.electacta.2018.01.101,PEOxPC,[Cu]OCCOCCOCCOCCOCCOCCOCCOCCOCCOCCOCCOCCOCCOCCOCCOCCOCCOCCOCCOCCOCCOCCOCCOCCOCCOCCOCCOCCOCCOCCOCCOCCOCCOCCC(=O)O[Au],[Cu]OCCOCCOCCOCCOCCOCCOCCOCCOCCOCCOCCOCCOCCOCCOCCOCCOCCOCCOCCOCCOCCOCCOCCOCCOCCOCCOCCOCCOCCOCCOCCOCCOCCOCCC(=O)O[Au],,,C{<OC(=O)>{<OCC>}}OC,,,0.6848935,0.4,,,,Jan-34,,,22500,22500,1.7,,88.00837639,Alternating PEO-carbonate monomer,1500,,,,,,,,,,,,,,,,,,,,,,,,,,,,,,,,,,,,,,,,,,,,,LiTFSI,O=S(=O)([N-]S(=O)(=O)C(F)(F)F)C(F)(F)F.[Li+],0.3151065,0.6,5.224842384,286.9332984,,,,,,,,,,,,100,0.000286,-3.543633967
,,5/20/2020,JL,,,doi.org/10.1016/j.electacta.2018.01.101,PEOxPC,[Cu]OCCOCCOCCOCCOCCOCCOCCOCCOCCOCCOCCOCCOCCOCCOCCOCCOCCOCCOCCOCCOCCOCCOCCOCCOCCOCCOCCOCCOCCOCCOCCOCCOCCOCCC(=O)O[Au],[Cu]OCCOCCOCCOCCOCCOCCOCCOCCOCCOCCOCCOCCOCCOCCOCCOCCOCCOCCOCCOCCOCCOCCOCCOCCOCCOCCOCCOCCOCCOCCOCCOCCOCCOCCC(=O)O[Au],,,C{<OC(=O)>{<OCC>}}OC,,,0.449058224,0.2,,,,Jan-34,,,22500,22500,1.7,,88.00837639,Alternating PEO-carbonate monomer,1500,,,,,,,,,,,,,,,,,,,,,,,,,,,,,,,,,,,,,,,,,,,,,LiTFSI,O=S(=O)([N-]S(=O)(=O)C(F)(F)F)C(F)(F)F.[Li+],0.550941776,0.8,13.93291302,286.9332984,,,,,,,,,,,,23,3.83E-08,-7.416801226
,,5/20/2020,JL,,,doi.org/10.1016/j.electacta.2018.01.101,PEOxPC,[Cu]OCCOCCOCCOCCOCCOCCOCCOCCOCCOCCOCCOCCOCCOCCOCCOCCOCCOCCOCCOCCOCCOCCOCCOCCOCCOCCOCCOCCOCCOCCOCCOCCOCCOCCC(=O)O[Au],[Cu]OCCOCCOCCOCCOCCOCCOCCOCCOCCOCCOCCOCCOCCOCCOCCOCCOCCOCCOCCOCCOCCOCCOCCOCCOCCOCCOCCOCCOCCOCCOCCOCCOCCOCCC(=O)O[Au],,,C{<OC(=O)>{<OCC>}}OC,,,0.449058224,0.2,,,,Jan-34,,,22500,22500,1.7,,88.00837639,Alternating PEO-carbonate monomer,1500,,,,,,,,,,,,,,,,,,,,,,,,,,,,,,,,,,,,,,,,,,,,,LiTFSI,O=S(=O)([N-]S(=O)(=O)C(F)(F)F)C(F)(F)F.[Li+],0.550941776,0.8,13.93291302,286.9332984,,,,,,,,,,,,40,3.67E-07,-6.435333936
,,5/20/2020,JL,,,doi.org/10.1016/j.electacta.2018.01.101,PEOxPC,[Cu]OCCOCCOCCOCCOCCOCCOCCOCCOCCOCCOCCOCCOCCOCCOCCOCCOCCOCCOCCOCCOCCOCCOCCOCCOCCOCCOCCOCCOCCOCCOCCOCCOCCOCCC(=O)O[Au],[Cu]OCCOCCOCCOCCOCCOCCOCCOCCOCCOCCOCCOCCOCCOCCOCCOCCOCCOCCOCCOCCOCCOCCOCCOCCOCCOCCOCCOCCOCCOCCOCCOCCOCCOCCC(=O)O[Au],,,C{<OC(=O)>{<OCC>}}OC,,,0.449058224,0.2,,,,Jan-34,,,22500,22500,1.7,,88.00837639,Alternating PEO-carbonate monomer,1500,,,,,,,,,,,,,,,,,,,,,,,,,,,,,,,,,,,,,,,,,,,,,LiTFSI,O=S(=O)([N-]S(=O)(=O)C(F)(F)F)C(F)(F)F.[Li+],0.550941776,0.8,13.93291302,286.9332984,,,,,,,,,,,,50,1.51E-06,-5.821023053
,,5/20/2020,JL,,,doi.org/10.1016/j.electacta.2018.01.101,PEOxPC,[Cu]OCCOCCOCCOCCOCCOCCOCCOCCOCCOCCOCCOCCOCCOCCOCCOCCOCCOCCOCCOCCOCCOCCOCCOCCOCCOCCOCCOCCOCCOCCOCCOCCOCCOCCC(=O)O[Au],[Cu]OCCOCCOCCOCCOCCOCCOCCOCCOCCOCCOCCOCCOCCOCCOCCOCCOCCOCCOCCOCCOCCOCCOCCOCCOCCOCCOCCOCCOCCOCCOCCOCCOCCOCCC(=O)O[Au],,,C{<OC(=O)>{<OCC>}}OC,,,0.449058224,0.2,,,,Jan-34,,,22500,22500,1.7,,88.00837639,Alternating PEO-carbonate monomer,1500,,,,,,,,,,,,,,,,,,,,,,,,,,,,,,,,,,,,,,,,,,,,,LiTFSI,O=S(=O)([N-]S(=O)(=O)C(F)(F)F)C(F)(F)F.[Li+],0.550941776,0.8,13.93291302,286.9332984,,,,,,,,,,,,60,5.05E-06,-5.296708622
,,5/20/2020,JL,,,doi.org/10.1016/j.electacta.2018.01.101,PEOxPC,[Cu]OCCOCCOCCOCCOCCOCCOCCOCCOCCOCCOCCOCCOCCOCCOCCOCCOCCOCCOCCOCCOCCOCCOCCOCCOCCOCCOCCOCCOCCOCCOCCOCCOCCOCCC(=O)O[Au],[Cu]OCCOCCOCCOCCOCCOCCOCCOCCOCCOCCOCCOCCOCCOCCOCCOCCOCCOCCOCCOCCOCCOCCOCCOCCOCCOCCOCCOCCOCCOCCOCCOCCOCCOCCC(=O)O[Au],,,C{<OC(=O)>{<OCC>}}OC,,,0.449058224,0.2,,,,Jan-34,,,22500,22500,1.7,,88.00837639,Alternating PEO-carbonate monomer,1500,,,,,,,,,,,,,,,,,,,,,,,,,,,,,,,,,,,,,,,,,,,,,LiTFSI,O=S(=O)([N-]S(=O)(=O)C(F)(F)F)C(F)(F)F.[Li+],0.550941776,0.8,13.93291302,286.9332984,,,,,,,,,,,,70,9.45E-06,-5.024568191
,,5/20/2020,JL,,,doi.org/10.1016/j.electacta.2018.01.101,PEOxPC,[Cu]OCCOCCOCCOCCOCCOCCOCCOCCOCCOCCOCCOCCOCCOCCOCCOCCOCCOCCOCCOCCOCCOCCOCCOCCOCCOCCOCCOCCOCCOCCOCCOCCOCCOCCC(=O)O[Au],[Cu]OCCOCCOCCOCCOCCOCCOCCOCCOCCOCCOCCOCCOCCOCCOCCOCCOCCOCCOCCOCCOCCOCCOCCOCCOCCOCCOCCOCCOCCOCCOCCOCCOCCOCCC(=O)O[Au],,,C{<OC(=O)>{<OCC>}}OC,,,0.449058224,0.2,,,,Jan-34,,,22500,22500,1.7,,88.00837639,Alternating PEO-carbonate monomer,1500,,,,,,,,,,,,,,,,,,,,,,,,,,,,,,,,,,,,,,,,,,,,,LiTFSI,O=S(=O)([N-]S(=O)(=O)C(F)(F)F)C(F)(F)F.[Li+],0.550941776,0.8,13.93291302,286.9332984,,,,,,,,,,,,80,2.86E-05,-4.543633967
,,5/20/2020,JL,,,doi.org/10.1016/j.electacta.2018.01.101,PEOxPC,[Cu]OCCOCCOCCOCCOCCOCCOCCOCCOCCOCCOCCOCCOCCOCCOCCOCCOCCOCCOCCOCCOCCOCCOCCOCCOCCOCCOCCOCCOCCOCCOCCOCCOCCOCCC(=O)O[Au],[Cu]OCCOCCOCCOCCOCCOCCOCCOCCOCCOCCOCCOCCOCCOCCOCCOCCOCCOCCOCCOCCOCCOCCOCCOCCOCCOCCOCCOCCOCCOCCOCCOCCOCCOCCC(=O)O[Au],,,C{<OC(=O)>{<OCC>}}OC,,,0.449058224,0.2,,,,Jan-34,,,22500,22500,1.7,,88.00837639,Alternating PEO-carbonate monomer,1500,,,,,,,,,,,,,,,,,,,,,,,,,,,,,,,,,,,,,,,,,,,,,LiTFSI,O=S(=O)([N-]S(=O)(=O)C(F)(F)F)C(F)(F)F.[Li+],0.550941776,0.8,13.93291302,286.9332984,,,,,,,,,,,,90,5.84E-05,-4.233587153
,,5/20/2020,JL,,,doi.org/10.1016/j.electacta.2018.01.101,PEOxPC,[Cu]OCCOCCOCCOCCOCCOCCOCCOCCOCCOCCOCCOCCOCCOCCOCCOCCOCCOCCOCCOCCOCCOCCOCCOCCOCCOCCOCCOCCOCCOCCOCCOCCOCCOCCC(=O)O[Au],[Cu]OCCOCCOCCOCCOCCOCCOCCOCCOCCOCCOCCOCCOCCOCCOCCOCCOCCOCCOCCOCCOCCOCCOCCOCCOCCOCCOCCOCCOCCOCCOCCOCCOCCOCCC(=O)O[Au],,,C{<OC(=O)>{<OCC>}}OC,,,0.449058224,0.2,,,,Jan-34,,,22500,22500,1.7,,88.00837639,Alternating PEO-carbonate monomer,1500,,,,,,,,,,,,,,,,,,,,,,,,,,,,,,,,,,,,,,,,,,,,,LiTFSI,O=S(=O)([N-]S(=O)(=O)C(F)(F)F)C(F)(F)F.[Li+],0.550941776,0.8,13.93291302,286.9332984,,,,,,,,,,,,100,0.000104,-3.982966661
,,5/20/2020,JL,,,doi.org/10.1016/j.electacta.2018.01.101,PEO6PC,[Cu]OC(=O)OCCOCCOCCOCCOCCOCC[Au],[Cu]OC(=O)OCCOCCOCCOCCOCCOCC[Au],,,,,,0.788345173,0.8,,,,,,,21900,21900,1.5,71.0277949,308.1432839,,,,,,,,,,,,,,,,,,,,,,,,,,,,,,,,,,,,,,,,,,,,,,,LiTFSI,O=S(=O)([N-]S(=O)(=O)C(F)(F)F)C(F)(F)F.[Li+],0.211654827,0.2,0.870807064,286.9332984,,,,,,,,,,,,23,1.35E-05,-4.869666232
,,5/20/2020,JL,,,doi.org/10.1016/j.electacta.2018.01.101,PEO6PC,[Cu]OC(=O)OCCOCCOCCOCCOCCOCC[Au],[Cu]OC(=O)OCCOCCOCCOCCOCCOCC[Au],,,,,,0.788345173,0.8,,,,,,,21900,21900,1.5,71.0277949,308.1432839,,,,,,,,,,,,,,,,,,,,,,,,,,,,,,,,,,,,,,,,,,,,,,,LiTFSI,O=S(=O)([N-]S(=O)(=O)C(F)(F)F)C(F)(F)F.[Li+],0.211654827,0.2,0.870807064,286.9332984,,,,,,,,,,,,40,3.77E-05,-4.42365865
,,5/20/2020,JL,,,doi.org/10.1016/j.electacta.2018.01.101,PEO6PC,[Cu]OC(=O)OCCOCCOCCOCCOCCOCC[Au],[Cu]OC(=O)OCCOCCOCCOCCOCCOCC[Au],,,,,,0.788345173,0.8,,,,,,,21900,21900,1.5,71.0277949,308.1432839,,,,,,,,,,,,,,,,,,,,,,,,,,,,,,,,,,,,,,,,,,,,,,,LiTFSI,O=S(=O)([N-]S(=O)(=O)C(F)(F)F)C(F)(F)F.[Li+],0.211654827,0.2,0.870807064,286.9332984,,,,,,,,,,,,50,0.0001,-4
,,5/20/2020,JL,,,doi.org/10.1016/j.electacta.2018.01.101,PEO6PC,[Cu]OC(=O)OCCOCCOCCOCCOCCOCC[Au],[Cu]OC(=O)OCCOCCOCCOCCOCCOCC[Au],,,,,,0.788345173,0.8,,,,,,,21900,21900,1.5,71.0277949,308.1432839,,,,,,,,,,,,,,,,,,,,,,,,,,,,,,,,,,,,,,,,,,,,,,,LiTFSI,O=S(=O)([N-]S(=O)(=O)C(F)(F)F)C(F)(F)F.[Li+],0.211654827,0.2,0.870807064,286.9332984,,,,,,,,,,,,60,0.000158,-3.801342913
,,5/20/2020,JL,,,doi.org/10.1016/j.electacta.2018.01.101,PEO6PC,[Cu]OC(=O)OCCOCCOCCOCCOCCOCC[Au],[Cu]OC(=O)OCCOCCOCCOCCOCCOCC[Au],,,,,,0.788345173,0.8,,,,,,,21900,21900,1.5,71.0277949,308.1432839,,,,,,,,,,,,,,,,,,,,,,,,,,,,,,,,,,,,,,,,,,,,,,,LiTFSI,O=S(=O)([N-]S(=O)(=O)C(F)(F)F)C(F)(F)F.[Li+],0.211654827,0.2,0.870807064,286.9332984,,,,,,,,,,,,70,0.000227,-3.643974143
,,5/20/2020,JL,,,doi.org/10.1016/j.electacta.2018.01.101,PEO6PC,[Cu]OC(=O)OCCOCCOCCOCCOCCOCC[Au],[Cu]OC(=O)OCCOCCOCCOCCOCCOCC[Au],,,,,,0.788345173,0.8,,,,,,,21900,21900,1.5,71.0277949,308.1432839,,,,,,,,,,,,,,,,,,,,,,,,,,,,,,,,,,,,,,,,,,,,,,,LiTFSI,O=S(=O)([N-]S(=O)(=O)C(F)(F)F)C(F)(F)F.[Li+],0.211654827,0.2,0.870807064,286.9332984,,,,,,,,,,,,80,0.000288,-3.540607512
,,5/20/2020,JL,,,doi.org/10.1016/j.electacta.2018.01.101,PEO6PC,[Cu]OC(=O)OCCOCCOCCOCCOCCOCC[Au],[Cu]OC(=O)OCCOCCOCCOCCOCCOCC[Au],,,,,,0.788345173,0.8,,,,,,,21900,21900,1.5,71.0277949,308.1432839,,,,,,,,,,,,,,,,,,,,,,,,,,,,,,,,,,,,,,,,,,,,,,,LiTFSI,O=S(=O)([N-]S(=O)(=O)C(F)(F)F)C(F)(F)F.[Li+],0.211654827,0.2,0.870807064,286.9332984,,,,,,,,,,,,90,0.000375,-3.425968732
,,5/20/2020,JL,,,doi.org/10.1016/j.electacta.2018.01.101,PEO6PC,[Cu]OC(=O)OCCOCCOCCOCCOCCOCC[Au],[Cu]OC(=O)OCCOCCOCCOCCOCCOCC[Au],,,,,,0.788345173,0.8,,,,,,,21900,21900,1.5,71.0277949,308.1432839,,,,,,,,,,,,,,,,,,,,,,,,,,,,,,,,,,,,,,,,,,,,,,,LiTFSI,O=S(=O)([N-]S(=O)(=O)C(F)(F)F)C(F)(F)F.[Li+],0.211654827,0.2,0.870807064,286.9332984,,,,,,,,,,,,100,0.000402,-3.395773947
,,5/20/2020,JL,,,doi.org/10.1016/j.electacta.2018.01.101,PEO6PC,[Cu]OC(=O)OCCOCCOCCOCCOCCOCC[Au],[Cu]OC(=O)OCCOCCOCCOCCOCCOCC[Au],,,,,,0.582768793,0.6,,,,,,,21900,21900,1.5,71.0277949,308.1432839,,,,,,,,,,,,,,,,,,,,,,,,,,,,,,,,,,,,,,,,,,,,,,,LiTFSI,O=S(=O)([N-]S(=O)(=O)C(F)(F)F)C(F)(F)F.[Li+],0.417231207,0.4,2.322152171,286.9332984,,,,,,,,,,,,23,3.25E-06,-5.488116639
,,5/20/2020,JL,,,doi.org/10.1016/j.electacta.2018.01.101,PEO6PC,[Cu]OC(=O)OCCOCCOCCOCCOCCOCC[Au],[Cu]OC(=O)OCCOCCOCCOCCOCCOCC[Au],,,,,,0.582768793,0.6,,,,,,,21900,21900,1.5,71.0277949,308.1432839,,,,,,,,,,,,,,,,,,,,,,,,,,,,,,,,,,,,,,,,,,,,,,,LiTFSI,O=S(=O)([N-]S(=O)(=O)C(F)(F)F)C(F)(F)F.[Li+],0.417231207,0.4,2.322152171,286.9332984,,,,,,,,,,,,40,1.55E-05,-4.809668302
,,5/20/2020,JL,,,doi.org/10.1016/j.electacta.2018.01.101,PEO6PC,[Cu]OC(=O)OCCOCCOCCOCCOCCOCC[Au],[Cu]OC(=O)OCCOCCOCCOCCOCCOCC[Au],,,,,,0.582768793,0.6,,,,,,,21900,21900,1.5,71.0277949,308.1432839,,,,,,,,,,,,,,,,,,,,,,,,,,,,,,,,,,,,,,,,,,,,,,,LiTFSI,O=S(=O)([N-]S(=O)(=O)C(F)(F)F)C(F)(F)F.[Li+],0.417231207,0.4,2.322152171,286.9332984,,,,,,,,,,,,50,4.22E-05,-4.374687549
,,5/20/2020,JL,,,doi.org/10.1016/j.electacta.2018.01.101,PEO6PC,[Cu]OC(=O)OCCOCCOCCOCCOCCOCC[Au],[Cu]OC(=O)OCCOCCOCCOCCOCCOCC[Au],,,,,,0.582768793,0.6,,,,,,,21900,21900,1.5,71.0277949,308.1432839,,,,,,,,,,,,,,,,,,,,,,,,,,,,,,,,,,,,,,,,,,,,,,,LiTFSI,O=S(=O)([N-]S(=O)(=O)C(F)(F)F)C(F)(F)F.[Li+],0.417231207,0.4,2.322152171,286.9332984,,,,,,,,,,,,60,8.45E-05,-4.073143291
,,5/20/2020,JL,,,doi.org/10.1016/j.electacta.2018.01.101,PEO6PC,[Cu]OC(=O)OCCOCCOCCOCCOCCOCC[Au],[Cu]OC(=O)OCCOCCOCCOCCOCCOCC[Au],,,,,,0.582768793,0.6,,,,,,,21900,21900,1.5,71.0277949,308.1432839,,,,,,,,,,,,,,,,,,,,,,,,,,,,,,,,,,,,,,,,,,,,,,,LiTFSI,O=S(=O)([N-]S(=O)(=O)C(F)(F)F)C(F)(F)F.[Li+],0.417231207,0.4,2.322152171,286.9332984,,,,,,,,,,,,70,0.000158,-3.801342913
,,5/20/2020,JL,,,doi.org/10.1016/j.electacta.2018.01.101,PEO6PC,[Cu]OC(=O)OCCOCCOCCOCCOCCOCC[Au],[Cu]OC(=O)OCCOCCOCCOCCOCCOCC[Au],,,,,,0.582768793,0.6,,,,,,,21900,21900,1.5,71.0277949,308.1432839,,,,,,,,,,,,,,,,,,,,,,,,,,,,,,,,,,,,,,,,,,,,,,,LiTFSI,O=S(=O)([N-]S(=O)(=O)C(F)(F)F)C(F)(F)F.[Li+],0.417231207,0.4,2.322152171,286.9332984,,,,,,,,,,,,80,0.000257,-3.590066877
,,5/20/2020,JL,,,doi.org/10.1016/j.electacta.2018.01.101,PEO6PC,[Cu]OC(=O)OCCOCCOCCOCCOCCOCC[Au],[Cu]OC(=O)OCCOCCOCCOCCOCCOCC[Au],,,,,,0.582768793,0.6,,,,,,,21900,21900,1.5,71.0277949,308.1432839,,,,,,,,,,,,,,,,,,,,,,,,,,,,,,,,,,,,,,,,,,,,,,,LiTFSI,O=S(=O)([N-]S(=O)(=O)C(F)(F)F)C(F)(F)F.[Li+],0.417231207,0.4,2.322152171,286.9332984,,,,,,,,,,,,90,0.000419,-3.377785977
,,5/20/2020,JL,,,doi.org/10.1016/j.electacta.2018.01.101,PEO6PC,[Cu]OC(=O)OCCOCCOCCOCCOCCOCC[Au],[Cu]OC(=O)OCCOCCOCCOCCOCCOCC[Au],,,,,,0.582768793,0.6,,,,,,,21900,21900,1.5,71.0277949,308.1432839,,,,,,,,,,,,,,,,,,,,,,,,,,,,,,,,,,,,,,,,,,,,,,,LiTFSI,O=S(=O)([N-]S(=O)(=O)C(F)(F)F)C(F)(F)F.[Li+],0.417231207,0.4,2.322152171,286.9332984,,,,,,,,,,,,100,0.000468,-3.329754147
,,5/20/2020,JL,,,doi.org/10.1016/j.electacta.2018.01.101,PEO6PC,[Cu]OC(=O)OCCOCCOCCOCCOCCOCC[Au],[Cu]OC(=O)OCCOCCOCCOCCOCCOCC[Au],,,,,,0.383012719,0.4,,,,,,,21900,21900,1.5,71.0277949,308.1432839,,,,,,,,,,,,,,,,,,,,,,,,,,,,,,,,,,,,,,,,,,,,,,,LiTFSI,O=S(=O)([N-]S(=O)(=O)C(F)(F)F)C(F)(F)F.[Li+],0.616987281,0.6,5.224842384,286.9332984,,,,,,,,,,,,23,2.15E-07,-6.66756154
,,5/20/2020,JL,,,doi.org/10.1016/j.electacta.2018.01.101,PEO6PC,[Cu]OC(=O)OCCOCCOCCOCCOCCOCC[Au],[Cu]OC(=O)OCCOCCOCCOCCOCCOCC[Au],,,,,,0.383012719,0.4,,,,,,,21900,21900,1.5,71.0277949,308.1432839,,,,,,,,,,,,,,,,,,,,,,,,,,,,,,,,,,,,,,,,,,,,,,,LiTFSI,O=S(=O)([N-]S(=O)(=O)C(F)(F)F)C(F)(F)F.[Li+],0.616987281,0.6,5.224842384,286.9332984,,,,,,,,,,,,40,1.55E-06,-5.809668302
,,5/20/2020,JL,,,doi.org/10.1016/j.electacta.2018.01.101,PEO6PC,[Cu]OC(=O)OCCOCCOCCOCCOCCOCC[Au],[Cu]OC(=O)OCCOCCOCCOCCOCCOCC[Au],,,,,,0.383012719,0.4,,,,,,,21900,21900,1.5,71.0277949,308.1432839,,,,,,,,,,,,,,,,,,,,,,,,,,,,,,,,,,,,,,,,,,,,,,,LiTFSI,O=S(=O)([N-]S(=O)(=O)C(F)(F)F)C(F)(F)F.[Li+],0.616987281,0.6,5.224842384,286.9332984,,,,,,,,,,,,50,5.21E-06,-5.283162277
,,5/20/2020,JL,,,doi.org/10.1016/j.electacta.2018.01.101,PEO6PC,[Cu]OC(=O)OCCOCCOCCOCCOCCOCC[Au],[Cu]OC(=O)OCCOCCOCCOCCOCCOCC[Au],,,,,,0.383012719,0.4,,,,,,,21900,21900,1.5,71.0277949,308.1432839,,,,,,,,,,,,,,,,,,,,,,,,,,,,,,,,,,,,,,,,,,,,,,,LiTFSI,O=S(=O)([N-]S(=O)(=O)C(F)(F)F)C(F)(F)F.[Li+],0.616987281,0.6,5.224842384,286.9332984,,,,,,,,,,,,60,1.46E-05,-4.835647144
,,5/20/2020,JL,,,doi.org/10.1016/j.electacta.2018.01.101,PEO6PC,[Cu]OC(=O)OCCOCCOCCOCCOCCOCC[Au],[Cu]OC(=O)OCCOCCOCCOCCOCCOCC[Au],,,,,,0.383012719,0.4,,,,,,,21900,21900,1.5,71.0277949,308.1432839,,,,,,,,,,,,,,,,,,,,,,,,,,,,,,,,,,,,,,,,,,,,,,,LiTFSI,O=S(=O)([N-]S(=O)(=O)C(F)(F)F)C(F)(F)F.[Li+],0.616987281,0.6,5.224842384,286.9332984,,,,,,,,,,,,70,3.51E-05,-4.454692884
,,5/20/2020,JL,,,doi.org/10.1016/j.electacta.2018.01.101,PEO6PC,[Cu]OC(=O)OCCOCCOCCOCCOCCOCC[Au],[Cu]OC(=O)OCCOCCOCCOCCOCCOCC[Au],,,,,,0.383012719,0.4,,,,,,,21900,21900,1.5,71.0277949,308.1432839,,,,,,,,,,,,,,,,,,,,,,,,,,,,,,,,,,,,,,,,,,,,,,,LiTFSI,O=S(=O)([N-]S(=O)(=O)C(F)(F)F)C(F)(F)F.[Li+],0.616987281,0.6,5.224842384,286.9332984,,,,,,,,,,,,80,6.04E-05,-4.218963061
,,5/20/2020,JL,,,doi.org/10.1016/j.electacta.2018.01.101,PEO6PC,[Cu]OC(=O)OCCOCCOCCOCCOCCOCC[Au],[Cu]OC(=O)OCCOCCOCCOCCOCCOCC[Au],,,,,,0.383012719,0.4,,,,,,,21900,21900,1.5,71.0277949,308.1432839,,,,,,,,,,,,,,,,,,,,,,,,,,,,,,,,,,,,,,,,,,,,,,,LiTFSI,O=S(=O)([N-]S(=O)(=O)C(F)(F)F)C(F)(F)F.[Li+],0.616987281,0.6,5.224842384,286.9332984,,,,,,,,,,,,90,9.83E-05,-4.007446482
,,5/20/2020,JL,,,doi.org/10.1016/j.electacta.2018.01.101,PEO6PC,[Cu]OC(=O)OCCOCCOCCOCCOCCOCC[Au],[Cu]OC(=O)OCCOCCOCCOCCOCCOCC[Au],,,,,,0.383012719,0.4,,,,,,,21900,21900,1.5,71.0277949,308.1432839,,,,,,,,,,,,,,,,,,,,,,,,,,,,,,,,,,,,,,,,,,,,,,,LiTFSI,O=S(=O)([N-]S(=O)(=O)C(F)(F)F)C(F)(F)F.[Li+],0.616987281,0.6,5.224842384,286.9332984,,,,,,,,,,,,100,0.000139,-3.8569852
,,5/20/2020,JL,,,doi.org/10.1016/j.electacta.2018.01.101,PEO6PC,[Cu]OC(=O)OCCOCCOCCOCCOCCOCC[Au],[Cu]OC(=O)OCCOCCOCCOCCOCCOCC[Au],,,,,,0.188833224,0.2,,,,,,,21900,21900,1.5,71.0277949,308.1432839,,,,,,,,,,,,,,,,,,,,,,,,,,,,,,,,,,,,,,,,,,,,,,,LiTFSI,O=S(=O)([N-]S(=O)(=O)C(F)(F)F)C(F)(F)F.[Li+],0.811166776,0.8,13.93291302,286.9332984,,,,,,,,,,,,23,6.05E-09,-8.218244625
,,5/20/2020,JL,,,doi.org/10.1016/j.electacta.2018.01.101,PEO6PC,[Cu]OC(=O)OCCOCCOCCOCCOCCOCC[Au],[Cu]OC(=O)OCCOCCOCCOCCOCCOCC[Au],,,,,,0.188833224,0.2,,,,,,,21900,21900,1.5,71.0277949,308.1432839,,,,,,,,,,,,,,,,,,,,,,,,,,,,,,,,,,,,,,,,,,,,,,,LiTFSI,O=S(=O)([N-]S(=O)(=O)C(F)(F)F)C(F)(F)F.[Li+],0.811166776,0.8,13.93291302,286.9332984,,,,,,,,,,,,40,2.27E-07,-6.643974143
,,5/20/2020,JL,,,doi.org/10.1016/j.electacta.2018.01.101,PEO6PC,[Cu]OC(=O)OCCOCCOCCOCCOCCOCC[Au],[Cu]OC(=O)OCCOCCOCCOCCOCCOCC[Au],,,,,,0.188833224,0.2,,,,,,,21900,21900,1.5,71.0277949,308.1432839,,,,,,,,,,,,,,,,,,,,,,,,,,,,,,,,,,,,,,,,,,,,,,,LiTFSI,O=S(=O)([N-]S(=O)(=O)C(F)(F)F)C(F)(F)F.[Li+],0.811166776,0.8,13.93291302,286.9332984,,,,,,,,,,,,50,8.63E-07,-6.063989204
,,5/20/2020,JL,,,doi.org/10.1016/j.electacta.2018.01.101,PEO6PC,[Cu]OC(=O)OCCOCCOCCOCCOCCOCC[Au],[Cu]OC(=O)OCCOCCOCCOCCOCCOCC[Au],,,,,,0.188833224,0.2,,,,,,,21900,21900,1.5,71.0277949,308.1432839,,,,,,,,,,,,,,,,,,,,,,,,,,,,,,,,,,,,,,,,,,,,,,,LiTFSI,O=S(=O)([N-]S(=O)(=O)C(F)(F)F)C(F)(F)F.[Li+],0.811166776,0.8,13.93291302,286.9332984,,,,,,,,,,,,60,2.56E-06,-5.591760035
,,5/20/2020,JL,,,doi.org/10.1016/j.electacta.2018.01.101,PEO6PC,[Cu]OC(=O)OCCOCCOCCOCCOCCOCC[Au],[Cu]OC(=O)OCCOCCOCCOCCOCCOCC[Au],,,,,,0.188833224,0.2,,,,,,,21900,21900,1.5,71.0277949,308.1432839,,,,,,,,,,,,,,,,,,,,,,,,,,,,,,,,,,,,,,,,,,,,,,,LiTFSI,O=S(=O)([N-]S(=O)(=O)C(F)(F)F)C(F)(F)F.[Li+],0.811166776,0.8,13.93291302,286.9332984,,,,,,,,,,,,70,6.68E-06,-5.175223538
,,5/20/2020,JL,,,doi.org/10.1016/j.electacta.2018.01.101,PEO6PC,[Cu]OC(=O)OCCOCCOCCOCCOCCOCC[Au],[Cu]OC(=O)OCCOCCOCCOCCOCCOCC[Au],,,,,,0.188833224,0.2,,,,,,,21900,21900,1.5,71.0277949,308.1432839,,,,,,,,,,,,,,,,,,,,,,,,,,,,,,,,,,,,,,,,,,,,,,,LiTFSI,O=S(=O)([N-]S(=O)(=O)C(F)(F)F)C(F)(F)F.[Li+],0.811166776,0.8,13.93291302,286.9332984,,,,,,,,,,,,80,1.54E-05,-4.812479279
,,5/20/2020,JL,,,doi.org/10.1016/j.electacta.2018.01.101,PEO6PC,[Cu]OC(=O)OCCOCCOCCOCCOCCOCC[Au],[Cu]OC(=O)OCCOCCOCCOCCOCCOCC[Au],,,,,,0.188833224,0.2,,,,,,,21900,21900,1.5,71.0277949,308.1432839,,,,,,,,,,,,,,,,,,,,,,,,,,,,,,,,,,,,,,,,,,,,,,,LiTFSI,O=S(=O)([N-]S(=O)(=O)C(F)(F)F)C(F)(F)F.[Li+],0.811166776,0.8,13.93291302,286.9332984,,,,,,,,,,,,90,3.18E-05,-4.49757288
,,5/20/2020,JL,,,doi.org/10.1016/j.electacta.2018.01.101,PEO6PC,[Cu]OC(=O)OCCOCCOCCOCCOCCOCC[Au],[Cu]OC(=O)OCCOCCOCCOCCOCCOCC[Au],,,,,,0.188833224,0.2,,,,,,,21900,21900,1.5,71.0277949,308.1432839,,,,,,,,,,,,,,,,,,,,,,,,,,,,,,,,,,,,,,,,,,,,,,,LiTFSI,O=S(=O)([N-]S(=O)(=O)C(F)(F)F)C(F)(F)F.[Li+],0.811166776,0.8,13.93291302,286.9332984,,,,,,,,,,,,100,5.03E-05,-4.298432015
,,5/20/2020,JL,,,doi.org/10.1016/j.electacta.2017.03.217,P12C,[Cu]OC(=O)OCCCCCCCCCCCC[Au],[Cu]OC(=O)OCCCCCCCCCCCC[Au],,,,,,0.834167894,0.8,,,,,,,8100,8100,1.63,35.47497044,228.1687108,,,,,,,,,,,,,,,,,,,,,,,,,,,,,,,,,,,,,,,,,,,,,,,LiTFSI,O=S(=O)([N-]S(=O)(=O)C(F)(F)F)C(F)(F)F.[Li+],0.165832106,0.2,0.870807064,286.9332984,,,,,,,,,,,,23,2.75E-07,-6.560667306
,,5/20/2020,JL,,,doi.org/10.1016/j.electacta.2017.03.217,P12C,[Cu]OC(=O)OCCCCCCCCCCCC[Au],[Cu]OC(=O)OCCCCCCCCCCCC[Au],,,,,,0.834167894,0.8,,,,,,,8100,8100,1.63,35.47497044,228.1687108,,,,,,,,,,,,,,,,,,,,,,,,,,,,,,,,,,,,,,,,,,,,,,,LiTFSI,O=S(=O)([N-]S(=O)(=O)C(F)(F)F)C(F)(F)F.[Li+],0.165832106,0.2,0.870807064,286.9332984,,,,,,,,,,,,40,7.18E-07,-6.143875556
,,5/20/2020,JL,,,doi.org/10.1016/j.electacta.2017.03.217,P12C,[Cu]OC(=O)OCCCCCCCCCCCC[Au],[Cu]OC(=O)OCCCCCCCCCCCC[Au],,,,,,0.834167894,0.8,,,,,,,8100,8100,1.63,35.47497044,228.1687108,,,,,,,,,,,,,,,,,,,,,,,,,,,,,,,,,,,,,,,,,,,,,,,LiTFSI,O=S(=O)([N-]S(=O)(=O)C(F)(F)F)C(F)(F)F.[Li+],0.165832106,0.2,0.870807064,286.9332984,,,,,,,,,,,,50,1.42E-06,-5.847711656
,,5/20/2020,JL,,,doi.org/10.1016/j.electacta.2017.03.217,P12C,[Cu]OC(=O)OCCCCCCCCCCCC[Au],[Cu]OC(=O)OCCCCCCCCCCCC[Au],,,,,,0.834167894,0.8,,,,,,,8100,8100,1.63,35.47497044,228.1687108,,,,,,,,,,,,,,,,,,,,,,,,,,,,,,,,,,,,,,,,,,,,,,,LiTFSI,O=S(=O)([N-]S(=O)(=O)C(F)(F)F)C(F)(F)F.[Li+],0.165832106,0.2,0.870807064,286.9332984,,,,,,,,,,,,60,1.34E-05,-4.872895202
,,5/20/2020,JL,,,doi.org/10.1016/j.electacta.2017.03.217,P12C,[Cu]OC(=O)OCCCCCCCCCCCC[Au],[Cu]OC(=O)OCCCCCCCCCCCC[Au],,,,,,0.834167894,0.8,,,,,,,8100,8100,1.63,35.47497044,228.1687108,,,,,,,,,,,,,,,,,,,,,,,,,,,,,,,,,,,,,,,,,,,,,,,LiTFSI,O=S(=O)([N-]S(=O)(=O)C(F)(F)F)C(F)(F)F.[Li+],0.165832106,0.2,0.870807064,286.9332984,,,,,,,,,,,,70,4.62E-05,-4.335358024
,,5/20/2020,JL,,,doi.org/10.1016/j.electacta.2017.03.217,P12C,[Cu]OC(=O)OCCCCCCCCCCCC[Au],[Cu]OC(=O)OCCCCCCCCCCCC[Au],,,,,,0.834167894,0.8,,,,,,,8100,8100,1.63,35.47497044,228.1687108,,,,,,,,,,,,,,,,,,,,,,,,,,,,,,,,,,,,,,,,,,,,,,,LiTFSI,O=S(=O)([N-]S(=O)(=O)C(F)(F)F)C(F)(F)F.[Li+],0.165832106,0.2,0.870807064,286.9332984,,,,,,,,,,,,80,6.36E-05,-4.196542884
,,5/20/2020,JL,,,doi.org/10.1016/j.electacta.2017.03.217,P12C,[Cu]OC(=O)OCCCCCCCCCCCC[Au],[Cu]OC(=O)OCCCCCCCCCCCC[Au],,,,,,0.834167894,0.8,,,,,,,8100,8100,1.63,35.47497044,228.1687108,,,,,,,,,,,,,,,,,,,,,,,,,,,,,,,,,,,,,,,,,,,,,,,LiTFSI,O=S(=O)([N-]S(=O)(=O)C(F)(F)F)C(F)(F)F.[Li+],0.165832106,0.2,0.870807064,286.9332984,,,,,,,,,,,,90,8.64E-05,-4.063486258
,,5/20/2020,JL,,,doi.org/10.1016/j.electacta.2017.03.217,P12C,[Cu]OC(=O)OCCCCCCCCCCCC[Au],[Cu]OC(=O)OCCCCCCCCCCCC[Au],,,,,,0.834167894,0.8,,,,,,,8100,8100,1.63,35.47497044,228.1687108,,,,,,,,,,,,,,,,,,,,,,,,,,,,,,,,,,,,,,,,,,,,,,,LiTFSI,O=S(=O)([N-]S(=O)(=O)C(F)(F)F)C(F)(F)F.[Li+],0.165832106,0.2,0.870807064,286.9332984,,,,,,,,,,,,100,9.93E-05,-4.003050752
,,5/20/2020,JL,,,doi.org/10.1016/j.electacta.2017.03.217,P12C,[Cu]OC(=O)OCCCCCCCCCCCC[Au],[Cu]OC(=O)OCCCCCCCCCCCC[Au],,,,,,0.653538461,0.6,,,,,,,8100,8100,1.63,35.47497044,228.1687108,,,,,,,,,,,,,,,,,,,,,,,,,,,,,,,,,,,,,,,,,,,,,,,LiTFSI,O=S(=O)([N-]S(=O)(=O)C(F)(F)F)C(F)(F)F.[Li+],0.346461539,0.4,2.322152171,286.9332984,,,,,,,,,,,,23,1.13E-06,-5.946921557
,,5/20/2020,JL,,,doi.org/10.1016/j.electacta.2017.03.217,P12C,[Cu]OC(=O)OCCCCCCCCCCCC[Au],[Cu]OC(=O)OCCCCCCCCCCCC[Au],,,,,,0.653538461,0.6,,,,,,,8100,8100,1.63,35.47497044,228.1687108,,,,,,,,,,,,,,,,,,,,,,,,,,,,,,,,,,,,,,,,,,,,,,,LiTFSI,O=S(=O)([N-]S(=O)(=O)C(F)(F)F)C(F)(F)F.[Li+],0.346461539,0.4,2.322152171,286.9332984,,,,,,,,,,,,40,4.43E-06,-5.353596274
,,5/20/2020,JL,,,doi.org/10.1016/j.electacta.2017.03.217,P12C,[Cu]OC(=O)OCCCCCCCCCCCC[Au],[Cu]OC(=O)OCCCCCCCCCCCC[Au],,,,,,0.653538461,0.6,,,,,,,8100,8100,1.63,35.47497044,228.1687108,,,,,,,,,,,,,,,,,,,,,,,,,,,,,,,,,,,,,,,,,,,,,,,LiTFSI,O=S(=O)([N-]S(=O)(=O)C(F)(F)F)C(F)(F)F.[Li+],0.346461539,0.4,2.322152171,286.9332984,,,,,,,,,,,,50,9.86E-06,-5.006123085
,,5/20/2020,JL,,,doi.org/10.1016/j.electacta.2017.03.217,P12C,[Cu]OC(=O)OCCCCCCCCCCCC[Au],[Cu]OC(=O)OCCCCCCCCCCCC[Au],,,,,,0.653538461,0.6,,,,,,,8100,8100,1.63,35.47497044,228.1687108,,,,,,,,,,,,,,,,,,,,,,,,,,,,,,,,,,,,,,,,,,,,,,,LiTFSI,O=S(=O)([N-]S(=O)(=O)C(F)(F)F)C(F)(F)F.[Li+],0.346461539,0.4,2.322152171,286.9332984,,,,,,,,,,,,60,1.72E-05,-4.764471553
,,5/20/2020,JL,,,doi.org/10.1016/j.electacta.2017.03.217,P12C,[Cu]OC(=O)OCCCCCCCCCCCC[Au],[Cu]OC(=O)OCCCCCCCCCCCC[Au],,,,,,0.653538461,0.6,,,,,,,8100,8100,1.63,35.47497044,228.1687108,,,,,,,,,,,,,,,,,,,,,,,,,,,,,,,,,,,,,,,,,,,,,,,LiTFSI,O=S(=O)([N-]S(=O)(=O)C(F)(F)F)C(F)(F)F.[Li+],0.346461539,0.4,2.322152171,286.9332984,,,,,,,,,,,,70,2.86E-05,-4.543633967
,,5/20/2020,JL,,,doi.org/10.1016/j.electacta.2017.03.217,P12C,[Cu]OC(=O)OCCCCCCCCCCCC[Au],[Cu]OC(=O)OCCCCCCCCCCCC[Au],,,,,,0.653538461,0.6,,,,,,,8100,8100,1.63,35.47497044,228.1687108,,,,,,,,,,,,,,,,,,,,,,,,,,,,,,,,,,,,,,,,,,,,,,,LiTFSI,O=S(=O)([N-]S(=O)(=O)C(F)(F)F)C(F)(F)F.[Li+],0.346461539,0.4,2.322152171,286.9332984,,,,,,,,,,,,80,4.76E-05,-4.322393047
