Repository: zjurillpolymer/SPE_prediction

# SPE Prediction

Polymer electrolyte conductivity prediction using graph neural networks.

## Data

Data from [ChemPropPred](https://github.com/learningmatter-mit/Chem-prop-pred) — polymer electrolyte conductivity measurements including SMILES, conductivity (log S/cm), molecular weight, salt concentration, and temperature.

- `data/clean_train_data.csv` — cleaned training data
- `data/PolymerElectrolyteData.csv` — full raw dataset
- `data/PolyInfo_8salts.csv` / `data/polyinfo_5salts_4conc.csv` — PolyInfo polymer database with salt additives

File: data/PolymerElectrolyteData.csv (part 117 of 154)
Notes,Compound Notebook Name,Date Copied to Master Database,Data Recorded By,Seshadri Group,Oyaizu Group,DOI,Solvent 1 (S1),S1 SMILES,S1 SMILES 1,S1 SMILES 2,S1 SMILES 3,S1 Big SMILES,S1 End Group 1,S1 End Group 2,S1 Mol %,S1 Weight %,S1 SMILES 1 Mol %,S1 SMILES 2 Mol %,S1 SMILES 3 Mol %,S1 Molar Ratio,S1 Weight Ratio,S1 Mw,S1 Mn,S1 Mn or Mw,S1 Mw/Mn,S1 DOP,S1 Molar Mass (g/mol),S1 Type,S1 Block Mol Weight,Solvent 2 (S2),S2 SMILES,S2 SMILES 1,S2 SMILES 2,S2 Mol %,S2 Weight %,S2 SMILES 1 Mol %,S2 SMILES 2 Mol %,S2 Molar Ratio,S2 Weight Ratio,S2 Mw,S2 Mn,S2 Mn or Mw,S2 Mw/Mn,S2 DOP,S2 Molar Mass (g/mol),S2 Type,Solvent 3 (S3),S3 SMILES,S3 SMILES 1,S3 Mol %,S3 Weight %,S3 Molar Ratio,S3 Weight Ratio,S3 Mw,S3 Mn,S3 Mn or Mw,S3 Mw/Mn,S3 DOP,S3 Molar Mass (g/mol),S3 Type,Solvent 4 (S4),S4 SMILES,S4 Mol %,S4 Weight %,S4 Molar Ratio,S4 Weight Ratio,S4 Mw,S4 Mn,S4 Mn or Mw,S4 Mw/Mn,S4 DOP,S4 Molar Mass (g/mol),S4 Type,Salt 1,Salt1 SMILES,Salt1 Mol %,Salt1 Weight %,Salt1 Molality (mol salt/kg polymer),Salt1 Molar Mass (g/mol),Salt 2,Salt2 SMILES,Salt2 Mol %,Salt2 Weight %,Salt2 Molality (mol salt/kg polymer),Salt2 Molar Mass (g/mol),Inorganic Material 1 (IM1),IM1 Weight %,IM1 Particle Size (nm),Tg (oC),Heating Rate (K/min),Temperature (oC),Conductivity (S/cm),log Conductivity (S/cm)
,,5/20/2020,JL,,,doi.org/10.1016/j.electacta.2017.03.217,P12C,[Cu]OC(=O)OCCCCCCCCCCCC[Au],[Cu]OC(=O)OCCCCCCCCCCCC[Au],,,,,,0.653538461,0.6,,,,,,,8100,8100,1.63,35.47497044,228.1687108,,,,,,,,,,,,,,,,,,,,,,,,,,,,,,,,,,,,,,,,,,,,,,,LiTFSI,O=S(=O)([N-]S(=O)(=O)C(F)(F)F)C(F)(F)F.[Li+],0.346461539,0.4,2.322152171,286.9332984,,,,,,,,,,,,90,7.05E-05,-4.151810883
,,5/20/2020,JL,,,doi.org/10.1016/j.electacta.2017.03.217,P12C,[Cu]OC(=O)OCCCCCCCCCCCC[Au],[Cu]OC(=O)OCCCCCCCCCCCC[Au],,,,,,0.653538461,0.6,,,,,,,8100,8100,1.63,35.47497044,228.1687108,,,,,,,,,,,,,,,,,,,,,,,,,,,,,,,,,,,,,,,,,,,,,,,LiTFSI,O=S(=O)([N-]S(=O)(=O)C(F)(F)F)C(F)(F)F.[Li+],0.346461539,0.4,2.322152171,286.9332984,,,,,,,,,,,,100,0.000104,-3.982966661
,,5/20/2020,JL,,,doi.org/10.1016/j.electacta.2017.03.217,P12C,[Cu]OC(=O)OCCCCCCCCCCCC[Au],[Cu]OC(=O)OCCCCCCCCCCCC[Au],,,,,,0.456038647,0.4,,,,,,,8100,8100,1.63,35.47497044,228.1687108,,,,,,,,,,,,,,,,,,,,,,,,,,,,,,,,,,,,,,,,,,,,,,,LiTFSI,O=S(=O)([N-]S(=O)(=O)C(F)(F)F)C(F)(F)F.[Li+],0.543961353,0.6,5.224842384,286.9332984,,,,,,,,,,,,23,9.65E-05,-4.015472687
,,5/20/2020,JL,,,doi.org/10.1016/j.electacta.2017.03.217,P12C,[Cu]OC(=O)OCCCCCCCCCCCC[Au],[Cu]OC(=O)OCCCCCCCCCCCC[Au],,,,,,0.456038647,0.4,,,,,,,8100,8100,1.63,35.47497044,228.1687108,,,,,,,,,,,,,,,,,,,,,,,,,,,,,,,,,,,,,,,,,,,,,,,LiTFSI,O=S(=O)([N-]S(=O)(=O)C(F)(F)F)C(F)(F)F.[Li+],0.543961353,0.6,5.224842384,286.9332984,,,,,,,,,,,,40,0.000249,-3.603800653
,,5/20/2020,JL,,,doi.org/10.1016/j.electacta.2017.03.217,P12C,[Cu]OC(=O)OCCCCCCCCCCCC[Au],[Cu]OC(=O)OCCCCCCCCCCCC[Au],,,,,,0.456038647,0.4,,,,,,,8100,8100,1.63,35.47497044,228.1687108,,,,,,,,,,,,,,,,,,,,,,,,,,,,,,,,,,,,,,,,,,,,,,,LiTFSI,O=S(=O)([N-]S(=O)(=O)C(F)(F)F)C(F)(F)F.[Li+],0.543961353,0.6,5.224842384,286.9332984,,,,,,,,,,,,50,0.00038,-3.420216403
,,5/20/2020,JL,,,doi.org/10.1016/j.electacta.2017.03.217,P12C,[Cu]OC(=O)OCCCCCCCCCCCC[Au],[Cu]OC(=O)OCCCCCCCCCCCC[Au],,,,,,0.456038647,0.4,,,,,,,8100,8100,1.63,35.47497044,228.1687108,,,,,,,,,,,,,,,,,,,,,,,,,,,,,,,,,,,,,,,,,,,,,,,LiTFSI,O=S(=O)([N-]S(=O)(=O)C(F)(F)F)C(F)(F)F.[Li+],0.543961353,0.6,5.224842384,286.9332984,,,,,,,,,,,,60,0.000516,-3.287350298
,,5/20/2020,JL,,,doi.org/10.1016/j.electacta.2017.03.217,P12C,[Cu]OC(=O)OCCCCCCCCCCCC[Au],[Cu]OC(=O)OCCCCCCCCCCCC[Au],,,,,,0.456038647,0.4,,,,,,,8100,8100,1.63,35.47497044,228.1687108,,,,,,,,,,,,,,,,,,,,,,,,,,,,,,,,,,,,,,,,,,,,,,,LiTFSI,O=S(=O)([N-]S(=O)(=O)C(F)(F)F)C(F)(F)F.[Li+],0.543961353,0.6,5.224842384,286.9332984,,,,,,,,,,,,70,0.000711,-3.148130399
,,5/20/2020,JL,,,doi.org/10.1016/j.electacta.2017.03.217,P12C,[Cu]OC(=O)OCCCCCCCCCCCC[Au],[Cu]OC(=O)OCCCCCCCCCCCC[Au],,,,,,0.456038647,0.4,,,,,,,8100,8100,1.63,35.47497044,228.1687108,,,,,,,,,,,,,,,,,,,,,,,,,,,,,,,,,,,,,,,,,,,,,,,LiTFSI,O=S(=O)([N-]S(=O)(=O)C(F)(F)F)C(F)(F)F.[Li+],0.543961353,0.6,5.224842384,286.9332984,,,,,,,,,,,,80,0.000939,-3.027334408
,,5/20/2020,JL,,,doi.org/10.1016/j.electacta.2017.03.217,P12C,[Cu]OC(=O)OCCCCCCCCCCCC[Au],[Cu]OC(=O)OCCCCCCCCCCCC[Au],,,,,,0.456038647,0.4,,,,,,,8100,8100,1.63,35.47497044,228.1687108,,,,,,,,,,,,,,,,,,,,,,,,,,,,,,,,,,,,,,,,,,,,,,,LiTFSI,O=S(=O)([N-]S(=O)(=O)C(F)(F)F)C(F)(F)F.[Li+],0.543961353,0.6,5.224842384,286.9332984,,,,,,,,,,,,90,0.00122,-2.913640169
,,5/20/2020,JL,,,doi.org/10.1016/j.electacta.2017.03.217,P12C,[Cu]OC(=O)OCCCCCCCCCCCC[Au],[Cu]OC(=O)OCCCCCCCCCCCC[Au],,,,,,0.456038647,0.4,,,,,,,8100,8100,1.63,35.47497044,228.1687108,,,,,,,,,,,,,,,,,,,,,,,,,,,,,,,,,,,,,,,,,,,,,,,LiTFSI,O=S(=O)([N-]S(=O)(=O)C(F)(F)F)C(F)(F)F.[Li+],0.543961353,0.6,5.224842384,286.9332984,,,,,,,,,,,,100,0.001352,-2.869023308
,,5/20/2020,JL,,,doi.org/10.1016/j.electacta.2017.03.217,P12C,[Cu]OC(=O)OCCCCCCCCCCCC[Au],[Cu]OC(=O)OCCCCCCCCCCCC[Au],,,,,,0.239189189,0.2,,,,,,,8100,8100,1.63,35.47497044,228.1687108,,,,,,,,,,,,,,,,,,,,,,,,,,,,,,,,,,,,,,,,,,,,,,,LiTFSI,O=S(=O)([N-]S(=O)(=O)C(F)(F)F)C(F)(F)F.[Li+],0.760810811,0.8,13.93291302,286.9332984,,,,,,,,,,,,23,0.000143,-3.844663963
,,5/20/2020,JL,,,doi.org/10.1016/j.electacta.2017.03.217,P12C,[Cu]OC(=O)OCCCCCCCCCCCC[Au],[Cu]OC(=O)OCCCCCCCCCCCC[Au],,,,,,0.239189189,0.2,,,,,,,8100,8100,1.63,35.47497044,228.1687108,,,,,,,,,,,,,,,,,,,,,,,,,,,,,,,,,,,,,,,,,,,,,,,LiTFSI,O=S(=O)([N-]S(=O)(=O)C(F)(F)F)C(F)(F)F.[Li+],0.760810811,0.8,13.93291302,286.9332984,,,,,,,,,,,,40,0.000896,-3.04769199
,,5/20/2020,JL,,,doi.org/10.1016/j.electacta.2017.03.217,P12C,[Cu]OC(=O)OCCCCCCCCCCCC[Au],[Cu]OC(=O)OCCCCCCCCCCCC[Au],,,,,,0.239189189,0.2,,,,,,,8100,8100,1.63,35.47497044,228.1687108,,,,,,,,,,,,,,,,,,,,,,,,,,,,,,,,,,,,,,,,,,,,,,,LiTFSI,O=S(=O)([N-]S(=O)(=O)C(F)(F)F)C(F)(F)F.[Li+],0.760810811,0.8,13.93291302,286.9332984,,,,,,,,,,,,50,0.001428,-2.845271793
,,5/20/2020,JL,,,doi.org/10.1016/j.electacta.2017.03.217,P12C,[Cu]OC(=O)OCCCCCCCCCCCC[Au],[Cu]OC(=O)OCCCCCCCCCCCC[Au],,,,,,0.239189189,0.2,,,,,,,8100,8100,1.63,35.47497044,228.1687108,,,,,,,,,,,,,,,,,,,,,,,,,,,,,,,,,,,,,,,,,,,,,,,LiTFSI,O=S(=O)([N-]S(=O)(=O)C(F)(F)F)C(F)(F)F.[Li+],0.760810811,0.8,13.93291302,286.9332984,,,,,,,,,,,,60,0.001997,-2.699621935
,,5/20/2020,JL,,,doi.org/10.1016/j.electacta.2017.03.217,P12C,[Cu]OC(=O)OCCCCCCCCCCCC[Au],[Cu]OC(=O)OCCCCCCCCCCCC[Au],,,,,,0.239189189,0.2,,,,,,,8100,8100,1.63,35.47497044,228.1687108,,,,,,,,,,,,,,,,,,,,,,,,,,,,,,,,,,,,,,,,,,,,,,,LiTFSI,O=S(=O)([N-]S(=O)(=O)C(F)(F)F)C(F)(F)F.[Li+],0.760810811,0.8,13.93291302,286.9332984,,,,,,,,,,,,70,0.002635,-2.57921938
,,5/20/2020,JL,,,doi.org/10.1016/j.electacta.2017.03.217,P12C,[Cu]OC(=O)OCCCCCCCCCCCC[Au],[Cu]OC(=O)OCCCCCCCCCCCC[Au],,,,,,0.239189189,0.2,,,,,,,8100,8100,1.63,35.47497044,228.1687108,,,,,,,,,,,,,,,,,,,,,,,,,,,,,,,,,,,,,,,,,,,,,,,LiTFSI,O=S(=O)([N-]S(=O)(=O)C(F)(F)F)C(F)(F)F.[Li+],0.760810811,0.8,13.93291302,286.9332984,,,,,,,,,,,,80,0.003906,-2.408267761
,,5/20/2020,JL,,,doi.org/10.1016/j.electacta.2017.03.217,P12C,[Cu]OC(=O)OCCCCCCCCCCCC[Au],[Cu]OC(=O)OCCCCCCCCCCCC[Au],,,,,,0.239189189,0.2,,,,,,,8100,8100,1.63,35.47497044,228.1687108,,,,,,,,,,,,,,,,,,,,,,,,,,,,,,,,,,,,,,,,,,,,,,,LiTFSI,O=S(=O)([N-]S(=O)(=O)C(F)(F)F)C(F)(F)F.[Li+],0.760810811,0.8,13.93291302,286.9332984,,,,,,,,,,,,90,0.004264,-2.370182804
,,5/20/2020,JL,,,doi.org/10.1016/j.electacta.2017.03.217,P12C,[Cu]OC(=O)OCCCCCCCCCCCC[Au],[Cu]OC(=O)OCCCCCCCCCCCC[Au],,,,,,0.239189189,0.2,,,,,,,8100,8100,1.63,35.47497044,228.1687108,,,,,,,,,,,,,,,,,,,,,,,,,,,,,,,,,,,,,,,,,,,,,,,LiTFSI,O=S(=O)([N-]S(=O)(=O)C(F)(F)F)C(F)(F)F.[Li+],0.760810811,0.8,13.93291302,286.9332984,,,,,,,,,,,,100,0.004589,-2.338281942
,,5/20/2020,JL,,,doi.org/10.1016/j.electacta.2017.03.217,P12C,[Cu]OC(=O)OCCCCCCCCCCCC[Au],[Cu]OC(=O)OCCCCCCCCCCCC[Au],,,,,,0.239189189,0.2,,,,,,,23900,23900,,104.6730609,228.1687108,,,,,,,,,,,,,,,,,,,,,,,,,,,,,,,,,,,,,,,,,,,,,,,LiTFSI,O=S(=O)([N-]S(=O)(=O)C(F)(F)F)C(F)(F)F.[Li+],0.760810811,0.8,13.93291302,286.9332984,,,,,,,,,,,,23,3.00E-06,-5.522878745
,,5/20/2020,JL,,,doi.org/10.1016/j.electacta.2017.03.217,P7C,[Cu]OC(=O)OCCCCCCC[Au],[Cu]OC(=O)OCCCCCCC[Au],,,,,,0.878934296,0.8,,,,,,,14800,14800,1.46,93.55246523,158.0904605,,,,,,,,,,,,,,,,,,,,,,,,,,,,,,,,,,,,,,,,,,,,,,,LiTFSI,O=S(=O)([N-]S(=O)(=O)C(F)(F)F)C(F)(F)F.[Li+],0.121065704,0.2,0.870807064,286.9332984,,,,,,,,,,,,23,1.37E-06,-5.863279433
,,5/20/2020,JL,,,doi.org/10.1016/j.electacta.2017.03.217,P7C,[Cu]OC(=O)OCCCCCCC[Au],[Cu]OC(=O)OCCCCCCC[Au],,,,,,0.878934296,0.8,,,,,,,14800,14800,1.46,93.55246523,158.0904605,,,,,,,,,,,,,,,,,,,,,,,,,,,,,,,,,,,,,,,,,,,,,,,LiTFSI,O=S(=O)([N-]S(=O)(=O)C(F)(F)F)C(F)(F)F.[Li+],0.121065704,0.2,0.870807064,286.9332984,,,,,,,,,,,,40,4.90E-06,-5.30980392
,,5/20/2020,JL,,,doi.org/10.1016/j.electacta.2017.03.217,P7C,[Cu]OC(=O)OCCCCCCC[Au],[Cu]OC(=O)OCCCCCCC[Au],,,,,,0.878934296,0.8,,,,,,,14800,14800,1.46,93.55246523,158.0904605,,,,,,,,,,,,,,,,,,,,,,,,,,,,,,,,,,,,,,,,,,,,,,,LiTFSI,O=S(=O)([N-]S(=O)(=O)C(F)(F)F)C(F)(F)F.[Li+],0.121065704,0.2,0.870807064,286.9332984,,,,,,,,,,,,50,9.91E-06,-5.003926346
,,5/20/2020,JL,,,doi.org/10.1016/j.electacta.2017.03.217,P7C,[Cu]OC(=O)OCCCCCCC[Au],[Cu]OC(=O)OCCCCCCC[Au],,,,,,0.878934296,0.8,,,,,,,14800,14800,1.46,93.55246523,158.0904605,,,,,,,,,,,,,,,,,,,,,,,,,,,,,,,,,,,,,,,,,,,,,,,LiTFSI,O=S(=O)([N-]S(=O)(=O)C(F)(F)F)C(F)(F)F.[Li+],0.121065704,0.2,0.870807064,286.9332984,,,,,,,,,,,,60,1.63E-05,-4.787812396
,,5/20/2020,JL,,,doi.org/10.1016/j.electacta.2017.03.217,P7C,[Cu]OC(=O)OCCCCCCC[Au],[Cu]OC(=O)OCCCCCCC[Au],,,,,,0.878934296,0.8,,,,,,,14800,14800,1.46,93.55246523,158.0904605,,,,,,,,,,,,,,,,,,,,,,,,,,,,,,,,,,,,,,,,,,,,,,,LiTFSI,O=S(=O)([N-]S(=O)(=O)C(F)(F)F)C(F)(F)F.[Li+],0.121065704,0.2,0.870807064,286.9332984,,,,,,,,,,,,70,2.73E-05,-4.563837353
,,5/20/2020,JL,,,doi.org/10.1016/j.electacta.2017.03.217,P7C,[Cu]OC(=O)OCCCCCCC[Au],[Cu]OC(=O)OCCCCCCC[Au],,,,,,0.878934296,0.8,,,,,,,14800,14800,1.46,93.55246523,158.0904605,,,,,,,,,,,,,,,,,,,,,,,,,,,,,,,,,,,,,,,,,,,,,,,LiTFSI,O=S(=O)([N-]S(=O)(=O)C(F)(F)F)C(F)(F)F.[Li+],0.121065704,0.2,0.870807064,286.9332984,,,,,,,,,,,,80,5.21E-05,-4.283162277
,,5/20/2020,JL,,,doi.org/10.1016/j.electacta.2017.03.217,P7C,[Cu]OC(=O)OCCCCCCC[Au],[Cu]OC(=O)OCCCCCCC[Au],,,,,,0.878934296,0.8,,,,,,,14800,14800,1.46,93.55246523,158.0904605,,,,,,,,,,,,,,,,,,,,,,,,,,,,,,,,,,,,,,,,,,,,,,,LiTFSI,O=S(=O)([N-]S(=O)(=O)C(F)(F)F)C(F)(F)F.[Li+],0.121065704,0.2,0.870807064,286.9332984,,,,,,,,,,,,90,7.97E-05,-4.098541679
,,5/20/2020,JL,,,doi.org/10.1016/j.electacta.2017.03.217,P7C,[Cu]OC(=O)OCCCCCCC[Au],[Cu]OC(=O)OCCCCCCC[Au],,,,,,0.878934296,0.8,,,,,,,14800,14800,1.46,93.55246523,158.0904605,,,,,,,,,,,,,,,,,,,,,,,,,,,,,,,,,,,,,,,,,,,,,,,LiTFSI,O=S(=O)([N-]S(=O)(=O)C(F)(F)F)C(F)(F)F.[Li+],0.121065704,0.2,0.870807064,286.9332984,,,,,,,,,,,,100,9.35E-05,-4.029188389
,,5/20/2020,JL,,,doi.org/10.1016/j.electacta.2017.03.217,P7C,[Cu]OC(=O)OCCCCCCC[Au],[Cu]OC(=O)OCCCCCCC[Au],,,,,,0.731362723,0.6,,,,,,,14800,14800,1.46,93.55246523,158.0904605,,,,,,,,,,,,,,,,,,,,,,,,,,,,,,,,,,,,,,,,,,,,,,,LiTFSI,O=S(=O)([N-]S(=O)(=O)C(F)(F)F)C(F)(F)F.[Li+],0.268637277,0.4,2.322152171,286.9332984,,,,,,,,,,,,23,1.07E-07,-6.970616222
,,5/20/2020,JL,,,doi.org/10.1016/j.electacta.2017.03.217,P7C,[Cu]OC(=O)OCCCCCCC[Au],[Cu]OC(=O)OCCCCCCC[Au],,,,,,0.731362723,0.6,,,,,,,14800,14800,1.46,93.55246523,158.0904605,,,,,,,,,,,,,,,,,,,,,,,,,,,,,,,,,,,,,,,,,,,,,,,LiTFSI,O=S(=O)([N-]S(=O)(=O)C(F)(F)F)C(F)(F)F.[Li+],0.268637277,0.4,2.322152171,286.9332984,,,,,,,,,,,,40,7.90E-07,-6.102372909
,,5/20/2020,JL,,,doi.org/10.1016/j.electacta.2017.03.217,P7C,[Cu]OC(=O)OCCCCCCC[Au],[Cu]OC(=O)OCCCCCCC[Au],,,,,,0.731362723,0.6,,,,,,,14800,14800,1.46,93.55246523,158.0904605,,,,,,,,,,,,,,,,,,,,,,,,,,,,,,,,,,,,,,,,,,,,,,,LiTFSI,O=S(=O)([N-]S(=O)(=O)C(F)(F)F)C(F)(F)F.[Li+],0.268637277,0.4,2.322152171,286.9332984,,,,,,,,,,,,50,2.02E-06,-5.694648631
,,5/20/2020,JL,,,doi.org/10.1016/j.electacta.2017.03.217,P7C,[Cu]OC(=O)OCCCCCCC[Au],[Cu]OC(=O)OCCCCCCC[Au],,,,,,0.731362723,0.6,,,,,,,14800,14800,1.46,93.55246523,158.0904605,,,,,,,,,,,,,,,,,,,,,,,,,,,,,,,,,,,,,,,,,,,,,,,LiTFSI,O=S(=O)([N-]S(=O)(=O)C(F)(F)F)C(F)(F)F.[Li+],0.268637277,0.4,2.322152171,286.9332984,,,,,,,,,,,,60,4.57E-06,-5.3400838
,,5/20/2020,JL,,,doi.org/10.1016/j.electacta.2017.03.217,P7C,[Cu]OC(=O)OCCCCCCC[Au],[Cu]OC(=O)OCCCCCCC[Au],,,,,,0.731362723,0.6,,,,,,,14800,14800,1.46,93.55246523,158.0904605,,,,,,,,,,,,,,,,,,,,,,,,,,,,,,,,,,,,,,,,,,,,,,,LiTFSI,O=S(=O)([N-]S(=O)(=O)C(F)(F)F)C(F)(F)F.[Li+],0.268637277,0.4,2.322152171,286.9332984,,,,,,,,,,,,70,9.45E-06,-5.024568191
,,5/20/2020,JL,,,doi.org/10.1016/j.electacta.2017.03.217,P7C,[Cu]OC(=O)OCCCCCCC[Au],[Cu]OC(=O)OCCCCCCC[Au],,,,,,0.731362723,0.6,,,,,,,14800,14800,1.46,93.55246523,158.0904605,,,,,,,,,,,,,,,,,,,,,,,,,,,,,,,,,,,,,,,,,,,,,,,LiTFSI,O=S(=O)([N-]S(=O)(=O)C(F)(F)F)C(F)(F)F.[Li+],0.268637277,0.4,2.322152171,286.9332984,,,,,,,,,,,,80,2.35E-05,-4.628932138
,,5/20/2020,JL,,,doi.org/10.1016/j.electacta.2017.03.217,P7C,[Cu]OC(=O)OCCCCCCC[Au],[Cu]OC(=O)OCCCCCCC[Au],,,,,,0.731362723,0.6,,,,,,,14800,14800,1.46,93.55246523,158.0904605,,,,,,,,,,,,,,,,,,,,,,,,,,,,,,,,,,,,,,,,,,,,,,,LiTFSI,O=S(=O)([N-]S(=O)(=O)C(F)(F)F)C(F)(F)F.[Li+],0.268637277,0.4,2.322152171,286.9332984,,,,,,,,,,,,90,3.68E-05,-4.434152181
,,5/20/2020,JL,,,doi.org/10.1016/j.electacta.2017.03.217,P7C,[Cu]OC(=O)OCCCCCCC[Au],[Cu]OC(=O)OCCCCCCC[Au],,,,,,0.731362723,0.6,,,,,,,14800,14800,1.46,93.55246523,158.0904605,,,,,,,,,,,,,,,,,,,,,,,,,,,,,,,,,,,,,,,,,,,,,,,LiTFSI,O=S(=O)([N-]S(=O)(=O)C(F)(F)F)C(F)(F)F.[Li+],0.268637277,0.4,2.322152171,286.9332984,,,,,,,,,,,,100,8.75E-05,-4.057991947
,,5/20/2020,JL,,,doi.org/10.1016/j.electacta.2017.03.217,P7C,[Cu]OC(=O)OCCCCCCC[Au],[Cu]OC(=O)OCCCCCCC[Au],,,,,,0.547510546,0.4,,,,,,,14800,14800,1.46,93.55246523,158.0904605,,,,,,,,,,,,,,,,,,,,,,,,,,,,,,,,,,,,,,,,,,,,,,,LiTFSI,O=S(=O)([N-]S(=O)(=O)C(F)(F)F)C(F)(F)F.[Li+],0.452489454,0.6,5.224842384,286.9332984,,,,,,,,,,,,23,1.45E-08,-7.838631998
,,5/20/2020,JL,,,doi.org/10.1016/j.electacta.2017.03.217,P7C,[Cu]OC(=O)OCCCCCCC[Au],[Cu]OC(=O)OCCCCCCC[Au],,,,,,0.547510546,0.4,,,,,,,14800,14800,1.46,93.55246523,158.0904605,,,,,,,,,,,,,,,,,,,,,,,,,,,,,,,,,,,,,,,,,,,,,,,LiTFSI,O=S(=O)([N-]S(=O)(=O)C(F)(F)F)C(F)(F)F.[Li+],0.452489454,0.6,5.224842384,286.9332984,,,,,,,,,,,,40,4.51E-07,-6.345823458
,,5/20/2020,JL,,,doi.org/10.1016/j.electacta.2017.03.217,P7C,[Cu]OC(=O)OCCCCCCC[Au],[Cu]OC(=O)OCCCCCCC[Au],,,,,,0.547510546,0.4,,,,,,,14800,14800,1.46,93.55246523,158.0904605,,,,,,,,,,,,,,,,,,,,,,,,,,,,,,,,,,,,,,,,,,,,,,,LiTFSI,O=S(=O)([N-]S(=O)(=O)C(F)(F)F)C(F)(F)F.[Li+],0.452489454,0.6,5.224842384,286.9332984,,,,,,,,,,,,50,1.63E-06,-5.787812396
,,5/20/2020,JL,,,doi.org/10.1016/j.electacta.2017.03.217,P7C,[Cu]OC(=O)OCCCCCCC[Au],[Cu]OC(=O)OCCCCCCC[Au],,,,,,0.547510546,0.4,,,,,,,14800,14800,1.46,93.55246523,158.0904605,,,,,,,,,,,,,,,,,,,,,,,,,,,,,,,,,,,,,,,,,,,,,,,LiTFSI,O=S(=O)([N-]S(=O)(=O)C(F)(F)F)C(F)(F)F.[Li+],0.452489454,0.6,5.224842384,286.9332984,,,,,,,,,,,,60,3.97E-06,-5.401209493
,,5/20/2020,JL,,,doi.org/10.1016/j.electacta.2017.03.217,P7C,[Cu]OC(=O)OCCCCCCC[Au],[Cu]OC(=O)OCCCCCCC[Au],,,,,,0.547510546,0.4,,,,,,,14800,14800,1.46,93.55246523,158.0904605,,,,,,,,,,,,,,,,,,,,,,,,,,,,,,,,,,,,,,,,,,,,,,,LiTFSI,O=S(=O)([N-]S(=O)(=O)C(F)(F)F)C(F)(F)F.[Li+],0.452489454,0.6,5.224842384,286.9332984,,,,,,,,,,,,70,8.53E-06,-5.069050969
,,5/20/2020,JL,,,doi.org/10.1016/j.electacta.2017.03.217,P7C,[Cu]OC(=O)OCCCCCCC[Au],[Cu]OC(=O)OCCCCCCC[Au],,,,,,0.547510546,0.4,,,,,,,14800,14800,1.46,93.55246523,158.0904605,,,,,,,,,,,,,,,,,,,,,,,,,,,,,,,,,,,,,,,,,,,,,,,LiTFSI,O=S(=O)([N-]S(=O)(=O)C(F)(F)F)C(F)(F)F.[Li+],0.452489454,0.6,5.224842384,286.9332984,,,,,,,,,,,,80,1.83E-05,-4.73754891
,,5/20/2020,JL,,,doi.org/10.1016/j.electacta.2017.03.217,P7C,[Cu]OC(=O)OCCCCCCC[Au],[Cu]OC(=O)OCCCCCCC[Au],,,,,,0.547510546,0.4,,,,,,,14800,14800,1.46,93.55246523,158.0904605,,,,,,,,,,,,,,,,,,,,,,,,,,,,,,,,,,,,,,,,,,,,,,,LiTFSI,O=S(=O)([N-]S(=O)(=O)C(F)(F)F)C(F)(F)F.[Li+],0.452489454,0.6,5.224842384,286.9332984,,,,,,,,,,,,90,3.32E-05,-4.478861916
,,5/20/2020,JL,,,doi.org/10.1016/j.electacta.2017.03.217,P7C,[Cu]OC(=O)OCCCCCCC[Au],[Cu]OC(=O)OCCCCCCC[Au],,,,,,0.547510546,0.4,,,,,,,14800,14800,1.46,93.55246523,158.0904605,,,,,,,,,,,,,,,,,,,,,,,,,,,,,,,,,,,,,,,,,,,,,,,LiTFSI,O=S(=O)([N-]S(=O)(=O)C(F)(F)F)C(F)(F)F.[Li+],0.452489454,0.6,5.224842384,286.9332984,,,,,,,,,,,,100,5.71E-05,-4.243363892
,,5/20/2020,JL,,,doi.org/10.1016/j.electacta.2017.03.217,P7C,[Cu]OC(=O)OCCCCCCC[Au],[Cu]OC(=O)OCCCCCCC[Au],,,,,,0.312123154,0.2,,,,,,,14800,14800,1.46,93.55246523,158.0904605,,,,,,,,,,,,,,,,,,,,,,,,,,,,,,,,,,,,,,,,,,,,,,,LiTFSI,O=S(=O)([N-]S(=O)(=O)C(F)(F)F)C(F)(F)F.[Li+],0.687876846,0.8,13.93291302,286.9332984,,,,,,,,,,,,23,2.47E-08,-7.607303047
,,5/20/2020,JL,,,doi.org/10.1016/j.electacta.2017.03.217,P7C,[Cu]OC(=O)OCCCCCCC[Au],[Cu]OC(=O)OCCCCCCC[Au],,,,,,0.312123154,0.2,,,,,,,14800,14800,1.46,93.55246523,158.0904605,,,,,,,,,,,,,,,,,,,,,,,,,,,,,,,,,,,,,,,,,,,,,,,LiTFSI,O=S(=O)([N-]S(=O)(=O)C(F)(F)F)C(F)(F)F.[Li+],0.687876846,0.8,13.93291302,286.9332984,,,,,,,,,,,,40,5.80E-07,-6.236572006
,,5/20/2020,JL,,,doi.org/10.1016/j.electacta.2017.03.217,P7C,[Cu]OC(=O)OCCCCCCC[Au],[Cu]OC(=O)OCCCCCCC[Au],,,,,,0.312123154,0.2,,,,,,,14800,14800,1.46,93.55246523,158.0904605,,,,,,,,,,,,,,,,,,,,,,,,,,,,,,,,,,,,,,,,,,,,,,,LiTFSI,O=S(=O)([N-]S(=O)(=O)C(F)(F)F)C(F)(F)F.[Li+],0.687876846,0.8,13.93291302,286.9332984,,,,,,,,,,,,50,1.40E-06,-5.853871964
,,5/20/2020,JL,,,doi.org/10.1016/j.electacta.2017.03.217,P7C,[Cu]OC(=O)OCCCCCCC[Au],[Cu]OC(=O)OCCCCCCC[Au],,,,,,0.312123154,0.2,,,,,,,14800,14800,1.46,93.55246523,158.0904605,,,,,,,,,,,,,,,,,,,,,,,,,,,,,,,,,,,,,,,,,,,,,,,LiTFSI,O=S(=O)([N-]S(=O)(=O)C(F)(F)F)C(F)(F)F.[Li+],0.687876846,0.8,13.93291302,286.9332984,,,,,,,,,,,,60,2.77E-06,-5.557520231
,,5/20/2020,JL,,,doi.org/10.1016/j.electacta.2017.03.217,P7C,[Cu]OC(=O)OCCCCCCC[Au],[Cu]OC(=O)OCCCCCCC[Au],,,,,,0.312123154,0.2,,,,,,,14800,14800,1.46,93.55246523,158.0904605,,,,,,,,,,,,,,,,,,,,,,,,,,,,,,,,,,,,,,,,,,,,,,,LiTFSI,O=S(=O)([N-]S(=O)(=O)C(F)(F)F)C(F)(F)F.[Li+],0.687876846,0.8,13.93291302,286.9332984,,,,,,,,,,,,70,5.32E-06,-5.274088368
,,5/20/2020,JL,,,doi.org/10.1016/j.electacta.2017.03.217,P7C,[Cu]OC(=O)OCCCCCCC[Au],[Cu]OC(=O)OCCCCCCC[Au],,,,,,0.312123154,0.2,,,,,,,14800,14800,1.46,93.55246523,158.0904605,,,,,,,,,,,,,,,,,,,,,,,,,,,,,,,,,,,,,,,,,,,,,,,LiTFSI,O=S(=O)([N-]S(=O)(=O)C(F)(F)F)C(F)(F)F.[Li+],0.687876846,0.8,13.93291302,286.9332984,,,,,,,,,,,,80,9.16E-06,-5.038104526
,,5/20/2020,JL,,,doi.org/10.1016/j.electacta.2017.03.217,P7C,[Cu]OC(=O)OCCCCCCC[Au],[Cu]OC(=O)OCCCCCCC[Au],,,,,,0.312123154,0.2,,,,,,,14800,14800,1.46,93.55246523,158.0904605,,,,,,,,,,,,,,,,,,,,,,,,,,,,,,,,,,,,,,,,,,,,,,,LiTFSI,O=S(=O)([N-]S(=O)(=O)C(F)(F)F)C(F)(F)F.[Li+],0.687876846,0.8,13.93291302,286.9332984,,,,,,,,,,,,90,1.47E-05,-4.832682665
,,5/20/2020,JL,,,doi.org/10.1016/j.electacta.2017.03.217,P7C,[Cu]OC(=O)OCCCCCCC[Au],[Cu]OC(=O)OCCCCCCC[Au],,,,,,0.312123154,0.2,,,,,,,14800,14800,1.46,93.55246523,158.0904605,,,,,,,,,,,,,,,,,,,,,,,,,,,,,,,,,,,,,,,,,,,,,,,LiTFSI,O=S(=O)([N-]S(=O)(=O)C(F)(F)F)C(F)(F)F.[Li+],0.687876846,0.8,13.93291302,286.9332984,,,,,,,,,,,,100,1.92E-05,-4.716698771
,,5/20/2020,JL,,,doi.org/10.1016/j.electacta.2017.03.217,P5C,[Cu]OC(=O)OCCCCC[Au],[Cu]OC(=O)OCCCCC[Au],,,,,,0.898215731,0.8,,,,,,,27700,27700,1.6,212.8477025,130.0591604,,,,,,,,,,,,,,,,,,,,,,,,,,,,,,,,,,,,,,,,,,,,,,,LiTFSI,O=S(=O)([N-]S(=O)(=O)C(F)(F)F)C(F)(F)F.[Li+],0.101784269,0.2,0.870807064,286.9332984,,,,,,,,,,,,23,1.76E-06,-5.754487332
,,5/20/2020,JL,,,doi.org/10.1016/j.electacta.2017.03.217,P5C,[Cu]OC(=O)OCCCCC[Au],[Cu]OC(=O)OCCCCC[Au],,,,,,0.898215731,0.8,,,,,,,27700,27700,1.6,212.8477025,130.0591604,,,,,,,,,,,,,,,,,,,,,,,,,,,,,,,,,,,,,,,,,,,,,,,LiTFSI,O=S(=O)([N-]S(=O)(=O)C(F)(F)F)C(F)(F)F.[Li+],0.101784269,0.2,0.870807064,286.9332984,,,,,,,,,,,,40,6.08E-06,-5.216096421
,,5/20/2020,JL,,,doi.org/10.1016/j.electacta.2017.03.217,P5C,[Cu]OC(=O)OCCCCC[Au],[Cu]OC(=O)OCCCCC[Au],,,,,,0.898215731,0.8,,,,,,,27700,27700,1.6,212.8477025,130.0591604,,,,,,,,,,,,,,,,,,,,,,,,,,,,,,,,,,,,,,,,,,,,,,,LiTFSI,O=S(=O)([N-]S(=O)(=O)C(F)(F)F)C(F)(F)F.[Li+],0.101784269,0.2,0.870807064,286.9332984,,,,,,,,,,,,50,1.46E-05,-4.835647144
,,5/20/2020,JL,,,doi.org/10.1016/j.electacta.2017.03.217,P5C,[Cu]OC(=O)OCCCCC[Au],[Cu]OC(=O)OCCCCC[Au],,,,,,0.898215731,0.8,,,,,,,27700,27700,1.6,212.8477025,130.0591604,,,,,,,,,,,,,,,,,,,,,,,,,,,,,,,,,,,,,,,,,,,,,,,LiTFSI,O=S(=O)([N-]S(=O)(=O)C(F)(F)F)C(F)(F)F.[Li+],0.101784269,0.2,0.870807064,286.9332984,,,,,,,,,,,,60,2.99E-05,-4.524328812
,,5/20/2020,JL,,,doi.org/10.1016/j.electacta.2017.03.217,P5C,[Cu]OC(=O)OCCCCC[Au],[Cu]OC(=O)OCCCCC[Au],,,,,,0.898215731,0.8,,,,,,,27700,27700,1.6,212.8477025,130.0591604,,,,,,,,,,,,,,,,,,,,,,,,,,,,,,,,,,,,,,,,,,,,,,,LiTFSI,O=S(=O)([N-]S(=O)(=O)C(F)(F)F)C(F)(F)F.[Li+],0.101784269,0.2,0.870807064,286.9332984,,,,,,,,,,,,70,5.87E-05,-4.231361899
,,5/20/2020,JL,,,doi.org/10.1016/j.electacta.2017.03.217,P5C,[Cu]OC(=O)OCCCCC[Au],[Cu]OC(=O)OCCCCC[Au],,,,,,0.898215731,0.8,,,,,,,27700,27700,1.6,212.8477025,130.0591604,,,,,,,,,,,,,,,,,,,,,,,,,,,,,,,,,,,,,,,,,,,,,,,LiTFSI,O=S(=O)([N-]S(=O)(=O)C(F)(F)F)C(F)(F)F.[Li+],0.101784269,0.2,0.870807064,286.9332984,,,,,,,,,,,,80,9.78E-05,-4.009661145
,,5/20/2020,JL,,,doi.org/10.1016/j.electacta.2017.03.217,P5C,[Cu]OC(=O)OCCCCC[Au],[Cu]OC(=O)OCCCCC[Au],,,,,,0.898215731,0.8,,,,,,,27700,27700,1.6,212.8477025,130.0591604,,,,,,,,,,,,,,,,,,,,,,,,,,,,,,,,,,,,,,,,,,,,,,,LiTFSI,O=S(=O)([N-]S(=O)(=O)C(F)(F)F)C(F)(F)F.[Li+],0.101784269,0.2,0.870807064,286.9332984,,,,,,,,,,,,90,0.000183,-3.73754891
,,5/20/2020,JL,,,doi.org/10.1016/j.electacta.2017.03.217,P5C,[Cu]OC(=O)OCCCCC[Au],[Cu]OC(=O)OCCCCC[Au],,,,,,0.898215731,0.8,,,,,,,27700,27700,1.6,212.8477025,130.0591604,,,,,,,,,,,,,,,,,,,,,,,,,,,,,,,,,,,,,,,,,,,,,,,LiTFSI,O=S(=O)([N-]S(=O)(=O)C(F)(F)F)C(F)(F)F.[Li+],0.101784269,0.2,0.870807064,286.9332984,,,,,,,,,,,,100,0.000404,-3.393618635
,,5/20/2020,JL,,,doi.org/10.1016/j.electacta.2017.03.217,P5C,[Cu]OC(=O)OCCCCC[Au],[Cu]OC(=O)OCCCCC[Au],,,,,,0.767941749,0.6,,,,,,,27700,27700,1.6,212.8477025,130.0591604,,,,,,,,,,,,,,,,,,,,,,,,,,,,,,,,,,,,,,,,,,,,,,,LiTFSI,O=S(=O)([N-]S(=O)(=O)C(F)(F)F)C(F)(F)F.[Li+],0.232058251,0.4,2.322152171,286.9332984,,,,,,,,,,,,23,1.32E-07,-6.879426069
,,5/20/2020,JL,,,doi.org/10.1016/j.electacta.2017.03.217,P5C,[Cu]OC(=O)OCCCCC[Au],[Cu]OC(=O)OCCCCC[Au],,,,,,0.767941749,0.6,,,,,,,27700,27700,1.6,212.8477025,130.0591604,,,,,,,,,,,,,,,,,,,,,,,,,,,,,,,,,,,,,,,,,,,,,,,LiTFSI,O=S(=O)([N-]S(=O)(=O)C(F)(F)F)C(F)(F)F.[Li+],0.232058251,0.4,2.322152171,286.9332984,,,,,,,,,,,,40,9.50E-07,-6.022276395
,,5/20/2020,JL,,,doi.org/10.1016/j.electacta.2017.03.217,P5C,[Cu]OC(=O)OCCCCC[Au],[Cu]OC(=O)OCCCCC[Au],,,,,,0.767941749,0.6,,,,,,,27700,27700,1.6,212.8477025,130.0591604,,,,,,,,,,,,,,,,,,,,,,,,,,,,,,,,,,,,,,,,,,,,,,,LiTFSI,O=S(=O)([N-]S(=O)(=O)C(F)(F)F)C(F)(F)F.[Li+],0.232058251,0.4,2.322152171,286.9332984,,,,,,,,,,,,50,2.72E-06,-5.565431096
,,5/20/2020,JL,,,doi.org/10.1016/j.electacta.2017.03.217,P5C,[Cu]OC(=O)OCCCCC[Au],[Cu]OC(=O)OCCCCC[Au],,,,,,0.767941749,0.6,,,,,,,27700,27700,1.6,212.8477025,130.0591604,,,,,,,,,,,,,,,,,,,,,,,,,,,,,,,,,,,,,,,,,,,,,,,LiTFSI,O=S(=O)([N-]S(=O)(=O)C(F)(F)F)C(F)(F)F.[Li+],0.232058251,0.4,2.322152171,286.9332984,,,,,,,,,,,,60,6.36E-06,-5.196542884
,,5/20/2020,JL,,,doi.org/10.1016/j.electacta.2017.03.217,P5C,[Cu]OC(=O)OCCCCC[Au],[Cu]OC(=O)OCCCCC[Au],,,,,,0.767941749,0.6,,,,,,,27700,27700,1.6,212.8477025,130.0591604,,,,,,,,,,,,,,,,,,,,,,,,,,,,,,,,,,,,,,,,,,,,,,,LiTFSI,O=S(=O)([N-]S(=O)(=O)C(F)(F)F)C(F)(F)F.[Li+],0.232058251,0.4,2.322152171,286.9332984,,,,,,,,,,,,70,1.42E-05,-4.847711656
,,5/20/2020,JL,,,doi.org/10.1016/j.electacta.2017.03.217,P5C,[Cu]OC(=O)OCCCCC[Au],[Cu]OC(=O)OCCCCC[Au],,,,,,0.767941749,0.6,,,,,,,27700,27700,1.6,212.8477025,130.0591604,,,,,,,,,,,,,,,,,,,,,,,,,,,,,,,,,,,,,,,,,,,,,,,LiTFSI,O=S(=O)([N-]S(=O)(=O)C(F)(F)F)C(F)(F)F.[Li+],0.232058251,0.4,2.322152171,286.9332984,,,,,,,,,,,,80,2.17E-05,-4.663540266
,,5/20/2020,JL,,,doi.org/10.1016/j.electacta.2017.03.217,P5C,[Cu]OC(=O)OCCCCC[Au],[Cu]OC(=O)OCCCCC[Au],,,,,,0.767941749,0.6,,,,,,,27700,27700,1.6,212.8477025,130.0591604,,,,,,,,,,,,,,,,,,,,,,,,,,,,,,,,,,,,,,,,,,,,,,,LiTFSI,O=S(=O)([N-]S(=O)(=O)C(F)(F)F)C(F)(F)F.[Li+],0.232058251,0.4,2.322152171,286.9332984,,,,,,,,,,,,90,3.73E-05,-4.428291168
,,5/20/2020,JL,,,doi.org/10.1016/j.electacta.2017.03.217,P5C,[Cu]OC(=O)OCCCCC[Au],[Cu]OC(=O)OCCCCC[Au],,,,,,0.767941749,0.6,,,,,,,27700,27700,1.6,212.8477025,130.0591604,,,,,,,,,,,,,,,,,,,,,,,,,,,,,,,,,,,,,,,,,,,,,,,LiTFSI,O=S(=O)([N-]S(=O)(=O)C(F)(F)F)C(F)(F)F.[Li+],0.232058251,0.4,2.322152171,286.9332984,,,,,,,,,,,,100,5.87E-05,-4.231361899
,,5/20/2020,JL,,,doi.org/10.1016/j.electacta.2017.03.217,P5C,[Cu]OC(=O)OCCCCC[Au],[Cu]OC(=O)OCCCCC[Au],,,,,,0.595270081,0.4,,,,,,,27700,27700,1.6,212.8477025,130.0591604,,,,,,,,,,,,,,,,,,,,,,,,,,,,,,,,,,,,,,,,,,,,,,,LiTFSI,O=S(=O)([N-]S(=O)(=O)C(F)(F)F)C(F)(F)F.[Li+],0.404729919,0.6,5.224842384,286.9332984,,,,,,,,,,,,23,5.65E-08,-7.247951552
,,5/20/2020,JL,,,doi.org/10.1016/j.electacta.2017.03.217,P5C,[Cu]OC(=O)OCCCCC[Au],[Cu]OC(=O)OCCCCC[Au],,,,,,0.595270081,0.4,,,,,,,27700,27700,1.6,212.8477025,130.0591604,,,,,,,,,,,,,,,,,,,,,,,,,,,,,,,,,,,,,,,,,,,,,,,LiTFSI,O=S(=O)([N-]S(=O)(=O)C(F)(F)F)C(F)(F)F.[Li+],0.404729919,0.6,5.224842384,286.9332984,,,,,,,,,,,,40,5.70E-07,-6.244125144
,,5/20/2020,JL,,,doi.org/10.1016/j.electacta.2017.03.217,P5C,[Cu]OC(=O)OCCCCC[Au],[Cu]OC(=O)OCCCCC[Au],,,,,,0.595270081,0.4,,,,,,,27700,27700,1.6,212.8477025,130.0591604,,,,,,,,,,,,,,,,,,,,,,,,,,,,,,,,,,,,,,,,,,,,,,,LiTFSI,O=S(=O)([N-]S(=O)(=O)C(F)(F)F)C(F)(F)F.[Li+],0.404729919,0.6,5.224842384,286.9332984,,,,,,,,,,,,50,1.81E-06,-5.742321425
,,5/20/2020,JL,,,doi.org/10.1016/j.electacta.2017.03.217,P5C,[Cu]OC(=O)OCCCCC[Au],[Cu]OC(=O)OCCCCC[Au],,,,,,0.595270081,0.4,,,,,,,27700,27700,1.6,212.8477025,130.0591604,,,,,,,,,,,,,,,,,,,,,,,,,,,,,,,,,,,,,,,,,,,,,,,LiTFSI,O=S(=O)([N-]S(=O)(=O)C(F)(F)F)C(F)(F)F.[Li+],0.404729919,0.6,5.224842384,286.9332984,,,,,,,,,,,,60,3.75E-06,-5.425968732
,,5/20/2020,JL,,,doi.org/10.1016/j.electacta.2017.03.217,P5C,[Cu]OC(=O)OCCCCC[Au],[Cu]OC(=O)OCCCCC[Au],,,,,,0.595270081,0.4,,,,,,,27700,27700,1.6,212.8477025,130.0591604,,,,,,,,,,,,,,,,,,,,,,,,,,,,,,,,,,,,,,,,,,,,,,,LiTFSI,O=S(=O)([N-]S(=O)(=O)C(F)(F)F)C(F)(F)F.[Li+],0.404729919,0.6,5.224842384,286.9332984,,,,,,,,,,,,70,1.01E-05,-4.995678626
,,5/20/2020,JL,,,doi.org/10.1016/j.electacta.2017.03.217,P5C,[Cu]OC(=O)OCCCCC[Au],[Cu]OC(=O)OCCCCC[Au],,,,,,0.595270081,0.4,,,,,,,27700,27700,1.6,212.8477025,130.0591604,,,,,,,,,,,,,,,,,,,,,,,,,,,,,,,,,,,,,,,,,,,,,,,LiTFSI,O=S(=O)([N-]S(=O)(=O)C(F)(F)F)C(F)(F)F.[Li+],0.404729919,0.6,5.224842384,286.9332984,,,,,,,,,,,,80,2.20E-05,-4.657577319
,,5/20/2020,JL,,,doi.org/10.1016/j.electacta.2017.03.217,P5C,[Cu]OC(=O)OCCCCC[Au],[Cu]OC(=O)OCCCCC[Au],,,,,,0.595270081,0.4,,,,,,,27700,27700,1.6,212.8477025,130.0591604,,,,,,,,,,,,,,,,,,,,,,,,,,,,,,,,,,,,,,,,,,,,,,,LiTFSI,O=S(=O)([N-]S(=O)(=O)C(F)(F)F)C(F)(F)F.[Li+],0.404729919,0.6,5.224842384,286.9332984,,,,,,,,,,,,90,3.89E-05,-4.410050399
,,5/20/2020,JL,,,doi.org/10.1016/j.electacta.2017.03.217,P5C,[Cu]OC(=O)OCCCCC[Au],[Cu]OC(=O)OCCCCC[Au],,,,,,0.595270081,0.4,,,,,,,27700,27700,1.6,212.8477025,130.0591604,,,,,,,,,,,,,,,,,,,,,,,,,,,,,,,,,,,,,,,,,,,,,,,LiTFSI,O=S(=O)([N-]S(=O)(=O)C(F)(F)F)C(F)(F)F.[Li+],0.404729919,0.6,5.224842384,286.9332984,,,,,,,,,,,,100,7.20E-05,-4.142667504
,,5/20/2020,JL,,,doi.org/10.1016/j.electacta.2017.03.217,P5C,[Cu]OC(=O)OCCCCC[Au],[Cu]OC(=O)OCCCCC[Au],,,,,,0.355480654,0.2,,,,,,,27700,27700,1.6,212.8477025,130.0591604,,,,,,,,,,,,,,,,,,,,,,,,,,,,,,,,,,,,,,,,,,,,,,,LiTFSI,O=S(=O)([N-]S(=O)(=O)C(F)(F)F)C(F)(F)F.[Li+],0.644519346,0.8,13.93291302,286.9332984,,,,,,,,,,,,23,2.42E-08,-7.616184634
,,5/20/2020,JL,,,doi.org/10.1016/j.electacta.2017.03.217,P5C,[Cu]OC(=O)OCCCCC[Au],[Cu]OC(=O)OCCCCC[Au],,,,,,0.355480654,0.2,,,,,,,27700,27700,1.6,212.8477025,130.0591604,,,,,,,,,,,,,,,,,,,,,,,,,,,,,,,,,,,,,,,,,,,,,,,LiTFSI,O=S(=O)([N-]S(=O)(=O)C(F)(F)F)C(F)(F)F.[Li+],0.644519346,0.8,13.93291302,286.9332984,,,,,,,,,,,,40,1.55E-07,-6.809668302
,,5/20/2020,JL,,,doi.org/10.1016/j.electacta.2017.03.217,P5C,[Cu]OC(=O)OCCCCC[Au],[Cu]OC(=O)OCCCCC[Au],,,,,,0.355480654,0.2,,,,,,,27700,27700,1.6,212.8477025,130.0591604,,,,,,,,,,,,,,,,,,,,,,,,,,,,,,,,,,,,,,,,,,,,,,,LiTFSI,O=S(=O)([N-]S(=O)(=O)C(F)(F)F)C(F)(F)F.[Li+],0.644519346,0.8,13.93291302,286.9332984,,,,,,,,,,,,50,4.71E-07,-6.326979093
,,5/20/2020,JL,,,doi.org/10.1016/j.electacta.2017.03.217,P5C,[Cu]OC(=O)OCCCCC[Au],[Cu]OC(=O)OCCCCC[Au],,,,,,0.355480654,0.2,,,,,,,27700,27700,1.6,212.8477025,130.0591604,,,,,,,,,,,,,,,,,,,,,,,,,,,,,,,,,,,,,,,,,,,,,,,LiTFSI,O=S(=O)([N-]S(=O)(=O)C(F)(F)F)C(F)(F)F.[Li+],0.644519346,0.8,13.93291302,286.9332984,,,,,,,,,,,,60,1.10E-06,-5.958607315
,,5/20/2020,JL,,,doi.org/10.1016/j.electacta.2017.03.217,P5C,[Cu]OC(=O)OCCCCC[Au],[Cu]OC(=O)OCCCCC[Au],,,,,,0.355480654,0.2,,,,,,,27700,27700,1.6,212.8477025,130.0591604,,,,,,,,,,,,,,,,,,,,,,,,,,,,,,,,,,,,,,,,,,,,,,,LiTFSI,O=S(=O)([N-]S(=O)(=O)C(F)(F)F)C(F)(F)F.[Li+],0.644519346,0.8,13.93291302,286.9332984,,,,,,,,,,,,70,2.57E-06,-5.590066877
,,5/20/2020,JL,,,doi.org/10.1016/j.electacta.2017.03.217,P5C,[Cu]OC(=O)OCCCCC[Au],[Cu]OC(=O)OCCCCC[Au],,,,,,0.355480654,0.2,,,,,,,27700,27700,1.6,212.8477025,130.0591604,,,,,,,,,,,,,,,,,,,,,,,,,,,,,,,,,,,,,,,,,,,,,,,LiTFSI,O=S(=O)([N-]S(=O)(=O)C(F)(F)F)C(F)(F)F.[Li+],0.644519346,0.8,13.93291302,286.9332984,,,,,,,,,,,,80,5.26E-06,-5.279014256
,,5/20/2020,JL,,,doi.org/10.1016/j.electacta.2017.03.217,P5C,[Cu]OC(=O)OCCCCC[Au],[Cu]OC(=O)OCCCCC[Au],,,,,,0.355480654,0.2,,,,,,,27700,27700,1.6,212.8477025,130.0591604,,,,,,,,,,,,,,,,,,,,,,,,,,,,,,,,,,,,,,,,,,,,,,,LiTFSI,O=S(=O)([N-]S(=O)(=O)C(F)(F)F)C(F)(F)F.[Li+],0.644519346,0.8,13.93291302,286.9332984,,,,,,,,,,,,90,9.71E-06,-5.01278077
,,5/20/2020,JL,,,doi.org/10.1016/j.electacta.2017.03.217,P5C,[Cu]OC(=O)OCCCCC[Au],[Cu]OC(=O)OCCCCC[Au],,,,,,0.355480654,0.2,,,,,,,27700,27700,1.6,212.8477025,130.0591604,,,,,,,,,,,,,,,,,,,,,,,,,,,,,,,,,,,,,,,,,,,,,,,LiTFSI,O=S(=O)([N-]S(=O)(=O)C(F)(F)F)C(F)(F)F.[Li+],0.644519346,0.8,13.93291302,286.9332984,,,,,,,,,,,,100,1.72E-05,-4.764471553
,,5/20/2020,JL,,,doi.org/10.1016/j.electacta.2017.03.217,P4C,[Cu]OC(=O)OCCCC[Au],[Cu]OC(=O)OCCCC[Au],,,,,,0.852278226,0.7,,,,,,,43300,43300,1.6,372.8901137,116.0435103,,,,,,,,,,,,,,,,,,,,,,,,,,,,,,,,,,,,,,,,,,,,,,,LiTFSI,O=S(=O)([N-]S(=O)(=O)C(F)(F)F)C(F)(F)F.[Li+],0.147721774,0.3,1.49281211,286.9332984,,,,,,,,,,,,23,3.80E-07,-6.420216403
,,5/20/2020,JL,,,doi.org/10.1016/j.electacta.2017.03.217,P4C,[Cu]OC(=O)OCCCC[Au],[Cu]OC(=O)OCCCC[Au],,,,,,0.852278226,0.7,,,,,,,43300,43300,1.6,372.8901137,116.0435103,,,,,,,,,,,,,,,,,,,,,,,,,,,,,,,,,,,,,,,,,,,,,,,LiTFSI,O=S(=O)([N-]S(=O)(=O)C(F)(F)F)C(F)(F)F.[Li+],0.147721774,0.3,1.49281211,286.9332984,,,,,,,,,,,,40,2.14E-06,-5.669586227
,,5/20/2020,JL,,,doi.org/10.1016/j.electacta.2017.03.217,P4C,[Cu]OC(=O)OCCCC[Au],[Cu]OC(=O)OCCCC[Au],,,,,,0.852278226,0.7,,,,,,,43300,43300,1.6,372.8901137,116.0435103,,,,,,,,,,,,,,,,,,,,,,,,,,,,,,,,,,,,,,,,,,,,,,,LiTFSI,O=S(=O)([N-]S(=O)(=O)C(F)(F)F)C(F)(F)F.[Li+],0.147721774,0.3,1.49281211,286.9332984,,,,,,,,,,,,50,5.20E-06,-5.283996656
,,5/20/2020,JL,,,doi.org/10.1016/j.electacta.2017.03.217,P4C,[Cu]OC(=O)OCCCC[Au],[Cu]OC(=O)OCCCC[Au],,,,,,0.852278226,0.7,,,,,,,43300,43300,1.6,372.8901137,116.0435103,,,,,,,,,,,,,,,,,,,,,,,,,,,,,,,,,,,,,,,,,,,,,,,LiTFSI,O=S(=O)([N-]S(=O)(=O)C(F)(F)F)C(F)(F)F.[Li+],0.147721774,0.3,1.49281211,286.9332984,,,,,,,,,,,,60,1.84E-05,-4.735182177
,,5/20/2020,JL,,,doi.org/10.1016/j.electacta.2017.03.217,P4C,[Cu]OC(=O)OCCCC[Au],[Cu]OC(=O)OCCCC[Au],,,,,,0.852278226,0.7,,,,,,,43300,43300,1.6,372.8901137,116.0435103,,,,,,,,,,,,,,,,,,,,,,,,,,,,,,,,,,,,,,,,,,,,,,,LiTFSI,O=S(=O)([N-]S(=O)(=O)C(F)(F)F)C(F)(F)F.[Li+],0.147721774,0.3,1.49281211,286.9332984,,,,,,,,,,,,70,3.42E-05,-4.465973894
,,5/20/2020,JL,,,doi.org/10.1016/j.electacta.2017.03.217,P4C,[Cu]OC(=O)OCCCC[Au],[Cu]OC(=O)OCCCC[Au],,,,,,0.852278226,0.7,,,,,,,43300,43300,1.6,372.8901137,116.0435103,,,,,,,,,,,,,,,,,,,,,,,,,,,,,,,,,,,,,,,,,,,,,,,LiTFSI,O=S(=O)([N-]S(=O)(=O)C(F)(F)F)C(F)(F)F.[Li+],0.147721774,0.3,1.49281211,286.9332984,,,,,,,,,,,,80,6.23E-05,-4.205511953
,,5/20/2020,JL,,,doi.org/10.1016/j.electacta.2017.03.217,P4C,[Cu]OC(=O)OCCCC[Au],[Cu]OC(=O)OCCCC[Au],,,,,,0.852278226,0.7,,,,,,,43300,43300,1.6,372.8901137,116.0435103,,,,,,,,,,,,,,,,,,,,,,,,,,,,,,,,,,,,,,,,,,,,,,,LiTFSI,O=S(=O)([N-]S(=O)(=O)C(F)(F)F)C(F)(F)F.[Li+],0.147721774,0.3,1.49281211,286.9332984,,,,,,,,,,,,90,7.83E-05,-4.106238238
,,5/20/2020,JL,,,doi.org/10.1016/j.electacta.2017.03.217,P4C,[Cu]OC(=O)OCCCC[Au],[Cu]OC(=O)OCCCC[Au],,,,,,0.852278226,0.7,,,,,,,43300,43300,1.6,372.8901137,116.0435103,,,,,,,,,,,,,,,,,,,,,,,,,,,,,,,,,,,,,,,,,,,,,,,LiTFSI,O=S(=O)([N-]S(=O)(=O)C(F)(F)F)C(F)(F)F.[Li+],0.147721774,0.3,1.49281211,286.9332984,,,,,,,,,,,,100,8.79E-05,-4.056011125
,,5/20/2020,JL,,,doi.org/10.1016/j.electacta.2017.03.217,P5C,[Cu]OC(=O)OCCCCC[Au],[Cu]OC(=O)OCCCCC[Au],,,,,,0.837338658,0.7,,,,,,,27700,27700,1.6,212.8477025,130.0591604,,,,,,,,,,,,,,,,,,,,,,,,,,,,,,,,,,,,,,,,,,,,,,,LiTFSI,O=S(=O)([N-]S(=O)(=O)C(F)(F)F)C(F)(F)F.[Li+],0.162661342,0.3,1.49281211,286.9332984,,,,,,,,,,,,23,4.23E-07,-6.373659633
,,5/20/2020,JL,,,doi.org/10.1016/j.electacta.2017.03.217,P5C,[Cu]OC(=O)OCCCCC[Au],[Cu]OC(=O)OCCCCC[Au],,,,,,0.837338658,0.7,,,,,,,27700,27700,1.6,212.8477025,130.0591604,,,,,,,,,,,,,,,,,,,,,,,,,,,,,,,,,,,,,,,,,,,,,,,LiTFSI,O=S(=O)([N-]S(=O)(=O)C(F)(F)F)C(F)(F)F.[Li+],0.162661342,0.3,1.49281211,286.9332984,,,,,,,,,,,,40,2.34E-06,-5.630784143
,,5/20/2020,JL,,,doi.org/10.1016/j.electacta.2017.03.217,P5C,[Cu]OC(=O)OCCCCC[Au],[Cu]OC(=O)OCCCCC[Au],,,,,,0.837338658,0.7,,,,,,,27700,27700,1.6,212.8477025,130.0591604,,,,,,,,,,,,,,,,,,,,,,,,,,,,,,,,,,,,,,,,,,,,,,,LiTFSI,O=S(=O)([N-]S(=O)(=O)C(F)(F)F)C(F)(F)F.[Li+],0.162661342,0.3,1.49281211,286.9332984,,,,,,,,,,,,50,6.07E-06,-5.216811309
,,5/20/2020,JL,,,doi.org/10.1016/j.electacta.2017.03.217,P5C,[Cu]OC(=O)OCCCCC[Au],[Cu]OC(=O)OCCCCC[Au],,,,,,0.837338658,0.7,,,,,,,27700,27700,1.6,212.8477025,130.0591604,,,,,,,,,,,,,,,,,,,,,,,,,,,,,,,,,,,,,,,,,,,,,,,LiTFSI,O=S(=O)([N-]S(=O)(=O)C(F)(F)F)C(F)(F)F.[Li+],0.162661342,0.3,1.49281211,286.9332984,,,,,,,,,,,,60,1.33E-05,-4.876148359
,,5/20/2020,JL,,,doi.org/10.1016/j.electacta.2017.03.217,P5C,[Cu]OC(=O)OCCCCC[Au],[Cu]OC(=O)OCCCCC[Au],,,,,,0.837338658,0.7,,,,,,,27700,27700,1.6,212.8477025,130.0591604,,,,,,,,,,,,,,,,,,,,,,,,,,,,,,,,,,,,,,,,,,,,,,,LiTFSI,O=S(=O)([N-]S(=O)(=O)C(F)(F)F)C(F)(F)F.[Li+],0.162661342,0.3,1.49281211,286.9332984,,,,,,,,,,,,70,2.57E-05,-4.590066877
,,5/20/2020,JL,,,doi.org/10.1016/j.electacta.2017.03.217,P5C,[Cu]OC(=O)OCCCCC[Au],[Cu]OC(=O)OCCCCC[Au],,,,,,0.837338658,0.7,,,,,,,27700,27700,1.6,212.8477025,130.0591604,,,,,,,,,,,,,,,,,,,,,,,,,,,,,,,,,,,,,,,,,,,,,,,LiTFSI,O=S(=O)([N-]S(=O)(=O)C(F)(F)F)C(F)(F)F.[Li+],0.162661342,0.3,1.49281211,286.9332984,,,,,,,,,,,,80,4.84E-05,-4.315154638
,,5/20/2020,JL,,,doi.org/10.1016/j.electacta.2017.03.217,P5C,[Cu]OC(=O)OCCCCC[Au],[Cu]OC(=O)OCCCCC[Au],,,,,,0.837338658,0.7,,,,,,,27700,27700,1.6,212.8477025,130.0591604,,,,,,,,,,,,,,,,,,,,,,,,,,,,,,,,,,,,,,,,,,,,,,,LiTFSI,O=S(=O)([N-]S(=O)(=O)C(F)(F)F)C(F)(F)F.[Li+],0.162661342,0.3,1.49281211,286.9332984,,,,,,,,,,,,90,8.17E-05,-4.087777943
,,5/20/2020,JL,,,doi.org/10.1016/j.electacta.2017.03.217,P5C,[Cu]OC(=O)OCCCCC[Au],[Cu]OC(=O)OCCCCC[Au],,,,,,0.837338658,0.7,,,,,,,27700,27700,1.6,212.8477025,130.0591604,,,,,,,,,,,,,,,,,,,,,,,,,,,,,,,,,,,,,,,,,,,,,,,LiTFSI,O=S(=O)([N-]S(=O)(=O)C(F)(F)F)C(F)(F)F.[Li+],0.162661342,0.3,1.49281211,286.9332984,,,,,,,,,,,,100,0.000119,-3.924453039
,,5/20/2020,JL,,,doi.org/10.1016/j.electacta.2017.03.217,P6C,[Cu]OC(=O)OCCCCCC[Au],[Cu]OC(=O)OCCCCCC[Au],,,,,,0.822913818,0.7,,,,,,,25100,25100,1.65,174.1000208,144.0748104,,,,,,,,,,,,,,,,,,,,,,,,,,,,,,,,,,,,,,,,,,,,,,,LiTFSI,O=S(=O)([N-]S(=O)(=O)C(F)(F)F)C(F)(F)F.[Li+],0.177086182,0.3,1.49281211,286.9332984,,,,,,,,,,,,23,3.40E-06,-5.468521083
,,5/20/2020,JL,,,doi.org/10.1016/j.electacta.2017.03.217,P6C,[Cu]OC(=O)OCCCCCC[Au],[Cu]OC(=O)OCCCCCC[Au],,,,,,0.822913818,0.7,,,,,,,25100,25100,1.65,174.1000208,144.0748104,,,,,,,,,,,,,,,,,,,,,,,,,,,,,,,,,,,,,,,,,,,,,,,LiTFSI,O=S(=O)([N-]S(=O)(=O)C(F)(F)F)C(F)(F)F.[Li+],0.177086182,0.3,1.49281211,286.9332984,,,,,,,,,,,,40,1.79E-05,-4.747146969
,,5/20/2020,JL,,,doi.org/10.1016/j.electacta.2017.03.217,P6C,[Cu]OC(=O)OCCCCCC[Au],[Cu]OC(=O)OCCCCCC[Au],,,,,,0.822913818,0.7,,,,,,,25100,25100,1.65,174.1000208,144.0748104,,,,,,,,,,,,,,,,,,,,,,,,,,,,,,,,,,,,,,,,,,,,,,,LiTFSI,O=S(=O)([N-]S(=O)(=O)C(F)(F)F)C(F)(F)F.[Li+],0.177086182,0.3,1.49281211,286.9332984,,,,,,,,,,,,50,2.14E-05,-4.669586227
,,5/20/2020,JL,,,doi.org/10.1016/j.electacta.2017.03.217,P6C,[Cu]OC(=O)OCCCCCC[Au],[Cu]OC(=O)OCCCCCC[Au],,,,,,0.822913818,0.7,,,,,,,25100,25100,1.65,174.1000208,144.0748104,,,,,,,,,,,,,,,,,,,,,,,,,,,,,,,,,,,,,,,,,,,,,,,LiTFSI,O=S(=O)([N-]S(=O)(=O)C(F)(F)F)C(F)(F)F.[Li+],0.177086182,0.3,1.49281211,286.9332984,,,,,,,,,,,,60,3.62E-05,-4.441291429
,,5/20/2020,JL,,,doi.org/10.1016/j.electacta.2017.03.217,P6C,[Cu]OC(=O)OCCCCCC[Au],[Cu]OC(=O)OCCCCCC[Au],,,,,,0.822913818,0.7,,,,,,,25100,25100,1.65,174.1000208,144.0748104,,,,,,,,,,,,,,,,,,,,,,,,,,,,,,,,,,,,,,,,,,,,,,,LiTFSI,O=S(=O)([N-]S(=O)(=O)C(F)(F)F)C(F)(F)F.[Li+],0.177086182,0.3,1.49281211,286.9332984,,,,,,,,,,,,70,5.34E-05,-4.272458743
,,5/20/2020,JL,,,doi.org/10.1016/j.electacta.2017.03.217,P6C,[Cu]OC(=O)OCCCCCC[Au],[Cu]OC(=O)OCCCCCC[Au],,,,,,0.822913818,0.7,,,,,,,25100,25100,1.65,174.1000208,144.0748104,,,,,,,,,,,,,,,,,,,,,,,,,,,,,,,,,,,,,,,,,,,,,,,LiTFSI,O=S(=O)([N-]S(=O)(=O)C(F)(F)F)C(F)(F)F.[Li+],0.177086182,0.3,1.49281211,286.9332984,,,,,,,,,,,,80,8.63E-05,-4.063989204
,,5/20/2020,JL,,,doi.org/10.1016/j.electacta.2017.03.217,P6C,[Cu]OC(=O)OCCCCCC[Au],[Cu]OC(=O)OCCCCCC[Au],,,,,,0.822913818,0.7,,,,,,,25100,25100,1.65,174.1000208,144.0748104,,,,,,,,,,,,,,,,,,,,,,,,,,,,,,,,,,,,,,,,,,,,,,,LiTFSI,O=S(=O)([N-]S(=O)(=O)C(F)(F)F)C(F)(F)F.[Li+],0.177086182,0.3,1.49281211,286.9332984,,,,,,,,,,,,90,0.000115,-3.93930216
,,5/20/2020,JL,,,doi.org/10.1016/j.electacta.2017.03.217,P6C,[Cu]OC(=O)OCCCCCC[Au],[Cu]OC(=O)OCCCCCC[Au],,,,,,0.822913818,0.7,,,,,,,25100,25100,1.65,174.1000208,144.0748104,,,,,,,,,,,,,,,,,,,,,,,,,,,,,,,,,,,,,,,,,,,,,,,LiTFSI,O=S(=O)([N-]S(=O)(=O)C(F)(F)F)C(F)(F)F.[Li+],0.177086182,0.3,1.49281211,286.9332984,,,,,,,,,,,,100,0.000121,-3.91721463
,,5/20/2020,JL,,,doi.org/10.1016/j.electacta.2017.03.217,P7C,[Cu]OC(=O)OCCCCCCC[Au],[Cu]OC(=O)OCCCCCCC[Au],,,,,,0.808977555,0.7,,,,,,,14800,14800,1.46,93.55246523,158.0904605,,,,,,,,,,,,,,,,,,,,,,,,,,,,,,,,,,,,,,,,,,,,,,,LiTFSI,O=S(=O)([N-]S(=O)(=O)C(F)(F)F)C(F)(F)F.[Li+],0.191022445,0.3,1.49281211,286.9332984,,,,,,,,,,,,23,6.23E-06,-5.205511953
,,5/20/2020,JL,,,doi.org/10.1016/j.electacta.2017.03.217,P7C,[Cu]OC(=O)OCCCCCCC[Au],[Cu]OC(=O)OCCCCCCC[Au],,,,,,0.808977555,0.7,,,,,,,14800,14800,1.46,93.55246523,158.0904605,,,,,,,,,,,,,,,,,,,,,,,,,,,,,,,,,,,,,,,,,,,,,,,LiTFSI,O=S(=O)([N-]S(=O)(=O)C(F)(F)F)C(F)(F)F.[Li+],0.191022445,0.3,1.49281211,286.9332984,,,,,,,,,,,,40,2.07E-05,-4.684029655
,,5/20/2020,JL,,,doi.org/10.1016/j.electacta.2017.03.217,P7C,[Cu]OC(=O)OCCCCCCC[Au],[Cu]OC(=O)OCCCCCCC[Au],,,,,,0.808977555,0.7,,,,,,,14800,14800,1.46,93.55246523,158.0904605,,,,,,,,,,,,,,,,,,,,,,,,,,,,,,,,,,,,,,,,,,,,,,,LiTFSI,O=S(=O)([N-]S(=O)(=O)C(F)(F)F)C(F)(F)F.[Li+],0.191022445,0.3,1.49281211,286.9332984,,,,,,,,,,,,50,3.82E-05,-4.417936637
,,5/20/2020,JL,,,doi.org/10.1016/j.electacta.2017.03.217,P7C,[Cu]OC(=O)OCCCCCCC[Au],[Cu]OC(=O)OCCCCCCC[Au],,,,,,0.808977555,0.7,,,,,,,14800,14800,1.46,93.55246523,158.0904605,,,,,,,,,,,,,,,,,,,,,,,,,,,,,,,,,,,,,,,,,,,,,,,LiTFSI,O=S(=O)([N-]S(=O)(=O)C(F)(F)F)C(F)(F)F.[Li+],0.191022445,0.3,1.49281211,286.9332984,,,,,,,,,,,,60,6.55E-05,-4.1837587
,,5/20/2020,JL,,,doi.org/10.1016/j.electacta.2017.03.217,P7C,[Cu]OC(=O)OCCCCCCC[Au],[Cu]OC(=O)OCCCCCCC[Au],,,,,,0.808977555,0.7,,,,,,,14800,14800,1.46,93.55246523,158.0904605,,,,,,,,,,,,,,,,,,,,,,,,,,,,,,,,,,,,,,,,,,,,,,,LiTFSI,O=S(=O)([N-]S(=O)(=O)C(F)(F)F)C(F)(F)F.[Li+],0.191022445,0.3,1.49281211,286.9332984,,,,,,,,,,,,70,0.000101,-3.995678626
,,5/20/2020,JL,,,doi.org/10.1016/j.electacta.2017.03.217,P7C,[Cu]OC(=O)OCCCCCCC[Au],[Cu]OC(=O)OCCCCCCC[Au],,,,,,0.808977555,0.7,,,,,,,14800,14800,1.46,93.55246523,158.0904605,,,,,,,,,,,,,,,,,,,,,,,,,,,,,,,,,,,,,,,,,,,,,,,LiTFSI,O=S(=O)([N-]S(=O)(=O)C(F)(F)F)C(F)(F)F.[Li+],0.191022445,0.3,1.49281211,286.9332984,,,,,,,,,,,,80,0.000153,-3.815308569
,,5/20/2020,JL,,,doi.org/10.1016/j.electacta.2017.03.217,P7C,[Cu]OC(=O)OCCCCCCC[Au],[Cu]OC(=O)OCCCCCCC[Au],,,,,,0.808977555,0.7,,,,,,,14800,14800,1.46,93.55246523,158.0904605,,,,,,,,,,,,,,,,,,,,,,,,,,,,,,,,,,,,,,,,,,,,,,,LiTFSI,O=S(=O)([N-]S(=O)(=O)C(F)(F)F)C(F)(F)F.[Li+],0.191022445,0.3,1.49281211,286.9332984,,,,,,,,,,,,90,0.000221,-3.655607726
,,5/20/2020,JL,,,doi.org/10.1016/j.electacta.2017.03.217,P7C,[Cu]OC(=O)OCCCCCCC[Au],[Cu]OC(=O)OCCCCCCC[Au],,,,,,0.808977555,0.7,,,,,,,14800,14800,1.46,93.55246523,158.0904605,,,,,,,,,,,,,,,,,,,,,,,,,,,,,,,,,,,,,,,,,,,,,,,LiTFSI,O=S(=O)([N-]S(=O)(=O)C(F)(F)F)C(F)(F)F.[Li+],0.191022445,0.3,1.49281211,286.9332984,,,,,,,,,,,,100,0.000269,-3.57024772
