Repository: zjurillpolymer/SPE_prediction

# SPE Prediction

Polymer electrolyte conductivity prediction using graph neural networks.

## Data

Data from [ChemPropPred](https://github.com/learningmatter-mit/Chem-prop-pred) — polymer electrolyte conductivity measurements including SMILES, conductivity (log S/cm), molecular weight, salt concentration, and temperature.

- `data/clean_train_data.csv` — cleaned training data
- `data/PolymerElectrolyteData.csv` — full raw dataset
- `data/PolyInfo_8salts.csv` / `data/polyinfo_5salts_4conc.csv` — PolyInfo polymer database with salt additives

File: data/PolymerElectrolyteData.csv (part 118 of 154)
Notes,Compound Notebook Name,Date Copied to Master Database,Data Recorded By,Seshadri Group,Oyaizu Group,DOI,Solvent 1 (S1),S1 SMILES,S1 SMILES 1,S1 SMILES 2,S1 SMILES 3,S1 Big SMILES,S1 End Group 1,S1 End Group 2,S1 Mol %,S1 Weight %,S1 SMILES 1 Mol %,S1 SMILES 2 Mol %,S1 SMILES 3 Mol %,S1 Molar Ratio,S1 Weight Ratio,S1 Mw,S1 Mn,S1 Mn or Mw,S1 Mw/Mn,S1 DOP,S1 Molar Mass (g/mol),S1 Type,S1 Block Mol Weight,Solvent 2 (S2),S2 SMILES,S2 SMILES 1,S2 SMILES 2,S2 Mol %,S2 Weight %,S2 SMILES 1 Mol %,S2 SMILES 2 Mol %,S2 Molar Ratio,S2 Weight Ratio,S2 Mw,S2 Mn,S2 Mn or Mw,S2 Mw/Mn,S2 DOP,S2 Molar Mass (g/mol),S2 Type,Solvent 3 (S3),S3 SMILES,S3 SMILES 1,S3 Mol %,S3 Weight %,S3 Molar Ratio,S3 Weight Ratio,S3 Mw,S3 Mn,S3 Mn or Mw,S3 Mw/Mn,S3 DOP,S3 Molar Mass (g/mol),S3 Type,Solvent 4 (S4),S4 SMILES,S4 Mol %,S4 Weight %,S4 Molar Ratio,S4 Weight Ratio,S4 Mw,S4 Mn,S4 Mn or Mw,S4 Mw/Mn,S4 DOP,S4 Molar Mass (g/mol),S4 Type,Salt 1,Salt1 SMILES,Salt1 Mol %,Salt1 Weight %,Salt1 Molality (mol salt/kg polymer),Salt1 Molar Mass (g/mol),Salt 2,Salt2 SMILES,Salt2 Mol %,Salt2 Weight %,Salt2 Molality (mol salt/kg polymer),Salt2 Molar Mass (g/mol),Inorganic Material 1 (IM1),IM1 Weight %,IM1 Particle Size (nm),Tg (oC),Heating Rate (K/min),Temperature (oC),Conductivity (S/cm),log Conductivity (S/cm)
,,5/20/2020,JL,,,doi.org/10.1016/j.electacta.2017.03.217,P8C,[Cu]OC(=O)OCCCCCCCC[Au],[Cu]OC(=O)OCCCCCCCC[Au],,,,,,0.795505459,0.7,,,,,,,15300,15300,1.38,88.839856,172.1061106,,,,,,,,,,,,,,,,,,,,,,,,,,,,,,,,,,,,,,,,,,,,,,,LiTFSI,O=S(=O)([N-]S(=O)(=O)C(F)(F)F)C(F)(F)F.[Li+],0.204494541,0.3,1.49281211,286.9332984,,,,,,,,,,,,23,6.02E-07,-6.220403509
,,5/20/2020,JL,,,doi.org/10.1016/j.electacta.2017.03.217,P8C,[Cu]OC(=O)OCCCCCCCC[Au],[Cu]OC(=O)OCCCCCCCC[Au],,,,,,0.795505459,0.7,,,,,,,15300,15300,1.38,88.839856,172.1061106,,,,,,,,,,,,,,,,,,,,,,,,,,,,,,,,,,,,,,,,,,,,,,,LiTFSI,O=S(=O)([N-]S(=O)(=O)C(F)(F)F)C(F)(F)F.[Li+],0.204494541,0.3,1.49281211,286.9332984,,,,,,,,,,,,40,4.58E-06,-5.339134522
,,5/20/2020,JL,,,doi.org/10.1016/j.electacta.2017.03.217,P8C,[Cu]OC(=O)OCCCCCCCC[Au],[Cu]OC(=O)OCCCCCCCC[Au],,,,,,0.795505459,0.7,,,,,,,15300,15300,1.38,88.839856,172.1061106,,,,,,,,,,,,,,,,,,,,,,,,,,,,,,,,,,,,,,,,,,,,,,,LiTFSI,O=S(=O)([N-]S(=O)(=O)C(F)(F)F)C(F)(F)F.[Li+],0.204494541,0.3,1.49281211,286.9332984,,,,,,,,,,,,50,9.32E-06,-5.030584088
,,5/20/2020,JL,,,doi.org/10.1016/j.electacta.2017.03.217,P8C,[Cu]OC(=O)OCCCCCCCC[Au],[Cu]OC(=O)OCCCCCCCC[Au],,,,,,0.795505459,0.7,,,,,,,15300,15300,1.38,88.839856,172.1061106,,,,,,,,,,,,,,,,,,,,,,,,,,,,,,,,,,,,,,,,,,,,,,,LiTFSI,O=S(=O)([N-]S(=O)(=O)C(F)(F)F)C(F)(F)F.[Li+],0.204494541,0.3,1.49281211,286.9332984,,,,,,,,,,,,60,1.66E-05,-4.779891912
,,5/20/2020,JL,,,doi.org/10.1016/j.electacta.2017.03.217,P8C,[Cu]OC(=O)OCCCCCCCC[Au],[Cu]OC(=O)OCCCCCCCC[Au],,,,,,0.795505459,0.7,,,,,,,15300,15300,1.38,88.839856,172.1061106,,,,,,,,,,,,,,,,,,,,,,,,,,,,,,,,,,,,,,,,,,,,,,,LiTFSI,O=S(=O)([N-]S(=O)(=O)C(F)(F)F)C(F)(F)F.[Li+],0.204494541,0.3,1.49281211,286.9332984,,,,,,,,,,,,70,2.95E-05,-4.530177984
,,5/20/2020,JL,,,doi.org/10.1016/j.electacta.2017.03.217,P8C,[Cu]OC(=O)OCCCCCCCC[Au],[Cu]OC(=O)OCCCCCCCC[Au],,,,,,0.795505459,0.7,,,,,,,15300,15300,1.38,88.839856,172.1061106,,,,,,,,,,,,,,,,,,,,,,,,,,,,,,,,,,,,,,,,,,,,,,,LiTFSI,O=S(=O)([N-]S(=O)(=O)C(F)(F)F)C(F)(F)F.[Li+],0.204494541,0.3,1.49281211,286.9332984,,,,,,,,,,,,80,4.59E-05,-4.338187314
,,5/20/2020,JL,,,doi.org/10.1016/j.electacta.2017.03.217,P8C,[Cu]OC(=O)OCCCCCCCC[Au],[Cu]OC(=O)OCCCCCCCC[Au],,,,,,0.795505459,0.7,,,,,,,15300,15300,1.38,88.839856,172.1061106,,,,,,,,,,,,,,,,,,,,,,,,,,,,,,,,,,,,,,,,,,,,,,,LiTFSI,O=S(=O)([N-]S(=O)(=O)C(F)(F)F)C(F)(F)F.[Li+],0.204494541,0.3,1.49281211,286.9332984,,,,,,,,,,,,90,9.85E-05,-4.00656377
,,5/20/2020,JL,,,doi.org/10.1016/j.electacta.2017.03.217,P8C,[Cu]OC(=O)OCCCCCCCC[Au],[Cu]OC(=O)OCCCCCCCC[Au],,,,,,0.795505459,0.7,,,,,,,15300,15300,1.38,88.839856,172.1061106,,,,,,,,,,,,,,,,,,,,,,,,,,,,,,,,,,,,,,,,,,,,,,,LiTFSI,O=S(=O)([N-]S(=O)(=O)C(F)(F)F)C(F)(F)F.[Li+],0.204494541,0.3,1.49281211,286.9332984,,,,,,,,,,,,100,0.00011,-3.958607315
,,5/20/2020,JL,,,doi.org/10.1016/j.electacta.2017.03.217,P9C,[Cu]OC(=O)OCCCCCCCCC[Au],[Cu]OC(=O)OCCCCCCCCC[Au],,,,,,0.782474722,0.7,,,,,,,16100,16100,1.53,86.44295302,186.1217606,,,,,,,,,,,,,,,,,,,,,,,,,,,,,,,,,,,,,,,,,,,,,,,LiTFSI,O=S(=O)([N-]S(=O)(=O)C(F)(F)F)C(F)(F)F.[Li+],0.217525278,0.3,1.49281211,286.9332984,,,,,,,,,,,,23,3.04E-06,-5.517126416
,,5/20/2020,JL,,,doi.org/10.1016/j.electacta.2017.03.217,P9C,[Cu]OC(=O)OCCCCCCCCC[Au],[Cu]OC(=O)OCCCCCCCCC[Au],,,,,,0.782474722,0.7,,,,,,,16100,16100,1.53,86.44295302,186.1217606,,,,,,,,,,,,,,,,,,,,,,,,,,,,,,,,,,,,,,,,,,,,,,,LiTFSI,O=S(=O)([N-]S(=O)(=O)C(F)(F)F)C(F)(F)F.[Li+],0.217525278,0.3,1.49281211,286.9332984,,,,,,,,,,,,40,1.22E-05,-4.913640169
,,5/20/2020,JL,,,doi.org/10.1016/j.electacta.2017.03.217,P9C,[Cu]OC(=O)OCCCCCCCCC[Au],[Cu]OC(=O)OCCCCCCCCC[Au],,,,,,0.782474722,0.7,,,,,,,16100,16100,1.53,86.44295302,186.1217606,,,,,,,,,,,,,,,,,,,,,,,,,,,,,,,,,,,,,,,,,,,,,,,LiTFSI,O=S(=O)([N-]S(=O)(=O)C(F)(F)F)C(F)(F)F.[Li+],0.217525278,0.3,1.49281211,286.9332984,,,,,,,,,,,,50,2.26E-05,-4.645891561
,,5/20/2020,JL,,,doi.org/10.1016/j.electacta.2017.03.217,P9C,[Cu]OC(=O)OCCCCCCCCC[Au],[Cu]OC(=O)OCCCCCCCCC[Au],,,,,,0.782474722,0.7,,,,,,,16100,16100,1.53,86.44295302,186.1217606,,,,,,,,,,,,,,,,,,,,,,,,,,,,,,,,,,,,,,,,,,,,,,,LiTFSI,O=S(=O)([N-]S(=O)(=O)C(F)(F)F)C(F)(F)F.[Li+],0.217525278,0.3,1.49281211,286.9332984,,,,,,,,,,,,60,3.84E-05,-4.415668776
,,5/20/2020,JL,,,doi.org/10.1016/j.electacta.2017.03.217,P9C,[Cu]OC(=O)OCCCCCCCCC[Au],[Cu]OC(=O)OCCCCCCCCC[Au],,,,,,0.782474722,0.7,,,,,,,16100,16100,1.53,86.44295302,186.1217606,,,,,,,,,,,,,,,,,,,,,,,,,,,,,,,,,,,,,,,,,,,,,,,LiTFSI,O=S(=O)([N-]S(=O)(=O)C(F)(F)F)C(F)(F)F.[Li+],0.217525278,0.3,1.49281211,286.9332984,,,,,,,,,,,,70,6.20E-05,-4.207608311
,,5/20/2020,JL,,,doi.org/10.1016/j.electacta.2017.03.217,P9C,[Cu]OC(=O)OCCCCCCCCC[Au],[Cu]OC(=O)OCCCCCCCCC[Au],,,,,,0.782474722,0.7,,,,,,,16100,16100,1.53,86.44295302,186.1217606,,,,,,,,,,,,,,,,,,,,,,,,,,,,,,,,,,,,,,,,,,,,,,,LiTFSI,O=S(=O)([N-]S(=O)(=O)C(F)(F)F)C(F)(F)F.[Li+],0.217525278,0.3,1.49281211,286.9332984,,,,,,,,,,,,80,8.63E-05,-4.063989204
,,5/20/2020,JL,,,doi.org/10.1016/j.electacta.2017.03.217,P9C,[Cu]OC(=O)OCCCCCCCCC[Au],[Cu]OC(=O)OCCCCCCCCC[Au],,,,,,0.782474722,0.7,,,,,,,16100,16100,1.53,86.44295302,186.1217606,,,,,,,,,,,,,,,,,,,,,,,,,,,,,,,,,,,,,,,,,,,,,,,LiTFSI,O=S(=O)([N-]S(=O)(=O)C(F)(F)F)C(F)(F)F.[Li+],0.217525278,0.3,1.49281211,286.9332984,,,,,,,,,,,,90,9.24E-05,-4.034328029
,,5/20/2020,JL,,,doi.org/10.1016/j.electacta.2017.03.217,P9C,[Cu]OC(=O)OCCCCCCCCC[Au],[Cu]OC(=O)OCCCCCCCCC[Au],,,,,,0.782474722,0.7,,,,,,,16100,16100,1.53,86.44295302,186.1217606,,,,,,,,,,,,,,,,,,,,,,,,,,,,,,,,,,,,,,,,,,,,,,,LiTFSI,O=S(=O)([N-]S(=O)(=O)C(F)(F)F)C(F)(F)F.[Li+],0.217525278,0.3,1.49281211,286.9332984,,,,,,,,,,,,100,0.000121,-3.91721463
,,5/20/2020,JL,,,doi.org/10.1016/j.electacta.2017.03.217,P10C,[Cu]OC(=O)OCCCCCCCCCC[Au],[Cu]OC(=O)OCCCCCCCCCC[Au],,,,,,0.769864003,0.7,,,,,,,8000,8000,1.53,39.94407829,200.1374107,,,,,,,,,,,,,,,,,,,,,,,,,,,,,,,,,,,,,,,,,,,,,,,LiTFSI,O=S(=O)([N-]S(=O)(=O)C(F)(F)F)C(F)(F)F.[Li+],0.230135997,0.3,1.49281211,286.9332984,,,,,,,,,,,,23,2.12E-06,-5.673664139
,,5/20/2020,JL,,,doi.org/10.1016/j.electacta.2017.03.217,P10C,[Cu]OC(=O)OCCCCCCCCCC[Au],[Cu]OC(=O)OCCCCCCCCCC[Au],,,,,,0.769864003,0.7,,,,,,,8000,8000,1.53,39.94407829,200.1374107,,,,,,,,,,,,,,,,,,,,,,,,,,,,,,,,,,,,,,,,,,,,,,,LiTFSI,O=S(=O)([N-]S(=O)(=O)C(F)(F)F)C(F)(F)F.[Li+],0.230135997,0.3,1.49281211,286.9332984,,,,,,,,,,,,40,1.35E-05,-4.869666232
,,5/20/2020,JL,,,doi.org/10.1016/j.electacta.2017.03.217,P10C,[Cu]OC(=O)OCCCCCCCCCC[Au],[Cu]OC(=O)OCCCCCCCCCC[Au],,,,,,0.769864003,0.7,,,,,,,8000,8000,1.53,39.94407829,200.1374107,,,,,,,,,,,,,,,,,,,,,,,,,,,,,,,,,,,,,,,,,,,,,,,LiTFSI,O=S(=O)([N-]S(=O)(=O)C(F)(F)F)C(F)(F)F.[Li+],0.230135997,0.3,1.49281211,286.9332984,,,,,,,,,,,,50,2.71E-05,-4.567030709
,,5/20/2020,JL,,,doi.org/10.1016/j.electacta.2017.03.217,P10C,[Cu]OC(=O)OCCCCCCCCCC[Au],[Cu]OC(=O)OCCCCCCCCCC[Au],,,,,,0.769864003,0.7,,,,,,,8000,8000,1.53,39.94407829,200.1374107,,,,,,,,,,,,,,,,,,,,,,,,,,,,,,,,,,,,,,,,,,,,,,,LiTFSI,O=S(=O)([N-]S(=O)(=O)C(F)(F)F)C(F)(F)F.[Li+],0.230135997,0.3,1.49281211,286.9332984,,,,,,,,,,,,60,4.75E-05,-4.32330639
,,5/20/2020,JL,,,doi.org/10.1016/j.electacta.2017.03.217,P10C,[Cu]OC(=O)OCCCCCCCCCC[Au],[Cu]OC(=O)OCCCCCCCCCC[Au],,,,,,0.769864003,0.7,,,,,,,8000,8000,1.53,39.94407829,200.1374107,,,,,,,,,,,,,,,,,,,,,,,,,,,,,,,,,,,,,,,,,,,,,,,LiTFSI,O=S(=O)([N-]S(=O)(=O)C(F)(F)F)C(F)(F)F.[Li+],0.230135997,0.3,1.49281211,286.9332984,,,,,,,,,,,,70,7.64E-05,-4.116906641
,,5/20/2020,JL,,,doi.org/10.1016/j.electacta.2017.03.217,P10C,[Cu]OC(=O)OCCCCCCCCCC[Au],[Cu]OC(=O)OCCCCCCCCCC[Au],,,,,,0.769864003,0.7,,,,,,,8000,8000,1.53,39.94407829,200.1374107,,,,,,,,,,,,,,,,,,,,,,,,,,,,,,,,,,,,,,,,,,,,,,,LiTFSI,O=S(=O)([N-]S(=O)(=O)C(F)(F)F)C(F)(F)F.[Li+],0.230135997,0.3,1.49281211,286.9332984,,,,,,,,,,,,80,0.00012,-3.920818754
,,5/20/2020,JL,,,doi.org/10.1016/j.electacta.2017.03.217,P10C,[Cu]OC(=O)OCCCCCCCCCC[Au],[Cu]OC(=O)OCCCCCCCCCC[Au],,,,,,0.769864003,0.7,,,,,,,8000,8000,1.53,39.94407829,200.1374107,,,,,,,,,,,,,,,,,,,,,,,,,,,,,,,,,,,,,,,,,,,,,,,LiTFSI,O=S(=O)([N-]S(=O)(=O)C(F)(F)F)C(F)(F)F.[Li+],0.230135997,0.3,1.49281211,286.9332984,,,,,,,,,,,,90,0.000149,-3.826813732
,,5/20/2020,JL,,,doi.org/10.1016/j.electacta.2017.03.217,P10C,[Cu]OC(=O)OCCCCCCCCCC[Au],[Cu]OC(=O)OCCCCCCCCCC[Au],,,,,,0.769864003,0.7,,,,,,,8000,8000,1.53,39.94407829,200.1374107,,,,,,,,,,,,,,,,,,,,,,,,,,,,,,,,,,,,,,,,,,,,,,,LiTFSI,O=S(=O)([N-]S(=O)(=O)C(F)(F)F)C(F)(F)F.[Li+],0.230135997,0.3,1.49281211,286.9332984,,,,,,,,,,,,100,0.0002,-3.698970004
,,5/20/2020,JL,,,doi.org/10.1016/j.electacta.2017.03.217,P12C,[Cu]OC(=O)OCCCCCCCCCCCC[Au],[Cu]OC(=O)OCCCCCCCCCCCC[Au],,,,,,0.745823927,0.7,,,,,,,8100,8100,1.63,35.47497044,228.1687108,,,,,,,,,,,,,,,,,,,,,,,,,,,,,,,,,,,,,,,,,,,,,,,LiTFSI,O=S(=O)([N-]S(=O)(=O)C(F)(F)F)C(F)(F)F.[Li+],0.254176073,0.3,1.49281211,286.9332984,,,,,,,,,,,,23,4.95E-06,-5.305394801
,,5/20/2020,JL,,,doi.org/10.1016/j.electacta.2017.03.217,P12C,[Cu]OC(=O)OCCCCCCCCCCCC[Au],[Cu]OC(=O)OCCCCCCCCCCCC[Au],,,,,,0.745823927,0.7,,,,,,,8100,8100,1.63,35.47497044,228.1687108,,,,,,,,,,,,,,,,,,,,,,,,,,,,,,,,,,,,,,,,,,,,,,,LiTFSI,O=S(=O)([N-]S(=O)(=O)C(F)(F)F)C(F)(F)F.[Li+],0.254176073,0.3,1.49281211,286.9332984,,,,,,,,,,,,40,1.78E-05,-4.749579998
,,5/20/2020,JL,,,doi.org/10.1016/j.electacta.2017.03.217,P12C,[Cu]OC(=O)OCCCCCCCCCCCC[Au],[Cu]OC(=O)OCCCCCCCCCCCC[Au],,,,,,0.745823927,0.7,,,,,,,8100,8100,1.63,35.47497044,228.1687108,,,,,,,,,,,,,,,,,,,,,,,,,,,,,,,,,,,,,,,,,,,,,,,LiTFSI,O=S(=O)([N-]S(=O)(=O)C(F)(F)F)C(F)(F)F.[Li+],0.254176073,0.3,1.49281211,286.9332984,,,,,,,,,,,,50,4.71E-05,-4.326979093
,,5/20/2020,JL,,,doi.org/10.1016/j.electacta.2017.03.217,P12C,[Cu]OC(=O)OCCCCCCCCCCCC[Au],[Cu]OC(=O)OCCCCCCCCCCCC[Au],,,,,,0.745823927,0.7,,,,,,,8100,8100,1.63,35.47497044,228.1687108,,,,,,,,,,,,,,,,,,,,,,,,,,,,,,,,,,,,,,,,,,,,,,,LiTFSI,O=S(=O)([N-]S(=O)(=O)C(F)(F)F)C(F)(F)F.[Li+],0.254176073,0.3,1.49281211,286.9332984,,,,,,,,,,,,60,9.22E-05,-4.035269079
,,5/20/2020,JL,,,doi.org/10.1016/j.electacta.2017.03.217,P12C,[Cu]OC(=O)OCCCCCCCCCCCC[Au],[Cu]OC(=O)OCCCCCCCCCCCC[Au],,,,,,0.745823927,0.7,,,,,,,8100,8100,1.63,35.47497044,228.1687108,,,,,,,,,,,,,,,,,,,,,,,,,,,,,,,,,,,,,,,,,,,,,,,LiTFSI,O=S(=O)([N-]S(=O)(=O)C(F)(F)F)C(F)(F)F.[Li+],0.254176073,0.3,1.49281211,286.9332984,,,,,,,,,,,,70,0.000149,-3.826813732
,,5/20/2020,JL,,,doi.org/10.1016/j.electacta.2017.03.217,P12C,[Cu]OC(=O)OCCCCCCCCCCCC[Au],[Cu]OC(=O)OCCCCCCCCCCCC[Au],,,,,,0.745823927,0.7,,,,,,,8100,8100,1.63,35.47497044,228.1687108,,,,,,,,,,,,,,,,,,,,,,,,,,,,,,,,,,,,,,,,,,,,,,,LiTFSI,O=S(=O)([N-]S(=O)(=O)C(F)(F)F)C(F)(F)F.[Li+],0.254176073,0.3,1.49281211,286.9332984,,,,,,,,,,,,80,0.000223,-3.651695137
,,5/20/2020,JL,,,doi.org/10.1016/j.electacta.2017.03.217,P12C,[Cu]OC(=O)OCCCCCCCCCCCC[Au],[Cu]OC(=O)OCCCCCCCCCCCC[Au],,,,,,0.745823927,0.7,,,,,,,8100,8100,1.63,35.47497044,228.1687108,,,,,,,,,,,,,,,,,,,,,,,,,,,,,,,,,,,,,,,,,,,,,,,LiTFSI,O=S(=O)([N-]S(=O)(=O)C(F)(F)F)C(F)(F)F.[Li+],0.254176073,0.3,1.49281211,286.9332984,,,,,,,,,,,,90,0.000339,-3.469800302
,,5/20/2020,JL,,,doi.org/10.1016/j.electacta.2017.03.217,P12C,[Cu]OC(=O)OCCCCCCCCCCCC[Au],[Cu]OC(=O)OCCCCCCCCCCCC[Au],,,,,,0.745823927,0.7,,,,,,,8100,8100,1.63,35.47497044,228.1687108,,,,,,,,,,,,,,,,,,,,,,,,,,,,,,,,,,,,,,,,,,,,,,,LiTFSI,O=S(=O)([N-]S(=O)(=O)C(F)(F)F)C(F)(F)F.[Li+],0.254176073,0.3,1.49281211,286.9332984,,,,,,,,,,,,100,0.000484,-3.315154638
,,5/20/2020,JL,,,doi.org/10.1021/acs.macromol.9b01912,PTMC,[Cu]OC(=O)OCCC[Au],[Cu]OC(=O)OCCC[Au],,,C{<OC(=O)OCCC>}C,CH3,CH3,0.925925926,0.816337012,,,,,,,6945,6945,1.36,68.0282104,102.0278603,,,,,,,,,,,,,,,,,,,,,,,,,,,,,,,,,,,,,,,,,,,,,,,LiTFSI,O=S(=O)([N-]S(=O)(=O)C(F)(F)F)C(F)(F)F.[Li+],0.074074074,0.183662988,0.783622294,286.9332984,,,,,,,,,,,,22,3.43E-08,-7.465300118
,,5/20/2020,JL,,,doi.org/10.1021/acs.macromol.9b01912,PTMC,[Cu]OC(=O)OCCC[Au],[Cu]OC(=O)OCCC[Au],,,C{<OC(=O)OCCC>}C,CH3,CH3,0.925925926,0.816337012,,,,,,,6945,6945,1.36,68.0282104,102.0278603,,,,,,,,,,,,,,,,,,,,,,,,,,,,,,,,,,,,,,,,,,,,,,,LiTFSI,O=S(=O)([N-]S(=O)(=O)C(F)(F)F)C(F)(F)F.[Li+],0.074074074,0.183662988,0.783622294,286.9332984,,,,,,,,,,,,31,1.73E-07,-6.761800791
,,5/20/2020,JL,,,doi.org/10.1021/acs.macromol.9b01912,PTMC,[Cu]OC(=O)OCCC[Au],[Cu]OC(=O)OCCC[Au],,,C{<OC(=O)OCCC>}C,CH3,CH3,0.925925926,0.816337012,,,,,,,6945,6945,1.36,68.0282104,102.0278603,,,,,,,,,,,,,,,,,,,,,,,,,,,,,,,,,,,,,,,,,,,,,,,LiTFSI,O=S(=O)([N-]S(=O)(=O)C(F)(F)F)C(F)(F)F.[Li+],0.074074074,0.183662988,0.783622294,286.9332984,,,,,,,,,,,,33,2.37E-07,-6.625000679
,,5/20/2020,JL,,,doi.org/10.1021/acs.macromol.9b01912,PTMC,[Cu]OC(=O)OCCC[Au],[Cu]OC(=O)OCCC[Au],,,C{<OC(=O)OCCC>}C,CH3,CH3,0.925925926,0.816337012,,,,,,,6945,6945,1.36,68.0282104,102.0278603,,,,,,,,,,,,,,,,,,,,,,,,,,,,,,,,,,,,,,,,,,,,,,,LiTFSI,O=S(=O)([N-]S(=O)(=O)C(F)(F)F)C(F)(F)F.[Li+],0.074074074,0.183662988,0.783622294,286.9332984,,,,,,,,,,,,40,6.53E-07,-6.185299695
,,5/20/2020,JL,,,doi.org/10.1021/acs.macromol.9b01912,PTMC,[Cu]OC(=O)OCCC[Au],[Cu]OC(=O)OCCC[Au],,,C{<OC(=O)OCCC>}C,CH3,CH3,0.925925926,0.816337012,,,,,,,6945,6945,1.36,68.0282104,102.0278603,,,,,,,,,,,,,,,,,,,,,,,,,,,,,,,,,,,,,,,,,,,,,,,LiTFSI,O=S(=O)([N-]S(=O)(=O)C(F)(F)F)C(F)(F)F.[Li+],0.074074074,0.183662988,0.783622294,286.9332984,,,,,,,,,,,,49,2.08E-06,-5.682099556
,,5/20/2020,JL,,,doi.org/10.1021/acs.macromol.9b01912,PTMC,[Cu]OC(=O)OCCC[Au],[Cu]OC(=O)OCCC[Au],,,C{<OC(=O)OCCC>}C,CH3,CH3,0.925925926,0.816337012,,,,,,,6945,6945,1.36,68.0282104,102.0278603,,,,,,,,,,,,,,,,,,,,,,,,,,,,,,,,,,,,,,,,,,,,,,,LiTFSI,O=S(=O)([N-]S(=O)(=O)C(F)(F)F)C(F)(F)F.[Li+],0.074074074,0.183662988,0.783622294,286.9332984,,,,,,,,,,,,55,4.04E-06,-5.393800346
,,5/20/2020,JL,,,doi.org/10.1021/acs.macromol.9b01912,PTMC,[Cu]OC(=O)OCCC[Au],[Cu]OC(=O)OCCC[Au],,,C{<OC(=O)OCCC>}C,CH3,CH3,0.925925926,0.816337012,,,,,,,6945,6945,1.36,68.0282104,102.0278603,,,,,,,,,,,,,,,,,,,,,,,,,,,,,,,,,,,,,,,,,,,,,,,LiTFSI,O=S(=O)([N-]S(=O)(=O)C(F)(F)F)C(F)(F)F.[Li+],0.074074074,0.183662988,0.783622294,286.9332984,,,,,,,,,,,,61,7.17E-06,-5.144600186
,,5/20/2020,JL,,,doi.org/10.1021/acs.macromol.9b01912,PTMC,[Cu]OC(=O)OCCC[Au],[Cu]OC(=O)OCCC[Au],,,C{<OC(=O)OCCC>}C,CH3,CH3,0.925925926,0.816337012,,,,,,,6945,6945,1.36,68.0282104,102.0278603,,,,,,,,,,,,,,,,,,,,,,,,,,,,,,,,,,,,,,,,,,,,,,,LiTFSI,O=S(=O)([N-]S(=O)(=O)C(F)(F)F)C(F)(F)F.[Li+],0.074074074,0.183662988,0.783622294,286.9332984,,,,,,,,,,,,69,1.51E-05,-4.822100057
,,5/20/2020,JL,,,doi.org/10.1021/acs.macromol.9b01912,PTMC,[Cu]OC(=O)OCCC[Au],[Cu]OC(=O)OCCC[Au],,,C{<OC(=O)OCCC>}C,CH3,CH3,0.925925926,0.816337012,,,,,,,6945,6945,1.36,68.0282104,102.0278603,,,,,,,,,,,,,,,,,,,,,,,,,,,,,,,,,,,,,,,,,,,,,,,LiTFSI,O=S(=O)([N-]S(=O)(=O)C(F)(F)F)C(F)(F)F.[Li+],0.074074074,0.183662988,0.783622294,286.9332984,,,,,,,,,,,,80,3.43E-05,-4.465300118
,,5/20/2020,JL,,,doi.org/10.1021/acs.macromol.9b01912,PTMC,[Cu]OC(=O)OCCC[Au],[Cu]OC(=O)OCCC[Au],,,C{<OC(=O)OCCC>}C,CH3,CH3,0.925925926,0.816337012,,,,,,,6945,6945,1.36,68.0282104,102.0278603,,,,,,,,,,,,,,,,,,,,,,,,,,,,,,,,,,,,,,,,,,,,,,,LiTFSI,O=S(=O)([N-]S(=O)(=O)C(F)(F)F)C(F)(F)F.[Li+],0.074074074,0.183662988,0.783622294,286.9332984,,,,,,,,,,,,88,6.58E-05,-4.181900189
,,5/20/2020,JL,,,doi.org/10.1021/acs.macromol.9b01912,PTMC,[Cu]OC(=O)OCCC[Au],[Cu]OC(=O)OCCC[Au],,,C{<OC(=O)OCCC>}C,CH3,CH3,0.925925926,0.816337012,,,,,,,6945,6945,1.36,68.0282104,102.0278603,,,,,,,,,,,,,,,,,,,,,,,,,,,,,,,,,,,,,,,,,,,,,,,LiTFSI,O=S(=O)([N-]S(=O)(=O)C(F)(F)F)C(F)(F)F.[Li+],0.074074074,0.183662988,0.783622294,286.9332984,,,,,,,,,,,,96,0.000118086,-3.927801588
,,5/20/2020,JL,,,doi.org/10.1021/acs.macromol.9b01912,PHEC,[Cu]OC(=O)OCC(CC)(COCCCCCCC)C[Au],[Cu]OC(=O)OCC(CC)(COCCCCCCC)C[Au],,,,,,0.925925926,0.918349724,,,,,,,19991,19991,1.15,77.37652887,258.1792755,,,,,,,,,,,,,,,,,,,,,,,,,,,,,,,,,,,,,,,,,,,,,,,LiTFSI,O=S(=O)([N-]S(=O)(=O)C(F)(F)F)C(F)(F)F.[Li+],0.074074074,0.081650276,0.309645456,286.9332984,,,,,,,,,,,,27,3.75E-08,-7.426000003
,,5/20/2020,JL,,,doi.org/10.1021/acs.macromol.9b01912,PHEC,[Cu]OC(=O)OCC(CC)(COCCCCCCC)C[Au],[Cu]OC(=O)OCC(CC)(COCCCCCCC)C[Au],,,,,,0.925925926,0.918349724,,,,,,,19991,19991,1.15,77.37652887,258.1792755,,,,,,,,,,,,,,,,,,,,,,,,,,,,,,,,,,,,,,,,,,,,,,,LiTFSI,O=S(=O)([N-]S(=O)(=O)C(F)(F)F)C(F)(F)F.[Li+],0.074074074,0.081650276,0.309645456,286.9332984,,,,,,,,,,,,30,5.68E-08,-7.245300089
,,5/20/2020,JL,,,doi.org/10.1021/acs.macromol.9b01912,PHEC,[Cu]OC(=O)OCC(CC)(COCCCCCCC)C[Au],[Cu]OC(=O)OCC(CC)(COCCCCCCC)C[Au],,,,,,0.925925926,0.918349724,,,,,,,19991,19991,1.15,77.37652887,258.1792755,,,,,,,,,,,,,,,,,,,,,,,,,,,,,,,,,,,,,,,,,,,,,,,LiTFSI,O=S(=O)([N-]S(=O)(=O)C(F)(F)F)C(F)(F)F.[Li+],0.074074074,0.081650276,0.309645456,286.9332984,,,,,,,,,,,,37,9.43E-08,-7.025299985
,,5/20/2020,JL,,,doi.org/10.1021/acs.macromol.9b01912,PHEC,[Cu]OC(=O)OCC(CC)(COCCCCCCC)C[Au],[Cu]OC(=O)OCC(CC)(COCCCCCCC)C[Au],,,,,,0.925925926,0.918349724,,,,,,,19991,19991,1.15,77.37652887,258.1792755,,,,,,,,,,,,,,,,,,,,,,,,,,,,,,,,,,,,,,,,,,,,,,,LiTFSI,O=S(=O)([N-]S(=O)(=O)C(F)(F)F)C(F)(F)F.[Li+],0.074074074,0.081650276,0.309645456,286.9332984,,,,,,,,,,,,42,1.50E-07,-6.824900063
,,5/20/2020,JL,,,doi.org/10.1021/acs.macromol.9b01912,PHEC,[Cu]OC(=O)OCC(CC)(COCCCCCCC)C[Au],[Cu]OC(=O)OCC(CC)(COCCCCCCC)C[Au],,,,,,0.925925926,0.918349724,,,,,,,19991,19991,1.15,77.37652887,258.1792755,,,,,,,,,,,,,,,,,,,,,,,,,,,,,,,,,,,,,,,,,,,,,,,LiTFSI,O=S(=O)([N-]S(=O)(=O)C(F)(F)F)C(F)(F)F.[Li+],0.074074074,0.081650276,0.309645456,286.9332984,,,,,,,,,,,,46,2.43E-07,-6.614799615
,,5/20/2020,JL,,,doi.org/10.1021/acs.macromol.9b01912,PHEC,[Cu]OC(=O)OCC(CC)(COCCCCCCC)C[Au],[Cu]OC(=O)OCC(CC)(COCCCCCCC)C[Au],,,,,,0.925925926,0.918349724,,,,,,,19991,19991,1.15,77.37652887,258.1792755,,,,,,,,,,,,,,,,,,,,,,,,,,,,,,,,,,,,,,,,,,,,,,,LiTFSI,O=S(=O)([N-]S(=O)(=O)C(F)(F)F)C(F)(F)F.[Li+],0.074074074,0.081650276,0.309645456,286.9332984,,,,,,,,,,,,49,2.91E-07,-6.536599789
,,5/20/2020,JL,,,doi.org/10.1021/acs.macromol.9b01912,PHEC,[Cu]OC(=O)OCC(CC)(COCCCCCCC)C[Au],[Cu]OC(=O)OCC(CC)(COCCCCCCC)C[Au],,,,,,0.925925926,0.918349724,,,,,,,19991,19991,1.15,77.37652887,258.1792755,,,,,,,,,,,,,,,,,,,,,,,,,,,,,,,,,,,,,,,,,,,,,,,LiTFSI,O=S(=O)([N-]S(=O)(=O)C(F)(F)F)C(F)(F)F.[Li+],0.074074074,0.081650276,0.309645456,286.9332984,,,,,,,,,,,,57,5.10E-07,-6.292199964
,,5/20/2020,JL,,,doi.org/10.1021/acs.macromol.9b01912,PHEC,[Cu]OC(=O)OCC(CC)(COCCCCCCC)C[Au],[Cu]OC(=O)OCC(CC)(COCCCCCCC)C[Au],,,,,,0.925925926,0.918349724,,,,,,,19991,19991,1.15,77.37652887,258.1792755,,,,,,,,,,,,,,,,,,,,,,,,,,,,,,,,,,,,,,,,,,,,,,,LiTFSI,O=S(=O)([N-]S(=O)(=O)C(F)(F)F)C(F)(F)F.[Li+],0.074074074,0.081650276,0.309645456,286.9332984,,,,,,,,,,,,66,9.27E-07,-6.033100205
,,5/20/2020,JL,,,doi.org/10.1021/acs.macromol.9b01912,PHEC,[Cu]OC(=O)OCC(CC)(COCCCCCCC)C[Au],[Cu]OC(=O)OCC(CC)(COCCCCCCC)C[Au],,,,,,0.925925926,0.918349724,,,,,,,19991,19991,1.15,77.37652887,258.1792755,,,,,,,,,,,,,,,,,,,,,,,,,,,,,,,,,,,,,,,,,,,,,,,LiTFSI,O=S(=O)([N-]S(=O)(=O)C(F)(F)F)C(F)(F)F.[Li+],0.074074074,0.081650276,0.309645456,286.9332984,,,,,,,,,,,,73,1.36E-06,-5.8668988
,,5/20/2020,JL,,,doi.org/10.1021/acs.macromol.9b01912,PHEC,[Cu]OC(=O)OCC(CC)(COCCCCCCC)C[Au],[Cu]OC(=O)OCC(CC)(COCCCCCCC)C[Au],,,,,,0.925925926,0.918349724,,,,,,,19991,19991,1.15,77.37652887,258.1792755,,,,,,,,,,,,,,,,,,,,,,,,,,,,,,,,,,,,,,,,,,,,,,,LiTFSI,O=S(=O)([N-]S(=O)(=O)C(F)(F)F)C(F)(F)F.[Li+],0.074074074,0.081650276,0.309645456,286.9332984,,,,,,,,,,,,93,3.23E-06,-5.490300273
,,5/20/2020,JL,,,doi.org/10.1021/acs.macromol.9b01912,PBEC,[Cu]OC(=O)OCC(CC)(CCCC)C[Au],[Cu]OC(=O)OCC(CC)(CCCC)C[Au],,,,,,0.925925926,0.890209219,,,,,,,14384,14384,1.27,77.2295302,186.1217606,,,,,,,,,,,,,,,,,,,,,,,,,,,,,,,,,,,,,,,,,,,,,,,LiTFSI,O=S(=O)([N-]S(=O)(=O)C(F)(F)F)C(F)(F)F.[Li+],0.074074074,0.109790781,0.429530201,286.9332984,,,,,,,,,,,,33,2.93E-08,-7.533200568
,,5/20/2020,JL,,,doi.org/10.1021/acs.macromol.9b01912,PBEC,[Cu]OC(=O)OCC(CC)(CCCC)C[Au],[Cu]OC(=O)OCC(CC)(CCCC)C[Au],,,,,,0.925925926,0.890209219,,,,,,,14384,14384,1.27,77.2295302,186.1217606,,,,,,,,,,,,,,,,,,,,,,,,,,,,,,,,,,,,,,,,,,,,,,,LiTFSI,O=S(=O)([N-]S(=O)(=O)C(F)(F)F)C(F)(F)F.[Li+],0.074074074,0.109790781,0.429530201,286.9332984,,,,,,,,,,,,41,6.81E-08,-7.16669986
,,5/20/2020,JL,,,doi.org/10.1021/acs.macromol.9b01912,PBEC,[Cu]OC(=O)OCC(CC)(CCCC)C[Au],[Cu]OC(=O)OCC(CC)(CCCC)C[Au],,,,,,0.925925926,0.890209219,,,,,,,14384,14384,1.27,77.2295302,186.1217606,,,,,,,,,,,,,,,,,,,,,,,,,,,,,,,,,,,,,,,,,,,,,,,LiTFSI,O=S(=O)([N-]S(=O)(=O)C(F)(F)F)C(F)(F)F.[Li+],0.074074074,0.109790781,0.429530201,286.9332984,,,,,,,,,,,,48,1.40E-07,-6.853999169
,,5/20/2020,JL,,,doi.org/10.1021/acs.macromol.9b01912,PBEC,[Cu]OC(=O)OCC(CC)(CCCC)C[Au],[Cu]OC(=O)OCC(CC)(CCCC)C[Au],,,,,,0.925925926,0.890209219,,,,,,,14384,14384,1.27,77.2295302,186.1217606,,,,,,,,,,,,,,,,,,,,,,,,,,,,,,,,,,,,,,,,,,,,,,,LiTFSI,O=S(=O)([N-]S(=O)(=O)C(F)(F)F)C(F)(F)F.[Li+],0.074074074,0.109790781,0.429530201,286.9332984,,,,,,,,,,,,58,3.64E-07,-6.43860044
,,5/20/2020,JL,,,doi.org/10.1021/acs.macromol.9b01912,PBEC,[Cu]OC(=O)OCC(CC)(CCCC)C[Au],[Cu]OC(=O)OCC(CC)(CCCC)C[Au],,,,,,0.925925926,0.890209219,,,,,,,14384,14384,1.27,77.2295302,186.1217606,,,,,,,,,,,,,,,,,,,,,,,,,,,,,,,,,,,,,,,,,,,,,,,LiTFSI,O=S(=O)([N-]S(=O)(=O)C(F)(F)F)C(F)(F)F.[Li+],0.074074074,0.109790781,0.429530201,286.9332984,,,,,,,,,,,,66,6.69E-07,-6.174699839
,,5/20/2020,JL,,,doi.org/10.1021/acs.macromol.9b01912,PBEC,[Cu]OC(=O)OCC(CC)(CCCC)C[Au],[Cu]OC(=O)OCC(CC)(CCCC)C[Au],,,,,,0.925925926,0.890209219,,,,,,,14384,14384,1.27,77.2295302,186.1217606,,,,,,,,,,,,,,,,,,,,,,,,,,,,,,,,,,,,,,,,,,,,,,,LiTFSI,O=S(=O)([N-]S(=O)(=O)C(F)(F)F)C(F)(F)F.[Li+],0.074074074,0.109790781,0.429530201,286.9332984,,,,,,,,,,,,74,1.10E-06,-5.959599428
,,5/20/2020,JL,,,doi.org/10.1021/acs.macromol.9b01912,PBEC,[Cu]OC(=O)OCC(CC)(CCCC)C[Au],[Cu]OC(=O)OCC(CC)(CCCC)C[Au],,,,,,0.925925926,0.890209219,,,,,,,14384,14384,1.27,77.2295302,186.1217606,,,,,,,,,,,,,,,,,,,,,,,,,,,,,,,,,,,,,,,,,,,,,,,LiTFSI,O=S(=O)([N-]S(=O)(=O)C(F)(F)F)C(F)(F)F.[Li+],0.074074074,0.109790781,0.429530201,286.9332984,,,,,,,,,,,,83,1.88E-06,-5.72499979
,,5/20/2020,JL,,,doi.org/10.1021/acs.macromol.9b01912,PBEC,[Cu]OC(=O)OCC(CC)(CCCC)C[Au],[Cu]OC(=O)OCC(CC)(CCCC)C[Au],,,,,,0.925925926,0.890209219,,,,,,,14384,14384,1.27,77.2295302,186.1217606,,,,,,,,,,,,,,,,,,,,,,,,,,,,,,,,,,,,,,,,,,,,,,,LiTFSI,O=S(=O)([N-]S(=O)(=O)C(F)(F)F)C(F)(F)F.[Li+],0.074074074,0.109790781,0.429530201,286.9332984,,,,,,,,,,,,92,3.06E-06,-5.514799756
,,5/20/2020,GL,,,doi.org/10.1016/j.jpcs.2014.02.008,PMMA,[Cu]C(C(OC)=O)(C)C[Au],[Cu]C(C(OC)=O)(C)C[Au],,,,,,0.8,0.790649703,,,,,,350000,,350000,,3495.805034,100.0485957,,,,,,,,,,,,,,,,,,,,,,,,,,,,,,,,,,,,,,,,,,,,,,,LiClO4,[Li+].[O-][Cl+3]([O-])([O-])[O-],0.2,0.209350297,2.497003596,105.9645157,,,,,,,,,,,,27,1.43E-05,-4.844663963
,,5/20/2020,JL,,,doi.org/10.1007/s00289-006-0567-6,PAcIM,[Cu]C1N(C(=O)C)C(=O)N(C(=O)C)C1[Au],[Cu]C1N(C(=O)C)C(=O)N(C(=O)C)C1[Au],,,,,,0.25,0.163337446,,,,,,,47000,47000,,279.5123402,168.0496583,,,,,,,,,,,,,,,,,,,,,,,,,,,,,,,,,,,,,,,,,,,,,,,LiTFSI,O=S(=O)([N-]S(=O)(=O)C(F)(F)F)C(F)(F)F.[Li+],0.75,0.836662554,17.8412132,286.9332984,,,,,,,,,,,,0,1.36E-08,-7.86520155
,,5/20/2020,JL,,,doi.org/10.1007/s00289-006-0567-6,PAcIM,[Cu]C1N(C(=O)C)C(=O)N(C(=O)C)C1[Au],[Cu]C1N(C(=O)C)C(=O)N(C(=O)C)C1[Au],,,,,,0.25,0.163337446,,,,,,,47000,47000,,279.5123402,168.0496583,,,,,,,,,,,,,,,,,,,,,,,,,,,,,,,,,,,,,,,,,,,,,,,LiTFSI,O=S(=O)([N-]S(=O)(=O)C(F)(F)F)C(F)(F)F.[Li+],0.75,0.836662554,17.8412132,286.9332984,,,,,,,,,,,,10,4.72E-08,-7.326100329
,,5/20/2020,JL,,,doi.org/10.1007/s00289-006-0567-6,PAcIM,[Cu]C1N(C(=O)C)C(=O)N(C(=O)C)C1[Au],[Cu]C1N(C(=O)C)C(=O)N(C(=O)C)C1[Au],,,,,,0.25,0.163337446,,,,,,,47000,47000,,279.5123402,168.0496583,,,,,,,,,,,,,,,,,,,,,,,,,,,,,,,,,,,,,,,,,,,,,,,LiTFSI,O=S(=O)([N-]S(=O)(=O)C(F)(F)F)C(F)(F)F.[Li+],0.75,0.836662554,17.8412132,286.9332984,,,,,,,,,,,,20,1.34E-07,-6.873901077
,,5/20/2020,JL,,,doi.org/10.1007/s00289-006-0567-6,PAcIM,[Cu]C1N(C(=O)C)C(=O)N(C(=O)C)C1[Au],[Cu]C1N(C(=O)C)C(=O)N(C(=O)C)C1[Au],,,,,,0.25,0.163337446,,,,,,,47000,47000,,279.5123402,168.0496583,,,,,,,,,,,,,,,,,,,,,,,,,,,,,,,,,,,,,,,,,,,,,,,LiTFSI,O=S(=O)([N-]S(=O)(=O)C(F)(F)F)C(F)(F)F.[Li+],0.75,0.836662554,17.8412132,286.9332984,,,,,,,,,,,,30,3.10E-07,-6.508699952
,,5/20/2020,JL,,,doi.org/10.1007/s00289-006-0567-6,PAcIM,[Cu]C1N(C(=O)C)C(=O)N(C(=O)C)C1[Au],[Cu]C1N(C(=O)C)C(=O)N(C(=O)C)C1[Au],,,,,,0.25,0.163337446,,,,,,,47000,47000,,279.5123402,168.0496583,,,,,,,,,,,,,,,,,,,,,,,,,,,,,,,,,,,,,,,,,,,,,,,LiTFSI,O=S(=O)([N-]S(=O)(=O)C(F)(F)F)C(F)(F)F.[Li+],0.75,0.836662554,17.8412132,286.9332984,,,,,,,,,,,,40,6.63E-07,-6.178299824
,,5/20/2020,JL,,,doi.org/10.1007/s00289-006-0567-6,PAcIM,[Cu]C1N(C(=O)C)C(=O)N(C(=O)C)C1[Au],[Cu]C1N(C(=O)C)C(=O)N(C(=O)C)C1[Au],,,,,,0.25,0.163337446,,,,,,,47000,47000,,279.5123402,168.0496583,,,,,,,,,,,,,,,,,,,,,,,,,,,,,,,,,,,,,,,,,,,,,,,LiTFSI,O=S(=O)([N-]S(=O)(=O)C(F)(F)F)C(F)(F)F.[Li+],0.75,0.836662554,17.8412132,286.9332984,,,,,,,,,,,,50,1.21E-06,-5.917401309
,,5/20/2020,JL,,,doi.org/10.1007/s00289-006-0567-6,PAcIM,[Cu]C1N(C(=O)C)C(=O)N(C(=O)C)C1[Au],[Cu]C1N(C(=O)C)C(=O)N(C(=O)C)C1[Au],,,,,,0.25,0.163337446,,,,,,,47000,47000,,279.5123402,168.0496583,,,,,,,,,,,,,,,,,,,,,,,,,,,,,,,,,,,,,,,,,,,,,,,LiTFSI,O=S(=O)([N-]S(=O)(=O)C(F)(F)F)C(F)(F)F.[Li+],0.75,0.836662554,17.8412132,286.9332984,,,,,,,,,,,,60,2.16E-06,-5.665200559
,,5/20/2020,JL,,,doi.org/10.1007/s00289-006-0567-6,PAcIM,[Cu]C1N(C(=O)C)C(=O)N(C(=O)C)C1[Au],[Cu]C1N(C(=O)C)C(=O)N(C(=O)C)C1[Au],,,,,,0.25,0.163337446,,,,,,,47000,47000,,279.5123402,168.0496583,,,,,,,,,,,,,,,,,,,,,,,,,,,,,,,,,,,,,,,,,,,,,,,LiTFSI,O=S(=O)([N-]S(=O)(=O)C(F)(F)F)C(F)(F)F.[Li+],0.75,0.836662554,17.8412132,286.9332984,,,,,,,,,,,,70,3.04E-06,-5.517299311
,,5/20/2020,JL,,,doi.org/10.1007/s00289-006-0567-6,PAcIM,[Cu]C1N(C(=O)C)C(=O)N(C(=O)C)C1[Au],[Cu]C1N(C(=O)C)C(=O)N(C(=O)C)C1[Au],,,,,,0.25,0.163337446,,,,,,,47000,47000,,279.5123402,168.0496583,,,,,,,,,,,,,,,,,,,,,,,,,,,,,,,,,,,,,,,,,,,,,,,LiTFSI,O=S(=O)([N-]S(=O)(=O)C(F)(F)F)C(F)(F)F.[Li+],0.75,0.836662554,17.8412132,286.9332984,,,,,,,,,,,,80,4.02E-06,-5.39570049
,,5/20/2020,JL,,,doi.org/10.1007/s00289-006-0567-6,PAcIM,[Cu]C1N(C(=O)C)C(=O)N(C(=O)C)C1[Au],[Cu]C1N(C(=O)C)C(=O)N(C(=O)C)C1[Au],,,,,,0.333333333,0.226507584,,,,,,,47000,47000,,279.5123402,168.0496583,,,,,,,,,,,,,,,,,,,,,,,,,,,,,,,,,,,,,,,,,,,,,,,LiTFSI,O=S(=O)([N-]S(=O)(=O)C(F)(F)F)C(F)(F)F.[Li+],0.666666667,0.773492416,11.89414213,286.9332984,,,,,,,,,,,,0,1.73E-09,-8.760900818
,,5/20/2020,JL,,,doi.org/10.1007/s00289-006-0567-6,PAcIM,[Cu]C1N(C(=O)C)C(=O)N(C(=O)C)C1[Au],[Cu]C1N(C(=O)C)C(=O)N(C(=O)C)C1[Au],,,,,,0.333333333,0.226507584,,,,,,,47000,47000,,279.5123402,168.0496583,,,,,,,,,,,,,,,,,,,,,,,,,,,,,,,,,,,,,,,,,,,,,,,LiTFSI,O=S(=O)([N-]S(=O)(=O)C(F)(F)F)C(F)(F)F.[Li+],0.666666667,0.773492416,11.89414213,286.9332984,,,,,,,,,,,,10,9.71E-09,-8.012999985
,,5/20/2020,JL,,,doi.org/10.1007/s00289-006-0567-6,PAcIM,[Cu]C1N(C(=O)C)C(=O)N(C(=O)C)C1[Au],[Cu]C1N(C(=O)C)C(=O)N(C(=O)C)C1[Au],,,,,,0.333333333,0.226507584,,,,,,,47000,47000,,279.5123402,168.0496583,,,,,,,,,,,,,,,,,,,,,,,,,,,,,,,,,,,,,,,,,,,,,,,LiTFSI,O=S(=O)([N-]S(=O)(=O)C(F)(F)F)C(F)(F)F.[Li+],0.666666667,0.773492416,11.89414213,286.9332984,,,,,,,,,,,,20,3.94E-08,-7.404299906
,,5/20/2020,JL,,,doi.org/10.1007/s00289-006-0567-6,PAcIM,[Cu]C1N(C(=O)C)C(=O)N(C(=O)C)C1[Au],[Cu]C1N(C(=O)C)C(=O)N(C(=O)C)C1[Au],,,,,,0.333333333,0.226507584,,,,,,,47000,47000,,279.5123402,168.0496583,,,,,,,,,,,,,,,,,,,,,,,,,,,,,,,,,,,,,,,,,,,,,,,LiTFSI,O=S(=O)([N-]S(=O)(=O)C(F)(F)F)C(F)(F)F.[Li+],0.666666667,0.773492416,11.89414213,286.9332984,,,,,,,,,,,,30,1.28E-07,-6.891299703
,,5/20/2020,JL,,,doi.org/10.1007/s00289-006-0567-6,PAcIM,[Cu]C1N(C(=O)C)C(=O)N(C(=O)C)C1[Au],[Cu]C1N(C(=O)C)C(=O)N(C(=O)C)C1[Au],,,,,,0.333333333,0.226507584,,,,,,,47000,47000,,279.5123402,168.0496583,,,,,,,,,,,,,,,,,,,,,,,,,,,,,,,,,,,,,,,,,,,,,,,LiTFSI,O=S(=O)([N-]S(=O)(=O)C(F)(F)F)C(F)(F)F.[Li+],0.666666667,0.773492416,11.89414213,286.9332984,,,,,,,,,,,,40,3.64E-07,-6.4391003
,,5/20/2020,JL,,,doi.org/10.1007/s00289-006-0567-6,PAcIM,[Cu]C1N(C(=O)C)C(=O)N(C(=O)C)C1[Au],[Cu]C1N(C(=O)C)C(=O)N(C(=O)C)C1[Au],,,,,,0.333333333,0.226507584,,,,,,,47000,47000,,279.5123402,168.0496583,,,,,,,,,,,,,,,,,,,,,,,,,,,,,,,,,,,,,,,,,,,,,,,LiTFSI,O=S(=O)([N-]S(=O)(=O)C(F)(F)F)C(F)(F)F.[Li+],0.666666667,0.773492416,11.89414213,286.9332984,,,,,,,,,,,,50,8.78E-07,-6.056500043
,,5/20/2020,JL,,,doi.org/10.1007/s00289-006-0567-6,PAcIM,[Cu]C1N(C(=O)C)C(=O)N(C(=O)C)C1[Au],[Cu]C1N(C(=O)C)C(=O)N(C(=O)C)C1[Au],,,,,,0.333333333,0.226507584,,,,,,,47000,47000,,279.5123402,168.0496583,,,,,,,,,,,,,,,,,,,,,,,,,,,,,,,,,,,,,,,,,,,,,,,LiTFSI,O=S(=O)([N-]S(=O)(=O)C(F)(F)F)C(F)(F)F.[Li+],0.666666667,0.773492416,11.89414213,286.9332984,,,,,,,,,,,,60,2.00E-06,-5.700000504
,,5/20/2020,JL,,,doi.org/10.1007/s00289-006-0567-6,PAcIM,[Cu]C1N(C(=O)C)C(=O)N(C(=O)C)C1[Au],[Cu]C1N(C(=O)C)C(=O)N(C(=O)C)C1[Au],,,,,,0.333333333,0.226507584,,,,,,,47000,47000,,279.5123402,168.0496583,,,,,,,,,,,,,,,,,,,,,,,,,,,,,,,,,,,,,,,,,,,,,,,LiTFSI,O=S(=O)([N-]S(=O)(=O)C(F)(F)F)C(F)(F)F.[Li+],0.666666667,0.773492416,11.89414213,286.9332984,,,,,,,,,,,,70,4.27E-06,-5.369599587
,,5/20/2020,JL,,,doi.org/10.1007/s00289-006-0567-6,PAcIM,[Cu]C1N(C(=O)C)C(=O)N(C(=O)C)C1[Au],[Cu]C1N(C(=O)C)C(=O)N(C(=O)C)C1[Au],,,,,,0.333333333,0.226507584,,,,,,,47000,47000,,279.5123402,168.0496583,,,,,,,,,,,,,,,,,,,,,,,,,,,,,,,,,,,,,,,,,,,,,,,LiTFSI,O=S(=O)([N-]S(=O)(=O)C(F)(F)F)C(F)(F)F.[Li+],0.666666667,0.773492416,11.89414213,286.9332984,,,,,,,,,,,,80,7.94E-06,-5.100000128
,,5/20/2020,JL,,,doi.org/10.1007/s00289-006-0567-6,PAcIM,[Cu]C1N(C(=O)C)C(=O)N(C(=O)C)C1[Au],[Cu]C1N(C(=O)C)C(=O)N(C(=O)C)C1[Au],,,,,,0.5,0.369353744,,,,,,,47000,47000,,279.5123402,168.0496583,,,,,,,,,,,,,,,,,,,,,,,,,,,,,,,,,,,,,,,,,,,,,,,LiTFSI,O=S(=O)([N-]S(=O)(=O)C(F)(F)F)C(F)(F)F.[Li+],0.5,0.630646256,5.947071067,286.9332984,,,,,,,,,,,,0,1.26E-08,-7.899998417
,,5/20/2020,JL,,,doi.org/10.1007/s00289-006-0567-6,PAcIM,[Cu]C1N(C(=O)C)C(=O)N(C(=O)C)C1[Au],[Cu]C1N(C(=O)C)C(=O)N(C(=O)C)C1[Au],,,,,,0.5,0.369353744,,,,,,,47000,47000,,279.5123402,168.0496583,,,,,,,,,,,,,,,,,,,,,,,,,,,,,,,,,,,,,,,,,,,,,,,LiTFSI,O=S(=O)([N-]S(=O)(=O)C(F)(F)F)C(F)(F)F.[Li+],0.5,0.630646256,5.947071067,286.9332984,,,,,,,,,,,,10,1.07E-07,-6.96959865
,,5/20/2020,JL,,,doi.org/10.1007/s00289-006-0567-6,PAcIM,[Cu]C1N(C(=O)C)C(=O)N(C(=O)C)C1[Au],[Cu]C1N(C(=O)C)C(=O)N(C(=O)C)C1[Au],,,,,,0.5,0.369353744,,,,,,,47000,47000,,279.5123402,168.0496583,,,,,,,,,,,,,,,,,,,,,,,,,,,,,,,,,,,,,,,,,,,,,,,LiTFSI,O=S(=O)([N-]S(=O)(=O)C(F)(F)F)C(F)(F)F.[Li+],0.5,0.630646256,5.947071067,286.9332984,,,,,,,,,,,,20,4.53E-07,-6.343500285
,,5/20/2020,JL,,,doi.org/10.1007/s00289-006-0567-6,PAcIM,[Cu]C1N(C(=O)C)C(=O)N(C(=O)C)C1[Au],[Cu]C1N(C(=O)C)C(=O)N(C(=O)C)C1[Au],,,,,,0.5,0.369353744,,,,,,,47000,47000,,279.5123402,168.0496583,,,,,,,,,,,,,,,,,,,,,,,,,,,,,,,,,,,,,,,,,,,,,,,LiTFSI,O=S(=O)([N-]S(=O)(=O)C(F)(F)F)C(F)(F)F.[Li+],0.5,0.630646256,5.947071067,286.9332984,,,,,,,,,,,,30,1.67E-06,-5.778298936
,,5/20/2020,JL,,,doi.org/10.1007/s00289-006-0567-6,PAcIM,[Cu]C1N(C(=O)C)C(=O)N(C(=O)C)C1[Au],[Cu]C1N(C(=O)C)C(=O)N(C(=O)C)C1[Au],,,,,,0.5,0.369353744,,,,,,,47000,47000,,279.5123402,168.0496583,,,,,,,,,,,,,,,,,,,,,,,,,,,,,,,,,,,,,,,,,,,,,,,LiTFSI,O=S(=O)([N-]S(=O)(=O)C(F)(F)F)C(F)(F)F.[Li+],0.5,0.630646256,5.947071067,286.9332984,,,,,,,,,,,,40,4.91E-06,-5.308700089
,,5/20/2020,JL,,,doi.org/10.1007/s00289-006-0567-6,PAcIM,[Cu]C1N(C(=O)C)C(=O)N(C(=O)C)C1[Au],[Cu]C1N(C(=O)C)C(=O)N(C(=O)C)C1[Au],,,,,,0.5,0.369353744,,,,,,,47000,47000,,279.5123402,168.0496583,,,,,,,,,,,,,,,,,,,,,,,,,,,,,,,,,,,,,,,,,,,,,,,LiTFSI,O=S(=O)([N-]S(=O)(=O)C(F)(F)F)C(F)(F)F.[Li+],0.5,0.630646256,5.947071067,286.9332984,,,,,,,,,,,,50,1.09E-05,-4.960899321
,,5/20/2020,JL,,,doi.org/10.1007/s00289-006-0567-6,PAcIM,[Cu]C1N(C(=O)C)C(=O)N(C(=O)C)C1[Au],[Cu]C1N(C(=O)C)C(=O)N(C(=O)C)C1[Au],,,,,,0.5,0.369353744,,,,,,,47000,47000,,279.5123402,168.0496583,,,,,,,,,,,,,,,,,,,,,,,,,,,,,,,,,,,,,,,,,,,,,,,LiTFSI,O=S(=O)([N-]S(=O)(=O)C(F)(F)F)C(F)(F)F.[Li+],0.5,0.630646256,5.947071067,286.9332984,,,,,,,,,,,,60,2.30E-05,-4.6391
,,5/20/2020,JL,,,doi.org/10.1007/s00289-006-0567-6,PAcIM,[Cu]C1N(C(=O)C)C(=O)N(C(=O)C)C1[Au],[Cu]C1N(C(=O)C)C(=O)N(C(=O)C)C1[Au],,,,,,0.5,0.369353744,,,,,,,47000,47000,,279.5123402,168.0496583,,,,,,,,,,,,,,,,,,,,,,,,,,,,,,,,,,,,,,,,,,,,,,,LiTFSI,O=S(=O)([N-]S(=O)(=O)C(F)(F)F)C(F)(F)F.[Li+],0.5,0.630646256,5.947071067,286.9332984,,,,,,,,,,,,70,5.01E-05,-4.300000202
,,5/20/2020,JL,,,doi.org/10.1007/s00289-006-0567-6,PAcIM,[Cu]C1N(C(=O)C)C(=O)N(C(=O)C)C1[Au],[Cu]C1N(C(=O)C)C(=O)N(C(=O)C)C1[Au],,,,,,0.5,0.369353744,,,,,,,47000,47000,,279.5123402,168.0496583,,,,,,,,,,,,,,,,,,,,,,,,,,,,,,,,,,,,,,,,,,,,,,,LiTFSI,O=S(=O)([N-]S(=O)(=O)C(F)(F)F)C(F)(F)F.[Li+],0.5,0.630646256,5.947071067,286.9332984,,,,,,,,,,,,80,8.44E-05,-4.073899982
,,5/20/2020,JL,,,doi.org/10.1007/s00289-006-0567-6,PAcIM,[Cu]C1N(C(=O)C)C(=O)N(C(=O)C)C1[Au],[Cu]C1N(C(=O)C)C(=O)N(C(=O)C)C1[Au],,,,,,0.750000188,0.637290425,,,,,,,47000,47000,,279.5123402,168.0496583,,,,,,,,,,,,,,,,,,,,,,,,,,,,,,,,,,,,,,,,,,,,,,,LiTFSI,O=S(=O)([N-]S(=O)(=O)C(F)(F)F)C(F)(F)F.[Li+],0.249999812,0.362709575,1.98235504,286.9332984,,,,,,,,,,,,20,6.90E-10,-9.160899846
,,5/20/2020,JL,,,doi.org/10.1007/s00289-006-0567-6,PAcIM,[Cu]C1N(C(=O)C)C(=O)N(C(=O)C)C1[Au],[Cu]C1N(C(=O)C)C(=O)N(C(=O)C)C1[Au],,,,,,0.750000188,0.637290425,,,,,,,47000,47000,,279.5123402,168.0496583,,,,,,,,,,,,,,,,,,,,,,,,,,,,,,,,,,,,,,,,,,,,,,,LiTFSI,O=S(=O)([N-]S(=O)(=O)C(F)(F)F)C(F)(F)F.[Li+],0.249999812,0.362709575,1.98235504,286.9332984,,,,,,,,,,,,30,2.44E-09,-8.613000146
,,5/20/2020,JL,,,doi.org/10.1007/s00289-006-0567-6,PAcIM,[Cu]C1N(C(=O)C)C(=O)N(C(=O)C)C1[Au],[Cu]C1N(C(=O)C)C(=O)N(C(=O)C)C1[Au],,,,,,0.750000188,0.637290425,,,,,,,47000,47000,,279.5123402,168.0496583,,,,,,,,,,,,,,,,,,,,,,,,,,,,,,,,,,,,,,,,,,,,,,,LiTFSI,O=S(=O)([N-]S(=O)(=O)C(F)(F)F)C(F)(F)F.[Li+],0.249999812,0.362709575,1.98235504,286.9332984,,,,,,,,,,,,40,6.77E-09,-8.169599973
,,5/20/2020,JL,,,doi.org/10.1007/s00289-006-0567-6,PAcIM,[Cu]C1N(C(=O)C)C(=O)N(C(=O)C)C1[Au],[Cu]C1N(C(=O)C)C(=O)N(C(=O)C)C1[Au],,,,,,0.750000188,0.637290425,,,,,,,47000,47000,,279.5123402,168.0496583,,,,,,,,,,,,,,,,,,,,,,,,,,,,,,,,,,,,,,,,,,,,,,,LiTFSI,O=S(=O)([N-]S(=O)(=O)C(F)(F)F)C(F)(F)F.[Li+],0.249999812,0.362709575,1.98235504,286.9332984,,,,,,,,,,,,50,1.88E-08,-7.726100956
,,5/20/2020,JL,,,doi.org/10.1007/s00289-006-0567-6,PAcIM,[Cu]C1N(C(=O)C)C(=O)N(C(=O)C)C1[Au],[Cu]C1N(C(=O)C)C(=O)N(C(=O)C)C1[Au],,,,,,0.750000188,0.637290425,,,,,,,47000,47000,,279.5123402,168.0496583,,,,,,,,,,,,,,,,,,,,,,,,,,,,,,,,,,,,,,,,,,,,,,,LiTFSI,O=S(=O)([N-]S(=O)(=O)C(F)(F)F)C(F)(F)F.[Li+],0.249999812,0.362709575,1.98235504,286.9332984,,,,,,,,,,,,60,4.44E-08,-7.352199565
,,5/20/2020,JL,,,doi.org/10.1007/s00289-006-0567-6,PAcIM,[Cu]C1N(C(=O)C)C(=O)N(C(=O)C)C1[Au],[Cu]C1N(C(=O)C)C(=O)N(C(=O)C)C1[Au],,,,,,0.750000188,0.637290425,,,,,,,47000,47000,,279.5123402,168.0496583,,,,,,,,,,,,,,,,,,,,,,,,,,,,,,,,,,,,,,,,,,,,,,,LiTFSI,O=S(=O)([N-]S(=O)(=O)C(F)(F)F)C(F)(F)F.[Li+],0.249999812,0.362709575,1.98235504,286.9332984,,,,,,,,,,,,70,8.96E-08,-7.047800093
,,5/20/2020,JL,,,doi.org/10.1007/s00289-006-0567-6,PAcIM,[Cu]C1N(C(=O)C)C(=O)N(C(=O)C)C1[Au],[Cu]C1N(C(=O)C)C(=O)N(C(=O)C)C1[Au],,,,,,0.750000188,0.637290425,,,,,,,47000,47000,,279.5123402,168.0496583,,,,,,,,,,,,,,,,,,,,,,,,,,,,,,,,,,,,,,,,,,,,,,,LiTFSI,O=S(=O)([N-]S(=O)(=O)C(F)(F)F)C(F)(F)F.[Li+],0.249999812,0.362709575,1.98235504,286.9332984,,,,,,,,,,,,80,1.67E-07,-6.778298936
,,5/20/2020,JL,,,doi.org/10.1007/s11581-007-0187-7,PPSq1,[Cu]OC(C1=O)=C(C1=O)OC1=CC=C(C=C1)[Au],[Cu]OC(C1=O)=C(C1=O)OC1=CC=C(C=C1)[Au],,,,,,0.111111111,0.075703294,,,,,,,2000,2000,,10.63038163,188.0071248,,,,,,,,,,,,,,,,,,,,,,,,,,,,,,,,,,,,,,,,,,,,,,,LiTFSI,O=S(=O)([N-]S(=O)(=O)C(F)(F)F)C(F)(F)F.[Li+],0.888888889,0.924296706,42.52152652,286.9332984,,,,,,,,,,,,20,3.75E-09,-8.426399766
,,5/20/2020,JL,,,doi.org/10.1007/s11581-007-0187-7,PPSq1,[Cu]OC(C1=O)=C(C1=O)OC1=CC=C(C=C1)[Au],[Cu]OC(C1=O)=C(C1=O)OC1=CC=C(C=C1)[Au],,,,,,0.111111111,0.075703294,,,,,,,2000,2000,,10.63038163,188.0071248,,,,,,,,,,,,,,,,,,,,,,,,,,,,,,,,,,,,,,,,,,,,,,,LiTFSI,O=S(=O)([N-]S(=O)(=O)C(F)(F)F)C(F)(F)F.[Li+],0.888888889,0.924296706,42.52152652,286.9332984,,,,,,,,,,,,30,1.71E-08,-7.768000608
,,5/20/2020,JL,,,doi.org/10.1007/s11581-007-0187-7,PPSq1,[Cu]OC(C1=O)=C(C1=O)OC1=CC=C(C=C1)[Au],[Cu]OC(C1=O)=C(C1=O)OC1=CC=C(C=C1)[Au],,,,,,0.111111111,0.075703294,,,,,,,2000,2000,,10.63038163,188.0071248,,,,,,,,,,,,,,,,,,,,,,,,,,,,,,,,,,,,,,,,,,,,,,,LiTFSI,O=S(=O)([N-]S(=O)(=O)C(F)(F)F)C(F)(F)F.[Li+],0.888888889,0.924296706,42.52152652,286.9332984,,,,,,,,,,,,40,6.00E-08,-7.221900144
,,5/20/2020,JL,,,doi.org/10.1007/s11581-007-0187-7,PPSq1,[Cu]OC(C1=O)=C(C1=O)OC1=CC=C(C=C1)[Au],[Cu]OC(C1=O)=C(C1=O)OC1=CC=C(C=C1)[Au],,,,,,0.111111111,0.075703294,,,,,,,2000,2000,,10.63038163,188.0071248,,,,,,,,,,,,,,,,,,,,,,,,,,,,,,,,,,,,,,,,,,,,,,,LiTFSI,O=S(=O)([N-]S(=O)(=O)C(F)(F)F)C(F)(F)F.[Li+],0.888888889,0.924296706,42.52152652,286.9332984,,,,,,,,,,,,50,1.80E-07,-6.745000221
,,5/20/2020,JL,,,doi.org/10.1007/s11581-007-0187-7,PPSq1,[Cu]OC(C1=O)=C(C1=O)OC1=CC=C(C=C1)[Au],[Cu]OC(C1=O)=C(C1=O)OC1=CC=C(C=C1)[Au],,,,,,0.111111111,0.075703294,,,,,,,2000,2000,,10.63038163,188.0071248,,,,,,,,,,,,,,,,,,,,,,,,,,,,,,,,,,,,,,,,,,,,,,,LiTFSI,O=S(=O)([N-]S(=O)(=O)C(F)(F)F)C(F)(F)F.[Li+],0.888888889,0.924296706,42.52152652,286.9332984,,,,,,,,,,,,60,4.69E-07,-6.328500402
,,5/20/2020,JL,,,doi.org/10.1007/s11581-007-0187-7,PPSq1,[Cu]OC(C1=O)=C(C1=O)OC1=CC=C(C=C1)[Au],[Cu]OC(C1=O)=C(C1=O)OC1=CC=C(C=C1)[Au],,,,,,0.111111111,0.075703294,,,,,,,2000,2000,,10.63038163,188.0071248,,,,,,,,,,,,,,,,,,,,,,,,,,,,,,,,,,,,,,,,,,,,,,,LiTFSI,O=S(=O)([N-]S(=O)(=O)C(F)(F)F)C(F)(F)F.[Li+],0.888888889,0.924296706,42.52152652,286.9332984,,,,,,,,,,,,70,9.54E-07,-6.020300058
,,5/20/2020,JL,,,doi.org/10.1007/s11581-007-0187-7,PPSq1,[Cu]OC(C1=O)=C(C1=O)OC1=CC=C(C=C1)[Au],[Cu]OC(C1=O)=C(C1=O)OC1=CC=C(C=C1)[Au],,,,,,0.111111111,0.075703294,,,,,,,2000,2000,,10.63038163,188.0071248,,,,,,,,,,,,,,,,,,,,,,,,,,,,,,,,,,,,,,,,,,,,,,,LiTFSI,O=S(=O)([N-]S(=O)(=O)C(F)(F)F)C(F)(F)F.[Li+],0.888888889,0.924296706,42.52152652,286.9332984,,,,,,,,,,,,80,1.94E-06,-5.711799976
,,5/20/2020,JL,,,doi.org/10.1007/s11581-007-0187-7,PPSq1,[Cu]OC(C1=O)=C(C1=O)OC1=CC=C(C=C1)[Au],[Cu]OC(C1=O)=C(C1=O)OC1=CC=C(C=C1)[Au],,,,,,0.111111111,0.075703294,,,,,,,2000,2000,,10.63038163,188.0071248,,,,,,,,,,,,,,,,,,,,,,,,,,,,,,,,,,,,,,,,,,,,,,,LiTFSI,O=S(=O)([N-]S(=O)(=O)C(F)(F)F)C(F)(F)F.[Li+],0.888888889,0.924296706,42.52152652,286.9332984,,,,,,,,,,,,90,3.80E-06,-5.42049993
,,5/20/2020,JL,,,doi.org/10.1007/s11581-007-0187-7,PPSq1,[Cu]OC(C1=O)=C(C1=O)OC1=CC=C(C=C1)[Au],[Cu]OC(C1=O)=C(C1=O)OC1=CC=C(C=C1)[Au],,,,,,0.111111111,0.075703294,,,,,,,2000,2000,,10.63038163,188.0071248,,,,,,,,,,,,,,,,,,,,,,,,,,,,,,,,,,,,,,,,,,,,,,,LiTFSI,O=S(=O)([N-]S(=O)(=O)C(F)(F)F)C(F)(F)F.[Li+],0.888888889,0.924296706,42.52152652,286.9332984,,,,,,,,,,,,100,7.36E-06,-5.133299834
,,5/20/2020,JL,,,doi.org/10.1007/s11581-007-0187-7,PPSq1,[Cu]OC(C1=O)=C(C1=O)OC1=CC=C(C=C1)[Au],[Cu]OC(C1=O)=C(C1=O)OC1=CC=C(C=C1)[Au],,,,,,0.2,0.140751254,,,,,,,2000,2000,,10.63038163,188.0071248,,,,,,,,,,,,,,,,,,,,,,,,,,,,,,,,,,,,,,,,,,,,,,,LiTFSI,O=S(=O)([N-]S(=O)(=O)C(F)(F)F)C(F)(F)F.[Li+],0.8,0.859248746,21.26076326,286.9332984,,,,,,,,,,,,20,1.45E-09,-8.838898647
,,5/20/2020,JL,,,doi.org/10.1007/s11581-007-0187-7,PPSq1,[Cu]OC(C1=O)=C(C1=O)OC1=CC=C(C=C1)[Au],[Cu]OC(C1=O)=C(C1=O)OC1=CC=C(C=C1)[Au],,,,,,0.2,0.140751254,,,,,,,2000,2000,,10.63038163,188.0071248,,,,,,,,,,,,,,,,,,,,,,,,,,,,,,,,,,,,,,,,,,,,,,,LiTFSI,O=S(=O)([N-]S(=O)(=O)C(F)(F)F)C(F)(F)F.[Li+],0.8,0.859248746,21.26076326,286.9332984,,,,,,,,,,,,30,6.73E-09,-8.171699802
,,5/20/2020,JL,,,doi.org/10.1007/s11581-007-0187-7,PPSq1,[Cu]OC(C1=O)=C(C1=O)OC1=CC=C(C=C1)[Au],[Cu]OC(C1=O)=C(C1=O)OC1=CC=C(C=C1)[Au],,,,,,0.2,0.140751254,,,,,,,2000,2000,,10.63038163,188.0071248,,,,,,,,,,,,,,,,,,,,,,,,,,,,,,,,,,,,,,,,,,,,,,,LiTFSI,O=S(=O)([N-]S(=O)(=O)C(F)(F)F)C(F)(F)F.[Li+],0.8,0.859248746,21.26076326,286.9332984,,,,,,,,,,,,40,2.54E-08,-7.595200481
