Repository: zjurillpolymer/SPE_prediction

# SPE Prediction

Polymer electrolyte conductivity prediction using graph neural networks.

## Data

Data from [ChemPropPred](https://github.com/learningmatter-mit/Chem-prop-pred) — polymer electrolyte conductivity measurements including SMILES, conductivity (log S/cm), molecular weight, salt concentration, and temperature.

- `data/clean_train_data.csv` — cleaned training data
- `data/PolymerElectrolyteData.csv` — full raw dataset
- `data/PolyInfo_8salts.csv` / `data/polyinfo_5salts_4conc.csv` — PolyInfo polymer database with salt additives

File: data/PolymerElectrolyteData.csv (part 119 of 154)
Notes,Compound Notebook Name,Date Copied to Master Database,Data Recorded By,Seshadri Group,Oyaizu Group,DOI,Solvent 1 (S1),S1 SMILES,S1 SMILES 1,S1 SMILES 2,S1 SMILES 3,S1 Big SMILES,S1 End Group 1,S1 End Group 2,S1 Mol %,S1 Weight %,S1 SMILES 1 Mol %,S1 SMILES 2 Mol %,S1 SMILES 3 Mol %,S1 Molar Ratio,S1 Weight Ratio,S1 Mw,S1 Mn,S1 Mn or Mw,S1 Mw/Mn,S1 DOP,S1 Molar Mass (g/mol),S1 Type,S1 Block Mol Weight,Solvent 2 (S2),S2 SMILES,S2 SMILES 1,S2 SMILES 2,S2 Mol %,S2 Weight %,S2 SMILES 1 Mol %,S2 SMILES 2 Mol %,S2 Molar Ratio,S2 Weight Ratio,S2 Mw,S2 Mn,S2 Mn or Mw,S2 Mw/Mn,S2 DOP,S2 Molar Mass (g/mol),S2 Type,Solvent 3 (S3),S3 SMILES,S3 SMILES 1,S3 Mol %,S3 Weight %,S3 Molar Ratio,S3 Weight Ratio,S3 Mw,S3 Mn,S3 Mn or Mw,S3 Mw/Mn,S3 DOP,S3 Molar Mass (g/mol),S3 Type,Solvent 4 (S4),S4 SMILES,S4 Mol %,S4 Weight %,S4 Molar Ratio,S4 Weight Ratio,S4 Mw,S4 Mn,S4 Mn or Mw,S4 Mw/Mn,S4 DOP,S4 Molar Mass (g/mol),S4 Type,Salt 1,Salt1 SMILES,Salt1 Mol %,Salt1 Weight %,Salt1 Molality (mol salt/kg polymer),Salt1 Molar Mass (g/mol),Salt 2,Salt2 SMILES,Salt2 Mol %,Salt2 Weight %,Salt2 Molality (mol salt/kg polymer),Salt2 Molar Mass (g/mol),Inorganic Material 1 (IM1),IM1 Weight %,IM1 Particle Size (nm),Tg (oC),Heating Rate (K/min),Temperature (oC),Conductivity (S/cm),log Conductivity (S/cm)
,,5/20/2020,JL,,,doi.org/10.1007/s11581-007-0187-7,PPSq1,[Cu]OC(C1=O)=C(C1=O)OC1=CC=C(C=C1)[Au],[Cu]OC(C1=O)=C(C1=O)OC1=CC=C(C=C1)[Au],,,,,,0.2,0.140751254,,,,,,,2000,2000,,10.63038163,188.0071248,,,,,,,,,,,,,,,,,,,,,,,,,,,,,,,,,,,,,,,,,,,,,,,LiTFSI,O=S(=O)([N-]S(=O)(=O)C(F)(F)F)C(F)(F)F.[Li+],0.8,0.859248746,21.26076326,286.9332984,,,,,,,,,,,,50,7.62E-08,-7.11820008
,,5/20/2020,JL,,,doi.org/10.1007/s11581-007-0187-7,PPSq1,[Cu]OC(C1=O)=C(C1=O)OC1=CC=C(C=C1)[Au],[Cu]OC(C1=O)=C(C1=O)OC1=CC=C(C=C1)[Au],,,,,,0.2,0.140751254,,,,,,,2000,2000,,10.63038163,188.0071248,,,,,,,,,,,,,,,,,,,,,,,,,,,,,,,,,,,,,,,,,,,,,,,LiTFSI,O=S(=O)([N-]S(=O)(=O)C(F)(F)F)C(F)(F)F.[Li+],0.8,0.859248746,21.26076326,286.9332984,,,,,,,,,,,,60,1.99E-07,-6.701799947
,,5/20/2020,JL,,,doi.org/10.1007/s11581-007-0187-7,PPSq1,[Cu]OC(C1=O)=C(C1=O)OC1=CC=C(C=C1)[Au],[Cu]OC(C1=O)=C(C1=O)OC1=CC=C(C=C1)[Au],,,,,,0.2,0.140751254,,,,,,,2000,2000,,10.63038163,188.0071248,,,,,,,,,,,,,,,,,,,,,,,,,,,,,,,,,,,,,,,,,,,,,,,LiTFSI,O=S(=O)([N-]S(=O)(=O)C(F)(F)F)C(F)(F)F.[Li+],0.8,0.859248746,21.26076326,286.9332984,,,,,,,,,,,,70,4.51E-07,-6.345800348
,,5/20/2020,JL,,,doi.org/10.1007/s11581-007-0187-7,PPSq1,[Cu]OC(C1=O)=C(C1=O)OC1=CC=C(C=C1)[Au],[Cu]OC(C1=O)=C(C1=O)OC1=CC=C(C=C1)[Au],,,,,,0.2,0.140751254,,,,,,,2000,2000,,10.63038163,188.0071248,,,,,,,,,,,,,,,,,,,,,,,,,,,,,,,,,,,,,,,,,,,,,,,LiTFSI,O=S(=O)([N-]S(=O)(=O)C(F)(F)F)C(F)(F)F.[Li+],0.8,0.859248746,21.26076326,286.9332984,,,,,,,,,,,,80,8.39E-07,-6.076400089
,,5/20/2020,JL,,,doi.org/10.1007/s11581-007-0187-7,PPSq1,[Cu]OC(C1=O)=C(C1=O)OC1=CC=C(C=C1)[Au],[Cu]OC(C1=O)=C(C1=O)OC1=CC=C(C=C1)[Au],,,,,,0.2,0.140751254,,,,,,,2000,2000,,10.63038163,188.0071248,,,,,,,,,,,,,,,,,,,,,,,,,,,,,,,,,,,,,,,,,,,,,,,LiTFSI,O=S(=O)([N-]S(=O)(=O)C(F)(F)F)C(F)(F)F.[Li+],0.8,0.859248746,21.26076326,286.9332984,,,,,,,,,,,,90,1.61E-06,-5.793800391
,,5/20/2020,JL,,,doi.org/10.1007/s11581-007-0187-7,PPSq1,[Cu]OC(C1=O)=C(C1=O)OC1=CC=C(C=C1)[Au],[Cu]OC(C1=O)=C(C1=O)OC1=CC=C(C=C1)[Au],,,,,,0.2,0.140751254,,,,,,,2000,2000,,10.63038163,188.0071248,,,,,,,,,,,,,,,,,,,,,,,,,,,,,,,,,,,,,,,,,,,,,,,LiTFSI,O=S(=O)([N-]S(=O)(=O)C(F)(F)F)C(F)(F)F.[Li+],0.8,0.859248746,21.26076326,286.9332984,,,,,,,,,,,,100,2.82E-06,-5.549900302
,,5/20/2020,JL,,,doi.org/10.1007/s11581-007-0187-7,PPSq1,[Cu]OC(C1=O)=C(C1=O)OC1=CC=C(C=C1)[Au],[Cu]OC(C1=O)=C(C1=O)OC1=CC=C(C=C1)[Au],,,,,,0.333333333,0.246769405,,,,,,,2000,2000,,10.63038163,188.0071248,,,,,,,,,,,,,,,,,,,,,,,,,,,,,,,,,,,,,,,,,,,,,,,LiTFSI,O=S(=O)([N-]S(=O)(=O)C(F)(F)F)C(F)(F)F.[Li+],0.666666667,0.753230595,10.63038163,286.9332984,,,,,,,,,,,,20,3.60E-09,-8.443900217
,,5/20/2020,JL,,,doi.org/10.1007/s11581-007-0187-7,PPSq1,[Cu]OC(C1=O)=C(C1=O)OC1=CC=C(C=C1)[Au],[Cu]OC(C1=O)=C(C1=O)OC1=CC=C(C=C1)[Au],,,,,,0.333333333,0.246769405,,,,,,,2000,2000,,10.63038163,188.0071248,,,,,,,,,,,,,,,,,,,,,,,,,,,,,,,,,,,,,,,,,,,,,,,LiTFSI,O=S(=O)([N-]S(=O)(=O)C(F)(F)F)C(F)(F)F.[Li+],0.666666667,0.753230595,10.63038163,286.9332984,,,,,,,,,,,,30,1.87E-08,-7.728799858
,,5/20/2020,JL,,,doi.org/10.1007/s11581-007-0187-7,PPSq1,[Cu]OC(C1=O)=C(C1=O)OC1=CC=C(C=C1)[Au],[Cu]OC(C1=O)=C(C1=O)OC1=CC=C(C=C1)[Au],,,,,,0.333333333,0.246769405,,,,,,,2000,2000,,10.63038163,188.0071248,,,,,,,,,,,,,,,,,,,,,,,,,,,,,,,,,,,,,,,,,,,,,,,LiTFSI,O=S(=O)([N-]S(=O)(=O)C(F)(F)F)C(F)(F)F.[Li+],0.666666667,0.753230595,10.63038163,286.9332984,,,,,,,,,,,,40,7.40E-08,-7.130700207
,,5/20/2020,JL,,,doi.org/10.1007/s11581-007-0187-7,PPSq1,[Cu]OC(C1=O)=C(C1=O)OC1=CC=C(C=C1)[Au],[Cu]OC(C1=O)=C(C1=O)OC1=CC=C(C=C1)[Au],,,,,,0.333333333,0.246769405,,,,,,,2000,2000,,10.63038163,188.0071248,,,,,,,,,,,,,,,,,,,,,,,,,,,,,,,,,,,,,,,,,,,,,,,LiTFSI,O=S(=O)([N-]S(=O)(=O)C(F)(F)F)C(F)(F)F.[Li+],0.666666667,0.753230595,10.63038163,286.9332984,,,,,,,,,,,,50,2.48E-07,-6.605900451
,,5/20/2020,JL,,,doi.org/10.1007/s11581-007-0187-7,PPSq1,[Cu]OC(C1=O)=C(C1=O)OC1=CC=C(C=C1)[Au],[Cu]OC(C1=O)=C(C1=O)OC1=CC=C(C=C1)[Au],,,,,,0.333333333,0.246769405,,,,,,,2000,2000,,10.63038163,188.0071248,,,,,,,,,,,,,,,,,,,,,,,,,,,,,,,,,,,,,,,,,,,,,,,LiTFSI,O=S(=O)([N-]S(=O)(=O)C(F)(F)F)C(F)(F)F.[Li+],0.666666667,0.753230595,10.63038163,286.9332984,,,,,,,,,,,,60,6.66E-07,-6.176399935
,,5/20/2020,JL,,,doi.org/10.1007/s11581-007-0187-7,PPSq1,[Cu]OC(C1=O)=C(C1=O)OC1=CC=C(C=C1)[Au],[Cu]OC(C1=O)=C(C1=O)OC1=CC=C(C=C1)[Au],,,,,,0.333333333,0.246769405,,,,,,,2000,2000,,10.63038163,188.0071248,,,,,,,,,,,,,,,,,,,,,,,,,,,,,,,,,,,,,,,,,,,,,,,LiTFSI,O=S(=O)([N-]S(=O)(=O)C(F)(F)F)C(F)(F)F.[Li+],0.666666667,0.753230595,10.63038163,286.9332984,,,,,,,,,,,,70,1.57E-06,-5.803298888
,,5/20/2020,JL,,,doi.org/10.1007/s11581-007-0187-7,PPSq1,[Cu]OC(C1=O)=C(C1=O)OC1=CC=C(C=C1)[Au],[Cu]OC(C1=O)=C(C1=O)OC1=CC=C(C=C1)[Au],,,,,,0.333333333,0.246769405,,,,,,,2000,2000,,10.63038163,188.0071248,,,,,,,,,,,,,,,,,,,,,,,,,,,,,,,,,,,,,,,,,,,,,,,LiTFSI,O=S(=O)([N-]S(=O)(=O)C(F)(F)F)C(F)(F)F.[Li+],0.666666667,0.753230595,10.63038163,286.9332984,,,,,,,,,,,,80,2.84E-06,-5.546799425
,,5/20/2020,JL,,,doi.org/10.1007/s11581-007-0187-7,PPSq1,[Cu]OC(C1=O)=C(C1=O)OC1=CC=C(C=C1)[Au],[Cu]OC(C1=O)=C(C1=O)OC1=CC=C(C=C1)[Au],,,,,,0.333333333,0.246769405,,,,,,,2000,2000,,10.63038163,188.0071248,,,,,,,,,,,,,,,,,,,,,,,,,,,,,,,,,,,,,,,,,,,,,,,LiTFSI,O=S(=O)([N-]S(=O)(=O)C(F)(F)F)C(F)(F)F.[Li+],0.666666667,0.753230595,10.63038163,286.9332984,,,,,,,,,,,,90,5.78E-06,-5.238199914
,,5/20/2020,JL,,,doi.org/10.1007/s11581-007-0187-7,PPSq1,[Cu]OC(C1=O)=C(C1=O)OC1=CC=C(C=C1)[Au],[Cu]OC(C1=O)=C(C1=O)OC1=CC=C(C=C1)[Au],,,,,,0.333333333,0.246769405,,,,,,,2000,2000,,10.63038163,188.0071248,,,,,,,,,,,,,,,,,,,,,,,,,,,,,,,,,,,,,,,,,,,,,,,LiTFSI,O=S(=O)([N-]S(=O)(=O)C(F)(F)F)C(F)(F)F.[Li+],0.666666667,0.753230595,10.63038163,286.9332984,,,,,,,,,,,,100,1.04E-05,-4.981399351
,,5/20/2020,JL,,,doi.org/10.1007/s11581-007-0187-7,PPSq1,[Cu]OC(C1=O)=C(C1=O)OC1=CC=C(C=C1)[Au],[Cu]OC(C1=O)=C(C1=O)OC1=CC=C(C=C1)[Au],,,,,,0.5,0.395854123,,,,,,,2000,2000,,10.63038163,188.0071248,,,,,,,,,,,,,,,,,,,,,,,,,,,,,,,,,,,,,,,,,,,,,,,LiTFSI,O=S(=O)([N-]S(=O)(=O)C(F)(F)F)C(F)(F)F.[Li+],0.5,0.604145877,5.315190815,286.9332984,,,,,,,,,,,,30,2.18E-09,-8.661999955
,,5/20/2020,JL,,,doi.org/10.1007/s11581-007-0187-7,PPSq1,[Cu]OC(C1=O)=C(C1=O)OC1=CC=C(C=C1)[Au],[Cu]OC(C1=O)=C(C1=O)OC1=CC=C(C=C1)[Au],,,,,,0.5,0.395854123,,,,,,,2000,2000,,10.63038163,188.0071248,,,,,,,,,,,,,,,,,,,,,,,,,,,,,,,,,,,,,,,,,,,,,,,LiTFSI,O=S(=O)([N-]S(=O)(=O)C(F)(F)F)C(F)(F)F.[Li+],0.5,0.604145877,5.315190815,286.9332984,,,,,,,,,,,,40,1.14E-08,-7.942299671
,,5/20/2020,JL,,,doi.org/10.1007/s11581-007-0187-7,PPSq1,[Cu]OC(C1=O)=C(C1=O)OC1=CC=C(C=C1)[Au],[Cu]OC(C1=O)=C(C1=O)OC1=CC=C(C=C1)[Au],,,,,,0.5,0.395854123,,,,,,,2000,2000,,10.63038163,188.0071248,,,,,,,,,,,,,,,,,,,,,,,,,,,,,,,,,,,,,,,,,,,,,,,LiTFSI,O=S(=O)([N-]S(=O)(=O)C(F)(F)F)C(F)(F)F.[Li+],0.5,0.604145877,5.315190815,286.9332984,,,,,,,,,,,,50,4.86E-08,-7.313499581
,,5/20/2020,JL,,,doi.org/10.1007/s11581-007-0187-7,PPSq1,[Cu]OC(C1=O)=C(C1=O)OC1=CC=C(C=C1)[Au],[Cu]OC(C1=O)=C(C1=O)OC1=CC=C(C=C1)[Au],,,,,,0.5,0.395854123,,,,,,,2000,2000,,10.63038163,188.0071248,,,,,,,,,,,,,,,,,,,,,,,,,,,,,,,,,,,,,,,,,,,,,,,LiTFSI,O=S(=O)([N-]S(=O)(=O)C(F)(F)F)C(F)(F)F.[Li+],0.5,0.604145877,5.315190815,286.9332984,,,,,,,,,,,,60,1.53E-07,-6.814500342
,,5/20/2020,JL,,,doi.org/10.1007/s11581-007-0187-7,PPSq1,[Cu]OC(C1=O)=C(C1=O)OC1=CC=C(C=C1)[Au],[Cu]OC(C1=O)=C(C1=O)OC1=CC=C(C=C1)[Au],,,,,,0.5,0.395854123,,,,,,,2000,2000,,10.63038163,188.0071248,,,,,,,,,,,,,,,,,,,,,,,,,,,,,,,,,,,,,,,,,,,,,,,LiTFSI,O=S(=O)([N-]S(=O)(=O)C(F)(F)F)C(F)(F)F.[Li+],0.5,0.604145877,5.315190815,286.9332984,,,,,,,,,,,,70,4.38E-07,-6.358799641
,,5/20/2020,JL,,,doi.org/10.1007/s11581-007-0187-7,PPSq1,[Cu]OC(C1=O)=C(C1=O)OC1=CC=C(C=C1)[Au],[Cu]OC(C1=O)=C(C1=O)OC1=CC=C(C=C1)[Au],,,,,,0.5,0.395854123,,,,,,,2000,2000,,10.63038163,188.0071248,,,,,,,,,,,,,,,,,,,,,,,,,,,,,,,,,,,,,,,,,,,,,,,LiTFSI,O=S(=O)([N-]S(=O)(=O)C(F)(F)F)C(F)(F)F.[Li+],0.5,0.604145877,5.315190815,286.9332984,,,,,,,,,,,,80,1.10E-06,-5.958998356
,,5/20/2020,JL,,,doi.org/10.1007/s11581-007-0187-7,PPSq1,[Cu]OC(C1=O)=C(C1=O)OC1=CC=C(C=C1)[Au],[Cu]OC(C1=O)=C(C1=O)OC1=CC=C(C=C1)[Au],,,,,,0.5,0.395854123,,,,,,,2000,2000,,10.63038163,188.0071248,,,,,,,,,,,,,,,,,,,,,,,,,,,,,,,,,,,,,,,,,,,,,,,LiTFSI,O=S(=O)([N-]S(=O)(=O)C(F)(F)F)C(F)(F)F.[Li+],0.5,0.604145877,5.315190815,286.9332984,,,,,,,,,,,,90,2.45E-06,-5.611399753
,,5/20/2020,JL,,,doi.org/10.1007/s11581-007-0187-7,PPSq1,[Cu]OC(C1=O)=C(C1=O)OC1=CC=C(C=C1)[Au],[Cu]OC(C1=O)=C(C1=O)OC1=CC=C(C=C1)[Au],,,,,,0.5,0.395854123,,,,,,,2000,2000,,10.63038163,188.0071248,,,,,,,,,,,,,,,,,,,,,,,,,,,,,,,,,,,,,,,,,,,,,,,LiTFSI,O=S(=O)([N-]S(=O)(=O)C(F)(F)F)C(F)(F)F.[Li+],0.5,0.604145877,5.315190815,286.9332984,,,,,,,,,,,,100,4.98E-06,-5.302500397
,,5/20/2020,JL,,,doi.org/10.1007/s11581-007-0187-7,PPSq1,[Cu]OC(C1=O)=C(C1=O)OC1=CC=C(C=C1)[Au],[Cu]OC(C1=O)=C(C1=O)OC1=CC=C(C=C1)[Au],,,,,,0.666666667,0.56718552,,,,,,,2000,2000,,10.63038163,188.0071248,,,,,,,,,,,,,,,,,,,,,,,,,,,,,,,,,,,,,,,,,,,,,,,LiTFSI,O=S(=O)([N-]S(=O)(=O)C(F)(F)F)C(F)(F)F.[Li+],0.333333333,0.43281448,2.657595408,286.9332984,,,,,,,,,,,,30,1.49E-09,-8.827099469
,,5/20/2020,JL,,,doi.org/10.1007/s11581-007-0187-7,PPSq1,[Cu]OC(C1=O)=C(C1=O)OC1=CC=C(C=C1)[Au],[Cu]OC(C1=O)=C(C1=O)OC1=CC=C(C=C1)[Au],,,,,,0.666666667,0.56718552,,,,,,,2000,2000,,10.63038163,188.0071248,,,,,,,,,,,,,,,,,,,,,,,,,,,,,,,,,,,,,,,,,,,,,,,LiTFSI,O=S(=O)([N-]S(=O)(=O)C(F)(F)F)C(F)(F)F.[Li+],0.333333333,0.43281448,2.657595408,286.9332984,,,,,,,,,,,,40,7.89E-09,-8.103000065
,,5/20/2020,JL,,,doi.org/10.1007/s11581-007-0187-7,PPSq1,[Cu]OC(C1=O)=C(C1=O)OC1=CC=C(C=C1)[Au],[Cu]OC(C1=O)=C(C1=O)OC1=CC=C(C=C1)[Au],,,,,,0.666666667,0.56718552,,,,,,,2000,2000,,10.63038163,188.0071248,,,,,,,,,,,,,,,,,,,,,,,,,,,,,,,,,,,,,,,,,,,,,,,LiTFSI,O=S(=O)([N-]S(=O)(=O)C(F)(F)F)C(F)(F)F.[Li+],0.333333333,0.43281448,2.657595408,286.9332984,,,,,,,,,,,,50,3.53E-08,-7.452400032
,,5/20/2020,JL,,,doi.org/10.1007/s11581-007-0187-7,PPSq1,[Cu]OC(C1=O)=C(C1=O)OC1=CC=C(C=C1)[Au],[Cu]OC(C1=O)=C(C1=O)OC1=CC=C(C=C1)[Au],,,,,,0.666666667,0.56718552,,,,,,,2000,2000,,10.63038163,188.0071248,,,,,,,,,,,,,,,,,,,,,,,,,,,,,,,,,,,,,,,,,,,,,,,LiTFSI,O=S(=O)([N-]S(=O)(=O)C(F)(F)F)C(F)(F)F.[Li+],0.333333333,0.43281448,2.657595408,286.9332984,,,,,,,,,,,,60,1.11E-07,-6.953500934
,,5/20/2020,JL,,,doi.org/10.1007/s11581-007-0187-7,PPSq1,[Cu]OC(C1=O)=C(C1=O)OC1=CC=C(C=C1)[Au],[Cu]OC(C1=O)=C(C1=O)OC1=CC=C(C=C1)[Au],,,,,,0.666666667,0.56718552,,,,,,,2000,2000,,10.63038163,188.0071248,,,,,,,,,,,,,,,,,,,,,,,,,,,,,,,,,,,,,,,,,,,,,,,LiTFSI,O=S(=O)([N-]S(=O)(=O)C(F)(F)F)C(F)(F)F.[Li+],0.333333333,0.43281448,2.657595408,286.9332984,,,,,,,,,,,,70,2.71E-07,-6.567200614
,,5/20/2020,JL,,,doi.org/10.1007/s11581-007-0187-7,PPSq1,[Cu]OC(C1=O)=C(C1=O)OC1=CC=C(C=C1)[Au],[Cu]OC(C1=O)=C(C1=O)OC1=CC=C(C=C1)[Au],,,,,,0.666666667,0.56718552,,,,,,,2000,2000,,10.63038163,188.0071248,,,,,,,,,,,,,,,,,,,,,,,,,,,,,,,,,,,,,,,,,,,,,,,LiTFSI,O=S(=O)([N-]S(=O)(=O)C(F)(F)F)C(F)(F)F.[Li+],0.333333333,0.43281448,2.657595408,286.9332984,,,,,,,,,,,,80,5.35E-07,-6.271699798
,,5/20/2020,JL,,,doi.org/10.1007/s11581-007-0187-7,PPSq1,[Cu]OC(C1=O)=C(C1=O)OC1=CC=C(C=C1)[Au],[Cu]OC(C1=O)=C(C1=O)OC1=CC=C(C=C1)[Au],,,,,,0.666666667,0.56718552,,,,,,,2000,2000,,10.63038163,188.0071248,,,,,,,,,,,,,,,,,,,,,,,,,,,,,,,,,,,,,,,,,,,,,,,LiTFSI,O=S(=O)([N-]S(=O)(=O)C(F)(F)F)C(F)(F)F.[Li+],0.333333333,0.43281448,2.657595408,286.9332984,,,,,,,,,,,,90,1.20E-06,-5.919698273
,,5/20/2020,JL,,,doi.org/10.1007/s11581-007-0187-7,PPSq1,[Cu]OC(C1=O)=C(C1=O)OC1=CC=C(C=C1)[Au],[Cu]OC(C1=O)=C(C1=O)OC1=CC=C(C=C1)[Au],,,,,,0.666666667,0.56718552,,,,,,,2000,2000,,10.63038163,188.0071248,,,,,,,,,,,,,,,,,,,,,,,,,,,,,,,,,,,,,,,,,,,,,,,LiTFSI,O=S(=O)([N-]S(=O)(=O)C(F)(F)F)C(F)(F)F.[Li+],0.333333333,0.43281448,2.657595408,286.9332984,,,,,,,,,,,,100,2.11E-06,-5.675799883
,,5/20/2020,JL,,,doi.org/10.1007/s11581-007-0187-7,PPSq2,[Cu]OC(C1=O)=C(C1=O)OC1=C(OCC)C=C(C(OCC)=C1)[Au],[Cu]OC(C1=O)=C(C1=O)OC1=C(OCC)C=C(C(OCC)=C1)[Au],,,,,,0.111111111,0.107352428,,,,,,,3000,3000,,10.86012163,276.0595543,,,,,,,,,,,,,,,,,,,,,,,,,,,,,,,,,,,,,,,,,,,,,,,LiTFSI,O=S(=O)([N-]S(=O)(=O)C(F)(F)F)C(F)(F)F.[Li+],0.888888889,0.892647572,28.96032436,286.9332984,,,,,,,,,,,,20,1.78E-08,-7.748899811
,,5/20/2020,JL,,,doi.org/10.1007/s11581-007-0187-7,PPSq2,[Cu]OC(C1=O)=C(C1=O)OC1=C(OCC)C=C(C(OCC)=C1)[Au],[Cu]OC(C1=O)=C(C1=O)OC1=C(OCC)C=C(C(OCC)=C1)[Au],,,,,,0.111111111,0.107352428,,,,,,,3000,3000,,10.86012163,276.0595543,,,,,,,,,,,,,,,,,,,,,,,,,,,,,,,,,,,,,,,,,,,,,,,LiTFSI,O=S(=O)([N-]S(=O)(=O)C(F)(F)F)C(F)(F)F.[Li+],0.888888889,0.892647572,28.96032436,286.9332984,,,,,,,,,,,,30,9.69E-08,-7.013500121
,,5/20/2020,JL,,,doi.org/10.1007/s11581-007-0187-7,PPSq2,[Cu]OC(C1=O)=C(C1=O)OC1=C(OCC)C=C(C(OCC)=C1)[Au],[Cu]OC(C1=O)=C(C1=O)OC1=C(OCC)C=C(C(OCC)=C1)[Au],,,,,,0.111111111,0.107352428,,,,,,,3000,3000,,10.86012163,276.0595543,,,,,,,,,,,,,,,,,,,,,,,,,,,,,,,,,,,,,,,,,,,,,,,LiTFSI,O=S(=O)([N-]S(=O)(=O)C(F)(F)F)C(F)(F)F.[Li+],0.888888889,0.892647572,28.96032436,286.9332984,,,,,,,,,,,,40,3.87E-07,-6.412300257
,,5/20/2020,JL,,,doi.org/10.1007/s11581-007-0187-7,PPSq2,[Cu]OC(C1=O)=C(C1=O)OC1=C(OCC)C=C(C(OCC)=C1)[Au],[Cu]OC(C1=O)=C(C1=O)OC1=C(OCC)C=C(C(OCC)=C1)[Au],,,,,,0.111111111,0.107352428,,,,,,,3000,3000,,10.86012163,276.0595543,,,,,,,,,,,,,,,,,,,,,,,,,,,,,,,,,,,,,,,,,,,,,,,LiTFSI,O=S(=O)([N-]S(=O)(=O)C(F)(F)F)C(F)(F)F.[Li+],0.888888889,0.892647572,28.96032436,286.9332984,,,,,,,,,,,,50,1.29E-06,-5.889100671
,,5/20/2020,JL,,,doi.org/10.1007/s11581-007-0187-7,PPSq2,[Cu]OC(C1=O)=C(C1=O)OC1=C(OCC)C=C(C(OCC)=C1)[Au],[Cu]OC(C1=O)=C(C1=O)OC1=C(OCC)C=C(C(OCC)=C1)[Au],,,,,,0.111111111,0.107352428,,,,,,,3000,3000,,10.86012163,276.0595543,,,,,,,,,,,,,,,,,,,,,,,,,,,,,,,,,,,,,,,,,,,,,,,LiTFSI,O=S(=O)([N-]S(=O)(=O)C(F)(F)F)C(F)(F)F.[Li+],0.888888889,0.892647572,28.96032436,286.9332984,,,,,,,,,,,,60,3.78E-06,-5.422100522
,,5/20/2020,JL,,,doi.org/10.1007/s11581-007-0187-7,PPSq2,[Cu]OC(C1=O)=C(C1=O)OC1=C(OCC)C=C(C(OCC)=C1)[Au],[Cu]OC(C1=O)=C(C1=O)OC1=C(OCC)C=C(C(OCC)=C1)[Au],,,,,,0.111111111,0.107352428,,,,,,,3000,3000,,10.86012163,276.0595543,,,,,,,,,,,,,,,,,,,,,,,,,,,,,,,,,,,,,,,,,,,,,,,LiTFSI,O=S(=O)([N-]S(=O)(=O)C(F)(F)F)C(F)(F)F.[Li+],0.888888889,0.892647572,28.96032436,286.9332984,,,,,,,,,,,,70,1.02E-05,-4.989700043
,,5/20/2020,JL,,,doi.org/10.1007/s11581-007-0187-7,PPSq2,[Cu]OC(C1=O)=C(C1=O)OC1=C(OCC)C=C(C(OCC)=C1)[Au],[Cu]OC(C1=O)=C(C1=O)OC1=C(OCC)C=C(C(OCC)=C1)[Au],,,,,,0.111111111,0.107352428,,,,,,,3000,3000,,10.86012163,276.0595543,,,,,,,,,,,,,,,,,,,,,,,,,,,,,,,,,,,,,,,,,,,,,,,LiTFSI,O=S(=O)([N-]S(=O)(=O)C(F)(F)F)C(F)(F)F.[Li+],0.888888889,0.892647572,28.96032436,286.9332984,,,,,,,,,,,,80,2.51E-05,-4.600499339
,,5/20/2020,JL,,,doi.org/10.1007/s11581-007-0187-7,PPSq2,[Cu]OC(C1=O)=C(C1=O)OC1=C(OCC)C=C(C(OCC)=C1)[Au],[Cu]OC(C1=O)=C(C1=O)OC1=C(OCC)C=C(C(OCC)=C1)[Au],,,,,,0.111111111,0.107352428,,,,,,,3000,3000,,10.86012163,276.0595543,,,,,,,,,,,,,,,,,,,,,,,,,,,,,,,,,,,,,,,,,,,,,,,LiTFSI,O=S(=O)([N-]S(=O)(=O)C(F)(F)F)C(F)(F)F.[Li+],0.888888889,0.892647572,28.96032436,286.9332984,,,,,,,,,,,,90,4.99E-05,-4.302199822
,,5/20/2020,JL,,,doi.org/10.1007/s11581-007-0187-7,PPSq2,[Cu]OC(C1=O)=C(C1=O)OC1=C(OCC)C=C(C(OCC)=C1)[Au],[Cu]OC(C1=O)=C(C1=O)OC1=C(OCC)C=C(C(OCC)=C1)[Au],,,,,,0.111111111,0.107352428,,,,,,,3000,3000,,10.86012163,276.0595543,,,,,,,,,,,,,,,,,,,,,,,,,,,,,,,,,,,,,,,,,,,,,,,LiTFSI,O=S(=O)([N-]S(=O)(=O)C(F)(F)F)C(F)(F)F.[Li+],0.888888889,0.892647572,28.96032436,286.9332984,,,,,,,,,,,,100,8.62E-05,-4.064499788
,,5/20/2020,JL,,,doi.org/10.1007/s11581-007-0187-7,PPSq2,[Cu]OC(C1=O)=C(C1=O)OC1=C(OCC)C=C(C(OCC)=C1)[Au],[Cu]OC(C1=O)=C(C1=O)OC1=C(OCC)C=C(C(OCC)=C1)[Au],,,,,,0.2,0.193890266,,,,,,,3000,3000,,10.86012163,276.0595543,,,,,,,,,,,,,,,,,,,,,,,,,,,,,,,,,,,,,,,,,,,,,,,LiTFSI,O=S(=O)([N-]S(=O)(=O)C(F)(F)F)C(F)(F)F.[Li+],0.8,0.806109734,14.48016218,286.9332984,,,,,,,,,,,,20,6.14E-09,-8.212099786
,,5/20/2020,JL,,,doi.org/10.1007/s11581-007-0187-7,PPSq2,[Cu]OC(C1=O)=C(C1=O)OC1=C(OCC)C=C(C(OCC)=C1)[Au],[Cu]OC(C1=O)=C(C1=O)OC1=C(OCC)C=C(C(OCC)=C1)[Au],,,,,,0.2,0.193890266,,,,,,,3000,3000,,10.86012163,276.0595543,,,,,,,,,,,,,,,,,,,,,,,,,,,,,,,,,,,,,,,,,,,,,,,LiTFSI,O=S(=O)([N-]S(=O)(=O)C(F)(F)F)C(F)(F)F.[Li+],0.8,0.806109734,14.48016218,286.9332984,,,,,,,,,,,,30,4.03E-08,-7.394499942
,,5/20/2020,JL,,,doi.org/10.1007/s11581-007-0187-7,PPSq2,[Cu]OC(C1=O)=C(C1=O)OC1=C(OCC)C=C(C(OCC)=C1)[Au],[Cu]OC(C1=O)=C(C1=O)OC1=C(OCC)C=C(C(OCC)=C1)[Au],,,,,,0.2,0.193890266,,,,,,,3000,3000,,10.86012163,276.0595543,,,,,,,,,,,,,,,,,,,,,,,,,,,,,,,,,,,,,,,,,,,,,,,LiTFSI,O=S(=O)([N-]S(=O)(=O)C(F)(F)F)C(F)(F)F.[Li+],0.8,0.806109734,14.48016218,286.9332984,,,,,,,,,,,,40,2.02E-07,-6.693800221
,,5/20/2020,JL,,,doi.org/10.1007/s11581-007-0187-7,PPSq2,[Cu]OC(C1=O)=C(C1=O)OC1=C(OCC)C=C(C(OCC)=C1)[Au],[Cu]OC(C1=O)=C(C1=O)OC1=C(OCC)C=C(C(OCC)=C1)[Au],,,,,,0.2,0.193890266,,,,,,,3000,3000,,10.86012163,276.0595543,,,,,,,,,,,,,,,,,,,,,,,,,,,,,,,,,,,,,,,,,,,,,,,LiTFSI,O=S(=O)([N-]S(=O)(=O)C(F)(F)F)C(F)(F)F.[Li+],0.8,0.806109734,14.48016218,286.9332984,,,,,,,,,,,,50,7.61E-07,-6.118500079
,,5/20/2020,JL,,,doi.org/10.1007/s11581-007-0187-7,PPSq2,[Cu]OC(C1=O)=C(C1=O)OC1=C(OCC)C=C(C(OCC)=C1)[Au],[Cu]OC(C1=O)=C(C1=O)OC1=C(OCC)C=C(C(OCC)=C1)[Au],,,,,,0.2,0.193890266,,,,,,,3000,3000,,10.86012163,276.0595543,,,,,,,,,,,,,,,,,,,,,,,,,,,,,,,,,,,,,,,,,,,,,,,LiTFSI,O=S(=O)([N-]S(=O)(=O)C(F)(F)F)C(F)(F)F.[Li+],0.8,0.806109734,14.48016218,286.9332984,,,,,,,,,,,,60,2.30E-06,-5.638500701
,,5/20/2020,JL,,,doi.org/10.1007/s11581-007-0187-7,PPSq2,[Cu]OC(C1=O)=C(C1=O)OC1=C(OCC)C=C(C(OCC)=C1)[Au],[Cu]OC(C1=O)=C(C1=O)OC1=C(OCC)C=C(C(OCC)=C1)[Au],,,,,,0.2,0.193890266,,,,,,,3000,3000,,10.86012163,276.0595543,,,,,,,,,,,,,,,,,,,,,,,,,,,,,,,,,,,,,,,,,,,,,,,LiTFSI,O=S(=O)([N-]S(=O)(=O)C(F)(F)F)C(F)(F)F.[Li+],0.8,0.806109734,14.48016218,286.9332984,,,,,,,,,,,,70,5.92E-06,-5.227700302
,,5/20/2020,JL,,,doi.org/10.1007/s11581-007-0187-7,PPSq2,[Cu]OC(C1=O)=C(C1=O)OC1=C(OCC)C=C(C(OCC)=C1)[Au],[Cu]OC(C1=O)=C(C1=O)OC1=C(OCC)C=C(C(OCC)=C1)[Au],,,,,,0.2,0.193890266,,,,,,,3000,3000,,10.86012163,276.0595543,,,,,,,,,,,,,,,,,,,,,,,,,,,,,,,,,,,,,,,,,,,,,,,LiTFSI,O=S(=O)([N-]S(=O)(=O)C(F)(F)F)C(F)(F)F.[Li+],0.8,0.806109734,14.48016218,286.9332984,,,,,,,,,,,,80,1.30E-05,-4.886200323
,,5/20/2020,JL,,,doi.org/10.1007/s11581-007-0187-7,PPSq2,[Cu]OC(C1=O)=C(C1=O)OC1=C(OCC)C=C(C(OCC)=C1)[Au],[Cu]OC(C1=O)=C(C1=O)OC1=C(OCC)C=C(C(OCC)=C1)[Au],,,,,,0.2,0.193890266,,,,,,,3000,3000,,10.86012163,276.0595543,,,,,,,,,,,,,,,,,,,,,,,,,,,,,,,,,,,,,,,,,,,,,,,LiTFSI,O=S(=O)([N-]S(=O)(=O)C(F)(F)F)C(F)(F)F.[Li+],0.8,0.806109734,14.48016218,286.9332984,,,,,,,,,,,,90,2.69E-05,-4.570599819
,,5/20/2020,JL,,,doi.org/10.1007/s11581-007-0187-7,PPSq2,[Cu]OC(C1=O)=C(C1=O)OC1=C(OCC)C=C(C(OCC)=C1)[Au],[Cu]OC(C1=O)=C(C1=O)OC1=C(OCC)C=C(C(OCC)=C1)[Au],,,,,,0.2,0.193890266,,,,,,,3000,3000,,10.86012163,276.0595543,,,,,,,,,,,,,,,,,,,,,,,,,,,,,,,,,,,,,,,,,,,,,,,LiTFSI,O=S(=O)([N-]S(=O)(=O)C(F)(F)F)C(F)(F)F.[Li+],0.8,0.806109734,14.48016218,286.9332984,,,,,,,,,,,,100,4.74E-05,-4.324299545
,,5/20/2020,JL,,,doi.org/10.1007/s11581-007-0187-7,PPSq2,[Cu]OC(C1=O)=C(C1=O)OC1=C(OCC)C=C(C(OCC)=C1)[Au],[Cu]OC(C1=O)=C(C1=O)OC1=C(OCC)C=C(C(OCC)=C1)[Au],,,,,,0.333333333,0.324804166,,,,,,,3000,3000,,10.86012163,276.0595543,,,,,,,,,,,,,,,,,,,,,,,,,,,,,,,,,,,,,,,,,,,,,,,LiTFSI,O=S(=O)([N-]S(=O)(=O)C(F)(F)F)C(F)(F)F.[Li+],0.666666667,0.675195834,7.240081089,286.9332984,,,,,,,,,,,,20,2.07E-09,-8.683899595
,,5/20/2020,JL,,,doi.org/10.1007/s11581-007-0187-7,PPSq2,[Cu]OC(C1=O)=C(C1=O)OC1=C(OCC)C=C(C(OCC)=C1)[Au],[Cu]OC(C1=O)=C(C1=O)OC1=C(OCC)C=C(C(OCC)=C1)[Au],,,,,,0.333333333,0.324804166,,,,,,,3000,3000,,10.86012163,276.0595543,,,,,,,,,,,,,,,,,,,,,,,,,,,,,,,,,,,,,,,,,,,,,,,LiTFSI,O=S(=O)([N-]S(=O)(=O)C(F)(F)F)C(F)(F)F.[Li+],0.666666667,0.675195834,7.240081089,286.9332984,,,,,,,,,,,,30,1.04E-08,-7.983200575
,,5/20/2020,JL,,,doi.org/10.1007/s11581-007-0187-7,PPSq2,[Cu]OC(C1=O)=C(C1=O)OC1=C(OCC)C=C(C(OCC)=C1)[Au],[Cu]OC(C1=O)=C(C1=O)OC1=C(OCC)C=C(C(OCC)=C1)[Au],,,,,,0.333333333,0.324804166,,,,,,,3000,3000,,10.86012163,276.0595543,,,,,,,,,,,,,,,,,,,,,,,,,,,,,,,,,,,,,,,,,,,,,,,LiTFSI,O=S(=O)([N-]S(=O)(=O)C(F)(F)F)C(F)(F)F.[Li+],0.666666667,0.675195834,7.240081089,286.9332984,,,,,,,,,,,,40,4.68E-08,-7.330100421
,,5/20/2020,JL,,,doi.org/10.1007/s11581-007-0187-7,PPSq2,[Cu]OC(C1=O)=C(C1=O)OC1=C(OCC)C=C(C(OCC)=C1)[Au],[Cu]OC(C1=O)=C(C1=O)OC1=C(OCC)C=C(C(OCC)=C1)[Au],,,,,,0.333333333,0.324804166,,,,,,,3000,3000,,10.86012163,276.0595543,,,,,,,,,,,,,,,,,,,,,,,,,,,,,,,,,,,,,,,,,,,,,,,LiTFSI,O=S(=O)([N-]S(=O)(=O)C(F)(F)F)C(F)(F)F.[Li+],0.666666667,0.675195834,7.240081089,286.9332984,,,,,,,,,,,,50,1.81E-07,-6.741899333
,,5/20/2020,JL,,,doi.org/10.1007/s11581-007-0187-7,PPSq2,[Cu]OC(C1=O)=C(C1=O)OC1=C(OCC)C=C(C(OCC)=C1)[Au],[Cu]OC(C1=O)=C(C1=O)OC1=C(OCC)C=C(C(OCC)=C1)[Au],,,,,,0.333333333,0.324804166,,,,,,,3000,3000,,10.86012163,276.0595543,,,,,,,,,,,,,,,,,,,,,,,,,,,,,,,,,,,,,,,,,,,,,,,LiTFSI,O=S(=O)([N-]S(=O)(=O)C(F)(F)F)C(F)(F)F.[Li+],0.666666667,0.675195834,7.240081089,286.9332984,,,,,,,,,,,,60,5.47E-07,-6.261899946
,,5/20/2020,JL,,,doi.org/10.1007/s11581-007-0187-7,PPSq2,[Cu]OC(C1=O)=C(C1=O)OC1=C(OCC)C=C(C(OCC)=C1)[Au],[Cu]OC(C1=O)=C(C1=O)OC1=C(OCC)C=C(C(OCC)=C1)[Au],,,,,,0.333333333,0.324804166,,,,,,,3000,3000,,10.86012163,276.0595543,,,,,,,,,,,,,,,,,,,,,,,,,,,,,,,,,,,,,,,,,,,,,,,LiTFSI,O=S(=O)([N-]S(=O)(=O)C(F)(F)F)C(F)(F)F.[Li+],0.666666667,0.675195834,7.240081089,286.9332984,,,,,,,,,,,,70,1.40E-06,-5.855400887
,,5/20/2020,JL,,,doi.org/10.1007/s11581-007-0187-7,PPSq2,[Cu]OC(C1=O)=C(C1=O)OC1=C(OCC)C=C(C(OCC)=C1)[Au],[Cu]OC(C1=O)=C(C1=O)OC1=C(OCC)C=C(C(OCC)=C1)[Au],,,,,,0.333333333,0.324804166,,,,,,,3000,3000,,10.86012163,276.0595543,,,,,,,,,,,,,,,,,,,,,,,,,,,,,,,,,,,,,,,,,,,,,,,LiTFSI,O=S(=O)([N-]S(=O)(=O)C(F)(F)F)C(F)(F)F.[Li+],0.666666667,0.675195834,7.240081089,286.9332984,,,,,,,,,,,,80,3.38E-06,-5.470600448
,,5/20/2020,JL,,,doi.org/10.1007/s11581-007-0187-7,PPSq2,[Cu]OC(C1=O)=C(C1=O)OC1=C(OCC)C=C(C(OCC)=C1)[Au],[Cu]OC(C1=O)=C(C1=O)OC1=C(OCC)C=C(C(OCC)=C1)[Au],,,,,,0.333333333,0.324804166,,,,,,,3000,3000,,10.86012163,276.0595543,,,,,,,,,,,,,,,,,,,,,,,,,,,,,,,,,,,,,,,,,,,,,,,LiTFSI,O=S(=O)([N-]S(=O)(=O)C(F)(F)F)C(F)(F)F.[Li+],0.666666667,0.675195834,7.240081089,286.9332984,,,,,,,,,,,,90,7.43E-06,-5.129000081
,,5/20/2020,JL,,,doi.org/10.1007/s11581-007-0187-7,PPSq2,[Cu]OC(C1=O)=C(C1=O)OC1=C(OCC)C=C(C(OCC)=C1)[Au],[Cu]OC(C1=O)=C(C1=O)OC1=C(OCC)C=C(C(OCC)=C1)[Au],,,,,,0.333333333,0.324804166,,,,,,,3000,3000,,10.86012163,276.0595543,,,,,,,,,,,,,,,,,,,,,,,,,,,,,,,,,,,,,,,,,,,,,,,LiTFSI,O=S(=O)([N-]S(=O)(=O)C(F)(F)F)C(F)(F)F.[Li+],0.666666667,0.675195834,7.240081089,286.9332984,,,,,,,,,,,,100,1.28E-05,-4.891401154
,,5/20/2020,JL,,,doi.org/10.1007/s11581-007-0187-7,PPSq2,[Cu]OC(C1=O)=C(C1=O)OC1=C(OCC)C=C(C(OCC)=C1)[Au],[Cu]OC(C1=O)=C(C1=O)OC1=C(OCC)C=C(C(OCC)=C1)[Au],,,,,,0.5,0.490342911,,,,,,,3000,3000,,10.86012163,276.0595543,,,,,,,,,,,,,,,,,,,,,,,,,,,,,,,,,,,,,,,,,,,,,,,LiTFSI,O=S(=O)([N-]S(=O)(=O)C(F)(F)F)C(F)(F)F.[Li+],0.5,0.509657089,3.620040544,286.9332984,,,,,,,,,,,,40,1.33E-09,-8.875600123
,,5/20/2020,JL,,,doi.org/10.1007/s11581-007-0187-7,PPSq2,[Cu]OC(C1=O)=C(C1=O)OC1=C(OCC)C=C(C(OCC)=C1)[Au],[Cu]OC(C1=O)=C(C1=O)OC1=C(OCC)C=C(C(OCC)=C1)[Au],,,,,,0.5,0.490342911,,,,,,,3000,3000,,10.86012163,276.0595543,,,,,,,,,,,,,,,,,,,,,,,,,,,,,,,,,,,,,,,,,,,,,,,LiTFSI,O=S(=O)([N-]S(=O)(=O)C(F)(F)F)C(F)(F)F.[Li+],0.5,0.509657089,3.620040544,286.9332984,,,,,,,,,,,,50,7.24E-09,-8.140200253
,,5/20/2020,JL,,,doi.org/10.1007/s11581-007-0187-7,PPSq2,[Cu]OC(C1=O)=C(C1=O)OC1=C(OCC)C=C(C(OCC)=C1)[Au],[Cu]OC(C1=O)=C(C1=O)OC1=C(OCC)C=C(C(OCC)=C1)[Au],,,,,,0.5,0.490342911,,,,,,,3000,3000,,10.86012163,276.0595543,,,,,,,,,,,,,,,,,,,,,,,,,,,,,,,,,,,,,,,,,,,,,,,LiTFSI,O=S(=O)([N-]S(=O)(=O)C(F)(F)F)C(F)(F)F.[Li+],0.5,0.509657089,3.620040544,286.9332984,,,,,,,,,,,,60,2.83E-08,-7.547600154
,,5/20/2020,JL,,,doi.org/10.1007/s11581-007-0187-7,PPSq2,[Cu]OC(C1=O)=C(C1=O)OC1=C(OCC)C=C(C(OCC)=C1)[Au],[Cu]OC(C1=O)=C(C1=O)OC1=C(OCC)C=C(C(OCC)=C1)[Au],,,,,,0.5,0.490342911,,,,,,,3000,3000,,10.86012163,276.0595543,,,,,,,,,,,,,,,,,,,,,,,,,,,,,,,,,,,,,,,,,,,,,,,LiTFSI,O=S(=O)([N-]S(=O)(=O)C(F)(F)F)C(F)(F)F.[Li+],0.5,0.509657089,3.620040544,286.9332984,,,,,,,,,,,,70,8.91E-08,-7.050199803
,,5/20/2020,JL,,,doi.org/10.1007/s11581-007-0187-7,PPSq2,[Cu]OC(C1=O)=C(C1=O)OC1=C(OCC)C=C(C(OCC)=C1)[Au],[Cu]OC(C1=O)=C(C1=O)OC1=C(OCC)C=C(C(OCC)=C1)[Au],,,,,,0.5,0.490342911,,,,,,,3000,3000,,10.86012163,276.0595543,,,,,,,,,,,,,,,,,,,,,,,,,,,,,,,,,,,,,,,,,,,,,,,LiTFSI,O=S(=O)([N-]S(=O)(=O)C(F)(F)F)C(F)(F)F.[Li+],0.5,0.509657089,3.620040544,286.9332984,,,,,,,,,,,,80,2.39E-07,-6.622100279
,,5/20/2020,JL,,,doi.org/10.1007/s11581-007-0187-7,PPSq2,[Cu]OC(C1=O)=C(C1=O)OC1=C(OCC)C=C(C(OCC)=C1)[Au],[Cu]OC(C1=O)=C(C1=O)OC1=C(OCC)C=C(C(OCC)=C1)[Au],,,,,,0.5,0.490342911,,,,,,,3000,3000,,10.86012163,276.0595543,,,,,,,,,,,,,,,,,,,,,,,,,,,,,,,,,,,,,,,,,,,,,,,LiTFSI,O=S(=O)([N-]S(=O)(=O)C(F)(F)F)C(F)(F)F.[Li+],0.5,0.509657089,3.620040544,286.9332984,,,,,,,,,,,,90,6.33E-07,-6.198300001
,,5/20/2020,JL,,,doi.org/10.1007/s11581-007-0187-7,PPSq2,[Cu]OC(C1=O)=C(C1=O)OC1=C(OCC)C=C(C(OCC)=C1)[Au],[Cu]OC(C1=O)=C(C1=O)OC1=C(OCC)C=C(C(OCC)=C1)[Au],,,,,,0.5,0.490342911,,,,,,,3000,3000,,10.86012163,276.0595543,,,,,,,,,,,,,,,,,,,,,,,,,,,,,,,,,,,,,,,,,,,,,,,LiTFSI,O=S(=O)([N-]S(=O)(=O)C(F)(F)F)C(F)(F)F.[Li+],0.5,0.509657089,3.620040544,286.9332984,,,,,,,,,,,,100,1.25E-06,-5.904300749
,,5/20/2020,JL,,,doi.org/10.1007/s11581-007-0187-7,PPSq2,[Cu]OC(C1=O)=C(C1=O)OC1=C(OCC)C=C(C(OCC)=C1)[Au],[Cu]OC(C1=O)=C(C1=O)OC1=C(OCC)C=C(C(OCC)=C1)[Au],,,,,,0.666666667,0.658026965,,,,,,,3000,3000,,10.86012163,276.0595543,,,,,,,,,,,,,,,,,,,,,,,,,,,,,,,,,,,,,,,,,,,,,,,LiTFSI,O=S(=O)([N-]S(=O)(=O)C(F)(F)F)C(F)(F)F.[Li+],0.333333333,0.341973035,1.810020272,286.9332984,,,,,,,,,,,,50,2.37E-09,-8.625000679
,,5/20/2020,JL,,,doi.org/10.1007/s11581-007-0187-7,PPSq2,[Cu]OC(C1=O)=C(C1=O)OC1=C(OCC)C=C(C(OCC)=C1)[Au],[Cu]OC(C1=O)=C(C1=O)OC1=C(OCC)C=C(C(OCC)=C1)[Au],,,,,,0.666666667,0.658026965,,,,,,,3000,3000,,10.86012163,276.0595543,,,,,,,,,,,,,,,,,,,,,,,,,,,,,,,,,,,,,,,,,,,,,,,LiTFSI,O=S(=O)([N-]S(=O)(=O)C(F)(F)F)C(F)(F)F.[Li+],0.333333333,0.341973035,1.810020272,286.9332984,,,,,,,,,,,,60,7.91E-09,-8.101699999
,,5/20/2020,JL,,,doi.org/10.1007/s11581-007-0187-7,PPSq2,[Cu]OC(C1=O)=C(C1=O)OC1=C(OCC)C=C(C(OCC)=C1)[Au],[Cu]OC(C1=O)=C(C1=O)OC1=C(OCC)C=C(C(OCC)=C1)[Au],,,,,,0.666666667,0.658026965,,,,,,,3000,3000,,10.86012163,276.0595543,,,,,,,,,,,,,,,,,,,,,,,,,,,,,,,,,,,,,,,,,,,,,,,LiTFSI,O=S(=O)([N-]S(=O)(=O)C(F)(F)F)C(F)(F)F.[Li+],0.333333333,0.341973035,1.810020272,286.9332984,,,,,,,,,,,,70,2.02E-08,-7.695300561
,,5/20/2020,JL,,,doi.org/10.1007/s11581-007-0187-7,PPSq2,[Cu]OC(C1=O)=C(C1=O)OC1=C(OCC)C=C(C(OCC)=C1)[Au],[Cu]OC(C1=O)=C(C1=O)OC1=C(OCC)C=C(C(OCC)=C1)[Au],,,,,,0.666666667,0.658026965,,,,,,,3000,3000,,10.86012163,276.0595543,,,,,,,,,,,,,,,,,,,,,,,,,,,,,,,,,,,,,,,,,,,,,,,LiTFSI,O=S(=O)([N-]S(=O)(=O)C(F)(F)F)C(F)(F)F.[Li+],0.333333333,0.341973035,1.810020272,286.9332984,,,,,,,,,,,,80,3.52E-08,-7.45329944
,,5/20/2020,JL,,,doi.org/10.1007/s11581-007-0187-7,PPSq2,[Cu]OC(C1=O)=C(C1=O)OC1=C(OCC)C=C(C(OCC)=C1)[Au],[Cu]OC(C1=O)=C(C1=O)OC1=C(OCC)C=C(C(OCC)=C1)[Au],,,,,,0.666666667,0.658026965,,,,,,,3000,3000,,10.86012163,276.0595543,,,,,,,,,,,,,,,,,,,,,,,,,,,,,,,,,,,,,,,,,,,,,,,LiTFSI,O=S(=O)([N-]S(=O)(=O)C(F)(F)F)C(F)(F)F.[Li+],0.333333333,0.341973035,1.810020272,286.9332984,,,,,,,,,,,,90,7.07E-08,-7.150699772
,,5/20/2020,JL,,,doi.org/10.1007/s11581-007-0187-7,PPSq2,[Cu]OC(C1=O)=C(C1=O)OC1=C(OCC)C=C(C(OCC)=C1)[Au],[Cu]OC(C1=O)=C(C1=O)OC1=C(OCC)C=C(C(OCC)=C1)[Au],,,,,,0.666666667,0.658026965,,,,,,,3000,3000,,10.86012163,276.0595543,,,,,,,,,,,,,,,,,,,,,,,,,,,,,,,,,,,,,,,,,,,,,,,LiTFSI,O=S(=O)([N-]S(=O)(=O)C(F)(F)F)C(F)(F)F.[Li+],0.333333333,0.341973035,1.810020272,286.9332984,,,,,,,,,,,,100,1.75E-07,-6.757200258
,,5/20/2020,JL,,,doi.org/10.1021/acs.macromol.6b01516,PSBMC,[Cu][Si](C)(CCC1OC(=O)OC1)CCC[Au],[Cu][Si](C)(CCC1OC(=O)OC1)CCC[Au],,,,,,0.333333333,0.390772608,,,,,,22600,17300,17300,1.306358382,86.36613249,200.0830371,,,,,,,,,,,,,,,,,,,,,,,,,,,,,,,,,,,,,,,,,,,,,,,LiTFO,O=S(=O)([O-])C(F)(F)F.[Li+],0.666666667,0.609227392,9.984523988,155.9680291,,,,,,,,,,,,25,1.14E-10,-9.941501852
,,5/20/2020,JL,,,doi.org/10.1021/acs.macromol.6b01516,PSBMC,[Cu][Si](C)(CCC1OC(=O)OC1)CCC[Au],[Cu][Si](C)(CCC1OC(=O)OC1)CCC[Au],,,,,,0.333333333,0.390772608,,,,,,22600,17300,17300,1.306358382,86.36613249,200.0830371,,,,,,,,,,,,,,,,,,,,,,,,,,,,,,,,,,,,,,,,,,,,,,,LiTFO,O=S(=O)([O-])C(F)(F)F.[Li+],0.666666667,0.609227392,9.984523988,155.9680291,,,,,,,,,,,,30,3.58E-10,-9.44609999
,,5/20/2020,JL,,,doi.org/10.1021/acs.macromol.6b01516,PSBMC,[Cu][Si](C)(CCC1OC(=O)OC1)CCC[Au],[Cu][Si](C)(CCC1OC(=O)OC1)CCC[Au],,,,,,0.333333333,0.390772608,,,,,,22600,17300,17300,1.306358382,86.36613249,200.0830371,,,,,,,,,,,,,,,,,,,,,,,,,,,,,,,,,,,,,,,,,,,,,,,LiTFO,O=S(=O)([O-])C(F)(F)F.[Li+],0.666666667,0.609227392,9.984523988,155.9680291,,,,,,,,,,,,40,2.76E-09,-8.558499673
,,5/20/2020,JL,,,doi.org/10.1021/acs.macromol.6b01516,PSBMC,[Cu][Si](C)(CCC1OC(=O)OC1)CCC[Au],[Cu][Si](C)(CCC1OC(=O)OC1)CCC[Au],,,,,,0.333333333,0.390772608,,,,,,22600,17300,17300,1.306358382,86.36613249,200.0830371,,,,,,,,,,,,,,,,,,,,,,,,,,,,,,,,,,,,,,,,,,,,,,,LiTFO,O=S(=O)([O-])C(F)(F)F.[Li+],0.666666667,0.609227392,9.984523988,155.9680291,,,,,,,,,,,,50,1.55E-08,-7.808498684
,,5/20/2020,JL,,,doi.org/10.1021/acs.macromol.6b01516,PSBMC,[Cu][Si](C)(CCC1OC(=O)OC1)CCC[Au],[Cu][Si](C)(CCC1OC(=O)OC1)CCC[Au],,,,,,0.333333333,0.390772608,,,,,,22600,17300,17300,1.306358382,86.36613249,200.0830371,,,,,,,,,,,,,,,,,,,,,,,,,,,,,,,,,,,,,,,,,,,,,,,LiTFO,O=S(=O)([O-])C(F)(F)F.[Li+],0.666666667,0.609227392,9.984523988,155.9680291,,,,,,,,,,,,60,6.89E-08,-7.161700104
,,5/20/2020,JL,,,doi.org/10.1021/acs.macromol.6b01516,PSBMC,[Cu][Si](C)(CCC1OC(=O)OC1)CCC[Au],[Cu][Si](C)(CCC1OC(=O)OC1)CCC[Au],,,,,,0.333333333,0.390772608,,,,,,22600,17300,17300,1.306358382,86.36613249,200.0830371,,,,,,,,,,,,,,,,,,,,,,,,,,,,,,,,,,,,,,,,,,,,,,,LiTFO,O=S(=O)([O-])C(F)(F)F.[Li+],0.666666667,0.609227392,9.984523988,155.9680291,,,,,,,,,,,,70,2.33E-07,-6.631899148
,,5/20/2020,JL,,,doi.org/10.1021/acs.macromol.6b01516,PSBMC,[Cu][Si](C)(CCC1OC(=O)OC1)CCC[Au],[Cu][Si](C)(CCC1OC(=O)OC1)CCC[Au],,,,,,0.333333333,0.390772608,,,,,,22600,17300,17300,1.306358382,86.36613249,200.0830371,,,,,,,,,,,,,,,,,,,,,,,,,,,,,,,,,,,,,,,,,,,,,,,LiTFO,O=S(=O)([O-])C(F)(F)F.[Li+],0.666666667,0.609227392,9.984523988,155.9680291,,,,,,,,,,,,80,6.85E-07,-6.164000143
,,5/20/2020,JL,,,doi.org/10.1021/acs.macromol.6b01516,PSBMC,[Cu][Si](C)(CCC1OC(=O)OC1)CCC[Au],[Cu][Si](C)(CCC1OC(=O)OC1)CCC[Au],,,,,,0.5,0.561950395,,,,,,22600,17300,17300,1.306358382,86.36613249,200.0830371,,,,,,,,,,,,,,,,,,,,,,,,,,,,,,,,,,,,,,,,,,,,,,,LiTFO,O=S(=O)([O-])C(F)(F)F.[Li+],0.5,0.438049605,4.992261994,155.9680291,,,,,,,,,,,,30,2.02E-10,-9.693800221
,,5/20/2020,JL,,,doi.org/10.1021/acs.macromol.6b01516,PSBMC,[Cu][Si](C)(CCC1OC(=O)OC1)CCC[Au],[Cu][Si](C)(CCC1OC(=O)OC1)CCC[Au],,,,,,0.5,0.561950395,,,,,,22600,17300,17300,1.306358382,86.36613249,200.0830371,,,,,,,,,,,,,,,,,,,,,,,,,,,,,,,,,,,,,,,,,,,,,,,LiTFO,O=S(=O)([O-])C(F)(F)F.[Li+],0.5,0.438049605,4.992261994,155.9680291,,,,,,,,,,,,40,2.72E-09,-8.56540076
,,5/20/2020,JL,,,doi.org/10.1021/acs.macromol.6b01516,PSBMC,[Cu][Si](C)(CCC1OC(=O)OC1)CCC[Au],[Cu][Si](C)(CCC1OC(=O)OC1)CCC[Au],,,,,,0.5,0.561950395,,,,,,22600,17300,17300,1.306358382,86.36613249,200.0830371,,,,,,,,,,,,,,,,,,,,,,,,,,,,,,,,,,,,,,,,,,,,,,,LiTFO,O=S(=O)([O-])C(F)(F)F.[Li+],0.5,0.438049605,4.992261994,155.9680291,,,,,,,,,,,,50,1.97E-08,-7.705300155
,,5/20/2020,JL,,,doi.org/10.1021/acs.macromol.6b01516,PSBMC,[Cu][Si](C)(CCC1OC(=O)OC1)CCC[Au],[Cu][Si](C)(CCC1OC(=O)OC1)CCC[Au],,,,,,0.5,0.561950395,,,,,,22600,17300,17300,1.306358382,86.36613249,200.0830371,,,,,,,,,,,,,,,,,,,,,,,,,,,,,,,,,,,,,,,,,,,,,,,LiTFO,O=S(=O)([O-])C(F)(F)F.[Li+],0.5,0.438049605,4.992261994,155.9680291,,,,,,,,,,,,60,1.02E-07,-6.989700043
,,5/20/2020,JL,,,doi.org/10.1021/acs.macromol.6b01516,PSBMC,[Cu][Si](C)(CCC1OC(=O)OC1)CCC[Au],[Cu][Si](C)(CCC1OC(=O)OC1)CCC[Au],,,,,,0.5,0.561950395,,,,,,22600,17300,17300,1.306358382,86.36613249,200.0830371,,,,,,,,,,,,,,,,,,,,,,,,,,,,,,,,,,,,,,,,,,,,,,,LiTFO,O=S(=O)([O-])C(F)(F)F.[Li+],0.5,0.438049605,4.992261994,155.9680291,,,,,,,,,,,,70,4.13E-07,-6.384100426
,,5/20/2020,JL,,,doi.org/10.1021/acs.macromol.6b01516,PSBMC,[Cu][Si](C)(CCC1OC(=O)OC1)CCC[Au],[Cu][Si](C)(CCC1OC(=O)OC1)CCC[Au],,,,,,0.5,0.561950395,,,,,,22600,17300,17300,1.306358382,86.36613249,200.0830371,,,,,,,,,,,,,,,,,,,,,,,,,,,,,,,,,,,,,,,,,,,,,,,LiTFO,O=S(=O)([O-])C(F)(F)F.[Li+],0.5,0.438049605,4.992261994,155.9680291,,,,,,,,,,,,80,1.29E-06,-5.888801358
,,5/20/2020,JL,,,doi.org/10.1021/acs.macromol.6b01516,PSBMC,[Cu][Si](C)(CCC1OC(=O)OC1)CCC[Au],[Cu][Si](C)(CCC1OC(=O)OC1)CCC[Au],,,,,,0.588235294,0.646972165,,,,,,22600,17300,17300,1.306358382,86.36613249,200.0830371,,,,,,,,,,,,,,,,,,,,,,,,,,,,,,,,,,,,,,,,,,,,,,,LiTFO,O=S(=O)([O-])C(F)(F)F.[Li+],0.411764706,0.353027835,3.494583396,155.9680291,,,,,,,,,,,,25,2.11E-09,-8.675499423
,,5/20/2020,JL,,,doi.org/10.1021/acs.macromol.6b01516,PSBMC,[Cu][Si](C)(CCC1OC(=O)OC1)CCC[Au],[Cu][Si](C)(CCC1OC(=O)OC1)CCC[Au],,,,,,0.588235294,0.646972165,,,,,,22600,17300,17300,1.306358382,86.36613249,200.0830371,,,,,,,,,,,,,,,,,,,,,,,,,,,,,,,,,,,,,,,,,,,,,,,LiTFO,O=S(=O)([O-])C(F)(F)F.[Li+],0.411764706,0.353027835,3.494583396,155.9680291,,,,,,,,,,,,30,4.97E-09,-8.30389972
,,5/20/2020,JL,,,doi.org/10.1021/acs.macromol.6b01516,PSBMC,[Cu][Si](C)(CCC1OC(=O)OC1)CCC[Au],[Cu][Si](C)(CCC1OC(=O)OC1)CCC[Au],,,,,,0.588235294,0.646972165,,,,,,22600,17300,17300,1.306358382,86.36613249,200.0830371,,,,,,,,,,,,,,,,,,,,,,,,,,,,,,,,,,,,,,,,,,,,,,,LiTFO,O=S(=O)([O-])C(F)(F)F.[Li+],0.411764706,0.353027835,3.494583396,155.9680291,,,,,,,,,,,,40,2.17E-08,-7.664000822
,,5/20/2020,JL,,,doi.org/10.1021/acs.macromol.6b01516,PSBMC,[Cu][Si](C)(CCC1OC(=O)OC1)CCC[Au],[Cu][Si](C)(CCC1OC(=O)OC1)CCC[Au],,,,,,0.588235294,0.646972165,,,,,,22600,17300,17300,1.306358382,86.36613249,200.0830371,,,,,,,,,,,,,,,,,,,,,,,,,,,,,,,,,,,,,,,,,,,,,,,LiTFO,O=S(=O)([O-])C(F)(F)F.[Li+],0.411764706,0.353027835,3.494583396,155.9680291,,,,,,,,,,,,50,8.88E-08,-7.051600239
,,5/20/2020,JL,,,doi.org/10.1021/acs.macromol.6b01516,PSBMC,[Cu][Si](C)(CCC1OC(=O)OC1)CCC[Au],[Cu][Si](C)(CCC1OC(=O)OC1)CCC[Au],,,,,,0.588235294,0.646972165,,,,,,22600,17300,17300,1.306358382,86.36613249,200.0830371,,,,,,,,,,,,,,,,,,,,,,,,,,,,,,,,,,,,,,,,,,,,,,,LiTFO,O=S(=O)([O-])C(F)(F)F.[Li+],0.411764706,0.353027835,3.494583396,155.9680291,,,,,,,,,,,,60,2.87E-07,-6.542399654
,,5/20/2020,JL,,,doi.org/10.1021/acs.macromol.6b01516,PSBMC,[Cu][Si](C)(CCC1OC(=O)OC1)CCC[Au],[Cu][Si](C)(CCC1OC(=O)OC1)CCC[Au],,,,,,0.588235294,0.646972165,,,,,,22600,17300,17300,1.306358382,86.36613249,200.0830371,,,,,,,,,,,,,,,,,,,,,,,,,,,,,,,,,,,,,,,,,,,,,,,LiTFO,O=S(=O)([O-])C(F)(F)F.[Li+],0.411764706,0.353027835,3.494583396,155.9680291,,,,,,,,,,,,70,7.90E-07,-6.102099774
,,5/20/2020,JL,,,doi.org/10.1021/acs.macromol.6b01516,PSBMC,[Cu][Si](C)(CCC1OC(=O)OC1)CCC[Au],[Cu][Si](C)(CCC1OC(=O)OC1)CCC[Au],,,,,,0.588235294,0.646972165,,,,,,22600,17300,17300,1.306358382,86.36613249,200.0830371,,,,,,,,,,,,,,,,,,,,,,,,,,,,,,,,,,,,,,,,,,,,,,,LiTFO,O=S(=O)([O-])C(F)(F)F.[Li+],0.411764706,0.353027835,3.494583396,155.9680291,,,,,,,,,,,,80,2.32E-06,-5.634100379
,,5/20/2020,JL,,,doi.org/10.1021/acs.macromol.6b01516,PSBMC,[Cu][Si](C)(CCC1OC(=O)OC1)CCC[Au],[Cu][Si](C)(CCC1OC(=O)OC1)CCC[Au],,,,,,0.666666667,0.719549605,,,,,,22600,17300,17300,1.306358382,86.36613249,200.0830371,,,,,,,,,,,,,,,,,,,,,,,,,,,,,,,,,,,,,,,,,,,,,,,LiTFO,O=S(=O)([O-])C(F)(F)F.[Li+],0.333333333,0.280450395,2.496130997,155.9680291,,,,,,,,,,,,25,1.42E-09,-8.847500676
,,5/20/2020,JL,,,doi.org/10.1021/acs.macromol.6b01516,PSBMC,[Cu][Si](C)(CCC1OC(=O)OC1)CCC[Au],[Cu][Si](C)(CCC1OC(=O)OC1)CCC[Au],,,,,,0.666666667,0.719549605,,,,,,22600,17300,17300,1.306358382,86.36613249,200.0830371,,,,,,,,,,,,,,,,,,,,,,,,,,,,,,,,,,,,,,,,,,,,,,,LiTFO,O=S(=O)([O-])C(F)(F)F.[Li+],0.333333333,0.280450395,2.496130997,155.9680291,,,,,,,,,,,,30,3.68E-09,-8.434599688
,,5/20/2020,JL,,,doi.org/10.1021/acs.macromol.6b01516,PSBMC,[Cu][Si](C)(CCC1OC(=O)OC1)CCC[Au],[Cu][Si](C)(CCC1OC(=O)OC1)CCC[Au],,,,,,0.666666667,0.719549605,,,,,,22600,17300,17300,1.306358382,86.36613249,200.0830371,,,,,,,,,,,,,,,,,,,,,,,,,,,,,,,,,,,,,,,,,,,,,,,LiTFO,O=S(=O)([O-])C(F)(F)F.[Li+],0.333333333,0.280450395,2.496130997,155.9680291,,,,,,,,,,,,40,2.20E-08,-7.657099858
,,5/20/2020,JL,,,doi.org/10.1021/acs.macromol.6b01516,PSBMC,[Cu][Si](C)(CCC1OC(=O)OC1)CCC[Au],[Cu][Si](C)(CCC1OC(=O)OC1)CCC[Au],,,,,,0.666666667,0.719549605,,,,,,22600,17300,17300,1.306358382,86.36613249,200.0830371,,,,,,,,,,,,,,,,,,,,,,,,,,,,,,,,,,,,,,,,,,,,,,,LiTFO,O=S(=O)([O-])C(F)(F)F.[Li+],0.333333333,0.280450395,2.496130997,155.9680291,,,,,,,,,,,,50,1.01E-07,-6.996599791
,,5/20/2020,JL,,,doi.org/10.1021/acs.macromol.6b01516,PSBMC,[Cu][Si](C)(CCC1OC(=O)OC1)CCC[Au],[Cu][Si](C)(CCC1OC(=O)OC1)CCC[Au],,,,,,0.666666667,0.719549605,,,,,,22600,17300,17300,1.306358382,86.36613249,200.0830371,,,,,,,,,,,,,,,,,,,,,,,,,,,,,,,,,,,,,,,,,,,,,,,LiTFO,O=S(=O)([O-])C(F)(F)F.[Li+],0.333333333,0.280450395,2.496130997,155.9680291,,,,,,,,,,,,60,3.26E-07,-6.487399643
,,5/20/2020,JL,,,doi.org/10.1021/acs.macromol.6b01516,PSBMC,[Cu][Si](C)(CCC1OC(=O)OC1)CCC[Au],[Cu][Si](C)(CCC1OC(=O)OC1)CCC[Au],,,,,,0.666666667,0.719549605,,,,,,22600,17300,17300,1.306358382,86.36613249,200.0830371,,,,,,,,,,,,,,,,,,,,,,,,,,,,,,,,,,,,,,,,,,,,,,,LiTFO,O=S(=O)([O-])C(F)(F)F.[Li+],0.333333333,0.280450395,2.496130997,155.9680291,,,,,,,,,,,,70,9.56E-07,-6.019499861
,,5/20/2020,JL,,,doi.org/10.1021/acs.macromol.6b01516,PSBMC,[Cu][Si](C)(CCC1OC(=O)OC1)CCC[Au],[Cu][Si](C)(CCC1OC(=O)OC1)CCC[Au],,,,,,0.666666667,0.719549605,,,,,,22600,17300,17300,1.306358382,86.36613249,200.0830371,,,,,,,,,,,,,,,,,,,,,,,,,,,,,,,,,,,,,,,,,,,,,,,LiTFO,O=S(=O)([O-])C(F)(F)F.[Li+],0.333333333,0.280450395,2.496130997,155.9680291,,,,,,,,,,,,80,2.47E-06,-5.606700376
,,5/20/2020,JL,,,doi.org/10.1021/acs.macromol.6b01516,PSBMC,[Cu][Si](C)(CCC1OC(=O)OC1)CCC[Au],[Cu][Si](C)(CCC1OC(=O)OC1)CCC[Au],,,,,,0.769230769,0.810468037,,,,,,22600,17300,17300,1.306358382,86.36613249,200.0830371,,,,,,,,,,,,,,,,,,,,,,,,,,,,,,,,,,,,,,,,,,,,,,,LiTFO,O=S(=O)([O-])C(F)(F)F.[Li+],0.230769231,0.189531963,1.497678598,155.9680291,,,,,,,,,,,,25,4.66E-09,-8.331399785
,,5/20/2020,JL,,,doi.org/10.1021/acs.macromol.6b01516,PSBMC,[Cu][Si](C)(CCC1OC(=O)OC1)CCC[Au],[Cu][Si](C)(CCC1OC(=O)OC1)CCC[Au],,,,,,0.769230769,0.810468037,,,,,,22600,17300,17300,1.306358382,86.36613249,200.0830371,,,,,,,,,,,,,,,,,,,,,,,,,,,,,,,,,,,,,,,,,,,,,,,LiTFO,O=S(=O)([O-])C(F)(F)F.[Li+],0.230769231,0.189531963,1.497678598,155.9680291,,,,,,,,,,,,30,1.27E-08,-7.897899175
,,5/20/2020,JL,,,doi.org/10.1021/acs.macromol.6b01516,PSBMC,[Cu][Si](C)(CCC1OC(=O)OC1)CCC[Au],[Cu][Si](C)(CCC1OC(=O)OC1)CCC[Au],,,,,,0.769230769,0.810468037,,,,,,22600,17300,17300,1.306358382,86.36613249,200.0830371,,,,,,,,,,,,,,,,,,,,,,,,,,,,,,,,,,,,,,,,,,,,,,,LiTFO,O=S(=O)([O-])C(F)(F)F.[Li+],0.230769231,0.189531963,1.497678598,155.9680291,,,,,,,,,,,,40,6.37E-08,-7.196099939
,,5/20/2020,JL,,,doi.org/10.1021/acs.macromol.6b01516,PSBMC,[Cu][Si](C)(CCC1OC(=O)OC1)CCC[Au],[Cu][Si](C)(CCC1OC(=O)OC1)CCC[Au],,,,,,0.769230769,0.810468037,,,,,,22600,17300,17300,1.306358382,86.36613249,200.0830371,,,,,,,,,,,,,,,,,,,,,,,,,,,,,,,,,,,,,,,,,,,,,,,LiTFO,O=S(=O)([O-])C(F)(F)F.[Li+],0.230769231,0.189531963,1.497678598,155.9680291,,,,,,,,,,,,50,2.47E-07,-6.607799164
,,5/20/2020,JL,,,doi.org/10.1021/acs.macromol.6b01516,PSBMC,[Cu][Si](C)(CCC1OC(=O)OC1)CCC[Au],[Cu][Si](C)(CCC1OC(=O)OC1)CCC[Au],,,,,,0.769230769,0.810468037,,,,,,22600,17300,17300,1.306358382,86.36613249,200.0830371,,,,,,,,,,,,,,,,,,,,,,,,,,,,,,,,,,,,,,,,,,,,,,,LiTFO,O=S(=O)([O-])C(F)(F)F.[Li+],0.230769231,0.189531963,1.497678598,155.9680291,,,,,,,,,,,,60,7.84E-07,-6.105500066
