Repository: zjurillpolymer/SPE_prediction

# SPE Prediction

Polymer electrolyte conductivity prediction using graph neural networks.

## Data

Data from [ChemPropPred](https://github.com/learningmatter-mit/Chem-prop-pred) — polymer electrolyte conductivity measurements including SMILES, conductivity (log S/cm), molecular weight, salt concentration, and temperature.

- `data/clean_train_data.csv` — cleaned training data
- `data/PolymerElectrolyteData.csv` — full raw dataset
- `data/PolyInfo_8salts.csv` / `data/polyinfo_5salts_4conc.csv` — PolyInfo polymer database with salt additives

File: data/PolymerElectrolyteData.csv (part 120 of 154)
Notes,Compound Notebook Name,Date Copied to Master Database,Data Recorded By,Seshadri Group,Oyaizu Group,DOI,Solvent 1 (S1),S1 SMILES,S1 SMILES 1,S1 SMILES 2,S1 SMILES 3,S1 Big SMILES,S1 End Group 1,S1 End Group 2,S1 Mol %,S1 Weight %,S1 SMILES 1 Mol %,S1 SMILES 2 Mol %,S1 SMILES 3 Mol %,S1 Molar Ratio,S1 Weight Ratio,S1 Mw,S1 Mn,S1 Mn or Mw,S1 Mw/Mn,S1 DOP,S1 Molar Mass (g/mol),S1 Type,S1 Block Mol Weight,Solvent 2 (S2),S2 SMILES,S2 SMILES 1,S2 SMILES 2,S2 Mol %,S2 Weight %,S2 SMILES 1 Mol %,S2 SMILES 2 Mol %,S2 Molar Ratio,S2 Weight Ratio,S2 Mw,S2 Mn,S2 Mn or Mw,S2 Mw/Mn,S2 DOP,S2 Molar Mass (g/mol),S2 Type,Solvent 3 (S3),S3 SMILES,S3 SMILES 1,S3 Mol %,S3 Weight %,S3 Molar Ratio,S3 Weight Ratio,S3 Mw,S3 Mn,S3 Mn or Mw,S3 Mw/Mn,S3 DOP,S3 Molar Mass (g/mol),S3 Type,Solvent 4 (S4),S4 SMILES,S4 Mol %,S4 Weight %,S4 Molar Ratio,S4 Weight Ratio,S4 Mw,S4 Mn,S4 Mn or Mw,S4 Mw/Mn,S4 DOP,S4 Molar Mass (g/mol),S4 Type,Salt 1,Salt1 SMILES,Salt1 Mol %,Salt1 Weight %,Salt1 Molality (mol salt/kg polymer),Salt1 Molar Mass (g/mol),Salt 2,Salt2 SMILES,Salt2 Mol %,Salt2 Weight %,Salt2 Molality (mol salt/kg polymer),Salt2 Molar Mass (g/mol),Inorganic Material 1 (IM1),IM1 Weight %,IM1 Particle Size (nm),Tg (oC),Heating Rate (K/min),Temperature (oC),Conductivity (S/cm),log Conductivity (S/cm)
,,5/20/2020,JL,,,doi.org/10.1021/acs.macromol.6b01516,PSBMC,[Cu][Si](C)(CCC1OC(=O)OC1)CCC[Au],[Cu][Si](C)(CCC1OC(=O)OC1)CCC[Au],,,,,,0.769230769,0.810468037,,,,,,22600,17300,17300,1.306358382,86.36613249,200.0830371,,,,,,,,,,,,,,,,,,,,,,,,,,,,,,,,,,,,,,,,,,,,,,,LiTFO,O=S(=O)([O-])C(F)(F)F.[Li+],0.230769231,0.189531963,1.497678598,155.9680291,,,,,,,,,,,,70,2.05E-06,-5.689200516
,,5/20/2020,JL,,,doi.org/10.1021/acs.macromol.6b01516,PSBMC,[Cu][Si](C)(CCC1OC(=O)OC1)CCC[Au],[Cu][Si](C)(CCC1OC(=O)OC1)CCC[Au],,,,,,0.769230769,0.810468037,,,,,,22600,17300,17300,1.306358382,86.36613249,200.0830371,,,,,,,,,,,,,,,,,,,,,,,,,,,,,,,,,,,,,,,,,,,,,,,LiTFO,O=S(=O)([O-])C(F)(F)F.[Li+],0.230769231,0.189531963,1.497678598,155.9680291,,,,,,,,,,,,80,4.45E-06,-5.352099901
,,5/20/2020,JL,,,doi.org/10.1021/acs.macromol.6b01516,PSBMC,[Cu][Si](C)(CCC1OC(=O)OC1)CCC[Au],[Cu][Si](C)(CCC1OC(=O)OC1)CCC[Au],,,,,,0.909090909,0.927685393,,,,,,22600,17300,17300,1.306358382,86.36613249,200.0830371,,,,,,,,,,,,,,,,,,,,,,,,,,,,,,,,,,,,,,,,,,,,,,,LiTFO,O=S(=O)([O-])C(F)(F)F.[Li+],0.090909091,0.072314607,0.499226199,155.9680291,,,,,,,,,,,,25,8.58E-09,-8.066500058
,,5/20/2020,JL,,,doi.org/10.1021/acs.macromol.6b01516,PSBMC,[Cu][Si](C)(CCC1OC(=O)OC1)CCC[Au],[Cu][Si](C)(CCC1OC(=O)OC1)CCC[Au],,,,,,0.909090909,0.927685393,,,,,,22600,17300,17300,1.306358382,86.36613249,200.0830371,,,,,,,,,,,,,,,,,,,,,,,,,,,,,,,,,,,,,,,,,,,,,,,LiTFO,O=S(=O)([O-])C(F)(F)F.[Li+],0.090909091,0.072314607,0.499226199,155.9680291,,,,,,,,,,,,30,1.92E-08,-7.715600852
,,5/20/2020,JL,,,doi.org/10.1021/acs.macromol.6b01516,PSBMC,[Cu][Si](C)(CCC1OC(=O)OC1)CCC[Au],[Cu][Si](C)(CCC1OC(=O)OC1)CCC[Au],,,,,,0.909090909,0.927685393,,,,,,22600,17300,17300,1.306358382,86.36613249,200.0830371,,,,,,,,,,,,,,,,,,,,,,,,,,,,,,,,,,,,,,,,,,,,,,,LiTFO,O=S(=O)([O-])C(F)(F)F.[Li+],0.090909091,0.072314607,0.499226199,155.9680291,,,,,,,,,,,,40,7.95E-08,-7.099800066
,,5/20/2020,JL,,,doi.org/10.1021/acs.macromol.6b01516,PSBMC,[Cu][Si](C)(CCC1OC(=O)OC1)CCC[Au],[Cu][Si](C)(CCC1OC(=O)OC1)CCC[Au],,,,,,0.909090909,0.927685393,,,,,,22600,17300,17300,1.306358382,86.36613249,200.0830371,,,,,,,,,,,,,,,,,,,,,,,,,,,,,,,,,,,,,,,,,,,,,,,LiTFO,O=S(=O)([O-])C(F)(F)F.[Li+],0.090909091,0.072314607,0.499226199,155.9680291,,,,,,,,,,,,50,2.69E-07,-6.569900746
,,5/20/2020,JL,,,doi.org/10.1021/acs.macromol.6b01516,PSBMC,[Cu][Si](C)(CCC1OC(=O)OC1)CCC[Au],[Cu][Si](C)(CCC1OC(=O)OC1)CCC[Au],,,,,,0.909090909,0.927685393,,,,,,22600,17300,17300,1.306358382,86.36613249,200.0830371,,,,,,,,,,,,,,,,,,,,,,,,,,,,,,,,,,,,,,,,,,,,,,,LiTFO,O=S(=O)([O-])C(F)(F)F.[Li+],0.090909091,0.072314607,0.499226199,155.9680291,,,,,,,,,,,,60,6.96E-07,-6.15710008
,,5/20/2020,JL,,,doi.org/10.1021/acs.macromol.6b01516,PSBMC,[Cu][Si](C)(CCC1OC(=O)OC1)CCC[Au],[Cu][Si](C)(CCC1OC(=O)OC1)CCC[Au],,,,,,0.909090909,0.927685393,,,,,,22600,17300,17300,1.306358382,86.36613249,200.0830371,,,,,,,,,,,,,,,,,,,,,,,,,,,,,,,,,,,,,,,,,,,,,,,LiTFO,O=S(=O)([O-])C(F)(F)F.[Li+],0.090909091,0.072314607,0.499226199,155.9680291,,,,,,,,,,,,70,1.63E-06,-5.788999668
,,5/20/2020,JL,,,doi.org/10.1021/acs.macromol.6b01516,PSBMC,[Cu][Si](C)(CCC1OC(=O)OC1)CCC[Au],[Cu][Si](C)(CCC1OC(=O)OC1)CCC[Au],,,,,,0.909090909,0.927685393,,,,,,22600,17300,17300,1.306358382,86.36613249,200.0830371,,,,,,,,,,,,,,,,,,,,,,,,,,,,,,,,,,,,,,,,,,,,,,,LiTFO,O=S(=O)([O-])C(F)(F)F.[Li+],0.090909091,0.072314607,0.499226199,155.9680291,,,,,,,,,,,,80,3.51E-06,-5.455299587
,,5/20/2020,JL,,,doi.org/10.1021/acs.macromol.6b01516,PSBMC,[Cu][Si](C)(CCC1OC(=O)OC1)CCC[Au],[Cu][Si](C)(CCC1OC(=O)OC1)CCC[Au],,,,,,0.2,0.148449791,,,,,,22600,17300,17300,1.306358382,86.36613249,200.0830371,,,,,,,,,,,,,,,,,,,,,,,,,,,,,,,,,,,,,,,,,,,,,,,LiTFSI,O=S(=O)([N-]S(=O)(=O)C(F)(F)F)C(F)(F)F.[Li+],0.8,0.851550209,19.96904798,286.9332984,,,,,,,,,,,,25,4.72E-05,-4.326400419
,,5/20/2020,JL,,,doi.org/10.1021/acs.macromol.6b01516,PSBMC,[Cu][Si](C)(CCC1OC(=O)OC1)CCC[Au],[Cu][Si](C)(CCC1OC(=O)OC1)CCC[Au],,,,,,0.2,0.148449791,,,,,,22600,17300,17300,1.306358382,86.36613249,200.0830371,,,,,,,,,,,,,,,,,,,,,,,,,,,,,,,,,,,,,,,,,,,,,,,LiTFSI,O=S(=O)([N-]S(=O)(=O)C(F)(F)F)C(F)(F)F.[Li+],0.8,0.851550209,19.96904798,286.9332984,,,,,,,,,,,,30,5.91E-05,-4.2282002
,,5/20/2020,JL,,,doi.org/10.1021/acs.macromol.6b01516,PSBMC,[Cu][Si](C)(CCC1OC(=O)OC1)CCC[Au],[Cu][Si](C)(CCC1OC(=O)OC1)CCC[Au],,,,,,0.2,0.148449791,,,,,,22600,17300,17300,1.306358382,86.36613249,200.0830371,,,,,,,,,,,,,,,,,,,,,,,,,,,,,,,,,,,,,,,,,,,,,,,LiTFSI,O=S(=O)([N-]S(=O)(=O)C(F)(F)F)C(F)(F)F.[Li+],0.8,0.851550209,19.96904798,286.9332984,,,,,,,,,,,,40,9.00E-05,-4.045899866
,,5/20/2020,JL,,,doi.org/10.1021/acs.macromol.6b01516,PSBMC,[Cu][Si](C)(CCC1OC(=O)OC1)CCC[Au],[Cu][Si](C)(CCC1OC(=O)OC1)CCC[Au],,,,,,0.2,0.148449791,,,,,,22600,17300,17300,1.306358382,86.36613249,200.0830371,,,,,,,,,,,,,,,,,,,,,,,,,,,,,,,,,,,,,,,,,,,,,,,LiTFSI,O=S(=O)([N-]S(=O)(=O)C(F)(F)F)C(F)(F)F.[Li+],0.8,0.851550209,19.96904798,286.9332984,,,,,,,,,,,,50,0.000146083,-3.835400321
,,5/20/2020,JL,,,doi.org/10.1021/acs.macromol.6b01516,PSBMC,[Cu][Si](C)(CCC1OC(=O)OC1)CCC[Au],[Cu][Si](C)(CCC1OC(=O)OC1)CCC[Au],,,,,,0.2,0.148449791,,,,,,22600,17300,17300,1.306358382,86.36613249,200.0830371,,,,,,,,,,,,,,,,,,,,,,,,,,,,,,,,,,,,,,,,,,,,,,,LiTFSI,O=S(=O)([N-]S(=O)(=O)C(F)(F)F)C(F)(F)F.[Li+],0.8,0.851550209,19.96904798,286.9332984,,,,,,,,,,,,60,0.000208305,-3.681300305
,,5/20/2020,JL,,,doi.org/10.1021/acs.macromol.6b01516,PSBMC,[Cu][Si](C)(CCC1OC(=O)OC1)CCC[Au],[Cu][Si](C)(CCC1OC(=O)OC1)CCC[Au],,,,,,0.2,0.148449791,,,,,,22600,17300,17300,1.306358382,86.36613249,200.0830371,,,,,,,,,,,,,,,,,,,,,,,,,,,,,,,,,,,,,,,,,,,,,,,LiTFSI,O=S(=O)([N-]S(=O)(=O)C(F)(F)F)C(F)(F)F.[Li+],0.8,0.851550209,19.96904798,286.9332984,,,,,,,,,,,,70,0.000327416,-3.484900102
,,5/20/2020,JL,,,doi.org/10.1021/acs.macromol.6b01516,PSBMC,[Cu][Si](C)(CCC1OC(=O)OC1)CCC[Au],[Cu][Si](C)(CCC1OC(=O)OC1)CCC[Au],,,,,,0.2,0.148449791,,,,,,22600,17300,17300,1.306358382,86.36613249,200.0830371,,,,,,,,,,,,,,,,,,,,,,,,,,,,,,,,,,,,,,,,,,,,,,,LiTFSI,O=S(=O)([N-]S(=O)(=O)C(F)(F)F)C(F)(F)F.[Li+],0.8,0.851550209,19.96904798,286.9332984,,,,,,,,,,,,80,0.000394457,-3.404000333
,,5/20/2020,JL,,,doi.org/10.1021/acs.macromol.6b01516,PSBMC,[Cu][Si](C)(CCC1OC(=O)OC1)CCC[Au],[Cu][Si](C)(CCC1OC(=O)OC1)CCC[Au],,,,,,0.333333333,0.258522039,,,,,,22600,17300,17300,1.306358382,86.36613249,200.0830371,,,,,,,,,,,,,,,,,,,,,,,,,,,,,,,,,,,,,,,,,,,,,,,LiTFSI,O=S(=O)([N-]S(=O)(=O)C(F)(F)F)C(F)(F)F.[Li+],0.666666667,0.741477961,9.984523988,286.9332984,,,,,,,,,,,,25,2.30E-05,-4.638899512
,,5/20/2020,JL,,,doi.org/10.1021/acs.macromol.6b01516,PSBMC,[Cu][Si](C)(CCC1OC(=O)OC1)CCC[Au],[Cu][Si](C)(CCC1OC(=O)OC1)CCC[Au],,,,,,0.333333333,0.258522039,,,,,,22600,17300,17300,1.306358382,86.36613249,200.0830371,,,,,,,,,,,,,,,,,,,,,,,,,,,,,,,,,,,,,,,,,,,,,,,LiTFSI,O=S(=O)([N-]S(=O)(=O)C(F)(F)F)C(F)(F)F.[Li+],0.666666667,0.741477961,9.984523988,286.9332984,,,,,,,,,,,,30,3.45E-05,-4.461799648
,,5/20/2020,JL,,,doi.org/10.1021/acs.macromol.6b01516,PSBMC,[Cu][Si](C)(CCC1OC(=O)OC1)CCC[Au],[Cu][Si](C)(CCC1OC(=O)OC1)CCC[Au],,,,,,0.333333333,0.258522039,,,,,,22600,17300,17300,1.306358382,86.36613249,200.0830371,,,,,,,,,,,,,,,,,,,,,,,,,,,,,,,,,,,,,,,,,,,,,,,LiTFSI,O=S(=O)([N-]S(=O)(=O)C(F)(F)F)C(F)(F)F.[Li+],0.666666667,0.741477961,9.984523988,286.9332984,,,,,,,,,,,,40,7.03E-05,-4.15290014
,,5/20/2020,JL,,,doi.org/10.1021/acs.macromol.6b01516,PSBMC,[Cu][Si](C)(CCC1OC(=O)OC1)CCC[Au],[Cu][Si](C)(CCC1OC(=O)OC1)CCC[Au],,,,,,0.333333333,0.258522039,,,,,,22600,17300,17300,1.306358382,86.36613249,200.0830371,,,,,,,,,,,,,,,,,,,,,,,,,,,,,,,,,,,,,,,,,,,,,,,LiTFSI,O=S(=O)([N-]S(=O)(=O)C(F)(F)F)C(F)(F)F.[Li+],0.666666667,0.741477961,9.984523988,286.9332984,,,,,,,,,,,,50,0.000128292,-3.891800424
,,5/20/2020,JL,,,doi.org/10.1021/acs.macromol.6b01516,PSBMC,[Cu][Si](C)(CCC1OC(=O)OC1)CCC[Au],[Cu][Si](C)(CCC1OC(=O)OC1)CCC[Au],,,,,,0.333333333,0.258522039,,,,,,22600,17300,17300,1.306358382,86.36613249,200.0830371,,,,,,,,,,,,,,,,,,,,,,,,,,,,,,,,,,,,,,,,,,,,,,,LiTFSI,O=S(=O)([N-]S(=O)(=O)C(F)(F)F)C(F)(F)F.[Li+],0.666666667,0.741477961,9.984523988,286.9332984,,,,,,,,,,,,60,0.000219381,-3.658800988
,,5/20/2020,JL,,,doi.org/10.1021/acs.macromol.6b01516,PSBMC,[Cu][Si](C)(CCC1OC(=O)OC1)CCC[Au],[Cu][Si](C)(CCC1OC(=O)OC1)CCC[Au],,,,,,0.333333333,0.258522039,,,,,,22600,17300,17300,1.306358382,86.36613249,200.0830371,,,,,,,,,,,,,,,,,,,,,,,,,,,,,,,,,,,,,,,,,,,,,,,LiTFSI,O=S(=O)([N-]S(=O)(=O)C(F)(F)F)C(F)(F)F.[Li+],0.666666667,0.741477961,9.984523988,286.9332984,,,,,,,,,,,,70,0.000347056,-3.459600443
,,5/20/2020,JL,,,doi.org/10.1021/acs.macromol.6b01516,PSBMC,[Cu][Si](C)(CCC1OC(=O)OC1)CCC[Au],[Cu][Si](C)(CCC1OC(=O)OC1)CCC[Au],,,,,,0.333333333,0.258522039,,,,,,22600,17300,17300,1.306358382,86.36613249,200.0830371,,,,,,,,,,,,,,,,,,,,,,,,,,,,,,,,,,,,,,,,,,,,,,,LiTFSI,O=S(=O)([N-]S(=O)(=O)C(F)(F)F)C(F)(F)F.[Li+],0.666666667,0.741477961,9.984523988,286.9332984,,,,,,,,,,,,80,0.000521315,-3.282899779
,,5/20/2020,JL,,,doi.org/10.1021/acs.macromol.6b01516,PSBMC,[Cu][Si](C)(CCC1OC(=O)OC1)CCC[Au],[Cu][Si](C)(CCC1OC(=O)OC1)CCC[Au],,,,,,0.5,0.410834345,,,,,,22600,17300,17300,1.306358382,86.36613249,200.0830371,,,,,,,,,,,,,,,,,,,,,,,,,,,,,,,,,,,,,,,,,,,,,,,LiTFSI,O=S(=O)([N-]S(=O)(=O)C(F)(F)F)C(F)(F)F.[Li+],0.5,0.589165655,4.992261994,286.9332984,,,,,,,,,,,,25,6.79E-06,-5.168100165
,,5/20/2020,JL,,,doi.org/10.1021/acs.macromol.6b01516,PSBMC,[Cu][Si](C)(CCC1OC(=O)OC1)CCC[Au],[Cu][Si](C)(CCC1OC(=O)OC1)CCC[Au],,,,,,0.5,0.410834345,,,,,,22600,17300,17300,1.306358382,86.36613249,200.0830371,,,,,,,,,,,,,,,,,,,,,,,,,,,,,,,,,,,,,,,,,,,,,,,LiTFSI,O=S(=O)([N-]S(=O)(=O)C(F)(F)F)C(F)(F)F.[Li+],0.5,0.589165655,4.992261994,286.9332984,,,,,,,,,,,,30,1.12E-05,-4.951698063
,,5/20/2020,JL,,,doi.org/10.1021/acs.macromol.6b01516,PSBMC,[Cu][Si](C)(CCC1OC(=O)OC1)CCC[Au],[Cu][Si](C)(CCC1OC(=O)OC1)CCC[Au],,,,,,0.5,0.410834345,,,,,,22600,17300,17300,1.306358382,86.36613249,200.0830371,,,,,,,,,,,,,,,,,,,,,,,,,,,,,,,,,,,,,,,,,,,,,,,LiTFSI,O=S(=O)([N-]S(=O)(=O)C(F)(F)F)C(F)(F)F.[Li+],0.5,0.589165655,4.992261994,286.9332984,,,,,,,,,,,,40,2.51E-05,-4.600499339
,,5/20/2020,JL,,,doi.org/10.1021/acs.macromol.6b01516,PSBMC,[Cu][Si](C)(CCC1OC(=O)OC1)CCC[Au],[Cu][Si](C)(CCC1OC(=O)OC1)CCC[Au],,,,,,0.5,0.410834345,,,,,,22600,17300,17300,1.306358382,86.36613249,200.0830371,,,,,,,,,,,,,,,,,,,,,,,,,,,,,,,,,,,,,,,,,,,,,,,LiTFSI,O=S(=O)([N-]S(=O)(=O)C(F)(F)F)C(F)(F)F.[Li+],0.5,0.589165655,4.992261994,286.9332984,,,,,,,,,,,,50,5.18E-05,-4.285900024
,,5/20/2020,JL,,,doi.org/10.1021/acs.macromol.6b01516,PSBMC,[Cu][Si](C)(CCC1OC(=O)OC1)CCC[Au],[Cu][Si](C)(CCC1OC(=O)OC1)CCC[Au],,,,,,0.5,0.410834345,,,,,,22600,17300,17300,1.306358382,86.36613249,200.0830371,,,,,,,,,,,,,,,,,,,,,,,,,,,,,,,,,,,,,,,,,,,,,,,LiTFSI,O=S(=O)([N-]S(=O)(=O)C(F)(F)F)C(F)(F)F.[Li+],0.5,0.589165655,4.992261994,286.9332984,,,,,,,,,,,,60,9.32E-05,-4.030400064
,,5/20/2020,JL,,,doi.org/10.1021/acs.macromol.6b01516,PSBMC,[Cu][Si](C)(CCC1OC(=O)OC1)CCC[Au],[Cu][Si](C)(CCC1OC(=O)OC1)CCC[Au],,,,,,0.5,0.410834345,,,,,,22600,17300,17300,1.306358382,86.36613249,200.0830371,,,,,,,,,,,,,,,,,,,,,,,,,,,,,,,,,,,,,,,,,,,,,,,LiTFSI,O=S(=O)([N-]S(=O)(=O)C(F)(F)F)C(F)(F)F.[Li+],0.5,0.589165655,4.992261994,286.9332984,,,,,,,,,,,,70,0.000161547,-3.791701103
,,5/20/2020,JL,,,doi.org/10.1021/acs.macromol.6b01516,PSBMC,[Cu][Si](C)(CCC1OC(=O)OC1)CCC[Au],[Cu][Si](C)(CCC1OC(=O)OC1)CCC[Au],,,,,,0.5,0.410834345,,,,,,22600,17300,17300,1.306358382,86.36613249,200.0830371,,,,,,,,,,,,,,,,,,,,,,,,,,,,,,,,,,,,,,,,,,,,,,,LiTFSI,O=S(=O)([N-]S(=O)(=O)C(F)(F)F)C(F)(F)F.[Li+],0.5,0.589165655,4.992261994,286.9332984,,,,,,,,,,,,80,0.000257217,-3.589700331
,,5/20/2020,JL,,,doi.org/10.1021/acs.macromol.6b01516,PSBMC,[Cu][Si](C)(CCC1OC(=O)OC1)CCC[Au],[Cu][Si](C)(CCC1OC(=O)OC1)CCC[Au],,,,,,0.666666667,0.582399126,,,,,,22600,17300,17300,1.306358382,86.36613249,200.0830371,,,,,,,,,,,,,,,,,,,,,,,,,,,,,,,,,,,,,,,,,,,,,,,LiTFSI,O=S(=O)([N-]S(=O)(=O)C(F)(F)F)C(F)(F)F.[Li+],0.333333333,0.417600874,2.496130997,286.9332984,,,,,,,,,,,,25,3.24E-06,-5.489099925
,,5/20/2020,JL,,,doi.org/10.1021/acs.macromol.6b01516,PSBMC,[Cu][Si](C)(CCC1OC(=O)OC1)CCC[Au],[Cu][Si](C)(CCC1OC(=O)OC1)CCC[Au],,,,,,0.666666667,0.582399126,,,,,,22600,17300,17300,1.306358382,86.36613249,200.0830371,,,,,,,,,,,,,,,,,,,,,,,,,,,,,,,,,,,,,,,,,,,,,,,LiTFSI,O=S(=O)([N-]S(=O)(=O)C(F)(F)F)C(F)(F)F.[Li+],0.333333333,0.417600874,2.496130997,286.9332984,,,,,,,,,,,,30,5.23E-06,-5.281099906
,,5/20/2020,JL,,,doi.org/10.1021/acs.macromol.6b01516,PSBMC,[Cu][Si](C)(CCC1OC(=O)OC1)CCC[Au],[Cu][Si](C)(CCC1OC(=O)OC1)CCC[Au],,,,,,0.666666667,0.582399126,,,,,,22600,17300,17300,1.306358382,86.36613249,200.0830371,,,,,,,,,,,,,,,,,,,,,,,,,,,,,,,,,,,,,,,,,,,,,,,LiTFSI,O=S(=O)([N-]S(=O)(=O)C(F)(F)F)C(F)(F)F.[Li+],0.333333333,0.417600874,2.496130997,286.9332984,,,,,,,,,,,,40,1.32E-05,-4.879199111
,,5/20/2020,JL,,,doi.org/10.1021/acs.macromol.6b01516,PSBMC,[Cu][Si](C)(CCC1OC(=O)OC1)CCC[Au],[Cu][Si](C)(CCC1OC(=O)OC1)CCC[Au],,,,,,0.666666667,0.582399126,,,,,,22600,17300,17300,1.306358382,86.36613249,200.0830371,,,,,,,,,,,,,,,,,,,,,,,,,,,,,,,,,,,,,,,,,,,,,,,LiTFSI,O=S(=O)([N-]S(=O)(=O)C(F)(F)F)C(F)(F)F.[Li+],0.333333333,0.417600874,2.496130997,286.9332984,,,,,,,,,,,,50,2.82E-05,-4.550500002
,,5/20/2020,JL,,,doi.org/10.1021/acs.macromol.6b01516,PSBMC,[Cu][Si](C)(CCC1OC(=O)OC1)CCC[Au],[Cu][Si](C)(CCC1OC(=O)OC1)CCC[Au],,,,,,0.666666667,0.582399126,,,,,,22600,17300,17300,1.306358382,86.36613249,200.0830371,,,,,,,,,,,,,,,,,,,,,,,,,,,,,,,,,,,,,,,,,,,,,,,LiTFSI,O=S(=O)([N-]S(=O)(=O)C(F)(F)F)C(F)(F)F.[Li+],0.333333333,0.417600874,2.496130997,286.9332984,,,,,,,,,,,,60,5.55E-05,-4.255599826
,,5/20/2020,JL,,,doi.org/10.1021/acs.macromol.6b01516,PSBMC,[Cu][Si](C)(CCC1OC(=O)OC1)CCC[Au],[Cu][Si](C)(CCC1OC(=O)OC1)CCC[Au],,,,,,0.666666667,0.582399126,,,,,,22600,17300,17300,1.306358382,86.36613249,200.0830371,,,,,,,,,,,,,,,,,,,,,,,,,,,,,,,,,,,,,,,,,,,,,,,LiTFSI,O=S(=O)([N-]S(=O)(=O)C(F)(F)F)C(F)(F)F.[Li+],0.333333333,0.417600874,2.496130997,286.9332984,,,,,,,,,,,,70,0.00010193,-3.991697976
,,5/20/2020,JL,,,doi.org/10.1021/acs.macromol.6b01516,PSBMC,[Cu][Si](C)(CCC1OC(=O)OC1)CCC[Au],[Cu][Si](C)(CCC1OC(=O)OC1)CCC[Au],,,,,,0.666666667,0.582399126,,,,,,22600,17300,17300,1.306358382,86.36613249,200.0830371,,,,,,,,,,,,,,,,,,,,,,,,,,,,,,,,,,,,,,,,,,,,,,,LiTFSI,O=S(=O)([N-]S(=O)(=O)C(F)(F)F)C(F)(F)F.[Li+],0.333333333,0.417600874,2.496130997,286.9332984,,,,,,,,,,,,80,0.000169824,-3.770000934
,,5/20/2020,JL,,,doi.org/10.1021/acs.macromol.6b01516,PSBMC,[Cu][Si](C)(CCC1OC(=O)OC1)CCC[Au],[Cu][Si](C)(CCC1OC(=O)OC1)CCC[Au],,,,,,0.8,0.73609637,,,,,,22600,17300,17300,1.306358382,86.36613249,200.0830371,,,,,,,,,,,,,,,,,,,,,,,,,,,,,,,,,,,,,,,,,,,,,,,LiTFSI,O=S(=O)([N-]S(=O)(=O)C(F)(F)F)C(F)(F)F.[Li+],0.2,0.26390363,1.248065498,286.9332984,,,,,,,,,,,,25,4.92E-08,-7.307800159
,,5/20/2020,JL,,,doi.org/10.1021/acs.macromol.6b01516,PSBMC,[Cu][Si](C)(CCC1OC(=O)OC1)CCC[Au],[Cu][Si](C)(CCC1OC(=O)OC1)CCC[Au],,,,,,0.8,0.73609637,,,,,,22600,17300,17300,1.306358382,86.36613249,200.0830371,,,,,,,,,,,,,,,,,,,,,,,,,,,,,,,,,,,,,,,,,,,,,,,LiTFSI,O=S(=O)([N-]S(=O)(=O)C(F)(F)F)C(F)(F)F.[Li+],0.2,0.26390363,1.248065498,286.9332984,,,,,,,,,,,,30,1.10E-07,-6.958998356
,,5/20/2020,JL,,,doi.org/10.1021/acs.macromol.6b01516,PSBMC,[Cu][Si](C)(CCC1OC(=O)OC1)CCC[Au],[Cu][Si](C)(CCC1OC(=O)OC1)CCC[Au],,,,,,0.8,0.73609637,,,,,,22600,17300,17300,1.306358382,86.36613249,200.0830371,,,,,,,,,,,,,,,,,,,,,,,,,,,,,,,,,,,,,,,,,,,,,,,LiTFSI,O=S(=O)([N-]S(=O)(=O)C(F)(F)F)C(F)(F)F.[Li+],0.2,0.26390363,1.248065498,286.9332984,,,,,,,,,,,,40,4.63E-07,-6.334699562
,,5/20/2020,JL,,,doi.org/10.1021/acs.macromol.6b01516,PSBMC,[Cu][Si](C)(CCC1OC(=O)OC1)CCC[Au],[Cu][Si](C)(CCC1OC(=O)OC1)CCC[Au],,,,,,0.8,0.73609637,,,,,,22600,17300,17300,1.306358382,86.36613249,200.0830371,,,,,,,,,,,,,,,,,,,,,,,,,,,,,,,,,,,,,,,,,,,,,,,LiTFSI,O=S(=O)([N-]S(=O)(=O)C(F)(F)F)C(F)(F)F.[Li+],0.2,0.26390363,1.248065498,286.9332984,,,,,,,,,,,,50,1.50E-06,-5.823098814
,,5/20/2020,JL,,,doi.org/10.1021/acs.macromol.6b01516,PSBMC,[Cu][Si](C)(CCC1OC(=O)OC1)CCC[Au],[Cu][Si](C)(CCC1OC(=O)OC1)CCC[Au],,,,,,0.8,0.73609637,,,,,,22600,17300,17300,1.306358382,86.36613249,200.0830371,,,,,,,,,,,,,,,,,,,,,,,,,,,,,,,,,,,,,,,,,,,,,,,LiTFSI,O=S(=O)([N-]S(=O)(=O)C(F)(F)F)C(F)(F)F.[Li+],0.2,0.26390363,1.248065498,286.9332984,,,,,,,,,,,,60,4.15E-06,-5.381800188
,,5/20/2020,JL,,,doi.org/10.1021/acs.macromol.6b01516,PSBMC,[Cu][Si](C)(CCC1OC(=O)OC1)CCC[Au],[Cu][Si](C)(CCC1OC(=O)OC1)CCC[Au],,,,,,0.8,0.73609637,,,,,,22600,17300,17300,1.306358382,86.36613249,200.0830371,,,,,,,,,,,,,,,,,,,,,,,,,,,,,,,,,,,,,,,,,,,,,,,LiTFSI,O=S(=O)([N-]S(=O)(=O)C(F)(F)F)C(F)(F)F.[Li+],0.2,0.26390363,1.248065498,286.9332984,,,,,,,,,,,,70,1.03E-05,-4.988298484
,,5/20/2020,JL,,,doi.org/10.1021/acs.macromol.6b01516,PSBMC,[Cu][Si](C)(CCC1OC(=O)OC1)CCC[Au],[Cu][Si](C)(CCC1OC(=O)OC1)CCC[Au],,,,,,0.8,0.73609637,,,,,,22600,17300,17300,1.306358382,86.36613249,200.0830371,,,,,,,,,,,,,,,,,,,,,,,,,,,,,,,,,,,,,,,,,,,,,,,LiTFSI,O=S(=O)([N-]S(=O)(=O)C(F)(F)F)C(F)(F)F.[Li+],0.2,0.26390363,1.248065498,286.9332984,,,,,,,,,,,,80,2.08E-05,-4.682099556
,,5/20/2020,JL,,,doi.org/10.1021/acs.macromol.6b01516,PSBMC,[Cu][Si](C)(CCC1OC(=O)OC1)CCC[Au],[Cu][Si](C)(CCC1OC(=O)OC1)CCC[Au],,,,,,0.909090909,0.874579135,,,,,,22600,17300,17300,1.306358382,86.36613249,200.0830371,,,,,,,,,,,,,,,,,,,,,,,,,,,,,,,,,,,,,,,,,,,,,,,LiTFSI,O=S(=O)([N-]S(=O)(=O)C(F)(F)F)C(F)(F)F.[Li+],0.090909091,0.125420865,0.499226199,286.9332984,,,,,,,,,,,,25,1.34E-08,-7.873699715
,,5/20/2020,JL,,,doi.org/10.1021/acs.macromol.6b01516,PSBMC,[Cu][Si](C)(CCC1OC(=O)OC1)CCC[Au],[Cu][Si](C)(CCC1OC(=O)OC1)CCC[Au],,,,,,0.909090909,0.874579135,,,,,,22600,17300,17300,1.306358382,86.36613249,200.0830371,,,,,,,,,,,,,,,,,,,,,,,,,,,,,,,,,,,,,,,,,,,,,,,LiTFSI,O=S(=O)([N-]S(=O)(=O)C(F)(F)F)C(F)(F)F.[Li+],0.090909091,0.125420865,0.499226199,286.9332984,,,,,,,,,,,,30,2.95E-08,-7.530600707
,,5/20/2020,JL,,,doi.org/10.1021/acs.macromol.6b01516,PSBMC,[Cu][Si](C)(CCC1OC(=O)OC1)CCC[Au],[Cu][Si](C)(CCC1OC(=O)OC1)CCC[Au],,,,,,0.909090909,0.874579135,,,,,,22600,17300,17300,1.306358382,86.36613249,200.0830371,,,,,,,,,,,,,,,,,,,,,,,,,,,,,,,,,,,,,,,,,,,,,,,LiTFSI,O=S(=O)([N-]S(=O)(=O)C(F)(F)F)C(F)(F)F.[Li+],0.090909091,0.125420865,0.499226199,286.9332984,,,,,,,,,,,,40,1.25E-07,-6.903399315
,,5/20/2020,JL,,,doi.org/10.1021/acs.macromol.6b01516,PSBMC,[Cu][Si](C)(CCC1OC(=O)OC1)CCC[Au],[Cu][Si](C)(CCC1OC(=O)OC1)CCC[Au],,,,,,0.909090909,0.874579135,,,,,,22600,17300,17300,1.306358382,86.36613249,200.0830371,,,,,,,,,,,,,,,,,,,,,,,,,,,,,,,,,,,,,,,,,,,,,,,LiTFSI,O=S(=O)([N-]S(=O)(=O)C(F)(F)F)C(F)(F)F.[Li+],0.090909091,0.125420865,0.499226199,286.9332984,,,,,,,,,,,,50,4.11E-07,-6.385999705
,,5/20/2020,JL,,,doi.org/10.1021/acs.macromol.6b01516,PSBMC,[Cu][Si](C)(CCC1OC(=O)OC1)CCC[Au],[Cu][Si](C)(CCC1OC(=O)OC1)CCC[Au],,,,,,0.909090909,0.874579135,,,,,,22600,17300,17300,1.306358382,86.36613249,200.0830371,,,,,,,,,,,,,,,,,,,,,,,,,,,,,,,,,,,,,,,,,,,,,,,LiTFSI,O=S(=O)([N-]S(=O)(=O)C(F)(F)F)C(F)(F)F.[Li+],0.090909091,0.125420865,0.499226199,286.9332984,,,,,,,,,,,,60,1.14E-06,-5.941999367
,,5/20/2020,JL,,,doi.org/10.1021/acs.macromol.6b01516,PSBMC,[Cu][Si](C)(CCC1OC(=O)OC1)CCC[Au],[Cu][Si](C)(CCC1OC(=O)OC1)CCC[Au],,,,,,0.909090909,0.874579135,,,,,,22600,17300,17300,1.306358382,86.36613249,200.0830371,,,,,,,,,,,,,,,,,,,,,,,,,,,,,,,,,,,,,,,,,,,,,,,LiTFSI,O=S(=O)([N-]S(=O)(=O)C(F)(F)F)C(F)(F)F.[Li+],0.090909091,0.125420865,0.499226199,286.9332984,,,,,,,,,,,,70,2.72E-06,-5.56540076
,,5/20/2020,JL,,,doi.org/10.1021/acs.macromol.6b01516,PSBMC,[Cu][Si](C)(CCC1OC(=O)OC1)CCC[Au],[Cu][Si](C)(CCC1OC(=O)OC1)CCC[Au],,,,,,0.909090909,0.874579135,,,,,,22600,17300,17300,1.306358382,86.36613249,200.0830371,,,,,,,,,,,,,,,,,,,,,,,,,,,,,,,,,,,,,,,,,,,,,,,LiTFSI,O=S(=O)([N-]S(=O)(=O)C(F)(F)F)C(F)(F)F.[Li+],0.090909091,0.125420865,0.499226199,286.9332984,,,,,,,,,,,,80,5.84E-06,-5.233900345
,,5/20/2020,JL,,,doi.org/10.1021/acs.macromol.6b01516,PSBDC,[Cu][Si](CCC1OC(=O)OC1)(CCC1OC(=O)OC1)CCC[Au],[Cu][Si](CCC1OC(=O)OC1)(CCC1OC(=O)OC1)CCC[Au],,,,,,0.2,0.32479268,,,,,,227000,90600,90600,2.505518764,302,300.0990811,,,,,,,,,,,,,,,,,,,,,,,,,,,,,,,,,,,,,,,,,,,,,,,LiTFO,O=S(=O)([O-])C(F)(F)F.[Li+],0.8,0.67520732,13.33333333,155.9680291,,,,,,,,,,,,25,1.00E-08,-8.000099899
,,5/20/2020,JL,,,doi.org/10.1021/acs.macromol.6b01516,PSBDC,[Cu][Si](CCC1OC(=O)OC1)(CCC1OC(=O)OC1)CCC[Au],[Cu][Si](CCC1OC(=O)OC1)(CCC1OC(=O)OC1)CCC[Au],,,,,,0.2,0.32479268,,,,,,227000,90600,90600,2.505518764,302,300.0990811,,,,,,,,,,,,,,,,,,,,,,,,,,,,,,,,,,,,,,,,,,,,,,,LiTFO,O=S(=O)([O-])C(F)(F)F.[Li+],0.8,0.67520732,13.33333333,155.9680291,,,,,,,,,,,,30,2.27E-08,-7.644100432
,,5/20/2020,JL,,,doi.org/10.1021/acs.macromol.6b01516,PSBDC,[Cu][Si](CCC1OC(=O)OC1)(CCC1OC(=O)OC1)CCC[Au],[Cu][Si](CCC1OC(=O)OC1)(CCC1OC(=O)OC1)CCC[Au],,,,,,0.2,0.32479268,,,,,,227000,90600,90600,2.505518764,302,300.0990811,,,,,,,,,,,,,,,,,,,,,,,,,,,,,,,,,,,,,,,,,,,,,,,LiTFO,O=S(=O)([O-])C(F)(F)F.[Li+],0.8,0.67520732,13.33333333,155.9680291,,,,,,,,,,,,40,9.53E-08,-7.021000075
,,5/20/2020,JL,,,doi.org/10.1021/acs.macromol.6b01516,PSBDC,[Cu][Si](CCC1OC(=O)OC1)(CCC1OC(=O)OC1)CCC[Au],[Cu][Si](CCC1OC(=O)OC1)(CCC1OC(=O)OC1)CCC[Au],,,,,,0.2,0.32479268,,,,,,227000,90600,90600,2.505518764,302,300.0990811,,,,,,,,,,,,,,,,,,,,,,,,,,,,,,,,,,,,,,,,,,,,,,,LiTFO,O=S(=O)([O-])C(F)(F)F.[Li+],0.8,0.67520732,13.33333333,155.9680291,,,,,,,,,,,,50,3.14E-07,-6.502999819
,,5/20/2020,JL,,,doi.org/10.1021/acs.macromol.6b01516,PSBDC,[Cu][Si](CCC1OC(=O)OC1)(CCC1OC(=O)OC1)CCC[Au],[Cu][Si](CCC1OC(=O)OC1)(CCC1OC(=O)OC1)CCC[Au],,,,,,0.2,0.32479268,,,,,,227000,90600,90600,2.505518764,302,300.0990811,,,,,,,,,,,,,,,,,,,,,,,,,,,,,,,,,,,,,,,,,,,,,,,LiTFO,O=S(=O)([O-])C(F)(F)F.[Li+],0.8,0.67520732,13.33333333,155.9680291,,,,,,,,,,,,60,9.61E-07,-6.017300113
,,5/20/2020,JL,,,doi.org/10.1021/acs.macromol.6b01516,PSBDC,[Cu][Si](CCC1OC(=O)OC1)(CCC1OC(=O)OC1)CCC[Au],[Cu][Si](CCC1OC(=O)OC1)(CCC1OC(=O)OC1)CCC[Au],,,,,,0.2,0.32479268,,,,,,227000,90600,90600,2.505518764,302,300.0990811,,,,,,,,,,,,,,,,,,,,,,,,,,,,,,,,,,,,,,,,,,,,,,,LiTFO,O=S(=O)([O-])C(F)(F)F.[Li+],0.8,0.67520732,13.33333333,155.9680291,,,,,,,,,,,,70,2.49E-06,-5.604200248
,,5/20/2020,JL,,,doi.org/10.1021/acs.macromol.6b01516,PSBDC,[Cu][Si](CCC1OC(=O)OC1)(CCC1OC(=O)OC1)CCC[Au],[Cu][Si](CCC1OC(=O)OC1)(CCC1OC(=O)OC1)CCC[Au],,,,,,0.2,0.32479268,,,,,,227000,90600,90600,2.505518764,302,300.0990811,,,,,,,,,,,,,,,,,,,,,,,,,,,,,,,,,,,,,,,,,,,,,,,LiTFO,O=S(=O)([O-])C(F)(F)F.[Li+],0.8,0.67520732,13.33333333,155.9680291,,,,,,,,,,,,80,5.87E-06,-5.231700144
,,5/20/2020,JL,,,doi.org/10.1021/acs.macromol.6b01516,PSBDC,[Cu][Si](CCC1OC(=O)OC1)(CCC1OC(=O)OC1)CCC[Au],[Cu][Si](CCC1OC(=O)OC1)(CCC1OC(=O)OC1)CCC[Au],,,,,,0.333333333,0.490329822,,,,,,227000,90600,90600,2.505518764,302,300.0990811,,,,,,,,,,,,,,,,,,,,,,,,,,,,,,,,,,,,,,,,,,,,,,,LiTFO,O=S(=O)([O-])C(F)(F)F.[Li+],0.666666667,0.509670178,6.666666667,155.9680291,,,,,,,,,,,,25,6.89E-09,-8.161599912
,,5/20/2020,JL,,,doi.org/10.1021/acs.macromol.6b01516,PSBDC,[Cu][Si](CCC1OC(=O)OC1)(CCC1OC(=O)OC1)CCC[Au],[Cu][Si](CCC1OC(=O)OC1)(CCC1OC(=O)OC1)CCC[Au],,,,,,0.333333333,0.490329822,,,,,,227000,90600,90600,2.505518764,302,300.0990811,,,,,,,,,,,,,,,,,,,,,,,,,,,,,,,,,,,,,,,,,,,,,,,LiTFO,O=S(=O)([O-])C(F)(F)F.[Li+],0.666666667,0.509670178,6.666666667,155.9680291,,,,,,,,,,,,30,1.83E-08,-7.737001048
,,5/20/2020,JL,,,doi.org/10.1021/acs.macromol.6b01516,PSBDC,[Cu][Si](CCC1OC(=O)OC1)(CCC1OC(=O)OC1)CCC[Au],[Cu][Si](CCC1OC(=O)OC1)(CCC1OC(=O)OC1)CCC[Au],,,,,,0.333333333,0.490329822,,,,,,227000,90600,90600,2.505518764,302,300.0990811,,,,,,,,,,,,,,,,,,,,,,,,,,,,,,,,,,,,,,,,,,,,,,,LiTFO,O=S(=O)([O-])C(F)(F)F.[Li+],0.666666667,0.509670178,6.666666667,155.9680291,,,,,,,,,,,,40,1.11E-07,-6.956398042
,,5/20/2020,JL,,,doi.org/10.1021/acs.macromol.6b01516,PSBDC,[Cu][Si](CCC1OC(=O)OC1)(CCC1OC(=O)OC1)CCC[Au],[Cu][Si](CCC1OC(=O)OC1)(CCC1OC(=O)OC1)CCC[Au],,,,,,0.333333333,0.490329822,,,,,,227000,90600,90600,2.505518764,302,300.0990811,,,,,,,,,,,,,,,,,,,,,,,,,,,,,,,,,,,,,,,,,,,,,,,LiTFO,O=S(=O)([O-])C(F)(F)F.[Li+],0.666666667,0.509670178,6.666666667,155.9680291,,,,,,,,,,,,50,4.91E-07,-6.309199873
,,5/20/2020,JL,,,doi.org/10.1021/acs.macromol.6b01516,PSBDC,[Cu][Si](CCC1OC(=O)OC1)(CCC1OC(=O)OC1)CCC[Au],[Cu][Si](CCC1OC(=O)OC1)(CCC1OC(=O)OC1)CCC[Au],,,,,,0.333333333,0.490329822,,,,,,227000,90600,90600,2.505518764,302,300.0990811,,,,,,,,,,,,,,,,,,,,,,,,,,,,,,,,,,,,,,,,,,,,,,,LiTFO,O=S(=O)([O-])C(F)(F)F.[Li+],0.666666667,0.509670178,6.666666667,155.9680291,,,,,,,,,,,,60,1.63E-06,-5.787098927
,,5/20/2020,JL,,,doi.org/10.1021/acs.macromol.6b01516,PSBDC,[Cu][Si](CCC1OC(=O)OC1)(CCC1OC(=O)OC1)CCC[Au],[Cu][Si](CCC1OC(=O)OC1)(CCC1OC(=O)OC1)CCC[Au],,,,,,0.333333333,0.490329822,,,,,,227000,90600,90600,2.505518764,302,300.0990811,,,,,,,,,,,,,,,,,,,,,,,,,,,,,,,,,,,,,,,,,,,,,,,LiTFO,O=S(=O)([O-])C(F)(F)F.[Li+],0.666666667,0.509670178,6.666666667,155.9680291,,,,,,,,,,,,70,4.64E-06,-5.333599969
,,5/20/2020,JL,,,doi.org/10.1021/acs.macromol.6b01516,PSBDC,[Cu][Si](CCC1OC(=O)OC1)(CCC1OC(=O)OC1)CCC[Au],[Cu][Si](CCC1OC(=O)OC1)(CCC1OC(=O)OC1)CCC[Au],,,,,,0.333333333,0.490329822,,,,,,227000,90600,90600,2.505518764,302,300.0990811,,,,,,,,,,,,,,,,,,,,,,,,,,,,,,,,,,,,,,,,,,,,,,,LiTFO,O=S(=O)([O-])C(F)(F)F.[Li+],0.666666667,0.509670178,6.666666667,155.9680291,,,,,,,,,,,,80,1.20E-05,-4.920699339
,,5/20/2020,JL,,,doi.org/10.1021/acs.macromol.6b01516,PSBDC,[Cu][Si](CCC1OC(=O)OC1)(CCC1OC(=O)OC1)CCC[Au],[Cu][Si](CCC1OC(=O)OC1)(CCC1OC(=O)OC1)CCC[Au],,,,,,0.416666667,0.578834178,,,,,,227000,90600,90600,2.505518764,302,300.0990811,,,,,,,,,,,,,,,,,,,,,,,,,,,,,,,,,,,,,,,,,,,,,,,LiTFO,O=S(=O)([O-])C(F)(F)F.[Li+],0.583333333,0.421165822,4.666666667,155.9680291,,,,,,,,,,,,25,2.47E-07,-6.606500256
,,5/20/2020,JL,,,doi.org/10.1021/acs.macromol.6b01516,PSBDC,[Cu][Si](CCC1OC(=O)OC1)(CCC1OC(=O)OC1)CCC[Au],[Cu][Si](CCC1OC(=O)OC1)(CCC1OC(=O)OC1)CCC[Au],,,,,,0.416666667,0.578834178,,,,,,227000,90600,90600,2.505518764,302,300.0990811,,,,,,,,,,,,,,,,,,,,,,,,,,,,,,,,,,,,,,,,,,,,,,,LiTFO,O=S(=O)([O-])C(F)(F)F.[Li+],0.583333333,0.421165822,4.666666667,155.9680291,,,,,,,,,,,,30,5.67E-07,-6.246499672
,,5/20/2020,JL,,,doi.org/10.1021/acs.macromol.6b01516,PSBDC,[Cu][Si](CCC1OC(=O)OC1)(CCC1OC(=O)OC1)CCC[Au],[Cu][Si](CCC1OC(=O)OC1)(CCC1OC(=O)OC1)CCC[Au],,,,,,0.416666667,0.578834178,,,,,,227000,90600,90600,2.505518764,302,300.0990811,,,,,,,,,,,,,,,,,,,,,,,,,,,,,,,,,,,,,,,,,,,,,,,LiTFO,O=S(=O)([O-])C(F)(F)F.[Li+],0.583333333,0.421165822,4.666666667,155.9680291,,,,,,,,,,,,40,1.94E-06,-5.712399794
,,5/20/2020,JL,,,doi.org/10.1021/acs.macromol.6b01516,PSBDC,[Cu][Si](CCC1OC(=O)OC1)(CCC1OC(=O)OC1)CCC[Au],[Cu][Si](CCC1OC(=O)OC1)(CCC1OC(=O)OC1)CCC[Au],,,,,,0.416666667,0.578834178,,,,,,227000,90600,90600,2.505518764,302,300.0990811,,,,,,,,,,,,,,,,,,,,,,,,,,,,,,,,,,,,,,,,,,,,,,,LiTFO,O=S(=O)([O-])C(F)(F)F.[Li+],0.583333333,0.421165822,4.666666667,155.9680291,,,,,,,,,,,,50,5.26E-06,-5.279200068
,,5/20/2020,JL,,,doi.org/10.1021/acs.macromol.6b01516,PSBDC,[Cu][Si](CCC1OC(=O)OC1)(CCC1OC(=O)OC1)CCC[Au],[Cu][Si](CCC1OC(=O)OC1)(CCC1OC(=O)OC1)CCC[Au],,,,,,0.416666667,0.578834178,,,,,,227000,90600,90600,2.505518764,302,300.0990811,,,,,,,,,,,,,,,,,,,,,,,,,,,,,,,,,,,,,,,,,,,,,,,LiTFO,O=S(=O)([O-])C(F)(F)F.[Li+],0.583333333,0.421165822,4.666666667,155.9680291,,,,,,,,,,,,60,1.35E-05,-4.870200581
,,5/20/2020,JL,,,doi.org/10.1021/acs.macromol.6b01516,PSBDC,[Cu][Si](CCC1OC(=O)OC1)(CCC1OC(=O)OC1)CCC[Au],[Cu][Si](CCC1OC(=O)OC1)(CCC1OC(=O)OC1)CCC[Au],,,,,,0.416666667,0.578834178,,,,,,227000,90600,90600,2.505518764,302,300.0990811,,,,,,,,,,,,,,,,,,,,,,,,,,,,,,,,,,,,,,,,,,,,,,,LiTFO,O=S(=O)([O-])C(F)(F)F.[Li+],0.583333333,0.421165822,4.666666667,155.9680291,,,,,,,,,,,,70,3.01E-05,-4.52180014
,,5/20/2020,JL,,,doi.org/10.1021/acs.macromol.6b01516,PSBDC,[Cu][Si](CCC1OC(=O)OC1)(CCC1OC(=O)OC1)CCC[Au],[Cu][Si](CCC1OC(=O)OC1)(CCC1OC(=O)OC1)CCC[Au],,,,,,0.416666667,0.578834178,,,,,,227000,90600,90600,2.505518764,302,300.0990811,,,,,,,,,,,,,,,,,,,,,,,,,,,,,,,,,,,,,,,,,,,,,,,LiTFO,O=S(=O)([O-])C(F)(F)F.[Li+],0.583333333,0.421165822,4.666666667,155.9680291,,,,,,,,,,,,80,6.28E-05,-4.201700246
,,5/20/2020,JL,,,doi.org/10.1021/acs.macromol.6b01516,PSBDC,[Cu][Si](CCC1OC(=O)OC1)(CCC1OC(=O)OC1)CCC[Au],[Cu][Si](CCC1OC(=O)OC1)(CCC1OC(=O)OC1)CCC[Au],,,,,,0.555555556,0.706325713,,,,,,227000,90600,90600,2.505518764,302,300.0990811,,,,,,,,,,,,,,,,,,,,,,,,,,,,,,,,,,,,,,,,,,,,,,,LiTFO,O=S(=O)([O-])C(F)(F)F.[Li+],0.444444444,0.293674287,2.666666667,155.9680291,,,,,,,,,,,,25,2.67E-07,-6.574200133
,,5/20/2020,JL,,,doi.org/10.1021/acs.macromol.6b01516,PSBDC,[Cu][Si](CCC1OC(=O)OC1)(CCC1OC(=O)OC1)CCC[Au],[Cu][Si](CCC1OC(=O)OC1)(CCC1OC(=O)OC1)CCC[Au],,,,,,0.555555556,0.706325713,,,,,,227000,90600,90600,2.505518764,302,300.0990811,,,,,,,,,,,,,,,,,,,,,,,,,,,,,,,,,,,,,,,,,,,,,,,LiTFO,O=S(=O)([O-])C(F)(F)F.[Li+],0.444444444,0.293674287,2.666666667,155.9680291,,,,,,,,,,,,30,5.21E-07,-6.282899779
,,5/20/2020,JL,,,doi.org/10.1021/acs.macromol.6b01516,PSBDC,[Cu][Si](CCC1OC(=O)OC1)(CCC1OC(=O)OC1)CCC[Au],[Cu][Si](CCC1OC(=O)OC1)(CCC1OC(=O)OC1)CCC[Au],,,,,,0.555555556,0.706325713,,,,,,227000,90600,90600,2.505518764,302,300.0990811,,,,,,,,,,,,,,,,,,,,,,,,,,,,,,,,,,,,,,,,,,,,,,,LiTFO,O=S(=O)([O-])C(F)(F)F.[Li+],0.444444444,0.293674287,2.666666667,155.9680291,,,,,,,,,,,,40,1.77E-06,-5.752800319
,,5/20/2020,JL,,,doi.org/10.1021/acs.macromol.6b01516,PSBDC,[Cu][Si](CCC1OC(=O)OC1)(CCC1OC(=O)OC1)CCC[Au],[Cu][Si](CCC1OC(=O)OC1)(CCC1OC(=O)OC1)CCC[Au],,,,,,0.555555556,0.706325713,,,,,,227000,90600,90600,2.505518764,302,300.0990811,,,,,,,,,,,,,,,,,,,,,,,,,,,,,,,,,,,,,,,,,,,,,,,LiTFO,O=S(=O)([O-])C(F)(F)F.[Li+],0.444444444,0.293674287,2.666666667,155.9680291,,,,,,,,,,,,50,4.88E-06,-5.31150009
,,5/20/2020,JL,,,doi.org/10.1021/acs.macromol.6b01516,PSBDC,[Cu][Si](CCC1OC(=O)OC1)(CCC1OC(=O)OC1)CCC[Au],[Cu][Si](CCC1OC(=O)OC1)(CCC1OC(=O)OC1)CCC[Au],,,,,,0.555555556,0.706325713,,,,,,227000,90600,90600,2.505518764,302,300.0990811,,,,,,,,,,,,,,,,,,,,,,,,,,,,,,,,,,,,,,,,,,,,,,,LiTFO,O=S(=O)([O-])C(F)(F)F.[Li+],0.444444444,0.293674287,2.666666667,155.9680291,,,,,,,,,,,,60,1.17E-05,-4.930798262
,,5/20/2020,JL,,,doi.org/10.1021/acs.macromol.6b01516,PSBDC,[Cu][Si](CCC1OC(=O)OC1)(CCC1OC(=O)OC1)CCC[Au],[Cu][Si](CCC1OC(=O)OC1)(CCC1OC(=O)OC1)CCC[Au],,,,,,0.555555556,0.706325713,,,,,,227000,90600,90600,2.505518764,302,300.0990811,,,,,,,,,,,,,,,,,,,,,,,,,,,,,,,,,,,,,,,,,,,,,,,LiTFO,O=S(=O)([O-])C(F)(F)F.[Li+],0.444444444,0.293674287,2.666666667,155.9680291,,,,,,,,,,,,70,2.52E-05,-4.598499514
,,5/20/2020,JL,,,doi.org/10.1021/acs.macromol.6b01516,PSBDC,[Cu][Si](CCC1OC(=O)OC1)(CCC1OC(=O)OC1)CCC[Au],[Cu][Si](CCC1OC(=O)OC1)(CCC1OC(=O)OC1)CCC[Au],,,,,,0.555555556,0.706325713,,,,,,227000,90600,90600,2.505518764,302,300.0990811,,,,,,,,,,,,,,,,,,,,,,,,,,,,,,,,,,,,,,,,,,,,,,,LiTFO,O=S(=O)([O-])C(F)(F)F.[Li+],0.444444444,0.293674287,2.666666667,155.9680291,,,,,,,,,,,,80,5.27E-05,-4.278400403
,,5/20/2020,JL,,,doi.org/10.1021/acs.macromol.6b01516,PSBDC,[Cu][Si](CCC1OC(=O)OC1)(CCC1OC(=O)OC1)CCC[Au],[Cu][Si](CCC1OC(=O)OC1)(CCC1OC(=O)OC1)CCC[Au],,,,,,0.625,0.762292111,,,,,,227000,90600,90600,2.505518764,302,300.0990811,,,,,,,,,,,,,,,,,,,,,,,,,,,,,,,,,,,,,,,,,,,,,,,LiTFO,O=S(=O)([O-])C(F)(F)F.[Li+],0.375,0.237707889,2,155.9680291,,,,,,,,,,,,25,2.85E-07,-6.545899411
,,5/20/2020,JL,,,doi.org/10.1021/acs.macromol.6b01516,PSBDC,[Cu][Si](CCC1OC(=O)OC1)(CCC1OC(=O)OC1)CCC[Au],[Cu][Si](CCC1OC(=O)OC1)(CCC1OC(=O)OC1)CCC[Au],,,,,,0.625,0.762292111,,,,,,227000,90600,90600,2.505518764,302,300.0990811,,,,,,,,,,,,,,,,,,,,,,,,,,,,,,,,,,,,,,,,,,,,,,,LiTFO,O=S(=O)([O-])C(F)(F)F.[Li+],0.375,0.237707889,2,155.9680291,,,,,,,,,,,,30,4.88E-07,-6.311200336
,,5/20/2020,JL,,,doi.org/10.1021/acs.macromol.6b01516,PSBDC,[Cu][Si](CCC1OC(=O)OC1)(CCC1OC(=O)OC1)CCC[Au],[Cu][Si](CCC1OC(=O)OC1)(CCC1OC(=O)OC1)CCC[Au],,,,,,0.625,0.762292111,,,,,,227000,90600,90600,2.505518764,302,300.0990811,,,,,,,,,,,,,,,,,,,,,,,,,,,,,,,,,,,,,,,,,,,,,,,LiTFO,O=S(=O)([O-])C(F)(F)F.[Li+],0.375,0.237707889,2,155.9680291,,,,,,,,,,,,40,1.51E-06,-5.821399988
,,5/20/2020,JL,,,doi.org/10.1021/acs.macromol.6b01516,PSBDC,[Cu][Si](CCC1OC(=O)OC1)(CCC1OC(=O)OC1)CCC[Au],[Cu][Si](CCC1OC(=O)OC1)(CCC1OC(=O)OC1)CCC[Au],,,,,,0.625,0.762292111,,,,,,227000,90600,90600,2.505518764,302,300.0990811,,,,,,,,,,,,,,,,,,,,,,,,,,,,,,,,,,,,,,,,,,,,,,,LiTFO,O=S(=O)([O-])C(F)(F)F.[Li+],0.375,0.237707889,2,155.9680291,,,,,,,,,,,,50,3.83E-06,-5.416499706
,,5/20/2020,JL,,,doi.org/10.1021/acs.macromol.6b01516,PSBDC,[Cu][Si](CCC1OC(=O)OC1)(CCC1OC(=O)OC1)CCC[Au],[Cu][Si](CCC1OC(=O)OC1)(CCC1OC(=O)OC1)CCC[Au],,,,,,0.625,0.762292111,,,,,,227000,90600,90600,2.505518764,302,300.0990811,,,,,,,,,,,,,,,,,,,,,,,,,,,,,,,,,,,,,,,,,,,,,,,LiTFO,O=S(=O)([O-])C(F)(F)F.[Li+],0.375,0.237707889,2,155.9680291,,,,,,,,,,,,60,8.47E-06,-5.072100182
,,5/20/2020,JL,,,doi.org/10.1021/acs.macromol.6b01516,PSBDC,[Cu][Si](CCC1OC(=O)OC1)(CCC1OC(=O)OC1)CCC[Au],[Cu][Si](CCC1OC(=O)OC1)(CCC1OC(=O)OC1)CCC[Au],,,,,,0.625,0.762292111,,,,,,227000,90600,90600,2.505518764,302,300.0990811,,,,,,,,,,,,,,,,,,,,,,,,,,,,,,,,,,,,,,,,,,,,,,,LiTFO,O=S(=O)([O-])C(F)(F)F.[Li+],0.375,0.237707889,2,155.9680291,,,,,,,,,,,,70,1.69E-05,-4.772200677
,,5/20/2020,JL,,,doi.org/10.1021/acs.macromol.6b01516,PSBDC,[Cu][Si](CCC1OC(=O)OC1)(CCC1OC(=O)OC1)CCC[Au],[Cu][Si](CCC1OC(=O)OC1)(CCC1OC(=O)OC1)CCC[Au],,,,,,0.625,0.762292111,,,,,,227000,90600,90600,2.505518764,302,300.0990811,,,,,,,,,,,,,,,,,,,,,,,,,,,,,,,,,,,,,,,,,,,,,,,LiTFO,O=S(=O)([O-])C(F)(F)F.[Li+],0.375,0.237707889,2,155.9680291,,,,,,,,,,,,80,3.34E-05,-4.476300346
,,5/20/2020,JL,,,doi.org/10.1021/acs.macromol.6b01516,PSBDC,[Cu][Si](CCC1OC(=O)OC1)(CCC1OC(=O)OC1)CCC[Au],[Cu][Si](CCC1OC(=O)OC1)(CCC1OC(=O)OC1)CCC[Au],,,,,,0.833333333,0.905842758,,,,,,227000,90600,90600,2.505518764,302,300.0990811,,,,,,,,,,,,,,,,,,,,,,,,,,,,,,,,,,,,,,,,,,,,,,,LiTFO,O=S(=O)([O-])C(F)(F)F.[Li+],0.166666667,0.094157242,0.666666667,155.9680291,,,,,,,,,,,,25,3.40E-09,-8.468600285
,,5/20/2020,JL,,,doi.org/10.1021/acs.macromol.6b01516,PSBDC,[Cu][Si](CCC1OC(=O)OC1)(CCC1OC(=O)OC1)CCC[Au],[Cu][Si](CCC1OC(=O)OC1)(CCC1OC(=O)OC1)CCC[Au],,,,,,0.833333333,0.905842758,,,,,,227000,90600,90600,2.505518764,302,300.0990811,,,,,,,,,,,,,,,,,,,,,,,,,,,,,,,,,,,,,,,,,,,,,,,LiTFO,O=S(=O)([O-])C(F)(F)F.[Li+],0.166666667,0.094157242,0.666666667,155.9680291,,,,,,,,,,,,30,8.87E-09,-8.052099883
,,5/20/2020,JL,,,doi.org/10.1021/acs.macromol.6b01516,PSBDC,[Cu][Si](CCC1OC(=O)OC1)(CCC1OC(=O)OC1)CCC[Au],[Cu][Si](CCC1OC(=O)OC1)(CCC1OC(=O)OC1)CCC[Au],,,,,,0.833333333,0.905842758,,,,,,227000,90600,90600,2.505518764,302,300.0990811,,,,,,,,,,,,,,,,,,,,,,,,,,,,,,,,,,,,,,,,,,,,,,,LiTFO,O=S(=O)([O-])C(F)(F)F.[Li+],0.166666667,0.094157242,0.666666667,155.9680291,,,,,,,,,,,,40,4.44E-08,-7.352300228
,,5/20/2020,JL,,,doi.org/10.1021/acs.macromol.6b01516,PSBDC,[Cu][Si](CCC1OC(=O)OC1)(CCC1OC(=O)OC1)CCC[Au],[Cu][Si](CCC1OC(=O)OC1)(CCC1OC(=O)OC1)CCC[Au],,,,,,0.833333333,0.905842758,,,,,,227000,90600,90600,2.505518764,302,300.0990811,,,,,,,,,,,,,,,,,,,,,,,,,,,,,,,,,,,,,,,,,,,,,,,LiTFO,O=S(=O)([O-])C(F)(F)F.[Li+],0.166666667,0.094157242,0.666666667,155.9680291,,,,,,,,,,,,50,1.65E-07,-6.781800717
,,5/20/2020,JL,,,doi.org/10.1021/acs.macromol.6b01516,PSBDC,[Cu][Si](CCC1OC(=O)OC1)(CCC1OC(=O)OC1)CCC[Au],[Cu][Si](CCC1OC(=O)OC1)(CCC1OC(=O)OC1)CCC[Au],,,,,,0.833333333,0.905842758,,,,,,227000,90600,90600,2.505518764,302,300.0990811,,,,,,,,,,,,,,,,,,,,,,,,,,,,,,,,,,,,,,,,,,,,,,,LiTFO,O=S(=O)([O-])C(F)(F)F.[Li+],0.166666667,0.094157242,0.666666667,155.9680291,,,,,,,,,,,,60,5.01E-07,-6.300099865
,,5/20/2020,JL,,,doi.org/10.1021/acs.macromol.6b01516,PSBDC,[Cu][Si](CCC1OC(=O)OC1)(CCC1OC(=O)OC1)CCC[Au],[Cu][Si](CCC1OC(=O)OC1)(CCC1OC(=O)OC1)CCC[Au],,,,,,0.833333333,0.905842758,,,,,,227000,90600,90600,2.505518764,302,300.0990811,,,,,,,,,,,,,,,,,,,,,,,,,,,,,,,,,,,,,,,,,,,,,,,LiTFO,O=S(=O)([O-])C(F)(F)F.[Li+],0.166666667,0.094157242,0.666666667,155.9680291,,,,,,,,,,,,70,1.32E-06,-5.878998565
,,5/20/2020,JL,,,doi.org/10.1021/acs.macromol.6b01516,PSBDC,[Cu][Si](CCC1OC(=O)OC1)(CCC1OC(=O)OC1)CCC[Au],[Cu][Si](CCC1OC(=O)OC1)(CCC1OC(=O)OC1)CCC[Au],,,,,,0.833333333,0.905842758,,,,,,227000,90600,90600,2.505518764,302,300.0990811,,,,,,,,,,,,,,,,,,,,,,,,,,,,,,,,,,,,,,,,,,,,,,,LiTFO,O=S(=O)([O-])C(F)(F)F.[Li+],0.166666667,0.094157242,0.666666667,155.9680291,,,,,,,,,,,,80,3.03E-06,-5.518500043
,,5/20/2020,JL,,,doi.org/10.1021/acs.macromol.6b01516,PSBDC,[Cu][Si](CCC1OC(=O)OC1)(CCC1OC(=O)OC1)CCC[Au],[Cu][Si](CCC1OC(=O)OC1)(CCC1OC(=O)OC1)CCC[Au],,,,,,0.111111111,0.115619924,,,,,,227000,90600,90600,2.505518764,302,300.0990811,,,,,,,,,,,,,,,,,,,,,,,,,,,,,,,,,,,,,,,,,,,,,,,LiTFSI,O=S(=O)([N-]S(=O)(=O)C(F)(F)F)C(F)(F)F.[Li+],0.888888889,0.884380076,26.66666667,286.9332984,,,,,,,,,,,,25,0.000118168,-3.927500115
,,5/20/2020,JL,,,doi.org/10.1021/acs.macromol.6b01516,PSBDC,[Cu][Si](CCC1OC(=O)OC1)(CCC1OC(=O)OC1)CCC[Au],[Cu][Si](CCC1OC(=O)OC1)(CCC1OC(=O)OC1)CCC[Au],,,,,,0.111111111,0.115619924,,,,,,227000,90600,90600,2.505518764,302,300.0990811,,,,,,,,,,,,,,,,,,,,,,,,,,,,,,,,,,,,,,,,,,,,,,,LiTFSI,O=S(=O)([N-]S(=O)(=O)C(F)(F)F)C(F)(F)F.[Li+],0.888888889,0.884380076,26.66666667,286.9332984,,,,,,,,,,,,30,0.000142037,-3.847598509
,,5/20/2020,JL,,,doi.org/10.1021/acs.macromol.6b01516,PSBDC,[Cu][Si](CCC1OC(=O)OC1)(CCC1OC(=O)OC1)CCC[Au],[Cu][Si](CCC1OC(=O)OC1)(CCC1OC(=O)OC1)CCC[Au],,,,,,0.111111111,0.115619924,,,,,,227000,90600,90600,2.505518764,302,300.0990811,,,,,,,,,,,,,,,,,,,,,,,,,,,,,,,,,,,,,,,,,,,,,,,LiTFSI,O=S(=O)([N-]S(=O)(=O)C(F)(F)F)C(F)(F)F.[Li+],0.888888889,0.884380076,26.66666667,286.9332984,,,,,,,,,,,,40,0.000237684,-3.624000052
,,5/20/2020,JL,,,doi.org/10.1021/acs.macromol.6b01516,PSBDC,[Cu][Si](CCC1OC(=O)OC1)(CCC1OC(=O)OC1)CCC[Au],[Cu][Si](CCC1OC(=O)OC1)(CCC1OC(=O)OC1)CCC[Au],,,,,,0.111111111,0.115619924,,,,,,227000,90600,90600,2.505518764,302,300.0990811,,,,,,,,,,,,,,,,,,,,,,,,,,,,,,,,,,,,,,,,,,,,,,,LiTFSI,O=S(=O)([N-]S(=O)(=O)C(F)(F)F)C(F)(F)F.[Li+],0.888888889,0.884380076,26.66666667,286.9332984,,,,,,,,,,,,50,0.000369403,-3.432499582
,,5/20/2020,JL,,,doi.org/10.1021/acs.macromol.6b01516,PSBDC,[Cu][Si](CCC1OC(=O)OC1)(CCC1OC(=O)OC1)CCC[Au],[Cu][Si](CCC1OC(=O)OC1)(CCC1OC(=O)OC1)CCC[Au],,,,,,0.111111111,0.115619924,,,,,,227000,90600,90600,2.505518764,302,300.0990811,,,,,,,,,,,,,,,,,,,,,,,,,,,,,,,,,,,,,,,,,,,,,,,LiTFSI,O=S(=O)([N-]S(=O)(=O)C(F)(F)F)C(F)(F)F.[Li+],0.888888889,0.884380076,26.66666667,286.9332984,,,,,,,,,,,,60,0.000523962,-3.280700209
,,5/20/2020,JL,,,doi.org/10.1021/acs.macromol.6b01516,PSBDC,[Cu][Si](CCC1OC(=O)OC1)(CCC1OC(=O)OC1)CCC[Au],[Cu][Si](CCC1OC(=O)OC1)(CCC1OC(=O)OC1)CCC[Au],,,,,,0.111111111,0.115619924,,,,,,227000,90600,90600,2.505518764,302,300.0990811,,,,,,,,,,,,,,,,,,,,,,,,,,,,,,,,,,,,,,,,,,,,,,,LiTFSI,O=S(=O)([N-]S(=O)(=O)C(F)(F)F)C(F)(F)F.[Li+],0.888888889,0.884380076,26.66666667,286.9332984,,,,,,,,,,,,70,0.000716473,-3.144800171
,,5/20/2020,JL,,,doi.org/10.1021/acs.macromol.6b01516,PSBDC,[Cu][Si](CCC1OC(=O)OC1)(CCC1OC(=O)OC1)CCC[Au],[Cu][Si](CCC1OC(=O)OC1)(CCC1OC(=O)OC1)CCC[Au],,,,,,0.111111111,0.115619924,,,,,,227000,90600,90600,2.505518764,302,300.0990811,,,,,,,,,,,,,,,,,,,,,,,,,,,,,,,,,,,,,,,,,,,,,,,LiTFSI,O=S(=O)([N-]S(=O)(=O)C(F)(F)F)C(F)(F)F.[Li+],0.888888889,0.884380076,26.66666667,286.9332984,,,,,,,,,,,,80,0.000927257,-3.032799879
,,5/20/2020,JL,,,doi.org/10.1021/acs.macromol.6b01516,PSBDC,[Cu][Si](CCC1OC(=O)OC1)(CCC1OC(=O)OC1)CCC[Au],[Cu][Si](CCC1OC(=O)OC1)(CCC1OC(=O)OC1)CCC[Au],,,,,,0.2,0.207274756,,,,,,227000,90600,90600,2.505518764,302,300.0990811,,,,,,,,,,,,,,,,,,,,,,,,,,,,,,,,,,,,,,,,,,,,,,,LiTFSI,O=S(=O)([N-]S(=O)(=O)C(F)(F)F)C(F)(F)F.[Li+],0.8,0.792725244,13.33333333,286.9332984,,,,,,,,,,,,25,2.11E-05,-4.676100551
,,5/20/2020,JL,,,doi.org/10.1021/acs.macromol.6b01516,PSBDC,[Cu][Si](CCC1OC(=O)OC1)(CCC1OC(=O)OC1)CCC[Au],[Cu][Si](CCC1OC(=O)OC1)(CCC1OC(=O)OC1)CCC[Au],,,,,,0.2,0.207274756,,,,,,227000,90600,90600,2.505518764,302,300.0990811,,,,,,,,,,,,,,,,,,,,,,,,,,,,,,,,,,,,,,,,,,,,,,,LiTFSI,O=S(=O)([N-]S(=O)(=O)C(F)(F)F)C(F)(F)F.[Li+],0.8,0.792725244,13.33333333,286.9332984,,,,,,,,,,,,30,3.04E-05,-4.516599583
