Repository: zjurillpolymer/SPE_prediction

# SPE Prediction

Polymer electrolyte conductivity prediction using graph neural networks.

## Data

Data from [ChemPropPred](https://github.com/learningmatter-mit/Chem-prop-pred) — polymer electrolyte conductivity measurements including SMILES, conductivity (log S/cm), molecular weight, salt concentration, and temperature.

- `data/clean_train_data.csv` — cleaned training data
- `data/PolymerElectrolyteData.csv` — full raw dataset
- `data/PolyInfo_8salts.csv` / `data/polyinfo_5salts_4conc.csv` — PolyInfo polymer database with salt additives

File: data/PolymerElectrolyteData.csv (part 121 of 154)
Notes,Compound Notebook Name,Date Copied to Master Database,Data Recorded By,Seshadri Group,Oyaizu Group,DOI,Solvent 1 (S1),S1 SMILES,S1 SMILES 1,S1 SMILES 2,S1 SMILES 3,S1 Big SMILES,S1 End Group 1,S1 End Group 2,S1 Mol %,S1 Weight %,S1 SMILES 1 Mol %,S1 SMILES 2 Mol %,S1 SMILES 3 Mol %,S1 Molar Ratio,S1 Weight Ratio,S1 Mw,S1 Mn,S1 Mn or Mw,S1 Mw/Mn,S1 DOP,S1 Molar Mass (g/mol),S1 Type,S1 Block Mol Weight,Solvent 2 (S2),S2 SMILES,S2 SMILES 1,S2 SMILES 2,S2 Mol %,S2 Weight %,S2 SMILES 1 Mol %,S2 SMILES 2 Mol %,S2 Molar Ratio,S2 Weight Ratio,S2 Mw,S2 Mn,S2 Mn or Mw,S2 Mw/Mn,S2 DOP,S2 Molar Mass (g/mol),S2 Type,Solvent 3 (S3),S3 SMILES,S3 SMILES 1,S3 Mol %,S3 Weight %,S3 Molar Ratio,S3 Weight Ratio,S3 Mw,S3 Mn,S3 Mn or Mw,S3 Mw/Mn,S3 DOP,S3 Molar Mass (g/mol),S3 Type,Solvent 4 (S4),S4 SMILES,S4 Mol %,S4 Weight %,S4 Molar Ratio,S4 Weight Ratio,S4 Mw,S4 Mn,S4 Mn or Mw,S4 Mw/Mn,S4 DOP,S4 Molar Mass (g/mol),S4 Type,Salt 1,Salt1 SMILES,Salt1 Mol %,Salt1 Weight %,Salt1 Molality (mol salt/kg polymer),Salt1 Molar Mass (g/mol),Salt 2,Salt2 SMILES,Salt2 Mol %,Salt2 Weight %,Salt2 Molality (mol salt/kg polymer),Salt2 Molar Mass (g/mol),Inorganic Material 1 (IM1),IM1 Weight %,IM1 Particle Size (nm),Tg (oC),Heating Rate (K/min),Temperature (oC),Conductivity (S/cm),log Conductivity (S/cm)
,,5/20/2020,JL,,,doi.org/10.1021/acs.macromol.6b01516,PSBDC,[Cu][Si](CCC1OC(=O)OC1)(CCC1OC(=O)OC1)CCC[Au],[Cu][Si](CCC1OC(=O)OC1)(CCC1OC(=O)OC1)CCC[Au],,,,,,0.2,0.207274756,,,,,,227000,90600,90600,2.505518764,302,300.0990811,,,,,,,,,,,,,,,,,,,,,,,,,,,,,,,,,,,,,,,,,,,,,,,LiTFSI,O=S(=O)([N-]S(=O)(=O)C(F)(F)F)C(F)(F)F.[Li+],0.8,0.792725244,13.33333333,286.9332984,,,,,,,,,,,,40,7.35E-05,-4.133800119
,,5/20/2020,JL,,,doi.org/10.1021/acs.macromol.6b01516,PSBDC,[Cu][Si](CCC1OC(=O)OC1)(CCC1OC(=O)OC1)CCC[Au],[Cu][Si](CCC1OC(=O)OC1)(CCC1OC(=O)OC1)CCC[Au],,,,,,0.2,0.207274756,,,,,,227000,90600,90600,2.505518764,302,300.0990811,,,,,,,,,,,,,,,,,,,,,,,,,,,,,,,,,,,,,,,,,,,,,,,LiTFSI,O=S(=O)([N-]S(=O)(=O)C(F)(F)F)C(F)(F)F.[Li+],0.8,0.792725244,13.33333333,286.9332984,,,,,,,,,,,,50,0.000158928,-3.798799582
,,5/20/2020,JL,,,doi.org/10.1021/acs.macromol.6b01516,PSBDC,[Cu][Si](CCC1OC(=O)OC1)(CCC1OC(=O)OC1)CCC[Au],[Cu][Si](CCC1OC(=O)OC1)(CCC1OC(=O)OC1)CCC[Au],,,,,,0.2,0.207274756,,,,,,227000,90600,90600,2.505518764,302,300.0990811,,,,,,,,,,,,,,,,,,,,,,,,,,,,,,,,,,,,,,,,,,,,,,,LiTFSI,O=S(=O)([N-]S(=O)(=O)C(F)(F)F)C(F)(F)F.[Li+],0.8,0.792725244,13.33333333,286.9332984,,,,,,,,,,,,60,0.00023383,-3.63109977
,,5/20/2020,JL,,,doi.org/10.1021/acs.macromol.6b01516,PSBDC,[Cu][Si](CCC1OC(=O)OC1)(CCC1OC(=O)OC1)CCC[Au],[Cu][Si](CCC1OC(=O)OC1)(CCC1OC(=O)OC1)CCC[Au],,,,,,0.2,0.207274756,,,,,,227000,90600,90600,2.505518764,302,300.0990811,,,,,,,,,,,,,,,,,,,,,,,,,,,,,,,,,,,,,,,,,,,,,,,LiTFSI,O=S(=O)([N-]S(=O)(=O)C(F)(F)F)C(F)(F)F.[Li+],0.8,0.792725244,13.33333333,286.9332984,,,,,,,,,,,,70,0.000350429,-3.455399961
,,5/20/2020,JL,,,doi.org/10.1021/acs.macromol.6b01516,PSBDC,[Cu][Si](CCC1OC(=O)OC1)(CCC1OC(=O)OC1)CCC[Au],[Cu][Si](CCC1OC(=O)OC1)(CCC1OC(=O)OC1)CCC[Au],,,,,,0.2,0.207274756,,,,,,227000,90600,90600,2.505518764,302,300.0990811,,,,,,,,,,,,,,,,,,,,,,,,,,,,,,,,,,,,,,,,,,,,,,,LiTFSI,O=S(=O)([N-]S(=O)(=O)C(F)(F)F)C(F)(F)F.[Li+],0.8,0.792725244,13.33333333,286.9332984,,,,,,,,,,,,80,0.00048809,-3.31150009
,,5/20/2020,JL,,,doi.org/10.1021/acs.macromol.6b01516,PSBDC,[Cu][Si](CCC1OC(=O)OC1)(CCC1OC(=O)OC1)CCC[Au],[Cu][Si](CCC1OC(=O)OC1)(CCC1OC(=O)OC1)CCC[Au],,,,,,0.333333333,0.343376277,,,,,,227000,90600,90600,2.505518764,302,300.0990811,,,,,,,,,,,,,,,,,,,,,,,,,,,,,,,,,,,,,,,,,,,,,,,LiTFSI,O=S(=O)([N-]S(=O)(=O)C(F)(F)F)C(F)(F)F.[Li+],0.666666667,0.656623723,6.666666667,286.9332984,,,,,,,,,,,,25,1.50E-06,-5.822801256
,,5/20/2020,JL,,,doi.org/10.1021/acs.macromol.6b01516,PSBDC,[Cu][Si](CCC1OC(=O)OC1)(CCC1OC(=O)OC1)CCC[Au],[Cu][Si](CCC1OC(=O)OC1)(CCC1OC(=O)OC1)CCC[Au],,,,,,0.333333333,0.343376277,,,,,,227000,90600,90600,2.505518764,302,300.0990811,,,,,,,,,,,,,,,,,,,,,,,,,,,,,,,,,,,,,,,,,,,,,,,LiTFSI,O=S(=O)([N-]S(=O)(=O)C(F)(F)F)C(F)(F)F.[Li+],0.666666667,0.656623723,6.666666667,286.9332984,,,,,,,,,,,,30,2.61E-06,-5.58359917
,,5/20/2020,JL,,,doi.org/10.1021/acs.macromol.6b01516,PSBDC,[Cu][Si](CCC1OC(=O)OC1)(CCC1OC(=O)OC1)CCC[Au],[Cu][Si](CCC1OC(=O)OC1)(CCC1OC(=O)OC1)CCC[Au],,,,,,0.333333333,0.343376277,,,,,,227000,90600,90600,2.505518764,302,300.0990811,,,,,,,,,,,,,,,,,,,,,,,,,,,,,,,,,,,,,,,,,,,,,,,LiTFSI,O=S(=O)([N-]S(=O)(=O)C(F)(F)F)C(F)(F)F.[Li+],0.666666667,0.656623723,6.666666667,286.9332984,,,,,,,,,,,,40,6.18E-06,-5.208899803
,,5/20/2020,JL,,,doi.org/10.1021/acs.macromol.6b01516,PSBDC,[Cu][Si](CCC1OC(=O)OC1)(CCC1OC(=O)OC1)CCC[Au],[Cu][Si](CCC1OC(=O)OC1)(CCC1OC(=O)OC1)CCC[Au],,,,,,0.333333333,0.343376277,,,,,,227000,90600,90600,2.505518764,302,300.0990811,,,,,,,,,,,,,,,,,,,,,,,,,,,,,,,,,,,,,,,,,,,,,,,LiTFSI,O=S(=O)([N-]S(=O)(=O)C(F)(F)F)C(F)(F)F.[Li+],0.666666667,0.656623723,6.666666667,286.9332984,,,,,,,,,,,,50,1.39E-05,-4.857998694
,,5/20/2020,JL,,,doi.org/10.1021/acs.macromol.6b01516,PSBDC,[Cu][Si](CCC1OC(=O)OC1)(CCC1OC(=O)OC1)CCC[Au],[Cu][Si](CCC1OC(=O)OC1)(CCC1OC(=O)OC1)CCC[Au],,,,,,0.333333333,0.343376277,,,,,,227000,90600,90600,2.505518764,302,300.0990811,,,,,,,,,,,,,,,,,,,,,,,,,,,,,,,,,,,,,,,,,,,,,,,LiTFSI,O=S(=O)([N-]S(=O)(=O)C(F)(F)F)C(F)(F)F.[Li+],0.666666667,0.656623723,6.666666667,286.9332984,,,,,,,,,,,,60,2.74E-05,-4.562899781
,,5/20/2020,JL,,,doi.org/10.1021/acs.macromol.6b01516,PSBDC,[Cu][Si](CCC1OC(=O)OC1)(CCC1OC(=O)OC1)CCC[Au],[Cu][Si](CCC1OC(=O)OC1)(CCC1OC(=O)OC1)CCC[Au],,,,,,0.333333333,0.343376277,,,,,,227000,90600,90600,2.505518764,302,300.0990811,,,,,,,,,,,,,,,,,,,,,,,,,,,,,,,,,,,,,,,,,,,,,,,LiTFSI,O=S(=O)([N-]S(=O)(=O)C(F)(F)F)C(F)(F)F.[Li+],0.666666667,0.656623723,6.666666667,286.9332984,,,,,,,,,,,,70,5.30E-05,-4.275700368
,,5/20/2020,JL,,,doi.org/10.1021/acs.macromol.6b01516,PSBDC,[Cu][Si](CCC1OC(=O)OC1)(CCC1OC(=O)OC1)CCC[Au],[Cu][Si](CCC1OC(=O)OC1)(CCC1OC(=O)OC1)CCC[Au],,,,,,0.333333333,0.343376277,,,,,,227000,90600,90600,2.505518764,302,300.0990811,,,,,,,,,,,,,,,,,,,,,,,,,,,,,,,,,,,,,,,,,,,,,,,LiTFSI,O=S(=O)([N-]S(=O)(=O)C(F)(F)F)C(F)(F)F.[Li+],0.666666667,0.656623723,6.666666667,286.9332984,,,,,,,,,,,,80,9.90E-05,-4.004399901
,,5/20/2020,JL,,,doi.org/10.1021/acs.macromol.6b01516,PSBDC,[Cu][Si](CCC1OC(=O)OC1)(CCC1OC(=O)OC1)CCC[Au],[Cu][Si](CCC1OC(=O)OC1)(CCC1OC(=O)OC1)CCC[Au],,,,,,0.5,0.511213847,,,,,,227000,90600,90600,2.505518764,302,300.0990811,,,,,,,,,,,,,,,,,,,,,,,,,,,,,,,,,,,,,,,,,,,,,,,LiTFSI,O=S(=O)([N-]S(=O)(=O)C(F)(F)F)C(F)(F)F.[Li+],0.5,0.488786153,3.333333333,286.9332984,,,,,,,,,,,,25,1.15E-07,-6.937801718
,,5/20/2020,JL,,,doi.org/10.1021/acs.macromol.6b01516,PSBDC,[Cu][Si](CCC1OC(=O)OC1)(CCC1OC(=O)OC1)CCC[Au],[Cu][Si](CCC1OC(=O)OC1)(CCC1OC(=O)OC1)CCC[Au],,,,,,0.5,0.511213847,,,,,,227000,90600,90600,2.505518764,302,300.0990811,,,,,,,,,,,,,,,,,,,,,,,,,,,,,,,,,,,,,,,,,,,,,,,LiTFSI,O=S(=O)([N-]S(=O)(=O)C(F)(F)F)C(F)(F)F.[Li+],0.5,0.488786153,3.333333333,286.9332984,,,,,,,,,,,,30,2.49E-07,-6.603000823
,,5/20/2020,JL,,,doi.org/10.1021/acs.macromol.6b01516,PSBDC,[Cu][Si](CCC1OC(=O)OC1)(CCC1OC(=O)OC1)CCC[Au],[Cu][Si](CCC1OC(=O)OC1)(CCC1OC(=O)OC1)CCC[Au],,,,,,0.5,0.511213847,,,,,,227000,90600,90600,2.505518764,302,300.0990811,,,,,,,,,,,,,,,,,,,,,,,,,,,,,,,,,,,,,,,,,,,,,,,LiTFSI,O=S(=O)([N-]S(=O)(=O)C(F)(F)F)C(F)(F)F.[Li+],0.5,0.488786153,3.333333333,286.9332984,,,,,,,,,,,,40,8.38E-07,-6.076900079
,,5/20/2020,JL,,,doi.org/10.1021/acs.macromol.6b01516,PSBDC,[Cu][Si](CCC1OC(=O)OC1)(CCC1OC(=O)OC1)CCC[Au],[Cu][Si](CCC1OC(=O)OC1)(CCC1OC(=O)OC1)CCC[Au],,,,,,0.5,0.511213847,,,,,,227000,90600,90600,2.505518764,302,300.0990811,,,,,,,,,,,,,,,,,,,,,,,,,,,,,,,,,,,,,,,,,,,,,,,LiTFSI,O=S(=O)([N-]S(=O)(=O)C(F)(F)F)C(F)(F)F.[Li+],0.5,0.488786153,3.333333333,286.9332984,,,,,,,,,,,,50,1.91E-06,-5.718098911
,,5/20/2020,JL,,,doi.org/10.1021/acs.macromol.6b01516,PSBDC,[Cu][Si](CCC1OC(=O)OC1)(CCC1OC(=O)OC1)CCC[Au],[Cu][Si](CCC1OC(=O)OC1)(CCC1OC(=O)OC1)CCC[Au],,,,,,0.5,0.511213847,,,,,,227000,90600,90600,2.505518764,302,300.0990811,,,,,,,,,,,,,,,,,,,,,,,,,,,,,,,,,,,,,,,,,,,,,,,LiTFSI,O=S(=O)([N-]S(=O)(=O)C(F)(F)F)C(F)(F)F.[Li+],0.5,0.488786153,3.333333333,286.9332984,,,,,,,,,,,,60,3.57E-06,-5.446800494
,,5/20/2020,JL,,,doi.org/10.1021/acs.macromol.6b01516,PSBDC,[Cu][Si](CCC1OC(=O)OC1)(CCC1OC(=O)OC1)CCC[Au],[Cu][Si](CCC1OC(=O)OC1)(CCC1OC(=O)OC1)CCC[Au],,,,,,0.5,0.511213847,,,,,,227000,90600,90600,2.505518764,302,300.0990811,,,,,,,,,,,,,,,,,,,,,,,,,,,,,,,,,,,,,,,,,,,,,,,LiTFSI,O=S(=O)([N-]S(=O)(=O)C(F)(F)F)C(F)(F)F.[Li+],0.5,0.488786153,3.333333333,286.9332984,,,,,,,,,,,,70,6.32E-06,-5.199399757
,,5/20/2020,JL,,,doi.org/10.1021/acs.macromol.6b01516,PSBDC,[Cu][Si](CCC1OC(=O)OC1)(CCC1OC(=O)OC1)CCC[Au],[Cu][Si](CCC1OC(=O)OC1)(CCC1OC(=O)OC1)CCC[Au],,,,,,0.5,0.511213847,,,,,,227000,90600,90600,2.505518764,302,300.0990811,,,,,,,,,,,,,,,,,,,,,,,,,,,,,,,,,,,,,,,,,,,,,,,LiTFSI,O=S(=O)([N-]S(=O)(=O)C(F)(F)F)C(F)(F)F.[Li+],0.5,0.488786153,3.333333333,286.9332984,,,,,,,,,,,,80,1.10E-05,-4.959999286
,,5/20/2020,JL,,,doi.org/10.1021/acs.macromol.6b01516,PSBDC,[Cu][Si](CCC1OC(=O)OC1)(CCC1OC(=O)OC1)CCC[Au],[Cu][Si](CCC1OC(=O)OC1)(CCC1OC(=O)OC1)CCC[Au],,,,,,0.666666667,0.676560565,,,,,,227000,90600,90600,2.505518764,302,300.0990811,,,,,,,,,,,,,,,,,,,,,,,,,,,,,,,,,,,,,,,,,,,,,,,LiTFSI,O=S(=O)([N-]S(=O)(=O)C(F)(F)F)C(F)(F)F.[Li+],0.333333333,0.323439435,1.666666667,286.9332984,,,,,,,,,,,,25,7.18E-10,-9.14370018
,,5/20/2020,JL,,,doi.org/10.1021/acs.macromol.6b01516,PSBDC,[Cu][Si](CCC1OC(=O)OC1)(CCC1OC(=O)OC1)CCC[Au],[Cu][Si](CCC1OC(=O)OC1)(CCC1OC(=O)OC1)CCC[Au],,,,,,0.666666667,0.676560565,,,,,,227000,90600,90600,2.505518764,302,300.0990811,,,,,,,,,,,,,,,,,,,,,,,,,,,,,,,,,,,,,,,,,,,,,,,LiTFSI,O=S(=O)([N-]S(=O)(=O)C(F)(F)F)C(F)(F)F.[Li+],0.333333333,0.323439435,1.666666667,286.9332984,,,,,,,,,,,,30,2.08E-09,-8.681500502
,,5/20/2020,JL,,,doi.org/10.1021/acs.macromol.6b01516,PSBDC,[Cu][Si](CCC1OC(=O)OC1)(CCC1OC(=O)OC1)CCC[Au],[Cu][Si](CCC1OC(=O)OC1)(CCC1OC(=O)OC1)CCC[Au],,,,,,0.666666667,0.676560565,,,,,,227000,90600,90600,2.505518764,302,300.0990811,,,,,,,,,,,,,,,,,,,,,,,,,,,,,,,,,,,,,,,,,,,,,,,LiTFSI,O=S(=O)([N-]S(=O)(=O)C(F)(F)F)C(F)(F)F.[Li+],0.333333333,0.323439435,1.666666667,286.9332984,,,,,,,,,,,,40,1.35E-08,-7.868698994
,,5/20/2020,JL,,,doi.org/10.1021/acs.macromol.6b01516,PSBDC,[Cu][Si](CCC1OC(=O)OC1)(CCC1OC(=O)OC1)CCC[Au],[Cu][Si](CCC1OC(=O)OC1)(CCC1OC(=O)OC1)CCC[Au],,,,,,0.666666667,0.676560565,,,,,,227000,90600,90600,2.505518764,302,300.0990811,,,,,,,,,,,,,,,,,,,,,,,,,,,,,,,,,,,,,,,,,,,,,,,LiTFSI,O=S(=O)([N-]S(=O)(=O)C(F)(F)F)C(F)(F)F.[Li+],0.333333333,0.323439435,1.666666667,286.9332984,,,,,,,,,,,,50,6.93E-08,-7.159499956
,,5/20/2020,JL,,,doi.org/10.1021/acs.macromol.6b01516,PSBDC,[Cu][Si](CCC1OC(=O)OC1)(CCC1OC(=O)OC1)CCC[Au],[Cu][Si](CCC1OC(=O)OC1)(CCC1OC(=O)OC1)CCC[Au],,,,,,0.666666667,0.676560565,,,,,,227000,90600,90600,2.505518764,302,300.0990811,,,,,,,,,,,,,,,,,,,,,,,,,,,,,,,,,,,,,,,,,,,,,,,LiTFSI,O=S(=O)([N-]S(=O)(=O)C(F)(F)F)C(F)(F)F.[Li+],0.333333333,0.323439435,1.666666667,286.9332984,,,,,,,,,,,,60,2.79E-07,-6.553700548
,,5/20/2020,JL,,,doi.org/10.1021/acs.macromol.6b01516,PSBDC,[Cu][Si](CCC1OC(=O)OC1)(CCC1OC(=O)OC1)CCC[Au],[Cu][Si](CCC1OC(=O)OC1)(CCC1OC(=O)OC1)CCC[Au],,,,,,0.666666667,0.676560565,,,,,,227000,90600,90600,2.505518764,302,300.0990811,,,,,,,,,,,,,,,,,,,,,,,,,,,,,,,,,,,,,,,,,,,,,,,LiTFSI,O=S(=O)([N-]S(=O)(=O)C(F)(F)F)C(F)(F)F.[Li+],0.333333333,0.323439435,1.666666667,286.9332984,,,,,,,,,,,,70,8.88E-07,-6.051600239
,,5/20/2020,JL,,,doi.org/10.1021/acs.macromol.6b01516,PSBDC,[Cu][Si](CCC1OC(=O)OC1)(CCC1OC(=O)OC1)CCC[Au],[Cu][Si](CCC1OC(=O)OC1)(CCC1OC(=O)OC1)CCC[Au],,,,,,0.666666667,0.676560565,,,,,,227000,90600,90600,2.505518764,302,300.0990811,,,,,,,,,,,,,,,,,,,,,,,,,,,,,,,,,,,,,,,,,,,,,,,LiTFSI,O=S(=O)([N-]S(=O)(=O)C(F)(F)F)C(F)(F)F.[Li+],0.333333333,0.323439435,1.666666667,286.9332984,,,,,,,,,,,,80,2.39E-06,-5.62099923
,,5/20/2020,JL,,,doi.org/10.1016/j.ssi.2017.12.030,PDMOPC,[Cu]OC(=O)OCC(OC)(OC)C[Au],[Cu]OC(=O)OCC(OC)(OC)C[Au],,,,,,0.333333333,0.220200513,,,,,,,21000,21000,1.93,129.5177008,162.0489896,,,,,,,,,,,,,,,,,,,,,,,,,,,,,,,,,,,,,,,,,,,,,,,LiTFSI,O=S(=O)([N-]S(=O)(=O)C(F)(F)F)C(F)(F)F.[Li+],0.666666667,0.779799487,12.33501912,286.9332984,,,,,,,,,,,,0,8.36E-08,-7.077799956
,,5/20/2020,JL,,,doi.org/10.1016/j.ssi.2017.12.030,PDMOPC,[Cu]OC(=O)OCC(OC)(OC)C[Au],[Cu]OC(=O)OCC(OC)(OC)C[Au],,,,,,0.333333333,0.220200513,,,,,,,21000,21000,1.93,129.5177008,162.0489896,,,,,,,,,,,,,,,,,,,,,,,,,,,,,,,,,,,,,,,,,,,,,,,LiTFSI,O=S(=O)([N-]S(=O)(=O)C(F)(F)F)C(F)(F)F.[Li+],0.666666667,0.779799487,12.33501912,286.9332984,,,,,,,,,,,,10,2.70E-07,-6.569199575
,,5/20/2020,JL,,,doi.org/10.1016/j.ssi.2017.12.030,PDMOPC,[Cu]OC(=O)OCC(OC)(OC)C[Au],[Cu]OC(=O)OCC(OC)(OC)C[Au],,,,,,0.333333333,0.220200513,,,,,,,21000,21000,1.93,129.5177008,162.0489896,,,,,,,,,,,,,,,,,,,,,,,,,,,,,,,,,,,,,,,,,,,,,,,LiTFSI,O=S(=O)([N-]S(=O)(=O)C(F)(F)F)C(F)(F)F.[Li+],0.666666667,0.779799487,12.33501912,286.9332984,,,,,,,,,,,,20,8.81E-07,-6.054999937
,,5/20/2020,JL,,,doi.org/10.1016/j.ssi.2017.12.030,PDMOPC,[Cu]OC(=O)OCC(OC)(OC)C[Au],[Cu]OC(=O)OCC(OC)(OC)C[Au],,,,,,0.333333333,0.220200513,,,,,,,21000,21000,1.93,129.5177008,162.0489896,,,,,,,,,,,,,,,,,,,,,,,,,,,,,,,,,,,,,,,,,,,,,,,LiTFSI,O=S(=O)([N-]S(=O)(=O)C(F)(F)F)C(F)(F)F.[Li+],0.666666667,0.779799487,12.33501912,286.9332984,,,,,,,,,,,,30,2.48E-06,-5.605900451
,,5/20/2020,JL,,,doi.org/10.1016/j.ssi.2017.12.030,PDMOPC,[Cu]OC(=O)OCC(OC)(OC)C[Au],[Cu]OC(=O)OCC(OC)(OC)C[Au],,,,,,0.333333333,0.220200513,,,,,,,21000,21000,1.93,129.5177008,162.0489896,,,,,,,,,,,,,,,,,,,,,,,,,,,,,,,,,,,,,,,,,,,,,,,LiTFSI,O=S(=O)([N-]S(=O)(=O)C(F)(F)F)C(F)(F)F.[Li+],0.666666667,0.779799487,12.33501912,286.9332984,,,,,,,,,,,,40,4.34E-06,-5.362999878
,,5/20/2020,JL,,,doi.org/10.1016/j.ssi.2017.12.030,PDMOPC,[Cu]OC(=O)OCC(OC)(OC)C[Au],[Cu]OC(=O)OCC(OC)(OC)C[Au],,,,,,0.333333333,0.220200513,,,,,,,21000,21000,1.93,129.5177008,162.0489896,,,,,,,,,,,,,,,,,,,,,,,,,,,,,,,,,,,,,,,,,,,,,,,LiTFSI,O=S(=O)([N-]S(=O)(=O)C(F)(F)F)C(F)(F)F.[Li+],0.666666667,0.779799487,12.33501912,286.9332984,,,,,,,,,,,,50,9.38E-06,-5.027699942
,,5/20/2020,JL,,,doi.org/10.1016/j.ssi.2017.12.030,PDMOPC,[Cu]OC(=O)OCC(OC)(OC)C[Au],[Cu]OC(=O)OCC(OC)(OC)C[Au],,,,,,0.333333333,0.220200513,,,,,,,21000,21000,1.93,129.5177008,162.0489896,,,,,,,,,,,,,,,,,,,,,,,,,,,,,,,,,,,,,,,,,,,,,,,LiTFSI,O=S(=O)([N-]S(=O)(=O)C(F)(F)F)C(F)(F)F.[Li+],0.666666667,0.779799487,12.33501912,286.9332984,,,,,,,,,,,,60,1.45E-05,-4.838898647
,,5/20/2020,JL,,,doi.org/10.1016/j.ssi.2017.12.030,PDMOPC,[Cu]OC(=O)OCC(OC)(OC)C[Au],[Cu]OC(=O)OCC(OC)(OC)C[Au],,,,,,0.333333333,0.220200513,,,,,,,21000,21000,1.93,129.5177008,162.0489896,,,,,,,,,,,,,,,,,,,,,,,,,,,,,,,,,,,,,,,,,,,,,,,LiTFSI,O=S(=O)([N-]S(=O)(=O)C(F)(F)F)C(F)(F)F.[Li+],0.666666667,0.779799487,12.33501912,286.9332984,,,,,,,,,,,,70,2.03E-05,-4.693499916
,,5/20/2020,JL,,,doi.org/10.1016/j.ssi.2017.12.030,PDMOPC,[Cu]OC(=O)OCC(OC)(OC)C[Au],[Cu]OC(=O)OCC(OC)(OC)C[Au],,,,,,0.333333333,0.220200513,,,,,,,21000,21000,1.93,129.5177008,162.0489896,,,,,,,,,,,,,,,,,,,,,,,,,,,,,,,,,,,,,,,,,,,,,,,LiTFSI,O=S(=O)([N-]S(=O)(=O)C(F)(F)F)C(F)(F)F.[Li+],0.666666667,0.779799487,12.33501912,286.9332984,,,,,,,,,,,,80,2.59E-05,-4.585899458
,,5/20/2020,JL,,,doi.org/10.1016/j.ssi.2017.12.030,PDMOPC,[Cu]OC(=O)OCC(OC)(OC)C[Au],[Cu]OC(=O)OCC(OC)(OC)C[Au],,,,,,0.5,0.360925128,,,,,,,21000,21000,1.93,129.5177008,162.0489896,,,,,,,,,,,,,,,,,,,,,,,,,,,,,,,,,,,,,,,,,,,,,,,LiTFSI,O=S(=O)([N-]S(=O)(=O)C(F)(F)F)C(F)(F)F.[Li+],0.5,0.639074872,6.16750956,286.9332984,,,,,,,,,,,,10,9.82E-09,-8.008099962
,,5/20/2020,JL,,,doi.org/10.1016/j.ssi.2017.12.030,PDMOPC,[Cu]OC(=O)OCC(OC)(OC)C[Au],[Cu]OC(=O)OCC(OC)(OC)C[Au],,,,,,0.5,0.360925128,,,,,,,21000,21000,1.93,129.5177008,162.0489896,,,,,,,,,,,,,,,,,,,,,,,,,,,,,,,,,,,,,,,,,,,,,,,LiTFSI,O=S(=O)([N-]S(=O)(=O)C(F)(F)F)C(F)(F)F.[Li+],0.5,0.639074872,6.16750956,286.9332984,,,,,,,,,,,,20,4.27E-08,-7.369100455
,,5/20/2020,JL,,,doi.org/10.1016/j.ssi.2017.12.030,PDMOPC,[Cu]OC(=O)OCC(OC)(OC)C[Au],[Cu]OC(=O)OCC(OC)(OC)C[Au],,,,,,0.5,0.360925128,,,,,,,21000,21000,1.93,129.5177008,162.0489896,,,,,,,,,,,,,,,,,,,,,,,,,,,,,,,,,,,,,,,,,,,,,,,LiTFSI,O=S(=O)([N-]S(=O)(=O)C(F)(F)F)C(F)(F)F.[Li+],0.5,0.639074872,6.16750956,286.9332984,,,,,,,,,,,,30,1.71E-07,-6.767898797
,,5/20/2020,JL,,,doi.org/10.1016/j.ssi.2017.12.030,PDMOPC,[Cu]OC(=O)OCC(OC)(OC)C[Au],[Cu]OC(=O)OCC(OC)(OC)C[Au],,,,,,0.5,0.360925128,,,,,,,21000,21000,1.93,129.5177008,162.0489896,,,,,,,,,,,,,,,,,,,,,,,,,,,,,,,,,,,,,,,,,,,,,,,LiTFSI,O=S(=O)([N-]S(=O)(=O)C(F)(F)F)C(F)(F)F.[Li+],0.5,0.639074872,6.16750956,286.9332984,,,,,,,,,,,,40,5.31E-07,-6.275200016
,,5/20/2020,JL,,,doi.org/10.1016/j.ssi.2017.12.030,PDMOPC,[Cu]OC(=O)OCC(OC)(OC)C[Au],[Cu]OC(=O)OCC(OC)(OC)C[Au],,,,,,0.5,0.360925128,,,,,,,21000,21000,1.93,129.5177008,162.0489896,,,,,,,,,,,,,,,,,,,,,,,,,,,,,,,,,,,,,,,,,,,,,,,LiTFSI,O=S(=O)([N-]S(=O)(=O)C(F)(F)F)C(F)(F)F.[Li+],0.5,0.639074872,6.16750956,286.9332984,,,,,,,,,,,,50,1.39E-06,-5.858500058
,,5/20/2020,JL,,,doi.org/10.1016/j.ssi.2017.12.030,PDMOPC,[Cu]OC(=O)OCC(OC)(OC)C[Au],[Cu]OC(=O)OCC(OC)(OC)C[Au],,,,,,0.5,0.360925128,,,,,,,21000,21000,1.93,129.5177008,162.0489896,,,,,,,,,,,,,,,,,,,,,,,,,,,,,,,,,,,,,,,,,,,,,,,LiTFSI,O=S(=O)([N-]S(=O)(=O)C(F)(F)F)C(F)(F)F.[Li+],0.5,0.639074872,6.16750956,286.9332984,,,,,,,,,,,,60,3.44E-06,-5.463300182
,,5/20/2020,JL,,,doi.org/10.1016/j.ssi.2017.12.030,PDMOPC,[Cu]OC(=O)OCC(OC)(OC)C[Au],[Cu]OC(=O)OCC(OC)(OC)C[Au],,,,,,0.5,0.360925128,,,,,,,21000,21000,1.93,129.5177008,162.0489896,,,,,,,,,,,,,,,,,,,,,,,,,,,,,,,,,,,,,,,,,,,,,,,LiTFSI,O=S(=O)([N-]S(=O)(=O)C(F)(F)F)C(F)(F)F.[Li+],0.5,0.639074872,6.16750956,286.9332984,,,,,,,,,,,,70,6.49E-06,-5.187600082
,,5/20/2020,JL,,,doi.org/10.1016/j.ssi.2017.12.030,PDMOPC,[Cu]OC(=O)OCC(OC)(OC)C[Au],[Cu]OC(=O)OCC(OC)(OC)C[Au],,,,,,0.5,0.360925128,,,,,,,21000,21000,1.93,129.5177008,162.0489896,,,,,,,,,,,,,,,,,,,,,,,,,,,,,,,,,,,,,,,,,,,,,,,LiTFSI,O=S(=O)([N-]S(=O)(=O)C(F)(F)F)C(F)(F)F.[Li+],0.5,0.639074872,6.16750956,286.9332984,,,,,,,,,,,,80,1.20E-05,-4.922599388
,,5/20/2020,JL,,,doi.org/10.1016/j.ssi.2017.12.030,PDMOPC,[Cu]OC(=O)OCC(OC)(OC)C[Au],[Cu]OC(=O)OCC(OC)(OC)C[Au],,,,,,0.666666667,0.530411439,,,,,,,21000,21000,1.93,129.5177008,162.0489896,,,,,,,,,,,,,,,,,,,,,,,,,,,,,,,,,,,,,,,,,,,,,,,LiTFSI,O=S(=O)([N-]S(=O)(=O)C(F)(F)F)C(F)(F)F.[Li+],0.333333333,0.469588561,3.08375478,286.9332984,,,,,,,,,,,,30,7.42E-10,-9.129799828
,,5/20/2020,JL,,,doi.org/10.1016/j.ssi.2017.12.030,PDMOPC,[Cu]OC(=O)OCC(OC)(OC)C[Au],[Cu]OC(=O)OCC(OC)(OC)C[Au],,,,,,0.666666667,0.530411439,,,,,,,21000,21000,1.93,129.5177008,162.0489896,,,,,,,,,,,,,,,,,,,,,,,,,,,,,,,,,,,,,,,,,,,,,,,LiTFSI,O=S(=O)([N-]S(=O)(=O)C(F)(F)F)C(F)(F)F.[Li+],0.333333333,0.469588561,3.08375478,286.9332984,,,,,,,,,,,,40,3.75E-09,-8.425400468
,,5/20/2020,JL,,,doi.org/10.1016/j.ssi.2017.12.030,PDMOPC,[Cu]OC(=O)OCC(OC)(OC)C[Au],[Cu]OC(=O)OCC(OC)(OC)C[Au],,,,,,0.666666667,0.530411439,,,,,,,21000,21000,1.93,129.5177008,162.0489896,,,,,,,,,,,,,,,,,,,,,,,,,,,,,,,,,,,,,,,,,,,,,,,LiTFSI,O=S(=O)([N-]S(=O)(=O)C(F)(F)F)C(F)(F)F.[Li+],0.333333333,0.469588561,3.08375478,286.9332984,,,,,,,,,,,,50,1.52E-08,-7.818599504
,,5/20/2020,JL,,,doi.org/10.1016/j.ssi.2017.12.030,PDMOPC,[Cu]OC(=O)OCC(OC)(OC)C[Au],[Cu]OC(=O)OCC(OC)(OC)C[Au],,,,,,0.666666667,0.530411439,,,,,,,21000,21000,1.93,129.5177008,162.0489896,,,,,,,,,,,,,,,,,,,,,,,,,,,,,,,,,,,,,,,,,,,,,,,LiTFSI,O=S(=O)([N-]S(=O)(=O)C(F)(F)F)C(F)(F)F.[Li+],0.333333333,0.469588561,3.08375478,286.9332984,,,,,,,,,,,,60,5.15E-08,-7.287799975
,,5/20/2020,JL,,,doi.org/10.1016/j.ssi.2017.12.030,PDMOPC,[Cu]OC(=O)OCC(OC)(OC)C[Au],[Cu]OC(=O)OCC(OC)(OC)C[Au],,,,,,0.666666667,0.530411439,,,,,,,21000,21000,1.93,129.5177008,162.0489896,,,,,,,,,,,,,,,,,,,,,,,,,,,,,,,,,,,,,,,,,,,,,,,LiTFSI,O=S(=O)([N-]S(=O)(=O)C(F)(F)F)C(F)(F)F.[Li+],0.333333333,0.469588561,3.08375478,286.9332984,,,,,,,,,,,,70,1.56E-07,-6.80559945
,,5/20/2020,JL,,,doi.org/10.1016/j.ssi.2017.12.030,PDMOPC,[Cu]OC(=O)OCC(OC)(OC)C[Au],[Cu]OC(=O)OCC(OC)(OC)C[Au],,,,,,0.666666667,0.530411439,,,,,,,21000,21000,1.93,129.5177008,162.0489896,,,,,,,,,,,,,,,,,,,,,,,,,,,,,,,,,,,,,,,,,,,,,,,LiTFSI,O=S(=O)([N-]S(=O)(=O)C(F)(F)F)C(F)(F)F.[Li+],0.333333333,0.469588561,3.08375478,286.9332984,,,,,,,,,,,,80,4.30E-07,-6.367000431
,,5/20/2020,JL,,,doi.org/10.1016/j.ssi.2017.12.030,PDMOPC,[Cu]OC(=O)OCC(OC)(OC)C[Au],[Cu]OC(=O)OCC(OC)(OC)C[Au],,,,,,0.833333333,0.73848069,,,,,,,21000,21000,1.93,129.5177008,162.0489896,,,,,,,,,,,,,,,,,,,,,,,,,,,,,,,,,,,,,,,,,,,,,,,LiTFSI,O=S(=O)([N-]S(=O)(=O)C(F)(F)F)C(F)(F)F.[Li+],0.166666667,0.26151931,1.233501912,286.9332984,,,,,,,,,,,,40,2.62E-10,-9.581899326
,,5/20/2020,JL,,,doi.org/10.1016/j.ssi.2017.12.030,PDMOPC,[Cu]OC(=O)OCC(OC)(OC)C[Au],[Cu]OC(=O)OCC(OC)(OC)C[Au],,,,,,0.833333333,0.73848069,,,,,,,21000,21000,1.93,129.5177008,162.0489896,,,,,,,,,,,,,,,,,,,,,,,,,,,,,,,,,,,,,,,,,,,,,,,LiTFSI,O=S(=O)([N-]S(=O)(=O)C(F)(F)F)C(F)(F)F.[Li+],0.166666667,0.26151931,1.233501912,286.9332984,,,,,,,,,,,,50,1.14E-09,-8.942600183
,,5/20/2020,JL,,,doi.org/10.1016/j.ssi.2017.12.030,PDMOPC,[Cu]OC(=O)OCC(OC)(OC)C[Au],[Cu]OC(=O)OCC(OC)(OC)C[Au],,,,,,0.833333333,0.73848069,,,,,,,21000,21000,1.93,129.5177008,162.0489896,,,,,,,,,,,,,,,,,,,,,,,,,,,,,,,,,,,,,,,,,,,,,,,LiTFSI,O=S(=O)([N-]S(=O)(=O)C(F)(F)F)C(F)(F)F.[Li+],0.166666667,0.26151931,1.233501912,286.9332984,,,,,,,,,,,,60,6.89E-09,-8.162000187
,,5/20/2020,JL,,,doi.org/10.1016/j.ssi.2017.12.030,PDMOPC,[Cu]OC(=O)OCC(OC)(OC)C[Au],[Cu]OC(=O)OCC(OC)(OC)C[Au],,,,,,0.833333333,0.73848069,,,,,,,21000,21000,1.93,129.5177008,162.0489896,,,,,,,,,,,,,,,,,,,,,,,,,,,,,,,,,,,,,,,,,,,,,,,LiTFSI,O=S(=O)([N-]S(=O)(=O)C(F)(F)F)C(F)(F)F.[Li+],0.166666667,0.26151931,1.233501912,286.9332984,,,,,,,,,,,,70,3.12E-08,-7.506100211
,,5/20/2020,JL,,,doi.org/10.1016/j.ssi.2017.12.030,PDMOPC,[Cu]OC(=O)OCC(OC)(OC)C[Au],[Cu]OC(=O)OCC(OC)(OC)C[Au],,,,,,0.833333333,0.73848069,,,,,,,21000,21000,1.93,129.5177008,162.0489896,,,,,,,,,,,,,,,,,,,,,,,,,,,,,,,,,,,,,,,,,,,,,,,LiTFSI,O=S(=O)([N-]S(=O)(=O)C(F)(F)F)C(F)(F)F.[Li+],0.166666667,0.26151931,1.233501912,286.9332984,,,,,,,,,,,,80,1.13E-07,-6.94799902
,,5/20/2020,JL,,,doi.org/10.1016/j.ssi.2017.12.030,PDMOPC,[Cu]OC(=O)OCC(OC)(OC)C[Au],[Cu]OC(=O)OCC(OC)(OC)C[Au],,,,,,0.909090909,0.849570195,,,,,,,21000,21000,1.93,129.5177008,162.0489896,,,,,,,,,,,,,,,,,,,,,,,,,,,,,,,,,,,,,,,,,,,,,,,LiTFSI,O=S(=O)([N-]S(=O)(=O)C(F)(F)F)C(F)(F)F.[Li+],0.090909091,0.150429805,0.616750956,286.9332984,,,,,,,,,,,,50,2.55E-10,-9.594100664
,,5/20/2020,JL,,,doi.org/10.1016/j.ssi.2017.12.030,PDMOPC,[Cu]OC(=O)OCC(OC)(OC)C[Au],[Cu]OC(=O)OCC(OC)(OC)C[Au],,,,,,0.909090909,0.849570195,,,,,,,21000,21000,1.93,129.5177008,162.0489896,,,,,,,,,,,,,,,,,,,,,,,,,,,,,,,,,,,,,,,,,,,,,,,LiTFSI,O=S(=O)([N-]S(=O)(=O)C(F)(F)F)C(F)(F)F.[Li+],0.090909091,0.150429805,0.616750956,286.9332984,,,,,,,,,,,,60,2.24E-09,-8.650699155
,,5/20/2020,JL,,,doi.org/10.1016/j.ssi.2017.12.030,PDMOPC,[Cu]OC(=O)OCC(OC)(OC)C[Au],[Cu]OC(=O)OCC(OC)(OC)C[Au],,,,,,0.909090909,0.849570195,,,,,,,21000,21000,1.93,129.5177008,162.0489896,,,,,,,,,,,,,,,,,,,,,,,,,,,,,,,,,,,,,,,,,,,,,,,LiTFSI,O=S(=O)([N-]S(=O)(=O)C(F)(F)F)C(F)(F)F.[Li+],0.090909091,0.150429805,0.616750956,286.9332984,,,,,,,,,,,,70,1.32E-08,-7.880800216
,,5/20/2020,JL,,,doi.org/10.1016/j.ssi.2017.12.030,PDMOPC,[Cu]OC(=O)OCC(OC)(OC)C[Au],[Cu]OC(=O)OCC(OC)(OC)C[Au],,,,,,0.909090909,0.849570195,,,,,,,21000,21000,1.93,129.5177008,162.0489896,,,,,,,,,,,,,,,,,,,,,,,,,,,,,,,,,,,,,,,,,,,,,,,LiTFSI,O=S(=O)([N-]S(=O)(=O)C(F)(F)F)C(F)(F)F.[Li+],0.090909091,0.150429805,0.616750956,286.9332984,,,,,,,,,,,,80,5.81E-08,-7.235799948
,,5/20/2020,JL,,,doi.org/10.1016/j.ssi.2017.12.030,PDMOPC,[Cu]OC(=O)OCC(OC)(OC)C[Au],[Cu]OC(=O)OCC(OC)(OC)C[Au],,,,,,0.333333333,0.302370618,,,,,,,21000,21000,1.93,129.5177008,162.0489896,,,,,,,,,,,,,,,,,,,,,,,,,,,,,,,,,,,,,,,,,,,,,,,LiFSI,O=S(=O)(F)[N-]S(=O)(=O)F.[Li+],0.666666667,0.697629382,12.33501912,186.9396855,,,,,,,,,,,,0,2.66E-05,-4.574800106
,,5/20/2020,JL,,,doi.org/10.1016/j.ssi.2017.12.030,PDMOPC,[Cu]OC(=O)OCC(OC)(OC)C[Au],[Cu]OC(=O)OCC(OC)(OC)C[Au],,,,,,0.333333333,0.302370618,,,,,,,21000,21000,1.93,129.5177008,162.0489896,,,,,,,,,,,,,,,,,,,,,,,,,,,,,,,,,,,,,,,,,,,,,,,LiFSI,O=S(=O)(F)[N-]S(=O)(=O)F.[Li+],0.666666667,0.697629382,12.33501912,186.9396855,,,,,,,,,,,,10,6.07E-05,-4.217000236
,,5/20/2020,JL,,,doi.org/10.1016/j.ssi.2017.12.030,PDMOPC,[Cu]OC(=O)OCC(OC)(OC)C[Au],[Cu]OC(=O)OCC(OC)(OC)C[Au],,,,,,0.333333333,0.302370618,,,,,,,21000,21000,1.93,129.5177008,162.0489896,,,,,,,,,,,,,,,,,,,,,,,,,,,,,,,,,,,,,,,,,,,,,,,LiFSI,O=S(=O)(F)[N-]S(=O)(=O)F.[Li+],0.666666667,0.697629382,12.33501912,186.9396855,,,,,,,,,,,,20,0.000114472,-3.941300729
,,5/20/2020,JL,,,doi.org/10.1016/j.ssi.2017.12.030,PDMOPC,[Cu]OC(=O)OCC(OC)(OC)C[Au],[Cu]OC(=O)OCC(OC)(OC)C[Au],,,,,,0.333333333,0.302370618,,,,,,,21000,21000,1.93,129.5177008,162.0489896,,,,,,,,,,,,,,,,,,,,,,,,,,,,,,,,,,,,,,,,,,,,,,,LiFSI,O=S(=O)(F)[N-]S(=O)(=O)F.[Li+],0.666666667,0.697629382,12.33501912,186.9396855,,,,,,,,,,,,30,0.000193821,-3.71259917
,,5/20/2020,JL,,,doi.org/10.1016/j.ssi.2017.12.030,PDMOPC,[Cu]OC(=O)OCC(OC)(OC)C[Au],[Cu]OC(=O)OCC(OC)(OC)C[Au],,,,,,0.333333333,0.302370618,,,,,,,21000,21000,1.93,129.5177008,162.0489896,,,,,,,,,,,,,,,,,,,,,,,,,,,,,,,,,,,,,,,,,,,,,,,LiFSI,O=S(=O)(F)[N-]S(=O)(=O)F.[Li+],0.666666667,0.697629382,12.33501912,186.9396855,,,,,,,,,,,,40,0.00033266,-3.477999417
,,5/20/2020,JL,,,doi.org/10.1016/j.ssi.2017.12.030,PDMOPC,[Cu]OC(=O)OCC(OC)(OC)C[Au],[Cu]OC(=O)OCC(OC)(OC)C[Au],,,,,,0.333333333,0.302370618,,,,,,,21000,21000,1.93,129.5177008,162.0489896,,,,,,,,,,,,,,,,,,,,,,,,,,,,,,,,,,,,,,,,,,,,,,,LiFSI,O=S(=O)(F)[N-]S(=O)(=O)F.[Li+],0.666666667,0.697629382,12.33501912,186.9396855,,,,,,,,,,,,50,0.000519398,-3.284499727
,,5/20/2020,JL,,,doi.org/10.1016/j.ssi.2017.12.030,PDMOPC,[Cu]OC(=O)OCC(OC)(OC)C[Au],[Cu]OC(=O)OCC(OC)(OC)C[Au],,,,,,0.333333333,0.302370618,,,,,,,21000,21000,1.93,129.5177008,162.0489896,,,,,,,,,,,,,,,,,,,,,,,,,,,,,,,,,,,,,,,,,,,,,,,LiFSI,O=S(=O)(F)[N-]S(=O)(=O)F.[Li+],0.666666667,0.697629382,12.33501912,186.9396855,,,,,,,,,,,,60,0.000800203,-3.096799825
,,5/20/2020,JL,,,doi.org/10.1016/j.ssi.2017.12.030,PDMOPC,[Cu]OC(=O)OCC(OC)(OC)C[Au],[Cu]OC(=O)OCC(OC)(OC)C[Au],,,,,,0.333333333,0.302370618,,,,,,,21000,21000,1.93,129.5177008,162.0489896,,,,,,,,,,,,,,,,,,,,,,,,,,,,,,,,,,,,,,,,,,,,,,,LiFSI,O=S(=O)(F)[N-]S(=O)(=O)F.[Li+],0.666666667,0.697629382,12.33501912,186.9396855,,,,,,,,,,,,70,0.001168154,-2.9324999
,,5/20/2020,JL,,,doi.org/10.1016/j.ssi.2017.12.030,PDMOPC,[Cu]OC(=O)OCC(OC)(OC)C[Au],[Cu]OC(=O)OCC(OC)(OC)C[Au],,,,,,0.333333333,0.302370618,,,,,,,21000,21000,1.93,129.5177008,162.0489896,,,,,,,,,,,,,,,,,,,,,,,,,,,,,,,,,,,,,,,,,,,,,,,LiFSI,O=S(=O)(F)[N-]S(=O)(=O)F.[Li+],0.666666667,0.697629382,12.33501912,186.9396855,,,,,,,,,,,,80,0.001637193,-2.785900121
,,5/20/2020,JL,,,doi.org/10.1016/j.ssi.2017.12.030,PDMOPC,[Cu]OC(=O)OCC(OC)(OC)C[Au],[Cu]OC(=O)OCC(OC)(OC)C[Au],,,,,,0.5,0.46433882,,,,,,,21000,21000,1.93,129.5177008,162.0489896,,,,,,,,,,,,,,,,,,,,,,,,,,,,,,,,,,,,,,,,,,,,,,,LiFSI,O=S(=O)(F)[N-]S(=O)(=O)F.[Li+],0.5,0.53566118,6.16750956,186.9396855,,,,,,,,,,,,0,1.68E-05,-4.774199829
,,5/20/2020,JL,,,doi.org/10.1016/j.ssi.2017.12.030,PDMOPC,[Cu]OC(=O)OCC(OC)(OC)C[Au],[Cu]OC(=O)OCC(OC)(OC)C[Au],,,,,,0.5,0.46433882,,,,,,,21000,21000,1.93,129.5177008,162.0489896,,,,,,,,,,,,,,,,,,,,,,,,,,,,,,,,,,,,,,,,,,,,,,,LiFSI,O=S(=O)(F)[N-]S(=O)(=O)F.[Li+],0.5,0.53566118,6.16750956,186.9396855,,,,,,,,,,,,10,3.49E-05,-4.457499482
,,5/20/2020,JL,,,doi.org/10.1016/j.ssi.2017.12.030,PDMOPC,[Cu]OC(=O)OCC(OC)(OC)C[Au],[Cu]OC(=O)OCC(OC)(OC)C[Au],,,,,,0.5,0.46433882,,,,,,,21000,21000,1.93,129.5177008,162.0489896,,,,,,,,,,,,,,,,,,,,,,,,,,,,,,,,,,,,,,,,,,,,,,,LiFSI,O=S(=O)(F)[N-]S(=O)(=O)F.[Li+],0.5,0.53566118,6.16750956,186.9396855,,,,,,,,,,,,20,6.40E-05,-4.193499852
,,5/20/2020,JL,,,doi.org/10.1016/j.ssi.2017.12.030,PDMOPC,[Cu]OC(=O)OCC(OC)(OC)C[Au],[Cu]OC(=O)OCC(OC)(OC)C[Au],,,,,,0.5,0.46433882,,,,,,,21000,21000,1.93,129.5177008,162.0489896,,,,,,,,,,,,,,,,,,,,,,,,,,,,,,,,,,,,,,,,,,,,,,,LiFSI,O=S(=O)(F)[N-]S(=O)(=O)F.[Li+],0.5,0.53566118,6.16750956,186.9396855,,,,,,,,,,,,30,0.000104136,-3.982399108
,,5/20/2020,JL,,,doi.org/10.1016/j.ssi.2017.12.030,PDMOPC,[Cu]OC(=O)OCC(OC)(OC)C[Au],[Cu]OC(=O)OCC(OC)(OC)C[Au],,,,,,0.5,0.46433882,,,,,,,21000,21000,1.93,129.5177008,162.0489896,,,,,,,,,,,,,,,,,,,,,,,,,,,,,,,,,,,,,,,,,,,,,,,LiFSI,O=S(=O)(F)[N-]S(=O)(=O)F.[Li+],0.5,0.53566118,6.16750956,186.9396855,,,,,,,,,,,,40,0.000160435,-3.794700881
,,5/20/2020,JL,,,doi.org/10.1016/j.ssi.2017.12.030,PDMOPC,[Cu]OC(=O)OCC(OC)(OC)C[Au],[Cu]OC(=O)OCC(OC)(OC)C[Au],,,,,,0.5,0.46433882,,,,,,,21000,21000,1.93,129.5177008,162.0489896,,,,,,,,,,,,,,,,,,,,,,,,,,,,,,,,,,,,,,,,,,,,,,,LiFSI,O=S(=O)(F)[N-]S(=O)(=O)F.[Li+],0.5,0.53566118,6.16750956,186.9396855,,,,,,,,,,,,50,0.000215924,-3.665699083
,,5/20/2020,JL,,,doi.org/10.1016/j.ssi.2017.12.030,PDMOPC,[Cu]OC(=O)OCC(OC)(OC)C[Au],[Cu]OC(=O)OCC(OC)(OC)C[Au],,,,,,0.5,0.46433882,,,,,,,21000,21000,1.93,129.5177008,162.0489896,,,,,,,,,,,,,,,,,,,,,,,,,,,,,,,,,,,,,,,,,,,,,,,LiFSI,O=S(=O)(F)[N-]S(=O)(=O)F.[Li+],0.5,0.53566118,6.16750956,186.9396855,,,,,,,,,,,,60,0.000247172,-3.607000728
,,5/20/2020,JL,,,doi.org/10.1016/j.ssi.2017.12.030,PDMOPC,[Cu]OC(=O)OCC(OC)(OC)C[Au],[Cu]OC(=O)OCC(OC)(OC)C[Au],,,,,,0.5,0.46433882,,,,,,,21000,21000,1.93,129.5177008,162.0489896,,,,,,,,,,,,,,,,,,,,,,,,,,,,,,,,,,,,,,,,,,,,,,,LiFSI,O=S(=O)(F)[N-]S(=O)(=O)F.[Li+],0.5,0.53566118,6.16750956,186.9396855,,,,,,,,,,,,70,0.000302622,-3.519099503
,,5/20/2020,JL,,,doi.org/10.1016/j.ssi.2017.12.030,PDMOPC,[Cu]OC(=O)OCC(OC)(OC)C[Au],[Cu]OC(=O)OCC(OC)(OC)C[Au],,,,,,0.5,0.46433882,,,,,,,21000,21000,1.93,129.5177008,162.0489896,,,,,,,,,,,,,,,,,,,,,,,,,,,,,,,,,,,,,,,,,,,,,,,LiFSI,O=S(=O)(F)[N-]S(=O)(=O)F.[Li+],0.5,0.53566118,6.16750956,186.9396855,,,,,,,,,,,,80,0.000360745,-3.44279968
,,5/20/2020,JL,,,doi.org/10.1016/j.ssi.2017.12.030,PDMOPC,[Cu]OC(=O)OCC(OC)(OC)C[Au],[Cu]OC(=O)OCC(OC)(OC)C[Au],,,,,,0.666666667,0.634195876,,,,,,,21000,21000,1.93,129.5177008,162.0489896,,,,,,,,,,,,,,,,,,,,,,,,,,,,,,,,,,,,,,,,,,,,,,,LiFSI,O=S(=O)(F)[N-]S(=O)(=O)F.[Li+],0.333333333,0.365804124,3.08375478,186.9396855,,,,,,,,,,,,0,7.43E-07,-6.129000081
,,5/20/2020,JL,,,doi.org/10.1016/j.ssi.2017.12.030,PDMOPC,[Cu]OC(=O)OCC(OC)(OC)C[Au],[Cu]OC(=O)OCC(OC)(OC)C[Au],,,,,,0.666666667,0.634195876,,,,,,,21000,21000,1.93,129.5177008,162.0489896,,,,,,,,,,,,,,,,,,,,,,,,,,,,,,,,,,,,,,,,,,,,,,,LiFSI,O=S(=O)(F)[N-]S(=O)(=O)F.[Li+],0.333333333,0.365804124,3.08375478,186.9396855,,,,,,,,,,,,10,1.52E-06,-5.818199272
,,5/20/2020,JL,,,doi.org/10.1016/j.ssi.2017.12.030,PDMOPC,[Cu]OC(=O)OCC(OC)(OC)C[Au],[Cu]OC(=O)OCC(OC)(OC)C[Au],,,,,,0.666666667,0.634195876,,,,,,,21000,21000,1.93,129.5177008,162.0489896,,,,,,,,,,,,,,,,,,,,,,,,,,,,,,,,,,,,,,,,,,,,,,,LiFSI,O=S(=O)(F)[N-]S(=O)(=O)F.[Li+],0.333333333,0.365804124,3.08375478,186.9396855,,,,,,,,,,,,20,2.79E-06,-5.554299298
,,5/20/2020,JL,,,doi.org/10.1016/j.ssi.2017.12.030,PDMOPC,[Cu]OC(=O)OCC(OC)(OC)C[Au],[Cu]OC(=O)OCC(OC)(OC)C[Au],,,,,,0.666666667,0.634195876,,,,,,,21000,21000,1.93,129.5177008,162.0489896,,,,,,,,,,,,,,,,,,,,,,,,,,,,,,,,,,,,,,,,,,,,,,,LiFSI,O=S(=O)(F)[N-]S(=O)(=O)F.[Li+],0.333333333,0.365804124,3.08375478,186.9396855,,,,,,,,,,,,30,4.92E-06,-5.307899863
,,5/20/2020,JL,,,doi.org/10.1016/j.ssi.2017.12.030,PDMOPC,[Cu]OC(=O)OCC(OC)(OC)C[Au],[Cu]OC(=O)OCC(OC)(OC)C[Au],,,,,,0.666666667,0.634195876,,,,,,,21000,21000,1.93,129.5177008,162.0489896,,,,,,,,,,,,,,,,,,,,,,,,,,,,,,,,,,,,,,,,,,,,,,,LiFSI,O=S(=O)(F)[N-]S(=O)(=O)F.[Li+],0.333333333,0.365804124,3.08375478,186.9396855,,,,,,,,,,,,40,7.38E-06,-5.132000135
,,5/20/2020,JL,,,doi.org/10.1016/j.ssi.2017.12.030,PDMOPC,[Cu]OC(=O)OCC(OC)(OC)C[Au],[Cu]OC(=O)OCC(OC)(OC)C[Au],,,,,,0.666666667,0.634195876,,,,,,,21000,21000,1.93,129.5177008,162.0489896,,,,,,,,,,,,,,,,,,,,,,,,,,,,,,,,,,,,,,,,,,,,,,,LiFSI,O=S(=O)(F)[N-]S(=O)(=O)F.[Li+],0.333333333,0.365804124,3.08375478,186.9396855,,,,,,,,,,,,50,1.15E-05,-4.938400519
,,5/20/2020,JL,,,doi.org/10.1016/j.ssi.2017.12.030,PDMOPC,[Cu]OC(=O)OCC(OC)(OC)C[Au],[Cu]OC(=O)OCC(OC)(OC)C[Au],,,,,,0.666666667,0.634195876,,,,,,,21000,21000,1.93,129.5177008,162.0489896,,,,,,,,,,,,,,,,,,,,,,,,,,,,,,,,,,,,,,,,,,,,,,,LiFSI,O=S(=O)(F)[N-]S(=O)(=O)F.[Li+],0.333333333,0.365804124,3.08375478,186.9396855,,,,,,,,,,,,60,2.85E-05,-4.545499665
,,5/20/2020,JL,,,doi.org/10.1016/j.ssi.2017.12.030,PDMOPC,[Cu]OC(=O)OCC(OC)(OC)C[Au],[Cu]OC(=O)OCC(OC)(OC)C[Au],,,,,,0.666666667,0.634195876,,,,,,,21000,21000,1.93,129.5177008,162.0489896,,,,,,,,,,,,,,,,,,,,,,,,,,,,,,,,,,,,,,,,,,,,,,,LiFSI,O=S(=O)(F)[N-]S(=O)(=O)F.[Li+],0.333333333,0.365804124,3.08375478,186.9396855,,,,,,,,,,,,70,2.46E-05,-4.609900743
,,5/20/2020,JL,,,doi.org/10.1016/j.ssi.2017.12.030,PDMOPC,[Cu]OC(=O)OCC(OC)(OC)C[Au],[Cu]OC(=O)OCC(OC)(OC)C[Au],,,,,,0.666666667,0.634195876,,,,,,,21000,21000,1.93,129.5177008,162.0489896,,,,,,,,,,,,,,,,,,,,,,,,,,,,,,,,,,,,,,,,,,,,,,,LiFSI,O=S(=O)(F)[N-]S(=O)(=O)F.[Li+],0.333333333,0.365804124,3.08375478,186.9396855,,,,,,,,,,,,80,3.49E-05,-4.457499482
,,5/20/2020,JL,,,doi.org/10.1016/j.ssi.2017.12.030,PDMOPC,[Cu]OC(=O)OCC(OC)(OC)C[Au],[Cu]OC(=O)OCC(OC)(OC)C[Au],,,,,,0.833333333,0.812532525,,,,,,,21000,21000,1.93,129.5177008,162.0489896,,,,,,,,,,,,,,,,,,,,,,,,,,,,,,,,,,,,,,,,,,,,,,,LiFSI,O=S(=O)(F)[N-]S(=O)(=O)F.[Li+],0.166666667,0.187467475,1.233501912,186.9396855,,,,,,,,,,,,20,2.23E-09,-8.651000432
,,5/20/2020,JL,,,doi.org/10.1016/j.ssi.2017.12.030,PDMOPC,[Cu]OC(=O)OCC(OC)(OC)C[Au],[Cu]OC(=O)OCC(OC)(OC)C[Au],,,,,,0.833333333,0.812532525,,,,,,,21000,21000,1.93,129.5177008,162.0489896,,,,,,,,,,,,,,,,,,,,,,,,,,,,,,,,,,,,,,,,,,,,,,,LiFSI,O=S(=O)(F)[N-]S(=O)(=O)F.[Li+],0.166666667,0.187467475,1.233501912,186.9396855,,,,,,,,,,,,30,3.07E-08,-7.513099349
,,5/20/2020,JL,,,doi.org/10.1016/j.ssi.2017.12.030,PDMOPC,[Cu]OC(=O)OCC(OC)(OC)C[Au],[Cu]OC(=O)OCC(OC)(OC)C[Au],,,,,,0.833333333,0.812532525,,,,,,,21000,21000,1.93,129.5177008,162.0489896,,,,,,,,,,,,,,,,,,,,,,,,,,,,,,,,,,,,,,,,,,,,,,,LiFSI,O=S(=O)(F)[N-]S(=O)(=O)F.[Li+],0.166666667,0.187467475,1.233501912,186.9396855,,,,,,,,,,,,40,1.57E-07,-6.803500495
,,5/20/2020,JL,,,doi.org/10.1016/j.ssi.2017.12.030,PDMOPC,[Cu]OC(=O)OCC(OC)(OC)C[Au],[Cu]OC(=O)OCC(OC)(OC)C[Au],,,,,,0.833333333,0.812532525,,,,,,,21000,21000,1.93,129.5177008,162.0489896,,,,,,,,,,,,,,,,,,,,,,,,,,,,,,,,,,,,,,,,,,,,,,,LiFSI,O=S(=O)(F)[N-]S(=O)(=O)F.[Li+],0.166666667,0.187467475,1.233501912,186.9396855,,,,,,,,,,,,50,5.75E-07,-6.240499863
,,5/20/2020,JL,,,doi.org/10.1016/j.ssi.2017.12.030,PDMOPC,[Cu]OC(=O)OCC(OC)(OC)C[Au],[Cu]OC(=O)OCC(OC)(OC)C[Au],,,,,,0.833333333,0.812532525,,,,,,,21000,21000,1.93,129.5177008,162.0489896,,,,,,,,,,,,,,,,,,,,,,,,,,,,,,,,,,,,,,,,,,,,,,,LiFSI,O=S(=O)(F)[N-]S(=O)(=O)F.[Li+],0.166666667,0.187467475,1.233501912,186.9396855,,,,,,,,,,,,60,1.69E-06,-5.771299435
,,5/20/2020,JL,,,doi.org/10.1016/j.ssi.2017.12.030,PDMOPC,[Cu]OC(=O)OCC(OC)(OC)C[Au],[Cu]OC(=O)OCC(OC)(OC)C[Au],,,,,,0.833333333,0.812532525,,,,,,,21000,21000,1.93,129.5177008,162.0489896,,,,,,,,,,,,,,,,,,,,,,,,,,,,,,,,,,,,,,,,,,,,,,,LiFSI,O=S(=O)(F)[N-]S(=O)(=O)F.[Li+],0.166666667,0.187467475,1.233501912,186.9396855,,,,,,,,,,,,70,4.92E-06,-5.307899863
,,5/20/2020,JL,,,doi.org/10.1016/j.ssi.2017.12.030,PDMOPC,[Cu]OC(=O)OCC(OC)(OC)C[Au],[Cu]OC(=O)OCC(OC)(OC)C[Au],,,,,,0.833333333,0.812532525,,,,,,,21000,21000,1.93,129.5177008,162.0489896,,,,,,,,,,,,,,,,,,,,,,,,,,,,,,,,,,,,,,,,,,,,,,,LiFSI,O=S(=O)(F)[N-]S(=O)(=O)F.[Li+],0.166666667,0.187467475,1.233501912,186.9396855,,,,,,,,,,,,80,1.20E-05,-4.920699339
,,5/20/2020,JL,,,doi.org/10.1016/j.ssi.2017.12.030,PDMOPC,[Cu]OC(=O)OCC(OC)(OC)C[Au],[Cu]OC(=O)OCC(OC)(OC)C[Au],,,,,,0.909090909,0.896571525,,,,,,,21000,21000,1.93,129.5177008,162.0489896,,,,,,,,,,,,,,,,,,,,,,,,,,,,,,,,,,,,,,,,,,,,,,,LiFSI,O=S(=O)(F)[N-]S(=O)(=O)F.[Li+],0.090909091,0.103428475,0.616750956,186.9396855,,,,,,,,,,,,60,1.49E-09,-8.827000314
,,5/20/2020,JL,,,doi.org/10.1016/j.ssi.2017.12.030,PDMOPC,[Cu]OC(=O)OCC(OC)(OC)C[Au],[Cu]OC(=O)OCC(OC)(OC)C[Au],,,,,,0.909090909,0.896571525,,,,,,,21000,21000,1.93,129.5177008,162.0489896,,,,,,,,,,,,,,,,,,,,,,,,,,,,,,,,,,,,,,,,,,,,,,,LiFSI,O=S(=O)(F)[N-]S(=O)(=O)F.[Li+],0.090909091,0.103428475,0.616750956,186.9396855,,,,,,,,,,,,70,6.07E-09,-8.217000236
,,5/20/2020,JL,,,doi.org/10.1016/j.ssi.2017.12.030,PDMOPC,[Cu]OC(=O)OCC(OC)(OC)C[Au],[Cu]OC(=O)OCC(OC)(OC)C[Au],,,,,,0.909090909,0.896571525,,,,,,,21000,21000,1.93,129.5177008,162.0489896,,,,,,,,,,,,,,,,,,,,,,,,,,,,,,,,,,,,,,,,,,,,,,,LiFSI,O=S(=O)(F)[N-]S(=O)(=O)F.[Li+],0.090909091,0.103428475,0.616750956,186.9396855,,,,,,,,,,,,80,5.19E-08,-7.284499727
,,5/20/2020,JL,,,doi.org/10.1016/S0378-7753(00)00433-X,PPO,[Cu]CC(C)O[Au],[Cu]CC(C)O[Au],,,,,,1,1,,,,,,,250000,250000,,4380.585246,58.03803101,,,,,,,,,,,,,,,,,,,,,,,,,,,,,,,,,,,,,,,,,,,,,,,LiTFO,O=S(=O)([O-])C(F)(F)F.[Li+],0,0,0.054245,155.9680291,,,,,,,,,,,,85,3.36E-08,-7.473300253
,,5/20/2020,JL,,,doi.org/10.1016/S0378-7753(00)00433-X,PPO,[Cu]CC(C)O[Au],[Cu]CC(C)O[Au],,,,,,1,1,,,,,,,250000,250000,,4380.585246,58.03803101,,,,,,,,,,,,,,,,,,,,,,,,,,,,,,,,,,,,,,,,,,,,,,,LiTFO,O=S(=O)([O-])C(F)(F)F.[Li+],0,0,0.095377,155.9680291,,,,,,,,,,,,85,4.13E-08,-7.384400259
,,5/20/2020,JL,,,doi.org/10.1016/S0378-7753(00)00433-X,PPO,[Cu]CC(C)O[Au],[Cu]CC(C)O[Au],,,,,,1,1,,,,,,,250000,250000,,4380.585246,58.03803101,,,,,,,,,,,,,,,,,,,,,,,,,,,,,,,,,,,,,,,,,,,,,,,LiTFO,O=S(=O)([O-])C(F)(F)F.[Li+],0,0,0.224906,155.9680291,,,,,,,,,,,,85,2.46E-07,-6.609900743
,,5/20/2020,JL,,,doi.org/10.1016/S0378-7753(00)00433-X,PPO,[Cu]CC(C)O[Au],[Cu]CC(C)O[Au],,,,,,1,1,,,,,,,250000,250000,,4380.585246,58.03803101,,,,,,,,,,,,,,,,,,,,,,,,,,,,,,,,,,,,,,,,,,,,,,,LiTFO,O=S(=O)([O-])C(F)(F)F.[Li+],0,0,0.288113,155.9680291,,,,,,,,,,,,85,4.46E-07,-6.350599905
,,5/20/2020,JL,,,doi.org/10.1016/S0378-7753(00)00433-X,PPO,[Cu]CC(C)O[Au],[Cu]CC(C)O[Au],,,,,,1,1,,,,,,,250000,250000,,4380.585246,58.03803101,,,,,,,,,,,,,,,,,,,,,,,,,,,,,,,,,,,,,,,,,,,,,,,LiTFO,O=S(=O)([O-])C(F)(F)F.[Li+],0,0,0.412264,155.9680291,,,,,,,,,,,,85,1.61E-06,-5.793101298
,,5/20/2020,JL,,,doi.org/10.1016/S0378-7753(00)00433-X,PPO,[Cu]CC(C)O[Au],[Cu]CC(C)O[Au],,,,,,1,1,,,,,,,250000,250000,,4380.585246,58.03803101,,,,,,,,,,,,,,,,,,,,,,,,,,,,,,,,,,,,,,,,,,,,,,,LiTFO,O=S(=O)([O-])C(F)(F)F.[Li+],0,0,0.63,155.9680291,,,,,,,,,,,,85,4.21E-06,-5.375300316
,,5/20/2020,JL,,,doi.org/10.1016/S0378-7753(00)00433-X,PPO,[Cu]CC(C)O[Au],[Cu]CC(C)O[Au],,,,,,1,1,,,,,,,250000,250000,,4380.585246,58.03803101,,,,,,,,,,,,,,,,,,,,,,,,,,,,,,,,,,,,,,,,,,,,,,,LiTFO,O=S(=O)([O-])C(F)(F)F.[Li+],0,0,0.827736,155.9680291,,,,,,,,,,,,85,5.96E-06,-5.22479965
,,5/20/2020,JL,,,doi.org/10.1016/S0378-7753(00)00433-X,PPO,[Cu]CC(C)O[Au],[Cu]CC(C)O[Au],,,,,,1,1,,,,,,,250000,250000,,4380.585246,58.03803101,,,,,,,,,,,,,,,,,,,,,,,,,,,,,,,,,,,,,,,,,,,,,,,LiTFO,O=S(=O)([O-])C(F)(F)F.[Li+],0,0,1.185755,155.9680291,,,,,,,,,,,,85,2.94E-05,-4.532300162
,,5/20/2020,JL,,,doi.org/10.1016/S0378-7753(00)00433-X,PPO,[Cu]CC(C)O[Au],[Cu]CC(C)O[Au],,,,,,1,1,,,,,,,250000,250000,,4380.585246,58.03803101,,,,,,,,,,,,,,,,,,,,,,,,,,,,,,,,,,,,,,,,,,,,,,,LiTFO,O=S(=O)([O-])C(F)(F)F.[Li+],0,0,1.491792,155.9680291,,,,,,,,,,,,85,3.70E-05,-4.432299765
,,5/20/2020,JL,,,doi.org/10.1016/S0378-7753(00)00433-X,PPO,[Cu]CC(C)O[Au],[Cu]CC(C)O[Au],,,,,,1,1,,,,,,,250000,250000,,4380.585246,58.03803101,,,,,,,,,,,,,,,,,,,,,,,,,,,,,,,,,,,,,,,,,,,,,,,LiTFO,O=S(=O)([O-])C(F)(F)F.[Li+],0,0,1.763962,155.9680291,,,,,,,,,,,,85,4.03E-05,-4.394199516
,,5/20/2020,JL,,,doi.org/10.1016/S0378-7753(00)00433-X,PPO,[Cu]CC(C)O[Au],[Cu]CC(C)O[Au],,,,,,1,1,,,,,,,250000,250000,,4380.585246,58.03803101,,,,,,,,,,,,,,,,,,,,,,,,,,,,,,,,,,,,,,,,,,,,,,,LiTFO,O=S(=O)([O-])C(F)(F)F.[Li+],0,0,2.018208,155.9680291,,,,,,,,,,,,85,1.52E-05,-4.817100532
,,5/20/2020,JL,,,doi.org/10.1016/S0378-7753(00)00433-X,PPO,[Cu]CC(C)O[Au],[Cu]CC(C)O[Au],,,,,,1,1,,,,,,,250000,250000,,4380.585246,58.03803101,,,,,,,,,,,,,,,,,,,,,,,,,,,,,,,,,,,,,,,,,,,,,,,LiTFO,O=S(=O)([O-])C(F)(F)F.[Li+],0,0,2.348019,155.9680291,,,,,,,,,,,,85,1.59E-05,-4.798600144
,,5/20/2020,JL,,,doi.org/10.1016/S0378-7753(00)00433-X,PPO,[Cu]CC(C)O[Au],[Cu]CC(C)O[Au],,,,,,1,1,,,,,,,250000,250000,,4380.585246,58.03803101,,,,,,,,,,,,,,,,,,,,,,,,,,,,,,,,,,,,,,,,,,,,,,,LiTFO,O=S(=O)([O-])C(F)(F)F.[Li+],0,0,3.18783,155.9680291,,,,,,,,,,,,85,8.78E-06,-5.056299762
,,5/20/2020,JL,,,doi.org/10.1016/S0378-7753(00)00433-X,PPO,[Cu]CC(C)O[Au],[Cu]CC(C)O[Au],,,,,,1,1,,,,,,,250000,250000,,4380.585246,58.03803101,,,,,,,,,,,,,,,,,,,,,,,,,,,,,,,,,,,,,,,,,,,,,,,LiTFO,O=S(=O)([O-])C(F)(F)F.[Li+],0,0,4.292925,155.9680291,,,,,,,,,,,,85,7.77E-06,-5.109300161
,,5/20/2020,JL,,,doi.org/10.1016/S0378-7753(00)00433-X,PPO,[Cu]CC(C)O[Au],[Cu]CC(C)O[Au],,,,,,1,1,,,,,,,250000,250000,,4380.585246,58.03803101,,,,,,,,,,,,,,,,,,,,,,,,,,,,,,,,,,,,,,,,,,,,,,,LiTFSI,O=S(=O)([N-]S(=O)(=O)C(F)(F)F)C(F)(F)F.[Li+],0,0,0.33217,286.9332984,,,,,,,,,,,,85,9.17E-06,-5.037599881
,,5/20/2020,JL,,,doi.org/10.1016/S0378-7753(00)00433-X,PPO,[Cu]CC(C)O[Au],[Cu]CC(C)O[Au],,,,,,1,1,,,,,,,250000,250000,,4380.585246,58.03803101,,,,,,,,,,,,,,,,,,,,,,,,,,,,,,,,,,,,,,,,,,,,,,,LiTFSI,O=S(=O)([N-]S(=O)(=O)C(F)(F)F)C(F)(F)F.[Li+],0,0,0.567453,286.9332984,,,,,,,,,,,,85,4.52E-05,-4.344800077
