Repository: zjurillpolymer/SPE_prediction

# SPE Prediction

Polymer electrolyte conductivity prediction using graph neural networks.

## Data

Data from [ChemPropPred](https://github.com/learningmatter-mit/Chem-prop-pred) — polymer electrolyte conductivity measurements including SMILES, conductivity (log S/cm), molecular weight, salt concentration, and temperature.

- `data/clean_train_data.csv` — cleaned training data
- `data/PolymerElectrolyteData.csv` — full raw dataset
- `data/PolyInfo_8salts.csv` / `data/polyinfo_5salts_4conc.csv` — PolyInfo polymer database with salt additives

File: data/PolymerElectrolyteData.csv (part 122 of 154)
Notes,Compound Notebook Name,Date Copied to Master Database,Data Recorded By,Seshadri Group,Oyaizu Group,DOI,Solvent 1 (S1),S1 SMILES,S1 SMILES 1,S1 SMILES 2,S1 SMILES 3,S1 Big SMILES,S1 End Group 1,S1 End Group 2,S1 Mol %,S1 Weight %,S1 SMILES 1 Mol %,S1 SMILES 2 Mol %,S1 SMILES 3 Mol %,S1 Molar Ratio,S1 Weight Ratio,S1 Mw,S1 Mn,S1 Mn or Mw,S1 Mw/Mn,S1 DOP,S1 Molar Mass (g/mol),S1 Type,S1 Block Mol Weight,Solvent 2 (S2),S2 SMILES,S2 SMILES 1,S2 SMILES 2,S2 Mol %,S2 Weight %,S2 SMILES 1 Mol %,S2 SMILES 2 Mol %,S2 Molar Ratio,S2 Weight Ratio,S2 Mw,S2 Mn,S2 Mn or Mw,S2 Mw/Mn,S2 DOP,S2 Molar Mass (g/mol),S2 Type,Solvent 3 (S3),S3 SMILES,S3 SMILES 1,S3 Mol %,S3 Weight %,S3 Molar Ratio,S3 Weight Ratio,S3 Mw,S3 Mn,S3 Mn or Mw,S3 Mw/Mn,S3 DOP,S3 Molar Mass (g/mol),S3 Type,Solvent 4 (S4),S4 SMILES,S4 Mol %,S4 Weight %,S4 Molar Ratio,S4 Weight Ratio,S4 Mw,S4 Mn,S4 Mn or Mw,S4 Mw/Mn,S4 DOP,S4 Molar Mass (g/mol),S4 Type,Salt 1,Salt1 SMILES,Salt1 Mol %,Salt1 Weight %,Salt1 Molality (mol salt/kg polymer),Salt1 Molar Mass (g/mol),Salt 2,Salt2 SMILES,Salt2 Mol %,Salt2 Weight %,Salt2 Molality (mol salt/kg polymer),Salt2 Molar Mass (g/mol),Inorganic Material 1 (IM1),IM1 Weight %,IM1 Particle Size (nm),Tg (oC),Heating Rate (K/min),Temperature (oC),Conductivity (S/cm),log Conductivity (S/cm)
,,5/20/2020,JL,,,doi.org/10.1016/S0378-7753(00)00433-X,PPO,[Cu]CC(C)O[Au],[Cu]CC(C)O[Au],,,,,,1,1,,,,,,,250000,250000,,4380.585246,58.03803101,,,,,,,,,,,,,,,,,,,,,,,,,,,,,,,,,,,,,,,,,,,,,,,LiTFSI,O=S(=O)([N-]S(=O)(=O)C(F)(F)F)C(F)(F)F.[Li+],0,0,0.79,286.9332984,,,,,,,,,,,,85,0.000128204,-3.892098424
,,5/20/2020,JL,,,doi.org/10.1016/S0378-7753(00)00433-X,PPO,[Cu]CC(C)O[Au],[Cu]CC(C)O[Au],,,,,,1,1,,,,,,,250000,250000,,4380.585246,58.03803101,,,,,,,,,,,,,,,,,,,,,,,,,,,,,,,,,,,,,,,,,,,,,,,LiTFSI,O=S(=O)([N-]S(=O)(=O)C(F)(F)F)C(F)(F)F.[Li+],0,0,1.045377,286.9332984,,,,,,,,,,,,85,0.000137467,-3.861801545
,,5/20/2020,JL,,,doi.org/10.1016/S0378-7753(00)00433-X,PPO,[Cu]CC(C)O[Au],[Cu]CC(C)O[Au],,,,,,1,1,,,,,,,250000,250000,,4380.585246,58.03803101,,,,,,,,,,,,,,,,,,,,,,,,,,,,,,,,,,,,,,,,,,,,,,,LiTFSI,O=S(=O)([N-]S(=O)(=O)C(F)(F)F)C(F)(F)F.[Li+],0,0,1.471509,286.9332984,,,,,,,,,,,,85,0.000151252,-3.820298874
,,5/20/2020,JL,,,doi.org/10.1016/S0378-7753(00)00433-X,PPO,[Cu]CC(C)O[Au],[Cu]CC(C)O[Au],,,,,,1,1,,,,,,,250000,250000,,4380.585246,58.03803101,,,,,,,,,,,,,,,,,,,,,,,,,,,,,,,,,,,,,,,,,,,,,,,LiTFSI,O=S(=O)([N-]S(=O)(=O)C(F)(F)F)C(F)(F)F.[Li+],0,0,1.543396,286.9332984,,,,,,,,,,,,85,9.34E-05,-4.029600119
,,5/20/2020,JL,,,doi.org/10.1016/S0378-7753(00)00433-X,PPO,[Cu]CC(C)O[Au],[Cu]CC(C)O[Au],,,,,,1,1,,,,,,,250000,250000,,4380.585246,58.03803101,,,,,,,,,,,,,,,,,,,,,,,,,,,,,,,,,,,,,,,,,,,,,,,LiTFSI,O=S(=O)([N-]S(=O)(=O)C(F)(F)F)C(F)(F)F.[Li+],0,0,1.796132,286.9332984,,,,,,,,,,,,85,8.69E-05,-4.061200175
,,5/20/2020,JL,,,doi.org/10.1016/S0378-7753(00)00433-X,PPO,[Cu]CC(C)O[Au],[Cu]CC(C)O[Au],,,,,,1,1,,,,,,,250000,250000,,4380.585246,58.03803101,,,,,,,,,,,,,,,,,,,,,,,,,,,,,,,,,,,,,,,,,,,,,,,LiTFSI,O=S(=O)([N-]S(=O)(=O)C(F)(F)F)C(F)(F)F.[Li+],0,0,3.481132,286.9332984,,,,,,,,,,,,85,7.07E-05,-4.150600244
,,5/20/2020,JL,,,doi.org/10.1063/1.3490133,PEI,[Cu]NCC[Au],[Cu]NCC[Au],,,,,,0.997506234,0.983605947,,,,,,,10000,10000,,237.7555873,43.03836536,,,,,,,,,,,,,,,,,,,,,,,,,,,,,,,,,,,,,,,,,,,,,,,LiTFSI,O=S(=O)([N-]S(=O)(=O)C(F)(F)F)C(F)(F)F.[Li+],0.002493766,0.016394053,0.059438897,286.9332984,,,,,,,,,,,,20,1.16E-06,-5.935542011
,,5/20/2020,JL,,,doi.org/10.1063/1.3490133,PEI,[Cu]NCC[Au],[Cu]NCC[Au],,,,,,0.997506234,0.983605947,,,,,,,10000,10000,,237.7555873,43.03836536,,,,,,,,,,,,,,,,,,,,,,,,,,,,,,,,,,,,,,,,,,,,,,,LiTFSI,O=S(=O)([N-]S(=O)(=O)C(F)(F)F)C(F)(F)F.[Li+],0.002493766,0.016394053,0.059438897,286.9332984,,,,,,,,,,,,30,2.21E-06,-5.655607726
,,5/20/2020,JL,,,doi.org/10.1063/1.3490133,PEI,[Cu]NCC[Au],[Cu]NCC[Au],,,,,,0.997506234,0.983605947,,,,,,,10000,10000,,237.7555873,43.03836536,,,,,,,,,,,,,,,,,,,,,,,,,,,,,,,,,,,,,,,,,,,,,,,LiTFSI,O=S(=O)([N-]S(=O)(=O)C(F)(F)F)C(F)(F)F.[Li+],0.002493766,0.016394053,0.059438897,286.9332984,,,,,,,,,,,,40,4.00E-06,-5.397940009
,,5/20/2020,JL,,,doi.org/10.1063/1.3490133,PEI,[Cu]NCC[Au],[Cu]NCC[Au],,,,,,0.997506234,0.983605947,,,,,,,10000,10000,,237.7555873,43.03836536,,,,,,,,,,,,,,,,,,,,,,,,,,,,,,,,,,,,,,,,,,,,,,,LiTFSI,O=S(=O)([N-]S(=O)(=O)C(F)(F)F)C(F)(F)F.[Li+],0.002493766,0.016394053,0.059438897,286.9332984,,,,,,,,,,,,50,7.39E-06,-5.131355562
,,5/20/2020,JL,,,doi.org/10.1063/1.3490133,PEI,[Cu]NCC[Au],[Cu]NCC[Au],,,,,,0.995024876,0.967740754,,,,,,,10000,10000,,237.7555873,43.03836536,,,,,,,,,,,,,,,,,,,,,,,,,,,,,,,,,,,,,,,,,,,,,,,LiTFSI,O=S(=O)([N-]S(=O)(=O)C(F)(F)F)C(F)(F)F.[Li+],0.004975124,0.032259246,0.118877794,286.9332984,,,,,,,,,,,,20,1.29E-06,-5.88941029
,,5/20/2020,JL,,,doi.org/10.1063/1.3490133,PEI,[Cu]NCC[Au],[Cu]NCC[Au],,,,,,0.995024876,0.967740754,,,,,,,10000,10000,,237.7555873,43.03836536,,,,,,,,,,,,,,,,,,,,,,,,,,,,,,,,,,,,,,,,,,,,,,,LiTFSI,O=S(=O)([N-]S(=O)(=O)C(F)(F)F)C(F)(F)F.[Li+],0.004975124,0.032259246,0.118877794,286.9332984,,,,,,,,,,,,30,2.17E-06,-5.663540266
,,5/20/2020,JL,,,doi.org/10.1063/1.3490133,PEI,[Cu]NCC[Au],[Cu]NCC[Au],,,,,,0.995024876,0.967740754,,,,,,,10000,10000,,237.7555873,43.03836536,,,,,,,,,,,,,,,,,,,,,,,,,,,,,,,,,,,,,,,,,,,,,,,LiTFSI,O=S(=O)([N-]S(=O)(=O)C(F)(F)F)C(F)(F)F.[Li+],0.004975124,0.032259246,0.118877794,286.9332984,,,,,,,,,,,,40,4.05E-06,-5.392544977
,,5/20/2020,JL,,,doi.org/10.1063/1.3490133,PEI,[Cu]NCC[Au],[Cu]NCC[Au],,,,,,0.995024876,0.967740754,,,,,,,10000,10000,,237.7555873,43.03836536,,,,,,,,,,,,,,,,,,,,,,,,,,,,,,,,,,,,,,,,,,,,,,,LiTFSI,O=S(=O)([N-]S(=O)(=O)C(F)(F)F)C(F)(F)F.[Li+],0.004975124,0.032259246,0.118877794,286.9332984,,,,,,,,,,,,50,7.64E-06,-5.116906641
,,5/20/2020,JL,,,doi.org/10.1063/1.3490133,PEI,[Cu]NCC[Au],[Cu]NCC[Au],,,,,,0.99009901,0.937497782,,,,,,,10000,10000,,237.7555873,43.03836536,,,,,,,,,,,,,,,,,,,,,,,,,,,,,,,,,,,,,,,,,,,,,,,LiTFSI,O=S(=O)([N-]S(=O)(=O)C(F)(F)F)C(F)(F)F.[Li+],0.00990099,0.062502218,0.237755587,286.9332984,,,,,,,,,,,,20,2.44E-06,-5.612610174
,,5/20/2020,JL,,,doi.org/10.1063/1.3490133,PEI,[Cu]NCC[Au],[Cu]NCC[Au],,,,,,0.99009901,0.937497782,,,,,,,10000,10000,,237.7555873,43.03836536,,,,,,,,,,,,,,,,,,,,,,,,,,,,,,,,,,,,,,,,,,,,,,,LiTFSI,O=S(=O)([N-]S(=O)(=O)C(F)(F)F)C(F)(F)F.[Li+],0.00990099,0.062502218,0.237755587,286.9332984,,,,,,,,,,,,30,4.62E-06,-5.335358024
,,5/20/2020,JL,,,doi.org/10.1063/1.3490133,PEI,[Cu]NCC[Au],[Cu]NCC[Au],,,,,,0.99009901,0.937497782,,,,,,,10000,10000,,237.7555873,43.03836536,,,,,,,,,,,,,,,,,,,,,,,,,,,,,,,,,,,,,,,,,,,,,,,LiTFSI,O=S(=O)([N-]S(=O)(=O)C(F)(F)F)C(F)(F)F.[Li+],0.00990099,0.062502218,0.237755587,286.9332984,,,,,,,,,,,,40,9.21E-06,-5.03574037
,,5/20/2020,JL,,,doi.org/10.1063/1.3490133,PEI,[Cu]NCC[Au],[Cu]NCC[Au],,,,,,0.99009901,0.937497782,,,,,,,10000,10000,,237.7555873,43.03836536,,,,,,,,,,,,,,,,,,,,,,,,,,,,,,,,,,,,,,,,,,,,,,,LiTFSI,O=S(=O)([N-]S(=O)(=O)C(F)(F)F)C(F)(F)F.[Li+],0.00990099,0.062502218,0.237755587,286.9332984,,,,,,,,,,,,50,1.85E-05,-4.732828272
,,5/20/2020,JL,,,doi.org/10.1063/1.3490133,PEI,[Cu]NCC[Au],[Cu]NCC[Au],,,,,,0.980392157,0.882349011,,,,,,,10000,10000,,237.7555873,43.03836536,,,,,,,,,,,,,,,,,,,,,,,,,,,,,,,,,,,,,,,,,,,,,,,LiTFSI,O=S(=O)([N-]S(=O)(=O)C(F)(F)F)C(F)(F)F.[Li+],0.019607843,0.117650989,0.475511175,286.9332984,,,,,,,,,,,,20,2.74E-06,-5.562249437
,,5/20/2020,JL,,,doi.org/10.1063/1.3490133,PEI,[Cu]NCC[Au],[Cu]NCC[Au],,,,,,0.980392157,0.882349011,,,,,,,10000,10000,,237.7555873,43.03836536,,,,,,,,,,,,,,,,,,,,,,,,,,,,,,,,,,,,,,,,,,,,,,,LiTFSI,O=S(=O)([N-]S(=O)(=O)C(F)(F)F)C(F)(F)F.[Li+],0.019607843,0.117650989,0.475511175,286.9332984,,,,,,,,,,,,30,5.33E-06,-5.273272791
,,5/20/2020,JL,,,doi.org/10.1063/1.3490133,PEI,[Cu]NCC[Au],[Cu]NCC[Au],,,,,,0.980392157,0.882349011,,,,,,,10000,10000,,237.7555873,43.03836536,,,,,,,,,,,,,,,,,,,,,,,,,,,,,,,,,,,,,,,,,,,,,,,LiTFSI,O=S(=O)([N-]S(=O)(=O)C(F)(F)F)C(F)(F)F.[Li+],0.019607843,0.117650989,0.475511175,286.9332984,,,,,,,,,,,,40,1.17E-05,-4.931814138
,,5/20/2020,JL,,,doi.org/10.1063/1.3490133,PEI,[Cu]NCC[Au],[Cu]NCC[Au],,,,,,0.980392157,0.882349011,,,,,,,10000,10000,,237.7555873,43.03836536,,,,,,,,,,,,,,,,,,,,,,,,,,,,,,,,,,,,,,,,,,,,,,,LiTFSI,O=S(=O)([N-]S(=O)(=O)C(F)(F)F)C(F)(F)F.[Li+],0.019607843,0.117650989,0.475511175,286.9332984,,,,,,,,,,,,50,2.51E-05,-4.600326279
,,5/20/2020,JL,,,doi.org/10.1063/1.3490133,PEI,[Cu]NCC[Au],[Cu]NCC[Au],,,,,,0.952380952,0.749992901,,,,,,,10000,10000,,237.7555873,43.03836536,,,,,,,,,,,,,,,,,,,,,,,,,,,,,,,,,,,,,,,,,,,,,,,LiTFSI,O=S(=O)([N-]S(=O)(=O)C(F)(F)F)C(F)(F)F.[Li+],0.047619048,0.250007099,1.188777936,286.9332984,,,,,,,,,,,,20,2.63E-06,-5.580044252
,,5/20/2020,JL,,,doi.org/10.1063/1.3490133,PEI,[Cu]NCC[Au],[Cu]NCC[Au],,,,,,0.952380952,0.749992901,,,,,,,10000,10000,,237.7555873,43.03836536,,,,,,,,,,,,,,,,,,,,,,,,,,,,,,,,,,,,,,,,,,,,,,,LiTFSI,O=S(=O)([N-]S(=O)(=O)C(F)(F)F)C(F)(F)F.[Li+],0.047619048,0.250007099,1.188777936,286.9332984,,,,,,,,,,,,30,5.22E-06,-5.282329497
,,5/20/2020,JL,,,doi.org/10.1063/1.3490133,PEI,[Cu]NCC[Au],[Cu]NCC[Au],,,,,,0.952380952,0.749992901,,,,,,,10000,10000,,237.7555873,43.03836536,,,,,,,,,,,,,,,,,,,,,,,,,,,,,,,,,,,,,,,,,,,,,,,LiTFSI,O=S(=O)([N-]S(=O)(=O)C(F)(F)F)C(F)(F)F.[Li+],0.047619048,0.250007099,1.188777936,286.9332984,,,,,,,,,,,,40,1.23E-05,-4.910094889
,,5/20/2020,JL,,,doi.org/10.1063/1.3490133,PEI,[Cu]NCC[Au],[Cu]NCC[Au],,,,,,0.952380952,0.749992901,,,,,,,10000,10000,,237.7555873,43.03836536,,,,,,,,,,,,,,,,,,,,,,,,,,,,,,,,,,,,,,,,,,,,,,,LiTFSI,O=S(=O)([N-]S(=O)(=O)C(F)(F)F)C(F)(F)F.[Li+],0.047619048,0.250007099,1.188777936,286.9332984,,,,,,,,,,,,50,2.51E-05,-4.600326279
,,7/24/2020,GB,,,doi.org/10.1016/S0378-7753(01)00902-8,P(DMSEO),[Cu][Si](C)(C)OCCO[Au],[Cu][Si](C)(C)OCCO[Au],,,,,,0.972299422,0.975062764,,,,,,,,2995.715395,,25.37856357,118.0411723,,,,,,,,,,,,,,,,,,,,,,,,,,,,,,,,,,,,,,,,,,,,,,,LiClO4,[Li+].[O-][Cl+3]([O-])([O-])[O-],0.027700578,0.024937236,0.241009734,105.9645157,,,,,,,,,,-71.9971,,-30,2.29E-05,-4.639499362
,,7/24/2020,GB,,,doi.org/10.1016/S0378-7753(01)00902-8,P(DMSEO),[Cu][Si](C)(C)OCCO[Au],[Cu][Si](C)(C)OCCO[Au],,,,,,0.972299422,0.975062764,,,,,,,,2995.715395,,25.37856357,118.0411723,,,,,,,,,,,,,,,,,,,,,,,,,,,,,,,,,,,,,,,,,,,,,,,LiClO4,[Li+].[O-][Cl+3]([O-])([O-])[O-],0.027700578,0.024937236,0.241009734,105.9645157,,,,,,,,,,-71.9971,,-20,4.01E-05,-4.396800396
,,7/24/2020,GB,,,doi.org/10.1016/S0378-7753(01)00902-8,P(DMSEO),[Cu][Si](C)(C)OCCO[Au],[Cu][Si](C)(C)OCCO[Au],,,,,,0.972299422,0.975062764,,,,,,,,2995.715395,,25.37856357,118.0411723,,,,,,,,,,,,,,,,,,,,,,,,,,,,,,,,,,,,,,,,,,,,,,,LiClO4,[Li+].[O-][Cl+3]([O-])([O-])[O-],0.027700578,0.024937236,0.241009734,105.9645157,,,,,,,,,,-71.9971,,-10,6.29E-05,-4.201100173
,,7/24/2020,GB,,,doi.org/10.1016/S0378-7753(01)00902-8,P(DMSEO),[Cu][Si](C)(C)OCCO[Au],[Cu][Si](C)(C)OCCO[Au],,,,,,0.972299422,0.975062764,,,,,,,,2995.715395,,25.37856357,118.0411723,,,,,,,,,,,,,,,,,,,,,,,,,,,,,,,,,,,,,,,,,,,,,,,LiClO4,[Li+].[O-][Cl+3]([O-])([O-])[O-],0.027700578,0.024937236,0.241009734,105.9645157,,,,,,,,,,-71.9971,,0,9.35E-05,-4.028999849
,,7/24/2020,GB,,,doi.org/10.1016/S0378-7753(01)00902-8,P(DMSEO),[Cu][Si](C)(C)OCCO[Au],[Cu][Si](C)(C)OCCO[Au],,,,,,0.972299422,0.975062764,,,,,,,,2995.715395,,25.37856357,118.0411723,,,,,,,,,,,,,,,,,,,,,,,,,,,,,,,,,,,,,,,,,,,,,,,LiClO4,[Li+].[O-][Cl+3]([O-])([O-])[O-],0.027700578,0.024937236,0.241009734,105.9645157,,,,,,,,,,-71.9971,,10,0.000144178,-3.841101003
,,7/24/2020,GB,,,doi.org/10.1016/S0378-7753(01)00902-8,P(DMSEO),[Cu][Si](C)(C)OCCO[Au],[Cu][Si](C)(C)OCCO[Au],,,,,,0.972299422,0.975062764,,,,,,,,2995.715395,,25.37856357,118.0411723,,,,,,,,,,,,,,,,,,,,,,,,,,,,,,,,,,,,,,,,,,,,,,,LiClO4,[Li+].[O-][Cl+3]([O-])([O-])[O-],0.027700578,0.024937236,0.241009734,105.9645157,,,,,,,,,,-71.9971,,20,0.000218273,-3.660999982
,,7/24/2020,GB,,,doi.org/10.1016/S0378-7753(01)00902-8,P(DMSEO),[Cu][Si](C)(C)OCCO[Au],[Cu][Si](C)(C)OCCO[Au],,,,,,0.972299422,0.975062764,,,,,,,,2995.715395,,25.37856357,118.0411723,,,,,,,,,,,,,,,,,,,,,,,,,,,,,,,,,,,,,,,,,,,,,,,LiClO4,[Li+].[O-][Cl+3]([O-])([O-])[O-],0.027700578,0.024937236,0.241009734,105.9645157,,,,,,,,,,-71.9971,,30,0.000330446,-3.480899501
,,7/24/2020,GB,,,doi.org/10.1016/S0378-7753(01)00902-8,P(DMSEO),[Cu][Si](C)(C)OCCO[Au],[Cu][Si](C)(C)OCCO[Au],,,,,,0.972299422,0.975062764,,,,,,,,2995.715395,,25.37856357,118.0411723,,,,,,,,,,,,,,,,,,,,,,,,,,,,,,,,,,,,,,,,,,,,,,,LiClO4,[Li+].[O-][Cl+3]([O-])([O-])[O-],0.027700578,0.024937236,0.241009734,105.9645157,,,,,,,,,,-71.9971,,40,0.000440758,-3.355799796
,,7/24/2020,GB,,,doi.org/10.1016/S0378-7753(01)00902-8,P(DMSEO),[Cu][Si](C)(C)OCCO[Au],[Cu][Si](C)(C)OCCO[Au],,,,,,0.972299422,0.975062764,,,,,,,,2995.715395,,25.37856357,118.0411723,,,,,,,,,,,,,,,,,,,,,,,,,,,,,,,,,,,,,,,,,,,,,,,LiClO4,[Li+].[O-][Cl+3]([O-])([O-])[O-],0.027700578,0.024937236,0.241009734,105.9645157,,,,,,,,,,-71.9971,,50,0.000620869,-3.207000024
,,7/24/2020,GB,,,doi.org/10.1016/S0378-7753(01)00902-8,P(DMSEO),[Cu][Si](C)(C)OCCO[Au],[Cu][Si](C)(C)OCCO[Au],,,,,,0.972299422,0.975062764,,,,,,,,2995.715395,,25.37856357,118.0411723,,,,,,,,,,,,,,,,,,,,,,,,,,,,,,,,,,,,,,,,,,,,,,,LiClO4,[Li+].[O-][Cl+3]([O-])([O-])[O-],0.027700578,0.024937236,0.241009734,105.9645157,,,,,,,,,,-71.9971,,60,0.000906567,-3.042600094
,,7/24/2020,GB,,,doi.org/10.1016/S0378-7753(01)00902-8,P(DMSEO),[Cu][Si](C)(C)OCCO[Au],[Cu][Si](C)(C)OCCO[Au],,,,,,0.972299422,0.975062764,,,,,,,,2995.715395,,25.37856357,118.0411723,,,,,,,,,,,,,,,,,,,,,,,,,,,,,,,,,,,,,,,,,,,,,,,LiClO4,[Li+].[O-][Cl+3]([O-])([O-])[O-],0.027700578,0.024937236,0.241009734,105.9645157,,,,,,,,,,-71.9971,,70,0.001085425,-2.96440018
,,7/24/2020,GB,,,doi.org/10.1016/S0378-7753(01)00902-8,P(DMSEO),[Cu][Si](C)(C)OCCO[Au],[Cu][Si](C)(C)OCCO[Au],,,,,,0.972299422,0.975062764,,,,,,,,2995.715395,,25.37856357,118.0411723,,,,,,,,,,,,,,,,,,,,,,,,,,,,,,,,,,,,,,,,,,,,,,,LiClO4,[Li+].[O-][Cl+3]([O-])([O-])[O-],0.027700578,0.024937236,0.241009734,105.9645157,,,,,,,,,,-71.9971,,80,0.001208927,-2.917599923
,,7/24/2020,GB,,,doi.org/10.1016/S0378-7753(01)00902-8,P(DMSEO),[Cu][Si](C)(C)OCCO[Au],[Cu][Si](C)(C)OCCO[Au],,,,,,0.944751872,0.950122317,,,,,,,,2995.715395,,25.37856357,118.0411723,,,,,,,,,,,,,,,,,,,,,,,,,,,,,,,,,,,,,,,,,,,,,,,LiClO4,[Li+].[O-][Cl+3]([O-])([O-])[O-],0.055248128,0.049877683,0.494704192,105.9645157,,,,,,,,,,-69.0623,,-30,2.95E-05,-4.529699787
,,7/24/2020,GB,,,doi.org/10.1016/S0378-7753(01)00902-8,P(DMSEO),[Cu][Si](C)(C)OCCO[Au],[Cu][Si](C)(C)OCCO[Au],,,,,,0.944751872,0.950122317,,,,,,,,2995.715395,,25.37856357,118.0411723,,,,,,,,,,,,,,,,,,,,,,,,,,,,,,,,,,,,,,,,,,,,,,,LiClO4,[Li+].[O-][Cl+3]([O-])([O-])[O-],0.055248128,0.049877683,0.494704192,105.9645157,,,,,,,,,,-69.0623,,-20,6.89E-05,-4.161499744
,,7/24/2020,GB,,,doi.org/10.1016/S0378-7753(01)00902-8,P(DMSEO),[Cu][Si](C)(C)OCCO[Au],[Cu][Si](C)(C)OCCO[Au],,,,,,0.944751872,0.950122317,,,,,,,,2995.715395,,25.37856357,118.0411723,,,,,,,,,,,,,,,,,,,,,,,,,,,,,,,,,,,,,,,,,,,,,,,LiClO4,[Li+].[O-][Cl+3]([O-])([O-])[O-],0.055248128,0.049877683,0.494704192,105.9645157,,,,,,,,,,-69.0623,,-10,9.89E-05,-4.005000042
,,7/24/2020,GB,,,doi.org/10.1016/S0378-7753(01)00902-8,P(DMSEO),[Cu][Si](C)(C)OCCO[Au],[Cu][Si](C)(C)OCCO[Au],,,,,,0.944751872,0.950122317,,,,,,,,2995.715395,,25.37856357,118.0411723,,,,,,,,,,,,,,,,,,,,,,,,,,,,,,,,,,,,,,,,,,,,,,,LiClO4,[Li+].[O-][Cl+3]([O-])([O-])[O-],0.055248128,0.049877683,0.494704192,105.9645157,,,,,,,,,,-69.0623,,0,0.000157979,-3.80140064
,,7/24/2020,GB,,,doi.org/10.1016/S0378-7753(01)00902-8,P(DMSEO),[Cu][Si](C)(C)OCCO[Au],[Cu][Si](C)(C)OCCO[Au],,,,,,0.944751872,0.950122317,,,,,,,,2995.715395,,25.37856357,118.0411723,,,,,,,,,,,,,,,,,,,,,,,,,,,,,,,,,,,,,,,,,,,,,,,LiClO4,[Li+].[O-][Cl+3]([O-])([O-])[O-],0.055248128,0.049877683,0.494704192,105.9645157,,,,,,,,,,-69.0623,,10,0.000247856,-3.605800563
,,7/24/2020,GB,,,doi.org/10.1016/S0378-7753(01)00902-8,P(DMSEO),[Cu][Si](C)(C)OCCO[Au],[Cu][Si](C)(C)OCCO[Au],,,,,,0.944751872,0.950122317,,,,,,,,2995.715395,,25.37856357,118.0411723,,,,,,,,,,,,,,,,,,,,,,,,,,,,,,,,,,,,,,,,,,,,,,,LiClO4,[Li+].[O-][Cl+3]([O-])([O-])[O-],0.055248128,0.049877683,0.494704192,105.9645157,,,,,,,,,,-69.0623,,20,0.000403274,-3.394399777
,,7/24/2020,GB,,,doi.org/10.1016/S0378-7753(01)00902-8,P(DMSEO),[Cu][Si](C)(C)OCCO[Au],[Cu][Si](C)(C)OCCO[Au],,,,,,0.944751872,0.950122317,,,,,,,,2995.715395,,25.37856357,118.0411723,,,,,,,,,,,,,,,,,,,,,,,,,,,,,,,,,,,,,,,,,,,,,,,LiClO4,[Li+].[O-][Cl+3]([O-])([O-])[O-],0.055248128,0.049877683,0.494704192,105.9645157,,,,,,,,,,-69.0623,,30,0.000567937,-3.245699837
,,7/24/2020,GB,,,doi.org/10.1016/S0378-7753(01)00902-8,P(DMSEO),[Cu][Si](C)(C)OCCO[Au],[Cu][Si](C)(C)OCCO[Au],,,,,,0.944751872,0.950122317,,,,,,,,2995.715395,,25.37856357,118.0411723,,,,,,,,,,,,,,,,,,,,,,,,,,,,,,,,,,,,,,,,,,,,,,,LiClO4,[Li+].[O-][Cl+3]([O-])([O-])[O-],0.055248128,0.049877683,0.494704192,105.9645157,,,,,,,,,,-69.0623,,40,0.000924272,-3.034200203
,,7/24/2020,GB,,,doi.org/10.1016/S0378-7753(01)00902-8,P(DMSEO),[Cu][Si](C)(C)OCCO[Au],[Cu][Si](C)(C)OCCO[Au],,,,,,0.944751872,0.950122317,,,,,,,,2995.715395,,25.37856357,118.0411723,,,,,,,,,,,,,,,,,,,,,,,,,,,,,,,,,,,,,,,,,,,,,,,LiClO4,[Li+].[O-][Cl+3]([O-])([O-])[O-],0.055248128,0.049877683,0.494704192,105.9645157,,,,,,,,,,-69.0623,,50,0.001211435,-2.916699883
,,7/24/2020,GB,,,doi.org/10.1016/S0378-7753(01)00902-8,P(DMSEO),[Cu][Si](C)(C)OCCO[Au],[Cu][Si](C)(C)OCCO[Au],,,,,,0.944751872,0.950122317,,,,,,,,2995.715395,,25.37856357,118.0411723,,,,,,,,,,,,,,,,,,,,,,,,,,,,,,,,,,,,,,,,,,,,,,,LiClO4,[Li+].[O-][Cl+3]([O-])([O-])[O-],0.055248128,0.049877683,0.494704192,105.9645157,,,,,,,,,,-69.0623,,60,0.001616218,-2.791500061
,,7/24/2020,GB,,,doi.org/10.1016/S0378-7753(01)00902-8,P(DMSEO),[Cu][Si](C)(C)OCCO[Au],[Cu][Si](C)(C)OCCO[Au],,,,,,0.944751872,0.950122317,,,,,,,,2995.715395,,25.37856357,118.0411723,,,,,,,,,,,,,,,,,,,,,,,,,,,,,,,,,,,,,,,,,,,,,,,LiClO4,[Li+].[O-][Cl+3]([O-])([O-])[O-],0.055248128,0.049877683,0.494704192,105.9645157,,,,,,,,,,-69.0623,,70,0.002042208,-2.689900027
,,7/24/2020,GB,,,doi.org/10.1016/S0378-7753(01)00902-8,P(DMSEO),[Cu][Si](C)(C)OCCO[Au],[Cu][Si](C)(C)OCCO[Au],,,,,,0.944751872,0.950122317,,,,,,,,2995.715395,,25.37856357,118.0411723,,,,,,,,,,,,,,,,,,,,,,,,,,,,,,,,,,,,,,,,,,,,,,,LiClO4,[Li+].[O-][Cl+3]([O-])([O-])[O-],0.055248128,0.049877683,0.494704192,105.9645157,,,,,,,,,,-69.0623,,80,0.002401596,-2.619500048
,,7/24/2020,GB,,,doi.org/10.1016/S0378-7753(01)00902-8,P(DMSEO),[Cu][Si](C)(C)OCCO[Au],[Cu][Si](C)(C)OCCO[Au],,,,,,0.89011081,0.900231788,,,,,,,,2995.715395,,25.37856357,118.0411723,,,,,,,,,,,,,,,,,,,,,,,,,,,,,,,,,,,,,,,,,,,,,,,LiClO4,[Li+].[O-][Cl+3]([O-])([O-])[O-],0.10988919,0.099768212,1.044375516,105.9645157,,,,,,,,,,-61.66,,-30,2.60E-05,-4.584599249
,,7/24/2020,GB,,,doi.org/10.1016/S0378-7753(01)00902-8,P(DMSEO),[Cu][Si](C)(C)OCCO[Au],[Cu][Si](C)(C)OCCO[Au],,,,,,0.89011081,0.900231788,,,,,,,,2995.715395,,25.37856357,118.0411723,,,,,,,,,,,,,,,,,,,,,,,,,,,,,,,,,,,,,,,,,,,,,,,LiClO4,[Li+].[O-][Cl+3]([O-])([O-])[O-],0.10988919,0.099768212,1.044375516,105.9645157,,,,,,,,,,-61.66,,-20,3.60E-05,-4.443800053
,,7/24/2020,GB,,,doi.org/10.1016/S0378-7753(01)00902-8,P(DMSEO),[Cu][Si](C)(C)OCCO[Au],[Cu][Si](C)(C)OCCO[Au],,,,,,0.89011081,0.900231788,,,,,,,,2995.715395,,25.37856357,118.0411723,,,,,,,,,,,,,,,,,,,,,,,,,,,,,,,,,,,,,,,,,,,,,,,LiClO4,[Li+].[O-][Cl+3]([O-])([O-])[O-],0.10988919,0.099768212,1.044375516,105.9645157,,,,,,,,,,-61.66,,-10,6.29E-05,-4.201100173
,,7/24/2020,GB,,,doi.org/10.1016/S0378-7753(01)00902-8,P(DMSEO),[Cu][Si](C)(C)OCCO[Au],[Cu][Si](C)(C)OCCO[Au],,,,,,0.89011081,0.900231788,,,,,,,,2995.715395,,25.37856357,118.0411723,,,,,,,,,,,,,,,,,,,,,,,,,,,,,,,,,,,,,,,,,,,,,,,LiClO4,[Li+].[O-][Cl+3]([O-])([O-])[O-],0.10988919,0.099768212,1.044375516,105.9645157,,,,,,,,,,-61.66,,0,0.000102376,-3.989801843
,,7/24/2020,GB,,,doi.org/10.1016/S0378-7753(01)00902-8,P(DMSEO),[Cu][Si](C)(C)OCCO[Au],[Cu][Si](C)(C)OCCO[Au],,,,,,0.89011081,0.900231788,,,,,,,,2995.715395,,25.37856357,118.0411723,,,,,,,,,,,,,,,,,,,,,,,,,,,,,,,,,,,,,,,,,,,,,,,LiClO4,[Li+].[O-][Cl+3]([O-])([O-])[O-],0.10988919,0.099768212,1.044375516,105.9645157,,,,,,,,,,-61.66,,10,0.000175873,-3.754800828
,,7/24/2020,GB,,,doi.org/10.1016/S0378-7753(01)00902-8,P(DMSEO),[Cu][Si](C)(C)OCCO[Au],[Cu][Si](C)(C)OCCO[Au],,,,,,0.89011081,0.900231788,,,,,,,,2995.715395,,25.37856357,118.0411723,,,,,,,,,,,,,,,,,,,,,,,,,,,,,,,,,,,,,,,,,,,,,,,LiClO4,[Li+].[O-][Cl+3]([O-])([O-])[O-],0.10988919,0.099768212,1.044375516,105.9645157,,,,,,,,,,-61.66,,20,0.000281061,-3.551199413
,,7/24/2020,GB,,,doi.org/10.1016/S0378-7753(01)00902-8,P(DMSEO),[Cu][Si](C)(C)OCCO[Au],[Cu][Si](C)(C)OCCO[Au],,,,,,0.89011081,0.900231788,,,,,,,,2995.715395,,25.37856357,118.0411723,,,,,,,,,,,,,,,,,,,,,,,,,,,,,,,,,,,,,,,,,,,,,,,LiClO4,[Li+].[O-][Cl+3]([O-])([O-])[O-],0.10988919,0.099768212,1.044375516,105.9645157,,,,,,,,,,-61.66,,30,0.000474133,-3.324099816
,,7/24/2020,GB,,,doi.org/10.1016/S0378-7753(01)00902-8,P(DMSEO),[Cu][Si](C)(C)OCCO[Au],[Cu][Si](C)(C)OCCO[Au],,,,,,0.89011081,0.900231788,,,,,,,,2995.715395,,25.37856357,118.0411723,,,,,,,,,,,,,,,,,,,,,,,,,,,,,,,,,,,,,,,,,,,,,,,LiClO4,[Li+].[O-][Cl+3]([O-])([O-])[O-],0.10988919,0.099768212,1.044375516,105.9645157,,,,,,,,,,-61.66,,40,0.000717794,-3.144000176
,,7/24/2020,GB,,,doi.org/10.1016/S0378-7753(01)00902-8,P(DMSEO),[Cu][Si](C)(C)OCCO[Au],[Cu][Si](C)(C)OCCO[Au],,,,,,0.89011081,0.900231788,,,,,,,,2995.715395,,25.37856357,118.0411723,,,,,,,,,,,,,,,,,,,,,,,,,,,,,,,,,,,,,,,,,,,,,,,LiClO4,[Li+].[O-][Cl+3]([O-])([O-])[O-],0.10988919,0.099768212,1.044375516,105.9645157,,,,,,,,,,-61.66,,50,0.000957635,-3.01879999
,,7/24/2020,GB,,,doi.org/10.1016/S0378-7753(01)00902-8,P(DMSEO),[Cu][Si](C)(C)OCCO[Au],[Cu][Si](C)(C)OCCO[Au],,,,,,0.89011081,0.900231788,,,,,,,,2995.715395,,25.37856357,118.0411723,,,,,,,,,,,,,,,,,,,,,,,,,,,,,,,,,,,,,,,,,,,,,,,LiClO4,[Li+].[O-][Cl+3]([O-])([O-])[O-],0.10988919,0.099768212,1.044375516,105.9645157,,,,,,,,,,-61.66,,60,0.001373409,-2.862200111
,,7/24/2020,GB,,,doi.org/10.1016/S0378-7753(01)00902-8,P(DMSEO),[Cu][Si](C)(C)OCCO[Au],[Cu][Si](C)(C)OCCO[Au],,,,,,0.89011081,0.900231788,,,,,,,,2995.715395,,25.37856357,118.0411723,,,,,,,,,,,,,,,,,,,,,,,,,,,,,,,,,,,,,,,,,,,,,,,LiClO4,[Li+].[O-][Cl+3]([O-])([O-])[O-],0.10988919,0.099768212,1.044375516,105.9645157,,,,,,,,,,-61.66,,70,0.001615474,-2.791700027
,,7/24/2020,GB,,,doi.org/10.1016/S0378-7753(01)00902-8,P(DMSEO),[Cu][Si](C)(C)OCCO[Au],[Cu][Si](C)(C)OCCO[Au],,,,,,0.89011081,0.900231788,,,,,,,,2995.715395,,25.37856357,118.0411723,,,,,,,,,,,,,,,,,,,,,,,,,,,,,,,,,,,,,,,,,,,,,,,LiClO4,[Li+].[O-][Cl+3]([O-])([O-])[O-],0.10988919,0.099768212,1.044375516,105.9645157,,,,,,,,,,-61.66,,80,0.002041268,-2.690099973
,,7/24/2020,GB,,,doi.org/10.1016/S0378-7753(01)00902-8,P(DMSEO),[Cu][Si](C)(C)OCCO[Au],[Cu][Si](C)(C)OCCO[Au],,,,,,0.836066862,0.850328409,,,,,,,,2995.715395,,25.37856357,118.0411723,,,,,,,,,,,,,,,,,,,,,,,,,,,,,,,,,,,,,,,,,,,,,,,LiClO4,[Li+].[O-][Cl+3]([O-])([O-])[O-],0.163933138,0.149671591,1.658714054,105.9645157,,,,,,,,,,-55.1516,,-30,4.36E-06,-5.360999874
,,7/24/2020,GB,,,doi.org/10.1016/S0378-7753(01)00902-8,P(DMSEO),[Cu][Si](C)(C)OCCO[Au],[Cu][Si](C)(C)OCCO[Au],,,,,,0.836066862,0.850328409,,,,,,,,2995.715395,,25.37856357,118.0411723,,,,,,,,,,,,,,,,,,,,,,,,,,,,,,,,,,,,,,,,,,,,,,,LiClO4,[Li+].[O-][Cl+3]([O-])([O-])[O-],0.163933138,0.149671591,1.658714054,105.9645157,,,,,,,,,,-55.1516,,-20,9.12E-06,-5.039899934
,,7/24/2020,GB,,,doi.org/10.1016/S0378-7753(01)00902-8,P(DMSEO),[Cu][Si](C)(C)OCCO[Au],[Cu][Si](C)(C)OCCO[Au],,,,,,0.836066862,0.850328409,,,,,,,,2995.715395,,25.37856357,118.0411723,,,,,,,,,,,,,,,,,,,,,,,,,,,,,,,,,,,,,,,,,,,,,,,LiClO4,[Li+].[O-][Cl+3]([O-])([O-])[O-],0.163933138,0.149671591,1.658714054,105.9645157,,,,,,,,,,-55.1516,,-10,1.88E-05,-4.726600518
,,7/24/2020,GB,,,doi.org/10.1016/S0378-7753(01)00902-8,P(DMSEO),[Cu][Si](C)(C)OCCO[Au],[Cu][Si](C)(C)OCCO[Au],,,,,,0.836066862,0.850328409,,,,,,,,2995.715395,,25.37856357,118.0411723,,,,,,,,,,,,,,,,,,,,,,,,,,,,,,,,,,,,,,,,,,,,,,,LiClO4,[Li+].[O-][Cl+3]([O-])([O-])[O-],0.163933138,0.149671591,1.658714054,105.9645157,,,,,,,,,,-55.1516,,0,4.00E-05,-4.397600306
,,7/24/2020,GB,,,doi.org/10.1016/S0378-7753(01)00902-8,P(DMSEO),[Cu][Si](C)(C)OCCO[Au],[Cu][Si](C)(C)OCCO[Au],,,,,,0.836066862,0.850328409,,,,,,,,2995.715395,,25.37856357,118.0411723,,,,,,,,,,,,,,,,,,,,,,,,,,,,,,,,,,,,,,,,,,,,,,,LiClO4,[Li+].[O-][Cl+3]([O-])([O-])[O-],0.163933138,0.149671591,1.658714054,105.9645157,,,,,,,,,,-55.1516,,10,8.85E-05,-4.052900215
,,7/24/2020,GB,,,doi.org/10.1016/S0378-7753(01)00902-8,P(DMSEO),[Cu][Si](C)(C)OCCO[Au],[Cu][Si](C)(C)OCCO[Au],,,,,,0.836066862,0.850328409,,,,,,,,2995.715395,,25.37856357,118.0411723,,,,,,,,,,,,,,,,,,,,,,,,,,,,,,,,,,,,,,,,,,,,,,,LiClO4,[Li+].[O-][Cl+3]([O-])([O-])[O-],0.163933138,0.149671591,1.658714054,105.9645157,,,,,,,,,,-55.1516,,20,0.000206728,-3.684600697
,,7/24/2020,GB,,,doi.org/10.1016/S0378-7753(01)00902-8,P(DMSEO),[Cu][Si](C)(C)OCCO[Au],[Cu][Si](C)(C)OCCO[Au],,,,,,0.836066862,0.850328409,,,,,,,,2995.715395,,25.37856357,118.0411723,,,,,,,,,,,,,,,,,,,,,,,,,,,,,,,,,,,,,,,,,,,,,,,LiClO4,[Li+].[O-][Cl+3]([O-])([O-])[O-],0.163933138,0.149671591,1.658714054,105.9645157,,,,,,,,,,-55.1516,,30,0.000482836,-3.316200357
,,7/24/2020,GB,,,doi.org/10.1016/S0378-7753(01)00902-8,P(DMSEO),[Cu][Si](C)(C)OCCO[Au],[Cu][Si](C)(C)OCCO[Au],,,,,,0.836066862,0.850328409,,,,,,,,2995.715395,,25.37856357,118.0411723,,,,,,,,,,,,,,,,,,,,,,,,,,,,,,,,,,,,,,,,,,,,,,,LiClO4,[Li+].[O-][Cl+3]([O-])([O-])[O-],0.163933138,0.149671591,1.658714054,105.9645157,,,,,,,,,,-55.1516,,40,0.000844501,-3.073399832
,,7/24/2020,GB,,,doi.org/10.1016/S0378-7753(01)00902-8,P(DMSEO),[Cu][Si](C)(C)OCCO[Au],[Cu][Si](C)(C)OCCO[Au],,,,,,0.836066862,0.850328409,,,,,,,,2995.715395,,25.37856357,118.0411723,,,,,,,,,,,,,,,,,,,,,,,,,,,,,,,,,,,,,,,,,,,,,,,LiClO4,[Li+].[O-][Cl+3]([O-])([O-])[O-],0.163933138,0.149671591,1.658714054,105.9645157,,,,,,,,,,-55.1516,,50,0.001301967,-2.885400023
,,7/24/2020,GB,,,doi.org/10.1016/S0378-7753(01)00902-8,P(DMSEO),[Cu][Si](C)(C)OCCO[Au],[Cu][Si](C)(C)OCCO[Au],,,,,,0.836066862,0.850328409,,,,,,,,2995.715395,,25.37856357,118.0411723,,,,,,,,,,,,,,,,,,,,,,,,,,,,,,,,,,,,,,,,,,,,,,,LiClO4,[Li+].[O-][Cl+3]([O-])([O-])[O-],0.163933138,0.149671591,1.658714054,105.9645157,,,,,,,,,,-55.1516,,60,0.00193553,-2.713200093
,,7/24/2020,GB,,,doi.org/10.1016/S0378-7753(01)00902-8,P(DMSEO),[Cu][Si](C)(C)OCCO[Au],[Cu][Si](C)(C)OCCO[Au],,,,,,0.836066862,0.850328409,,,,,,,,2995.715395,,25.37856357,118.0411723,,,,,,,,,,,,,,,,,,,,,,,,,,,,,,,,,,,,,,,,,,,,,,,LiClO4,[Li+].[O-][Cl+3]([O-])([O-])[O-],0.163933138,0.149671591,1.658714054,105.9645157,,,,,,,,,,-55.1516,,70,0.002630268,-2.579999999
,,7/24/2020,GB,,,doi.org/10.1016/S0378-7753(01)00902-8,P(DMSEO),[Cu][Si](C)(C)OCCO[Au],[Cu][Si](C)(C)OCCO[Au],,,,,,0.836066862,0.850328409,,,,,,,,2995.715395,,25.37856357,118.0411723,,,,,,,,,,,,,,,,,,,,,,,,,,,,,,,,,,,,,,,,,,,,,,,LiClO4,[Li+].[O-][Cl+3]([O-])([O-])[O-],0.163933138,0.149671591,1.658714054,105.9645157,,,,,,,,,,-55.1516,,80,0.003384543,-2.470499964
,,7/24/2020,GB,,,doi.org/10.1016/S0378-7753(01)00902-8,P(DMSEO),[Cu][Si](C)(C)OCCO[Au],[Cu][Si](C)(C)OCCO[Au],,,,,,0.782610295,0.800412175,,,,,,,,2995.715395,,25.37856357,118.0411723,,,,,,,,,,,,,,,,,,,,,,,,,,,,,,,,,,,,,,,,,,,,,,,LiClO4,[Li+].[O-][Cl+3]([O-])([O-])[O-],0.217389705,0.199587825,2.34984491,105.9645157,,,,,,,,,,-37.1508,,-30,4.09E-07,-6.388499737
,,7/24/2020,GB,,,doi.org/10.1016/S0378-7753(01)00902-8,P(DMSEO),[Cu][Si](C)(C)OCCO[Au],[Cu][Si](C)(C)OCCO[Au],,,,,,0.782610295,0.800412175,,,,,,,,2995.715395,,25.37856357,118.0411723,,,,,,,,,,,,,,,,,,,,,,,,,,,,,,,,,,,,,,,,,,,,,,,LiClO4,[Li+].[O-][Cl+3]([O-])([O-])[O-],0.217389705,0.199587825,2.34984491,105.9645157,,,,,,,,,,-37.1508,,-20,8.88E-07,-6.051700024
,,7/24/2020,GB,,,doi.org/10.1016/S0378-7753(01)00902-8,P(DMSEO),[Cu][Si](C)(C)OCCO[Au],[Cu][Si](C)(C)OCCO[Au],,,,,,0.782610295,0.800412175,,,,,,,,2995.715395,,25.37856357,118.0411723,,,,,,,,,,,,,,,,,,,,,,,,,,,,,,,,,,,,,,,,,,,,,,,LiClO4,[Li+].[O-][Cl+3]([O-])([O-])[O-],0.217389705,0.199587825,2.34984491,105.9645157,,,,,,,,,,-37.1508,,-10,2.27E-06,-5.644199958
,,7/24/2020,GB,,,doi.org/10.1016/S0378-7753(01)00902-8,P(DMSEO),[Cu][Si](C)(C)OCCO[Au],[Cu][Si](C)(C)OCCO[Au],,,,,,0.782610295,0.800412175,,,,,,,,2995.715395,,25.37856357,118.0411723,,,,,,,,,,,,,,,,,,,,,,,,,,,,,,,,,,,,,,,,,,,,,,,LiClO4,[Li+].[O-][Cl+3]([O-])([O-])[O-],0.217389705,0.199587825,2.34984491,105.9645157,,,,,,,,,,-37.1508,,0,5.90E-06,-5.229000059
,,7/24/2020,GB,,,doi.org/10.1016/S0378-7753(01)00902-8,P(DMSEO),[Cu][Si](C)(C)OCCO[Au],[Cu][Si](C)(C)OCCO[Au],,,,,,0.782610295,0.800412175,,,,,,,,2995.715395,,25.37856357,118.0411723,,,,,,,,,,,,,,,,,,,,,,,,,,,,,,,,,,,,,,,,,,,,,,,LiClO4,[Li+].[O-][Cl+3]([O-])([O-])[O-],0.217389705,0.199587825,2.34984491,105.9645157,,,,,,,,,,-37.1508,,10,1.54E-05,-4.813600302
,,7/24/2020,GB,,,doi.org/10.1016/S0378-7753(01)00902-8,P(DMSEO),[Cu][Si](C)(C)OCCO[Au],[Cu][Si](C)(C)OCCO[Au],,,,,,0.782610295,0.800412175,,,,,,,,2995.715395,,25.37856357,118.0411723,,,,,,,,,,,,,,,,,,,,,,,,,,,,,,,,,,,,,,,,,,,,,,,LiClO4,[Li+].[O-][Cl+3]([O-])([O-])[O-],0.217389705,0.199587825,2.34984491,105.9645157,,,,,,,,,,-37.1508,,20,3.28E-05,-4.484600432
,,7/24/2020,GB,,,doi.org/10.1016/S0378-7753(01)00902-8,P(DMSEO),[Cu][Si](C)(C)OCCO[Au],[Cu][Si](C)(C)OCCO[Au],,,,,,0.782610295,0.800412175,,,,,,,,2995.715395,,25.37856357,118.0411723,,,,,,,,,,,,,,,,,,,,,,,,,,,,,,,,,,,,,,,,,,,,,,,LiClO4,[Li+].[O-][Cl+3]([O-])([O-])[O-],0.217389705,0.199587825,2.34984491,105.9645157,,,,,,,,,,-37.1508,,30,6.62E-05,-4.178999675
,,7/24/2020,GB,,,doi.org/10.1016/S0378-7753(01)00902-8,P(DMSEO),[Cu][Si](C)(C)OCCO[Au],[Cu][Si](C)(C)OCCO[Au],,,,,,0.782610295,0.800412175,,,,,,,,2995.715395,,25.37856357,118.0411723,,,,,,,,,,,,,,,,,,,,,,,,,,,,,,,,,,,,,,,,,,,,,,,LiClO4,[Li+].[O-][Cl+3]([O-])([O-])[O-],0.217389705,0.199587825,2.34984491,105.9645157,,,,,,,,,,-37.1508,,40,0.000102094,-3.99099978
,,7/24/2020,GB,,,doi.org/10.1016/S0378-7753(01)00902-8,P(DMSEO),[Cu][Si](C)(C)OCCO[Au],[Cu][Si](C)(C)OCCO[Au],,,,,,0.782610295,0.800412175,,,,,,,,2995.715395,,25.37856357,118.0411723,,,,,,,,,,,,,,,,,,,,,,,,,,,,,,,,,,,,,,,,,,,,,,,LiClO4,[Li+].[O-][Cl+3]([O-])([O-])[O-],0.217389705,0.199587825,2.34984491,105.9645157,,,,,,,,,,-37.1508,,50,0.00016615,-3.779499654
,,7/24/2020,GB,,,doi.org/10.1016/S0378-7753(01)00902-8,P(DMSEO),[Cu][Si](C)(C)OCCO[Au],[Cu][Si](C)(C)OCCO[Au],,,,,,0.782610295,0.800412175,,,,,,,,2995.715395,,25.37856357,118.0411723,,,,,,,,,,,,,,,,,,,,,,,,,,,,,,,,,,,,,,,,,,,,,,,LiClO4,[Li+].[O-][Cl+3]([O-])([O-])[O-],0.217389705,0.199587825,2.34984491,105.9645157,,,,,,,,,,-37.1508,,60,0.000275296,-3.560200099
,,7/24/2020,GB,,,doi.org/10.1016/S0378-7753(01)00902-8,P(DMSEO),[Cu][Si](C)(C)OCCO[Au],[Cu][Si](C)(C)OCCO[Au],,,,,,0.782610295,0.800412175,,,,,,,,2995.715395,,25.37856357,118.0411723,,,,,,,,,,,,,,,,,,,,,,,,,,,,,,,,,,,,,,,,,,,,,,,LiClO4,[Li+].[O-][Cl+3]([O-])([O-])[O-],0.217389705,0.199587825,2.34984491,105.9645157,,,,,,,,,,-37.1508,,70,0.000416773,-3.380100424
,,7/24/2020,GB,,,doi.org/10.1016/S0378-7753(01)00902-8,P(DMSEO),[Cu][Si](C)(C)OCCO[Au],[Cu][Si](C)(C)OCCO[Au],,,,,,0.782610295,0.800412175,,,,,,,,2995.715395,,25.37856357,118.0411723,,,,,,,,,,,,,,,,,,,,,,,,,,,,,,,,,,,,,,,,,,,,,,,LiClO4,[Li+].[O-][Cl+3]([O-])([O-])[O-],0.217389705,0.199587825,2.34984491,105.9645157,,,,,,,,,,-37.1508,,80,0.000576634,-3.239099754
,,7/24/2020,GB,,,doi.org/10.1002/(SICI)1099-0488(20000115)38:2%3C341::AID-POLB6%3E3.0.CO;2-S,PAN,[Cu]CC(C#N)[Au],[Cu]CC(C#N)[Au],,,,,,0.662026912,0.399729889,,,,,,,,150000,,,53.0227153,,,,,,,,,,,,,,,,,,,,,,,,,,,,,,,,,,,,,,,,,,,,,,,LiTFO,O=S(=O)([O-])C(F)(F)F.[Li+],0.337973088,0.600270111,9.62142126,155.9680291,,,,,,,,,,,,65,5.07E-09,-8.294992041
,,7/24/2020,GB,,,doi.org/10.1002/(SICI)1099-0488(20000115)38:2%3C341::AID-POLB6%3E3.0.CO;2-S,PAN,[Cu]CC(C#N)[Au],[Cu]CC(C#N)[Au],,,,,,0.595552508,0.333596539,,,,,,,,150000,,,53.0227153,,,,,,,,,,,,,,,,,,,,,,,,,,,,,,,,,,,,,,,,,,,,,,,LiTFO,O=S(=O)([O-])C(F)(F)F.[Li+],0.404447492,0.666403461,12.79896474,155.9680291,,,,,,,,,,,,65,1.77E-07,-6.752026734
,,7/24/2020,GB,,,doi.org/10.1002/(SICI)1099-0488(20000115)38:2%3C341::AID-POLB6%3E3.0.CO;2-S,PAN,[Cu]CC(C#N)[Au],[Cu]CC(C#N)[Au],,,,,,0.54003757,0.285276528,,,,,,,,150000,,,53.0227153,,,,,,,,,,,,,,,,,,,,,,,,,,,,,,,,,,,,,,,,,,,,,,,LiTFO,O=S(=O)([O-])C(F)(F)F.[Li+],0.45996243,0.714723472,16.0520735,155.9680291,,,,,,,,,,,,65,1.77E-06,-5.752026734
,,7/24/2020,GB,,,doi.org/10.1002/(SICI)1099-0488(20000115)38:2%3C341::AID-POLB6%3E3.0.CO;2-S,PAN,[Cu]CC(C#N)[Au],[Cu]CC(C#N)[Au],,,,,,0.494893956,0.24986067,,,,,,,,150000,,,53.0227153,,,,,,,,,,,,,,,,,,,,,,,,,,,,,,,,,,,,,,,,,,,,,,,LiTFO,O=S(=O)([O-])C(F)(F)F.[Li+],0.505106044,0.75013933,19.23548629,155.9680291,,,,,,,,,,,,65,6.08E-06,-5.216096421
,,7/24/2020,GB,,,doi.org/10.1002/(SICI)1099-0488(20000115)38:2%3C341::AID-POLB6%3E3.0.CO;2-S,PAN,[Cu]CC(C#N)[Au],[Cu]CC(C#N)[Au],,,,,,0.612885484,0.3499013,,,,,,,,150000,,,53.0227153,,,,,,,,,,,,,,,,,,,,,,,,,,,,,,,,,,,,,,,,,,,,,,,LiTFO,O=S(=O)([O-])C(F)(F)F.[Li+],0.387114516,0.6500987,11.90399883,155.9680291,,,,,,,,,,,,45.2205,1.11E-08,-7.954677021
,,7/24/2020,GB,,,doi.org/10.1002/(SICI)1099-0488(20000115)38:2%3C341::AID-POLB6%3E3.0.CO;2-S,PAN,[Cu]CC(C#N)[Au],[Cu]CC(C#N)[Au],,,,,,0.612885484,0.3499013,,,,,,,,150000,,,53.0227153,,,,,,,,,,,,,,,,,,,,,,,,,,,,,,,,,,,,,,,,,,,,,,,LiTFO,O=S(=O)([O-])C(F)(F)F.[Li+],0.387114516,0.6500987,11.90399883,155.9680291,,,,,,,,,,,,55.2168,5.68E-08,-7.245651664
,,7/24/2020,GB,,,doi.org/10.1002/(SICI)1099-0488(20000115)38:2%3C341::AID-POLB6%3E3.0.CO;2-S,PAN,[Cu]CC(C#N)[Au],[Cu]CC(C#N)[Au],,,,,,0.612885484,0.3499013,,,,,,,,150000,,,53.0227153,,,,,,,,,,,,,,,,,,,,,,,,,,,,,,,,,,,,,,,,,,,,,,,LiTFO,O=S(=O)([O-])C(F)(F)F.[Li+],0.387114516,0.6500987,11.90399883,155.9680291,,,,,,,,,,,,65.0911,1.80E-07,-6.744727495
,,7/24/2020,GB,,,doi.org/10.1002/(SICI)1099-0488(20000115)38:2%3C341::AID-POLB6%3E3.0.CO;2-S,PAN,[Cu]CC(C#N)[Au],[Cu]CC(C#N)[Au],,,,,,0.612885484,0.3499013,,,,,,,,150000,,,53.0227153,,,,,,,,,,,,,,,,,,,,,,,,,,,,,,,,,,,,,,,,,,,,,,,LiTFO,O=S(=O)([O-])C(F)(F)F.[Li+],0.387114516,0.6500987,11.90399883,155.9680291,,,,,,,,,,,,74.9586,6.71E-07,-6.17327748
,,7/24/2020,GB,,,doi.org/10.1002/(SICI)1099-0488(20000115)38:2%3C341::AID-POLB6%3E3.0.CO;2-S,PAN,[Cu]CC(C#N)[Au],[Cu]CC(C#N)[Au],,,,,,0.612885484,0.3499013,,,,,,,,150000,,,53.0227153,,,,,,,,,,,,,,,,,,,,,,,,,,,,,,,,,,,,,,,,,,,,,,,LiTFO,O=S(=O)([O-])C(F)(F)F.[Li+],0.387114516,0.6500987,11.90399883,155.9680291,,,,,,,,,,,,85.1145,2.00E-06,-5.698970004
,,7/24/2020,GB,,,doi.org/10.1002/(SICI)1099-0488(20000115)38:2%3C341::AID-POLB6%3E3.0.CO;2-S,PAN,[Cu]CC(C#N)[Au],[Cu]CC(C#N)[Au],,,,,,0.612885484,0.3499013,,,,,,,,150000,,,53.0227153,,,,,,,,,,,,,,,,,,,,,,,,,,,,,,,,,,,,,,,,,,,,,,,LiTFO,O=S(=O)([O-])C(F)(F)F.[Li+],0.387114516,0.6500987,11.90399883,155.9680291,,,,,,,,,,,,94.9998,4.52E-06,-5.344861565
,,7/24/2020,GB,,,doi.org/10.1002/(SICI)1099-0488(20000115)38:2%3C341::AID-POLB6%3E3.0.CO;2-S,PAN,[Cu]CC(C#N)[Au],[Cu]CC(C#N)[Au],,,,,,0.612885484,0.3499013,,,,,,,,150000,,,53.0227153,,,,,,,,,,,,,,,,,,,,,,,,,,,,,,,,,,,,,,,,,,,,,,,LiTFO,O=S(=O)([O-])C(F)(F)F.[Li+],0.387114516,0.6500987,11.90399883,155.9680291,,,,,,,,,,,,105.0253,1.08E-05,-4.966576245
,,7/24/2020,GB,,,doi.org/10.1002/(SICI)1099-0488(20000115)38:2%3C341::AID-POLB6%3E3.0.CO;2-S,PAN,[Cu]CC(C#N)[Au],[Cu]CC(C#N)[Au],,,,,,0.612885484,0.3499013,,,,,,,,150000,,,53.0227153,,,,,,,,,,,,,,,,,,,,,,,,,,,,,,,,,,,,,,,,,,,,,,,LiTFO,O=S(=O)([O-])C(F)(F)F.[Li+],0.387114516,0.6500987,11.90399883,155.9680291,,,,,,,,,,,,115.0541,2.27E-05,-4.643974143
,,7/27/2020,GB,,,doi.org/10.1016/j.jpowsour.2005.05.004,PCL,[Cu]OC(=O)CCCCC[Au],[Cu]OC(=O)CCCCC[Au],,,,,,0.978574311,0.980065425,,,,,,,,65000,,,114.0642458,,,,,,,,,,,,,,,,,,,,,,,,,,,,,,,,,,,,,,,,,,,,,,,LiClO4,[Li+].[O-][Cl+3]([O-])([O-])[O-],0.021425689,0.019934575,0.191824074,105.9645157,,,,,,,,,,-63.0567,,23,6.17E-09,-8.209714836
,,7/27/2020,GB,,,doi.org/10.1016/j.jpowsour.2005.05.004,PCL,[Cu]OC(=O)CCCCC[Au],[Cu]OC(=O)CCCCC[Au],,,,,,0.93590941,0.94018829,,,,,,,,65000,,,114.0642458,,,,,,,,,,,,,,,,,,,,,,,,,,,,,,,,,,,,,,,,,,,,,,,LiClO4,[Li+].[O-][Cl+3]([O-])([O-])[O-],0.06409059,0.05981171,0.599960403,105.9645157,,,,,,,,,,-56.0906,,23,6.87E-07,-6.163043263
,,7/27/2020,GB,,,doi.org/10.1016/j.jpowsour.2005.05.004,PCL,[Cu]OC(=O)CCCCC[Au],[Cu]OC(=O)CCCCC[Au],,,,,,0.893491345,0.900300503,,,,,,,,65000,,,114.0642458,,,,,,,,,,,,,,,,,,,,,,,,,,,,,,,,,,,,,,,,,,,,,,,LiClO4,[Li+].[O-][Cl+3]([O-])([O-])[O-],0.106508655,0.099699497,1.044375516,105.9645157,,,,,,,,,,-51.8218,,23,1.27E-06,-5.896196279
,,7/27/2020,GB,,,doi.org/10.1016/j.jpowsour.2005.05.004,PCL,[Cu]OC(=O)CCCCC[Au],[Cu]OC(=O)CCCCC[Au],,,,,,0.872374208,0.880352614,,,,,,,,65000,,,114.0642458,,,,,,,,,,,,,,,,,,,,,,,,,,,,,,,,,,,,,,,,,,,,,,,LiClO4,[Li+].[O-][Cl+3]([O-])([O-])[O-],0.127625792,0.119647386,1.281733587,105.9645157,,,,,,,,,,-46.6282,,23,9.70E-07,-6.013228266
,,7/27/2020,GB,,,doi.org/10.1149/2.0211502jes,PEC,[Cu]OC(=O)OCC[Au],[Cu]OC(=O)OCC[Au],,,,,,0.714285714,0.434016226,,,,,,,37000,37000,,420.1680672,88.01221019,,,,,,,,,,,,,,,,,,,,,,,,,,,,,,,,,,,,,,,,,,,,,,,LiTFSI,O=S(=O)([N-]S(=O)(=O)C(F)(F)F)C(F)(F)F.[Li+],0.285714286,0.565983774,4.542357484,286.9332984,,,,,,,,,,,,80,3.62E-05,-4.440936461
,,7/27/2020,GB,,,doi.org/10.1149/2.0211502jes,PEC,[Cu]OC(=O)OCC[Au],[Cu]OC(=O)OCC[Au],,,,,,0.625,0.338284466,,,,,,,37000,37000,,420.1680672,88.01221019,,,,,,,,,,,,,,,,,,,,,,,,,,,,,,,,,,,,,,,,,,,,,,,LiTFSI,O=S(=O)([N-]S(=O)(=O)C(F)(F)F)C(F)(F)F.[Li+],0.375,0.661715534,6.813536225,286.9332984,,,,,,,,,,,,80,0.000134358,-3.87173647
,,7/27/2020,GB,,,doi.org/10.1149/2.0211502jes,PEC,[Cu]OC(=O)OCC[Au],[Cu]OC(=O)OCC[Au],,,,,,0.555555556,0.277152441,,,,,,,37000,37000,,420.1680672,88.01221019,,,,,,,,,,,,,,,,,,,,,,,,,,,,,,,,,,,,,,,,,,,,,,,LiTFSI,O=S(=O)([N-]S(=O)(=O)C(F)(F)F)C(F)(F)F.[Li+],0.444444444,0.722847559,9.084714967,286.9332984,,,,,,,,,,,,80,0.000326231,-3.486474773
,,7/27/2020,GB,,,doi.org/10.1149/2.0211502jes,PEC,[Cu]OC(=O)OCC[Au],[Cu]OC(=O)OCC[Au],,,,,,0.833333333,0.805934883,,,,,,,37000,37000,,420.1680672,88.01221019,,,,,,,,,,,,,,,,,,,,,,,,,,,,,,,,,,,,,,,,,,,,,,,LiClO4,[Li+].[O-][Cl+3]([O-])([O-])[O-],0.166666667,0.194065117,2.271178742,105.9645157,,,,,,,,,,,,80,3.15E-05,-4.50116172
,,7/27/2020,GB,,,doi.org/10.1149/2.0211502jes,PEC,[Cu]OC(=O)OCC[Au],[Cu]OC(=O)OCC[Au],,,,,,0.714285714,0.674950529,,,,,,,37000,37000,,420.1680672,88.01221019,,,,,,,,,,,,,,,,,,,,,,,,,,,,,,,,,,,,,,,,,,,,,,,LiClO4,[Li+].[O-][Cl+3]([O-])([O-])[O-],0.285714286,0.325049471,4.542357484,105.9645157,,,,,,,,,,,,80,0.000150807,-3.821578499
,,7/27/2020,GB,,,doi.org/10.1149/2.0211502jes,PEC,[Cu]OC(=O)OCC[Au],[Cu]OC(=O)OCC[Au],,,,,,0.625,0.580590252,,,,,,,37000,37000,,420.1680672,88.01221019,,,,,,,,,,,,,,,,,,,,,,,,,,,,,,,,,,,,,,,,,,,,,,,LiClO4,[Li+].[O-][Cl+3]([O-])([O-])[O-],0.375,0.419409748,6.813536225,105.9645157,,,,,,,,,,,,80,2.94E-05,-4.532235074
,,7/27/2020,GB,,,doi.org/10.1149/2.0211502jes,PEC,[Cu]OC(=O)OCC[Au],[Cu]OC(=O)OCC[Au],,,,,,0.833333333,0.823960966,,,,,,,37000,37000,,420.1680672,88.01221019,,,,,,,,,,,,,,,,,,,,,,,,,,,,,,,,,,,,,,,,,,,,,,,LiBF4,F[B-](F)(F)F.[Li+],0.166666667,0.176039034,2.271178742,94.01892283,,,,,,,,,,,,80,2.01E-05,-4.696516669
,,7/27/2020,GB,,,doi.org/10.1149/2.0211502jes,PEC,[Cu]OC(=O)OCC[Au],[Cu]OC(=O)OCC[Au],,,,,,0.714285714,0.700623824,,,,,,,37000,37000,,420.1680672,88.01221019,,,,,,,,,,,,,,,,,,,,,,,,,,,,,,,,,,,,,,,,,,,,,,,LiBF4,F[B-](F)(F)F.[Li+],0.285714286,0.299376176,4.542357484,94.01892283,,,,,,,,,,,,80,0.000178749,-3.747756379
,,7/27/2020,GB,,,doi.org/10.1149/2.0211502jes,PEC,[Cu]OC(=O)OCC[Au],[Cu]OC(=O)OCC[Au],,,,,,0.666666667,0.651837658,,,,,,,37000,37000,,420.1680672,88.01221019,,,,,,,,,,,,,,,,,,,,,,,,,,,,,,,,,,,,,,,,,,,,,,,LiBF4,F[B-](F)(F)F.[Li+],0.333333333,0.348162342,5.677946854,94.01892283,,,,,,,,,,,,80,0.000159886,-3.796189562
,,7/27/2020,GB,,,doi.org/10.1149/2.0211502jes,PEC,[Cu]OC(=O)OCC[Au],[Cu]OC(=O)OCC[Au],,,,,,0.625,0.609403395,,,,,,,37000,37000,,420.1680672,88.01221019,,,,,,,,,,,,,,,,,,,,,,,,,,,,,,,,,,,,,,,,,,,,,,,LiBF4,F[B-](F)(F)F.[Li+],0.375,0.390596605,6.813536225,94.01892283,,,,,,,,,,,,80,0.000146149,-3.835204152
,,7/27/2020,GB,,,doi.org/10.1149/2.0211502jes,PEC,[Cu]OC(=O)OCC[Au],[Cu]OC(=O)OCC[Au],,,,,,0.952380952,0.920521783,,,,,,,37000,37000,,420.1680672,88.01221019,,,,,,,,,,,,,,,,,,,,,,,,,,,,,,,,,,,,,,,,,,,,,,,LiPF6,F[P-](F)(F)(F)(F)F.[Li+],0.047619048,0.079478217,0.567794685,151.9801855,,,,,,,,,,,,80,2.49E-05,-4.603476361
,,7/27/2020,GB,,,doi.org/10.1149/2.0211502jes,PEC,[Cu]OC(=O)OCC[Au],[Cu]OC(=O)OCC[Au],,,,,,0.833333333,0.743294595,,,,,,,37000,37000,,420.1680672,88.01221019,,,,,,,,,,,,,,,,,,,,,,,,,,,,,,,,,,,,,,,,,,,,,,,LiPF6,F[P-](F)(F)(F)(F)F.[Li+],0.166666667,0.256705405,2.271178742,151.9801855,,,,,,,,,,,,80,3.95E-06,-5.403163284
,,7/27/2020,GB,,,doi.org/10.1149/2.0211502jes,PEC,[Cu]OC(=O)OCC[Au],[Cu]OC(=O)OCC[Au],,,,,,0.714285714,0.591462877,,,,,,,37000,37000,,420.1680672,88.01221019,,,,,,,,,,,,,,,,,,,,,,,,,,,,,,,,,,,,,,,,,,,,,,,LiPF6,F[P-](F)(F)(F)(F)F.[Li+],0.285714286,0.408537123,4.542357484,151.9801855,,,,,,,,,,,,80,2.53E-06,-5.597131889
