Repository: zjurillpolymer/SPE_prediction

# SPE Prediction

Polymer electrolyte conductivity prediction using graph neural networks.

## Data

Data from [ChemPropPred](https://github.com/learningmatter-mit/Chem-prop-pred) — polymer electrolyte conductivity measurements including SMILES, conductivity (log S/cm), molecular weight, salt concentration, and temperature.

- `data/clean_train_data.csv` — cleaned training data
- `data/PolymerElectrolyteData.csv` — full raw dataset
- `data/PolyInfo_8salts.csv` / `data/polyinfo_5salts_4conc.csv` — PolyInfo polymer database with salt additives

File: data/PolymerElectrolyteData.csv (part 123 of 154)
Notes,Compound Notebook Name,Date Copied to Master Database,Data Recorded By,Seshadri Group,Oyaizu Group,DOI,Solvent 1 (S1),S1 SMILES,S1 SMILES 1,S1 SMILES 2,S1 SMILES 3,S1 Big SMILES,S1 End Group 1,S1 End Group 2,S1 Mol %,S1 Weight %,S1 SMILES 1 Mol %,S1 SMILES 2 Mol %,S1 SMILES 3 Mol %,S1 Molar Ratio,S1 Weight Ratio,S1 Mw,S1 Mn,S1 Mn or Mw,S1 Mw/Mn,S1 DOP,S1 Molar Mass (g/mol),S1 Type,S1 Block Mol Weight,Solvent 2 (S2),S2 SMILES,S2 SMILES 1,S2 SMILES 2,S2 Mol %,S2 Weight %,S2 SMILES 1 Mol %,S2 SMILES 2 Mol %,S2 Molar Ratio,S2 Weight Ratio,S2 Mw,S2 Mn,S2 Mn or Mw,S2 Mw/Mn,S2 DOP,S2 Molar Mass (g/mol),S2 Type,Solvent 3 (S3),S3 SMILES,S3 SMILES 1,S3 Mol %,S3 Weight %,S3 Molar Ratio,S3 Weight Ratio,S3 Mw,S3 Mn,S3 Mn or Mw,S3 Mw/Mn,S3 DOP,S3 Molar Mass (g/mol),S3 Type,Solvent 4 (S4),S4 SMILES,S4 Mol %,S4 Weight %,S4 Molar Ratio,S4 Weight Ratio,S4 Mw,S4 Mn,S4 Mn or Mw,S4 Mw/Mn,S4 DOP,S4 Molar Mass (g/mol),S4 Type,Salt 1,Salt1 SMILES,Salt1 Mol %,Salt1 Weight %,Salt1 Molality (mol salt/kg polymer),Salt1 Molar Mass (g/mol),Salt 2,Salt2 SMILES,Salt2 Mol %,Salt2 Weight %,Salt2 Molality (mol salt/kg polymer),Salt2 Molar Mass (g/mol),Inorganic Material 1 (IM1),IM1 Weight %,IM1 Particle Size (nm),Tg (oC),Heating Rate (K/min),Temperature (oC),Conductivity (S/cm),log Conductivity (S/cm)
,,7/27/2020,GB,,,doi.org/10.1039/c3cc49588d,PEO,[Cu]OCC[Au],[Cu]OCC[Au],,,,,,0.975609756,0.904026936,,,,,,,,50000,,,44.02238095,,,,,,,,,,,,,,,,,,,,,,,,,,,,,,,,,,,,,,,,,,,,,,,LiFSI,O=S(=O)(F)[N-]S(=O)(=O)F.[Li+],0.024390244,0.095973064,0.56753689,186.9396855,,,,,,,,,,,,60,0.000208,-3.681936665
,,7/27/2020,GB,,,doi.org/10.1039/c3cc49588d,PEO,[Cu]OCC[Au],[Cu]OCC[Au],,,,,,0.952380952,0.824862367,,,,,,,,50000,,,44.02238095,,,,,,,,,,,,,,,,,,,,,,,,,,,,,,,,,,,,,,,,,,,,,,,LiFSI,O=S(=O)(F)[N-]S(=O)(=O)F.[Li+],0.047619048,0.175137633,1.13507378,186.9396855,,,,,,,,,,-48.025,,60,0.000541,-3.266802735
,,7/27/2020,GB,,,doi.org/10.1039/c3cc49588d,PEO,[Cu]OCC[Au],[Cu]OCC[Au],,,,,,0.909090909,0.701928306,,,,,,,,50000,,,44.02238095,,,,,,,,,,,,,,,,,,,,,,,,,,,,,,,,,,,,,,,,,,,,,,,LiFSI,O=S(=O)(F)[N-]S(=O)(=O)F.[Li+],0.090909091,0.298071694,2.27014756,186.9396855,,,,,,,,,,-48.0351,,60,5.41E-05,-4.266802735
,,7/27/2020,GB,,,doi.org/10.1039/c3cc49588d,PEO,[Cu]OCC[Au],[Cu]OCC[Au],,,,,,0.740740741,0.402209866,,,,,,,,50000,,,44.02238095,,,,,,,,,,,,,,,,,,,,,,,,,,,,,,,,,,,,,,,,,,,,,,,LiFSI,O=S(=O)(F)[N-]S(=O)(=O)F.[Li+],0.259259259,0.597790134,7.945516459,186.9396855,,,,,,,,,,-34.9013,,60,3.81E-06,-5.419075024
,,7/27/2020,GB,,,doi.org/10.1039/c3cc49588d,PEC,[Cu]OC(=O)OCC[Au],[Cu]OC(=O)OCC[Au],,,,,,0.892857143,0.796887429,,,,,,,,37000,,,88.01221019,,,,,,,,,,,,,,,,,,,,,,,,,,,,,,,,,,,,,,,,,,,,,,,LiFSI,O=S(=O)(F)[N-]S(=O)(=O)F.[Li+],0.107142857,0.203112571,1.362707245,186.9396855,,,,,,,,,,-3.1421,,60,9.12E-07,-6.040199971
,,7/27/2020,GB,,,doi.org/10.1039/c3cc49588d,PEC,[Cu]OC(=O)OCC[Au],[Cu]OC(=O)OCC[Au],,,,,,0.769230769,0.610796698,,,,,,,,37000,,,88.01221019,,,,,,,,,,,,,,,,,,,,,,,,,,,,,,,,,,,,,,,,,,,,,,,LiFSI,O=S(=O)(F)[N-]S(=O)(=O)F.[Li+],0.230769231,0.389203302,3.406768113,186.9396855,,,,,,,,,,-19.9002,,60,3.21E-06,-5.493300188
,,7/27/2020,GB,,,doi.org/10.1039/c3cc49588d,PEC,[Cu]OC(=O)OCC[Au],[Cu]OC(=O)OCC[Au],,,,,,0.588235294,0.402120959,,,,,,,,37000,,,88.01221019,,,,,,,,,,,,,,,,,,,,,,,,,,,,,,,,,,,,,,,,,,,,,,,LiFSI,O=S(=O)(F)[N-]S(=O)(=O)F.[Li+],0.411764706,0.597879041,7.949125596,186.9396855,,,,,,,,,,-33.0673,,60,5.40E-05,-4.267299929
,,7/27/2020,GB,,,doi.org/10.1039/c3cc49588d,PEC,[Cu]OC(=O)OCC[Au],[Cu]OC(=O)OCC[Au],,,,,,0.347222222,0.200274079,,,,,,,,37000,,,88.01221019,,,,,,,,,,,,,,,,,,,,,,,,,,,,,,,,,,,,,,,,,,,,,,,LiFSI,O=S(=O)(F)[N-]S(=O)(=O)F.[Li+],0.652777778,0.799725921,21.34908017,186.9396855,,,,,,,,,,-49.8254,,60,0.000397375,-3.400799459
,,7/27/2020,GB,,,doi.org/10.1039/c3cc49588d,PEO,[Cu]OCC[Au],[Cu]OCC[Au],,,,,,0.952380952,0.824862367,,,,,,,,50000,,,44.02238095,,,,,,,,,,,,,,,,,,,,,,,,,,,,,,,,,,,,,,,,,,,,,,,LiFSI,O=S(=O)(F)[N-]S(=O)(=O)F.[Li+],0.047619048,0.175137633,1.13507378,186.9396855,,,,,,,,,,,,80,0.001668,-2.777803954
,,7/27/2020,GB,,,doi.org/10.1039/c3cc49588d,PEO,[Cu]OCC[Au],[Cu]OCC[Au],,,,,,0.952380952,0.824862367,,,,,,,,50000,,,44.02238095,,,,,,,,,,,,,,,,,,,,,,,,,,,,,,,,,,,,,,,,,,,,,,,LiFSI,O=S(=O)(F)[N-]S(=O)(=O)F.[Li+],0.047619048,0.175137633,1.13507378,186.9396855,,,,,,,,,,,,70,0.000815,-3.088842391
,,7/27/2020,GB,,,doi.org/10.1039/c3cc49588d,PEO,[Cu]OCC[Au],[Cu]OCC[Au],,,,,,0.952380952,0.824862367,,,,,,,,50000,,,44.02238095,,,,,,,,,,,,,,,,,,,,,,,,,,,,,,,,,,,,,,,,,,,,,,,LiFSI,O=S(=O)(F)[N-]S(=O)(=O)F.[Li+],0.047619048,0.175137633,1.13507378,186.9396855,,,,,,,,,,,,60,0.00053,-3.27572413
,,7/27/2020,GB,,,doi.org/10.1039/c3cc49588d,PEO,[Cu]OCC[Au],[Cu]OCC[Au],,,,,,0.952380952,0.824862367,,,,,,,,50000,,,44.02238095,,,,,,,,,,,,,,,,,,,,,,,,,,,,,,,,,,,,,,,,,,,,,,,LiFSI,O=S(=O)(F)[N-]S(=O)(=O)F.[Li+],0.047619048,0.175137633,1.13507378,186.9396855,,,,,,,,,,,,50,0.000299,-3.524328812
,,7/27/2020,GB,,,doi.org/10.1039/c3cc49588d,PEO,[Cu]OCC[Au],[Cu]OCC[Au],,,,,,0.952380952,0.824862367,,,,,,,,50000,,,44.02238095,,,,,,,,,,,,,,,,,,,,,,,,,,,,,,,,,,,,,,,,,,,,,,,LiFSI,O=S(=O)(F)[N-]S(=O)(=O)F.[Li+],0.047619048,0.175137633,1.13507378,186.9396855,,,,,,,,,,,,40,3.05E-06,-5.515700161
,,7/27/2020,GB,,,doi.org/10.1039/c3cc49588d,PEO,[Cu]OCC[Au],[Cu]OCC[Au],,,,,,0.952380952,0.824862367,,,,,,,,50000,,,44.02238095,,,,,,,,,,,,,,,,,,,,,,,,,,,,,,,,,,,,,,,,,,,,,,,LiFSI,O=S(=O)(F)[N-]S(=O)(=O)F.[Li+],0.047619048,0.175137633,1.13507378,186.9396855,,,,,,,,,,,,30,5.47E-07,-6.262012674
,,7/27/2020,GB,,,doi.org/10.1039/c3cc49588d,PEO,[Cu]OCC[Au],[Cu]OCC[Au],,,,,,0.909090909,0.701928306,,,,,,,,50000,,,44.02238095,,,,,,,,,,,,,,,,,,,,,,,,,,,,,,,,,,,,,,,,,,,,,,,LiFSI,O=S(=O)(F)[N-]S(=O)(=O)F.[Li+],0.090909091,0.298071694,2.27014756,186.9396855,,,,,,,,,,,,80,0.000139,-3.8569852
,,7/27/2020,GB,,,doi.org/10.1039/c3cc49588d,PEO,[Cu]OCC[Au],[Cu]OCC[Au],,,,,,0.909090909,0.701928306,,,,,,,,50000,,,44.02238095,,,,,,,,,,,,,,,,,,,,,,,,,,,,,,,,,,,,,,,,,,,,,,,LiFSI,O=S(=O)(F)[N-]S(=O)(=O)F.[Li+],0.090909091,0.298071694,2.27014756,186.9396855,,,,,,,,,,,,70,9.97E-05,-4.001304842
,,7/27/2020,GB,,,doi.org/10.1039/c3cc49588d,PEO,[Cu]OCC[Au],[Cu]OCC[Au],,,,,,0.909090909,0.701928306,,,,,,,,50000,,,44.02238095,,,,,,,,,,,,,,,,,,,,,,,,,,,,,,,,,,,,,,,,,,,,,,,LiFSI,O=S(=O)(F)[N-]S(=O)(=O)F.[Li+],0.090909091,0.298071694,2.27014756,186.9396855,,,,,,,,,,,,60,5.36E-05,-4.27083521
,,7/27/2020,GB,,,doi.org/10.1039/c3cc49588d,PEO,[Cu]OCC[Au],[Cu]OCC[Au],,,,,,0.909090909,0.701928306,,,,,,,,50000,,,44.02238095,,,,,,,,,,,,,,,,,,,,,,,,,,,,,,,,,,,,,,,,,,,,,,,LiFSI,O=S(=O)(F)[N-]S(=O)(=O)F.[Li+],0.090909091,0.298071694,2.27014756,186.9396855,,,,,,,,,,,,50,1.11E-05,-4.954677021
,,7/27/2020,GB,,,doi.org/10.1039/c3cc49588d,PEO,[Cu]OCC[Au],[Cu]OCC[Au],,,,,,0.909090909,0.701928306,,,,,,,,50000,,,44.02238095,,,,,,,,,,,,,,,,,,,,,,,,,,,,,,,,,,,,,,,,,,,,,,,LiFSI,O=S(=O)(F)[N-]S(=O)(=O)F.[Li+],0.090909091,0.298071694,2.27014756,186.9396855,,,,,,,,,,,,40,2.67E-07,-6.573488739
,,7/27/2020,GB,,,doi.org/10.1039/c3cc49588d,PEO,[Cu]OCC[Au],[Cu]OCC[Au],,,,,,0.909090909,0.701928306,,,,,,,,50000,,,44.02238095,,,,,,,,,,,,,,,,,,,,,,,,,,,,,,,,,,,,,,,,,,,,,,,LiFSI,O=S(=O)(F)[N-]S(=O)(=O)F.[Li+],0.090909091,0.298071694,2.27014756,186.9396855,,,,,,,,,,,,30,3.11E-08,-7.507239611
,,7/27/2020,GB,,,doi.org/10.1039/c3cc49588d,PEC,[Cu]OC(=O)OCC[Au],[Cu]OC(=O)OCC[Au],,,,,,0.347222222,0.200274079,,,,,,,,37000,,,88.01221019,,,,,,,,,,,,,,,,,,,,,,,,,,,,,,,,,,,,,,,,,,,,,,,LiFSI,O=S(=O)(F)[N-]S(=O)(=O)F.[Li+],0.652777778,0.799725921,21.34908017,186.9396855,,,,,,,TiO2,0.01,,,,80,0.001552,-2.809108283
,,7/27/2020,GB,,,doi.org/10.1039/c3cc49588d,PEC,[Cu]OC(=O)OCC[Au],[Cu]OC(=O)OCC[Au],,,,,,0.347222222,0.200274079,,,,,,,,37000,,,88.01221019,,,,,,,,,,,,,,,,,,,,,,,,,,,,,,,,,,,,,,,,,,,,,,,LiFSI,O=S(=O)(F)[N-]S(=O)(=O)F.[Li+],0.652777778,0.799725921,21.34908017,186.9396855,,,,,,,TiO2,0.01,,,,70,0.000941,-3.026410377
,,7/27/2020,GB,,,doi.org/10.1039/c3cc49588d,PEC,[Cu]OC(=O)OCC[Au],[Cu]OC(=O)OCC[Au],,,,,,0.347222222,0.200274079,,,,,,,,37000,,,88.01221019,,,,,,,,,,,,,,,,,,,,,,,,,,,,,,,,,,,,,,,,,,,,,,,LiFSI,O=S(=O)(F)[N-]S(=O)(=O)F.[Li+],0.652777778,0.799725921,21.34908017,186.9396855,,,,,,,TiO2,0.01,,,,60,0.000532,-3.274088368
,,7/27/2020,GB,,,doi.org/10.1039/c3cc49588d,PEC,[Cu]OC(=O)OCC[Au],[Cu]OC(=O)OCC[Au],,,,,,0.347222222,0.200274079,,,,,,,,37000,,,88.01221019,,,,,,,,,,,,,,,,,,,,,,,,,,,,,,,,,,,,,,,,,,,,,,,LiFSI,O=S(=O)(F)[N-]S(=O)(=O)F.[Li+],0.652777778,0.799725921,21.34908017,186.9396855,,,,,,,TiO2,0.01,,,,50,0.000279,-3.554395797
,,7/27/2020,GB,,,doi.org/10.1039/c3cc49588d,PEC,[Cu]OC(=O)OCC[Au],[Cu]OC(=O)OCC[Au],,,,,,0.347222222,0.200274079,,,,,,,,37000,,,88.01221019,,,,,,,,,,,,,,,,,,,,,,,,,,,,,,,,,,,,,,,,,,,,,,,LiFSI,O=S(=O)(F)[N-]S(=O)(=O)F.[Li+],0.652777778,0.799725921,21.34908017,186.9396855,,,,,,,TiO2,0.01,,,,40,0.000137,-3.863279433
,,7/27/2020,GB,,,doi.org/10.1039/c3cc49588d,PEC,[Cu]OC(=O)OCC[Au],[Cu]OC(=O)OCC[Au],,,,,,0.347222222,0.200274079,,,,,,,,37000,,,88.01221019,,,,,,,,,,,,,,,,,,,,,,,,,,,,,,,,,,,,,,,,,,,,,,,LiFSI,O=S(=O)(F)[N-]S(=O)(=O)F.[Li+],0.652777778,0.799725921,21.34908017,186.9396855,,,,,,,TiO2,0.01,,,,30,5.80E-05,-4.236572006
,,7/27/2020,GB,,,doi.org/10.1039/c3cc49588d,PEC,[Cu]OC(=O)OCC[Au],[Cu]OC(=O)OCC[Au],,,,,,0.347222222,0.200274079,,,,,,,,37000,,,88.01221019,,,,,,,,,,,,,,,,,,,,,,,,,,,,,,,,,,,,,,,,,,,,,,,LiFSI,O=S(=O)(F)[N-]S(=O)(=O)F.[Li+],0.652777778,0.799725921,21.34908017,186.9396855,,,,,,,,,,,,80,0.001377,-2.86106606
,,7/27/2020,GB,,,doi.org/10.1039/c3cc49588d,PEC,[Cu]OC(=O)OCC[Au],[Cu]OC(=O)OCC[Au],,,,,,0.347222222,0.200274079,,,,,,,,37000,,,88.01221019,,,,,,,,,,,,,,,,,,,,,,,,,,,,,,,,,,,,,,,,,,,,,,,LiFSI,O=S(=O)(F)[N-]S(=O)(=O)F.[Li+],0.652777778,0.799725921,21.34908017,186.9396855,,,,,,,,,,,,70,0.000777,-3.109578981
,,7/27/2020,GB,,,doi.org/10.1039/c3cc49588d,PEC,[Cu]OC(=O)OCC[Au],[Cu]OC(=O)OCC[Au],,,,,,0.347222222,0.200274079,,,,,,,,37000,,,88.01221019,,,,,,,,,,,,,,,,,,,,,,,,,,,,,,,,,,,,,,,,,,,,,,,LiFSI,O=S(=O)(F)[N-]S(=O)(=O)F.[Li+],0.652777778,0.799725921,21.34908017,186.9396855,,,,,,,,,,,,60,0.000399,-3.399027104
,,7/27/2020,GB,,,doi.org/10.1039/c3cc49588d,PEC,[Cu]OC(=O)OCC[Au],[Cu]OC(=O)OCC[Au],,,,,,0.347222222,0.200274079,,,,,,,,37000,,,88.01221019,,,,,,,,,,,,,,,,,,,,,,,,,,,,,,,,,,,,,,,,,,,,,,,LiFSI,O=S(=O)(F)[N-]S(=O)(=O)F.[Li+],0.652777778,0.799725921,21.34908017,186.9396855,,,,,,,,,,,,50,0.0002,-3.698970004
,,7/27/2020,GB,,,doi.org/10.1039/c3cc49588d,PEC,[Cu]OC(=O)OCC[Au],[Cu]OC(=O)OCC[Au],,,,,,0.347222222,0.200274079,,,,,,,,37000,,,88.01221019,,,,,,,,,,,,,,,,,,,,,,,,,,,,,,,,,,,,,,,,,,,,,,,LiFSI,O=S(=O)(F)[N-]S(=O)(=O)F.[Li+],0.652777778,0.799725921,21.34908017,186.9396855,,,,,,,,,,,,40,8.69E-05,-4.060980224
,,7/27/2020,GB,,,doi.org/10.1039/c3cc49588d,PEC,[Cu]OC(=O)OCC[Au],[Cu]OC(=O)OCC[Au],,,,,,0.347222222,0.200274079,,,,,,,,37000,,,88.01221019,,,,,,,,,,,,,,,,,,,,,,,,,,,,,,,,,,,,,,,,,,,,,,,LiFSI,O=S(=O)(F)[N-]S(=O)(=O)F.[Li+],0.652777778,0.799725921,21.34908017,186.9396855,,,,,,,,,,,,30,3.35E-05,-4.474955193
,,7/27/2020,GB,,,doi.org/10.1039/c3cc49588d,PEC,[Cu]OC(=O)OCC[Au],[Cu]OC(=O)OCC[Au],,,,,,0.892857143,0.796887429,,,,,,,,37000,,,88.01221019,,,,,,,,,,,,,,,,,,,,,,,,,,,,,,,,,,,,,,,,,,,,,,,LiFSI,O=S(=O)(F)[N-]S(=O)(=O)F.[Li+],0.107142857,0.203112571,1.362707245,186.9396855,,,,,,,,,,,,80,1.00E-05,-5
,,7/27/2020,GB,,,doi.org/10.1039/c3cc49588d,PEC,[Cu]OC(=O)OCC[Au],[Cu]OC(=O)OCC[Au],,,,,,0.892857143,0.796887429,,,,,,,,37000,,,88.01221019,,,,,,,,,,,,,,,,,,,,,,,,,,,,,,,,,,,,,,,,,,,,,,,LiFSI,O=S(=O)(F)[N-]S(=O)(=O)F.[Li+],0.107142857,0.203112571,1.362707245,186.9396855,,,,,,,,,,,,70,3.19E-06,-5.496209317
,,7/27/2020,GB,,,doi.org/10.1039/c3cc49588d,PEC,[Cu]OC(=O)OCC[Au],[Cu]OC(=O)OCC[Au],,,,,,0.892857143,0.796887429,,,,,,,,37000,,,88.01221019,,,,,,,,,,,,,,,,,,,,,,,,,,,,,,,,,,,,,,,,,,,,,,,LiFSI,O=S(=O)(F)[N-]S(=O)(=O)F.[Li+],0.107142857,0.203112571,1.362707245,186.9396855,,,,,,,,,,,,60,8.19E-07,-6.086716098
,,7/27/2020,GB,,,doi.org/10.1039/c3cc49588d,PEC,[Cu]OC(=O)OCC[Au],[Cu]OC(=O)OCC[Au],,,,,,0.892857143,0.796887429,,,,,,,,37000,,,88.01221019,,,,,,,,,,,,,,,,,,,,,,,,,,,,,,,,,,,,,,,,,,,,,,,LiFSI,O=S(=O)(F)[N-]S(=O)(=O)F.[Li+],0.107142857,0.203112571,1.362707245,186.9396855,,,,,,,,,,,,50,1.78E-07,-6.749579998
,,7/27/2020,GB,,,doi.org/10.1039/c3cc49588d,PEC,[Cu]OC(=O)OCC[Au],[Cu]OC(=O)OCC[Au],,,,,,0.892857143,0.796887429,,,,,,,,37000,,,88.01221019,,,,,,,,,,,,,,,,,,,,,,,,,,,,,,,,,,,,,,,,,,,,,,,LiFSI,O=S(=O)(F)[N-]S(=O)(=O)F.[Li+],0.107142857,0.203112571,1.362707245,186.9396855,,,,,,,,,,,,40,3.04E-08,-7.517126416
,,7/27/2020,GB,,,doi.org/10.1039/c3cc49588d,PEC,[Cu]OC(=O)OCC[Au],[Cu]OC(=O)OCC[Au],,,,,,0.892857143,0.796887429,,,,,,,,37000,,,88.01221019,,,,,,,,,,,,,,,,,,,,,,,,,,,,,,,,,,,,,,,,,,,,,,,LiFSI,O=S(=O)(F)[N-]S(=O)(=O)F.[Li+],0.107142857,0.203112571,1.362707245,186.9396855,,,,,,,,,,,,30,6.30E-09,-8.200659451
,,7/27/2020,GB,,,doi.org/10.1021/cm980170z,PVIC,[Cu]C1OC(=O)OC1[Au],[Cu]C1OC(=O)OC1[Au],,,,,,0.5,0.355409692,,,,,,,,,,,85.99656012,,,,,,,,,,,,,,,,,,,,,,,,,,,,,,,,,,,,,,,,,,,,,,,LiTFO,O=S(=O)([O-])C(F)(F)F.[Li+],0.5,0.644590308,11.62115049,155.9680291,,,,,,,,,,,,96,9.84E-05,-4.007004902
,,7/27/2020,GB,,,doi.org/10.1021/cm980170z,PVIC,[Cu]C1OC(=O)OC1[Au],[Cu]C1OC(=O)OC1[Au],,,,,,0.5,0.355409692,,,,,,,,,,,85.99656012,,,,,,,,,,,,,,,,,,,,,,,,,,,,,,,,,,,,,,,,,,,,,,,LiTFO,O=S(=O)([O-])C(F)(F)F.[Li+],0.5,0.644590308,11.62115049,155.9680291,,,,,,,,,,,,91,7.70E-05,-4.113509275
,,7/27/2020,GB,,,doi.org/10.1021/cm980170z,PVIC,[Cu]C1OC(=O)OC1[Au],[Cu]C1OC(=O)OC1[Au],,,,,,0.5,0.355409692,,,,,,,,,,,85.99656012,,,,,,,,,,,,,,,,,,,,,,,,,,,,,,,,,,,,,,,,,,,,,,,LiTFO,O=S(=O)([O-])C(F)(F)F.[Li+],0.5,0.644590308,11.62115049,155.9680291,,,,,,,,,,,,86,6.02E-05,-4.220403509
,,7/27/2020,GB,,,doi.org/10.1021/cm980170z,PVIC,[Cu]C1OC(=O)OC1[Au],[Cu]C1OC(=O)OC1[Au],,,,,,0.5,0.355409692,,,,,,,,,,,85.99656012,,,,,,,,,,,,,,,,,,,,,,,,,,,,,,,,,,,,,,,,,,,,,,,LiTFO,O=S(=O)([O-])C(F)(F)F.[Li+],0.5,0.644590308,11.62115049,155.9680291,,,,,,,,,,,,81,3.37E-05,-4.472370099
,,7/27/2020,GB,,,doi.org/10.1021/cm980170z,PVIC,[Cu]C1OC(=O)OC1[Au],[Cu]C1OC(=O)OC1[Au],,,,,,0.5,0.355409692,,,,,,,,,,,85.99656012,,,,,,,,,,,,,,,,,,,,,,,,,,,,,,,,,,,,,,,,,,,,,,,LiTFO,O=S(=O)([O-])C(F)(F)F.[Li+],0.5,0.644590308,11.62115049,155.9680291,,,,,,,,,,,,76,1.28E-05,-4.89279003
,,7/27/2020,GB,,,doi.org/10.1021/cm980170z,PVIC,[Cu]C1OC(=O)OC1[Au],[Cu]C1OC(=O)OC1[Au],,,,,,0.5,0.355409692,,,,,,,,,,,85.99656012,,,,,,,,,,,,,,,,,,,,,,,,,,,,,,,,,,,,,,,,,,,,,,,LiTFO,O=S(=O)([O-])C(F)(F)F.[Li+],0.5,0.644590308,11.62115049,155.9680291,,,,,,,,,,,,71,5.13E-06,-5.289882635
,,7/27/2020,GB,,,doi.org/10.1021/cm980170z,PVIC,[Cu]C1OC(=O)OC1[Au],[Cu]C1OC(=O)OC1[Au],,,,,,0.5,0.355409692,,,,,,,,,,,85.99656012,,,,,,,,,,,,,,,,,,,,,,,,,,,,,,,,,,,,,,,,,,,,,,,LiTFO,O=S(=O)([O-])C(F)(F)F.[Li+],0.5,0.644590308,11.62115049,155.9680291,,,,,,,,,,,,66,2.67E-06,-5.573488739
,,7/27/2020,GB,,,doi.org/10.1021/cm980170z,PVIC,[Cu]C1OC(=O)OC1[Au],[Cu]C1OC(=O)OC1[Au],,,,,,0.5,0.355409692,,,,,,,,,,,85.99656012,,,,,,,,,,,,,,,,,,,,,,,,,,,,,,,,,,,,,,,,,,,,,,,LiTFO,O=S(=O)([O-])C(F)(F)F.[Li+],0.5,0.644590308,11.62115049,155.9680291,,,,,,,,,,,,61,1.41E-06,-5.850780887
,,7/27/2020,GB,,,doi.org/10.1021/cm980170z,PVIC,[Cu]C1OC(=O)OC1[Au],[Cu]C1OC(=O)OC1[Au],,,,,,0.5,0.355409692,,,,,,,,,,,85.99656012,,,,,,,,,,,,,,,,,,,,,,,,,,,,,,,,,,,,,,,,,,,,,,,LiTFO,O=S(=O)([O-])C(F)(F)F.[Li+],0.5,0.644590308,11.62115049,155.9680291,,,,,,,,,,,,57,7.34E-07,-6.13430394
,,7/27/2020,GB,,,doi.org/10.1021/cm980170z,PVIC,[Cu]C1OC(=O)OC1[Au],[Cu]C1OC(=O)OC1[Au],,,,,,0.5,0.355409692,,,,,,,,,,,85.99656012,,,,,,,,,,,,,,,,,,,,,,,,,,,,,,,,,,,,,,,,,,,,,,,LiTFO,O=S(=O)([O-])C(F)(F)F.[Li+],0.5,0.644590308,11.62115049,155.9680291,,,,,,,,,,,,51,4.26E-07,-6.370590401
,,7/27/2020,GB,,,doi.org/10.1021/cm980170z,PVIC,[Cu]C1OC(=O)OC1[Au],[Cu]C1OC(=O)OC1[Au],,,,,,0.5,0.355409692,,,,,,,,,,,85.99656012,,,,,,,,,,,,,,,,,,,,,,,,,,,,,,,,,,,,,,,,,,,,,,,LiTFO,O=S(=O)([O-])C(F)(F)F.[Li+],0.5,0.644590308,11.62115049,155.9680291,,,,,,,,,,,,47,2.39E-07,-6.621602099
,,7/27/2020,GB,,,doi.org/10.1021/cm980170z,PVIC,[Cu]C1OC(=O)OC1[Au],[Cu]C1OC(=O)OC1[Au],,,,,,0.666666667,0.524431386,,,,,,,,,,,85.99656012,,,,,,,,,,,,,,,,,,,,,,,,,,,,,,,,,,,,,,,,,,,,,,,LiTFO,O=S(=O)([O-])C(F)(F)F.[Li+],0.333333333,0.475568614,5.810575247,155.9680291,,,,,,,,,,,,96,2.89E-05,-4.539102157
,,7/27/2020,GB,,,doi.org/10.1021/cm980170z,PVIC,[Cu]C1OC(=O)OC1[Au],[Cu]C1OC(=O)OC1[Au],,,,,,0.666666667,0.524431386,,,,,,,,,,,85.99656012,,,,,,,,,,,,,,,,,,,,,,,,,,,,,,,,,,,,,,,,,,,,,,,LiTFO,O=S(=O)([O-])C(F)(F)F.[Li+],0.333333333,0.475568614,5.810575247,155.9680291,,,,,,,,,,,,91,2.14E-05,-4.669586227
,,7/27/2020,GB,,,doi.org/10.1021/cm980170z,PVIC,[Cu]C1OC(=O)OC1[Au],[Cu]C1OC(=O)OC1[Au],,,,,,0.666666667,0.524431386,,,,,,,,,,,85.99656012,,,,,,,,,,,,,,,,,,,,,,,,,,,,,,,,,,,,,,,,,,,,,,,LiTFO,O=S(=O)([O-])C(F)(F)F.[Li+],0.333333333,0.475568614,5.810575247,155.9680291,,,,,,,,,,,,86,1.53E-05,-4.815308569
,,7/27/2020,GB,,,doi.org/10.1021/cm980170z,PVIC,[Cu]C1OC(=O)OC1[Au],[Cu]C1OC(=O)OC1[Au],,,,,,0.666666667,0.524431386,,,,,,,,,,,85.99656012,,,,,,,,,,,,,,,,,,,,,,,,,,,,,,,,,,,,,,,,,,,,,,,LiTFO,O=S(=O)([O-])C(F)(F)F.[Li+],0.333333333,0.475568614,5.810575247,155.9680291,,,,,,,,,,,,81,1.11E-05,-4.954677021
,,7/27/2020,GB,,,doi.org/10.1021/cm980170z,PVIC,[Cu]C1OC(=O)OC1[Au],[Cu]C1OC(=O)OC1[Au],,,,,,0.666666667,0.524431386,,,,,,,,,,,85.99656012,,,,,,,,,,,,,,,,,,,,,,,,,,,,,,,,,,,,,,,,,,,,,,,LiTFO,O=S(=O)([O-])C(F)(F)F.[Li+],0.333333333,0.475568614,5.810575247,155.9680291,,,,,,,,,,,,76,7.90E-06,-5.102372909
,,7/27/2020,GB,,,doi.org/10.1021/cm980170z,PVIC,[Cu]C1OC(=O)OC1[Au],[Cu]C1OC(=O)OC1[Au],,,,,,0.666666667,0.524431386,,,,,,,,,,,85.99656012,,,,,,,,,,,,,,,,,,,,,,,,,,,,,,,,,,,,,,,,,,,,,,,LiTFO,O=S(=O)([O-])C(F)(F)F.[Li+],0.333333333,0.475568614,5.810575247,155.9680291,,,,,,,,,,,,71,5.53E-06,-5.257274869
,,7/27/2020,GB,,,doi.org/10.1021/cm980170z,PVIC,[Cu]C1OC(=O)OC1[Au],[Cu]C1OC(=O)OC1[Au],,,,,,0.666666667,0.524431386,,,,,,,,,,,85.99656012,,,,,,,,,,,,,,,,,,,,,,,,,,,,,,,,,,,,,,,,,,,,,,,LiTFO,O=S(=O)([O-])C(F)(F)F.[Li+],0.333333333,0.475568614,5.810575247,155.9680291,,,,,,,,,,,,66,3.66E-06,-5.436518915
,,7/27/2020,GB,,,doi.org/10.1021/cm980170z,PVIC,[Cu]C1OC(=O)OC1[Au],[Cu]C1OC(=O)OC1[Au],,,,,,0.666666667,0.524431386,,,,,,,,,,,85.99656012,,,,,,,,,,,,,,,,,,,,,,,,,,,,,,,,,,,,,,,,,,,,,,,LiTFO,O=S(=O)([O-])C(F)(F)F.[Li+],0.333333333,0.475568614,5.810575247,155.9680291,,,,,,,,,,,,61,1.80E-06,-5.744727495
,,7/27/2020,GB,,,doi.org/10.1021/cm980170z,PVIC,[Cu]C1OC(=O)OC1[Au],[Cu]C1OC(=O)OC1[Au],,,,,,0.666666667,0.524431386,,,,,,,,,,,85.99656012,,,,,,,,,,,,,,,,,,,,,,,,,,,,,,,,,,,,,,,,,,,,,,,LiTFO,O=S(=O)([O-])C(F)(F)F.[Li+],0.333333333,0.475568614,5.810575247,155.9680291,,,,,,,,,,,,57,8.21E-07,-6.085656843
,,7/27/2020,GB,,,doi.org/10.1021/cm980170z,PVIC,[Cu]C1OC(=O)OC1[Au],[Cu]C1OC(=O)OC1[Au],,,,,,0.666666667,0.524431386,,,,,,,,,,,85.99656012,,,,,,,,,,,,,,,,,,,,,,,,,,,,,,,,,,,,,,,,,,,,,,,LiTFO,O=S(=O)([O-])C(F)(F)F.[Li+],0.333333333,0.475568614,5.810575247,155.9680291,,,,,,,,,,,,52,3.41E-07,-6.467245621
,,7/27/2020,GB,,,doi.org/10.1021/cm980170z,PVIC,[Cu]C1OC(=O)OC1[Au],[Cu]C1OC(=O)OC1[Au],,,,,,0.666666667,0.524431386,,,,,,,,,,,85.99656012,,,,,,,,,,,,,,,,,,,,,,,,,,,,,,,,,,,,,,,,,,,,,,,LiTFO,O=S(=O)([O-])C(F)(F)F.[Li+],0.333333333,0.475568614,5.810575247,155.9680291,,,,,,,,,,,,47,1.32E-07,-6.879426069
,,7/27/2020,GB,,,doi.org/10.1021/cm980170z,PVIC,[Cu]C1OC(=O)OC1[Au],[Cu]C1OC(=O)OC1[Au],,,,,,0.909090909,0.846478132,,,,,,,,,,,85.99656012,,,,,,,,,,,,,,,,,,,,,,,,,,,,,,,,,,,,,,,,,,,,,,,LiTFO,O=S(=O)([O-])C(F)(F)F.[Li+],0.090909091,0.153521868,1.162115049,155.9680291,,,,,,,,,,,,96,1.17E-06,-5.931814138
,,7/27/2020,GB,,,doi.org/10.1021/cm980170z,PVIC,[Cu]C1OC(=O)OC1[Au],[Cu]C1OC(=O)OC1[Au],,,,,,0.909090909,0.846478132,,,,,,,,,,,85.99656012,,,,,,,,,,,,,,,,,,,,,,,,,,,,,,,,,,,,,,,,,,,,,,,LiTFO,O=S(=O)([O-])C(F)(F)F.[Li+],0.090909091,0.153521868,1.162115049,155.9680291,,,,,,,,,,,,91,7.20E-07,-6.142667504
,,7/27/2020,GB,,,doi.org/10.1021/cm980170z,PVIC,[Cu]C1OC(=O)OC1[Au],[Cu]C1OC(=O)OC1[Au],,,,,,0.909090909,0.846478132,,,,,,,,,,,85.99656012,,,,,,,,,,,,,,,,,,,,,,,,,,,,,,,,,,,,,,,,,,,,,,,LiTFO,O=S(=O)([O-])C(F)(F)F.[Li+],0.090909091,0.153521868,1.162115049,155.9680291,,,,,,,,,,,,81,3.27E-07,-6.485452247
,,7/27/2020,GB,,,doi.org/10.1021/cm980170z,PVIC,[Cu]C1OC(=O)OC1[Au],[Cu]C1OC(=O)OC1[Au],,,,,,0.909090909,0.846478132,,,,,,,,,,,85.99656012,,,,,,,,,,,,,,,,,,,,,,,,,,,,,,,,,,,,,,,,,,,,,,,LiTFO,O=S(=O)([O-])C(F)(F)F.[Li+],0.090909091,0.153521868,1.162115049,155.9680291,,,,,,,,,,,,71,7.63E-08,-7.117475462
,,7/27/2020,GB,,,doi.org/10.1021/cm980170z,PVIC,[Cu]C1OC(=O)OC1[Au],[Cu]C1OC(=O)OC1[Au],,,,,,0.909090909,0.846478132,,,,,,,,,,,85.99656012,,,,,,,,,,,,,,,,,,,,,,,,,,,,,,,,,,,,,,,,,,,,,,,LiTFO,O=S(=O)([O-])C(F)(F)F.[Li+],0.090909091,0.153521868,1.162115049,155.9680291,,,,,,,,,,,,61,2.39E-08,-7.621602099
,,7/27/2020,GB,,,doi.org/10.1021/cm980170z,PVIC,[Cu]C1OC(=O)OC1[Au],[Cu]C1OC(=O)OC1[Au],,,,,,0.909090909,0.846478132,,,,,,,,,,,85.99656012,,,,,,,,,,,,,,,,,,,,,,,,,,,,,,,,,,,,,,,,,,,,,,,LiTFO,O=S(=O)([O-])C(F)(F)F.[Li+],0.090909091,0.153521868,1.162115049,155.9680291,,,,,,,,,,,,56,1.13E-08,-7.946921557
,,7/27/2020,GB,,,doi.org/10.1021/cm980170z,PVIC,[Cu]C1OC(=O)OC1[Au],[Cu]C1OC(=O)OC1[Au],,,,,,0.909090909,0.846478132,,,,,,,,,,,85.99656012,,,,,,,,,,,,,,,,,,,,,,,,,,,,,,,,,,,,,,,,,,,,,,,LiTFO,O=S(=O)([O-])C(F)(F)F.[Li+],0.090909091,0.153521868,1.162115049,155.9680291,,,,,,,,,,,,51,5.78E-09,-8.238072162
,,7/27/2020,GB,,,doi.org/10.1021/cm980170z,PVIC,[Cu]C1OC(=O)OC1[Au],[Cu]C1OC(=O)OC1[Au],,,,,,0.909090909,0.846478132,,,,,,,,,,,85.99656012,,,,,,,,,,,,,,,,,,,,,,,,,,,,,,,,,,,,,,,,,,,,,,,LiTFO,O=S(=O)([O-])C(F)(F)F.[Li+],0.090909091,0.153521868,1.162115049,155.9680291,,,,,,,,,,,,49,4.45E-09,-8.351639989
,,7/27/2020,GB,,,doi.org/10.1021/cm980170z,PVIC,[Cu]C1OC(=O)OC1[Au],[Cu]C1OC(=O)OC1[Au],,,,,,0.833333333,0.733820619,,,,,,,,,,,85.99656012,,,,,,,,,,,,,,,,,,,,,,,,,,,,,,,,,,,,,,,,,,,,,,,LiTFO,O=S(=O)([O-])C(F)(F)F.[Li+],0.166666667,0.266179381,2.324230099,155.9680291,,,,,,,,,,,,95,2.42E-07,-6.616184634
,,7/27/2020,GB,,,doi.org/10.1021/cm980170z,PVIC,[Cu]C1OC(=O)OC1[Au],[Cu]C1OC(=O)OC1[Au],,,,,,0.833333333,0.733820619,,,,,,,,,,,85.99656012,,,,,,,,,,,,,,,,,,,,,,,,,,,,,,,,,,,,,,,,,,,,,,,LiTFO,O=S(=O)([O-])C(F)(F)F.[Li+],0.166666667,0.266179381,2.324230099,155.9680291,,,,,,,,,,,,91,1.43E-07,-6.844663963
,,7/27/2020,GB,,,doi.org/10.1021/cm980170z,PVIC,[Cu]C1OC(=O)OC1[Au],[Cu]C1OC(=O)OC1[Au],,,,,,0.833333333,0.733820619,,,,,,,,,,,85.99656012,,,,,,,,,,,,,,,,,,,,,,,,,,,,,,,,,,,,,,,,,,,,,,,LiTFO,O=S(=O)([O-])C(F)(F)F.[Li+],0.166666667,0.266179381,2.324230099,155.9680291,,,,,,,,,,,,81,5.12E-08,-7.290730039
,,7/27/2020,GB,,,doi.org/10.1021/cm980170z,PVIC,[Cu]C1OC(=O)OC1[Au],[Cu]C1OC(=O)OC1[Au],,,,,,0.833333333,0.733820619,,,,,,,,,,,85.99656012,,,,,,,,,,,,,,,,,,,,,,,,,,,,,,,,,,,,,,,,,,,,,,,LiTFO,O=S(=O)([O-])C(F)(F)F.[Li+],0.166666667,0.266179381,2.324230099,155.9680291,,,,,,,,,,,,71,1.73E-08,-7.761953897
,,7/27/2020,GB,,,doi.org/10.1021/cm980170z,PVIC,[Cu]C1OC(=O)OC1[Au],[Cu]C1OC(=O)OC1[Au],,,,,,0.833333333,0.733820619,,,,,,,,,,,85.99656012,,,,,,,,,,,,,,,,,,,,,,,,,,,,,,,,,,,,,,,,,,,,,,,LiTFO,O=S(=O)([O-])C(F)(F)F.[Li+],0.166666667,0.266179381,2.324230099,155.9680291,,,,,,,,,,,,61,6.29E-09,-8.201349355
,,7/27/2020,GB,,,doi.org/10.1021/cm980170z,PVIC,[Cu]C1OC(=O)OC1[Au],[Cu]C1OC(=O)OC1[Au],,,,,,0.833333333,0.733820619,,,,,,,,,,,85.99656012,,,,,,,,,,,,,,,,,,,,,,,,,,,,,,,,,,,,,,,,,,,,,,,LiTFO,O=S(=O)([O-])C(F)(F)F.[Li+],0.166666667,0.266179381,2.324230099,155.9680291,,,,,,,,,,,,51,2.37E-09,-8.625251654
,,7/27/2020,GB,,,doi.org/10.1021/cm980170z,PVIC,[Cu]C1OC(=O)OC1[Au],[Cu]C1OC(=O)OC1[Au],,,,,,0.833333333,0.733820619,,,,,,,,,,,85.99656012,,,,,,,,,,,,,,,,,,,,,,,,,,,,,,,,,,,,,,,,,,,,,,,LiTFO,O=S(=O)([O-])C(F)(F)F.[Li+],0.166666667,0.266179381,2.324230099,155.9680291,,,,,,,,,,,,42,8.46E-10,-9.072629637
,,7/27/2020,GB,,,doi.org/10.1021/cm980170z,PVICOX,[Cu]C(=O)OC1OC(=O)OC1OC(=O)[Au],[Cu]C(=O)OC1OC(=O)OC1OC(=O)[Au],,,,,,0.5,0.527289746,,,,,,,,,,,173.9762186,,,,,,,,,,,,,,,,,,,,,,,,,,,,,,,,,,,,,,,,,,,,,,,LiTFO,O=S(=O)([O-])C(F)(F)F.[Li+],0.5,0.472710254,5.745145352,155.9680291,,,,,,,,,,,,30,0.00026,-3.585026652
,,7/27/2020,GB,,,doi.org/10.1021/cm980170z,PVICOX,[Cu]C(=O)OC1OC(=O)OC1OC(=O)[Au],[Cu]C(=O)OC1OC(=O)OC1OC(=O)[Au],,,,,,0.5,0.527289746,,,,,,,,,,,173.9762186,,,,,,,,,,,,,,,,,,,,,,,,,,,,,,,,,,,,,,,,,,,,,,,LiTFO,O=S(=O)([O-])C(F)(F)F.[Li+],0.5,0.472710254,5.745145352,155.9680291,,,,,,,,,,,,25,9.43E-05,-4.025488307
,,7/27/2020,GB,,,doi.org/10.1021/cm980170z,PVICOX,[Cu]C(=O)OC1OC(=O)OC1OC(=O)[Au],[Cu]C(=O)OC1OC(=O)OC1OC(=O)[Au],,,,,,0.5,0.527289746,,,,,,,,,,,173.9762186,,,,,,,,,,,,,,,,,,,,,,,,,,,,,,,,,,,,,,,,,,,,,,,LiTFO,O=S(=O)([O-])C(F)(F)F.[Li+],0.5,0.472710254,5.745145352,155.9680291,,,,,,,,,,,,20,4.12E-05,-4.385102784
,,7/27/2020,GB,,,doi.org/10.1021/cm980170z,PVICOX,[Cu]C(=O)OC1OC(=O)OC1OC(=O)[Au],[Cu]C(=O)OC1OC(=O)OC1OC(=O)[Au],,,,,,0.5,0.527289746,,,,,,,,,,,173.9762186,,,,,,,,,,,,,,,,,,,,,,,,,,,,,,,,,,,,,,,,,,,,,,,LiTFO,O=S(=O)([O-])C(F)(F)F.[Li+],0.5,0.472710254,5.745145352,155.9680291,,,,,,,,,,,,15,1.85E-05,-4.732828272
,,7/27/2020,GB,,,doi.org/10.1021/cm980170z,PVICOX,[Cu]C(=O)OC1OC(=O)OC1OC(=O)[Au],[Cu]C(=O)OC1OC(=O)OC1OC(=O)[Au],,,,,,0.5,0.527289746,,,,,,,,,,,173.9762186,,,,,,,,,,,,,,,,,,,,,,,,,,,,,,,,,,,,,,,,,,,,,,,LiTFO,O=S(=O)([O-])C(F)(F)F.[Li+],0.5,0.472710254,5.745145352,155.9680291,,,,,,,,,,,,10,8.32E-06,-5.079876674
,,7/27/2020,GB,,,doi.org/10.1021/cm980170z,PVICOX,[Cu]C(=O)OC1OC(=O)OC1OC(=O)[Au],[Cu]C(=O)OC1OC(=O)OC1OC(=O)[Au],,,,,,0.5,0.527289746,,,,,,,,,,,173.9762186,,,,,,,,,,,,,,,,,,,,,,,,,,,,,,,,,,,,,,,,,,,,,,,LiTFO,O=S(=O)([O-])C(F)(F)F.[Li+],0.5,0.472710254,5.745145352,155.9680291,,,,,,,,,,,,5,3.27E-06,-5.485452247
,,7/27/2020,GB,,,doi.org/10.1021/cm980170z,PVICOX,[Cu]C(=O)OC1OC(=O)OC1OC(=O)[Au],[Cu]C(=O)OC1OC(=O)OC1OC(=O)[Au],,,,,,0.5,0.527289746,,,,,,,,,,,173.9762186,,,,,,,,,,,,,,,,,,,,,,,,,,,,,,,,,,,,,,,,,,,,,,,LiTFO,O=S(=O)([O-])C(F)(F)F.[Li+],0.5,0.472710254,5.745145352,155.9680291,,,,,,,,,,,,0,1.22E-06,-5.913640169
,,7/27/2020,GB,,,doi.org/10.1021/cm980170z,PVICOX,[Cu]C(=O)OC1OC(=O)OC1OC(=O)[Au],[Cu]C(=O)OC1OC(=O)OC1OC(=O)[Au],,,,,,0.666666667,0.690490783,,,,,,,,,,,173.9762186,,,,,,,,,,,,,,,,,,,,,,,,,,,,,,,,,,,,,,,,,,,,,,,LiTFO,O=S(=O)([O-])C(F)(F)F.[Li+],0.333333333,0.309509217,2.872572676,155.9680291,,,,,,,,,,,,45,0.000595,-3.225483034
,,7/27/2020,GB,,,doi.org/10.1021/cm980170z,PVICOX,[Cu]C(=O)OC1OC(=O)OC1OC(=O)[Au],[Cu]C(=O)OC1OC(=O)OC1OC(=O)[Au],,,,,,0.666666667,0.690490783,,,,,,,,,,,173.9762186,,,,,,,,,,,,,,,,,,,,,,,,,,,,,,,,,,,,,,,,,,,,,,,LiTFO,O=S(=O)([O-])C(F)(F)F.[Li+],0.333333333,0.309509217,2.872572676,155.9680291,,,,,,,,,,,,40,0.00034,-3.468521083
,,7/27/2020,GB,,,doi.org/10.1021/cm980170z,PVICOX,[Cu]C(=O)OC1OC(=O)OC1OC(=O)[Au],[Cu]C(=O)OC1OC(=O)OC1OC(=O)[Au],,,,,,0.666666667,0.690490783,,,,,,,,,,,173.9762186,,,,,,,,,,,,,,,,,,,,,,,,,,,,,,,,,,,,,,,,,,,,,,,LiTFO,O=S(=O)([O-])C(F)(F)F.[Li+],0.333333333,0.309509217,2.872572676,155.9680291,,,,,,,,,,,,35,9.97E-05,-4.001304842
,,7/27/2020,GB,,,doi.org/10.1021/cm980170z,PVICOX,[Cu]C(=O)OC1OC(=O)OC1OC(=O)[Au],[Cu]C(=O)OC1OC(=O)OC1OC(=O)[Au],,,,,,0.666666667,0.690490783,,,,,,,,,,,173.9762186,,,,,,,,,,,,,,,,,,,,,,,,,,,,,,,,,,,,,,,,,,,,,,,LiTFO,O=S(=O)([O-])C(F)(F)F.[Li+],0.333333333,0.309509217,2.872572676,155.9680291,,,,,,,,,,,,35,8.50E-05,-4.070581074
,,7/27/2020,GB,,,doi.org/10.1021/cm980170z,PVICOX,[Cu]C(=O)OC1OC(=O)OC1OC(=O)[Au],[Cu]C(=O)OC1OC(=O)OC1OC(=O)[Au],,,,,,0.666666667,0.690490783,,,,,,,,,,,173.9762186,,,,,,,,,,,,,,,,,,,,,,,,,,,,,,,,,,,,,,,,,,,,,,,LiTFO,O=S(=O)([O-])C(F)(F)F.[Li+],0.333333333,0.309509217,2.872572676,155.9680291,,,,,,,,,,,,25,1.46E-05,-4.835647144
,,7/27/2020,GB,,,doi.org/10.1021/cm980170z,PVICOX,[Cu]C(=O)OC1OC(=O)OC1OC(=O)[Au],[Cu]C(=O)OC1OC(=O)OC1OC(=O)[Au],,,,,,0.666666667,0.690490783,,,,,,,,,,,173.9762186,,,,,,,,,,,,,,,,,,,,,,,,,,,,,,,,,,,,,,,,,,,,,,,LiTFO,O=S(=O)([O-])C(F)(F)F.[Li+],0.333333333,0.309509217,2.872572676,155.9680291,,,,,,,,,,,,20,5.60E-06,-5.251811973
,,7/27/2020,GB,,,doi.org/10.1021/cm980170z,PVICOX,[Cu]C(=O)OC1OC(=O)OC1OC(=O)[Au],[Cu]C(=O)OC1OC(=O)OC1OC(=O)[Au],,,,,,0.666666667,0.690490783,,,,,,,,,,,173.9762186,,,,,,,,,,,,,,,,,,,,,,,,,,,,,,,,,,,,,,,,,,,,,,,LiTFO,O=S(=O)([O-])C(F)(F)F.[Li+],0.333333333,0.309509217,2.872572676,155.9680291,,,,,,,,,,,,15,2.09E-06,-5.679853714
,,7/27/2020,GB,,,doi.org/10.1021/cm980170z,PVICOX,[Cu]C(=O)OC1OC(=O)OC1OC(=O)[Au],[Cu]C(=O)OC1OC(=O)OC1OC(=O)[Au],,,,,,0.666666667,0.690490783,,,,,,,,,,,173.9762186,,,,,,,,,,,,,,,,,,,,,,,,,,,,,,,,,,,,,,,,,,,,,,,LiTFO,O=S(=O)([O-])C(F)(F)F.[Li+],0.333333333,0.309509217,2.872572676,155.9680291,,,,,,,,,,,,10,7.78E-07,-6.109020403
,,7/27/2020,GB,,,doi.org/10.1021/cm980170z,PVICOX,[Cu]C(=O)OC1OC(=O)OC1OC(=O)[Au],[Cu]C(=O)OC1OC(=O)OC1OC(=O)[Au],,,,,,0.833333333,0.847962019,,,,,,,,,,,173.9762186,,,,,,,,,,,,,,,,,,,,,,,,,,,,,,,,,,,,,,,,,,,,,,,LiTFO,O=S(=O)([O-])C(F)(F)F.[Li+],0.166666667,0.152037981,1.14902907,155.9680291,,,,,,,,,,,,75,0.000485,-3.314258261
,,7/27/2020,GB,,,doi.org/10.1021/cm980170z,PVICOX,[Cu]C(=O)OC1OC(=O)OC1OC(=O)[Au],[Cu]C(=O)OC1OC(=O)OC1OC(=O)[Au],,,,,,0.833333333,0.847962019,,,,,,,,,,,173.9762186,,,,,,,,,,,,,,,,,,,,,,,,,,,,,,,,,,,,,,,,,,,,,,,LiTFO,O=S(=O)([O-])C(F)(F)F.[Li+],0.166666667,0.152037981,1.14902907,155.9680291,,,,,,,,,,,,70,0.000296,-3.528708289
,,7/27/2020,GB,,,doi.org/10.1021/cm980170z,PVICOX,[Cu]C(=O)OC1OC(=O)OC1OC(=O)[Au],[Cu]C(=O)OC1OC(=O)OC1OC(=O)[Au],,,,,,0.833333333,0.847962019,,,,,,,,,,,173.9762186,,,,,,,,,,,,,,,,,,,,,,,,,,,,,,,,,,,,,,,,,,,,,,,LiTFO,O=S(=O)([O-])C(F)(F)F.[Li+],0.166666667,0.152037981,1.14902907,155.9680291,,,,,,,,,,,,69,0.00028,-3.552841969
,,7/27/2020,GB,,,doi.org/10.1021/cm980170z,PVICOX,[Cu]C(=O)OC1OC(=O)OC1OC(=O)[Au],[Cu]C(=O)OC1OC(=O)OC1OC(=O)[Au],,,,,,0.833333333,0.847962019,,,,,,,,,,,173.9762186,,,,,,,,,,,,,,,,,,,,,,,,,,,,,,,,,,,,,,,,,,,,,,,LiTFO,O=S(=O)([O-])C(F)(F)F.[Li+],0.166666667,0.152037981,1.14902907,155.9680291,,,,,,,,,,,,68,0.000255,-3.59345982
,,7/27/2020,GB,,,doi.org/10.1021/cm980170z,PVICOX,[Cu]C(=O)OC1OC(=O)OC1OC(=O)[Au],[Cu]C(=O)OC1OC(=O)OC1OC(=O)[Au],,,,,,0.833333333,0.847962019,,,,,,,,,,,173.9762186,,,,,,,,,,,,,,,,,,,,,,,,,,,,,,,,,,,,,,,,,,,,,,,LiTFO,O=S(=O)([O-])C(F)(F)F.[Li+],0.166666667,0.152037981,1.14902907,155.9680291,,,,,,,,,,,,66,0.000209,-3.679853714
,,7/27/2020,GB,,,doi.org/10.1021/cm980170z,PVICOX,[Cu]C(=O)OC1OC(=O)OC1OC(=O)[Au],[Cu]C(=O)OC1OC(=O)OC1OC(=O)[Au],,,,,,0.833333333,0.847962019,,,,,,,,,,,173.9762186,,,,,,,,,,,,,,,,,,,,,,,,,,,,,,,,,,,,,,,,,,,,,,,LiTFO,O=S(=O)([O-])C(F)(F)F.[Li+],0.166666667,0.152037981,1.14902907,155.9680291,,,,,,,,,,,,55,7.09E-05,-4.149353765
,,7/27/2020,GB,,,doi.org/10.1021/cm980170z,PVICOX,[Cu]C(=O)OC1OC(=O)OC1OC(=O)[Au],[Cu]C(=O)OC1OC(=O)OC1OC(=O)[Au],,,,,,0.833333333,0.847962019,,,,,,,,,,,173.9762186,,,,,,,,,,,,,,,,,,,,,,,,,,,,,,,,,,,,,,,,,,,,,,,LiTFO,O=S(=O)([O-])C(F)(F)F.[Li+],0.166666667,0.152037981,1.14902907,155.9680291,,,,,,,,,,,,45,3.59E-05,-4.444905551
,,7/27/2020,GB,,,doi.org/10.1021/cm980170z,PVICOX,[Cu]C(=O)OC1OC(=O)OC1OC(=O)[Au],[Cu]C(=O)OC1OC(=O)OC1OC(=O)[Au],,,,,,0.833333333,0.847962019,,,,,,,,,,,173.9762186,,,,,,,,,,,,,,,,,,,,,,,,,,,,,,,,,,,,,,,,,,,,,,,LiTFO,O=S(=O)([O-])C(F)(F)F.[Li+],0.166666667,0.152037981,1.14902907,155.9680291,,,,,,,,,,,,40,2.34E-05,-4.630784143
,,7/27/2020,GB,,,doi.org/10.1021/cm980170z,PVICOX,[Cu]C(=O)OC1OC(=O)OC1OC(=O)[Au],[Cu]C(=O)OC1OC(=O)OC1OC(=O)[Au],,,,,,0.833333333,0.847962019,,,,,,,,,,,173.9762186,,,,,,,,,,,,,,,,,,,,,,,,,,,,,,,,,,,,,,,,,,,,,,,LiTFO,O=S(=O)([O-])C(F)(F)F.[Li+],0.166666667,0.152037981,1.14902907,155.9680291,,,,,,,,,,,,35,1.55E-05,-4.809668302
,,7/27/2020,GB,,,doi.org/10.1021/cm980170z,PVICOX,[Cu]C(=O)OC1OC(=O)OC1OC(=O)[Au],[Cu]C(=O)OC1OC(=O)OC1OC(=O)[Au],,,,,,0.833333333,0.847962019,,,,,,,,,,,173.9762186,,,,,,,,,,,,,,,,,,,,,,,,,,,,,,,,,,,,,,,,,,,,,,,LiTFO,O=S(=O)([O-])C(F)(F)F.[Li+],0.166666667,0.152037981,1.14902907,155.9680291,,,,,,,,,,,,30,1.09E-05,-4.962573502
,,7/27/2020,GB,,,doi.org/10.1021/cm980170z,PVICOX,[Cu]C(=O)OC1OC(=O)OC1OC(=O)[Au],[Cu]C(=O)OC1OC(=O)OC1OC(=O)[Au],,,,,,0.833333333,0.847962019,,,,,,,,,,,173.9762186,,,,,,,,,,,,,,,,,,,,,,,,,,,,,,,,,,,,,,,,,,,,,,,LiTFO,O=S(=O)([O-])C(F)(F)F.[Li+],0.166666667,0.152037981,1.14902907,155.9680291,,,,,,,,,,,,25,5.84E-06,-5.233587153
,,7/27/2020,GB,,,doi.org/10.1021/cm980170z,PVICOX,[Cu]C(=O)OC1OC(=O)OC1OC(=O)[Au],[Cu]C(=O)OC1OC(=O)OC1OC(=O)[Au],,,,,,0.833333333,0.847962019,,,,,,,,,,,173.9762186,,,,,,,,,,,,,,,,,,,,,,,,,,,,,,,,,,,,,,,,,,,,,,,LiTFO,O=S(=O)([O-])C(F)(F)F.[Li+],0.166666667,0.152037981,1.14902907,155.9680291,,,,,,,,,,,,20,3.33E-06,-5.477555766
,,7/27/2020,GB,,,doi.org/10.1021/cm980170z,PVICOX,[Cu]C(=O)OC1OC(=O)OC1OC(=O)[Au],[Cu]C(=O)OC1OC(=O)OC1OC(=O)[Au],,,,,,0.333333333,0.358040385,,,,,,,,,,,173.9762186,,,,,,,,,,,,,,,,,,,,,,,,,,,,,,,,,,,,,,,,,,,,,,,LiTFO,O=S(=O)([O-])C(F)(F)F.[Li+],0.666666667,0.641959615,11.4902907,155.9680291,,,,,,,,,,,,70,0.000201,-3.696803943
,,7/27/2020,GB,,,doi.org/10.1021/cm980170z,PVICOX,[Cu]C(=O)OC1OC(=O)OC1OC(=O)[Au],[Cu]C(=O)OC1OC(=O)OC1OC(=O)[Au],,,,,,0.333333333,0.358040385,,,,,,,,,,,173.9762186,,,,,,,,,,,,,,,,,,,,,,,,,,,,,,,,,,,,,,,,,,,,,,,LiTFO,O=S(=O)([O-])C(F)(F)F.[Li+],0.666666667,0.641959615,11.4902907,155.9680291,,,,,,,,,,,,65,0.000142,-3.847711656
,,7/27/2020,GB,,,doi.org/10.1021/cm980170z,PVICOX,[Cu]C(=O)OC1OC(=O)OC1OC(=O)[Au],[Cu]C(=O)OC1OC(=O)OC1OC(=O)[Au],,,,,,0.333333333,0.358040385,,,,,,,,,,,173.9762186,,,,,,,,,,,,,,,,,,,,,,,,,,,,,,,,,,,,,,,,,,,,,,,LiTFO,O=S(=O)([O-])C(F)(F)F.[Li+],0.666666667,0.641959615,11.4902907,155.9680291,,,,,,,,,,,,60,9.91E-05,-4.003926346
,,7/27/2020,GB,,,doi.org/10.1021/cm980170z,PVICOX,[Cu]C(=O)OC1OC(=O)OC1OC(=O)[Au],[Cu]C(=O)OC1OC(=O)OC1OC(=O)[Au],,,,,,0.333333333,0.358040385,,,,,,,,,,,173.9762186,,,,,,,,,,,,,,,,,,,,,,,,,,,,,,,,,,,,,,,,,,,,,,,LiTFO,O=S(=O)([O-])C(F)(F)F.[Li+],0.666666667,0.641959615,11.4902907,155.9680291,,,,,,,,,,,,55,6.82E-05,-4.166215625
,,7/27/2020,GB,,,doi.org/10.1021/cm980170z,PVICOX,[Cu]C(=O)OC1OC(=O)OC1OC(=O)[Au],[Cu]C(=O)OC1OC(=O)OC1OC(=O)[Au],,,,,,0.333333333,0.358040385,,,,,,,,,,,173.9762186,,,,,,,,,,,,,,,,,,,,,,,,,,,,,,,,,,,,,,,,,,,,,,,LiTFO,O=S(=O)([O-])C(F)(F)F.[Li+],0.666666667,0.641959615,11.4902907,155.9680291,,,,,,,,,,,,45,3.18E-05,-4.49757288
,,7/27/2020,GB,,,doi.org/10.1021/cm980170z,PVICOX,[Cu]C(=O)OC1OC(=O)OC1OC(=O)[Au],[Cu]C(=O)OC1OC(=O)OC1OC(=O)[Au],,,,,,0.333333333,0.358040385,,,,,,,,,,,173.9762186,,,,,,,,,,,,,,,,,,,,,,,,,,,,,,,,,,,,,,,,,,,,,,,LiTFO,O=S(=O)([O-])C(F)(F)F.[Li+],0.666666667,0.641959615,11.4902907,155.9680291,,,,,,,,,,,,40,2.19E-05,-4.659555885
,,7/27/2020,GB,,,doi.org/10.1021/cm980170z,PVICOX,[Cu]C(=O)OC1OC(=O)OC1OC(=O)[Au],[Cu]C(=O)OC1OC(=O)OC1OC(=O)[Au],,,,,,0.333333333,0.358040385,,,,,,,,,,,173.9762186,,,,,,,,,,,,,,,,,,,,,,,,,,,,,,,,,,,,,,,,,,,,,,,LiTFO,O=S(=O)([O-])C(F)(F)F.[Li+],0.666666667,0.641959615,11.4902907,155.9680291,,,,,,,,,,,,35,1.41E-05,-4.850780887
,,7/27/2020,GB,,,doi.org/10.1021/cm980170z,PVICOX,[Cu]C(=O)OC1OC(=O)OC1OC(=O)[Au],[Cu]C(=O)OC1OC(=O)OC1OC(=O)[Au],,,,,,0.333333333,0.358040385,,,,,,,,,,,173.9762186,,,,,,,,,,,,,,,,,,,,,,,,,,,,,,,,,,,,,,,,,,,,,,,LiTFO,O=S(=O)([O-])C(F)(F)F.[Li+],0.666666667,0.641959615,11.4902907,155.9680291,,,,,,,,,,,,30,9.32E-06,-5.030584088
,,7/27/2020,GB,,,doi.org/10.1021/cm980170z,PVICOX,[Cu]C(=O)OC1OC(=O)OC1OC(=O)[Au],[Cu]C(=O)OC1OC(=O)OC1OC(=O)[Au],,,,,,0.333333333,0.358040385,,,,,,,,,,,173.9762186,,,,,,,,,,,,,,,,,,,,,,,,,,,,,,,,,,,,,,,,,,,,,,,LiTFO,O=S(=O)([O-])C(F)(F)F.[Li+],0.666666667,0.641959615,11.4902907,155.9680291,,,,,,,,,,,,25,6.00E-06,-5.22184875
,,7/27/2020,GB,,,doi.org/10.1021/cm980170z,PVICOX,[Cu]C(=O)OC1OC(=O)OC1OC(=O)[Au],[Cu]C(=O)OC1OC(=O)OC1OC(=O)[Au],,,,,,0.333333333,0.358040385,,,,,,,,,,,173.9762186,,,,,,,,,,,,,,,,,,,,,,,,,,,,,,,,,,,,,,,,,,,,,,,LiTFO,O=S(=O)([O-])C(F)(F)F.[Li+],0.666666667,0.641959615,11.4902907,155.9680291,,,,,,,,,,,,20,3.51E-06,-5.454692884
,,7/27/2020,GB,,,doi.org/10.1021/cm980170z,PVICOX,[Cu]C(=O)OC1OC(=O)OC1OC(=O)[Au],[Cu]C(=O)OC1OC(=O)OC1OC(=O)[Au],,,,,,0.333333333,0.358040385,,,,,,,,,,,173.9762186,,,,,,,,,,,,,,,,,,,,,,,,,,,,,,,,,,,,,,,,,,,,,,,LiTFO,O=S(=O)([O-])C(F)(F)F.[Li+],0.666666667,0.641959615,11.4902907,155.9680291,,,,,,,,,,,,15,2.03E-06,-5.692503962
,,7/29/2020,GB,,,doi.org/10.1149/1.2221103,PEO,[Cu]OCC[Au],[Cu]OCC[Au],,,,,,0.952380952,0.849512086,,,,,,,,3997492.027,,90805.90238,44.02238095,,,,,,,,,,,,,,,,,,,,,,,,,,,,,,,,,,,,,,,,,,,,,,,LiTFO,O=S(=O)([O-])C(F)(F)F.[Li+],0.047619048,0.150487914,1.13507378,155.9680291,,,,,,,,,,,,87,0.000148,-3.829738285
,,7/29/2020,GB,,,doi.org/10.1149/1.2221103,PEO,[Cu]OCC[Au],[Cu]OCC[Au],,,,,,0.952380952,0.849512086,,,,,,,,3997492.027,,90805.90238,44.02238095,,,,,,,,,,,,,,,,,,,,,,,,,,,,,,,,,,,,,,,,,,,,,,,LiTFO,O=S(=O)([O-])C(F)(F)F.[Li+],0.047619048,0.150487914,1.13507378,155.9680291,,,,,,,,,,,,77,6.33E-05,-4.19859629
,,7/29/2020,GB,,,doi.org/10.1149/1.2221103,PEO,[Cu]OCC[Au],[Cu]OCC[Au],,,,,,0.952380952,0.849512086,,,,,,,,3997492.027,,90805.90238,44.02238095,,,,,,,,,,,,,,,,,,,,,,,,,,,,,,,,,,,,,,,,,,,,,,,LiTFO,O=S(=O)([O-])C(F)(F)F.[Li+],0.047619048,0.150487914,1.13507378,155.9680291,,,,,,,,,,,,68,4.69E-05,-4.328827157
,,7/29/2020,GB,,,doi.org/10.1149/1.2221103,PEO,[Cu]OCC[Au],[Cu]OCC[Au],,,,,,0.952380952,0.849512086,,,,,,,,3997492.027,,90805.90238,44.02238095,,,,,,,,,,,,,,,,,,,,,,,,,,,,,,,,,,,,,,,,,,,,,,,LiTFO,O=S(=O)([O-])C(F)(F)F.[Li+],0.047619048,0.150487914,1.13507378,155.9680291,,,,,,,,,,,,55,1.23E-06,-5.910094889
,,7/29/2020,GB,,,doi.org/10.1149/1.2221103,PEO,[Cu]OCC[Au],[Cu]OCC[Au],,,,,,0.952380952,0.849512086,,,,,,,,3997492.027,,90805.90238,44.02238095,,,,,,,,,,,,,,,,,,,,,,,,,,,,,,,,,,,,,,,,,,,,,,,LiTFO,O=S(=O)([O-])C(F)(F)F.[Li+],0.047619048,0.150487914,1.13507378,155.9680291,,,,,,,,,,,,20,7.86E-07,-6.104577454
,,7/29/2020,GB,,,doi.org/10.1149/1.2221103,PEO,[Cu]OCC[Au],[Cu]OCC[Au],,,,,,0.952380952,0.849512086,,,,,,,,3997492.027,,90805.90238,44.02238095,,,,,,,,,,,,,,,,,,,,,,,,,,,,,,,,,,,,,,,,,,,,,,,LiTFO,O=S(=O)([O-])C(F)(F)F.[Li+],0.047619048,0.150487914,1.13507378,155.9680291,,,,,,,,,,,,101,0.000308,-3.511449283
,,7/29/2020,GB,,,doi.org/10.1149/1.2221103,PEO,[Cu]OCC[Au],[Cu]OCC[Au],,,,,,0.952380952,0.849512086,,,,,,,,3997492.027,,90805.90238,44.02238095,,,,,,,,,,,,,,,,,,,,,,,,,,,,,,,,,,,,,,,,,,,,,,,LiTFO,O=S(=O)([O-])C(F)(F)F.[Li+],0.047619048,0.150487914,1.13507378,155.9680291,,,,,,,,,,,,94,0.000185,-3.732828272
,,7/29/2020,GB,,,doi.org/10.1149/1.2221103,PEO,[Cu]OCC[Au],[Cu]OCC[Au],,,,,,0.952380952,0.849512086,,,,,,,,3997492.027,,90805.90238,44.02238095,,,,,,,,,,,,,,,,,,,,,,,,,,,,,,,,,,,,,,,,,,,,,,,LiTFO,O=S(=O)([O-])C(F)(F)F.[Li+],0.047619048,0.150487914,1.13507378,155.9680291,,,,,,,,,,,,91,0.000169,-3.772113295
,,7/29/2020,GB,,,doi.org/10.1149/1.2221103,PEO,[Cu]OCC[Au],[Cu]OCC[Au],,,,,,0.952380952,0.849512086,,,,,,,,3997492.027,,90805.90238,44.02238095,,,,,,,,,,,,,,,,,,,,,,,,,,,,,,,,,,,,,,,,,,,,,,,LiTFO,O=S(=O)([O-])C(F)(F)F.[Li+],0.047619048,0.150487914,1.13507378,155.9680291,,,,,,,,,,,,87,0.00013,-3.886056648
,,7/29/2020,GB,,,doi.org/10.1149/1.2221103,PEO,[Cu]OCC[Au],[Cu]OCC[Au],,,,,,0.952380952,0.849512086,,,,,,,,3997492.027,,90805.90238,44.02238095,,,,,,,,,,,,,,,,,,,,,,,,,,,,,,,,,,,,,,,,,,,,,,,LiTFO,O=S(=O)([O-])C(F)(F)F.[Li+],0.047619048,0.150487914,1.13507378,155.9680291,,,,,,,,,,,,73,7.34E-05,-4.13430394
,,7/29/2020,GB,,,doi.org/10.1149/1.2221103,PEO,[Cu]OCC[Au],[Cu]OCC[Au],,,,,,0.952380952,0.849512086,,,,,,,,3997492.027,,90805.90238,44.02238095,,,,,,,,,,,,,,,,,,,,,,,,,,,,,,,,,,,,,,,,,,,,,,,LiTFO,O=S(=O)([O-])C(F)(F)F.[Li+],0.047619048,0.150487914,1.13507378,155.9680291,,,,,,,,,,,,71,6.17E-05,-4.209714836
,,7/29/2020,GB,,,doi.org/10.1149/1.2221103,PEO,[Cu]OCC[Au],[Cu]OCC[Au],,,,,,0.952380952,0.849512086,,,,,,,,3997492.027,,90805.90238,44.02238095,,,,,,,,,,,,,,,,,,,,,,,,,,,,,,,,,,,,,,,,,,,,,,,LiTFO,O=S(=O)([O-])C(F)(F)F.[Li+],0.047619048,0.150487914,1.13507378,155.9680291,,,,,,,,,,,,69,5.51E-05,-4.258848401
,,7/29/2020,GB,,,doi.org/10.1149/1.2221103,PEO,[Cu]OCC[Au],[Cu]OCC[Au],,,,,,0.952380952,0.849512086,,,,,,,,3997492.027,,90805.90238,44.02238095,,,,,,,,,,,,,,,,,,,,,,,,,,,,,,,,,,,,,,,,,,,,,,,LiTFO,O=S(=O)([O-])C(F)(F)F.[Li+],0.047619048,0.150487914,1.13507378,155.9680291,,,,,,,,,,,,68,5.72E-05,-4.242603971
,,7/29/2020,GB,,,doi.org/10.1149/1.2221103,PEO,[Cu]OCC[Au],[Cu]OCC[Au],,,,,,0.952380952,0.849512086,,,,,,,,3997492.027,,90805.90238,44.02238095,,,,,,,,,,,,,,,,,,,,,,,,,,,,,,,,,,,,,,,,,,,,,,,LiTFO,O=S(=O)([O-])C(F)(F)F.[Li+],0.047619048,0.150487914,1.13507378,155.9680291,,,,,,,,,,,,54,1.40E-05,-4.853871964
,,7/29/2020,GB,,,doi.org/10.1149/1.2221103,PEO,[Cu]OCC[Au],[Cu]OCC[Au],,,,,,0.952380952,0.849512086,,,,,,,,3997492.027,,90805.90238,44.02238095,,,,,,,,,,,,,,,,,,,,,,,,,,,,,,,,,,,,,,,,,,,,,,,LiTFO,O=S(=O)([O-])C(F)(F)F.[Li+],0.047619048,0.150487914,1.13507378,155.9680291,,,,,,,,,,,,51,1.01E-05,-4.995678626
,,7/29/2020,GB,,,doi.org/10.1149/1.2221103,PEO,[Cu]OCC[Au],[Cu]OCC[Au],,,,,,0.952380952,0.849512086,,,,,,,,3997492.027,,90805.90238,44.02238095,,,,,,,,,,,,,,,,,,,,,,,,,,,,,,,,,,,,,,,,,,,,,,,LiTFO,O=S(=O)([O-])C(F)(F)F.[Li+],0.047619048,0.150487914,1.13507378,155.9680291,,,,,,,,,,,,48,7.60E-06,-5.119186408
