Repository: zjurillpolymer/SPE_prediction

# SPE Prediction

Polymer electrolyte conductivity prediction using graph neural networks.

## Data

Data from [ChemPropPred](https://github.com/learningmatter-mit/Chem-prop-pred) — polymer electrolyte conductivity measurements including SMILES, conductivity (log S/cm), molecular weight, salt concentration, and temperature.

- `data/clean_train_data.csv` — cleaned training data
- `data/PolymerElectrolyteData.csv` — full raw dataset
- `data/PolyInfo_8salts.csv` / `data/polyinfo_5salts_4conc.csv` — PolyInfo polymer database with salt additives

File: data/PolymerElectrolyteData.csv (part 124 of 154)
Notes,Compound Notebook Name,Date Copied to Master Database,Data Recorded By,Seshadri Group,Oyaizu Group,DOI,Solvent 1 (S1),S1 SMILES,S1 SMILES 1,S1 SMILES 2,S1 SMILES 3,S1 Big SMILES,S1 End Group 1,S1 End Group 2,S1 Mol %,S1 Weight %,S1 SMILES 1 Mol %,S1 SMILES 2 Mol %,S1 SMILES 3 Mol %,S1 Molar Ratio,S1 Weight Ratio,S1 Mw,S1 Mn,S1 Mn or Mw,S1 Mw/Mn,S1 DOP,S1 Molar Mass (g/mol),S1 Type,S1 Block Mol Weight,Solvent 2 (S2),S2 SMILES,S2 SMILES 1,S2 SMILES 2,S2 Mol %,S2 Weight %,S2 SMILES 1 Mol %,S2 SMILES 2 Mol %,S2 Molar Ratio,S2 Weight Ratio,S2 Mw,S2 Mn,S2 Mn or Mw,S2 Mw/Mn,S2 DOP,S2 Molar Mass (g/mol),S2 Type,Solvent 3 (S3),S3 SMILES,S3 SMILES 1,S3 Mol %,S3 Weight %,S3 Molar Ratio,S3 Weight Ratio,S3 Mw,S3 Mn,S3 Mn or Mw,S3 Mw/Mn,S3 DOP,S3 Molar Mass (g/mol),S3 Type,Solvent 4 (S4),S4 SMILES,S4 Mol %,S4 Weight %,S4 Molar Ratio,S4 Weight Ratio,S4 Mw,S4 Mn,S4 Mn or Mw,S4 Mw/Mn,S4 DOP,S4 Molar Mass (g/mol),S4 Type,Salt 1,Salt1 SMILES,Salt1 Mol %,Salt1 Weight %,Salt1 Molality (mol salt/kg polymer),Salt1 Molar Mass (g/mol),Salt 2,Salt2 SMILES,Salt2 Mol %,Salt2 Weight %,Salt2 Molality (mol salt/kg polymer),Salt2 Molar Mass (g/mol),Inorganic Material 1 (IM1),IM1 Weight %,IM1 Particle Size (nm),Tg (oC),Heating Rate (K/min),Temperature (oC),Conductivity (S/cm),log Conductivity (S/cm)
,,7/29/2020,GB,,,doi.org/10.1149/1.2221103,PEO,[Cu]OCC[Au],[Cu]OCC[Au],,,,,,0.952380952,0.849512086,,,,,,,,3997492.027,,90805.90238,44.02238095,,,,,,,,,,,,,,,,,,,,,,,,,,,,,,,,,,,,,,,,,,,,,,,LiTFO,O=S(=O)([O-])C(F)(F)F.[Li+],0.047619048,0.150487914,1.13507378,155.9680291,,,,,,,,,,,,48,8.72E-06,-5.059483515
,,7/29/2020,GB,,,doi.org/10.1149/1.2221103,PEO,[Cu]OCC[Au],[Cu]OCC[Au],,,,,,0.952380952,0.849512086,,,,,,,,3997492.027,,90805.90238,44.02238095,,,,,,,,,,,,,,,,,,,,,,,,,,,,,,,,,,,,,,,,,,,,,,,LiTFO,O=S(=O)([O-])C(F)(F)F.[Li+],0.047619048,0.150487914,1.13507378,155.9680291,,,,,,,,,,,,38,2.21E-06,-5.655607726
,,7/29/2020,GB,,,doi.org/10.1149/1.2221103,PEO,[Cu]OCC[Au],[Cu]OCC[Au],,,,,,0.952380952,0.849512086,,,,,,,,3997492.027,,90805.90238,44.02238095,,,,,,,,,,,,,,,,,,,,,,,,,,,,,,,,,,,,,,,,,,,,,,,LiTFO,O=S(=O)([O-])C(F)(F)F.[Li+],0.047619048,0.150487914,1.13507378,155.9680291,,,,,,,,,,,,20,1.38E-06,-5.860120914
,,7/29/2020,GB,,,doi.org/10.1149/1.2221103,PEO,[Cu]OCC[Au],[Cu]OCC[Au],,,,,,0.952380952,0.849512086,,,,,,,,3997492.027,,90805.90238,44.02238095,,,,,,,,,,,,,,,,,,,,,,,,,,,,,,,,,,,,,,,,,,,,,,,LiTFO,O=S(=O)([O-])C(F)(F)F.[Li+],0.047619048,0.150487914,1.13507378,155.9680291,,,,,,,,,,,,20,1.31E-06,-5.882728704
,,7/29/2020,GB,,,doi.org/10.1149/1.2221103,PEO,[Cu]OCC[Au],[Cu]OCC[Au],,,,,,0.952380952,0.849512086,,,,,,,,3997492.027,,90805.90238,44.02238095,,,,,,,,,,,,,,,,,,,,,,,,,,,,,,,,,,,,,,,,,,,,,,,LiTFO,O=S(=O)([O-])C(F)(F)F.[Li+],0.047619048,0.150487914,1.13507378,155.9680291,,,,,,,,,,,,20,1.14E-06,-5.943095149
,,7/29/2020,GB,,,doi.org/10.1149/1.2221103,PEO,[Cu]OCC[Au],[Cu]OCC[Au],,,,,,0.952380952,0.299795654,,,,,,,,3997492.027,,90805.90238,44.02238095,,,Propylene Carbonate,O=C1OC(C)CO1,,,,0.347420972,,,,,,,102.0316941,,,102.0316941,,Ethylene Carbonate,C1COC(=O)O1,,,0.299675686,,,,,88.01604399,,,88.01604399,,,,,,,,,,,,,,,LiTFO,O=S(=O)([O-])C(F)(F)F.[Li+],0.047619048,0.053107688,1.13507378,155.9680291,,,,,,,,,,,,78,0.000219,-3.659555885
,,7/29/2020,GB,,,doi.org/10.1149/1.2221103,PEO,[Cu]OCC[Au],[Cu]OCC[Au],,,,,,0.952380952,0.299795654,,,,,,,,3997492.027,,90805.90238,44.02238095,,,Propylene Carbonate,O=C1OC(C)CO1,,,,0.347420972,,,,,,,102.0316941,,,102.0316941,,Ethylene Carbonate,C1COC(=O)O1,,,0.299675686,,,,,88.01604399,,,88.01604399,,,,,,,,,,,,,,,LiTFO,O=S(=O)([O-])C(F)(F)F.[Li+],0.047619048,0.053107688,1.13507378,155.9680291,,,,,,,,,,,,62,0.000294,-3.53165267
,,7/29/2020,GB,,,doi.org/10.1149/1.2221103,PEO,[Cu]OCC[Au],[Cu]OCC[Au],,,,,,0.952380952,0.299795654,,,,,,,,3997492.027,,90805.90238,44.02238095,,,Propylene Carbonate,O=C1OC(C)CO1,,,,0.347420972,,,,,,,102.0316941,,,102.0316941,,Ethylene Carbonate,C1COC(=O)O1,,,0.299675686,,,,,88.01604399,,,88.01604399,,,,,,,,,,,,,,,LiTFO,O=S(=O)([O-])C(F)(F)F.[Li+],0.047619048,0.053107688,1.13507378,155.9680291,,,,,,,,,,,,49,0.000149,-3.826813732
,,7/29/2020,GB,,,doi.org/10.1149/1.2221103,PEO,[Cu]OCC[Au],[Cu]OCC[Au],,,,,,0.952380952,0.299795654,,,,,,,,3997492.027,,90805.90238,44.02238095,,,Propylene Carbonate,O=C1OC(C)CO1,,,,0.347420972,,,,,,,102.0316941,,,102.0316941,,Ethylene Carbonate,C1COC(=O)O1,,,0.299675686,,,,,88.01604399,,,88.01604399,,,,,,,,,,,,,,,LiTFO,O=S(=O)([O-])C(F)(F)F.[Li+],0.047619048,0.053107688,1.13507378,155.9680291,,,,,,,,,,,,24,6.10E-05,-4.214670165
,,7/29/2020,GB,,,doi.org/10.1149/1.2221103,PEO,[Cu]OCC[Au],[Cu]OCC[Au],,,,,,0.952380952,0.299795654,,,,,,,,3997492.027,,90805.90238,44.02238095,,,Propylene Carbonate,O=C1OC(C)CO1,,,,0.347420972,,,,,,,102.0316941,,,102.0316941,,Ethylene Carbonate,C1COC(=O)O1,,,0.299675686,,,,,88.01604399,,,88.01604399,,,,,,,,,,,,,,,LiTFO,O=S(=O)([O-])C(F)(F)F.[Li+],0.047619048,0.053107688,1.13507378,155.9680291,,,,,,,,,,,,100,0.00024,-3.619788758
,,7/29/2020,GB,,,doi.org/10.1149/1.2221103,PEO,[Cu]OCC[Au],[Cu]OCC[Au],,,,,,0.952380952,0.299795654,,,,,,,,3997492.027,,90805.90238,44.02238095,,,Propylene Carbonate,O=C1OC(C)CO1,,,,0.347420972,,,,,,,102.0316941,,,102.0316941,,Ethylene Carbonate,C1COC(=O)O1,,,0.299675686,,,,,88.01604399,,,88.01604399,,,,,,,,,,,,,,,LiTFO,O=S(=O)([O-])C(F)(F)F.[Li+],0.047619048,0.053107688,1.13507378,155.9680291,,,,,,,,,,,,86,0.000146,-3.835647144
,,7/29/2020,GB,,,doi.org/10.1149/1.2221103,PEO,[Cu]OCC[Au],[Cu]OCC[Au],,,,,,0.952380952,0.299795654,,,,,,,,3997492.027,,90805.90238,44.02238095,,,Propylene Carbonate,O=C1OC(C)CO1,,,,0.347420972,,,,,,,102.0316941,,,102.0316941,,Ethylene Carbonate,C1COC(=O)O1,,,0.299675686,,,,,88.01604399,,,88.01604399,,,,,,,,,,,,,,,LiTFO,O=S(=O)([O-])C(F)(F)F.[Li+],0.047619048,0.053107688,1.13507378,155.9680291,,,,,,,,,,,,69,8.07E-05,-4.093126465
,,7/29/2020,GB,,,doi.org/10.1149/1.2221103,PEO,[Cu]OCC[Au],[Cu]OCC[Au],,,,,,0.952380952,0.299795654,,,,,,,,3997492.027,,90805.90238,44.02238095,,,Propylene Carbonate,O=C1OC(C)CO1,,,,0.347420972,,,,,,,102.0316941,,,102.0316941,,Ethylene Carbonate,C1COC(=O)O1,,,0.299675686,,,,,88.01604399,,,88.01604399,,,,,,,,,,,,,,,LiTFO,O=S(=O)([O-])C(F)(F)F.[Li+],0.047619048,0.053107688,1.13507378,155.9680291,,,,,,,,,,,,57,2.13E-05,-4.671620397
,,7/29/2020,GB,,,doi.org/10.1149/1.2221103,PEO,[Cu]OCC[Au],[Cu]OCC[Au],,,,,,0.952380952,0.299795654,,,,,,,,3997492.027,,90805.90238,44.02238095,,,Propylene Carbonate,O=C1OC(C)CO1,,,,0.347420972,,,,,,,102.0316941,,,102.0316941,,Ethylene Carbonate,C1COC(=O)O1,,,0.299675686,,,,,88.01604399,,,88.01604399,,,,,,,,,,,,,,,LiTFO,O=S(=O)([O-])C(F)(F)F.[Li+],0.047619048,0.053107688,1.13507378,155.9680291,,,,,,,,,,,,22,2.46E-06,-5.609064893
,,7/29/2020,GB,,,doi.org/10.1149/1.2221103,PEO,[Cu]OCC[Au],[Cu]OCC[Au],,,,,,0.952380952,0.299795654,,,,,,,,3997492.027,,90805.90238,44.02238095,,,Propylene Carbonate,O=C1OC(C)CO1,,,,0.347420972,,,,,,,102.0316941,,,102.0316941,,Ethylene Carbonate,C1COC(=O)O1,,,0.299675686,,,,,88.01604399,,,88.01604399,,,,,,,,,,,,,,,LiTFO,O=S(=O)([O-])C(F)(F)F.[Li+],0.047619048,0.053107688,1.13507378,155.9680291,,,,,,,,,,,,19,2.09E-06,-5.679853714
,,7/29/2020,GB,,,doi.org/10.1149/1.2221103,PEO,[Cu]OCC[Au],[Cu]OCC[Au],,,,,,0.952380952,0.849512086,,,,,,,,3997492.027,,90805.90238,44.02238095,,,,,,,,,,,,,,,,,,,,,,,,,,,,,,,,,,,,,,,,,,,,,,,LiTFO,O=S(=O)([O-])C(F)(F)F.[Li+],0.047619048,0.150487914,1.13507378,155.9680291,,,,,,,,,,,,94,0.000175,-3.756961951
,,7/29/2020,GB,,,doi.org/10.1149/1.2221103,PEO,[Cu]OCC[Au],[Cu]OCC[Au],,,,,,0.952380952,0.849512086,,,,,,,,3997492.027,,90805.90238,44.02238095,,,,,,,,,,,,,,,,,,,,,,,,,,,,,,,,,,,,,,,,,,,,,,,LiTFO,O=S(=O)([O-])C(F)(F)F.[Li+],0.047619048,0.150487914,1.13507378,155.9680291,,,,,,,,,,,,87,0.000142,-3.847711656
,,7/29/2020,GB,,,doi.org/10.1149/1.2221103,PEO,[Cu]OCC[Au],[Cu]OCC[Au],,,,,,0.952380952,0.849512086,,,,,,,,3997492.027,,90805.90238,44.02238095,,,,,,,,,,,,,,,,,,,,,,,,,,,,,,,,,,,,,,,,,,,,,,,LiTFO,O=S(=O)([O-])C(F)(F)F.[Li+],0.047619048,0.150487914,1.13507378,155.9680291,,,,,,,,,,,,87,0.000129,-3.88941029
,,7/29/2020,GB,,,doi.org/10.1149/1.2221103,PEO,[Cu]OCC[Au],[Cu]OCC[Au],,,,,,0.952380952,0.849512086,,,,,,,,3997492.027,,90805.90238,44.02238095,,,,,,,,,,,,,,,,,,,,,,,,,,,,,,,,,,,,,,,,,,,,,,,LiTFO,O=S(=O)([O-])C(F)(F)F.[Li+],0.047619048,0.150487914,1.13507378,155.9680291,,,,,,,,,,,,73,7.24E-05,-4.140261434
,,7/29/2020,GB,,,doi.org/10.1149/1.2221103,PEO,[Cu]OCC[Au],[Cu]OCC[Au],,,,,,0.952380952,0.849512086,,,,,,,,3997492.027,,90805.90238,44.02238095,,,,,,,,,,,,,,,,,,,,,,,,,,,,,,,,,,,,,,,,,,,,,,,LiTFO,O=S(=O)([O-])C(F)(F)F.[Li+],0.047619048,0.150487914,1.13507378,155.9680291,,,,,,,,,,,,68,5.42E-05,-4.266000713
,,7/29/2020,GB,,,doi.org/10.1149/1.2221103,PEO,[Cu]OCC[Au],[Cu]OCC[Au],,,,,,0.952380952,0.849512086,,,,,,,,3997492.027,,90805.90238,44.02238095,,,,,,,,,,,,,,,,,,,,,,,,,,,,,,,,,,,,,,,,,,,,,,,LiTFO,O=S(=O)([O-])C(F)(F)F.[Li+],0.047619048,0.150487914,1.13507378,155.9680291,,,,,,,,,,,,68,4.45E-05,-4.351639989
,,7/29/2020,GB,,,doi.org/10.1149/1.2221103,PEO,[Cu]OCC[Au],[Cu]OCC[Au],,,,,,0.952380952,0.849512086,,,,,,,,3997492.027,,90805.90238,44.02238095,,,,,,,,,,,,,,,,,,,,,,,,,,,,,,,,,,,,,,,,,,,,,,,LiTFO,O=S(=O)([O-])C(F)(F)F.[Li+],0.047619048,0.150487914,1.13507378,155.9680291,,,,,,,,,,,,54,1.37E-05,-4.863279433
,,7/29/2020,GB,,,doi.org/10.1149/1.2221103,PEO,[Cu]OCC[Au],[Cu]OCC[Au],,,,,,0.952380952,0.849512086,,,,,,,,3997492.027,,90805.90238,44.02238095,,,,,,,,,,,,,,,,,,,,,,,,,,,,,,,,,,,,,,,,,,,,,,,LiTFO,O=S(=O)([O-])C(F)(F)F.[Li+],0.047619048,0.150487914,1.13507378,155.9680291,,,,,,,,,,,,55,1.17E-06,-5.931814138
,,7/29/2020,GB,,,doi.org/10.1149/1.2221103,PEO,[Cu]OCC[Au],[Cu]OCC[Au],,,,,,0.952380952,0.849512086,,,,,,,,3997492.027,,90805.90238,44.02238095,,,,,,,,,,,,,,,,,,,,,,,,,,,,,,,,,,,,,,,,,,,,,,,LiTFO,O=S(=O)([O-])C(F)(F)F.[Li+],0.047619048,0.150487914,1.13507378,155.9680291,,,,,,,,,,,,38,2.09E-06,-5.679853714
,,7/29/2020,GB,,,doi.org/10.1149/1.2221103,PEO,[Cu]OCC[Au],[Cu]OCC[Au],,,,,,0.952380952,0.849512086,,,,,,,,3997492.027,,90805.90238,44.02238095,,,,,,,,,,,,,,,,,,,,,,,,,,,,,,,,,,,,,,,,,,,,,,,LiTFO,O=S(=O)([O-])C(F)(F)F.[Li+],0.047619048,0.150487914,1.13507378,155.9680291,,,,,,,,,,,,20,1.28E-06,-5.89279003
,,7/29/2020,GB,,,doi.org/10.1149/1.2221103,PEO,[Cu]OCC[Au],[Cu]OCC[Au],,,,,,0.952380952,0.849512086,,,,,,,,3997492.027,,90805.90238,44.02238095,,,,,,,,,,,,,,,,,,,,,,,,,,,,,,,,,,,,,,,,,,,,,,,LiTFO,O=S(=O)([O-])C(F)(F)F.[Li+],0.047619048,0.150487914,1.13507378,155.9680291,,,,,,,,,,,,20,7.59E-07,-6.119758224
,,7/29/2020,GB,,,doi.org/10.1149/1.2221103,PEO,[Cu]OCC[Au],[Cu]OCC[Au],,,,,,0.952380952,0.601709411,,,,,,,,3997492.027,,90805.90238,44.02238095,,,Dioctyl Sebacate,CCCCC(CC)COC(=O)CCCCCCCCC(=O)OCC(CC)CCCC,,,,0.2917,,,,,,,426.3709101,,,426.3709101,,,,,,,,,,,,,,,,,,,,,,,,,,,,,LiTFO,O=S(=O)([O-])C(F)(F)F.[Li+],0.047619048,0.106590589,1.13507378,155.9680291,,,,,,,,,,,,143,0.000849,-3.07109231
,,7/29/2020,GB,,,doi.org/10.1149/1.2221103,PEO,[Cu]OCC[Au],[Cu]OCC[Au],,,,,,0.952380952,0.601709411,,,,,,,,3997492.027,,90805.90238,44.02238095,,,Dioctyl Sebacate,CCCCC(CC)COC(=O)CCCCCCCCC(=O)OCC(CC)CCCC,,,,0.2917,,,,,,,426.3709101,,,426.3709101,,,,,,,,,,,,,,,,,,,,,,,,,,,,,LiTFO,O=S(=O)([O-])C(F)(F)F.[Li+],0.047619048,0.106590589,1.13507378,155.9680291,,,,,,,,,,,,132,0.000706,-3.151195299
,,7/29/2020,GB,,,doi.org/10.1149/1.2221103,PEO,[Cu]OCC[Au],[Cu]OCC[Au],,,,,,0.952380952,0.601709411,,,,,,,,3997492.027,,90805.90238,44.02238095,,,Dioctyl Sebacate,CCCCC(CC)COC(=O)CCCCCCCCC(=O)OCC(CC)CCCC,,,,0.2917,,,,,,,426.3709101,,,426.3709101,,,,,,,,,,,,,,,,,,,,,,,,,,,,,LiTFO,O=S(=O)([O-])C(F)(F)F.[Li+],0.047619048,0.106590589,1.13507378,155.9680291,,,,,,,,,,,,99,0.000369,-3.432973634
,,7/29/2020,GB,,,doi.org/10.1149/1.2221103,PEO,[Cu]OCC[Au],[Cu]OCC[Au],,,,,,0.952380952,0.601709411,,,,,,,,3997492.027,,90805.90238,44.02238095,,,Dioctyl Sebacate,CCCCC(CC)COC(=O)CCCCCCCCC(=O)OCC(CC)CCCC,,,,0.2917,,,,,,,426.3709101,,,426.3709101,,,,,,,,,,,,,,,,,,,,,,,,,,,,,LiTFO,O=S(=O)([O-])C(F)(F)F.[Li+],0.047619048,0.106590589,1.13507378,155.9680291,,,,,,,,,,,,92,0.000276,-3.559090918
,,7/29/2020,GB,,,doi.org/10.1149/1.2221103,PEO,[Cu]OCC[Au],[Cu]OCC[Au],,,,,,0.952380952,0.601709411,,,,,,,,3997492.027,,90805.90238,44.02238095,,,Dioctyl Sebacate,CCCCC(CC)COC(=O)CCCCCCCCC(=O)OCC(CC)CCCC,,,,0.2917,,,,,,,426.3709101,,,426.3709101,,,,,,,,,,,,,,,,,,,,,,,,,,,,,LiTFO,O=S(=O)([O-])C(F)(F)F.[Li+],0.047619048,0.106590589,1.13507378,155.9680291,,,,,,,,,,,,84,0.000129,-3.88941029
,,7/29/2020,GB,,,doi.org/10.1149/1.2221103,PEO,[Cu]OCC[Au],[Cu]OCC[Au],,,,,,0.952380952,0.601709411,,,,,,,,3997492.027,,90805.90238,44.02238095,,,Dioctyl Sebacate,CCCCC(CC)COC(=O)CCCCCCCCC(=O)OCC(CC)CCCC,,,,0.2917,,,,,,,426.3709101,,,426.3709101,,,,,,,,,,,,,,,,,,,,,,,,,,,,,LiTFO,O=S(=O)([O-])C(F)(F)F.[Li+],0.047619048,0.106590589,1.13507378,155.9680291,,,,,,,,,,,,73,6.69E-05,-4.174573882
,,7/29/2020,GB,,,doi.org/10.1149/1.2221103,PEO,[Cu]OCC[Au],[Cu]OCC[Au],,,,,,0.952380952,0.601709411,,,,,,,,3997492.027,,90805.90238,44.02238095,,,Dioctyl Sebacate,CCCCC(CC)COC(=O)CCCCCCCCC(=O)OCC(CC)CCCC,,,,0.2917,,,,,,,426.3709101,,,426.3709101,,,,,,,,,,,,,,,,,,,,,,,,,,,,,LiTFO,O=S(=O)([O-])C(F)(F)F.[Li+],0.047619048,0.106590589,1.13507378,155.9680291,,,,,,,,,,,,70,6.95E-05,-4.158015195
,,7/29/2020,GB,,,doi.org/10.1149/1.2221103,PEO,[Cu]OCC[Au],[Cu]OCC[Au],,,,,,0.952380952,0.601709411,,,,,,,,3997492.027,,90805.90238,44.02238095,,,Dioctyl Sebacate,CCCCC(CC)COC(=O)CCCCCCCCC(=O)OCC(CC)CCCC,,,,0.2917,,,,,,,426.3709101,,,426.3709101,,,,,,,,,,,,,,,,,,,,,,,,,,,,,LiTFO,O=S(=O)([O-])C(F)(F)F.[Li+],0.047619048,0.106590589,1.13507378,155.9680291,,,,,,,,,,,,54,1.37E-05,-4.863279433
,,7/29/2020,GB,,,doi.org/10.1149/1.2221103,PEO,[Cu]OCC[Au],[Cu]OCC[Au],,,,,,0.952380952,0.601709411,,,,,,,,3997492.027,,90805.90238,44.02238095,,,Dioctyl Sebacate,CCCCC(CC)COC(=O)CCCCCCCCC(=O)OCC(CC)CCCC,,,,0.2917,,,,,,,426.3709101,,,426.3709101,,,,,,,,,,,,,,,,,,,,,,,,,,,,,LiTFO,O=S(=O)([O-])C(F)(F)F.[Li+],0.047619048,0.106590589,1.13507378,155.9680291,,,,,,,,,,,,50,8.86E-06,-5.052566278
,,7/29/2020,GB,,,doi.org/10.1149/1.2221103,PEO,[Cu]OCC[Au],[Cu]OCC[Au],,,,,,0.952380952,0.601709411,,,,,,,,3997492.027,,90805.90238,44.02238095,,,Dioctyl Sebacate,CCCCC(CC)COC(=O)CCCCCCCCC(=O)OCC(CC)CCCC,,,,0.2917,,,,,,,426.3709101,,,426.3709101,,,,,,,,,,,,,,,,,,,,,,,,,,,,,LiTFO,O=S(=O)([O-])C(F)(F)F.[Li+],0.047619048,0.106590589,1.13507378,155.9680291,,,,,,,,,,,,24,1.76E-06,-5.754487332
,,7/29/2020,GB,,,doi.org/10.1149/1.2221103,PEO,[Cu]OCC[Au],[Cu]OCC[Au],,,,,,0.952380952,0.601709411,,,,,,,,3997492.027,,90805.90238,44.02238095,,,Dioctyl Sebacate,CCCCC(CC)COC(=O)CCCCCCCCC(=O)OCC(CC)CCCC,,,,0.2917,,,,,,,426.3709101,,,426.3709101,,,,,,,,,,,,,,,,,,,,,,,,,,,,,LiTFO,O=S(=O)([O-])C(F)(F)F.[Li+],0.047619048,0.106590589,1.13507378,155.9680291,,,,,,,,,,,,22,2.19E-06,-5.659555885
,,7/29/2020,GB,,,doi.org/10.1149/1.2221103,PEO,[Cu]OCC[Au],[Cu]OCC[Au],,,,,,0.952380952,0.409889581,,,,,,,,3997492.027,,90805.90238,44.02238095,,,Diethyl Phthalate,CCOC(=O)C1=CC=CC=C1C(=O)OCC,,,,0.5175,,,,,,,222.0892089,,,222.0892089,,,,,,,,,,,,,,,,,,,,,,,,,,,,,LiTFO,O=S(=O)([O-])C(F)(F)F.[Li+],0.047619048,0.072610419,1.13507378,155.9680291,,,,,,,,,,,,97,0.000788,-3.103473783
,,7/29/2020,GB,,,doi.org/10.1149/1.2221103,PEO,[Cu]OCC[Au],[Cu]OCC[Au],,,,,,0.952380952,0.409889581,,,,,,,,3997492.027,,90805.90238,44.02238095,,,Diethyl Phthalate,CCOC(=O)C1=CC=CC=C1C(=O)OCC,,,,0.5175,,,,,,,222.0892089,,,222.0892089,,,,,,,,,,,,,,,,,,,,,,,,,,,,,LiTFO,O=S(=O)([O-])C(F)(F)F.[Li+],0.047619048,0.072610419,1.13507378,155.9680291,,,,,,,,,,,,94,0.000575,-3.240332155
,,7/29/2020,GB,,,doi.org/10.1149/1.2221103,PEO,[Cu]OCC[Au],[Cu]OCC[Au],,,,,,0.952380952,0.409889581,,,,,,,,3997492.027,,90805.90238,44.02238095,,,Diethyl Phthalate,CCOC(=O)C1=CC=CC=C1C(=O)OCC,,,,0.5175,,,,,,,222.0892089,,,222.0892089,,,,,,,,,,,,,,,,,,,,,,,,,,,,,LiTFO,O=S(=O)([O-])C(F)(F)F.[Li+],0.047619048,0.072610419,1.13507378,155.9680291,,,,,,,,,,,,86,0.000414,-3.382999659
,,7/29/2020,GB,,,doi.org/10.1149/1.2221103,PEO,[Cu]OCC[Au],[Cu]OCC[Au],,,,,,0.952380952,0.409889581,,,,,,,,3997492.027,,90805.90238,44.02238095,,,Diethyl Phthalate,CCOC(=O)C1=CC=CC=C1C(=O)OCC,,,,0.5175,,,,,,,222.0892089,,,222.0892089,,,,,,,,,,,,,,,,,,,,,,,,,,,,,LiTFO,O=S(=O)([O-])C(F)(F)F.[Li+],0.047619048,0.072610419,1.13507378,155.9680291,,,,,,,,,,,,77,0.000268,-3.571865206
,,7/29/2020,GB,,,doi.org/10.1149/1.2221103,PEO,[Cu]OCC[Au],[Cu]OCC[Au],,,,,,0.952380952,0.409889581,,,,,,,,3997492.027,,90805.90238,44.02238095,,,Diethyl Phthalate,CCOC(=O)C1=CC=CC=C1C(=O)OCC,,,,0.5175,,,,,,,222.0892089,,,222.0892089,,,,,,,,,,,,,,,,,,,,,,,,,,,,,LiTFO,O=S(=O)([O-])C(F)(F)F.[Li+],0.047619048,0.072610419,1.13507378,155.9680291,,,,,,,,,,,,60,0.000114,-3.943095149
,,7/29/2020,GB,,,doi.org/10.1149/1.2221103,PEO,[Cu]OCC[Au],[Cu]OCC[Au],,,,,,0.952380952,0.409889581,,,,,,,,3997492.027,,90805.90238,44.02238095,,,Diethyl Phthalate,CCOC(=O)C1=CC=CC=C1C(=O)OCC,,,,0.5175,,,,,,,222.0892089,,,222.0892089,,,,,,,,,,,,,,,,,,,,,,,,,,,,,LiTFO,O=S(=O)([O-])C(F)(F)F.[Li+],0.047619048,0.072610419,1.13507378,155.9680291,,,,,,,,,,,,55,3.84E-05,-4.415668776
,,7/29/2020,GB,,,doi.org/10.1149/1.2221103,PEO,[Cu]OCC[Au],[Cu]OCC[Au],,,,,,0.952380952,0.409889581,,,,,,,,3997492.027,,90805.90238,44.02238095,,,Diethyl Phthalate,CCOC(=O)C1=CC=CC=C1C(=O)OCC,,,,0.5175,,,,,,,222.0892089,,,222.0892089,,,,,,,,,,,,,,,,,,,,,,,,,,,,,LiTFO,O=S(=O)([O-])C(F)(F)F.[Li+],0.047619048,0.072610419,1.13507378,155.9680291,,,,,,,,,,,,51,2.77E-05,-4.557520231
,,7/29/2020,GB,,,doi.org/10.1149/1.2221103,PEO,[Cu]OCC[Au],[Cu]OCC[Au],,,,,,0.952380952,0.409889581,,,,,,,,3997492.027,,90805.90238,44.02238095,,,Diethyl Phthalate,CCOC(=O)C1=CC=CC=C1C(=O)OCC,,,,0.5175,,,,,,,222.0892089,,,222.0892089,,,,,,,,,,,,,,,,,,,,,,,,,,,,,LiTFO,O=S(=O)([O-])C(F)(F)F.[Li+],0.047619048,0.072610419,1.13507378,155.9680291,,,,,,,,,,,,49,1.64E-05,-4.785156152
,,7/29/2020,GB,,,doi.org/10.1149/1.2221103,PEO,[Cu]OCC[Au],[Cu]OCC[Au],,,,,,0.952380952,0.409889581,,,,,,,,3997492.027,,90805.90238,44.02238095,,,Diethyl Phthalate,CCOC(=O)C1=CC=CC=C1C(=O)OCC,,,,0.5175,,,,,,,222.0892089,,,222.0892089,,,,,,,,,,,,,,,,,,,,,,,,,,,,,LiTFO,O=S(=O)([O-])C(F)(F)F.[Li+],0.047619048,0.072610419,1.13507378,155.9680291,,,,,,,,,,,,41,9.07E-06,-5.042392713
,,7/29/2020,GB,,,doi.org/10.1149/1.2221103,PEO,[Cu]OCC[Au],[Cu]OCC[Au],,,,,,0.952380952,0.409889581,,,,,,,,3997492.027,,90805.90238,44.02238095,,,Diethyl Phthalate,CCOC(=O)C1=CC=CC=C1C(=O)OCC,,,,0.5175,,,,,,,222.0892089,,,222.0892089,,,,,,,,,,,,,,,,,,,,,,,,,,,,,LiTFO,O=S(=O)([O-])C(F)(F)F.[Li+],0.047619048,0.072610419,1.13507378,155.9680291,,,,,,,,,,,,23,3.80E-06,-5.420216403
,,7/29/2020,GB,,,doi.org/10.1149/1.2221103,PEO,[Cu]OCC[Au],[Cu]OCC[Au],,,,,,0.952380952,0.409889581,,,,,,,,3997492.027,,90805.90238,44.02238095,,,Diethyl Phthalate,CCOC(=O)C1=CC=CC=C1C(=O)OCC,,,,0.5175,,,,,,,222.0892089,,,222.0892089,,,,,,,,,,,,,,,,,,,,,,,,,,,,,LiTFO,O=S(=O)([O-])C(F)(F)F.[Li+],0.047619048,0.072610419,1.13507378,155.9680291,,,,,,,,,,,,21,3.65E-06,-5.437707136
,,7/29/2020,GB,,,doi.org/10.1149/1.2221103,PEO,[Cu]OCC[Au],[Cu]OCC[Au],,,,,,0.952380952,0.409889581,,,,,,,,3997492.027,,90805.90238,44.02238095,,,Diethyl Phthalate,CCOC(=O)C1=CC=CC=C1C(=O)OCC,,,,0.5175,,,,,,,222.0892089,,,222.0892089,,,,,,,,,,,,,,,,,,,,,,,,,,,,,LiTFO,O=S(=O)([O-])C(F)(F)F.[Li+],0.047619048,0.072610419,1.13507378,155.9680291,,,,,,,,,,,,97,0.000794,-3.100179498
,,7/29/2020,GB,,,doi.org/10.1149/1.2221103,PEO,[Cu]OCC[Au],[Cu]OCC[Au],,,,,,0.952380952,0.409889581,,,,,,,,3997492.027,,90805.90238,44.02238095,,,Diethyl Phthalate,CCOC(=O)C1=CC=CC=C1C(=O)OCC,,,,0.5175,,,,,,,222.0892089,,,222.0892089,,,,,,,,,,,,,,,,,,,,,,,,,,,,,LiTFO,O=S(=O)([O-])C(F)(F)F.[Li+],0.047619048,0.072610419,1.13507378,155.9680291,,,,,,,,,,,,94,0.000575,-3.240332155
,,7/29/2020,GB,,,doi.org/10.1149/1.2221103,PEO,[Cu]OCC[Au],[Cu]OCC[Au],,,,,,0.952380952,0.409889581,,,,,,,,3997492.027,,90805.90238,44.02238095,,,Diethyl Phthalate,CCOC(=O)C1=CC=CC=C1C(=O)OCC,,,,0.5175,,,,,,,222.0892089,,,222.0892089,,,,,,,,,,,,,,,,,,,,,,,,,,,,,LiTFO,O=S(=O)([O-])C(F)(F)F.[Li+],0.047619048,0.072610419,1.13507378,155.9680291,,,,,,,,,,,,86,0.00041,-3.387216143
,,7/29/2020,GB,,,doi.org/10.1149/1.2221103,PEO,[Cu]OCC[Au],[Cu]OCC[Au],,,,,,0.952380952,0.409889581,,,,,,,,3997492.027,,90805.90238,44.02238095,,,Diethyl Phthalate,CCOC(=O)C1=CC=CC=C1C(=O)OCC,,,,0.5175,,,,,,,222.0892089,,,222.0892089,,,,,,,,,,,,,,,,,,,,,,,,,,,,,LiTFO,O=S(=O)([O-])C(F)(F)F.[Li+],0.047619048,0.072610419,1.13507378,155.9680291,,,,,,,,,,,,77,0.000265,-3.576754126
,,7/29/2020,GB,,,doi.org/10.1149/1.2221103,PEO,[Cu]OCC[Au],[Cu]OCC[Au],,,,,,0.952380952,0.409889581,,,,,,,,3997492.027,,90805.90238,44.02238095,,,Diethyl Phthalate,CCOC(=O)C1=CC=CC=C1C(=O)OCC,,,,0.5175,,,,,,,222.0892089,,,222.0892089,,,,,,,,,,,,,,,,,,,,,,,,,,,,,LiTFO,O=S(=O)([O-])C(F)(F)F.[Li+],0.047619048,0.072610419,1.13507378,155.9680291,,,,,,,,,,,,61,0.000117,-3.931814138
,,7/29/2020,GB,,,doi.org/10.1149/1.2221103,PEO,[Cu]OCC[Au],[Cu]OCC[Au],,,,,,0.952380952,0.409889581,,,,,,,,3997492.027,,90805.90238,44.02238095,,,Diethyl Phthalate,CCOC(=O)C1=CC=CC=C1C(=O)OCC,,,,0.5175,,,,,,,222.0892089,,,222.0892089,,,,,,,,,,,,,,,,,,,,,,,,,,,,,LiTFO,O=S(=O)([O-])C(F)(F)F.[Li+],0.047619048,0.072610419,1.13507378,155.9680291,,,,,,,,,,,,55,3.89E-05,-4.410050399
,,7/29/2020,GB,,,doi.org/10.1149/1.2221103,PEO,[Cu]OCC[Au],[Cu]OCC[Au],,,,,,0.952380952,0.409889581,,,,,,,,3997492.027,,90805.90238,44.02238095,,,Diethyl Phthalate,CCOC(=O)C1=CC=CC=C1C(=O)OCC,,,,0.5175,,,,,,,222.0892089,,,222.0892089,,,,,,,,,,,,,,,,,,,,,,,,,,,,,LiTFO,O=S(=O)([O-])C(F)(F)F.[Li+],0.047619048,0.072610419,1.13507378,155.9680291,,,,,,,,,,,,51,2.74E-05,-4.562249437
,,7/29/2020,GB,,,doi.org/10.1149/1.2221103,PEO,[Cu]OCC[Au],[Cu]OCC[Au],,,,,,0.952380952,0.409889581,,,,,,,,3997492.027,,90805.90238,44.02238095,,,Diethyl Phthalate,CCOC(=O)C1=CC=CC=C1C(=O)OCC,,,,0.5175,,,,,,,222.0892089,,,222.0892089,,,,,,,,,,,,,,,,,,,,,,,,,,,,,LiTFO,O=S(=O)([O-])C(F)(F)F.[Li+],0.047619048,0.072610419,1.13507378,155.9680291,,,,,,,,,,,,49,1.63E-05,-4.787812396
,,7/29/2020,GB,,,doi.org/10.1149/1.2221103,PEO,[Cu]OCC[Au],[Cu]OCC[Au],,,,,,0.952380952,0.409889581,,,,,,,,3997492.027,,90805.90238,44.02238095,,,Diethyl Phthalate,CCOC(=O)C1=CC=CC=C1C(=O)OCC,,,,0.5175,,,,,,,222.0892089,,,222.0892089,,,,,,,,,,,,,,,,,,,,,,,,,,,,,LiTFO,O=S(=O)([O-])C(F)(F)F.[Li+],0.047619048,0.072610419,1.13507378,155.9680291,,,,,,,,,,,,41,9.05E-06,-5.043351421
,,7/29/2020,GB,,,doi.org/10.1149/1.2221103,PEO,[Cu]OCC[Au],[Cu]OCC[Au],,,,,,0.952380952,0.409889581,,,,,,,,3997492.027,,90805.90238,44.02238095,,,Diethyl Phthalate,CCOC(=O)C1=CC=CC=C1C(=O)OCC,,,,0.5175,,,,,,,222.0892089,,,222.0892089,,,,,,,,,,,,,,,,,,,,,,,,,,,,,LiTFO,O=S(=O)([O-])C(F)(F)F.[Li+],0.047619048,0.072610419,1.13507378,155.9680291,,,,,,,,,,,,23,3.83E-06,-5.416801226
,,7/29/2020,GB,,,doi.org/10.1149/1.2221103,PEO,[Cu]OCC[Au],[Cu]OCC[Au],,,,,,0.952380952,0.409889581,,,,,,,,3997492.027,,90805.90238,44.02238095,,,Diethyl Phthalate,CCOC(=O)C1=CC=CC=C1C(=O)OCC,,,,0.5175,,,,,,,222.0892089,,,222.0892089,,,,,,,,,,,,,,,,,,,,,,,,,,,,,LiTFO,O=S(=O)([O-])C(F)(F)F.[Li+],0.047619048,0.072610419,1.13507378,155.9680291,,,,,,,,,,,,22,3.72E-06,-5.42945706
,,7/29/2020,GB,,,doi.org/10.1149/1.2221103,PEO,[Cu]OCC[Au],[Cu]OCC[Au],,,,,,0.888888889,0.551044038,,,,,,,,3997492.027,,90805.90238,44.02238095,,,,,,,,,,,,,,,,,,,,,,,,,,,,,,,,,,,,,,,,,,,,,,,LiTFSI,O=S(=O)([N-]S(=O)(=O)C(F)(F)F)C(F)(F)F.[Li+],0.111111111,0.448955962,2.837684449,286.9332984,,,,,,,,,,,,91,0.000781,-3.107348966
,,7/29/2020,GB,,,doi.org/10.1149/1.2221103,PEO,[Cu]OCC[Au],[Cu]OCC[Au],,,,,,0.888888889,0.551044038,,,,,,,,3997492.027,,90805.90238,44.02238095,,,,,,,,,,,,,,,,,,,,,,,,,,,,,,,,,,,,,,,,,,,,,,,LiTFSI,O=S(=O)([N-]S(=O)(=O)C(F)(F)F)C(F)(F)F.[Li+],0.111111111,0.448955962,2.837684449,286.9332984,,,,,,,,,,,,80,0.000589,-3.229884705
,,7/29/2020,GB,,,doi.org/10.1149/1.2221103,PEO,[Cu]OCC[Au],[Cu]OCC[Au],,,,,,0.888888889,0.551044038,,,,,,,,3997492.027,,90805.90238,44.02238095,,,,,,,,,,,,,,,,,,,,,,,,,,,,,,,,,,,,,,,,,,,,,,,LiTFSI,O=S(=O)([N-]S(=O)(=O)C(F)(F)F)C(F)(F)F.[Li+],0.111111111,0.448955962,2.837684449,286.9332984,,,,,,,,,,,,66,0.000268,-3.571865206
,,7/29/2020,GB,,,doi.org/10.1149/1.2221103,PEO,[Cu]OCC[Au],[Cu]OCC[Au],,,,,,0.888888889,0.551044038,,,,,,,,3997492.027,,90805.90238,44.02238095,,,,,,,,,,,,,,,,,,,,,,,,,,,,,,,,,,,,,,,,,,,,,,,LiTFSI,O=S(=O)([N-]S(=O)(=O)C(F)(F)F)C(F)(F)F.[Li+],0.111111111,0.448955962,2.837684449,286.9332984,,,,,,,,,,,,61,0.000202,-3.694648631
,,7/29/2020,GB,,,doi.org/10.1149/1.2221103,PEO,[Cu]OCC[Au],[Cu]OCC[Au],,,,,,0.888888889,0.551044038,,,,,,,,3997492.027,,90805.90238,44.02238095,,,,,,,,,,,,,,,,,,,,,,,,,,,,,,,,,,,,,,,,,,,,,,,LiTFSI,O=S(=O)([N-]S(=O)(=O)C(F)(F)F)C(F)(F)F.[Li+],0.111111111,0.448955962,2.837684449,286.9332984,,,,,,,,,,,,26,1.97E-05,-4.705533774
,,7/29/2020,GB,,,doi.org/10.1149/1.2221103,PEO,[Cu]OCC[Au],[Cu]OCC[Au],,,,,,0.888888889,0.551044038,,,,,,,,3997492.027,,90805.90238,44.02238095,,,,,,,,,,,,,,,,,,,,,,,,,,,,,,,,,,,,,,,,,,,,,,,LiTFSI,O=S(=O)([N-]S(=O)(=O)C(F)(F)F)C(F)(F)F.[Li+],0.111111111,0.448955962,2.837684449,286.9332984,,,,,,,,,,,,21,1.57E-05,-4.804100348
,,7/29/2020,GB,,,doi.org/10.1149/1.2221103,PEO,[Cu]OCC[Au],[Cu]OCC[Au],,,,,,0.888888889,0.551044038,,,,,,,,3997492.027,,90805.90238,44.02238095,,,,,,,,,,,,,,,,,,,,,,,,,,,,,,,,,,,,,,,,,,,,,,,LiTFSI,O=S(=O)([N-]S(=O)(=O)C(F)(F)F)C(F)(F)F.[Li+],0.111111111,0.448955962,2.837684449,286.9332984,,,,,,,,,,,,19,3.28E-06,-5.484126156
,,7/29/2020,GB,,,doi.org/10.1149/1.2221103,PEO,[Cu]OCC[Au],[Cu]OCC[Au],,,,,,0.909090909,0.738392881,,,,,,,,3997492.027,,90805.90238,44.02238095,,,,,,,,,,,,,,,,,,,,,,,,,,,,,,,,,,,,,,,,,,,,,,,LiTFO,O=S(=O)([N-]S(=O)(=O)C(F)(F)F)C(F)(F)F.[Li+],0.090909091,0.13080356,2.27014756,155.9680291,LiTFSI,O=S([N-]S(=O)(C(F)(F)F)=O)(C(F)(F)F)=O.[Li+],,0.13080356,1.13507378,,,,,,,94,0.00068,-3.167491087
,,7/29/2020,GB,,,doi.org/10.1149/1.2221103,PEO,[Cu]OCC[Au],[Cu]OCC[Au],,,,,,0.909090909,0.738392881,,,,,,,,3997492.027,,90805.90238,44.02238095,,,,,,,,,,,,,,,,,,,,,,,,,,,,,,,,,,,,,,,,,,,,,,,LiTFO,O=S(=O)([N-]S(=O)(=O)C(F)(F)F)C(F)(F)F.[Li+],0.090909091,0.13080356,2.27014756,155.9680291,LiTFSI,O=S([N-]S(=O)(C(F)(F)F)=O)(C(F)(F)F)=O.[Li+],,0.13080356,1.13507378,,,,,,,83,0.000492,-3.308034897
,,7/29/2020,GB,,,doi.org/10.1149/1.2221103,PEO,[Cu]OCC[Au],[Cu]OCC[Au],,,,,,0.909090909,0.738392881,,,,,,,,3997492.027,,90805.90238,44.02238095,,,,,,,,,,,,,,,,,,,,,,,,,,,,,,,,,,,,,,,,,,,,,,,LiTFO,O=S(=O)([N-]S(=O)(=O)C(F)(F)F)C(F)(F)F.[Li+],0.090909091,0.13080356,2.27014756,155.9680291,LiTFSI,O=S([N-]S(=O)(C(F)(F)F)=O)(C(F)(F)F)=O.[Li+],,0.13080356,1.13507378,,,,,,,77,0.000427,-3.369572125
,,7/29/2020,GB,,,doi.org/10.1149/1.2221103,PEO,[Cu]OCC[Au],[Cu]OCC[Au],,,,,,0.909090909,0.738392881,,,,,,,,3997492.027,,90805.90238,44.02238095,,,,,,,,,,,,,,,,,,,,,,,,,,,,,,,,,,,,,,,,,,,,,,,LiTFO,O=S(=O)([N-]S(=O)(=O)C(F)(F)F)C(F)(F)F.[Li+],0.090909091,0.13080356,2.27014756,155.9680291,LiTFSI,O=S([N-]S(=O)(C(F)(F)F)=O)(C(F)(F)F)=O.[Li+],,0.13080356,1.13507378,,,,,,,67,0.000212,-3.673664139
,,7/29/2020,GB,,,doi.org/10.1149/1.2221103,PEO,[Cu]OCC[Au],[Cu]OCC[Au],,,,,,0.909090909,0.738392881,,,,,,,,3997492.027,,90805.90238,44.02238095,,,,,,,,,,,,,,,,,,,,,,,,,,,,,,,,,,,,,,,,,,,,,,,LiTFO,O=S(=O)([N-]S(=O)(=O)C(F)(F)F)C(F)(F)F.[Li+],0.090909091,0.13080356,2.27014756,155.9680291,LiTFSI,O=S([N-]S(=O)(C(F)(F)F)=O)(C(F)(F)F)=O.[Li+],,0.13080356,1.13507378,,,,,,,62,0.000151,-3.821023053
,,7/29/2020,GB,,,doi.org/10.1149/1.2221103,PEO,[Cu]OCC[Au],[Cu]OCC[Au],,,,,,0.909090909,0.738392881,,,,,,,,3997492.027,,90805.90238,44.02238095,,,,,,,,,,,,,,,,,,,,,,,,,,,,,,,,,,,,,,,,,,,,,,,LiTFO,O=S(=O)([N-]S(=O)(=O)C(F)(F)F)C(F)(F)F.[Li+],0.090909091,0.13080356,2.27014756,155.9680291,LiTFSI,O=S([N-]S(=O)(C(F)(F)F)=O)(C(F)(F)F)=O.[Li+],,0.13080356,1.13507378,,,,,,,59,0.000133,-3.876148359
,,7/29/2020,GB,,,doi.org/10.1149/1.2221103,PEO,[Cu]OCC[Au],[Cu]OCC[Au],,,,,,0.909090909,0.738392881,,,,,,,,3997492.027,,90805.90238,44.02238095,,,,,,,,,,,,,,,,,,,,,,,,,,,,,,,,,,,,,,,,,,,,,,,LiTFO,O=S(=O)([N-]S(=O)(=O)C(F)(F)F)C(F)(F)F.[Li+],0.090909091,0.13080356,2.27014756,155.9680291,LiTFSI,O=S([N-]S(=O)(C(F)(F)F)=O)(C(F)(F)F)=O.[Li+],,0.13080356,1.13507378,,,,,,,22,7.70E-06,-5.113509275
,,7/29/2020,GB,,,doi.org/10.1149/1.2221103,PEO,[Cu]OCC[Au],[Cu]OCC[Au],,,,,,0.909090909,0.738392881,,,,,,,,3997492.027,,90805.90238,44.02238095,,,,,,,,,,,,,,,,,,,,,,,,,,,,,,,,,,,,,,,,,,,,,,,LiTFO,O=S(=O)([N-]S(=O)(=O)C(F)(F)F)C(F)(F)F.[Li+],0.090909091,0.13080356,2.27014756,155.9680291,LiTFSI,O=S([N-]S(=O)(C(F)(F)F)=O)(C(F)(F)F)=O.[Li+],,0.13080356,1.13507378,,,,,,,22,2.16E-06,-5.665546249
,,7/29/2020,GB,,,doi.org/10.1149/1.2221103,PEO,[Cu]OCC[Au],[Cu]OCC[Au],,,,,,0.995153602,0.983038604,,,,,,,,3997492.027,,90805.90238,44.02238095,,,,,,,,,,,,,,,,,,,,,,,,,,,,,,,,,,,,,,,,,,,,,,,LiTFO,O=S(=O)([O-])C(F)(F)F.[Li+],0.004846398,0.016961396,0.110556186,155.9680291,,,,,,,,,,,,74,7.85E-07,-6.105200057
,,7/29/2020,GB,,,doi.org/10.1149/1.2221103,PEO,[Cu]OCC[Au],[Cu]OCC[Au],,,,,,0.987654321,0.957591552,,,,,,,,3997492.027,,90805.90238,44.02238095,,,,,,,,,,,,,,,,,,,,,,,,,,,,,,,,,,,,,,,,,,,,,,,LiTFO,O=S(=O)([O-])C(F)(F)F.[Li+],0.012345679,0.042408448,0.283768445,155.9680291,,,,,,,,,,,,74,2.46E-05,-4.60880016
,,7/29/2020,GB,,,doi.org/10.1149/1.2221103,PEO,[Cu]OCC[Au],[Cu]OCC[Au],,,,,,0.96969697,0.900319804,,,,,,,,3997492.027,,90805.90238,44.02238095,,,,,,,,,,,,,,,,,,,,,,,,,,,,,,,,,,,,,,,,,,,,,,,LiTFO,O=S(=O)([O-])C(F)(F)F.[Li+],0.03030303,0.099680196,0.709421112,155.9680291,,,,,,,,,,,,74,2.60E-05,-4.585700331
,,7/29/2020,GB,,,doi.org/10.1149/1.2221103,PEO,[Cu]OCC[Au],[Cu]OCC[Au],,,,,,0.952380952,0.849512086,,,,,,,,3997492.027,,90805.90238,44.02238095,,,,,,,,,,,,,,,,,,,,,,,,,,,,,,,,,,,,,,,,,,,,,,,LiTFO,O=S(=O)([O-])C(F)(F)F.[Li+],0.047619048,0.150487914,1.13507378,155.9680291,,,,,,,,,,,,74,7.00E-05,-4.154999998
,,7/29/2020,GB,,,doi.org/10.1149/1.2221103,PEO,[Cu]OCC[Au],[Cu]OCC[Au],,,,,,0.941176471,0.818710574,,,,,,,,3997492.027,,90805.90238,44.02238095,,,,,,,,,,,,,,,,,,,,,,,,,,,,,,,,,,,,,,,,,,,,,,,LiTFO,O=S(=O)([O-])C(F)(F)F.[Li+],0.058823529,0.181289426,1.418842225,155.9680291,,,,,,,,,,,,74,4.28E-05,-4.368799829
,,7/29/2020,GB,,,doi.org/10.1149/1.2221103,PEO,[Cu]OCC[Au],[Cu]OCC[Au],,,,,,0.916666667,0.756381498,,,,,,,,3997492.027,,90805.90238,44.02238095,,,,,,,,,,,,,,,,,,,,,,,,,,,,,,,,,,,,,,,,,,,,,,,LiTFO,O=S(=O)([O-])C(F)(F)F.[Li+],0.083333333,0.243618502,2.063770509,155.9680291,,,,,,,,,,,,74,1.94E-06,-5.71280088
,,7/29/2020,GB,,,doi.org/10.1149/1.2221103,PEO,[Cu]OCC[Au],[Cu]OCC[Au],,,,,,0.888888889,0.693065185,,,,,,,,3997492.027,,90805.90238,44.02238095,,,,,,,,,,,,,,,,,,,,,,,,,,,,,,,,,,,,,,,,,,,,,,,LiTFO,O=S(=O)([O-])C(F)(F)F.[Li+],0.111111111,0.306934815,2.837684449,155.9680291,,,,,,,,,,,,74,9.55E-07,-6.019999812
,,7/29/2020,GB,,,doi.org/10.1149/1.2221103,PEO,[Cu]OCC[Au],[Cu]OCC[Au],,,,,,0.952380952,0.849512086,,,,,,,,3997492.027,,90805.90238,44.02238095,,,,,,,,,,,,,,,,,,,,,,,,,,,,,,,,,,,,,,,,,,,,,,,LiTFO,O=S(=O)([N-]S(=O)(=O)C(F)(F)F)C(F)(F)F.[Li+],0.047619048,0.075243957,1.13507378,155.9680291,LiTFSI,O=S([N-]S(=O)(C(F)(F)F)=O)(C(F)(F)F)=O.[Li+],,0.075243957,0.56753689,,,,,,,74,0.000442079,-3.354500115
,,7/29/2020,GB,,,doi.org/10.1149/1.2221103,PEO,[Cu]OCC[Au],[Cu]OCC[Au],,,,,,0.909090909,0.738392881,,,,,,,,3997492.027,,90805.90238,44.02238095,,,,,,,,,,,,,,,,,,,,,,,,,,,,,,,,,,,,,,,,,,,,,,,LiTFO,O=S(=O)([N-]S(=O)(=O)C(F)(F)F)C(F)(F)F.[Li+],0.090909091,0.13080356,2.27014756,155.9680291,LiTFSI,O=S([N-]S(=O)(C(F)(F)F)=O)(C(F)(F)F)=O.[Li+],,0.13080356,1.13507378,,,,,,,74,0.000380102,-3.420099845
,,7/29/2020,GB,,,doi.org/10.1149/1.2221103,PEO,[Cu]OCC[Au],[Cu]OCC[Au],,,,,,0.888888889,0.693065185,,,,,,,,3997492.027,,90805.90238,44.02238095,,,,,,,,,,,,,,,,,,,,,,,,,,,,,,,,,,,,,,,,,,,,,,,LiTFO,O=S(=O)([N-]S(=O)(=O)C(F)(F)F)C(F)(F)F.[Li+],0.111111111,0.153467408,2.837684449,155.9680291,LiTFSI,O=S([N-]S(=O)(C(F)(F)F)=O)(C(F)(F)F)=O.[Li+],,0.153467408,1.418842225,,,,,,,74,0.000277524,-3.556699454
,,7/29/2020,GB,,,doi.org/10.1149/1.2221103,PEO,[Cu]OCC[Au],[Cu]OCC[Au],,,,,,0.952380952,0.429898361,,,,,,,,3997492.027,,90805.90238,44.02238095,,,Ethylene Carbonate,C1COC(=O)O1,,,,0.43,,,,,,,88.01604399,,,88.01604399,,,,,,,,,,,,,,,,,,,,,,,,,,,,,LiTFSI,O=S(=O)([N-]S(=O)(=O)C(F)(F)F)C(F)(F)F.[Li+],,0.140101639,1.13507378,286.9332984,,,,,,,,,,,,82,0.001568,-2.804653942
,,7/29/2020,GB,,,doi.org/10.1149/1.2221103,PEO,[Cu]OCC[Au],[Cu]OCC[Au],,,,,,0.952380952,0.429898361,,,,,,,,3997492.027,,90805.90238,44.02238095,,,Ethylene Carbonate,C1COC(=O)O1,,,,0.43,,,,,,,88.01604399,,,88.01604399,,,,,,,,,,,,,,,,,,,,,,,,,,,,,LiTFSI,O=S(=O)([N-]S(=O)(=O)C(F)(F)F)C(F)(F)F.[Li+],,0.140101639,1.13507378,286.9332984,,,,,,,,,,,,73,0.001316,-2.880744111
,,7/29/2020,GB,,,doi.org/10.1149/1.2221103,PEO,[Cu]OCC[Au],[Cu]OCC[Au],,,,,,0.952380952,0.429898361,,,,,,,,3997492.027,,90805.90238,44.02238095,,,Ethylene Carbonate,C1COC(=O)O1,,,,0.43,,,,,,,88.01604399,,,88.01604399,,,,,,,,,,,,,,,,,,,,,,,,,,,,,LiTFSI,O=S(=O)([N-]S(=O)(=O)C(F)(F)F)C(F)(F)F.[Li+],,0.140101639,1.13507378,286.9332984,,,,,,,,,,,,72,0.001269,-2.896538378
,,7/29/2020,GB,,,doi.org/10.1149/1.2221103,PEO,[Cu]OCC[Au],[Cu]OCC[Au],,,,,,0.952380952,0.429898361,,,,,,,,3997492.027,,90805.90238,44.02238095,,,Ethylene Carbonate,C1COC(=O)O1,,,,0.43,,,,,,,88.01604399,,,88.01604399,,,,,,,,,,,,,,,,,,,,,,,,,,,,,LiTFSI,O=S(=O)([N-]S(=O)(=O)C(F)(F)F)C(F)(F)F.[Li+],,0.140101639,1.13507378,286.9332984,,,,,,,,,,,,63,0.001004,-2.998266287
,,7/29/2020,GB,,,doi.org/10.1149/1.2221103,PEO,[Cu]OCC[Au],[Cu]OCC[Au],,,,,,0.952380952,0.429898361,,,,,,,,3997492.027,,90805.90238,44.02238095,,,Ethylene Carbonate,C1COC(=O)O1,,,,0.43,,,,,,,88.01604399,,,88.01604399,,,,,,,,,,,,,,,,,,,,,,,,,,,,,LiTFSI,O=S(=O)([N-]S(=O)(=O)C(F)(F)F)C(F)(F)F.[Li+],,0.140101639,1.13507378,286.9332984,,,,,,,,,,,,56,0.000515,-3.288192771
,,7/29/2020,GB,,,doi.org/10.1149/1.2221103,PEO,[Cu]OCC[Au],[Cu]OCC[Au],,,,,,0.952380952,0.429898361,,,,,,,,3997492.027,,90805.90238,44.02238095,,,Ethylene Carbonate,C1COC(=O)O1,,,,0.43,,,,,,,88.01604399,,,88.01604399,,,,,,,,,,,,,,,,,,,,,,,,,,,,,LiTFSI,O=S(=O)([N-]S(=O)(=O)C(F)(F)F)C(F)(F)F.[Li+],,0.140101639,1.13507378,286.9332984,,,,,,,,,,,,45,0.000225,-3.647817482
,,7/29/2020,GB,,,doi.org/10.1149/1.2221103,PEO,[Cu]OCC[Au],[Cu]OCC[Au],,,,,,0.952380952,0.429898361,,,,,,,,3997492.027,,90805.90238,44.02238095,,,Ethylene Carbonate,C1COC(=O)O1,,,,0.43,,,,,,,88.01604399,,,88.01604399,,,,,,,,,,,,,,,,,,,,,,,,,,,,,LiTFSI,O=S(=O)([N-]S(=O)(=O)C(F)(F)F)C(F)(F)F.[Li+],,0.140101639,1.13507378,286.9332984,,,,,,,,,,,,39,0.000118,-3.928117993
,,7/29/2020,GB,,,doi.org/10.1149/1.2221103,PEO,[Cu]OCC[Au],[Cu]OCC[Au],,,,,,0.952380952,0.429898361,,,,,,,,3997492.027,,90805.90238,44.02238095,,,Ethylene Carbonate,C1COC(=O)O1,,,,0.43,,,,,,,88.01604399,,,88.01604399,,,,,,,,,,,,,,,,,,,,,,,,,,,,,LiTFSI,O=S(=O)([N-]S(=O)(=O)C(F)(F)F)C(F)(F)F.[Li+],,0.140101639,1.13507378,286.9332984,,,,,,,,,,,,22,2.78E-05,-4.555955204
,,7/29/2020,GB,,,doi.org/10.1149/1.2221103,PEO,[Cu]OCC[Au],[Cu]OCC[Au],,,,,,0.952380952,0.429898361,,,,,,,,3997492.027,,90805.90238,44.02238095,,,Ethylene Carbonate,C1COC(=O)O1,,,,0.43,,,,,,,88.01604399,,,88.01604399,,,,,,,,,,,,,,,,,,,,,,,,,,,,,LiTFSI,O=S(=O)([N-]S(=O)(=O)C(F)(F)F)C(F)(F)F.[Li+],,0.140101639,1.13507378,286.9332984,,,,,,,,,,,,19,1.83E-05,-4.73754891
,,7/29/2020,GB,,,doi.org/10.1149/1.2221103,PEO,[Cu]OCC[Au],[Cu]OCC[Au],,,,,,0.952380952,0.386682263,,,,,,,,3997492.027,,90805.90238,44.02238095,,,Diethyl Phthalate,CCOC(=O)C1=CC=CC=C1C(=O)OCC,,,,0.4873,,,,,,,222.0892089,,,222.0892089,,,,,,,,,,,,,,,,,,,,,,,,,,,,,LiTFSI,O=S(=O)([N-]S(=O)(=O)C(F)(F)F)C(F)(F)F.[Li+],,0.126017737,1.13507378,286.9332984,,,,,,,,,,,,94,0.001661,-2.779630368
,,7/29/2020,GB,,,doi.org/10.1149/1.2221103,PEO,[Cu]OCC[Au],[Cu]OCC[Au],,,,,,0.952380952,0.386682263,,,,,,,,3997492.027,,90805.90238,44.02238095,,,Diethyl Phthalate,CCOC(=O)C1=CC=CC=C1C(=O)OCC,,,,0.4873,,,,,,,222.0892089,,,222.0892089,,,,,,,,,,,,,,,,,,,,,,,,,,,,,LiTFSI,O=S(=O)([N-]S(=O)(=O)C(F)(F)F)C(F)(F)F.[Li+],,0.126017737,1.13507378,286.9332984,,,,,,,,,,,,86,0.001414,-2.849550591
,,7/29/2020,GB,,,doi.org/10.1149/1.2221103,PEO,[Cu]OCC[Au],[Cu]OCC[Au],,,,,,0.952380952,0.386682263,,,,,,,,3997492.027,,90805.90238,44.02238095,,,Diethyl Phthalate,CCOC(=O)C1=CC=CC=C1C(=O)OCC,,,,0.4873,,,,,,,222.0892089,,,222.0892089,,,,,,,,,,,,,,,,,,,,,,,,,,,,,LiTFSI,O=S(=O)([N-]S(=O)(=O)C(F)(F)F)C(F)(F)F.[Li+],,0.126017737,1.13507378,286.9332984,,,,,,,,,,,,85,0.001085,-2.964570262
,,7/29/2020,GB,,,doi.org/10.1149/1.2221103,PEO,[Cu]OCC[Au],[Cu]OCC[Au],,,,,,0.952380952,0.386682263,,,,,,,,3997492.027,,90805.90238,44.02238095,,,Diethyl Phthalate,CCOC(=O)C1=CC=CC=C1C(=O)OCC,,,,0.4873,,,,,,,222.0892089,,,222.0892089,,,,,,,,,,,,,,,,,,,,,,,,,,,,,LiTFSI,O=S(=O)([N-]S(=O)(=O)C(F)(F)F)C(F)(F)F.[Li+],,0.126017737,1.13507378,286.9332984,,,,,,,,,,,,82,0.001276,-2.894149326
,,7/29/2020,GB,,,doi.org/10.1149/1.2221103,PEO,[Cu]OCC[Au],[Cu]OCC[Au],,,,,,0.952380952,0.386682263,,,,,,,,3997492.027,,90805.90238,44.02238095,,,Diethyl Phthalate,CCOC(=O)C1=CC=CC=C1C(=O)OCC,,,,0.4873,,,,,,,222.0892089,,,222.0892089,,,,,,,,,,,,,,,,,,,,,,,,,,,,,LiTFSI,O=S(=O)([N-]S(=O)(=O)C(F)(F)F)C(F)(F)F.[Li+],,0.126017737,1.13507378,286.9332984,,,,,,,,,,,,80,0.001118,-2.951558196
,,7/29/2020,GB,,,doi.org/10.1149/1.2221103,PEO,[Cu]OCC[Au],[Cu]OCC[Au],,,,,,0.952380952,0.386682263,,,,,,,,3997492.027,,90805.90238,44.02238095,,,Diethyl Phthalate,CCOC(=O)C1=CC=CC=C1C(=O)OCC,,,,0.4873,,,,,,,222.0892089,,,222.0892089,,,,,,,,,,,,,,,,,,,,,,,,,,,,,LiTFSI,O=S(=O)([N-]S(=O)(=O)C(F)(F)F)C(F)(F)F.[Li+],,0.126017737,1.13507378,286.9332984,,,,,,,,,,,,76,0.001153,-2.938170693
,,7/29/2020,GB,,,doi.org/10.1149/1.2221103,PEO,[Cu]OCC[Au],[Cu]OCC[Au],,,,,,0.952380952,0.386682263,,,,,,,,3997492.027,,90805.90238,44.02238095,,,Diethyl Phthalate,CCOC(=O)C1=CC=CC=C1C(=O)OCC,,,,0.4873,,,,,,,222.0892089,,,222.0892089,,,,,,,,,,,,,,,,,,,,,,,,,,,,,LiTFSI,O=S(=O)([N-]S(=O)(=O)C(F)(F)F)C(F)(F)F.[Li+],,0.126017737,1.13507378,286.9332984,,,,,,,,,,,,70,0.001025,-2.989276135
,,7/29/2020,GB,,,doi.org/10.1149/1.2221103,PEO,[Cu]OCC[Au],[Cu]OCC[Au],,,,,,0.952380952,0.386682263,,,,,,,,3997492.027,,90805.90238,44.02238095,,,Diethyl Phthalate,CCOC(=O)C1=CC=CC=C1C(=O)OCC,,,,0.4873,,,,,,,222.0892089,,,222.0892089,,,,,,,,,,,,,,,,,,,,,,,,,,,,,LiTFSI,O=S(=O)([N-]S(=O)(=O)C(F)(F)F)C(F)(F)F.[Li+],,0.126017737,1.13507378,286.9332984,,,,,,,,,,,,70,0.000847,-3.07211659
,,7/29/2020,GB,,,doi.org/10.1149/1.2221103,PEO,[Cu]OCC[Au],[Cu]OCC[Au],,,,,,0.952380952,0.386682263,,,,,,,,3997492.027,,90805.90238,44.02238095,,,Diethyl Phthalate,CCOC(=O)C1=CC=CC=C1C(=O)OCC,,,,0.4873,,,,,,,222.0892089,,,222.0892089,,,,,,,,,,,,,,,,,,,,,,,,,,,,,LiTFSI,O=S(=O)([N-]S(=O)(=O)C(F)(F)F)C(F)(F)F.[Li+],,0.126017737,1.13507378,286.9332984,,,,,,,,,,,,65,0.000912,-3.040005162
,,7/29/2020,GB,,,doi.org/10.1149/1.2221103,PEO,[Cu]OCC[Au],[Cu]OCC[Au],,,,,,0.952380952,0.386682263,,,,,,,,3997492.027,,90805.90238,44.02238095,,,Diethyl Phthalate,CCOC(=O)C1=CC=CC=C1C(=O)OCC,,,,0.4873,,,,,,,222.0892089,,,222.0892089,,,,,,,,,,,,,,,,,,,,,,,,,,,,,LiTFSI,O=S(=O)([N-]S(=O)(=O)C(F)(F)F)C(F)(F)F.[Li+],,0.126017737,1.13507378,286.9332984,,,,,,,,,,,,60,0.000765,-3.116338565
,,7/29/2020,GB,,,doi.org/10.1149/1.2221103,PEO,[Cu]OCC[Au],[Cu]OCC[Au],,,,,,0.952380952,0.386682263,,,,,,,,3997492.027,,90805.90238,44.02238095,,,Diethyl Phthalate,CCOC(=O)C1=CC=CC=C1C(=O)OCC,,,,0.4873,,,,,,,222.0892089,,,222.0892089,,,,,,,,,,,,,,,,,,,,,,,,,,,,,LiTFSI,O=S(=O)([N-]S(=O)(=O)C(F)(F)F)C(F)(F)F.[Li+],,0.126017737,1.13507378,286.9332984,,,,,,,,,,,,54,0.000538,-3.269217724
,,7/29/2020,GB,,,doi.org/10.1149/1.2221103,PEO,[Cu]OCC[Au],[Cu]OCC[Au],,,,,,0.952380952,0.386682263,,,,,,,,3997492.027,,90805.90238,44.02238095,,,Diethyl Phthalate,CCOC(=O)C1=CC=CC=C1C(=O)OCC,,,,0.4873,,,,,,,222.0892089,,,222.0892089,,,,,,,,,,,,,,,,,,,,,,,,,,,,,LiTFSI,O=S(=O)([N-]S(=O)(=O)C(F)(F)F)C(F)(F)F.[Li+],,0.126017737,1.13507378,286.9332984,,,,,,,,,,,,38,0.000159,-3.798602876
,,7/29/2020,GB,,,doi.org/10.1149/1.2221103,PEO,[Cu]OCC[Au],[Cu]OCC[Au],,,,,,0.952380952,0.386682263,,,,,,,,3997492.027,,90805.90238,44.02238095,,,Diethyl Phthalate,CCOC(=O)C1=CC=CC=C1C(=O)OCC,,,,0.4873,,,,,,,222.0892089,,,222.0892089,,,,,,,,,,,,,,,,,,,,,,,,,,,,,LiTFSI,O=S(=O)([N-]S(=O)(=O)C(F)(F)F)C(F)(F)F.[Li+],,0.126017737,1.13507378,286.9332984,,,,,,,,,,,,23,9.83E-05,-4.007446482
,,7/29/2020,GB,,,doi.org/10.1149/1.2221103,PEO,[Cu]OCC[Au],[Cu]OCC[Au],,,,,,0.952380952,0.386682263,,,,,,,,3997492.027,,90805.90238,44.02238095,,,Diethyl Phthalate,CCOC(=O)C1=CC=CC=C1C(=O)OCC,,,,0.4873,,,,,,,222.0892089,,,222.0892089,,,,,,,,,,,,,,,,,,,,,,,,,,,,,LiTFSI,O=S(=O)([N-]S(=O)(=O)C(F)(F)F)C(F)(F)F.[Li+],,0.126017737,1.13507378,286.9332984,,,,,,,,,,,,21,7.22E-05,-4.141462802
,,7/29/2020,GB,,,doi.org/10.1149/1.2221103,PEO,[Cu]OCC[Au],[Cu]OCC[Au],,,,,,0.952380952,0.386682263,,,,,,,,3997492.027,,90805.90238,44.02238095,,,Diethyl Phthalate,CCOC(=O)C1=CC=CC=C1C(=O)OCC,,,,0.4873,,,,,,,222.0892089,,,222.0892089,,,,,,,,,,,,,,,,,,,,,,,,,,,,,LiTFSI,O=S(=O)([N-]S(=O)(=O)C(F)(F)F)C(F)(F)F.[Li+],,0.126017737,1.13507378,286.9332984,,,,,,,,,,,,21,3.57E-05,-4.447331784
