Repository: zjurillpolymer/SPE_prediction

# SPE Prediction

Polymer electrolyte conductivity prediction using graph neural networks.

## Data

Data from [ChemPropPred](https://github.com/learningmatter-mit/Chem-prop-pred) — polymer electrolyte conductivity measurements including SMILES, conductivity (log S/cm), molecular weight, salt concentration, and temperature.

- `data/clean_train_data.csv` — cleaned training data
- `data/PolymerElectrolyteData.csv` — full raw dataset
- `data/PolyInfo_8salts.csv` / `data/polyinfo_5salts_4conc.csv` — PolyInfo polymer database with salt additives

File: data/PolymerElectrolyteData.csv (part 125 of 154)
Notes,Compound Notebook Name,Date Copied to Master Database,Data Recorded By,Seshadri Group,Oyaizu Group,DOI,Solvent 1 (S1),S1 SMILES,S1 SMILES 1,S1 SMILES 2,S1 SMILES 3,S1 Big SMILES,S1 End Group 1,S1 End Group 2,S1 Mol %,S1 Weight %,S1 SMILES 1 Mol %,S1 SMILES 2 Mol %,S1 SMILES 3 Mol %,S1 Molar Ratio,S1 Weight Ratio,S1 Mw,S1 Mn,S1 Mn or Mw,S1 Mw/Mn,S1 DOP,S1 Molar Mass (g/mol),S1 Type,S1 Block Mol Weight,Solvent 2 (S2),S2 SMILES,S2 SMILES 1,S2 SMILES 2,S2 Mol %,S2 Weight %,S2 SMILES 1 Mol %,S2 SMILES 2 Mol %,S2 Molar Ratio,S2 Weight Ratio,S2 Mw,S2 Mn,S2 Mn or Mw,S2 Mw/Mn,S2 DOP,S2 Molar Mass (g/mol),S2 Type,Solvent 3 (S3),S3 SMILES,S3 SMILES 1,S3 Mol %,S3 Weight %,S3 Molar Ratio,S3 Weight Ratio,S3 Mw,S3 Mn,S3 Mn or Mw,S3 Mw/Mn,S3 DOP,S3 Molar Mass (g/mol),S3 Type,Solvent 4 (S4),S4 SMILES,S4 Mol %,S4 Weight %,S4 Molar Ratio,S4 Weight Ratio,S4 Mw,S4 Mn,S4 Mn or Mw,S4 Mw/Mn,S4 DOP,S4 Molar Mass (g/mol),S4 Type,Salt 1,Salt1 SMILES,Salt1 Mol %,Salt1 Weight %,Salt1 Molality (mol salt/kg polymer),Salt1 Molar Mass (g/mol),Salt 2,Salt2 SMILES,Salt2 Mol %,Salt2 Weight %,Salt2 Molality (mol salt/kg polymer),Salt2 Molar Mass (g/mol),Inorganic Material 1 (IM1),IM1 Weight %,IM1 Particle Size (nm),Tg (oC),Heating Rate (K/min),Temperature (oC),Conductivity (S/cm),log Conductivity (S/cm)
,,7/29/2020,GB,,,doi.org/10.1149/1.2221103,PEO,[Cu]OCC[Au],[Cu]OCC[Au],,,,,,0.952380952,0.564755635,,,,,,,,3997492.027,,90805.90238,44.02238095,,,Diethyl Phthalate,CCOC(=O)C1=CC=CC=C1C(=O)OCC,,,,0.3352,,,,,,,222.0892089,,,222.0892089,,,,,,,,,,,,,,,,,,,,,,,,,,,,,LiTFO,O=S(=O)([N-]S(=O)(=O)C(F)(F)F)C(F)(F)F.[Li+],,0.050022183,1.13507378,155.9680291,LiTFSI,O=S([N-]S(=O)(C(F)(F)F)=O)(C(F)(F)F)=O.[Li+],,0.050022183,0.56753689,,,,,,,100,0.001866,-2.729088361
,,7/29/2020,GB,,,doi.org/10.1149/1.2221103,PEO,[Cu]OCC[Au],[Cu]OCC[Au],,,,,,0.952380952,0.564755635,,,,,,,,3997492.027,,90805.90238,44.02238095,,,Diethyl Phthalate,CCOC(=O)C1=CC=CC=C1C(=O)OCC,,,,0.3352,,,,,,,222.0892089,,,222.0892089,,,,,,,,,,,,,,,,,,,,,,,,,,,,,LiTFO,O=S(=O)([N-]S(=O)(=O)C(F)(F)F)C(F)(F)F.[Li+],,0.050022183,1.13507378,155.9680291,LiTFSI,O=S([N-]S(=O)(C(F)(F)F)=O)(C(F)(F)F)=O.[Li+],,0.050022183,0.56753689,,,,,,,87,0.001353,-2.868702203
,,7/29/2020,GB,,,doi.org/10.1149/1.2221103,PEO,[Cu]OCC[Au],[Cu]OCC[Au],,,,,,0.952380952,0.564755635,,,,,,,,3997492.027,,90805.90238,44.02238095,,,Diethyl Phthalate,CCOC(=O)C1=CC=CC=C1C(=O)OCC,,,,0.3352,,,,,,,222.0892089,,,222.0892089,,,,,,,,,,,,,,,,,,,,,,,,,,,,,LiTFO,O=S(=O)([N-]S(=O)(=O)C(F)(F)F)C(F)(F)F.[Li+],,0.050022183,1.13507378,155.9680291,LiTFSI,O=S([N-]S(=O)(C(F)(F)F)=O)(C(F)(F)F)=O.[Li+],,0.050022183,0.56753689,,,,,,,84,0.001394,-2.855737226
,,7/29/2020,GB,,,doi.org/10.1149/1.2221103,PEO,[Cu]OCC[Au],[Cu]OCC[Au],,,,,,0.952380952,0.564755635,,,,,,,,3997492.027,,90805.90238,44.02238095,,,Diethyl Phthalate,CCOC(=O)C1=CC=CC=C1C(=O)OCC,,,,0.3352,,,,,,,222.0892089,,,222.0892089,,,,,,,,,,,,,,,,,,,,,,,,,,,,,LiTFO,O=S(=O)([N-]S(=O)(=O)C(F)(F)F)C(F)(F)F.[Li+],,0.050022183,1.13507378,155.9680291,LiTFSI,O=S([N-]S(=O)(C(F)(F)F)=O)(C(F)(F)F)=O.[Li+],,0.050022183,0.56753689,,,,,,,75,0.000995,-3.002176919
,,7/29/2020,GB,,,doi.org/10.1149/1.2221103,PEO,[Cu]OCC[Au],[Cu]OCC[Au],,,,,,0.952380952,0.564755635,,,,,,,,3997492.027,,90805.90238,44.02238095,,,Diethyl Phthalate,CCOC(=O)C1=CC=CC=C1C(=O)OCC,,,,0.3352,,,,,,,222.0892089,,,222.0892089,,,,,,,,,,,,,,,,,,,,,,,,,,,,,LiTFO,O=S(=O)([N-]S(=O)(=O)C(F)(F)F)C(F)(F)F.[Li+],,0.050022183,1.13507378,155.9680291,LiTFSI,O=S([N-]S(=O)(C(F)(F)F)=O)(C(F)(F)F)=O.[Li+],,0.050022183,0.56753689,,,,,,,69,0.000817,-3.087777943
,,7/29/2020,GB,,,doi.org/10.1149/1.2221103,PEO,[Cu]OCC[Au],[Cu]OCC[Au],,,,,,0.952380952,0.564755635,,,,,,,,3997492.027,,90805.90238,44.02238095,,,Diethyl Phthalate,CCOC(=O)C1=CC=CC=C1C(=O)OCC,,,,0.3352,,,,,,,222.0892089,,,222.0892089,,,,,,,,,,,,,,,,,,,,,,,,,,,,,LiTFO,O=S(=O)([N-]S(=O)(=O)C(F)(F)F)C(F)(F)F.[Li+],,0.050022183,1.13507378,155.9680291,LiTFSI,O=S([N-]S(=O)(C(F)(F)F)=O)(C(F)(F)F)=O.[Li+],,0.050022183,0.56753689,,,,,,,59,0.000587,-3.231361899
,,7/29/2020,GB,,,doi.org/10.1149/1.2221103,PEO,[Cu]OCC[Au],[Cu]OCC[Au],,,,,,0.952380952,0.564755635,,,,,,,,3997492.027,,90805.90238,44.02238095,,,Diethyl Phthalate,CCOC(=O)C1=CC=CC=C1C(=O)OCC,,,,0.3352,,,,,,,222.0892089,,,222.0892089,,,,,,,,,,,,,,,,,,,,,,,,,,,,,LiTFO,O=S(=O)([N-]S(=O)(=O)C(F)(F)F)C(F)(F)F.[Li+],,0.050022183,1.13507378,155.9680291,LiTFSI,O=S([N-]S(=O)(C(F)(F)F)=O)(C(F)(F)F)=O.[Li+],,0.050022183,0.56753689,,,,,,,58,0.000671,-3.17327748
,,7/29/2020,GB,,,doi.org/10.1149/1.2221103,PEO,[Cu]OCC[Au],[Cu]OCC[Au],,,,,,0.952380952,0.564755635,,,,,,,,3997492.027,,90805.90238,44.02238095,,,Diethyl Phthalate,CCOC(=O)C1=CC=CC=C1C(=O)OCC,,,,0.3352,,,,,,,222.0892089,,,222.0892089,,,,,,,,,,,,,,,,,,,,,,,,,,,,,LiTFO,O=S(=O)([N-]S(=O)(=O)C(F)(F)F)C(F)(F)F.[Li+],,0.050022183,1.13507378,155.9680291,LiTFSI,O=S([N-]S(=O)(C(F)(F)F)=O)(C(F)(F)F)=O.[Li+],,0.050022183,0.56753689,,,,,,,57,0.00061,-3.214670165
,,7/29/2020,GB,,,doi.org/10.1149/1.2221103,PEO,[Cu]OCC[Au],[Cu]OCC[Au],,,,,,0.952380952,0.564755635,,,,,,,,3997492.027,,90805.90238,44.02238095,,,Diethyl Phthalate,CCOC(=O)C1=CC=CC=C1C(=O)OCC,,,,0.3352,,,,,,,222.0892089,,,222.0892089,,,,,,,,,,,,,,,,,,,,,,,,,,,,,LiTFO,O=S(=O)([N-]S(=O)(=O)C(F)(F)F)C(F)(F)F.[Li+],,0.050022183,1.13507378,155.9680291,LiTFSI,O=S([N-]S(=O)(C(F)(F)F)=O)(C(F)(F)F)=O.[Li+],,0.050022183,0.56753689,,,,,,,52,0.00039,-3.408935393
,,7/29/2020,GB,,,doi.org/10.1149/1.2221103,PEO,[Cu]OCC[Au],[Cu]OCC[Au],,,,,,0.952380952,0.564755635,,,,,,,,3997492.027,,90805.90238,44.02238095,,,Diethyl Phthalate,CCOC(=O)C1=CC=CC=C1C(=O)OCC,,,,0.3352,,,,,,,222.0892089,,,222.0892089,,,,,,,,,,,,,,,,,,,,,,,,,,,,,LiTFO,O=S(=O)([N-]S(=O)(=O)C(F)(F)F)C(F)(F)F.[Li+],,0.050022183,1.13507378,155.9680291,LiTFSI,O=S([N-]S(=O)(C(F)(F)F)=O)(C(F)(F)F)=O.[Li+],,0.050022183,0.56753689,,,,,,,47,0.000393,-3.40560745
,,7/29/2020,GB,,,doi.org/10.1149/1.2221103,PEO,[Cu]OCC[Au],[Cu]OCC[Au],,,,,,0.952380952,0.564755635,,,,,,,,3997492.027,,90805.90238,44.02238095,,,Diethyl Phthalate,CCOC(=O)C1=CC=CC=C1C(=O)OCC,,,,0.3352,,,,,,,222.0892089,,,222.0892089,,,,,,,,,,,,,,,,,,,,,,,,,,,,,LiTFO,O=S(=O)([N-]S(=O)(=O)C(F)(F)F)C(F)(F)F.[Li+],,0.050022183,1.13507378,155.9680291,LiTFSI,O=S([N-]S(=O)(C(F)(F)F)=O)(C(F)(F)F)=O.[Li+],,0.050022183,0.56753689,,,,,,,43,0.00033,-3.48148606
,,7/29/2020,GB,,,doi.org/10.1149/1.2221103,PEO,[Cu]OCC[Au],[Cu]OCC[Au],,,,,,0.952380952,0.564755635,,,,,,,,3997492.027,,90805.90238,44.02238095,,,Diethyl Phthalate,CCOC(=O)C1=CC=CC=C1C(=O)OCC,,,,0.3352,,,,,,,222.0892089,,,222.0892089,,,,,,,,,,,,,,,,,,,,,,,,,,,,,LiTFO,O=S(=O)([N-]S(=O)(=O)C(F)(F)F)C(F)(F)F.[Li+],,0.050022183,1.13507378,155.9680291,LiTFSI,O=S([N-]S(=O)(C(F)(F)F)=O)(C(F)(F)F)=O.[Li+],,0.050022183,0.56753689,,,,,,,44,0.000232,-3.634512015
,,7/29/2020,GB,,,doi.org/10.1149/1.2221103,PEO,[Cu]OCC[Au],[Cu]OCC[Au],,,,,,0.952380952,0.564755635,,,,,,,,3997492.027,,90805.90238,44.02238095,,,Diethyl Phthalate,CCOC(=O)C1=CC=CC=C1C(=O)OCC,,,,0.3352,,,,,,,222.0892089,,,222.0892089,,,,,,,,,,,,,,,,,,,,,,,,,,,,,LiTFO,O=S(=O)([N-]S(=O)(=O)C(F)(F)F)C(F)(F)F.[Li+],,0.050022183,1.13507378,155.9680291,LiTFSI,O=S([N-]S(=O)(C(F)(F)F)=O)(C(F)(F)F)=O.[Li+],,0.050022183,0.56753689,,,,,,,39,0.000225,-3.647817482
,,7/29/2020,GB,,,doi.org/10.1149/1.2221103,PEO,[Cu]OCC[Au],[Cu]OCC[Au],,,,,,0.952380952,0.564755635,,,,,,,,3997492.027,,90805.90238,44.02238095,,,Diethyl Phthalate,CCOC(=O)C1=CC=CC=C1C(=O)OCC,,,,0.3352,,,,,,,222.0892089,,,222.0892089,,,,,,,,,,,,,,,,,,,,,,,,,,,,,LiTFO,O=S(=O)([N-]S(=O)(=O)C(F)(F)F)C(F)(F)F.[Li+],,0.050022183,1.13507378,155.9680291,LiTFSI,O=S([N-]S(=O)(C(F)(F)F)=O)(C(F)(F)F)=O.[Li+],,0.050022183,0.56753689,,,,,,,39,0.000171,-3.76700389
,,7/29/2020,GB,,,doi.org/10.1149/1.2221103,PEO,[Cu]OCC[Au],[Cu]OCC[Au],,,,,,0.952380952,0.564755635,,,,,,,,3997492.027,,90805.90238,44.02238095,,,Diethyl Phthalate,CCOC(=O)C1=CC=CC=C1C(=O)OCC,,,,0.3352,,,,,,,222.0892089,,,222.0892089,,,,,,,,,,,,,,,,,,,,,,,,,,,,,LiTFO,O=S(=O)([N-]S(=O)(=O)C(F)(F)F)C(F)(F)F.[Li+],,0.050022183,1.13507378,155.9680291,LiTFSI,O=S([N-]S(=O)(C(F)(F)F)=O)(C(F)(F)F)=O.[Li+],,0.050022183,0.56753689,,,,,,,32,0.000158,-3.801342913
,,7/29/2020,GB,,,doi.org/10.1149/1.2221103,PEO,[Cu]OCC[Au],[Cu]OCC[Au],,,,,,0.952380952,0.564755635,,,,,,,,3997492.027,,90805.90238,44.02238095,,,Diethyl Phthalate,CCOC(=O)C1=CC=CC=C1C(=O)OCC,,,,0.3352,,,,,,,222.0892089,,,222.0892089,,,,,,,,,,,,,,,,,,,,,,,,,,,,,LiTFO,O=S(=O)([N-]S(=O)(=O)C(F)(F)F)C(F)(F)F.[Li+],,0.050022183,1.13507378,155.9680291,LiTFSI,O=S([N-]S(=O)(C(F)(F)F)=O)(C(F)(F)F)=O.[Li+],,0.050022183,0.56753689,,,,,,,26,9.75E-05,-4.010995384
,,7/29/2020,GB,,,doi.org/10.1149/1.2221103,PEO,[Cu]OCC[Au],[Cu]OCC[Au],,,,,,0.952380952,0.564755635,,,,,,,,3997492.027,,90805.90238,44.02238095,,,Diethyl Phthalate,CCOC(=O)C1=CC=CC=C1C(=O)OCC,,,,0.3352,,,,,,,222.0892089,,,222.0892089,,,,,,,,,,,,,,,,,,,,,,,,,,,,,LiTFO,O=S(=O)([N-]S(=O)(=O)C(F)(F)F)C(F)(F)F.[Li+],,0.050022183,1.13507378,155.9680291,LiTFSI,O=S([N-]S(=O)(C(F)(F)F)=O)(C(F)(F)F)=O.[Li+],,0.050022183,0.56753689,,,,,,,26,9.13E-05,-4.039529222
,,7/29/2020,GB,,,doi.org/10.1149/1.2221103,PEO,[Cu]OCC[Au],[Cu]OCC[Au],,,,,,0.952380952,0.564755635,,,,,,,,3997492.027,,90805.90238,44.02238095,,,Diethyl Phthalate,CCOC(=O)C1=CC=CC=C1C(=O)OCC,,,,0.3352,,,,,,,222.0892089,,,222.0892089,,,,,,,,,,,,,,,,,,,,,,,,,,,,,LiTFO,O=S(=O)([N-]S(=O)(=O)C(F)(F)F)C(F)(F)F.[Li+],,0.050022183,1.13507378,155.9680291,LiTFSI,O=S([N-]S(=O)(C(F)(F)F)=O)(C(F)(F)F)=O.[Li+],,0.050022183,0.56753689,,,,,,,26,8.74E-05,-4.058488567
,,7/29/2020,GB,,,doi.org/10.1149/1.2221103,PEO,[Cu]OCC[Au],[Cu]OCC[Au],,,,,,0.952380952,0.564755635,,,,,,,,3997492.027,,90805.90238,44.02238095,,,Diethyl Phthalate,CCOC(=O)C1=CC=CC=C1C(=O)OCC,,,,0.3352,,,,,,,222.0892089,,,222.0892089,,,,,,,,,,,,,,,,,,,,,,,,,,,,,LiTFO,O=S(=O)([N-]S(=O)(=O)C(F)(F)F)C(F)(F)F.[Li+],,0.050022183,1.13507378,155.9680291,LiTFSI,O=S([N-]S(=O)(C(F)(F)F)=O)(C(F)(F)F)=O.[Li+],,0.050022183,0.56753689,,,,,,,25,8.24E-05,-4.084072788
,,7/29/2020,GB,,,doi.org/10.1149/1.2221103,PEO,[Cu]OCC[Au],[Cu]OCC[Au],,,,,,0.952380952,0.564755635,,,,,,,,3997492.027,,90805.90238,44.02238095,,,Diethyl Phthalate,CCOC(=O)C1=CC=CC=C1C(=O)OCC,,,,0.3352,,,,,,,222.0892089,,,222.0892089,,,,,,,,,,,,,,,,,,,,,,,,,,,,,LiTFO,O=S(=O)([N-]S(=O)(=O)C(F)(F)F)C(F)(F)F.[Li+],,0.050022183,1.13507378,155.9680291,LiTFSI,O=S([N-]S(=O)(C(F)(F)F)=O)(C(F)(F)F)=O.[Li+],,0.050022183,0.56753689,,,,,,,26,6.71E-05,-4.17327748
,,7/29/2020,GB,,,doi.org/10.1149/1.2221103,PEO,[Cu]OCC[Au],[Cu]OCC[Au],,,,,,0.952380952,0.564755635,,,,,,,,3997492.027,,90805.90238,44.02238095,,,Diethyl Phthalate,CCOC(=O)C1=CC=CC=C1C(=O)OCC,,,,0.3352,,,,,,,222.0892089,,,222.0892089,,,,,,,,,,,,,,,,,,,,,,,,,,,,,LiTFO,O=S(=O)([N-]S(=O)(=O)C(F)(F)F)C(F)(F)F.[Li+],,0.050022183,1.13507378,155.9680291,LiTFSI,O=S([N-]S(=O)(C(F)(F)F)=O)(C(F)(F)F)=O.[Li+],,0.050022183,0.56753689,,,,,,,24,5.83E-05,-4.234331445
,,7/29/2020,GB,,,doi.org/10.1149/1.2221103,PEO,[Cu]OCC[Au],[Cu]OCC[Au],,,,,,0.952380952,0.564755635,,,,,,,,3997492.027,,90805.90238,44.02238095,,,Diethyl Phthalate,CCOC(=O)C1=CC=CC=C1C(=O)OCC,,,,0.3352,,,,,,,222.0892089,,,222.0892089,,,,,,,,,,,,,,,,,,,,,,,,,,,,,LiTFO,O=S(=O)([N-]S(=O)(=O)C(F)(F)F)C(F)(F)F.[Li+],,0.050022183,1.13507378,155.9680291,LiTFSI,O=S([N-]S(=O)(C(F)(F)F)=O)(C(F)(F)F)=O.[Li+],,0.050022183,0.56753689,,,,,,,20,4.58E-05,-4.339134522
,,7/29/2020,GB,,,doi.org/10.1149/1.2221103,PEO,[Cu]OCC[Au],[Cu]OCC[Au],,,,,,0.952380952,0.849512086,,,,,,,,3997492.027,,90805.90238,44.02238095,,,,,,,,,,,,,,,,,,,,,,,,,,,,,,,,,,,,,,,,,,,,,,,LiTFO,O=S(=O)([O-])C(F)(F)F.[Li+],,0.150487914,1.13507378,155.9680291,,,,,,,,,,,,94,0.000181,-3.742321425
,,7/29/2020,GB,,,doi.org/10.1149/1.2221103,PEO,[Cu]OCC[Au],[Cu]OCC[Au],,,,,,0.952380952,0.849512086,,,,,,,,3997492.027,,90805.90238,44.02238095,,,,,,,,,,,,,,,,,,,,,,,,,,,,,,,,,,,,,,,,,,,,,,,LiTFO,O=S(=O)([O-])C(F)(F)F.[Li+],,0.150487914,1.13507378,155.9680291,,,,,,,,,,,,87,0.000136,-3.866461092
,,7/29/2020,GB,,,doi.org/10.1149/1.2221103,PEO,[Cu]OCC[Au],[Cu]OCC[Au],,,,,,0.952380952,0.849512086,,,,,,,,3997492.027,,90805.90238,44.02238095,,,,,,,,,,,,,,,,,,,,,,,,,,,,,,,,,,,,,,,,,,,,,,,LiTFO,O=S(=O)([O-])C(F)(F)F.[Li+],,0.150487914,1.13507378,155.9680291,,,,,,,,,,,,74,7.37E-05,-4.132532512
,,7/29/2020,GB,,,doi.org/10.1149/1.2221103,PEO,[Cu]OCC[Au],[Cu]OCC[Au],,,,,,0.952380952,0.849512086,,,,,,,,3997492.027,,90805.90238,44.02238095,,,,,,,,,,,,,,,,,,,,,,,,,,,,,,,,,,,,,,,,,,,,,,,LiTFO,O=S(=O)([O-])C(F)(F)F.[Li+],,0.150487914,1.13507378,155.9680291,,,,,,,,,,,,68,5.68E-05,-4.245651664
,,7/29/2020,GB,,,doi.org/10.1149/1.2221103,PEO,[Cu]OCC[Au],[Cu]OCC[Au],,,,,,0.952380952,0.849512086,,,,,,,,3997492.027,,90805.90238,44.02238095,,,,,,,,,,,,,,,,,,,,,,,,,,,,,,,,,,,,,,,,,,,,,,,LiTFO,O=S(=O)([O-])C(F)(F)F.[Li+],,0.150487914,1.13507378,155.9680291,,,,,,,,,,,,55,1.38E-05,-4.860120914
,,7/29/2020,GB,,,doi.org/10.1149/1.2221103,PEO,[Cu]OCC[Au],[Cu]OCC[Au],,,,,,0.952380952,0.849512086,,,,,,,,3997492.027,,90805.90238,44.02238095,,,,,,,,,,,,,,,,,,,,,,,,,,,,,,,,,,,,,,,,,,,,,,,LiTFO,O=S(=O)([O-])C(F)(F)F.[Li+],,0.150487914,1.13507378,155.9680291,,,,,,,,,,,,48,8.57E-06,-5.067019178
,,7/29/2020,GB,,,doi.org/10.1149/1.2221103,PEO,[Cu]OCC[Au],[Cu]OCC[Au],,,,,,0.952380952,0.849512086,,,,,,,,3997492.027,,90805.90238,44.02238095,,,,,,,,,,,,,,,,,,,,,,,,,,,,,,,,,,,,,,,,,,,,,,,LiTFO,O=S(=O)([O-])C(F)(F)F.[Li+],,0.150487914,1.13507378,155.9680291,,,,,,,,,,,,38,2.12E-06,-5.673664139
,,7/29/2020,GB,,,doi.org/10.1149/1.2221103,PEO,[Cu]OCC[Au],[Cu]OCC[Au],,,,,,0.952380952,0.849512086,,,,,,,,3997492.027,,90805.90238,44.02238095,,,,,,,,,,,,,,,,,,,,,,,,,,,,,,,,,,,,,,,,,,,,,,,LiTFO,O=S(=O)([O-])C(F)(F)F.[Li+],,0.150487914,1.13507378,155.9680291,,,,,,,,,,,,20,1.32E-06,-5.879426069
,,7/29/2020,GB,,,doi.org/10.1149/1.2221103,PEO,[Cu]OCC[Au],[Cu]OCC[Au],,,,,,0.952380952,0.564755635,,,,,,,,3997492.027,,90805.90238,44.02238095,,,Diethyl Phthalate,CCOC(=O)C1=CC=CC=C1C(=O)OCC,,,,0.3352,,,,,,,222.0892089,,,222.0892089,,,,,,,,,,,,,,,,,,,,,,,,,,,,,LiTFO,O=S(=O)([N-]S(=O)(=O)C(F)(F)F)C(F)(F)F.[Li+],0.047619048,0.050022183,1.13507378,155.9680291,LiTFSI,O=S([N-]S(=O)(C(F)(F)F)=O)(C(F)(F)F)=O.[Li+],,0.050022183,0.56753689,,,,,,,101,0.001841,-2.734946211
,,7/29/2020,GB,,,doi.org/10.1149/1.2221103,PEO,[Cu]OCC[Au],[Cu]OCC[Au],,,,,,0.952380952,0.564755635,,,,,,,,3997492.027,,90805.90238,44.02238095,,,Diethyl Phthalate,CCOC(=O)C1=CC=CC=C1C(=O)OCC,,,,0.3352,,,,,,,222.0892089,,,222.0892089,,,,,,,,,,,,,,,,,,,,,,,,,,,,,LiTFO,O=S(=O)([N-]S(=O)(=O)C(F)(F)F)C(F)(F)F.[Li+],0.047619048,0.050022183,1.13507378,155.9680291,LiTFSI,O=S([N-]S(=O)(C(F)(F)F)=O)(C(F)(F)F)=O.[Li+],,0.050022183,0.56753689,,,,,,,87,0.001339,-2.873219423
,,7/29/2020,GB,,,doi.org/10.1149/1.2221103,PEO,[Cu]OCC[Au],[Cu]OCC[Au],,,,,,0.952380952,0.564755635,,,,,,,,3997492.027,,90805.90238,44.02238095,,,Diethyl Phthalate,CCOC(=O)C1=CC=CC=C1C(=O)OCC,,,,0.3352,,,,,,,222.0892089,,,222.0892089,,,,,,,,,,,,,,,,,,,,,,,,,,,,,LiTFO,O=S(=O)([N-]S(=O)(=O)C(F)(F)F)C(F)(F)F.[Li+],0.047619048,0.050022183,1.13507378,155.9680291,LiTFSI,O=S([N-]S(=O)(C(F)(F)F)=O)(C(F)(F)F)=O.[Li+],,0.050022183,0.56753689,,,,,,,84,0.00136,-2.866461092
,,7/29/2020,GB,,,doi.org/10.1149/1.2221103,PEO,[Cu]OCC[Au],[Cu]OCC[Au],,,,,,0.952380952,0.564755635,,,,,,,,3997492.027,,90805.90238,44.02238095,,,Diethyl Phthalate,CCOC(=O)C1=CC=CC=C1C(=O)OCC,,,,0.3352,,,,,,,222.0892089,,,222.0892089,,,,,,,,,,,,,,,,,,,,,,,,,,,,,LiTFO,O=S(=O)([N-]S(=O)(=O)C(F)(F)F)C(F)(F)F.[Li+],0.047619048,0.050022183,1.13507378,155.9680291,LiTFSI,O=S([N-]S(=O)(C(F)(F)F)=O)(C(F)(F)F)=O.[Li+],,0.050022183,0.56753689,,,,,,,75,0.000989,-3.004803708
,,7/29/2020,GB,,,doi.org/10.1149/1.2221103,PEO,[Cu]OCC[Au],[Cu]OCC[Au],,,,,,0.952380952,0.564755635,,,,,,,,3997492.027,,90805.90238,44.02238095,,,Diethyl Phthalate,CCOC(=O)C1=CC=CC=C1C(=O)OCC,,,,0.3352,,,,,,,222.0892089,,,222.0892089,,,,,,,,,,,,,,,,,,,,,,,,,,,,,LiTFO,O=S(=O)([N-]S(=O)(=O)C(F)(F)F)C(F)(F)F.[Li+],0.047619048,0.050022183,1.13507378,155.9680291,LiTFSI,O=S([N-]S(=O)(C(F)(F)F)=O)(C(F)(F)F)=O.[Li+],,0.050022183,0.56753689,,,,,,,73,0.001286,-2.890759031
,,7/29/2020,GB,,,doi.org/10.1149/1.2221103,PEO,[Cu]OCC[Au],[Cu]OCC[Au],,,,,,0.952380952,0.564755635,,,,,,,,3997492.027,,90805.90238,44.02238095,,,Diethyl Phthalate,CCOC(=O)C1=CC=CC=C1C(=O)OCC,,,,0.3352,,,,,,,222.0892089,,,222.0892089,,,,,,,,,,,,,,,,,,,,,,,,,,,,,LiTFO,O=S(=O)([N-]S(=O)(=O)C(F)(F)F)C(F)(F)F.[Li+],0.047619048,0.050022183,1.13507378,155.9680291,LiTFSI,O=S([N-]S(=O)(C(F)(F)F)=O)(C(F)(F)F)=O.[Li+],,0.050022183,0.56753689,,,,,,,69,0.000819,-3.086716098
,,7/29/2020,GB,,,doi.org/10.1149/1.2221103,PEO,[Cu]OCC[Au],[Cu]OCC[Au],,,,,,0.952380952,0.564755635,,,,,,,,3997492.027,,90805.90238,44.02238095,,,Diethyl Phthalate,CCOC(=O)C1=CC=CC=C1C(=O)OCC,,,,0.3352,,,,,,,222.0892089,,,222.0892089,,,,,,,,,,,,,,,,,,,,,,,,,,,,,LiTFO,O=S(=O)([N-]S(=O)(=O)C(F)(F)F)C(F)(F)F.[Li+],0.047619048,0.050022183,1.13507378,155.9680291,LiTFSI,O=S([N-]S(=O)(C(F)(F)F)=O)(C(F)(F)F)=O.[Li+],,0.050022183,0.56753689,,,,,,,59,0.000587,-3.231361899
,,7/29/2020,GB,,,doi.org/10.1149/1.2221103,PEO,[Cu]OCC[Au],[Cu]OCC[Au],,,,,,0.952380952,0.564755635,,,,,,,,3997492.027,,90805.90238,44.02238095,,,Diethyl Phthalate,CCOC(=O)C1=CC=CC=C1C(=O)OCC,,,,0.3352,,,,,,,222.0892089,,,222.0892089,,,,,,,,,,,,,,,,,,,,,,,,,,,,,LiTFO,O=S(=O)([N-]S(=O)(=O)C(F)(F)F)C(F)(F)F.[Li+],0.047619048,0.050022183,1.13507378,155.9680291,LiTFSI,O=S([N-]S(=O)(C(F)(F)F)=O)(C(F)(F)F)=O.[Li+],,0.050022183,0.56753689,,,,,,,58,0.000689,-3.161780778
,,7/29/2020,GB,,,doi.org/10.1149/1.2221103,PEO,[Cu]OCC[Au],[Cu]OCC[Au],,,,,,0.952380952,0.564755635,,,,,,,,3997492.027,,90805.90238,44.02238095,,,Diethyl Phthalate,CCOC(=O)C1=CC=CC=C1C(=O)OCC,,,,0.3352,,,,,,,222.0892089,,,222.0892089,,,,,,,,,,,,,,,,,,,,,,,,,,,,,LiTFO,O=S(=O)([N-]S(=O)(=O)C(F)(F)F)C(F)(F)F.[Li+],0.047619048,0.050022183,1.13507378,155.9680291,LiTFSI,O=S([N-]S(=O)(C(F)(F)F)=O)(C(F)(F)F)=O.[Li+],,0.050022183,0.56753689,,,,,,,57,0.000614,-3.211831629
,,7/29/2020,GB,,,doi.org/10.1149/1.2221103,PEO,[Cu]OCC[Au],[Cu]OCC[Au],,,,,,0.952380952,0.564755635,,,,,,,,3997492.027,,90805.90238,44.02238095,,,Diethyl Phthalate,CCOC(=O)C1=CC=CC=C1C(=O)OCC,,,,0.3352,,,,,,,222.0892089,,,222.0892089,,,,,,,,,,,,,,,,,,,,,,,,,,,,,LiTFO,O=S(=O)([N-]S(=O)(=O)C(F)(F)F)C(F)(F)F.[Li+],0.047619048,0.050022183,1.13507378,155.9680291,LiTFSI,O=S([N-]S(=O)(C(F)(F)F)=O)(C(F)(F)F)=O.[Li+],,0.050022183,0.56753689,,,,,,,51,0.000397,-3.401209493
,,7/29/2020,GB,,,doi.org/10.1149/1.2221103,PEO,[Cu]OCC[Au],[Cu]OCC[Au],,,,,,0.952380952,0.564755635,,,,,,,,3997492.027,,90805.90238,44.02238095,,,Diethyl Phthalate,CCOC(=O)C1=CC=CC=C1C(=O)OCC,,,,0.3352,,,,,,,222.0892089,,,222.0892089,,,,,,,,,,,,,,,,,,,,,,,,,,,,,LiTFO,O=S(=O)([N-]S(=O)(=O)C(F)(F)F)C(F)(F)F.[Li+],0.047619048,0.050022183,1.13507378,155.9680291,LiTFSI,O=S([N-]S(=O)(C(F)(F)F)=O)(C(F)(F)F)=O.[Li+],,0.050022183,0.56753689,,,,,,,47,0.000403,-3.394694954
,,7/29/2020,GB,,,doi.org/10.1149/1.2221103,PEO,[Cu]OCC[Au],[Cu]OCC[Au],,,,,,0.952380952,0.564755635,,,,,,,,3997492.027,,90805.90238,44.02238095,,,Diethyl Phthalate,CCOC(=O)C1=CC=CC=C1C(=O)OCC,,,,0.3352,,,,,,,222.0892089,,,222.0892089,,,,,,,,,,,,,,,,,,,,,,,,,,,,,LiTFO,O=S(=O)([N-]S(=O)(=O)C(F)(F)F)C(F)(F)F.[Li+],0.047619048,0.050022183,1.13507378,155.9680291,LiTFSI,O=S([N-]S(=O)(C(F)(F)F)=O)(C(F)(F)F)=O.[Li+],,0.050022183,0.56753689,,,,,,,43,0.000339,-3.469800302
,,7/29/2020,GB,,,doi.org/10.1149/1.2221103,PEO,[Cu]OCC[Au],[Cu]OCC[Au],,,,,,0.952380952,0.564755635,,,,,,,,3997492.027,,90805.90238,44.02238095,,,Diethyl Phthalate,CCOC(=O)C1=CC=CC=C1C(=O)OCC,,,,0.3352,,,,,,,222.0892089,,,222.0892089,,,,,,,,,,,,,,,,,,,,,,,,,,,,,LiTFO,O=S(=O)([N-]S(=O)(=O)C(F)(F)F)C(F)(F)F.[Li+],0.047619048,0.050022183,1.13507378,155.9680291,LiTFSI,O=S([N-]S(=O)(C(F)(F)F)=O)(C(F)(F)F)=O.[Li+],,0.050022183,0.56753689,,,,,,,44,0.000239,-3.621602099
,,7/29/2020,GB,,,doi.org/10.1149/1.2221103,PEO,[Cu]OCC[Au],[Cu]OCC[Au],,,,,,0.952380952,0.564755635,,,,,,,,3997492.027,,90805.90238,44.02238095,,,Diethyl Phthalate,CCOC(=O)C1=CC=CC=C1C(=O)OCC,,,,0.3352,,,,,,,222.0892089,,,222.0892089,,,,,,,,,,,,,,,,,,,,,,,,,,,,,LiTFO,O=S(=O)([N-]S(=O)(=O)C(F)(F)F)C(F)(F)F.[Li+],0.047619048,0.050022183,1.13507378,155.9680291,LiTFSI,O=S([N-]S(=O)(C(F)(F)F)=O)(C(F)(F)F)=O.[Li+],,0.050022183,0.56753689,,,,,,,39,0.000236,-3.627087997
,,7/29/2020,GB,,,doi.org/10.1149/1.2221103,PEO,[Cu]OCC[Au],[Cu]OCC[Au],,,,,,0.952380952,0.564755635,,,,,,,,3997492.027,,90805.90238,44.02238095,,,Diethyl Phthalate,CCOC(=O)C1=CC=CC=C1C(=O)OCC,,,,0.3352,,,,,,,222.0892089,,,222.0892089,,,,,,,,,,,,,,,,,,,,,,,,,,,,,LiTFO,O=S(=O)([N-]S(=O)(=O)C(F)(F)F)C(F)(F)F.[Li+],0.047619048,0.050022183,1.13507378,155.9680291,LiTFSI,O=S([N-]S(=O)(C(F)(F)F)=O)(C(F)(F)F)=O.[Li+],,0.050022183,0.56753689,,,,,,,39,0.000178,-3.749579998
,,7/29/2020,GB,,,doi.org/10.1149/1.2221103,PEO,[Cu]OCC[Au],[Cu]OCC[Au],,,,,,0.952380952,0.564755635,,,,,,,,3997492.027,,90805.90238,44.02238095,,,Diethyl Phthalate,CCOC(=O)C1=CC=CC=C1C(=O)OCC,,,,0.3352,,,,,,,222.0892089,,,222.0892089,,,,,,,,,,,,,,,,,,,,,,,,,,,,,LiTFO,O=S(=O)([N-]S(=O)(=O)C(F)(F)F)C(F)(F)F.[Li+],0.047619048,0.050022183,1.13507378,155.9680291,LiTFSI,O=S([N-]S(=O)(C(F)(F)F)=O)(C(F)(F)F)=O.[Li+],,0.050022183,0.56753689,,,,,,,32,0.000162,-3.790484985
,,7/29/2020,GB,,,doi.org/10.1149/1.2221103,PEO,[Cu]OCC[Au],[Cu]OCC[Au],,,,,,0.952380952,0.564755635,,,,,,,,3997492.027,,90805.90238,44.02238095,,,Diethyl Phthalate,CCOC(=O)C1=CC=CC=C1C(=O)OCC,,,,0.3352,,,,,,,222.0892089,,,222.0892089,,,,,,,,,,,,,,,,,,,,,,,,,,,,,LiTFO,O=S(=O)([N-]S(=O)(=O)C(F)(F)F)C(F)(F)F.[Li+],0.047619048,0.050022183,1.13507378,155.9680291,LiTFSI,O=S([N-]S(=O)(C(F)(F)F)=O)(C(F)(F)F)=O.[Li+],,0.050022183,0.56753689,,,,,,,26,0.000103,-3.987162775
,,7/29/2020,GB,,,doi.org/10.1149/1.2221103,PEO,[Cu]OCC[Au],[Cu]OCC[Au],,,,,,0.952380952,0.564755635,,,,,,,,3997492.027,,90805.90238,44.02238095,,,Diethyl Phthalate,CCOC(=O)C1=CC=CC=C1C(=O)OCC,,,,0.3352,,,,,,,222.0892089,,,222.0892089,,,,,,,,,,,,,,,,,,,,,,,,,,,,,LiTFO,O=S(=O)([N-]S(=O)(=O)C(F)(F)F)C(F)(F)F.[Li+],0.047619048,0.050022183,1.13507378,155.9680291,LiTFSI,O=S([N-]S(=O)(C(F)(F)F)=O)(C(F)(F)F)=O.[Li+],,0.050022183,0.56753689,,,,,,,25,9.16E-05,-4.038104526
,,7/29/2020,GB,,,doi.org/10.1149/1.2221103,PEO,[Cu]OCC[Au],[Cu]OCC[Au],,,,,,0.952380952,0.564755635,,,,,,,,3997492.027,,90805.90238,44.02238095,,,Diethyl Phthalate,CCOC(=O)C1=CC=CC=C1C(=O)OCC,,,,0.3352,,,,,,,222.0892089,,,222.0892089,,,,,,,,,,,,,,,,,,,,,,,,,,,,,LiTFO,O=S(=O)([N-]S(=O)(=O)C(F)(F)F)C(F)(F)F.[Li+],0.047619048,0.050022183,1.13507378,155.9680291,LiTFSI,O=S([N-]S(=O)(C(F)(F)F)=O)(C(F)(F)F)=O.[Li+],,0.050022183,0.56753689,,,,,,,26,7.15E-05,-4.145693958
,,7/29/2020,GB,,,doi.org/10.1149/1.2221103,PEO,[Cu]OCC[Au],[Cu]OCC[Au],,,,,,0.952380952,0.564755635,,,,,,,,3997492.027,,90805.90238,44.02238095,,,Diethyl Phthalate,CCOC(=O)C1=CC=CC=C1C(=O)OCC,,,,0.3352,,,,,,,222.0892089,,,222.0892089,,,,,,,,,,,,,,,,,,,,,,,,,,,,,LiTFO,O=S(=O)([N-]S(=O)(=O)C(F)(F)F)C(F)(F)F.[Li+],0.047619048,0.050022183,1.13507378,155.9680291,LiTFSI,O=S([N-]S(=O)(C(F)(F)F)=O)(C(F)(F)F)=O.[Li+],,0.050022183,0.56753689,,,,,,,24,6.09E-05,-4.215382707
,,7/29/2020,GB,,,doi.org/10.1149/1.2221103,PEO,[Cu]OCC[Au],[Cu]OCC[Au],,,,,,0.952380952,0.564755635,,,,,,,,3997492.027,,90805.90238,44.02238095,,,Diethyl Phthalate,CCOC(=O)C1=CC=CC=C1C(=O)OCC,,,,0.3352,,,,,,,222.0892089,,,222.0892089,,,,,,,,,,,,,,,,,,,,,,,,,,,,,LiTFO,O=S(=O)([N-]S(=O)(=O)C(F)(F)F)C(F)(F)F.[Li+],0.047619048,0.050022183,1.13507378,155.9680291,LiTFSI,O=S([N-]S(=O)(C(F)(F)F)=O)(C(F)(F)F)=O.[Li+],,0.050022183,0.56753689,,,,,,,21,4.90E-05,-4.30980392
,,7/29/2020,GB,,,doi.org/10.1149/1.2221103,PEO,[Cu]OCC[Au],[Cu]OCC[Au],,,,,,0.952380952,0.564755635,,,,,,,,3997492.027,,90805.90238,44.02238095,,,Diethyl Phthalate,CCOC(=O)C1=CC=CC=C1C(=O)OCC,,,,0.3352,,,,,,,222.0892089,,,222.0892089,,,,,,,,,,,,,,,,,,,,,,,,,,,,,LiTFO,O=S(=O)([N-]S(=O)(=O)C(F)(F)F)C(F)(F)F.[Li+],0.047619048,0.050022183,1.13507378,155.9680291,LiTFSI,O=S([N-]S(=O)(C(F)(F)F)=O)(C(F)(F)F)=O.[Li+],,0.050022183,0.56753689,,,,,,,12,3.17E-05,-4.498940738
,,7/29/2020,GB,,,doi.org/10.1149/1.2221103,PEO,[Cu]OCC[Au],[Cu]OCC[Au],,,,,,0.952380952,0.564755635,,,,,,,,3997492.027,,90805.90238,44.02238095,,,Diethyl Phthalate,CCOC(=O)C1=CC=CC=C1C(=O)OCC,,,,0.3352,,,,,,,222.0892089,,,222.0892089,,,,,,,,,,,,,,,,,,,,,,,,,,,,,LiTFO,O=S(=O)([N-]S(=O)(=O)C(F)(F)F)C(F)(F)F.[Li+],0.047619048,0.050022183,1.13507378,155.9680291,LiTFSI,O=S([N-]S(=O)(C(F)(F)F)=O)(C(F)(F)F)=O.[Li+],,0.050022183,0.56753689,,,,,,,6,1.33E-05,-4.876148359
,,7/29/2020,GB,,,doi.org/10.1149/1.2221103,PEO,[Cu]OCC[Au],[Cu]OCC[Au],,,,,,0.952380952,0.564755635,,,,,,,,3997492.027,,90805.90238,44.02238095,,,Diethyl Phthalate,CCOC(=O)C1=CC=CC=C1C(=O)OCC,,,,0.3352,,,,,,,222.0892089,,,222.0892089,,,,,,,,,,,,,,,,,,,,,,,,,,,,,LiTFO,O=S(=O)([N-]S(=O)(=O)C(F)(F)F)C(F)(F)F.[Li+],0.047619048,0.050022183,1.13507378,155.9680291,LiTFSI,O=S([N-]S(=O)(C(F)(F)F)=O)(C(F)(F)F)=O.[Li+],,0.050022183,0.56753689,,,,,,,0,1.08E-05,-4.966576245
,,7/29/2020,GB,,,doi.org/10.1149/1.2221103,PEO,[Cu]OCC[Au],[Cu]OCC[Au],,,,,,0.952380952,0.564755635,,,,,,,,3997492.027,,90805.90238,44.02238095,,,Diethyl Phthalate,CCOC(=O)C1=CC=CC=C1C(=O)OCC,,,,0.3352,,,,,,,222.0892089,,,222.0892089,,,,,,,,,,,,,,,,,,,,,,,,,,,,,LiTFO,O=S(=O)([N-]S(=O)(=O)C(F)(F)F)C(F)(F)F.[Li+],0.047619048,0.050022183,1.13507378,155.9680291,LiTFSI,O=S([N-]S(=O)(C(F)(F)F)=O)(C(F)(F)F)=O.[Li+],,0.050022183,0.56753689,,,,,,,-5,6.23E-06,-5.205511953
,,7/29/2020,GB,,,doi.org/10.1149/1.2221103,PEO,[Cu]OCC[Au],[Cu]OCC[Au],,,,,,0.952380952,0.564755635,,,,,,,,3997492.027,,90805.90238,44.02238095,,,Diethyl Phthalate,CCOC(=O)C1=CC=CC=C1C(=O)OCC,,,,0.3352,,,,,,,222.0892089,,,222.0892089,,,,,,,,,,,,,,,,,,,,,,,,,,,,,LiTFO,O=S(=O)([N-]S(=O)(=O)C(F)(F)F)C(F)(F)F.[Li+],0.047619048,0.050022183,1.13507378,155.9680291,LiTFSI,O=S([N-]S(=O)(C(F)(F)F)=O)(C(F)(F)F)=O.[Li+],,0.050022183,0.56753689,,,,,,,-10,7.55E-06,-5.122053048
,,7/29/2020,GB,,,doi.org/10.1149/1.2221103,PEO,[Cu]OCC[Au],[Cu]OCC[Au],,,,,,0.952380952,0.564755635,,,,,,,,3997492.027,,90805.90238,44.02238095,,,Diethyl Phthalate,CCOC(=O)C1=CC=CC=C1C(=O)OCC,,,,0.3352,,,,,,,222.0892089,,,222.0892089,,,,,,,,,,,,,,,,,,,,,,,,,,,,,LiTFO,O=S(=O)([N-]S(=O)(=O)C(F)(F)F)C(F)(F)F.[Li+],0.047619048,0.050022183,1.13507378,155.9680291,LiTFSI,O=S([N-]S(=O)(C(F)(F)F)=O)(C(F)(F)F)=O.[Li+],,0.050022183,0.56753689,,,,,,,-15,3.81E-06,-5.419075024
,,7/29/2020,GB,,,doi.org/10.1149/1.2221103,PEO,[Cu]OCC[Au],[Cu]OCC[Au],,,,,,0.952380952,0.564755635,,,,,,,,3997492.027,,90805.90238,44.02238095,,,Diethyl Phthalate,CCOC(=O)C1=CC=CC=C1C(=O)OCC,,,,0.3352,,,,,,,222.0892089,,,222.0892089,,,,,,,,,,,,,,,,,,,,,,,,,,,,,LiTFO,O=S(=O)([N-]S(=O)(=O)C(F)(F)F)C(F)(F)F.[Li+],0.047619048,0.050022183,1.13507378,155.9680291,LiTFSI,O=S([N-]S(=O)(C(F)(F)F)=O)(C(F)(F)F)=O.[Li+],,0.050022183,0.56753689,,,,,,,-20,2.36E-06,-5.627087997
,,7/29/2020,GB,,,doi.org/10.1016/S0167-2738(00)00791-8,PEM,[Cu]C(=O)CC(=O)OCCO[Au],[Cu]C(=O)CC(=O)OCCO[Au],,,,,,0.9375,0.925951994,,,,,,,,2258.658503,,17.37125288,130.0227749,,,,,,,,,,,,,,,,,,,,,,,,,,,,,,,,,,,,,,,,,,,,,,,LiTFO,O=S(=O)([O-])C(F)(F)F.[Li+],0.0625,0.037024003,0.512426339,155.9680291,,,,,,,,,,-13.2899,,99,0.000127,-3.896196279
,,7/29/2020,GB,,,doi.org/10.1016/S0167-2738(00)00791-8,PEM,[Cu]C(=O)CC(=O)OCCO[Au],[Cu]C(=O)CC(=O)OCCO[Au],,,,,,0.9375,0.925951994,,,,,,,,2258.658503,,17.37125288,130.0227749,,,,,,,,,,,,,,,,,,,,,,,,,,,,,,,,,,,,,,,,,,,,,,,LiTFO,O=S(=O)([O-])C(F)(F)F.[Li+],0.0625,0.074048006,0.512426339,155.9680291,,,,,,,,,,-13.2899,,99,0.000124,-3.906578315
,,7/29/2020,GB,,,doi.org/10.1016/S0167-2738(00)00791-8,PEM,[Cu]C(=O)CC(=O)OCCO[Au],[Cu]C(=O)CC(=O)OCCO[Au],,,,,,0.9375,0.925951994,,,,,,,,2258.658503,,17.37125288,130.0227749,,,,,,,,,,,,,,,,,,,,,,,,,,,,,,,,,,,,,,,,,,,,,,,LiTFO,O=S(=O)([O-])C(F)(F)F.[Li+],0.0625,0.074048006,0.512426339,155.9680291,,,,,,,,,,-13.2899,,90,9.56E-05,-4.019542108
,,7/29/2020,GB,,,doi.org/10.1016/S0167-2738(00)00791-8,PEM,[Cu]C(=O)CC(=O)OCCO[Au],[Cu]C(=O)CC(=O)OCCO[Au],,,,,,0.9375,0.925951994,,,,,,,,2258.658503,,17.37125288,130.0227749,,,,,,,,,,,,,,,,,,,,,,,,,,,,,,,,,,,,,,,,,,,,,,,LiTFO,O=S(=O)([O-])C(F)(F)F.[Li+],0.0625,0.074048006,0.512426339,155.9680291,,,,,,,,,,-13.2899,,85,7.92E-05,-4.101274818
,,7/29/2020,GB,,,doi.org/10.1016/S0167-2738(00)00791-8,PEM,[Cu]C(=O)CC(=O)OCCO[Au],[Cu]C(=O)CC(=O)OCCO[Au],,,,,,0.9375,0.925951994,,,,,,,,2258.658503,,17.37125288,130.0227749,,,,,,,,,,,,,,,,,,,,,,,,,,,,,,,,,,,,,,,,,,,,,,,LiTFO,O=S(=O)([O-])C(F)(F)F.[Li+],0.0625,0.074048006,0.512426339,155.9680291,,,,,,,,,,-13.2899,,80,5.96E-05,-4.22475374
,,7/29/2020,GB,,,doi.org/10.1016/S0167-2738(00)00791-8,PEM,[Cu]C(=O)CC(=O)OCCO[Au],[Cu]C(=O)CC(=O)OCCO[Au],,,,,,0.9375,0.925951994,,,,,,,,2258.658503,,17.37125288,130.0227749,,,,,,,,,,,,,,,,,,,,,,,,,,,,,,,,,,,,,,,,,,,,,,,LiTFO,O=S(=O)([O-])C(F)(F)F.[Li+],0.0625,0.074048006,0.512426339,155.9680291,,,,,,,,,,-13.2899,,76,4.49E-05,-4.347753659
,,7/29/2020,GB,,,doi.org/10.1016/S0167-2738(00)00791-8,PEM,[Cu]C(=O)CC(=O)OCCO[Au],[Cu]C(=O)CC(=O)OCCO[Au],,,,,,0.9375,0.925951994,,,,,,,,2258.658503,,17.37125288,130.0227749,,,,,,,,,,,,,,,,,,,,,,,,,,,,,,,,,,,,,,,,,,,,,,,LiTFO,O=S(=O)([O-])C(F)(F)F.[Li+],0.0625,0.074048006,0.512426339,155.9680291,,,,,,,,,,-13.2899,,71,3.39E-05,-4.469800302
,,7/29/2020,GB,,,doi.org/10.1016/S0167-2738(00)00791-8,PEM,[Cu]C(=O)CC(=O)OCCO[Au],[Cu]C(=O)CC(=O)OCCO[Au],,,,,,0.9375,0.925951994,,,,,,,,2258.658503,,17.37125288,130.0227749,,,,,,,,,,,,,,,,,,,,,,,,,,,,,,,,,,,,,,,,,,,,,,,LiTFO,O=S(=O)([O-])C(F)(F)F.[Li+],0.0625,0.074048006,0.512426339,155.9680291,,,,,,,,,,-13.2899,,66,2.19E-05,-4.659555885
,,7/29/2020,GB,,,doi.org/10.1016/S0167-2738(00)00791-8,PEM,[Cu]C(=O)CC(=O)OCCO[Au],[Cu]C(=O)CC(=O)OCCO[Au],,,,,,0.9375,0.925951994,,,,,,,,2258.658503,,17.37125288,130.0227749,,,,,,,,,,,,,,,,,,,,,,,,,,,,,,,,,,,,,,,,,,,,,,,LiTFO,O=S(=O)([O-])C(F)(F)F.[Li+],0.0625,0.074048006,0.512426339,155.9680291,,,,,,,,,,-13.2899,,61,1.62E-05,-4.790484985
,,7/29/2020,GB,,,doi.org/10.1016/S0167-2738(00)00791-8,PEM,[Cu]C(=O)CC(=O)OCCO[Au],[Cu]C(=O)CC(=O)OCCO[Au],,,,,,0.9375,0.925951994,,,,,,,,2258.658503,,17.37125288,130.0227749,,,,,,,,,,,,,,,,,,,,,,,,,,,,,,,,,,,,,,,,,,,,,,,LiTFO,O=S(=O)([O-])C(F)(F)F.[Li+],0.0625,0.074048006,0.512426339,155.9680291,,,,,,,,,,-13.2899,,56,1.03E-05,-4.987162775
,,7/29/2020,GB,,,doi.org/10.1016/S0167-2738(00)00791-8,PEM,[Cu]C(=O)CC(=O)OCCO[Au],[Cu]C(=O)CC(=O)OCCO[Au],,,,,,0.9375,0.925951994,,,,,,,,2258.658503,,17.37125288,130.0227749,,,,,,,,,,,,,,,,,,,,,,,,,,,,,,,,,,,,,,,,,,,,,,,LiTFO,O=S(=O)([O-])C(F)(F)F.[Li+],0.0625,0.074048006,0.512426339,155.9680291,,,,,,,,,,-13.2899,,51,7.62E-06,-5.118045029
,,7/29/2020,GB,,,doi.org/10.1016/S0167-2738(00)00791-8,PEM,[Cu]C(=O)CC(=O)OCCO[Au],[Cu]C(=O)CC(=O)OCCO[Au],,,,,,0.9375,0.925951994,,,,,,,,2258.658503,,17.37125288,130.0227749,,,,,,,,,,,,,,,,,,,,,,,,,,,,,,,,,,,,,,,,,,,,,,,LiTFO,O=S(=O)([O-])C(F)(F)F.[Li+],0.0625,0.074048006,0.512426339,155.9680291,,,,,,,,,,-13.2899,,46,5.03E-06,-5.298432015
,,7/29/2020,GB,,,doi.org/10.1016/S0167-2738(00)00791-8,PEM,[Cu]C(=O)CC(=O)OCCO[Au],[Cu]C(=O)CC(=O)OCCO[Au],,,,,,0.9375,0.925951994,,,,,,,,2258.658503,,17.37125288,130.0227749,,,,,,,,,,,,,,,,,,,,,,,,,,,,,,,,,,,,,,,,,,,,,,,LiTFO,O=S(=O)([O-])C(F)(F)F.[Li+],0.0625,0.074048006,0.512426339,155.9680291,,,,,,,,,,-13.2899,,41,2.97E-06,-5.527243551
,,7/29/2020,GB,,,doi.org/10.1016/S0167-2738(00)00791-8,PEM,[Cu]C(=O)CC(=O)OCCO[Au],[Cu]C(=O)CC(=O)OCCO[Au],,,,,,0.9375,0.925951994,,,,,,,,2258.658503,,17.37125288,130.0227749,,,,,,,,,,,,,,,,,,,,,,,,,,,,,,,,,,,,,,,,,,,,,,,LiTFO,O=S(=O)([O-])C(F)(F)F.[Li+],0.0625,0.074048006,0.512426339,155.9680291,,,,,,,,,,-13.2899,,37,1.85E-06,-5.732828272
,,7/29/2020,GB,,,doi.org/10.1016/S0167-2738(00)00791-8,PEM,[Cu]C(=O)CC(=O)OCCO[Au],[Cu]C(=O)CC(=O)OCCO[Au],,,,,,0.9375,0.925951994,,,,,,,,2258.658503,,17.37125288,130.0227749,,,,,,,,,,,,,,,,,,,,,,,,,,,,,,,,,,,,,,,,,,,,,,,LiTFO,O=S(=O)([O-])C(F)(F)F.[Li+],0.0625,0.074048006,0.512426339,155.9680291,,,,,,,,,,-13.2899,,32,1.13E-06,-5.946921557
,,7/29/2020,GB,,,doi.org/10.1016/S0167-2738(00)00791-8,PEM,[Cu]C(=O)CC(=O)OCCO[Au],[Cu]C(=O)CC(=O)OCCO[Au],,,,,,0.888888889,0.869608327,,,,,,,,2258.658503,,17.37125288,130.0227749,,,,,,,,,,,,,,,,,,,,,,,,,,,,,,,,,,,,,,,,,,,,,,,LiTFO,O=S(=O)([O-])C(F)(F)F.[Li+],0.111111111,0.130391673,0.960799385,155.9680291,,,,,,,,,,-8.6118,,100,0.000156,-3.806875402
,,7/29/2020,GB,,,doi.org/10.1016/S0167-2738(00)00791-8,PEM,[Cu]C(=O)CC(=O)OCCO[Au],[Cu]C(=O)CC(=O)OCCO[Au],,,,,,0.888888889,0.869608327,,,,,,,,2258.658503,,17.37125288,130.0227749,,,,,,,,,,,,,,,,,,,,,,,,,,,,,,,,,,,,,,,,,,,,,,,LiTFO,O=S(=O)([O-])C(F)(F)F.[Li+],0.111111111,0.130391673,0.960799385,155.9680291,,,,,,,,,,-8.6118,,99,0.000153,-3.815308569
,,7/29/2020,GB,,,doi.org/10.1016/S0167-2738(00)00791-8,PEM,[Cu]C(=O)CC(=O)OCCO[Au],[Cu]C(=O)CC(=O)OCCO[Au],,,,,,0.888888889,0.869608327,,,,,,,,2258.658503,,17.37125288,130.0227749,,,,,,,,,,,,,,,,,,,,,,,,,,,,,,,,,,,,,,,,,,,,,,,LiTFO,O=S(=O)([O-])C(F)(F)F.[Li+],0.111111111,0.130391673,0.960799385,155.9680291,,,,,,,,,,-8.6118,,90,0.000113,-3.946921557
,,7/29/2020,GB,,,doi.org/10.1016/S0167-2738(00)00791-8,PEM,[Cu]C(=O)CC(=O)OCCO[Au],[Cu]C(=O)CC(=O)OCCO[Au],,,,,,0.888888889,0.869608327,,,,,,,,2258.658503,,17.37125288,130.0227749,,,,,,,,,,,,,,,,,,,,,,,,,,,,,,,,,,,,,,,,,,,,,,,LiTFO,O=S(=O)([O-])C(F)(F)F.[Li+],0.111111111,0.130391673,0.960799385,155.9680291,,,,,,,,,,-8.6118,,85,9.56E-05,-4.019542108
,,7/29/2020,GB,,,doi.org/10.1016/S0167-2738(00)00791-8,PEM,[Cu]C(=O)CC(=O)OCCO[Au],[Cu]C(=O)CC(=O)OCCO[Au],,,,,,0.888888889,0.869608327,,,,,,,,2258.658503,,17.37125288,130.0227749,,,,,,,,,,,,,,,,,,,,,,,,,,,,,,,,,,,,,,,,,,,,,,,LiTFO,O=S(=O)([O-])C(F)(F)F.[Li+],0.111111111,0.130391673,0.960799385,155.9680291,,,,,,,,,,-8.6118,,80,7.48E-05,-4.126098402
,,7/29/2020,GB,,,doi.org/10.1016/S0167-2738(00)00791-8,PEM,[Cu]C(=O)CC(=O)OCCO[Au],[Cu]C(=O)CC(=O)OCCO[Au],,,,,,0.888888889,0.869608327,,,,,,,,2258.658503,,17.37125288,130.0227749,,,,,,,,,,,,,,,,,,,,,,,,,,,,,,,,,,,,,,,,,,,,,,,LiTFO,O=S(=O)([O-])C(F)(F)F.[Li+],0.111111111,0.130391673,0.960799385,155.9680291,,,,,,,,,,-8.6118,,76,5.97E-05,-4.224025669
,,7/29/2020,GB,,,doi.org/10.1016/S0167-2738(00)00791-8,PEM,[Cu]C(=O)CC(=O)OCCO[Au],[Cu]C(=O)CC(=O)OCCO[Au],,,,,,0.888888889,0.869608327,,,,,,,,2258.658503,,17.37125288,130.0227749,,,,,,,,,,,,,,,,,,,,,,,,,,,,,,,,,,,,,,,,,,,,,,,LiTFO,O=S(=O)([O-])C(F)(F)F.[Li+],0.111111111,0.130391673,0.960799385,155.9680291,,,,,,,,,,-8.6118,,71,4.58E-05,-4.339134522
,,7/29/2020,GB,,,doi.org/10.1016/S0167-2738(00)00791-8,PEM,[Cu]C(=O)CC(=O)OCCO[Au],[Cu]C(=O)CC(=O)OCCO[Au],,,,,,0.888888889,0.869608327,,,,,,,,2258.658503,,17.37125288,130.0227749,,,,,,,,,,,,,,,,,,,,,,,,,,,,,,,,,,,,,,,,,,,,,,,LiTFO,O=S(=O)([O-])C(F)(F)F.[Li+],0.111111111,0.130391673,0.960799385,155.9680291,,,,,,,,,,-8.6118,,66,3.45E-05,-4.462180905
,,7/29/2020,GB,,,doi.org/10.1016/S0167-2738(00)00791-8,PEM,[Cu]C(=O)CC(=O)OCCO[Au],[Cu]C(=O)CC(=O)OCCO[Au],,,,,,0.888888889,0.869608327,,,,,,,,2258.658503,,17.37125288,130.0227749,,,,,,,,,,,,,,,,,,,,,,,,,,,,,,,,,,,,,,,,,,,,,,,LiTFO,O=S(=O)([O-])C(F)(F)F.[Li+],0.111111111,0.130391673,0.960799385,155.9680291,,,,,,,,,,-8.6118,,61,2.46E-05,-4.609064893
,,7/29/2020,GB,,,doi.org/10.1016/S0167-2738(00)00791-8,PEM,[Cu]C(=O)CC(=O)OCCO[Au],[Cu]C(=O)CC(=O)OCCO[Au],,,,,,0.888888889,0.869608327,,,,,,,,2258.658503,,17.37125288,130.0227749,,,,,,,,,,,,,,,,,,,,,,,,,,,,,,,,,,,,,,,,,,,,,,,LiTFO,O=S(=O)([O-])C(F)(F)F.[Li+],0.111111111,0.130391673,0.960799385,155.9680291,,,,,,,,,,-8.6118,,56,1.65E-05,-4.782516056
,,7/29/2020,GB,,,doi.org/10.1016/S0167-2738(00)00791-8,PEM,[Cu]C(=O)CC(=O)OCCO[Au],[Cu]C(=O)CC(=O)OCCO[Au],,,,,,0.888888889,0.869608327,,,,,,,,2258.658503,,17.37125288,130.0227749,,,,,,,,,,,,,,,,,,,,,,,,,,,,,,,,,,,,,,,,,,,,,,,LiTFO,O=S(=O)([O-])C(F)(F)F.[Li+],0.111111111,0.130391673,0.960799385,155.9680291,,,,,,,,,,-8.6118,,51,1.09E-05,-4.962573502
,,7/29/2020,GB,,,doi.org/10.1016/S0167-2738(00)00791-8,PEM,[Cu]C(=O)CC(=O)OCCO[Au],[Cu]C(=O)CC(=O)OCCO[Au],,,,,,0.888888889,0.869608327,,,,,,,,2258.658503,,17.37125288,130.0227749,,,,,,,,,,,,,,,,,,,,,,,,,,,,,,,,,,,,,,,,,,,,,,,LiTFO,O=S(=O)([O-])C(F)(F)F.[Li+],0.111111111,0.130391673,0.960799385,155.9680291,,,,,,,,,,-8.6118,,41,4.25E-06,-5.37161107
,,7/29/2020,GB,,,doi.org/10.1016/S0167-2738(00)00791-8,PEM,[Cu]C(=O)CC(=O)OCCO[Au],[Cu]C(=O)CC(=O)OCCO[Au],,,,,,0.888888889,0.869608327,,,,,,,,2258.658503,,17.37125288,130.0227749,,,,,,,,,,,,,,,,,,,,,,,,,,,,,,,,,,,,,,,,,,,,,,,LiTFO,O=S(=O)([O-])C(F)(F)F.[Li+],0.111111111,0.130391673,0.960799385,155.9680291,,,,,,,,,,-8.6118,,37,2.60E-06,-5.585026652
,,7/29/2020,GB,,,doi.org/10.1016/S0167-2738(00)00791-8,PEM,[Cu]C(=O)CC(=O)OCCO[Au],[Cu]C(=O)CC(=O)OCCO[Au],,,,,,0.888888889,0.869608327,,,,,,,,2258.658503,,17.37125288,130.0227749,,,,,,,,,,,,,,,,,,,,,,,,,,,,,,,,,,,,,,,,,,,,,,,LiTFO,O=S(=O)([O-])C(F)(F)F.[Li+],0.111111111,0.130391673,0.960799385,155.9680291,,,,,,,,,,-8.6118,,32,1.42E-06,-5.847711656
,,7/29/2020,GB,,,doi.org/10.1016/S0167-2738(00)00791-8,PEM,[Cu]C(=O)CC(=O)OCCO[Au],[Cu]C(=O)CC(=O)OCCO[Au],,,,,,0.8,0.769298243,,,,,,,,2258.658503,,17.37125288,130.0227749,,,,,,,,,,,,,,,,,,,,,,,,,,,,,,,,,,,,,,,,,,,,,,,LiTFO,O=S(=O)([O-])C(F)(F)F.[Li+],0.2,0.230701757,1.92159877,155.9680291,,,,,,,,,,-5.8944,,95,0.000134,-3.872895202
,,7/29/2020,GB,,,doi.org/10.1016/S0167-2738(00)00791-8,PEM,[Cu]C(=O)CC(=O)OCCO[Au],[Cu]C(=O)CC(=O)OCCO[Au],,,,,,0.8,0.769298243,,,,,,,,2258.658503,,17.37125288,130.0227749,,,,,,,,,,,,,,,,,,,,,,,,,,,,,,,,,,,,,,,,,,,,,,,LiTFO,O=S(=O)([O-])C(F)(F)F.[Li+],0.2,0.230701757,1.92159877,155.9680291,,,,,,,,,,-5.8944,,90,0.000107,-3.970616222
,,7/29/2020,GB,,,doi.org/10.1016/S0167-2738(00)00791-8,PEM,[Cu]C(=O)CC(=O)OCCO[Au],[Cu]C(=O)CC(=O)OCCO[Au],,,,,,0.8,0.769298243,,,,,,,,2258.658503,,17.37125288,130.0227749,,,,,,,,,,,,,,,,,,,,,,,,,,,,,,,,,,,,,,,,,,,,,,,LiTFO,O=S(=O)([O-])C(F)(F)F.[Li+],0.2,0.230701757,1.92159877,155.9680291,,,,,,,,,,-5.8944,,85,8.22E-05,-4.085128182
,,7/29/2020,GB,,,doi.org/10.1016/S0167-2738(00)00791-8,PEM,[Cu]C(=O)CC(=O)OCCO[Au],[Cu]C(=O)CC(=O)OCCO[Au],,,,,,0.8,0.769298243,,,,,,,,2258.658503,,17.37125288,130.0227749,,,,,,,,,,,,,,,,,,,,,,,,,,,,,,,,,,,,,,,,,,,,,,,LiTFO,O=S(=O)([O-])C(F)(F)F.[Li+],0.2,0.230701757,1.92159877,155.9680291,,,,,,,,,,-5.8944,,80,6.43E-05,-4.191789027
,,7/29/2020,GB,,,doi.org/10.1016/S0167-2738(00)00791-8,PEM,[Cu]C(=O)CC(=O)OCCO[Au],[Cu]C(=O)CC(=O)OCCO[Au],,,,,,0.8,0.769298243,,,,,,,,2258.658503,,17.37125288,130.0227749,,,,,,,,,,,,,,,,,,,,,,,,,,,,,,,,,,,,,,,,,,,,,,,LiTFO,O=S(=O)([O-])C(F)(F)F.[Li+],0.2,0.230701757,1.92159877,155.9680291,,,,,,,,,,-5.8944,,75,4.94E-05,-4.306273051
,,7/29/2020,GB,,,doi.org/10.1016/S0167-2738(00)00791-8,PEM,[Cu]C(=O)CC(=O)OCCO[Au],[Cu]C(=O)CC(=O)OCCO[Au],,,,,,0.8,0.769298243,,,,,,,,2258.658503,,17.37125288,130.0227749,,,,,,,,,,,,,,,,,,,,,,,,,,,,,,,,,,,,,,,,,,,,,,,LiTFO,O=S(=O)([O-])C(F)(F)F.[Li+],0.2,0.230701757,1.92159877,155.9680291,,,,,,,,,,-5.8944,,71,3.58E-05,-4.446116973
,,7/29/2020,GB,,,doi.org/10.1016/S0167-2738(00)00791-8,PEM,[Cu]C(=O)CC(=O)OCCO[Au],[Cu]C(=O)CC(=O)OCCO[Au],,,,,,0.8,0.769298243,,,,,,,,2258.658503,,17.37125288,130.0227749,,,,,,,,,,,,,,,,,,,,,,,,,,,,,,,,,,,,,,,,,,,,,,,LiTFO,O=S(=O)([O-])C(F)(F)F.[Li+],0.2,0.230701757,1.92159877,155.9680291,,,,,,,,,,-5.8944,,66,2.50E-05,-4.602059991
,,7/29/2020,GB,,,doi.org/10.1016/S0167-2738(00)00791-8,PEM,[Cu]C(=O)CC(=O)OCCO[Au],[Cu]C(=O)CC(=O)OCCO[Au],,,,,,0.8,0.769298243,,,,,,,,2258.658503,,17.37125288,130.0227749,,,,,,,,,,,,,,,,,,,,,,,,,,,,,,,,,,,,,,,,,,,,,,,LiTFO,O=S(=O)([O-])C(F)(F)F.[Li+],0.2,0.230701757,1.92159877,155.9680291,,,,,,,,,,-5.8944,,61,1.72E-05,-4.764471553
,,7/29/2020,GB,,,doi.org/10.1016/S0167-2738(00)00791-8,PEM,[Cu]C(=O)CC(=O)OCCO[Au],[Cu]C(=O)CC(=O)OCCO[Au],,,,,,0.8,0.769298243,,,,,,,,2258.658503,,17.37125288,130.0227749,,,,,,,,,,,,,,,,,,,,,,,,,,,,,,,,,,,,,,,,,,,,,,,LiTFO,O=S(=O)([O-])C(F)(F)F.[Li+],0.2,0.230701757,1.92159877,155.9680291,,,,,,,,,,-5.8944,,56,1.13E-05,-4.946921557
,,7/29/2020,GB,,,doi.org/10.1016/S0167-2738(00)00791-8,PEM,[Cu]C(=O)CC(=O)OCCO[Au],[Cu]C(=O)CC(=O)OCCO[Au],,,,,,0.8,0.769298243,,,,,,,,2258.658503,,17.37125288,130.0227749,,,,,,,,,,,,,,,,,,,,,,,,,,,,,,,,,,,,,,,,,,,,,,,LiTFO,O=S(=O)([O-])C(F)(F)F.[Li+],0.2,0.230701757,1.92159877,155.9680291,,,,,,,,,,-5.8944,,51,6.68E-06,-5.175223538
,,7/29/2020,GB,,,doi.org/10.1016/S0167-2738(00)00791-8,PEM,[Cu]C(=O)CC(=O)OCCO[Au],[Cu]C(=O)CC(=O)OCCO[Au],,,,,,0.8,0.769298243,,,,,,,,2258.658503,,17.37125288,130.0227749,,,,,,,,,,,,,,,,,,,,,,,,,,,,,,,,,,,,,,,,,,,,,,,LiTFO,O=S(=O)([O-])C(F)(F)F.[Li+],0.2,0.230701757,1.92159877,155.9680291,,,,,,,,,,-5.8944,,46,4.01E-06,-5.396855627
,,7/29/2020,GB,,,doi.org/10.1016/S0167-2738(00)00791-8,PEM,[Cu]C(=O)CC(=O)OCCO[Au],[Cu]C(=O)CC(=O)OCCO[Au],,,,,,0.8,0.769298243,,,,,,,,2258.658503,,17.37125288,130.0227749,,,,,,,,,,,,,,,,,,,,,,,,,,,,,,,,,,,,,,,,,,,,,,,LiTFO,O=S(=O)([O-])C(F)(F)F.[Li+],0.2,0.230701757,1.92159877,155.9680291,,,,,,,,,,-5.8944,,41,2.32E-06,-5.634512015
,,7/29/2020,GB,,,doi.org/10.1016/S0167-2738(00)00791-8,PEM,[Cu]C(=O)CC(=O)OCCO[Au],[Cu]C(=O)CC(=O)OCCO[Au],,,,,,0.8,0.769298243,,,,,,,,2258.658503,,17.37125288,130.0227749,,,,,,,,,,,,,,,,,,,,,,,,,,,,,,,,,,,,,,,,,,,,,,,LiTFO,O=S(=O)([O-])C(F)(F)F.[Li+],0.2,0.230701757,1.92159877,155.9680291,,,,,,,,,,-5.8944,,37,1.24E-06,-5.906578315
