Repository: zjurillpolymer/SPE_prediction

# SPE Prediction

Polymer electrolyte conductivity prediction using graph neural networks.

## Data

Data from [ChemPropPred](https://github.com/learningmatter-mit/Chem-prop-pred) — polymer electrolyte conductivity measurements including SMILES, conductivity (log S/cm), molecular weight, salt concentration, and temperature.

- `data/clean_train_data.csv` — cleaned training data
- `data/PolymerElectrolyteData.csv` — full raw dataset
- `data/PolyInfo_8salts.csv` / `data/polyinfo_5salts_4conc.csv` — PolyInfo polymer database with salt additives

File: data/PolymerElectrolyteData.csv (part 126 of 154)
Notes,Compound Notebook Name,Date Copied to Master Database,Data Recorded By,Seshadri Group,Oyaizu Group,DOI,Solvent 1 (S1),S1 SMILES,S1 SMILES 1,S1 SMILES 2,S1 SMILES 3,S1 Big SMILES,S1 End Group 1,S1 End Group 2,S1 Mol %,S1 Weight %,S1 SMILES 1 Mol %,S1 SMILES 2 Mol %,S1 SMILES 3 Mol %,S1 Molar Ratio,S1 Weight Ratio,S1 Mw,S1 Mn,S1 Mn or Mw,S1 Mw/Mn,S1 DOP,S1 Molar Mass (g/mol),S1 Type,S1 Block Mol Weight,Solvent 2 (S2),S2 SMILES,S2 SMILES 1,S2 SMILES 2,S2 Mol %,S2 Weight %,S2 SMILES 1 Mol %,S2 SMILES 2 Mol %,S2 Molar Ratio,S2 Weight Ratio,S2 Mw,S2 Mn,S2 Mn or Mw,S2 Mw/Mn,S2 DOP,S2 Molar Mass (g/mol),S2 Type,Solvent 3 (S3),S3 SMILES,S3 SMILES 1,S3 Mol %,S3 Weight %,S3 Molar Ratio,S3 Weight Ratio,S3 Mw,S3 Mn,S3 Mn or Mw,S3 Mw/Mn,S3 DOP,S3 Molar Mass (g/mol),S3 Type,Solvent 4 (S4),S4 SMILES,S4 Mol %,S4 Weight %,S4 Molar Ratio,S4 Weight Ratio,S4 Mw,S4 Mn,S4 Mn or Mw,S4 Mw/Mn,S4 DOP,S4 Molar Mass (g/mol),S4 Type,Salt 1,Salt1 SMILES,Salt1 Mol %,Salt1 Weight %,Salt1 Molality (mol salt/kg polymer),Salt1 Molar Mass (g/mol),Salt 2,Salt2 SMILES,Salt2 Mol %,Salt2 Weight %,Salt2 Molality (mol salt/kg polymer),Salt2 Molar Mass (g/mol),Inorganic Material 1 (IM1),IM1 Weight %,IM1 Particle Size (nm),Tg (oC),Heating Rate (K/min),Temperature (oC),Conductivity (S/cm),log Conductivity (S/cm)
,,7/29/2020,GB,,,doi.org/10.1016/S0167-2738(00)00791-8,PEM,[Cu]C(=O)CC(=O)OCCO[Au],[Cu]C(=O)CC(=O)OCCO[Au],,,,,,0.8,0.769298243,,,,,,,,2258.658503,,17.37125288,130.0227749,,,,,,,,,,,,,,,,,,,,,,,,,,,,,,,,,,,,,,,,,,,,,,,LiTFO,O=S(=O)([O-])C(F)(F)F.[Li+],0.2,0.230701757,1.92159877,155.9680291,,,,,,,,,,-5.8944,,32,6.30E-07,-6.200659451
,,7/29/2020,GB,,,doi.org/10.1016/S0167-2738(00)00791-8,PEM,[Cu]C(=O)CC(=O)OCCO[Au],[Cu]C(=O)CC(=O)OCCO[Au],,,,,,0.666666667,0.625089091,,,,,,,,2258.658503,,17.37125288,130.0227749,,,,,,,,,,,,,,,,,,,,,,,,,,,,,,,,,,,,,,,,,,,,,,,LiTFO,O=S(=O)([O-])C(F)(F)F.[Li+],0.333333333,0.374910909,3.84319754,155.9680291,,,,,,,,,,-3.5447,,94,0.000109,-3.962573502
,,7/29/2020,GB,,,doi.org/10.1016/S0167-2738(00)00791-8,PEM,[Cu]C(=O)CC(=O)OCCO[Au],[Cu]C(=O)CC(=O)OCCO[Au],,,,,,0.666666667,0.625089091,,,,,,,,2258.658503,,17.37125288,130.0227749,,,,,,,,,,,,,,,,,,,,,,,,,,,,,,,,,,,,,,,,,,,,,,,LiTFO,O=S(=O)([O-])C(F)(F)F.[Li+],0.333333333,0.374910909,3.84319754,155.9680291,,,,,,,,,,-3.5447,,90,8.37E-05,-4.077274542
,,7/29/2020,GB,,,doi.org/10.1016/S0167-2738(00)00791-8,PEM,[Cu]C(=O)CC(=O)OCCO[Au],[Cu]C(=O)CC(=O)OCCO[Au],,,,,,0.666666667,0.625089091,,,,,,,,2258.658503,,17.37125288,130.0227749,,,,,,,,,,,,,,,,,,,,,,,,,,,,,,,,,,,,,,,,,,,,,,,LiTFO,O=S(=O)([O-])C(F)(F)F.[Li+],0.333333333,0.374910909,3.84319754,155.9680291,,,,,,,,,,-3.5447,,85,6.68E-05,-4.175223538
,,7/29/2020,GB,,,doi.org/10.1016/S0167-2738(00)00791-8,PEM,[Cu]C(=O)CC(=O)OCCO[Au],[Cu]C(=O)CC(=O)OCCO[Au],,,,,,0.666666667,0.625089091,,,,,,,,2258.658503,,17.37125288,130.0227749,,,,,,,,,,,,,,,,,,,,,,,,,,,,,,,,,,,,,,,,,,,,,,,LiTFO,O=S(=O)([O-])C(F)(F)F.[Li+],0.333333333,0.374910909,3.84319754,155.9680291,,,,,,,,,,-3.5447,,80,5.13E-05,-4.289882635
,,7/29/2020,GB,,,doi.org/10.1016/S0167-2738(00)00791-8,PEM,[Cu]C(=O)CC(=O)OCCO[Au],[Cu]C(=O)CC(=O)OCCO[Au],,,,,,0.666666667,0.625089091,,,,,,,,2258.658503,,17.37125288,130.0227749,,,,,,,,,,,,,,,,,,,,,,,,,,,,,,,,,,,,,,,,,,,,,,,LiTFO,O=S(=O)([O-])C(F)(F)F.[Li+],0.333333333,0.374910909,3.84319754,155.9680291,,,,,,,,,,-3.5447,,76,3.65E-05,-4.437707136
,,7/29/2020,GB,,,doi.org/10.1016/S0167-2738(00)00791-8,PEM,[Cu]C(=O)CC(=O)OCCO[Au],[Cu]C(=O)CC(=O)OCCO[Au],,,,,,0.666666667,0.625089091,,,,,,,,2258.658503,,17.37125288,130.0227749,,,,,,,,,,,,,,,,,,,,,,,,,,,,,,,,,,,,,,,,,,,,,,,LiTFO,O=S(=O)([O-])C(F)(F)F.[Li+],0.333333333,0.374910909,3.84319754,155.9680291,,,,,,,,,,-3.5447,,71,2.60E-05,-4.585026652
,,7/29/2020,GB,,,doi.org/10.1016/S0167-2738(00)00791-8,PEM,[Cu]C(=O)CC(=O)OCCO[Au],[Cu]C(=O)CC(=O)OCCO[Au],,,,,,0.666666667,0.625089091,,,,,,,,2258.658503,,17.37125288,130.0227749,,,,,,,,,,,,,,,,,,,,,,,,,,,,,,,,,,,,,,,,,,,,,,,LiTFO,O=S(=O)([O-])C(F)(F)F.[Li+],0.333333333,0.374910909,3.84319754,155.9680291,,,,,,,,,,-3.5447,,66,1.72E-05,-4.764471553
,,7/29/2020,GB,,,doi.org/10.1016/S0167-2738(00)00791-8,PEM,[Cu]C(=O)CC(=O)OCCO[Au],[Cu]C(=O)CC(=O)OCCO[Au],,,,,,0.666666667,0.625089091,,,,,,,,2258.658503,,17.37125288,130.0227749,,,,,,,,,,,,,,,,,,,,,,,,,,,,,,,,,,,,,,,,,,,,,,,LiTFO,O=S(=O)([O-])C(F)(F)F.[Li+],0.333333333,0.374910909,3.84319754,155.9680291,,,,,,,,,,-3.5447,,61,1.13E-05,-4.946921557
,,7/29/2020,GB,,,doi.org/10.1016/S0167-2738(00)00791-8,PEM,[Cu]C(=O)CC(=O)OCCO[Au],[Cu]C(=O)CC(=O)OCCO[Au],,,,,,0.666666667,0.625089091,,,,,,,,2258.658503,,17.37125288,130.0227749,,,,,,,,,,,,,,,,,,,,,,,,,,,,,,,,,,,,,,,,,,,,,,,LiTFO,O=S(=O)([O-])C(F)(F)F.[Li+],0.333333333,0.374910909,3.84319754,155.9680291,,,,,,,,,,-3.5447,,56,7.20E-06,-5.142667504
,,7/29/2020,GB,,,doi.org/10.1016/S0167-2738(00)00791-8,PEM,[Cu]C(=O)CC(=O)OCCO[Au],[Cu]C(=O)CC(=O)OCCO[Au],,,,,,0.666666667,0.625089091,,,,,,,,2258.658503,,17.37125288,130.0227749,,,,,,,,,,,,,,,,,,,,,,,,,,,,,,,,,,,,,,,,,,,,,,,LiTFO,O=S(=O)([O-])C(F)(F)F.[Li+],0.333333333,0.374910909,3.84319754,155.9680291,,,,,,,,,,-3.5447,,51,4.24E-06,-5.372634143
,,7/29/2020,GB,,,doi.org/10.1016/S0167-2738(00)00791-8,PEM,[Cu]C(=O)CC(=O)OCCO[Au],[Cu]C(=O)CC(=O)OCCO[Au],,,,,,0.666666667,0.625089091,,,,,,,,2258.658503,,17.37125288,130.0227749,,,,,,,,,,,,,,,,,,,,,,,,,,,,,,,,,,,,,,,,,,,,,,,LiTFO,O=S(=O)([O-])C(F)(F)F.[Li+],0.333333333,0.374910909,3.84319754,155.9680291,,,,,,,,,,-3.5447,,46,2.41E-06,-5.617982957
,,7/29/2020,GB,,,doi.org/10.1016/S0167-2738(00)00791-8,PEM,[Cu]C(=O)CC(=O)OCCO[Au],[Cu]C(=O)CC(=O)OCCO[Au],,,,,,0.666666667,0.625089091,,,,,,,,2258.658503,,17.37125288,130.0227749,,,,,,,,,,,,,,,,,,,,,,,,,,,,,,,,,,,,,,,,,,,,,,,LiTFO,O=S(=O)([O-])C(F)(F)F.[Li+],0.333333333,0.374910909,3.84319754,155.9680291,,,,,,,,,,-3.5447,,41,1.22E-06,-5.913640169
,,7/29/2020,GB,,,doi.org/10.1016/S0167-2738(00)00791-8,PEM,[Cu]C(=O)CC(=O)OCCO[Au],[Cu]C(=O)CC(=O)OCCO[Au],,,,,,0.666666667,0.625089091,,,,,,,,2258.658503,,17.37125288,130.0227749,,,,,,,,,,,,,,,,,,,,,,,,,,,,,,,,,,,,,,,,,,,,,,,LiTFO,O=S(=O)([O-])C(F)(F)F.[Li+],0.333333333,0.374910909,3.84319754,155.9680291,,,,,,,,,,-3.5447,,37,6.67E-07,-6.175874166
,,7/29/2020,GB,,,doi.org/10.1016/S0167-2738(00)00791-8,PEM,[Cu]C(=O)CC(=O)OCCO[Au],[Cu]C(=O)CC(=O)OCCO[Au],,,,,,0.666666667,0.625089091,,,,,,,,2258.658503,,17.37125288,130.0227749,,,,,,,,,,,,,,,,,,,,,,,,,,,,,,,,,,,,,,,,,,,,,,,LiTFO,O=S(=O)([O-])C(F)(F)F.[Li+],0.333333333,0.374910909,3.84319754,155.9680291,,,,,,,,,,-3.5447,,32,3.25E-07,-6.488116639
,,7/29/2020,GB,,,doi.org/10.1016/S0167-2738(00)00791-8,PEM,[Cu]C(=O)CC(=O)OCCO[Au],[Cu]C(=O)CC(=O)OCCO[Au],,,,,,0.5,0.454639705,,,,,,,,2258.658503,,17.37125288,130.0227749,,,,,,,,,,,,,,,,,,,,,,,,,,,,,,,,,,,,,,,,,,,,,,,LiTFO,O=S(=O)([O-])C(F)(F)F.[Li+],0.5,0.545360295,7.686395081,155.9680291,,,,,,,,,,16.1407,,94,4.32E-05,-4.364516253
,,7/29/2020,GB,,,doi.org/10.1016/S0167-2738(00)00791-8,PEM,[Cu]C(=O)CC(=O)OCCO[Au],[Cu]C(=O)CC(=O)OCCO[Au],,,,,,0.5,0.454639705,,,,,,,,2258.658503,,17.37125288,130.0227749,,,,,,,,,,,,,,,,,,,,,,,,,,,,,,,,,,,,,,,,,,,,,,,LiTFO,O=S(=O)([O-])C(F)(F)F.[Li+],0.5,0.545360295,7.686395081,155.9680291,,,,,,,,,,16.1407,,90,3.13E-05,-4.504455662
,,7/29/2020,GB,,,doi.org/10.1016/S0167-2738(00)00791-8,PEM,[Cu]C(=O)CC(=O)OCCO[Au],[Cu]C(=O)CC(=O)OCCO[Au],,,,,,0.5,0.454639705,,,,,,,,2258.658503,,17.37125288,130.0227749,,,,,,,,,,,,,,,,,,,,,,,,,,,,,,,,,,,,,,,,,,,,,,,LiTFO,O=S(=O)([O-])C(F)(F)F.[Li+],0.5,0.545360295,7.686395081,155.9680291,,,,,,,,,,16.1407,,85,2.32E-05,-4.634512015
,,7/29/2020,GB,,,doi.org/10.1016/S0167-2738(00)00791-8,PEM,[Cu]C(=O)CC(=O)OCCO[Au],[Cu]C(=O)CC(=O)OCCO[Au],,,,,,0.5,0.454639705,,,,,,,,2258.658503,,17.37125288,130.0227749,,,,,,,,,,,,,,,,,,,,,,,,,,,,,,,,,,,,,,,,,,,,,,,LiTFO,O=S(=O)([O-])C(F)(F)F.[Li+],0.5,0.545360295,7.686395081,155.9680291,,,,,,,,,,16.1407,,80,1.62E-05,-4.790484985
,,7/29/2020,GB,,,doi.org/10.1016/S0167-2738(00)00791-8,PEM,[Cu]C(=O)CC(=O)OCCO[Au],[Cu]C(=O)CC(=O)OCCO[Au],,,,,,0.5,0.454639705,,,,,,,,2258.658503,,17.37125288,130.0227749,,,,,,,,,,,,,,,,,,,,,,,,,,,,,,,,,,,,,,,,,,,,,,,LiTFO,O=S(=O)([O-])C(F)(F)F.[Li+],0.5,0.545360295,7.686395081,155.9680291,,,,,,,,,,16.1407,,75,1.13E-05,-4.946921557
,,7/29/2020,GB,,,doi.org/10.1016/S0167-2738(00)00791-8,PEM,[Cu]C(=O)CC(=O)OCCO[Au],[Cu]C(=O)CC(=O)OCCO[Au],,,,,,0.5,0.454639705,,,,,,,,2258.658503,,17.37125288,130.0227749,,,,,,,,,,,,,,,,,,,,,,,,,,,,,,,,,,,,,,,,,,,,,,,LiTFO,O=S(=O)([O-])C(F)(F)F.[Li+],0.5,0.545360295,7.686395081,155.9680291,,,,,,,,,,16.1407,,70,7.32E-06,-5.135488919
,,7/29/2020,GB,,,doi.org/10.1016/S0167-2738(00)00791-8,PEM,[Cu]C(=O)CC(=O)OCCO[Au],[Cu]C(=O)CC(=O)OCCO[Au],,,,,,0.5,0.454639705,,,,,,,,2258.658503,,17.37125288,130.0227749,,,,,,,,,,,,,,,,,,,,,,,,,,,,,,,,,,,,,,,,,,,,,,,LiTFO,O=S(=O)([O-])C(F)(F)F.[Li+],0.5,0.545360295,7.686395081,155.9680291,,,,,,,,,,16.1407,,65,4.48E-06,-5.348721986
,,7/29/2020,GB,,,doi.org/10.1016/S0167-2738(00)00791-8,PEM,[Cu]C(=O)CC(=O)OCCO[Au],[Cu]C(=O)CC(=O)OCCO[Au],,,,,,0.5,0.454639705,,,,,,,,2258.658503,,17.37125288,130.0227749,,,,,,,,,,,,,,,,,,,,,,,,,,,,,,,,,,,,,,,,,,,,,,,LiTFO,O=S(=O)([O-])C(F)(F)F.[Li+],0.5,0.545360295,7.686395081,155.9680291,,,,,,,,,,16.1407,,61,2.80E-06,-5.552841969
,,7/29/2020,GB,,,doi.org/10.1016/S0167-2738(00)00791-8,PEM,[Cu]C(=O)CC(=O)OCCO[Au],[Cu]C(=O)CC(=O)OCCO[Au],,,,,,0.5,0.454639705,,,,,,,,2258.658503,,17.37125288,130.0227749,,,,,,,,,,,,,,,,,,,,,,,,,,,,,,,,,,,,,,,,,,,,,,,LiTFO,O=S(=O)([O-])C(F)(F)F.[Li+],0.5,0.545360295,7.686395081,155.9680291,,,,,,,,,,16.1407,,56,1.59E-06,-5.798602876
,,7/29/2020,GB,,,doi.org/10.1016/S0167-2738(00)00791-8,PEM,[Cu]C(=O)CC(=O)OCCO[Au],[Cu]C(=O)CC(=O)OCCO[Au],,,,,,0.5,0.454639705,,,,,,,,2258.658503,,17.37125288,130.0227749,,,,,,,,,,,,,,,,,,,,,,,,,,,,,,,,,,,,,,,,,,,,,,,LiTFO,O=S(=O)([O-])C(F)(F)F.[Li+],0.5,0.545360295,7.686395081,155.9680291,,,,,,,,,,16.1407,,51,8.67E-07,-6.061980903
,,7/29/2020,GB,,,doi.org/10.1016/S0167-2738(00)00791-8,PEM,[Cu]C(=O)CC(=O)OCCO[Au],[Cu]C(=O)CC(=O)OCCO[Au],,,,,,0.5,0.454639705,,,,,,,,2258.658503,,17.37125288,130.0227749,,,,,,,,,,,,,,,,,,,,,,,,,,,,,,,,,,,,,,,,,,,,,,,LiTFO,O=S(=O)([O-])C(F)(F)F.[Li+],0.5,0.545360295,7.686395081,155.9680291,,,,,,,,,,16.1407,,46,4.48E-07,-6.348721986
,,7/29/2020,GB,,,doi.org/10.1016/S0167-2738(00)00791-8,PEM,[Cu]C(=O)CC(=O)OCCO[Au],[Cu]C(=O)CC(=O)OCCO[Au],,,,,,0.5,0.454639705,,,,,,,,2258.658503,,17.37125288,130.0227749,,,,,,,,,,,,,,,,,,,,,,,,,,,,,,,,,,,,,,,,,,,,,,,LiTFO,O=S(=O)([O-])C(F)(F)F.[Li+],0.5,0.545360295,7.686395081,155.9680291,,,,,,,,,,16.1407,,41,2.23E-07,-6.651695137
,,7/29/2020,GB,,,doi.org/10.1021/ma00142a078,PESc,[Cu]OCCOC(=O)CCC(=O)[Au],[Cu]OCCOC(=O)CCC(=O)[Au],,,,,,0.980392157,0.985499976,,,,,,60500,23400,23400,2.59,162.3534309,144.0384249,,,,,,,,,,,,,,,,,,,,,,,,,,,,,,,,,,,,,,,,,,,,,,,LiClO4,[Li+].[O-][Cl+3]([O-])([O-])[O-],0.019607843,0.014500024,0.138763616,105.9645157,,,,,,,,,,-6,,90,1.17E-07,-6.933100365
,,7/29/2020,GB,,,doi.org/10.1021/ma00142a078,PESc,[Cu]OCCOC(=O)CCC(=O)[Au],[Cu]OCCOC(=O)CCC(=O)[Au],,,,,,0.980392157,0.985499976,,,,,,60500,23400,23400,2.59,162.3534309,144.0384249,,,,,,,,,,,,,,,,,,,,,,,,,,,,,,,,,,,,,,,,,,,,,,,LiClO4,[Li+].[O-][Cl+3]([O-])([O-])[O-],0.019607843,0.014500024,0.138763616,105.9645157,,,,,,,,,,-6,,80,5.33E-08,-7.273599653
,,7/29/2020,GB,,,doi.org/10.1021/ma00142a078,PESc,[Cu]OCCOC(=O)CCC(=O)[Au],[Cu]OCCOC(=O)CCC(=O)[Au],,,,,,0.980392157,0.985499976,,,,,,60500,23400,23400,2.59,162.3534309,144.0384249,,,,,,,,,,,,,,,,,,,,,,,,,,,,,,,,,,,,,,,,,,,,,,,LiClO4,[Li+].[O-][Cl+3]([O-])([O-])[O-],0.019607843,0.014500024,0.138763616,105.9645157,,,,,,,,,,-6,,70,2.80E-08,-7.553200409
,,7/29/2020,GB,,,doi.org/10.1021/ma00142a078,PESc,[Cu]OCCOC(=O)CCC(=O)[Au],[Cu]OCCOC(=O)CCC(=O)[Au],,,,,,0.980392157,0.985499976,,,,,,60500,23400,23400,2.59,162.3534309,144.0384249,,,,,,,,,,,,,,,,,,,,,,,,,,,,,,,,,,,,,,,,,,,,,,,LiClO4,[Li+].[O-][Cl+3]([O-])([O-])[O-],0.019607843,0.014500024,0.138763616,105.9645157,,,,,,,,,,-6,,60,1.01E-08,-7.996901531
,,7/29/2020,GB,,,doi.org/10.1021/ma00142a078,PESc,[Cu]OCCOC(=O)CCC(=O)[Au],[Cu]OCCOC(=O)CCC(=O)[Au],,,,,,0.980392157,0.985499976,,,,,,60500,23400,23400,2.59,162.3534309,144.0384249,,,,,,,,,,,,,,,,,,,,,,,,,,,,,,,,,,,,,,,,,,,,,,,LiClO4,[Li+].[O-][Cl+3]([O-])([O-])[O-],0.019607843,0.014500024,0.138763616,105.9645157,,,,,,,,,,-6,,50,2.74E-09,-8.562300161
,,7/29/2020,GB,,,doi.org/10.1021/ma00142a078,PESc,[Cu]OCCOC(=O)CCC(=O)[Au],[Cu]OCCOC(=O)CCC(=O)[Au],,,,,,0.980392157,0.985499976,,,,,,60500,23400,23400,2.59,162.3534309,144.0384249,,,,,,,,,,,,,,,,,,,,,,,,,,,,,,,,,,,,,,,,,,,,,,,LiClO4,[Li+].[O-][Cl+3]([O-])([O-])[O-],0.019607843,0.014500024,0.138763616,105.9645157,,,,,,,,,,-6,,40,8.57E-10,-9.066900105
,,7/29/2020,GB,,,doi.org/10.1021/ma00142a078,PESc,[Cu]OCCOC(=O)CCC(=O)[Au],[Cu]OCCOC(=O)CCC(=O)[Au],,,,,,0.961538462,0.971414444,,,,,,60500,23400,23400,2.59,162.3534309,144.0384249,,,,,,,,,,,,,,,,,,,,,,,,,,,,,,,,,,,,,,,,,,,,,,,LiClO4,[Li+].[O-][Cl+3]([O-])([O-])[O-],0.038461538,0.028585556,0.277527232,105.9645157,,,,,,,,,,-3,,90,6.62E-07,-6.179300144
,,7/29/2020,GB,,,doi.org/10.1021/ma00142a078,PESc,[Cu]OCCOC(=O)CCC(=O)[Au],[Cu]OCCOC(=O)CCC(=O)[Au],,,,,,0.961538462,0.971414444,,,,,,60500,23400,23400,2.59,162.3534309,144.0384249,,,,,,,,,,,,,,,,,,,,,,,,,,,,,,,,,,,,,,,,,,,,,,,LiClO4,[Li+].[O-][Cl+3]([O-])([O-])[O-],0.038461538,0.028585556,0.277527232,105.9645157,,,,,,,,,,-3,,80,2.48E-07,-6.604900863
,,7/29/2020,GB,,,doi.org/10.1021/ma00142a078,PESc,[Cu]OCCOC(=O)CCC(=O)[Au],[Cu]OCCOC(=O)CCC(=O)[Au],,,,,,0.961538462,0.971414444,,,,,,60500,23400,23400,2.59,162.3534309,144.0384249,,,,,,,,,,,,,,,,,,,,,,,,,,,,,,,,,,,,,,,,,,,,,,,LiClO4,[Li+].[O-][Cl+3]([O-])([O-])[O-],0.038461538,0.028585556,0.277527232,105.9645157,,,,,,,,,,-3,,70,1.34E-07,-6.872299266
,,7/29/2020,GB,,,doi.org/10.1021/ma00142a078,PESc,[Cu]OCCOC(=O)CCC(=O)[Au],[Cu]OCCOC(=O)CCC(=O)[Au],,,,,,0.961538462,0.971414444,,,,,,60500,23400,23400,2.59,162.3534309,144.0384249,,,,,,,,,,,,,,,,,,,,,,,,,,,,,,,,,,,,,,,,,,,,,,,LiClO4,[Li+].[O-][Cl+3]([O-])([O-])[O-],0.038461538,0.028585556,0.277527232,105.9645157,,,,,,,,,,-3,,60,4.20E-08,-7.376899636
,,7/29/2020,GB,,,doi.org/10.1021/ma00142a078,PESc,[Cu]OCCOC(=O)CCC(=O)[Au],[Cu]OCCOC(=O)CCC(=O)[Au],,,,,,0.961538462,0.971414444,,,,,,60500,23400,23400,2.59,162.3534309,144.0384249,,,,,,,,,,,,,,,,,,,,,,,,,,,,,,,,,,,,,,,,,,,,,,,LiClO4,[Li+].[O-][Cl+3]([O-])([O-])[O-],0.038461538,0.028585556,0.277527232,105.9645157,,,,,,,,,,-3,,50,1.14E-08,-7.942200814
,,7/29/2020,GB,,,doi.org/10.1021/ma00142a078,PESc,[Cu]OCCOC(=O)CCC(=O)[Au],[Cu]OCCOC(=O)CCC(=O)[Au],,,,,,0.961538462,0.971414444,,,,,,60500,23400,23400,2.59,162.3534309,144.0384249,,,,,,,,,,,,,,,,,,,,,,,,,,,,,,,,,,,,,,,,,,,,,,,LiClO4,[Li+].[O-][Cl+3]([O-])([O-])[O-],0.038461538,0.028585556,0.277527232,105.9645157,,,,,,,,,,-3,,40,3.33E-09,-8.477199869
,,7/29/2020,GB,,,doi.org/10.1021/ma00142a078,PESc,[Cu]OCCOC(=O)CCC(=O)[Au],[Cu]OCCOC(=O)CCC(=O)[Au],,,,,,0.961538462,0.971414444,,,,,,60500,23400,23400,2.59,162.3534309,144.0384249,,,,,,,,,,,,,,,,,,,,,,,,,,,,,,,,,,,,,,,,,,,,,,,LiClO4,[Li+].[O-][Cl+3]([O-])([O-])[O-],0.038461538,0.028585556,0.277527232,105.9645157,,,,,,,,,,-3,,30,5.40E-10,-9.267500092
,,7/29/2020,GB,,,doi.org/10.1021/ma00142a078,PESc,[Cu]OCCOC(=O)CCC(=O)[Au],[Cu]OCCOC(=O)CCC(=O)[Au],,,,,,0.943396226,0.957725881,,,,,,60500,23400,23400,2.59,162.3534309,144.0384249,,,,,,,,,,,,,,,,,,,,,,,,,,,,,,,,,,,,,,,,,,,,,,,LiClO4,[Li+].[O-][Cl+3]([O-])([O-])[O-],0.056603774,0.042274119,0.416290849,105.9645157,,,,,,,,,,-1,,90,9.00E-07,-6.045600208
,,7/29/2020,GB,,,doi.org/10.1021/ma00142a078,PESc,[Cu]OCCOC(=O)CCC(=O)[Au],[Cu]OCCOC(=O)CCC(=O)[Au],,,,,,0.943396226,0.957725881,,,,,,60500,23400,23400,2.59,162.3534309,144.0384249,,,,,,,,,,,,,,,,,,,,,,,,,,,,,,,,,,,,,,,,,,,,,,,LiClO4,[Li+].[O-][Cl+3]([O-])([O-])[O-],0.056603774,0.042274119,0.416290849,105.9645157,,,,,,,,,,-1,,80,3.33E-07,-6.477199869
,,7/29/2020,GB,,,doi.org/10.1021/ma00142a078,PESc,[Cu]OCCOC(=O)CCC(=O)[Au],[Cu]OCCOC(=O)CCC(=O)[Au],,,,,,0.943396226,0.957725881,,,,,,60500,23400,23400,2.59,162.3534309,144.0384249,,,,,,,,,,,,,,,,,,,,,,,,,,,,,,,,,,,,,,,,,,,,,,,LiClO4,[Li+].[O-][Cl+3]([O-])([O-])[O-],0.056603774,0.042274119,0.416290849,105.9645157,,,,,,,,,,-1,,70,1.59E-07,-6.799299945
,,7/29/2020,GB,,,doi.org/10.1021/ma00142a078,PESc,[Cu]OCCOC(=O)CCC(=O)[Au],[Cu]OCCOC(=O)CCC(=O)[Au],,,,,,0.943396226,0.957725881,,,,,,60500,23400,23400,2.59,162.3534309,144.0384249,,,,,,,,,,,,,,,,,,,,,,,,,,,,,,,,,,,,,,,,,,,,,,,LiClO4,[Li+].[O-][Cl+3]([O-])([O-])[O-],0.056603774,0.042274119,0.416290849,105.9645157,,,,,,,,,,-1,,60,4.90E-08,-7.30999984
,,7/29/2020,GB,,,doi.org/10.1021/ma00142a078,PESc,[Cu]OCCOC(=O)CCC(=O)[Au],[Cu]OCCOC(=O)CCC(=O)[Au],,,,,,0.943396226,0.957725881,,,,,,60500,23400,23400,2.59,162.3534309,144.0384249,,,,,,,,,,,,,,,,,,,,,,,,,,,,,,,,,,,,,,,,,,,,,,,LiClO4,[Li+].[O-][Cl+3]([O-])([O-])[O-],0.056603774,0.042274119,0.416290849,105.9645157,,,,,,,,,,-1,,50,1.33E-08,-7.875401232
,,7/29/2020,GB,,,doi.org/10.1021/ma00142a078,PESc,[Cu]OCCOC(=O)CCC(=O)[Au],[Cu]OCCOC(=O)CCC(=O)[Au],,,,,,0.943396226,0.957725881,,,,,,60500,23400,23400,2.59,162.3534309,144.0384249,,,,,,,,,,,,,,,,,,,,,,,,,,,,,,,,,,,,,,,,,,,,,,,LiClO4,[Li+].[O-][Cl+3]([O-])([O-])[O-],0.056603774,0.042274119,0.416290849,105.9645157,,,,,,,,,,-1,,40,4.05E-09,-8.392100187
,,7/29/2020,GB,,,doi.org/10.1021/ma00142a078,PESc,[Cu]OCCOC(=O)CCC(=O)[Au],[Cu]OCCOC(=O)CCC(=O)[Au],,,,,,0.943396226,0.957725881,,,,,,60500,23400,23400,2.59,162.3534309,144.0384249,,,,,,,,,,,,,,,,,,,,,,,,,,,,,,,,,,,,,,,,,,,,,,,LiClO4,[Li+].[O-][Cl+3]([O-])([O-])[O-],0.056603774,0.042274119,0.416290849,105.9645157,,,,,,,,,,-1,,30,6.30E-10,-9.20060017
,,7/29/2020,GB,,,doi.org/10.1021/ma00142a078,PESc,[Cu]OCCOC(=O)CCC(=O)[Au],[Cu]OCCOC(=O)CCC(=O)[Au],,,,,,0.925925926,0.944417738,,,,,,60500,23400,23400,2.59,162.3534309,144.0384249,,,,,,,,,,,,,,,,,,,,,,,,,,,,,,,,,,,,,,,,,,,,,,,LiClO4,[Li+].[O-][Cl+3]([O-])([O-])[O-],0.074074074,0.055582262,0.555054465,105.9645157,,,,,,,,,,2,,90,4.57E-06,-5.340400371
,,7/29/2020,GB,,,doi.org/10.1021/ma00142a078,PESc,[Cu]OCCOC(=O)CCC(=O)[Au],[Cu]OCCOC(=O)CCC(=O)[Au],,,,,,0.925925926,0.944417738,,,,,,60500,23400,23400,2.59,162.3534309,144.0384249,,,,,,,,,,,,,,,,,,,,,,,,,,,,,,,,,,,,,,,,,,,,,,,LiClO4,[Li+].[O-][Cl+3]([O-])([O-])[O-],0.074074074,0.055582262,0.555054465,105.9645157,,,,,,,,,,2,,80,1.51E-06,-5.820701046
,,7/29/2020,GB,,,doi.org/10.1021/ma00142a078,PESc,[Cu]OCCOC(=O)CCC(=O)[Au],[Cu]OCCOC(=O)CCC(=O)[Au],,,,,,0.925925926,0.944417738,,,,,,60500,23400,23400,2.59,162.3534309,144.0384249,,,,,,,,,,,,,,,,,,,,,,,,,,,,,,,,,,,,,,,,,,,,,,,LiClO4,[Li+].[O-][Cl+3]([O-])([O-])[O-],0.074074074,0.055582262,0.555054465,105.9645157,,,,,,,,,,2,,70,5.00E-07,-6.300899727
,,7/29/2020,GB,,,doi.org/10.1021/ma00142a078,PESc,[Cu]OCCOC(=O)CCC(=O)[Au],[Cu]OCCOC(=O)CCC(=O)[Au],,,,,,0.925925926,0.944417738,,,,,,60500,23400,23400,2.59,162.3534309,144.0384249,,,,,,,,,,,,,,,,,,,,,,,,,,,,,,,,,,,,,,,,,,,,,,,LiClO4,[Li+].[O-][Cl+3]([O-])([O-])[O-],0.074074074,0.055582262,0.555054465,105.9645157,,,,,,,,,,2,,60,1.18E-07,-6.9270997
,,7/29/2020,GB,,,doi.org/10.1021/ma00142a078,PESc,[Cu]OCCOC(=O)CCC(=O)[Au],[Cu]OCCOC(=O)CCC(=O)[Au],,,,,,0.925925926,0.944417738,,,,,,60500,23400,23400,2.59,162.3534309,144.0384249,,,,,,,,,,,,,,,,,,,,,,,,,,,,,,,,,,,,,,,,,,,,,,,LiClO4,[Li+].[O-][Cl+3]([O-])([O-])[O-],0.074074074,0.055582262,0.555054465,105.9645157,,,,,,,,,,2,,50,3.09E-08,-7.510599856
,,7/29/2020,GB,,,doi.org/10.1021/ma00142a078,PESc,[Cu]OCCOC(=O)CCC(=O)[Au],[Cu]OCCOC(=O)CCC(=O)[Au],,,,,,0.925925926,0.944417738,,,,,,60500,23400,23400,2.59,162.3534309,144.0384249,,,,,,,,,,,,,,,,,,,,,,,,,,,,,,,,,,,,,,,,,,,,,,,LiClO4,[Li+].[O-][Cl+3]([O-])([O-])[O-],0.074074074,0.055582262,0.555054465,105.9645157,,,,,,,,,,2,,40,6.17E-09,-8.209700055
,,7/29/2020,GB,,,doi.org/10.1021/ma00142a078,PESc,[Cu]OCCOC(=O)CCC(=O)[Au],[Cu]OCCOC(=O)CCC(=O)[Au],,,,,,0.925925926,0.944417738,,,,,,60500,23400,23400,2.59,162.3534309,144.0384249,,,,,,,,,,,,,,,,,,,,,,,,,,,,,,,,,,,,,,,,,,,,,,,LiClO4,[Li+].[O-][Cl+3]([O-])([O-])[O-],0.074074074,0.055582262,0.555054465,105.9645157,,,,,,,,,,2,,30,1.00E-09,-9
,,7/29/2020,GB,,,doi.org/10.1021/ma00142a078,PESc,[Cu]OCCOC(=O)CCC(=O)[Au],[Cu]OCCOC(=O)CCC(=O)[Au],,,,,,0.892857143,0.918880996,,,,,,60500,23400,23400,2.59,162.3534309,144.0384249,,,,,,,,,,,,,,,,,,,,,,,,,,,,,,,,,,,,,,,,,,,,,,,LiClO4,[Li+].[O-][Cl+3]([O-])([O-])[O-],0.107142857,0.081119004,0.832581697,105.9645157,,,,,,,,,,5,,90,1.36E-05,-4.866199317
,,7/29/2020,GB,,,doi.org/10.1021/ma00142a078,PESc,[Cu]OCCOC(=O)CCC(=O)[Au],[Cu]OCCOC(=O)CCC(=O)[Au],,,,,,0.892857143,0.918880996,,,,,,60500,23400,23400,2.59,162.3534309,144.0384249,,,,,,,,,,,,,,,,,,,,,,,,,,,,,,,,,,,,,,,,,,,,,,,LiClO4,[Li+].[O-][Cl+3]([O-])([O-])[O-],0.107142857,0.081119004,0.832581697,105.9645157,,,,,,,,,,5,,80,3.40E-06,-5.468099766
,,7/29/2020,GB,,,doi.org/10.1021/ma00142a078,PESc,[Cu]OCCOC(=O)CCC(=O)[Au],[Cu]OCCOC(=O)CCC(=O)[Au],,,,,,0.892857143,0.918880996,,,,,,60500,23400,23400,2.59,162.3534309,144.0384249,,,,,,,,,,,,,,,,,,,,,,,,,,,,,,,,,,,,,,,,,,,,,,,LiClO4,[Li+].[O-][Cl+3]([O-])([O-])[O-],0.107142857,0.081119004,0.832581697,105.9645157,,,,,,,,,,5,,70,8.75E-07,-6.057799907
,,7/29/2020,GB,,,doi.org/10.1021/ma00142a078,PESc,[Cu]OCCOC(=O)CCC(=O)[Au],[Cu]OCCOC(=O)CCC(=O)[Au],,,,,,0.892857143,0.918880996,,,,,,60500,23400,23400,2.59,162.3534309,144.0384249,,,,,,,,,,,,,,,,,,,,,,,,,,,,,,,,,,,,,,,,,,,,,,,LiClO4,[Li+].[O-][Cl+3]([O-])([O-])[O-],0.107142857,0.081119004,0.832581697,105.9645157,,,,,,,,,,5,,60,1.75E-07,-6.756800672
,,7/29/2020,GB,,,doi.org/10.1021/ma00142a078,PESc,[Cu]OCCOC(=O)CCC(=O)[Au],[Cu]OCCOC(=O)CCC(=O)[Au],,,,,,0.892857143,0.918880996,,,,,,60500,23400,23400,2.59,162.3534309,144.0384249,,,,,,,,,,,,,,,,,,,,,,,,,,,,,,,,,,,,,,,,,,,,,,,LiClO4,[Li+].[O-][Cl+3]([O-])([O-])[O-],0.107142857,0.081119004,0.832581697,105.9645157,,,,,,,,,,5,,50,3.86E-08,-7.413400319
,,7/29/2020,GB,,,doi.org/10.1021/ma00142a078,PESc,[Cu]OCCOC(=O)CCC(=O)[Au],[Cu]OCCOC(=O)CCC(=O)[Au],,,,,,0.892857143,0.918880996,,,,,,60500,23400,23400,2.59,162.3534309,144.0384249,,,,,,,,,,,,,,,,,,,,,,,,,,,,,,,,,,,,,,,,,,,,,,,LiClO4,[Li+].[O-][Cl+3]([O-])([O-])[O-],0.107142857,0.081119004,0.832581697,105.9645157,,,,,,,,,,5,,40,6.62E-09,-8.179300144
,,7/29/2020,GB,,,doi.org/10.1021/ma00142a078,PESc,[Cu]OCCOC(=O)CCC(=O)[Au],[Cu]OCCOC(=O)CCC(=O)[Au],,,,,,0.892857143,0.918880996,,,,,,60500,23400,23400,2.59,162.3534309,144.0384249,,,,,,,,,,,,,,,,,,,,,,,,,,,,,,,,,,,,,,,,,,,,,,,LiClO4,[Li+].[O-][Cl+3]([O-])([O-])[O-],0.107142857,0.081119004,0.832581697,105.9645157,,,,,,,,,,5,,30,1.48E-09,-8.829799912
,,7/29/2020,GB,,,doi.org/10.1016/S0167-2738(98)00166-0,PAN,[Cu]CC(C#N)[Au],[Cu]CC(C#N)[Au],,,,,,0.662245972,0.399964869,,,,,,150000,,150000,,2826.988315,53.0227153,,,,,,,,,,,,,,,,,,,,,,,,,,,,,,,,,,,,,,,,,,,,,,,LiTFO,O=S(=O)([O-])C(F)(F)F.[Li+],0.337754028,0.600035131,9.612004515,155.9680291,,,,,,,,,,,,65,5.20E-09,-8.283996656
,,7/29/2020,GB,,,doi.org/10.1016/S0167-2738(98)00166-0,PAN,[Cu]CC(C#N)[Au],[Cu]CC(C#N)[Au],,,,,,0.591563799,0.329931074,,,,,,150000,,150000,,2826.988315,53.0227153,,,,,,,,,,,,,,,,,,,,,,,,,,,,,,,,,,,,,,,,,,,,,,,LiTFO,O=S(=O)([O-])C(F)(F)F.[Li+],0.408436201,0.670068926,13.0123397,155.9680291,,,,,,,,,,,,65,1.80E-07,-6.744727495
,,7/29/2020,GB,,,doi.org/10.1016/S0167-2738(98)00166-0,PAN,[Cu]CC(C#N)[Au],[Cu]CC(C#N)[Au],,,,,,0.53939768,0.284751626,,,,,,150000,,150000,,2826.988315,53.0227153,,,,,,,,,,,,,,,,,,,,,,,,,,,,,,,,,,,,,,,,,,,,,,,LiTFO,O=S(=O)([O-])C(F)(F)F.[Li+],0.46060232,0.715248374,16.09347396,155.9680291,,,,,,,,,,,,65,1.77E-06,-5.752026734
,,7/29/2020,GB,,,doi.org/10.1016/S0167-2738(98)00166-0,PAN,[Cu]CC(C#N)[Au],[Cu]CC(C#N)[Au],,,,,,0.494729921,0.249737697,,,,,,150000,,150000,,2826.988315,53.0227153,,,,,,,,,,,,,,,,,,,,,,,,,,,,,,,,,,,,,,,,,,,,,,,LiTFO,O=S(=O)([O-])C(F)(F)F.[Li+],0.505270079,0.750262303,19.24811293,155.9680291,,,,,,,,,,,,65,5.93E-06,-5.226945307
,,7/29/2020,GB,,,doi.org/10.1016/S0167-2738(98)00166-0,PAN,[Cu]CC(C#N)[Au],[Cu]CC(C#N)[Au],,,,,,0.662455605,0.400189849,,,,,,150000,,150000,,2826.988315,53.0227153,,,,,,,,,,,,,,,,,,,,,,,,,,,,,,,,,,,,,,,,,,,,,,,LiTFO,O=S(=O)([O-])C(F)(F)F.[Li+],0.337544395,0.599810151,9.602998843,155.9680291,,,,,,,,,,,,75,3.46E-08,-7.460923901
,,7/29/2020,GB,,,doi.org/10.1016/S0167-2738(98)00166-0,PAN,[Cu]CC(C#N)[Au],[Cu]CC(C#N)[Au],,,,,,0.591563799,0.329931074,,,,,,150000,,150000,,2826.988315,53.0227153,,,,,,,,,,,,,,,,,,,,,,,,,,,,,,,,,,,,,,,,,,,,,,,LiTFO,O=S(=O)([O-])C(F)(F)F.[Li+],0.408436201,0.670068926,13.0123397,155.9680291,,,,,,,,,,,,75,6.76E-07,-6.170053304
,,7/29/2020,GB,,,doi.org/10.1016/S0167-2738(98)00166-0,PAN,[Cu]CC(C#N)[Au],[Cu]CC(C#N)[Au],,,,,,0.53967324,0.284977583,,,,,,150000,,150000,,2826.988315,53.0227153,,,,,,,,,,,,,,,,,,,,,,,,,,,,,,,,,,,,,,,,,,,,,,,LiTFO,O=S(=O)([O-])C(F)(F)F.[Li+],0.46032676,0.715022417,16.07563336,155.9680291,,,,,,,,,,,,75,3.88E-06,-5.411168274
,,7/29/2020,GB,,,doi.org/10.1016/S0167-2738(98)00166-0,PAN,[Cu]CC(C#N)[Au],[Cu]CC(C#N)[Au],,,,,,0.494729921,0.249737697,,,,,,150000,,150000,,2826.988315,53.0227153,,,,,,,,,,,,,,,,,,,,,,,,,,,,,,,,,,,,,,,,,,,,,,,LiTFO,O=S(=O)([O-])C(F)(F)F.[Li+],0.505270079,0.750262303,19.24811293,155.9680291,,,,,,,,,,,,75,9.91E-06,-5.003926346
,,7/29/2020,GB,,,doi.org/10.1016/S0167-2738(98)00166-0,PAN,[Cu]CC(C#N)[Au],[Cu]CC(C#N)[Au],,,,,,0.662245972,0.399964869,,,,,,150000,,150000,,2826.988315,53.0227153,,,,,,,,,,,,,,,,,,,,,,,,,,,,,,,,,,,,,,,,,,,,,,,LiTFO,O=S(=O)([O-])C(F)(F)F.[Li+],0.337754028,0.600035131,9.612004515,155.9680291,,,,,,,,,,,,85,1.46E-07,-6.835647144
,,7/29/2020,GB,,,doi.org/10.1016/S0167-2738(98)00166-0,PAN,[Cu]CC(C#N)[Au],[Cu]CC(C#N)[Au],,,,,,0.591563799,0.329931074,,,,,,150000,,150000,,2826.988315,53.0227153,,,,,,,,,,,,,,,,,,,,,,,,,,,,,,,,,,,,,,,,,,,,,,,LiTFO,O=S(=O)([O-])C(F)(F)F.[Li+],0.408436201,0.670068926,13.0123397,155.9680291,,,,,,,,,,,,85,1.89E-06,-5.723538196
,,7/29/2020,GB,,,doi.org/10.1016/S0167-2738(98)00166-0,PAN,[Cu]CC(C#N)[Au],[Cu]CC(C#N)[Au],,,,,,0.53939768,0.284751626,,,,,,150000,,150000,,2826.988315,53.0227153,,,,,,,,,,,,,,,,,,,,,,,,,,,,,,,,,,,,,,,,,,,,,,,LiTFO,O=S(=O)([O-])C(F)(F)F.[Li+],0.46060232,0.715248374,16.09347396,155.9680291,,,,,,,,,,,,85,8.04E-06,-5.094743951
,,7/29/2020,GB,,,doi.org/10.1016/S0167-2738(98)00166-0,PAN,[Cu]CC(C#N)[Au],[Cu]CC(C#N)[Au],,,,,,0.494729921,0.249737697,,,,,,150000,,150000,,2826.988315,53.0227153,,,,,,,,,,,,,,,,,,,,,,,,,,,,,,,,,,,,,,,,,,,,,,,LiTFO,O=S(=O)([O-])C(F)(F)F.[Li+],0.505270079,0.750262303,19.24811293,155.9680291,,,,,,,,,,,,85,1.56E-05,-4.806875402
,,7/29/2020,GB,,,doi.org/10.1016/S0167-2738(98)00166-0,PAN,[Cu]CC(C#N)[Au],[Cu]CC(C#N)[Au],,,,,,0.662245972,0.399964869,,,,,,150000,,150000,,2826.988315,53.0227153,,,,,,,,,,,,,,,,,,,,,,,,,,,,,,,,,,,,,,,,,,,,,,,LiTFO,O=S(=O)([O-])C(F)(F)F.[Li+],0.337754028,0.600035131,9.612004515,155.9680291,,,,,,,,,,,,95,4.98E-07,-6.302770657
,,7/29/2020,GB,,,doi.org/10.1016/S0167-2738(98)00166-0,PAN,[Cu]CC(C#N)[Au],[Cu]CC(C#N)[Au],,,,,,0.591563799,0.329931074,,,,,,150000,,150000,,2826.988315,53.0227153,,,,,,,,,,,,,,,,,,,,,,,,,,,,,,,,,,,,,,,,,,,,,,,LiTFO,O=S(=O)([O-])C(F)(F)F.[Li+],0.408436201,0.670068926,13.0123397,155.9680291,,,,,,,,,,,,95,4.50E-06,-5.346787486
,,7/29/2020,GB,,,doi.org/10.1016/S0167-2738(98)00166-0,PAN,[Cu]CC(C#N)[Au],[Cu]CC(C#N)[Au],,,,,,0.53967324,0.284977583,,,,,,150000,,150000,,2826.988315,53.0227153,,,,,,,,,,,,,,,,,,,,,,,,,,,,,,,,,,,,,,,,,,,,,,,LiTFO,O=S(=O)([O-])C(F)(F)F.[Li+],0.46032676,0.715022417,16.07563336,155.9680291,,,,,,,,,,,,95,1.55E-05,-4.809668302
,,7/29/2020,GB,,,doi.org/10.1016/S0167-2738(98)00166-0,PAN,[Cu]CC(C#N)[Au],[Cu]CC(C#N)[Au],,,,,,0.494729921,0.249737697,,,,,,150000,,150000,,2826.988315,53.0227153,,,,,,,,,,,,,,,,,,,,,,,,,,,,,,,,,,,,,,,,,,,,,,,LiTFO,O=S(=O)([O-])C(F)(F)F.[Li+],0.505270079,0.750262303,19.24811293,155.9680291,,,,,,,,,,,,95,2.30E-05,-4.638272164
,,7/29/2020,GB,,,doi.org/10.1016/S0167-2738(98)00166-0,PAN,[Cu]CC(C#N)[Au],[Cu]CC(C#N)[Au],,,,,,0.662245972,0.399964869,,,,,,150000,,150000,,2826.988315,53.0227153,,,,,,,,,,,,,,,,,,,,,,,,,,,,,,,,,,,,,,,,,,,,,,,LiTFO,O=S(=O)([O-])C(F)(F)F.[Li+],0.337754028,0.600035131,9.612004515,155.9680291,,,,,,,,,,,,105,1.39E-06,-5.8569852
,,7/29/2020,GB,,,doi.org/10.1016/S0167-2738(98)00166-0,PAN,[Cu]CC(C#N)[Au],[Cu]CC(C#N)[Au],,,,,,0.591563799,0.329931074,,,,,,150000,,150000,,2826.988315,53.0227153,,,,,,,,,,,,,,,,,,,,,,,,,,,,,,,,,,,,,,,,,,,,,,,LiTFO,O=S(=O)([O-])C(F)(F)F.[Li+],0.408436201,0.670068926,13.0123397,155.9680291,,,,,,,,,,,,105,1.07E-05,-4.970616222
,,7/29/2020,GB,,,doi.org/10.1016/S0167-2738(98)00166-0,PAN,[Cu]CC(C#N)[Au],[Cu]CC(C#N)[Au],,,,,,0.53967324,0.284977583,,,,,,150000,,150000,,2826.988315,53.0227153,,,,,,,,,,,,,,,,,,,,,,,,,,,,,,,,,,,,,,,,,,,,,,,LiTFO,O=S(=O)([O-])C(F)(F)F.[Li+],0.46032676,0.715022417,16.07563336,155.9680291,,,,,,,,,,,,105,3.03E-05,-4.518557371
,,7/29/2020,GB,,,doi.org/10.1016/S0167-2738(98)00166-0,PAN,[Cu]CC(C#N)[Au],[Cu]CC(C#N)[Au],,,,,,0.494729921,0.249737697,,,,,,150000,,150000,,2826.988315,53.0227153,,,,,,,,,,,,,,,,,,,,,,,,,,,,,,,,,,,,,,,,,,,,,,,LiTFO,O=S(=O)([O-])C(F)(F)F.[Li+],0.505270079,0.750262303,19.24811293,155.9680291,,,,,,,,,,,,105,3.01E-05,-4.521433504
,,7/29/2020,GB,,,doi.org/10.1016/S0167-2738(98)00166-0,PAN,[Cu]CC(C#N)[Au],[Cu]CC(C#N)[Au],,,,,,0.494971287,0.249918658,,,,,,150000,,150000,,2826.988315,53.0227153,,,,,,,,,,,,,,,,,,,,,,,,,,,,,,,,,,,,,,,,,,,,,,,LiTFO,O=S(=O)([O-])C(F)(F)F.[Li+],0.505028713,0.750081342,19.22953657,155.9680291,,,,,,,,,,,,105,3.08E-05,-4.511449283
,,7/29/2020,GB,,,doi.org/10.1016/S0167-2738(98)00166-0,PAN,[Cu]CC(C#N)[Au],[Cu]CC(C#N)[Au],,,,,,0.494971287,0.249918658,,,,,,150000,,150000,,2826.988315,53.0227153,,,,,,,,,,,,,,,,,,,,,,,,,,,,,,,,,,,,,,,,,,,,,,,LiTFO,O=S(=O)([O-])C(F)(F)F.[Li+],0.505028713,0.750081342,19.22953657,155.9680291,,,,,,,,,,,,95,2.42E-05,-4.616184634
,,7/29/2020,GB,,,doi.org/10.1016/S0167-2738(98)00166-0,PAN,[Cu]CC(C#N)[Au],[Cu]CC(C#N)[Au],,,,,,0.494971287,0.249918658,,,,,,150000,,150000,,2826.988315,53.0227153,,,,,,,,,,,,,,,,,,,,,,,,,,,,,,,,,,,,,,,,,,,,,,,LiTFO,O=S(=O)([O-])C(F)(F)F.[Li+],0.505028713,0.750081342,19.22953657,155.9680291,,,,,,,,,,,,85,1.67E-05,-4.777283529
,,7/29/2020,GB,,,doi.org/10.1016/S0167-2738(98)00166-0,PAN,[Cu]CC(C#N)[Au],[Cu]CC(C#N)[Au],,,,,,0.494971287,0.249918658,,,,,,150000,,150000,,2826.988315,53.0227153,,,,,,,,,,,,,,,,,,,,,,,,,,,,,,,,,,,,,,,,,,,,,,,LiTFO,O=S(=O)([O-])C(F)(F)F.[Li+],0.505028713,0.750081342,19.22953657,155.9680291,,,,,,,,,,,,75,1.01E-05,-4.995678626
,,7/29/2020,GB,,,doi.org/10.1016/S0167-2738(98)00166-0,PAN,[Cu]CC(C#N)[Au],[Cu]CC(C#N)[Au],,,,,,0.494971287,0.249918658,,,,,,150000,,150000,,2826.988315,53.0227153,,,,,,,,,,,,,,,,,,,,,,,,,,,,,,,,,,,,,,,,,,,,,,,LiTFO,O=S(=O)([O-])C(F)(F)F.[Li+],0.505028713,0.750081342,19.22953657,155.9680291,,,,,,,,,,,,65,6.10E-06,-5.214670165
,,7/29/2020,GB,,,doi.org/10.1016/S0167-2738(98)00166-0,PAN,[Cu]CC(C#N)[Au],[Cu]CC(C#N)[Au],,,,,,0.494971287,0.249918658,,,,,,150000,,150000,,2826.988315,53.0227153,,,,,,,,,,,,,,,,,,,,,,,,,,,,,,,,,,,,,,,,,,,,,,,LiTFO,O=S(=O)([O-])C(F)(F)F.[Li+],0.505028713,0.750081342,19.22953657,155.9680291,,,,,,,,,,,,55,3.26E-06,-5.4867824
,,7/29/2020,GB,,,doi.org/10.1016/S0167-2738(98)00166-0,PAN,[Cu]CC(C#N)[Au],[Cu]CC(C#N)[Au],,,,,,0.494971287,0.249918658,,,,,,150000,,150000,,2826.988315,53.0227153,,,,,,,,,,,,,,,,,,,,,,,,,,,,,,,,,,,,,,,,,,,,,,,LiTFO,O=S(=O)([O-])C(F)(F)F.[Li+],0.505028713,0.750081342,19.22953657,155.9680291,,,,,,,,,,,,45,1.52E-06,-5.818156412
,,7/29/2020,GB,,,doi.org/10.1016/S0167-2738(98)00166-0,PAN,[Cu]CC(C#N)[Au],[Cu]CC(C#N)[Au],,,,,,0.494971287,0.249918658,,,,,,150000,,150000,,2826.988315,53.0227153,,,,,,,,,,,,,,,,,,,,,,,,,,,,,,,,,,,,,,,,,,,,,,,LiTFO,O=S(=O)([O-])C(F)(F)F.[Li+],0.505028713,0.750081342,19.22953657,155.9680291,,,,,,,,,,,,35,5.63E-07,-6.249491605
,,7/29/2020,GB,,,doi.org/10.1016/S0167-2738(98)00166-0,PAN,[Cu]CC(C#N)[Au],[Cu]CC(C#N)[Au],,,,,,0.595162706,0.333236924,,,,,,150000,,150000,,2826.988315,53.0227153,,,,,,,,,,,,,,,,,,,,,,,,,,,,,,,,,,,,,,,,,,,,,,,LiTFO,O=S(=O)([O-])C(F)(F)F.[Li+],0.404837294,0.666763076,12.81969105,155.9680291,,,,,,,,,,,,115,2.29E-05,-4.640164518
,,7/29/2020,GB,,,doi.org/10.1016/S0167-2738(98)00166-0,PAN,[Cu]CC(C#N)[Au],[Cu]CC(C#N)[Au],,,,,,0.595162706,0.333236924,,,,,,150000,,150000,,2826.988315,53.0227153,,,,,,,,,,,,,,,,,,,,,,,,,,,,,,,,,,,,,,,,,,,,,,,LiTFO,O=S(=O)([O-])C(F)(F)F.[Li+],0.404837294,0.666763076,12.81969105,155.9680291,,,,,,,,,,,,105,1.11E-05,-4.954677021
,,7/29/2020,GB,,,doi.org/10.1016/S0167-2738(98)00166-0,PAN,[Cu]CC(C#N)[Au],[Cu]CC(C#N)[Au],,,,,,0.595162706,0.333236924,,,,,,150000,,150000,,2826.988315,53.0227153,,,,,,,,,,,,,,,,,,,,,,,,,,,,,,,,,,,,,,,,,,,,,,,LiTFO,O=S(=O)([O-])C(F)(F)F.[Li+],0.404837294,0.666763076,12.81969105,155.9680291,,,,,,,,,,,,95,4.55E-06,-5.341988603
,,7/29/2020,GB,,,doi.org/10.1016/S0167-2738(98)00166-0,PAN,[Cu]CC(C#N)[Au],[Cu]CC(C#N)[Au],,,,,,0.595162706,0.333236924,,,,,,150000,,150000,,2826.988315,53.0227153,,,,,,,,,,,,,,,,,,,,,,,,,,,,,,,,,,,,,,,,,,,,,,,LiTFO,O=S(=O)([O-])C(F)(F)F.[Li+],0.404837294,0.666763076,12.81969105,155.9680291,,,,,,,,,,,,85,2.03E-06,-5.692503962
,,7/29/2020,GB,,,doi.org/10.1016/S0167-2738(98)00166-0,PAN,[Cu]CC(C#N)[Au],[Cu]CC(C#N)[Au],,,,,,0.595162706,0.333236924,,,,,,150000,,150000,,2826.988315,53.0227153,,,,,,,,,,,,,,,,,,,,,,,,,,,,,,,,,,,,,,,,,,,,,,,LiTFO,O=S(=O)([O-])C(F)(F)F.[Li+],0.404837294,0.666763076,12.81969105,155.9680291,,,,,,,,,,,,75,6.93E-07,-6.159266765
,,7/29/2020,GB,,,doi.org/10.1016/S0167-2738(98)00166-0,PAN,[Cu]CC(C#N)[Au],[Cu]CC(C#N)[Au],,,,,,0.595162706,0.333236924,,,,,,150000,,150000,,2826.988315,53.0227153,,,,,,,,,,,,,,,,,,,,,,,,,,,,,,,,,,,,,,,,,,,,,,,LiTFO,O=S(=O)([O-])C(F)(F)F.[Li+],0.404837294,0.666763076,12.81969105,155.9680291,,,,,,,,,,,,65,1.82E-07,-6.739928612
,,7/29/2020,GB,,,doi.org/10.1016/S0167-2738(98)00166-0,PAN,[Cu]CC(C#N)[Au],[Cu]CC(C#N)[Au],,,,,,0.595162706,0.333236924,,,,,,150000,,150000,,2826.988315,53.0227153,,,,,,,,,,,,,,,,,,,,,,,,,,,,,,,,,,,,,,,,,,,,,,,LiTFO,O=S(=O)([O-])C(F)(F)F.[Li+],0.404837294,0.666763076,12.81969105,155.9680291,,,,,,,,,,,,55,5.76E-08,-7.239577517
,,7/29/2020,GB,,,doi.org/10.1016/S0167-2738(98)00166-0,PAN,[Cu]CC(C#N)[Au],[Cu]CC(C#N)[Au],,,,,,0.595162706,0.333236924,,,,,,150000,,150000,,2826.988315,53.0227153,,,,,,,,,,,,,,,,,,,,,,,,,,,,,,,,,,,,,,,,,,,,,,,LiTFO,O=S(=O)([O-])C(F)(F)F.[Li+],0.404837294,0.666763076,12.81969105,155.9680291,,,,,,,,,,,,45,1.10E-08,-7.958607315
,,7/29/2020,GB,,,doi.org/10.1016/S0167-2738(98)00166-0,PAN,[Cu]CC(C#N)[Au],[Cu]CC(C#N)[Au],,,,,,0.540462828,0.285625748,,,,,,150000,,150000,,2826.988315,53.0227153,,,,,,,,,,,,,,,,,,,,,,,,,,,,,,,,,,,,,,,,,,,,,,,LiTFO,O=S(=O)([O-])C(F)(F)F.[Li+],0.459537172,0.714374252,16.02461381,155.9680291,,,,,,,,,,,,105,3.02E-05,-4.519993057
,,7/29/2020,GB,,,doi.org/10.1016/S0167-2738(98)00166-0,PAN,[Cu]CC(C#N)[Au],[Cu]CC(C#N)[Au],,,,,,0.540462828,0.285625748,,,,,,150000,,150000,,2826.988315,53.0227153,,,,,,,,,,,,,,,,,,,,,,,,,,,,,,,,,,,,,,,,,,,,,,,LiTFO,O=S(=O)([O-])C(F)(F)F.[Li+],0.459537172,0.714374252,16.02461381,155.9680291,,,,,,,,,,,,95,1.54E-05,-4.812479279
,,7/29/2020,GB,,,doi.org/10.1016/S0167-2738(98)00166-0,PAN,[Cu]CC(C#N)[Au],[Cu]CC(C#N)[Au],,,,,,0.540462828,0.285625748,,,,,,150000,,150000,,2826.988315,53.0227153,,,,,,,,,,,,,,,,,,,,,,,,,,,,,,,,,,,,,,,,,,,,,,,LiTFO,O=S(=O)([O-])C(F)(F)F.[Li+],0.459537172,0.714374252,16.02461381,155.9680291,,,,,,,,,,,,85,8.55E-06,-5.068033885
,,7/29/2020,GB,,,doi.org/10.1016/S0167-2738(98)00166-0,PAN,[Cu]CC(C#N)[Au],[Cu]CC(C#N)[Au],,,,,,0.540462828,0.285625748,,,,,,150000,,150000,,2826.988315,53.0227153,,,,,,,,,,,,,,,,,,,,,,,,,,,,,,,,,,,,,,,,,,,,,,,LiTFO,O=S(=O)([O-])C(F)(F)F.[Li+],0.459537172,0.714374252,16.02461381,155.9680291,,,,,,,,,,,,75,3.81E-06,-5.419075024
,,7/29/2020,GB,,,doi.org/10.1016/S0167-2738(98)00166-0,PAN,[Cu]CC(C#N)[Au],[Cu]CC(C#N)[Au],,,,,,0.540462828,0.285625748,,,,,,150000,,150000,,2826.988315,53.0227153,,,,,,,,,,,,,,,,,,,,,,,,,,,,,,,,,,,,,,,,,,,,,,,LiTFO,O=S(=O)([O-])C(F)(F)F.[Li+],0.459537172,0.714374252,16.02461381,155.9680291,,,,,,,,,,,,65,1.73E-06,-5.761953897
,,7/29/2020,GB,,,doi.org/10.1016/S0167-2738(98)00166-0,PAN,[Cu]CC(C#N)[Au],[Cu]CC(C#N)[Au],,,,,,0.540462828,0.285625748,,,,,,150000,,150000,,2826.988315,53.0227153,,,,,,,,,,,,,,,,,,,,,,,,,,,,,,,,,,,,,,,,,,,,,,,LiTFO,O=S(=O)([O-])C(F)(F)F.[Li+],0.459537172,0.714374252,16.02461381,155.9680291,,,,,,,,,,,,55,6.84E-07,-6.164943898
,,7/29/2020,GB,,,doi.org/10.1016/S0167-2738(98)00166-0,PAN,[Cu]CC(C#N)[Au],[Cu]CC(C#N)[Au],,,,,,0.540462828,0.285625748,,,,,,150000,,150000,,2826.988315,53.0227153,,,,,,,,,,,,,,,,,,,,,,,,,,,,,,,,,,,,,,,,,,,,,,,LiTFO,O=S(=O)([O-])C(F)(F)F.[Li+],0.459537172,0.714374252,16.02461381,155.9680291,,,,,,,,,,,,45,1.47E-07,-6.832682665
,,7/29/2020,GB,,,doi.org/10.1016/S0167-2738(98)00166-0,PAN,[Cu]CC(C#N)[Au],[Cu]CC(C#N)[Au],,,,,,0.540462828,0.285625748,,,,,,150000,,150000,,2826.988315,53.0227153,,,,,,,,,,,,,,,,,,,,,,,,,,,,,,,,,,,,,,,,,,,,,,,LiTFO,O=S(=O)([O-])C(F)(F)F.[Li+],0.459537172,0.714374252,16.02461381,155.9680291,,,,,,,,,,,,35,3.95E-08,-7.403402904
,,7/29/2020,GB,,,doi.org/10.1016/S0167-2738(98)00166-0,PAN,[Cu]CC(C#N)[Au],[Cu]CC(C#N)[Au],,,,,,0.662181664,0.399895875,,,,,,150000,,150000,,2826.988315,53.0227153,,,,,,,,,,,,,,,,,,,,,,,,,,,,,,,,,,,,,,,,,,,,,,,LiTFO,O=S(=O)([O-])C(F)(F)F.[Li+],0.337818336,0.600104125,9.614768284,155.9680291,,,,,,,,,,,,115,3.69E-06,-5.432973634
,,7/29/2020,GB,,,doi.org/10.1016/S0167-2738(98)00166-0,PAN,[Cu]CC(C#N)[Au],[Cu]CC(C#N)[Au],,,,,,0.662181664,0.399895875,,,,,,150000,,150000,,2826.988315,53.0227153,,,,,,,,,,,,,,,,,,,,,,,,,,,,,,,,,,,,,,,,,,,,,,,LiTFO,O=S(=O)([O-])C(F)(F)F.[Li+],0.337818336,0.600104125,9.614768284,155.9680291,,,,,,,,,,,,105,1.41E-06,-5.850780887
,,7/29/2020,GB,,,doi.org/10.1016/S0167-2738(98)00166-0,PAN,[Cu]CC(C#N)[Au],[Cu]CC(C#N)[Au],,,,,,0.662181664,0.399895875,,,,,,150000,,150000,,2826.988315,53.0227153,,,,,,,,,,,,,,,,,,,,,,,,,,,,,,,,,,,,,,,,,,,,,,,LiTFO,O=S(=O)([O-])C(F)(F)F.[Li+],0.337818336,0.600104125,9.614768284,155.9680291,,,,,,,,,,,,95,4.98E-07,-6.302770657
,,7/29/2020,GB,,,doi.org/10.1016/S0167-2738(98)00166-0,PAN,[Cu]CC(C#N)[Au],[Cu]CC(C#N)[Au],,,,,,0.662181664,0.399895875,,,,,,150000,,150000,,2826.988315,53.0227153,,,,,,,,,,,,,,,,,,,,,,,,,,,,,,,,,,,,,,,,,,,,,,,LiTFO,O=S(=O)([O-])C(F)(F)F.[Li+],0.337818336,0.600104125,9.614768284,155.9680291,,,,,,,,,,,,85,1.54E-07,-6.812479279
,,7/29/2020,GB,,,doi.org/10.1016/S0167-2738(98)00166-0,PAN,[Cu]CC(C#N)[Au],[Cu]CC(C#N)[Au],,,,,,0.662181664,0.399895875,,,,,,150000,,150000,,2826.988315,53.0227153,,,,,,,,,,,,,,,,,,,,,,,,,,,,,,,,,,,,,,,,,,,,,,,LiTFO,O=S(=O)([O-])C(F)(F)F.[Li+],0.337818336,0.600104125,9.614768284,155.9680291,,,,,,,,,,,,75,3.44E-08,-7.463441557
,,7/29/2020,GB,,,doi.org/10.1016/S0167-2738(98)00166-0,PAN,[Cu]CC(C#N)[Au],[Cu]CC(C#N)[Au],,,,,,0.662181664,0.399895875,,,,,,150000,,150000,,2826.988315,53.0227153,,,,,,,,,,,,,,,,,,,,,,,,,,,,,,,,,,,,,,,,,,,,,,,LiTFO,O=S(=O)([O-])C(F)(F)F.[Li+],0.337818336,0.600104125,9.614768284,155.9680291,,,,,,,,,,,,65,5.13E-09,-8.289882635
,,7/30/2020,GB,,,doi.org/10.1016/j.solidstatesciences.2006.05.015,PTMC,[Cu]OC(=O)OCCC[Au],[Cu]OC(=O)OCCC[Au],,,,,,0.833333333,0.677629445,,,,,,,,299817.3973,,2938.583603,102.0278603,,,,,,,,,,,,,,,,,,,,,,,,,,,,,,,,,,,,,,,,,,,,,,,LiSbF6,F[Sb-](F)(F)(F)(F)F.[Li+],0.166666667,0.322370555,1.959055735,242.69,,,,,,,,,,,,71,1.46E-05,-4.835900061
,,7/30/2020,GB,,,doi.org/10.1016/j.solidstatesciences.2006.05.015,PTMC,[Cu]OC(=O)OCCC[Au],[Cu]OC(=O)OCCC[Au],,,,,,0.833333333,0.677629445,,,,,,,,299817.3973,,2938.583603,102.0278603,,,,,,,,,,,,,,,,,,,,,,,,,,,,,,,,,,,,,,,,,,,,,,,LiSbF6,F[Sb-](F)(F)(F)(F)F.[Li+],0.166666667,0.322370555,1.959055735,242.69,,,,,,,,,,,,61,4.39E-06,-5.357399969
,,7/30/2020,GB,,,doi.org/10.1016/j.solidstatesciences.2006.05.015,PTMC,[Cu]OC(=O)OCCC[Au],[Cu]OC(=O)OCCC[Au],,,,,,0.833333333,0.677629445,,,,,,,,299817.3973,,2938.583603,102.0278603,,,,,,,,,,,,,,,,,,,,,,,,,,,,,,,,,,,,,,,,,,,,,,,LiSbF6,F[Sb-](F)(F)(F)(F)F.[Li+],0.166666667,0.322370555,1.959055735,242.69,,,,,,,,,,,,59,3.38E-06,-5.471499805
,,7/30/2020,GB,,,doi.org/10.1016/j.solidstatesciences.2006.05.015,PTMC,[Cu]OC(=O)OCCC[Au],[Cu]OC(=O)OCCC[Au],,,,,,0.833333333,0.677629445,,,,,,,,299817.3973,,2938.583603,102.0278603,,,,,,,,,,,,,,,,,,,,,,,,,,,,,,,,,,,,,,,,,,,,,,,LiSbF6,F[Sb-](F)(F)(F)(F)F.[Li+],0.166666667,0.322370555,1.959055735,242.69,,,,,,,,,,,,55,2.36E-06,-5.626299255
,,7/30/2020,GB,,,doi.org/10.1016/j.solidstatesciences.2006.05.015,PTMC,[Cu]OC(=O)OCCC[Au],[Cu]OC(=O)OCCC[Au],,,,,,0.833333333,0.677629445,,,,,,,,299817.3973,,2938.583603,102.0278603,,,,,,,,,,,,,,,,,,,,,,,,,,,,,,,,,,,,,,,,,,,,,,,LiSbF6,F[Sb-](F)(F)(F)(F)F.[Li+],0.166666667,0.322370555,1.959055735,242.69,,,,,,,,,,,,50,1.37E-06,-5.862500304
,,7/30/2020,GB,,,doi.org/10.1016/j.solidstatesciences.2006.05.015,PTMC,[Cu]OC(=O)OCCC[Au],[Cu]OC(=O)OCCC[Au],,,,,,0.833333333,0.677629445,,,,,,,,299817.3973,,2938.583603,102.0278603,,,,,,,,,,,,,,,,,,,,,,,,,,,,,,,,,,,,,,,,,,,,,,,LiSbF6,F[Sb-](F)(F)(F)(F)F.[Li+],0.166666667,0.322370555,1.959055735,242.69,,,,,,,,,,,,47,9.08E-07,-6.041799853
,,7/30/2020,GB,,,doi.org/10.1016/j.solidstatesciences.2006.05.015,PTMC,[Cu]OC(=O)OCCC[Au],[Cu]OC(=O)OCCC[Au],,,,,,0.833333333,0.677629445,,,,,,,,299817.3973,,2938.583603,102.0278603,,,,,,,,,,,,,,,,,,,,,,,,,,,,,,,,,,,,,,,,,,,,,,,LiSbF6,F[Sb-](F)(F)(F)(F)F.[Li+],0.166666667,0.322370555,1.959055735,242.69,,,,,,,,,,,,42,5.37E-07,-6.269900377
