Repository: zjurillpolymer/SPE_prediction

# SPE Prediction

Polymer electrolyte conductivity prediction using graph neural networks.

## Data

Data from [ChemPropPred](https://github.com/learningmatter-mit/Chem-prop-pred) — polymer electrolyte conductivity measurements including SMILES, conductivity (log S/cm), molecular weight, salt concentration, and temperature.

- `data/clean_train_data.csv` — cleaned training data
- `data/PolymerElectrolyteData.csv` — full raw dataset
- `data/PolyInfo_8salts.csv` / `data/polyinfo_5salts_4conc.csv` — PolyInfo polymer database with salt additives

File: data/PolymerElectrolyteData.csv (part 127 of 154)
Notes,Compound Notebook Name,Date Copied to Master Database,Data Recorded By,Seshadri Group,Oyaizu Group,DOI,Solvent 1 (S1),S1 SMILES,S1 SMILES 1,S1 SMILES 2,S1 SMILES 3,S1 Big SMILES,S1 End Group 1,S1 End Group 2,S1 Mol %,S1 Weight %,S1 SMILES 1 Mol %,S1 SMILES 2 Mol %,S1 SMILES 3 Mol %,S1 Molar Ratio,S1 Weight Ratio,S1 Mw,S1 Mn,S1 Mn or Mw,S1 Mw/Mn,S1 DOP,S1 Molar Mass (g/mol),S1 Type,S1 Block Mol Weight,Solvent 2 (S2),S2 SMILES,S2 SMILES 1,S2 SMILES 2,S2 Mol %,S2 Weight %,S2 SMILES 1 Mol %,S2 SMILES 2 Mol %,S2 Molar Ratio,S2 Weight Ratio,S2 Mw,S2 Mn,S2 Mn or Mw,S2 Mw/Mn,S2 DOP,S2 Molar Mass (g/mol),S2 Type,Solvent 3 (S3),S3 SMILES,S3 SMILES 1,S3 Mol %,S3 Weight %,S3 Molar Ratio,S3 Weight Ratio,S3 Mw,S3 Mn,S3 Mn or Mw,S3 Mw/Mn,S3 DOP,S3 Molar Mass (g/mol),S3 Type,Solvent 4 (S4),S4 SMILES,S4 Mol %,S4 Weight %,S4 Molar Ratio,S4 Weight Ratio,S4 Mw,S4 Mn,S4 Mn or Mw,S4 Mw/Mn,S4 DOP,S4 Molar Mass (g/mol),S4 Type,Salt 1,Salt1 SMILES,Salt1 Mol %,Salt1 Weight %,Salt1 Molality (mol salt/kg polymer),Salt1 Molar Mass (g/mol),Salt 2,Salt2 SMILES,Salt2 Mol %,Salt2 Weight %,Salt2 Molality (mol salt/kg polymer),Salt2 Molar Mass (g/mol),Inorganic Material 1 (IM1),IM1 Weight %,IM1 Particle Size (nm),Tg (oC),Heating Rate (K/min),Temperature (oC),Conductivity (S/cm),log Conductivity (S/cm)
,,7/30/2020,GB,,,doi.org/10.1016/j.solidstatesciences.2006.05.015,PTMC,[Cu]OC(=O)OCCC[Au],[Cu]OC(=O)OCCC[Au],,,,,,0.833333333,0.677629445,,,,,,,,299817.3973,,2938.583603,102.0278603,,,,,,,,,,,,,,,,,,,,,,,,,,,,,,,,,,,,,,,,,,,,,,,LiSbF6,F[Sb-](F)(F)(F)(F)F.[Li+],0.166666667,0.322370555,1.959055735,242.69,,,,,,,,,,,,36,2.44E-07,-6.612000098
,,7/30/2020,GB,,,doi.org/10.1016/j.solidstatesciences.2006.05.015,PTMC,[Cu]OC(=O)OCCC[Au],[Cu]OC(=O)OCCC[Au],,,,,,0.833333333,0.677629445,,,,,,,,299817.3973,,2938.583603,102.0278603,,,,,,,,,,,,,,,,,,,,,,,,,,,,,,,,,,,,,,,,,,,,,,,LiSbF6,F[Sb-](F)(F)(F)(F)F.[Li+],0.166666667,0.322370555,1.959055735,242.69,,,,,,,,,,,,31,1.03E-07,-6.986800312
,,7/30/2020,GB,,,doi.org/10.1016/j.solidstatesciences.2006.05.015,PTMC,[Cu]OC(=O)OCCC[Au],[Cu]OC(=O)OCCC[Au],,,,,,0.833333333,0.677629445,,,,,,,,299817.3973,,2938.583603,102.0278603,,,,,,,,,,,,,,,,,,,,,,,,,,,,,,,,,,,,,,,,,,,,,,,LiSbF6,F[Sb-](F)(F)(F)(F)F.[Li+],0.166666667,0.322370555,1.959055735,242.69,,,,,,,,,,,,26,4.27E-08,-7.369700296
,,7/30/2020,GB,,,doi.org/10.1016/j.solidstatesciences.2006.05.015,PTMC,[Cu]OC(=O)OCCC[Au],[Cu]OC(=O)OCCC[Au],,,,,,0.888888889,0.770812119,,,,,,,,299817.3973,,2938.583603,102.0278603,,,,,,,,,,,,,,,,,,,,,,,,,,,,,,,,,,,,,,,,,,,,,,,LiSbF6,F[Sb-](F)(F)(F)(F)F.[Li+],0.111111111,0.229187881,1.224409834,242.69,,,,,,,,,,,,69,9.65E-06,-5.015299903
,,7/30/2020,GB,,,doi.org/10.1016/j.solidstatesciences.2006.05.015,PTMC,[Cu]OC(=O)OCCC[Au],[Cu]OC(=O)OCCC[Au],,,,,,0.888888889,0.770812119,,,,,,,,299817.3973,,2938.583603,102.0278603,,,,,,,,,,,,,,,,,,,,,,,,,,,,,,,,,,,,,,,,,,,,,,,LiSbF6,F[Sb-](F)(F)(F)(F)F.[Li+],0.111111111,0.229187881,1.224409834,242.69,,,,,,,,,,,,62,4.91E-06,-5.308600201
,,7/30/2020,GB,,,doi.org/10.1016/j.solidstatesciences.2006.05.015,PTMC,[Cu]OC(=O)OCCC[Au],[Cu]OC(=O)OCCC[Au],,,,,,0.888888889,0.770812119,,,,,,,,299817.3973,,2938.583603,102.0278603,,,,,,,,,,,,,,,,,,,,,,,,,,,,,,,,,,,,,,,,,,,,,,,LiSbF6,F[Sb-](F)(F)(F)(F)F.[Li+],0.111111111,0.229187881,1.224409834,242.69,,,,,,,,,,,,53,1.78E-06,-5.748500484
,,7/30/2020,GB,,,doi.org/10.1016/j.solidstatesciences.2006.05.015,PTMC,[Cu]OC(=O)OCCC[Au],[Cu]OC(=O)OCCC[Au],,,,,,0.888888889,0.770812119,,,,,,,,299817.3973,,2938.583603,102.0278603,,,,,,,,,,,,,,,,,,,,,,,,,,,,,,,,,,,,,,,,,,,,,,,LiSbF6,F[Sb-](F)(F)(F)(F)F.[Li+],0.111111111,0.229187881,1.224409834,242.69,,,,,,,,,,,,41,4.37E-07,-6.359499681
,,7/30/2020,GB,,,doi.org/10.1016/j.solidstatesciences.2006.05.015,PTMC,[Cu]OC(=O)OCCC[Au],[Cu]OC(=O)OCCC[Au],,,,,,0.888888889,0.770812119,,,,,,,,299817.3973,,2938.583603,102.0278603,,,,,,,,,,,,,,,,,,,,,,,,,,,,,,,,,,,,,,,,,,,,,,,LiSbF6,F[Sb-](F)(F)(F)(F)F.[Li+],0.111111111,0.229187881,1.224409834,242.69,,,,,,,,,,,,34,1.74E-07,-6.758700121
,,7/30/2020,GB,,,doi.org/10.1016/j.solidstatesciences.2006.05.015,PTMC,[Cu]OC(=O)OCCC[Au],[Cu]OC(=O)OCCC[Au],,,,,,0.888888889,0.770812119,,,,,,,,299817.3973,,2938.583603,102.0278603,,,,,,,,,,,,,,,,,,,,,,,,,,,,,,,,,,,,,,,,,,,,,,,LiSbF6,F[Sb-](F)(F)(F)(F)F.[Li+],0.111111111,0.229187881,1.224409834,242.69,,,,,,,,,,,,29,7.64E-08,-7.117099957
,,7/30/2020,GB,,,doi.org/10.1016/j.solidstatesciences.2006.05.015,PTMC,[Cu]OC(=O)OCCC[Au],[Cu]OC(=O)OCCC[Au],,,,,,0.923079763,0.834575409,,,,,,,,299817.3973,,2938.583603,102.0278603,,,,,,,,,,,,,,,,,,,,,,,,,,,,,,,,,,,,,,,,,,,,,,,LiSbF6,F[Sb-](F)(F)(F)(F)F.[Li+],0.076920237,0.165424591,0.816240572,242.69,,,,,,,,,,,,92,7.89E-05,-4.102899879
,,7/30/2020,GB,,,doi.org/10.1016/j.solidstatesciences.2006.05.015,PTMC,[Cu]OC(=O)OCCC[Au],[Cu]OC(=O)OCCC[Au],,,,,,0.923079763,0.834575409,,,,,,,,299817.3973,,2938.583603,102.0278603,,,,,,,,,,,,,,,,,,,,,,,,,,,,,,,,,,,,,,,,,,,,,,,LiSbF6,F[Sb-](F)(F)(F)(F)F.[Li+],0.076920237,0.165424591,0.816240572,242.69,,,,,,,,,,,,86,5.85E-05,-4.233199881
,,7/30/2020,GB,,,doi.org/10.1016/j.solidstatesciences.2006.05.015,PTMC,[Cu]OC(=O)OCCC[Au],[Cu]OC(=O)OCCC[Au],,,,,,0.923079763,0.834575409,,,,,,,,299817.3973,,2938.583603,102.0278603,,,,,,,,,,,,,,,,,,,,,,,,,,,,,,,,,,,,,,,,,,,,,,,LiSbF6,F[Sb-](F)(F)(F)(F)F.[Li+],0.076920237,0.165424591,0.816240572,242.69,,,,,,,,,,,,79,2.92E-05,-4.534599301
,,7/30/2020,GB,,,doi.org/10.1016/j.solidstatesciences.2006.05.015,PTMC,[Cu]OC(=O)OCCC[Au],[Cu]OC(=O)OCCC[Au],,,,,,0.923079763,0.834575409,,,,,,,,299817.3973,,2938.583603,102.0278603,,,,,,,,,,,,,,,,,,,,,,,,,,,,,,,,,,,,,,,,,,,,,,,LiSbF6,F[Sb-](F)(F)(F)(F)F.[Li+],0.076920237,0.165424591,0.816240572,242.69,,,,,,,,,,,,74,1.93E-05,-4.713799601
,,7/30/2020,GB,,,doi.org/10.1016/j.solidstatesciences.2006.05.015,PTMC,[Cu]OC(=O)OCCC[Au],[Cu]OC(=O)OCCC[Au],,,,,,0.923079763,0.834575409,,,,,,,,299817.3973,,2938.583603,102.0278603,,,,,,,,,,,,,,,,,,,,,,,,,,,,,,,,,,,,,,,,,,,,,,,LiSbF6,F[Sb-](F)(F)(F)(F)F.[Li+],0.076920237,0.165424591,0.816240572,242.69,,,,,,,,,,,,67,1.12E-05,-4.95010005
,,7/30/2020,GB,,,doi.org/10.1016/j.solidstatesciences.2006.05.015,PTMC,[Cu]OC(=O)OCCC[Au],[Cu]OC(=O)OCCC[Au],,,,,,0.923079763,0.834575409,,,,,,,,299817.3973,,2938.583603,102.0278603,,,,,,,,,,,,,,,,,,,,,,,,,,,,,,,,,,,,,,,,,,,,,,,LiSbF6,F[Sb-](F)(F)(F)(F)F.[Li+],0.076920237,0.165424591,0.816240572,242.69,,,,,,,,,,,,64,7.02E-06,-5.153800251
,,7/30/2020,GB,,,doi.org/10.1016/j.solidstatesciences.2006.05.015,PTMC,[Cu]OC(=O)OCCC[Au],[Cu]OC(=O)OCCC[Au],,,,,,0.923079763,0.834575409,,,,,,,,299817.3973,,2938.583603,102.0278603,,,,,,,,,,,,,,,,,,,,,,,,,,,,,,,,,,,,,,,,,,,,,,,LiSbF6,F[Sb-](F)(F)(F)(F)F.[Li+],0.076920237,0.165424591,0.816240572,242.69,,,,,,,,,,,,57,2.85E-06,-5.54480023
,,7/30/2020,GB,,,doi.org/10.1016/j.solidstatesciences.2006.05.015,PTMC,[Cu]OC(=O)OCCC[Au],[Cu]OC(=O)OCCC[Au],,,,,,0.923079763,0.834575409,,,,,,,,299817.3973,,2938.583603,102.0278603,,,,,,,,,,,,,,,,,,,,,,,,,,,,,,,,,,,,,,,,,,,,,,,LiSbF6,F[Sb-](F)(F)(F)(F)F.[Li+],0.076920237,0.165424591,0.816240572,242.69,,,,,,,,,,,,46,9.08E-07,-6.041799853
,,7/30/2020,GB,,,doi.org/10.1016/j.solidstatesciences.2006.05.015,PTMC,[Cu]OC(=O)OCCC[Au],[Cu]OC(=O)OCCC[Au],,,,,,0.923079763,0.834575409,,,,,,,,299817.3973,,2938.583603,102.0278603,,,,,,,,,,,,,,,,,,,,,,,,,,,,,,,,,,,,,,,,,,,,,,,LiSbF6,F[Sb-](F)(F)(F)(F)F.[Li+],0.076920237,0.165424591,0.816240572,242.69,,,,,,,,,,,,40,4.21E-07,-6.375800438
,,7/30/2020,GB,,,doi.org/10.1016/j.solidstatesciences.2006.05.015,PTMC,[Cu]OC(=O)OCCC[Au],[Cu]OC(=O)OCCC[Au],,,,,,0.923079763,0.834575409,,,,,,,,299817.3973,,2938.583603,102.0278603,,,,,,,,,,,,,,,,,,,,,,,,,,,,,,,,,,,,,,,,,,,,,,,LiSbF6,F[Sb-](F)(F)(F)(F)F.[Li+],0.076920237,0.165424591,0.816240572,242.69,,,,,,,,,,,,28,8.23E-08,-7.084499914
,,7/30/2020,GB,,,doi.org/10.1016/j.solidstatesciences.2006.05.015,PTMC,[Cu]OC(=O)OCCC[Au],[Cu]OC(=O)OCCC[Au],,,,,,0.923079763,0.834575409,,,,,,,,299817.3973,,2938.583603,102.0278603,,,,,,,,,,,,,,,,,,,,,,,,,,,,,,,,,,,,,,,,,,,,,,,LiSbF6,F[Sb-](F)(F)(F)(F)F.[Li+],0.076920237,0.165424591,0.816240572,242.69,,,,,,,,,,,,23,2.99E-08,-7.52439999
,,7/30/2020,GB,,,doi.org/10.1016/j.solidstatesciences.2006.05.015,PTMC,[Cu]OC(=O)OCCC[Au],[Cu]OC(=O)OCCC[Au],,,,,,0.9375,0.863127337,,,,,,,,299817.3973,,2938.583603,102.0278603,,,,,,,,,,,,,,,,,,,,,,,,,,,,,,,,,,,,,,,,,,,,,,,LiSbF6,F[Sb-](F)(F)(F)(F)F.[Li+],0.0625,0.136872663,0.653018578,242.69,,,,,,,,,,,,91,4.41E-05,-4.355399934
,,7/30/2020,GB,,,doi.org/10.1016/j.solidstatesciences.2006.05.015,PTMC,[Cu]OC(=O)OCCC[Au],[Cu]OC(=O)OCCC[Au],,,,,,0.9375,0.863127337,,,,,,,,299817.3973,,2938.583603,102.0278603,,,,,,,,,,,,,,,,,,,,,,,,,,,,,,,,,,,,,,,,,,,,,,,LiSbF6,F[Sb-](F)(F)(F)(F)F.[Li+],0.0625,0.136872663,0.653018578,242.69,,,,,,,,,,,,89,3.52E-05,-4.453199551
,,7/30/2020,GB,,,doi.org/10.1016/j.solidstatesciences.2006.05.015,PTMC,[Cu]OC(=O)OCCC[Au],[Cu]OC(=O)OCCC[Au],,,,,,0.9375,0.863127337,,,,,,,,299817.3973,,2938.583603,102.0278603,,,,,,,,,,,,,,,,,,,,,,,,,,,,,,,,,,,,,,,,,,,,,,,LiSbF6,F[Sb-](F)(F)(F)(F)F.[Li+],0.0625,0.136872663,0.653018578,242.69,,,,,,,,,,,,81,1.86E-05,-4.730099632
,,7/30/2020,GB,,,doi.org/10.1016/j.solidstatesciences.2006.05.015,PTMC,[Cu]OC(=O)OCCC[Au],[Cu]OC(=O)OCCC[Au],,,,,,0.9375,0.863127337,,,,,,,,299817.3973,,2938.583603,102.0278603,,,,,,,,,,,,,,,,,,,,,,,,,,,,,,,,,,,,,,,,,,,,,,,LiSbF6,F[Sb-](F)(F)(F)(F)F.[Li+],0.0625,0.136872663,0.653018578,242.69,,,,,,,,,,,,76,1.06E-05,-4.974501613
,,7/30/2020,GB,,,doi.org/10.1016/j.solidstatesciences.2006.05.015,PTMC,[Cu]OC(=O)OCCC[Au],[Cu]OC(=O)OCCC[Au],,,,,,0.9375,0.863127337,,,,,,,,299817.3973,,2938.583603,102.0278603,,,,,,,,,,,,,,,,,,,,,,,,,,,,,,,,,,,,,,,,,,,,,,,LiSbF6,F[Sb-](F)(F)(F)(F)F.[Li+],0.0625,0.136872663,0.653018578,242.69,,,,,,,,,,,,69,5.40E-06,-5.267800107
,,7/30/2020,GB,,,doi.org/10.1016/j.solidstatesciences.2006.05.015,PTMC,[Cu]OC(=O)OCCC[Au],[Cu]OC(=O)OCCC[Au],,,,,,0.9375,0.863127337,,,,,,,,299817.3973,,2938.583603,102.0278603,,,,,,,,,,,,,,,,,,,,,,,,,,,,,,,,,,,,,,,,,,,,,,,LiSbF6,F[Sb-](F)(F)(F)(F)F.[Li+],0.0625,0.136872663,0.653018578,242.69,,,,,,,,,,,,62,2.55E-06,-5.593700025
,,7/30/2020,GB,,,doi.org/10.1016/j.solidstatesciences.2006.05.015,PTMC,[Cu]OC(=O)OCCC[Au],[Cu]OC(=O)OCCC[Au],,,,,,0.9375,0.863127337,,,,,,,,299817.3973,,2938.583603,102.0278603,,,,,,,,,,,,,,,,,,,,,,,,,,,,,,,,,,,,,,,,,,,,,,,LiSbF6,F[Sb-](F)(F)(F)(F)F.[Li+],0.0625,0.136872663,0.653018578,242.69,,,,,,,,,,,,55,1.08E-06,-5.9684017
,,7/30/2020,GB,,,doi.org/10.1016/j.solidstatesciences.2006.05.015,PTMC,[Cu]OC(=O)OCCC[Au],[Cu]OC(=O)OCCC[Au],,,,,,0.9375,0.863127337,,,,,,,,299817.3973,,2938.583603,102.0278603,,,,,,,,,,,,,,,,,,,,,,,,,,,,,,,,,,,,,,,,,,,,,,,LiSbF6,F[Sb-](F)(F)(F)(F)F.[Li+],0.0625,0.136872663,0.653018578,242.69,,,,,,,,,,,,49,5.68E-07,-6.245400183
,,7/30/2020,GB,,,doi.org/10.1016/j.solidstatesciences.2006.05.015,PTMC,[Cu]OC(=O)OCCC[Au],[Cu]OC(=O)OCCC[Au],,,,,,0.9375,0.863127337,,,,,,,,299817.3973,,2938.583603,102.0278603,,,,,,,,,,,,,,,,,,,,,,,,,,,,,,,,,,,,,,,,,,,,,,,LiSbF6,F[Sb-](F)(F)(F)(F)F.[Li+],0.0625,0.136872663,0.653018578,242.69,,,,,,,,,,,,42,2.54E-07,-6.595700075
,,7/30/2020,GB,,,doi.org/10.1016/j.solidstatesciences.2006.05.015,PTMC,[Cu]OC(=O)OCCC[Au],[Cu]OC(=O)OCCC[Au],,,,,,0.9375,0.863127337,,,,,,,,299817.3973,,2938.583603,102.0278603,,,,,,,,,,,,,,,,,,,,,,,,,,,,,,,,,,,,,,,,,,,,,,,LiSbF6,F[Sb-](F)(F)(F)(F)F.[Li+],0.0625,0.136872663,0.653018578,242.69,,,,,,,,,,,,36,1.29E-07,-6.888999756
,,7/30/2020,GB,,,doi.org/10.1016/j.solidstatesciences.2006.05.015,PTMC,[Cu]OC(=O)OCCC[Au],[Cu]OC(=O)OCCC[Au],,,,,,0.9375,0.863127337,,,,,,,,299817.3973,,2938.583603,102.0278603,,,,,,,,,,,,,,,,,,,,,,,,,,,,,,,,,,,,,,,,,,,,,,,LiSbF6,F[Sb-](F)(F)(F)(F)F.[Li+],0.0625,0.136872663,0.653018578,242.69,,,,,,,,,,,,30,4.96E-08,-7.304499936
,,7/30/2020,GB,,,doi.org/10.1016/j.solidstatesciences.2006.05.015,PTMC,[Cu]OC(=O)OCCC[Au],[Cu]OC(=O)OCCC[Au],,,,,,0.9375,0.863127337,,,,,,,,299817.3973,,2938.583603,102.0278603,,,,,,,,,,,,,,,,,,,,,,,,,,,,,,,,,,,,,,,,,,,,,,,LiSbF6,F[Sb-](F)(F)(F)(F)F.[Li+],0.0625,0.136872663,0.653018578,242.69,,,,,,,,,,,,24,2.05E-08,-7.687399561
,,7/30/2020,GB,,,doi.org/10.1016/j.solidstatesciences.2006.05.015,PTMC,[Cu]OC(=O)OCCC[Au],[Cu]OC(=O)OCCC[Au],,,,,,0.967741935,0.926536067,,,,,,,,299817.3973,,2938.583603,102.0278603,,,,,,,,,,,,,,,,,,,,,,,,,,,,,,,,,,,,,,,,,,,,,,,LiSbF6,F[Sb-](F)(F)(F)(F)F.[Li+],0.032258065,0.073463933,0.326509289,242.69,,,,,,,,,,,,73,9.23E-06,-5.034800181
,,7/30/2020,GB,,,doi.org/10.1016/j.solidstatesciences.2006.05.015,PTMC,[Cu]OC(=O)OCCC[Au],[Cu]OC(=O)OCCC[Au],,,,,,0.967741935,0.926536067,,,,,,,,299817.3973,,2938.583603,102.0278603,,,,,,,,,,,,,,,,,,,,,,,,,,,,,,,,,,,,,,,,,,,,,,,LiSbF6,F[Sb-](F)(F)(F)(F)F.[Li+],0.032258065,0.073463933,0.326509289,242.69,,,,,,,,,,,,68,5.77E-06,-5.238900214
,,7/30/2020,GB,,,doi.org/10.1016/j.solidstatesciences.2006.05.015,PTMC,[Cu]OC(=O)OCCC[Au],[Cu]OC(=O)OCCC[Au],,,,,,0.967741935,0.926536067,,,,,,,,299817.3973,,2938.583603,102.0278603,,,,,,,,,,,,,,,,,,,,,,,,,,,,,,,,,,,,,,,,,,,,,,,LiSbF6,F[Sb-](F)(F)(F)(F)F.[Li+],0.032258065,0.073463933,0.326509289,242.69,,,,,,,,,,,,63,3.25E-06,-5.488400025
,,7/30/2020,GB,,,doi.org/10.1016/j.solidstatesciences.2006.05.015,PTMC,[Cu]OC(=O)OCCC[Au],[Cu]OC(=O)OCCC[Au],,,,,,0.967741935,0.926536067,,,,,,,,299817.3973,,2938.583603,102.0278603,,,,,,,,,,,,,,,,,,,,,,,,,,,,,,,,,,,,,,,,,,,,,,,LiSbF6,F[Sb-](F)(F)(F)(F)F.[Li+],0.032258065,0.073463933,0.326509289,242.69,,,,,,,,,,,,59,2.14E-06,-5.6699009
,,7/30/2020,GB,,,doi.org/10.1016/j.solidstatesciences.2006.05.015,PTMC,[Cu]OC(=O)OCCC[Au],[Cu]OC(=O)OCCC[Au],,,,,,0.967741935,0.926536067,,,,,,,,299817.3973,,2938.583603,102.0278603,,,,,,,,,,,,,,,,,,,,,,,,,,,,,,,,,,,,,,,,,,,,,,,LiSbF6,F[Sb-](F)(F)(F)(F)F.[Li+],0.032258065,0.073463933,0.326509289,242.69,,,,,,,,,,,,50,8.50E-07,-6.070599979
,,7/30/2020,GB,,,doi.org/10.1016/j.solidstatesciences.2006.05.015,PTMC,[Cu]OC(=O)OCCC[Au],[Cu]OC(=O)OCCC[Au],,,,,,0.967741935,0.926536067,,,,,,,,299817.3973,,2938.583603,102.0278603,,,,,,,,,,,,,,,,,,,,,,,,,,,,,,,,,,,,,,,,,,,,,,,LiSbF6,F[Sb-](F)(F)(F)(F)F.[Li+],0.032258065,0.073463933,0.326509289,242.69,,,,,,,,,,,,43,4.16E-07,-6.380599849
,,7/30/2020,GB,,,doi.org/10.1016/j.solidstatesciences.2006.05.015,PTMC,[Cu]OC(=O)OCCC[Au],[Cu]OC(=O)OCCC[Au],,,,,,0.967741935,0.926536067,,,,,,,,299817.3973,,2938.583603,102.0278603,,,,,,,,,,,,,,,,,,,,,,,,,,,,,,,,,,,,,,,,,,,,,,,LiSbF6,F[Sb-](F)(F)(F)(F)F.[Li+],0.032258065,0.073463933,0.326509289,242.69,,,,,,,,,,,,35,1.54E-07,-6.811498994
,,7/30/2020,GB,,,doi.org/10.1016/j.solidstatesciences.2006.05.015,PTMC,[Cu]OC(=O)OCCC[Au],[Cu]OC(=O)OCCC[Au],,,,,,0.967741935,0.926536067,,,,,,,,299817.3973,,2938.583603,102.0278603,,,,,,,,,,,,,,,,,,,,,,,,,,,,,,,,,,,,,,,,,,,,,,,LiSbF6,F[Sb-](F)(F)(F)(F)F.[Li+],0.032258065,0.073463933,0.326509289,242.69,,,,,,,,,,,,29,7.69E-08,-7.114000249
,,7/30/2020,GB,,,doi.org/10.1016/j.solidstatesciences.2006.05.015,PTMC,[Cu]OC(=O)OCCC[Au],[Cu]OC(=O)OCCC[Au],,,,,,0.967741935,0.926536067,,,,,,,,299817.3973,,2938.583603,102.0278603,,,,,,,,,,,,,,,,,,,,,,,,,,,,,,,,,,,,,,,,,,,,,,,LiSbF6,F[Sb-](F)(F)(F)(F)F.[Li+],0.032258065,0.073463933,0.326509289,242.69,,,,,,,,,,,,25,3.00E-08,-7.522200328
,,7/30/2020,GB,,,doi.org/10.1016/j.solidstatesciences.2006.05.015,PTMC,[Cu]OC(=O)OCCC[Au],[Cu]OC(=O)OCCC[Au],,,,,,0.975609756,0.943871189,,,,,,,,299817.3973,,2938.583603,102.0278603,,,,,,,,,,,,,,,,,,,,,,,,,,,,,,,,,,,,,,,,,,,,,,,LiSbF6,F[Sb-](F)(F)(F)(F)F.[Li+],0.024390244,0.056128811,0.244881967,242.69,,,,,,,,,,,,89,7.25E-06,-5.139899872
,,7/30/2020,GB,,,doi.org/10.1016/j.solidstatesciences.2006.05.015,PTMC,[Cu]OC(=O)OCCC[Au],[Cu]OC(=O)OCCC[Au],,,,,,0.975609756,0.943871189,,,,,,,,299817.3973,,2938.583603,102.0278603,,,,,,,,,,,,,,,,,,,,,,,,,,,,,,,,,,,,,,,,,,,,,,,LiSbF6,F[Sb-](F)(F)(F)(F)F.[Li+],0.024390244,0.056128811,0.244881967,242.69,,,,,,,,,,,,82,5.48E-06,-5.260999972
,,7/30/2020,GB,,,doi.org/10.1016/j.solidstatesciences.2006.05.015,PTMC,[Cu]OC(=O)OCCC[Au],[Cu]OC(=O)OCCC[Au],,,,,,0.975609756,0.943871189,,,,,,,,299817.3973,,2938.583603,102.0278603,,,,,,,,,,,,,,,,,,,,,,,,,,,,,,,,,,,,,,,,,,,,,,,LiSbF6,F[Sb-](F)(F)(F)(F)F.[Li+],0.024390244,0.056128811,0.244881967,242.69,,,,,,,,,,,,73,3.09E-06,-5.510599856
,,7/30/2020,GB,,,doi.org/10.1016/j.solidstatesciences.2006.05.015,PTMC,[Cu]OC(=O)OCCC[Au],[Cu]OC(=O)OCCC[Au],,,,,,0.975609756,0.943871189,,,,,,,,299817.3973,,2938.583603,102.0278603,,,,,,,,,,,,,,,,,,,,,,,,,,,,,,,,,,,,,,,,,,,,,,,LiSbF6,F[Sb-](F)(F)(F)(F)F.[Li+],0.024390244,0.056128811,0.244881967,242.69,,,,,,,,,,,,66,2.14E-06,-5.669600433
,,7/30/2020,GB,,,doi.org/10.1016/j.solidstatesciences.2006.05.015,PTMC,[Cu]OC(=O)OCCC[Au],[Cu]OC(=O)OCCC[Au],,,,,,0.975609756,0.943871189,,,,,,,,299817.3973,,2938.583603,102.0278603,,,,,,,,,,,,,,,,,,,,,,,,,,,,,,,,,,,,,,,,,,,,,,,LiSbF6,F[Sb-](F)(F)(F)(F)F.[Li+],0.024390244,0.056128811,0.244881967,242.69,,,,,,,,,,,,62,1.68E-06,-5.775500605
,,7/30/2020,GB,,,doi.org/10.1016/j.solidstatesciences.2006.05.015,PTMC,[Cu]OC(=O)OCCC[Au],[Cu]OC(=O)OCCC[Au],,,,,,0.975609756,0.943871189,,,,,,,,299817.3973,,2938.583603,102.0278603,,,,,,,,,,,,,,,,,,,,,,,,,,,,,,,,,,,,,,,,,,,,,,,LiSbF6,F[Sb-](F)(F)(F)(F)F.[Li+],0.024390244,0.056128811,0.244881967,242.69,,,,,,,,,,,,54,8.36E-07,-6.078000009
,,7/30/2020,GB,,,doi.org/10.1016/j.solidstatesciences.2006.05.015,PTMC,[Cu]OC(=O)OCCC[Au],[Cu]OC(=O)OCCC[Au],,,,,,0.975609756,0.943871189,,,,,,,,299817.3973,,2938.583603,102.0278603,,,,,,,,,,,,,,,,,,,,,,,,,,,,,,,,,,,,,,,,,,,,,,,LiSbF6,F[Sb-](F)(F)(F)(F)F.[Li+],0.024390244,0.056128811,0.244881967,242.69,,,,,,,,,,,,48,5.31E-07,-6.274700239
,,7/30/2020,GB,,,doi.org/10.1016/j.solidstatesciences.2006.05.015,PTMC,[Cu]OC(=O)OCCC[Au],[Cu]OC(=O)OCCC[Au],,,,,,0.975609756,0.943871189,,,,,,,,299817.3973,,2938.583603,102.0278603,,,,,,,,,,,,,,,,,,,,,,,,,,,,,,,,,,,,,,,,,,,,,,,LiSbF6,F[Sb-](F)(F)(F)(F)F.[Li+],0.024390244,0.056128811,0.244881967,242.69,,,,,,,,,,,,45,4.24E-07,-6.372999965
,,7/30/2020,GB,,,doi.org/10.1016/j.solidstatesciences.2006.05.015,PTMC,[Cu]OC(=O)OCCC[Au],[Cu]OC(=O)OCCC[Au],,,,,,0.975609756,0.943871189,,,,,,,,299817.3973,,2938.583603,102.0278603,,,,,,,,,,,,,,,,,,,,,,,,,,,,,,,,,,,,,,,,,,,,,,,LiSbF6,F[Sb-](F)(F)(F)(F)F.[Li+],0.024390244,0.056128811,0.244881967,242.69,,,,,,,,,,,,42,3.10E-07,-6.509099463
,,7/30/2020,GB,,,doi.org/10.1016/j.solidstatesciences.2006.05.015,PTMC,[Cu]OC(=O)OCCC[Au],[Cu]OC(=O)OCCC[Au],,,,,,0.975609756,0.943871189,,,,,,,,299817.3973,,2938.583603,102.0278603,,,,,,,,,,,,,,,,,,,,,,,,,,,,,,,,,,,,,,,,,,,,,,,LiSbF6,F[Sb-](F)(F)(F)(F)F.[Li+],0.024390244,0.056128811,0.244881967,242.69,,,,,,,,,,,,34,1.13E-07,-6.947598507
,,7/30/2020,GB,,,doi.org/10.1016/j.solidstatesciences.2006.05.015,PTMC,[Cu]OC(=O)OCCC[Au],[Cu]OC(=O)OCCC[Au],,,,,,0.975609756,0.943871189,,,,,,,,299817.3973,,2938.583603,102.0278603,,,,,,,,,,,,,,,,,,,,,,,,,,,,,,,,,,,,,,,,,,,,,,,LiSbF6,F[Sb-](F)(F)(F)(F)F.[Li+],0.024390244,0.056128811,0.244881967,242.69,,,,,,,,,,,,27,5.92E-08,-7.227400346
,,7/30/2020,GB,,,doi.org/10.1016/j.solidstatesciences.2006.05.015,PTMC,[Cu]OC(=O)OCCC[Au],[Cu]OC(=O)OCCC[Au],,,,,,0.975609756,0.943871189,,,,,,,,299817.3973,,2938.583603,102.0278603,,,,,,,,,,,,,,,,,,,,,,,,,,,,,,,,,,,,,,,,,,,,,,,LiSbF6,F[Sb-](F)(F)(F)(F)F.[Li+],0.024390244,0.056128811,0.244881967,242.69,,,,,,,,,,,,24,4.26E-08,-7.371100436
,,7/30/2020,GB,,,doi.org/10.1016/j.solidstatesciences.2006.05.015,PTMC,[Cu]OC(=O)OCCC[Au],[Cu]OC(=O)OCCC[Au],,,,,,0.980392157,0.954587158,,,,,,,,299817.3973,,2938.583603,102.0278603,,,,,,,,,,,,,,,,,,,,,,,,,,,,,,,,,,,,,,,,,,,,,,,LiSbF6,F[Sb-](F)(F)(F)(F)F.[Li+],0.019607843,0.045412842,0.195905574,242.69,,,,,,,,,,,,85,5.12E-06,-5.291100025
,,7/30/2020,GB,,,doi.org/10.1016/j.solidstatesciences.2006.05.015,PTMC,[Cu]OC(=O)OCCC[Au],[Cu]OC(=O)OCCC[Au],,,,,,0.980392157,0.954587158,,,,,,,,299817.3973,,2938.583603,102.0278603,,,,,,,,,,,,,,,,,,,,,,,,,,,,,,,,,,,,,,,,,,,,,,,LiSbF6,F[Sb-](F)(F)(F)(F)F.[Li+],0.019607843,0.045412842,0.195905574,242.69,,,,,,,,,,,,81,3.09E-06,-5.510400067
,,7/30/2020,GB,,,doi.org/10.1016/j.solidstatesciences.2006.05.015,PTMC,[Cu]OC(=O)OCCC[Au],[Cu]OC(=O)OCCC[Au],,,,,,0.980392157,0.954587158,,,,,,,,299817.3973,,2938.583603,102.0278603,,,,,,,,,,,,,,,,,,,,,,,,,,,,,,,,,,,,,,,,,,,,,,,LiSbF6,F[Sb-](F)(F)(F)(F)F.[Li+],0.019607843,0.045412842,0.195905574,242.69,,,,,,,,,,,,76,2.34E-06,-5.631400759
,,7/30/2020,GB,,,doi.org/10.1016/j.solidstatesciences.2006.05.015,PTMC,[Cu]OC(=O)OCCC[Au],[Cu]OC(=O)OCCC[Au],,,,,,0.980392157,0.954587158,,,,,,,,299817.3973,,2938.583603,102.0278603,,,,,,,,,,,,,,,,,,,,,,,,,,,,,,,,,,,,,,,,,,,,,,,LiSbF6,F[Sb-](F)(F)(F)(F)F.[Li+],0.019607843,0.045412842,0.195905574,242.69,,,,,,,,,,,,70,1.57E-06,-5.80539964
,,7/30/2020,GB,,,doi.org/10.1016/j.solidstatesciences.2006.05.015,PTMC,[Cu]OC(=O)OCCC[Au],[Cu]OC(=O)OCCC[Au],,,,,,0.980392157,0.954587158,,,,,,,,299817.3973,,2938.583603,102.0278603,,,,,,,,,,,,,,,,,,,,,,,,,,,,,,,,,,,,,,,,,,,,,,,LiSbF6,F[Sb-](F)(F)(F)(F)F.[Li+],0.019607843,0.045412842,0.195905574,242.69,,,,,,,,,,,,64,1.03E-06,-5.986800312
,,7/30/2020,GB,,,doi.org/10.1016/j.solidstatesciences.2006.05.015,PTMC,[Cu]OC(=O)OCCC[Au],[Cu]OC(=O)OCCC[Au],,,,,,0.980392157,0.954587158,,,,,,,,299817.3973,,2938.583603,102.0278603,,,,,,,,,,,,,,,,,,,,,,,,,,,,,,,,,,,,,,,,,,,,,,,LiSbF6,F[Sb-](F)(F)(F)(F)F.[Li+],0.019607843,0.045412842,0.195905574,242.69,,,,,,,,,,,,58,7.40E-07,-6.130700207
,,7/30/2020,GB,,,doi.org/10.1016/j.solidstatesciences.2006.05.015,PTMC,[Cu]OC(=O)OCCC[Au],[Cu]OC(=O)OCCC[Au],,,,,,0.980392157,0.954587158,,,,,,,,299817.3973,,2938.583603,102.0278603,,,,,,,,,,,,,,,,,,,,,,,,,,,,,,,,,,,,,,,,,,,,,,,LiSbF6,F[Sb-](F)(F)(F)(F)F.[Li+],0.019607843,0.045412842,0.195905574,242.69,,,,,,,,,,,,52,4.79E-07,-6.319699848
,,7/30/2020,GB,,,doi.org/10.1016/j.solidstatesciences.2006.05.015,PTMC,[Cu]OC(=O)OCCC[Au],[Cu]OC(=O)OCCC[Au],,,,,,0.980392157,0.954587158,,,,,,,,299817.3973,,2938.583603,102.0278603,,,,,,,,,,,,,,,,,,,,,,,,,,,,,,,,,,,,,,,,,,,,,,,LiSbF6,F[Sb-](F)(F)(F)(F)F.[Li+],0.019607843,0.045412842,0.195905574,242.69,,,,,,,,,,,,43,2.34E-07,-6.629899751
,,7/30/2020,GB,,,doi.org/10.1016/j.solidstatesciences.2006.05.015,PTMC,[Cu]OC(=O)OCCC[Au],[Cu]OC(=O)OCCC[Au],,,,,,0.980392157,0.954587158,,,,,,,,299817.3973,,2938.583603,102.0278603,,,,,,,,,,,,,,,,,,,,,,,,,,,,,,,,,,,,,,,,,,,,,,,LiSbF6,F[Sb-](F)(F)(F)(F)F.[Li+],0.019607843,0.045412842,0.195905574,242.69,,,,,,,,,,,,36,1.34E-07,-6.871901352
,,7/30/2020,GB,,,doi.org/10.1016/j.solidstatesciences.2006.05.015,PTMC,[Cu]OC(=O)OCCC[Au],[Cu]OC(=O)OCCC[Au],,,,,,0.980392157,0.954587158,,,,,,,,299817.3973,,2938.583603,102.0278603,,,,,,,,,,,,,,,,,,,,,,,,,,,,,,,,,,,,,,,,,,,,,,,LiSbF6,F[Sb-](F)(F)(F)(F)F.[Li+],0.019607843,0.045412842,0.195905574,242.69,,,,,,,,,,,,28,4.11E-08,-7.385999705
,,7/30/2020,GB,,,doi.org/10.1016/j.solidstatesciences.2006.05.015,PTMC,[Cu]OC(=O)OCCC[Au],[Cu]OC(=O)OCCC[Au],,,,,,0.980392157,0.954587158,,,,,,,,299817.3973,,2938.583603,102.0278603,,,,,,,,,,,,,,,,,,,,,,,,,,,,,,,,,,,,,,,,,,,,,,,LiSbF6,F[Sb-](F)(F)(F)(F)F.[Li+],0.019607843,0.045412842,0.195905574,242.69,,,,,,,,,,,,24,1.61E-08,-7.794100347
,,7/30/2020,GB,,,doi.org/10.1016/j.solidstatesciences.2006.05.015,PTMC,[Cu]OC(=O)OCCC[Au],[Cu]OC(=O)OCCC[Au],,,,,,0.987654321,0.971125242,,,,,,,,299817.3973,,2938.583603,102.0278603,,,,,,,,,,,,,,,,,,,,,,,,,,,,,,,,,,,,,,,,,,,,,,,LiSbF6,F[Sb-](F)(F)(F)(F)F.[Li+],0.012345679,0.028874758,0.122440983,242.69,,,,,,,,,,,,83,1.44E-06,-5.842700416
,,7/30/2020,GB,,,doi.org/10.1016/j.solidstatesciences.2006.05.015,PTMC,[Cu]OC(=O)OCCC[Au],[Cu]OC(=O)OCCC[Au],,,,,,0.987654321,0.971125242,,,,,,,,299817.3973,,2938.583603,102.0278603,,,,,,,,,,,,,,,,,,,,,,,,,,,,,,,,,,,,,,,,,,,,,,,LiSbF6,F[Sb-](F)(F)(F)(F)F.[Li+],0.012345679,0.028874758,0.122440983,242.69,,,,,,,,,,,,75,7.41E-07,-6.130000141
,,7/30/2020,GB,,,doi.org/10.1016/j.solidstatesciences.2006.05.015,PTMC,[Cu]OC(=O)OCCC[Au],[Cu]OC(=O)OCCC[Au],,,,,,0.987654321,0.971125242,,,,,,,,299817.3973,,2938.583603,102.0278603,,,,,,,,,,,,,,,,,,,,,,,,,,,,,,,,,,,,,,,,,,,,,,,LiSbF6,F[Sb-](F)(F)(F)(F)F.[Li+],0.012345679,0.028874758,0.122440983,242.69,,,,,,,,,,,,68,5.23E-07,-6.281200303
,,7/30/2020,GB,,,doi.org/10.1016/j.solidstatesciences.2006.05.015,PTMC,[Cu]OC(=O)OCCC[Au],[Cu]OC(=O)OCCC[Au],,,,,,0.987654321,0.971125242,,,,,,,,299817.3973,,2938.583603,102.0278603,,,,,,,,,,,,,,,,,,,,,,,,,,,,,,,,,,,,,,,,,,,,,,,LiSbF6,F[Sb-](F)(F)(F)(F)F.[Li+],0.012345679,0.028874758,0.122440983,242.69,,,,,,,,,,,,61,2.43E-07,-6.613900734
,,7/30/2020,GB,,,doi.org/10.1016/j.solidstatesciences.2006.05.015,PTMC,[Cu]OC(=O)OCCC[Au],[Cu]OC(=O)OCCC[Au],,,,,,0.987654321,0.971125242,,,,,,,,299817.3973,,2938.583603,102.0278603,,,,,,,,,,,,,,,,,,,,,,,,,,,,,,,,,,,,,,,,,,,,,,,LiSbF6,F[Sb-](F)(F)(F)(F)F.[Li+],0.012345679,0.028874758,0.122440983,242.69,,,,,,,,,,,,55,1.09E-07,-6.961701804
,,7/30/2020,GB,,,doi.org/10.1016/j.solidstatesciences.2006.05.015,PTMC,[Cu]OC(=O)OCCC[Au],[Cu]OC(=O)OCCC[Au],,,,,,0.987654321,0.971125242,,,,,,,,299817.3973,,2938.583603,102.0278603,,,,,,,,,,,,,,,,,,,,,,,,,,,,,,,,,,,,,,,,,,,,,,,LiSbF6,F[Sb-](F)(F)(F)(F)F.[Li+],0.012345679,0.028874758,0.122440983,242.69,,,,,,,,,,,,49,6.37E-08,-7.196200227
,,7/30/2020,GB,,,doi.org/10.1016/j.solidstatesciences.2006.05.015,PTMC,[Cu]OC(=O)OCCC[Au],[Cu]OC(=O)OCCC[Au],,,,,,0.987654321,0.971125242,,,,,,,,299817.3973,,2938.583603,102.0278603,,,,,,,,,,,,,,,,,,,,,,,,,,,,,,,,,,,,,,,,,,,,,,,LiSbF6,F[Sb-](F)(F)(F)(F)F.[Li+],0.012345679,0.028874758,0.122440983,242.69,,,,,,,,,,,,45,4.05E-08,-7.392700493
,,7/30/2020,GB,,,doi.org/10.1016/j.solidstatesciences.2006.05.015,PTMC,[Cu]OC(=O)OCCC[Au],[Cu]OC(=O)OCCC[Au],,,,,,0.987654321,0.971125242,,,,,,,,299817.3973,,2938.583603,102.0278603,,,,,,,,,,,,,,,,,,,,,,,,,,,,,,,,,,,,,,,,,,,,,,,LiSbF6,F[Sb-](F)(F)(F)(F)F.[Li+],0.012345679,0.028874758,0.122440983,242.69,,,,,,,,,,,,38,1.76E-08,-7.755700608
,,7/30/2020,GB,,,doi.org/10.1016/j.solidstatesciences.2006.05.015,PTMC,[Cu]OC(=O)OCCC[Au],[Cu]OC(=O)OCCC[Au],,,,,,0.987654321,0.971125242,,,,,,,,299817.3973,,2938.583603,102.0278603,,,,,,,,,,,,,,,,,,,,,,,,,,,,,,,,,,,,,,,,,,,,,,,LiSbF6,F[Sb-](F)(F)(F)(F)F.[Li+],0.012345679,0.028874758,0.122440983,242.69,,,,,,,,,,,,30,7.10E-09,-8.148900106
,,7/30/2020,GB,,,doi.org/10.1016/j.solidstatesciences.2006.05.015,PTMC,[Cu]OC(=O)OCCC[Au],[Cu]OC(=O)OCCC[Au],,,,,,0.99009901,0.976766018,,,,,,,,299817.3973,,2938.583603,102.0278603,,,,,,,,,,,,,,,,,,,,,,,,,,,,,,,,,,,,,,,,,,,,,,,LiSbF6,F[Sb-](F)(F)(F)(F)F.[Li+],0.00990099,0.023233982,0.097952787,242.69,,,,,,,,,,,,79,8.23E-07,-6.084499914
,,7/30/2020,GB,,,doi.org/10.1016/j.solidstatesciences.2006.05.015,PTMC,[Cu]OC(=O)OCCC[Au],[Cu]OC(=O)OCCC[Au],,,,,,0.99009901,0.976766018,,,,,,,,299817.3973,,2938.583603,102.0278603,,,,,,,,,,,,,,,,,,,,,,,,,,,,,,,,,,,,,,,,,,,,,,,LiSbF6,F[Sb-](F)(F)(F)(F)F.[Li+],0.00990099,0.023233982,0.097952787,242.69,,,,,,,,,,,,73,4.48E-07,-6.34910022
,,7/30/2020,GB,,,doi.org/10.1016/j.solidstatesciences.2006.05.015,PTMC,[Cu]OC(=O)OCCC[Au],[Cu]OC(=O)OCCC[Au],,,,,,0.99009901,0.976766018,,,,,,,,299817.3973,,2938.583603,102.0278603,,,,,,,,,,,,,,,,,,,,,,,,,,,,,,,,,,,,,,,,,,,,,,,LiSbF6,F[Sb-](F)(F)(F)(F)F.[Li+],0.00990099,0.023233982,0.097952787,242.69,,,,,,,,,,,,67,2.70E-07,-6.568399851
,,7/30/2020,GB,,,doi.org/10.1016/j.solidstatesciences.2006.05.015,PTMC,[Cu]OC(=O)OCCC[Au],[Cu]OC(=O)OCCC[Au],,,,,,0.99009901,0.976766018,,,,,,,,299817.3973,,2938.583603,102.0278603,,,,,,,,,,,,,,,,,,,,,,,,,,,,,,,,,,,,,,,,,,,,,,,LiSbF6,F[Sb-](F)(F)(F)(F)F.[Li+],0.00990099,0.023233982,0.097952787,242.69,,,,,,,,,,,,62,1.66E-07,-6.780101261
,,7/30/2020,GB,,,doi.org/10.1016/j.solidstatesciences.2006.05.015,PTMC,[Cu]OC(=O)OCCC[Au],[Cu]OC(=O)OCCC[Au],,,,,,0.99009901,0.976766018,,,,,,,,299817.3973,,2938.583603,102.0278603,,,,,,,,,,,,,,,,,,,,,,,,,,,,,,,,,,,,,,,,,,,,,,,LiSbF6,F[Sb-](F)(F)(F)(F)F.[Li+],0.00990099,0.023233982,0.097952787,242.69,,,,,,,,,,,,57,9.34E-08,-7.029600119
,,7/30/2020,GB,,,doi.org/10.1016/j.solidstatesciences.2006.05.015,PTMC,[Cu]OC(=O)OCCC[Au],[Cu]OC(=O)OCCC[Au],,,,,,0.99009901,0.976766018,,,,,,,,299817.3973,,2938.583603,102.0278603,,,,,,,,,,,,,,,,,,,,,,,,,,,,,,,,,,,,,,,,,,,,,,,LiSbF6,F[Sb-](F)(F)(F)(F)F.[Li+],0.00990099,0.023233982,0.097952787,242.69,,,,,,,,,,,,52,6.26E-08,-7.203599836
,,7/30/2020,GB,,,doi.org/10.1016/j.solidstatesciences.2006.05.015,PTMC,[Cu]OC(=O)OCCC[Au],[Cu]OC(=O)OCCC[Au],,,,,,0.99009901,0.976766018,,,,,,,,299817.3973,,2938.583603,102.0278603,,,,,,,,,,,,,,,,,,,,,,,,,,,,,,,,,,,,,,,,,,,,,,,LiSbF6,F[Sb-](F)(F)(F)(F)F.[Li+],0.00990099,0.023233982,0.097952787,242.69,,,,,,,,,,,,43,1.95E-08,-7.710099038
,,7/30/2020,GB,,,doi.org/10.1016/j.solidstatesciences.2006.05.015,PTMC,[Cu]OC(=O)OCCC[Au],[Cu]OC(=O)OCCC[Au],,,,,,0.99009901,0.976766018,,,,,,,,299817.3973,,2938.583603,102.0278603,,,,,,,,,,,,,,,,,,,,,,,,,,,,,,,,,,,,,,,,,,,,,,,LiSbF6,F[Sb-](F)(F)(F)(F)F.[Li+],0.00990099,0.023233982,0.097952787,242.69,,,,,,,,,,,,35,7.75E-09,-8.110799738
,,7/30/2020,GB,,,doi.org/10.1016/j.solidstatesciences.2006.05.015,PTMC,[Cu]OC(=O)OCCC[Au],[Cu]OC(=O)OCCC[Au],,,,,,0.99009901,0.976766018,,,,,,,,299817.3973,,2938.583603,102.0278603,,,,,,,,,,,,,,,,,,,,,,,,,,,,,,,,,,,,,,,,,,,,,,,LiSbF6,F[Sb-](F)(F)(F)(F)F.[Li+],0.00990099,0.023233982,0.097952787,242.69,,,,,,,,,,,,30,4.60E-09,-8.337700307
,,7/30/2020,GB,,,doi.org/10.1016/j.solidstatesciences.2006.05.015,PTMC,[Cu]OC(=O)OCCC[Au],[Cu]OC(=O)OCCC[Au],,,,,,0.828682354,0.670352216,,,,,,,,299817.3973,,2938.583603,102.0278603,,,,,,,,,,,,,,,,,,,,,,,,,,,,,,,,,,,,,,,,,,,,,,,LiSbF6,F[Sb-](F)(F)(F)(F)F.[Li+],0.171317646,0.329647784,2.025026937,242.69,,,,,,,,,,,,30,1.01E-07,-6.993799322
,,7/30/2020,GB,,,doi.org/10.1016/j.solidstatesciences.2006.05.015,PTMC,[Cu]OC(=O)OCCC[Au],[Cu]OC(=O)OCCC[Au],,,,,,0.887606002,0.768520946,,,,,,,,299817.3973,,2938.583603,102.0278603,,,,,,,,,,,,,,,,,,,,,,,,,,,,,,,,,,,,,,,,,,,,,,,LiSbF6,F[Sb-](F)(F)(F)(F)F.[Li+],0.112393998,0.231479054,1.240336958,242.69,,,,,,,,,,,,30,8.06E-08,-7.093699983
,,7/30/2020,GB,,,doi.org/10.1016/j.solidstatesciences.2006.05.015,PTMC,[Cu]OC(=O)OCCC[Au],[Cu]OC(=O)OCCC[Au],,,,,,0.923332899,0.835067763,,,,,,,,299817.3973,,2938.583603,102.0278603,,,,,,,,,,,,,,,,,,,,,,,,,,,,,,,,,,,,,,,,,,,,,,,LiSbF6,F[Sb-](F)(F)(F)(F)F.[Li+],0.076667101,0.164932237,0.813331374,242.69,,,,,,,,,,,,30,9.92E-08,-7.003399902
,,7/30/2020,GB,,,doi.org/10.1016/j.solidstatesciences.2006.05.015,PTMC,[Cu]OC(=O)OCCC[Au],[Cu]OC(=O)OCCC[Au],,,,,,0.936739192,0.861594853,,,,,,,,299817.3973,,2938.583603,102.0278603,,,,,,,,,,,,,,,,,,,,,,,,,,,,,,,,,,,,,,,,,,,,,,,LiSbF6,F[Sb-](F)(F)(F)(F)F.[Li+],0.063260808,0.138405147,0.661504555,242.69,,,,,,,,,,,,30,5.09E-08,-7.293399979
,,7/30/2020,GB,,,doi.org/10.1016/j.solidstatesciences.2006.05.015,PTMC,[Cu]OC(=O)OCCC[Au],[Cu]OC(=O)OCCC[Au],,,,,,0.967545617,0.926108123,,,,,,,,299817.3973,,2938.583603,102.0278603,,,,,,,,,,,,,,,,,,,,,,,,,,,,,,,,,,,,,,,,,,,,,,,LiSbF6,F[Sb-](F)(F)(F)(F)F.[Li+],0.032454383,0.073891877,0.328563033,242.69,,,,,,,,,,,,30,5.16E-08,-7.287699726
,,7/30/2020,GB,,,doi.org/10.1016/j.solidstatesciences.2006.05.015,PTMC,[Cu]OC(=O)OCCC[Au],[Cu]OC(=O)OCCC[Au],,,,,,0.975539327,0.943714399,,,,,,,,299817.3973,,2938.583603,102.0278603,,,,,,,,,,,,,,,,,,,,,,,,,,,,,,,,,,,,,,,,,,,,,,,LiSbF6,F[Sb-](F)(F)(F)(F)F.[Li+],0.024460673,0.056285601,0.245606818,242.69,,,,,,,,,,,,30,4.05E-08,-7.392100187
,,7/30/2020,GB,,,doi.org/10.1016/j.solidstatesciences.2006.05.015,PTMC,[Cu]OC(=O)OCCC[Au],[Cu]OC(=O)OCCC[Au],,,,,,0.98029701,0.954372621,,,,,,,,299817.3973,,2938.583603,102.0278603,,,,,,,,,,,,,,,,,,,,,,,,,,,,,,,,,,,,,,,,,,,,,,,LiSbF6,F[Sb-](F)(F)(F)(F)F.[Li+],0.01970299,0.045627379,0.196875306,242.69,,,,,,,,,,,,30,3.26E-08,-7.486799719
,,7/30/2020,GB,,,doi.org/10.1016/j.solidstatesciences.2006.05.015,PTMC,[Cu]OC(=O)OCCC[Au],[Cu]OC(=O)OCCC[Au],,,,,,0.987632861,0.971075892,,,,,,,,299817.3973,,2938.583603,102.0278603,,,,,,,,,,,,,,,,,,,,,,,,,,,,,,,,,,,,,,,,,,,,,,,LiSbF6,F[Sb-](F)(F)(F)(F)F.[Li+],0.012367139,0.028924108,0.12265648,242.69,,,,,,,,,,,,30,3.23E-09,-8.490800167
,,7/30/2020,GB,,,doi.org/10.1016/j.solidstatesciences.2006.05.015,PTMC,[Cu]OC(=O)OCCC[Au],[Cu]OC(=O)OCCC[Au],,,,,,0.990089207,0.976743325,,,,,,,,299817.3973,,2938.583603,102.0278603,,,,,,,,,,,,,,,,,,,,,,,,,,,,,,,,,,,,,,,,,,,,,,,LiSbF6,F[Sb-](F)(F)(F)(F)F.[Li+],0.009910793,0.023256675,0.09805074,242.69,,,,,,,,,,,,30,1.62E-09,-8.789900957
,,7/30/2020,GB,,,doi.org/10.1016/j.solidstatesciences.2006.05.015,PTMC,[Cu]OC(=O)OCCC[Au],[Cu]OC(=O)OCCC[Au],,,,,,0.828682354,0.670352216,,,,,,,,299817.3973,,2938.583603,102.0278603,,,,,,,,,,,,,,,,,,,,,,,,,,,,,,,,,,,,,,,,,,,,,,,LiSbF6,F[Sb-](F)(F)(F)(F)F.[Li+],0.171317646,0.329647784,2.025026937,242.69,,,,,,,,,,,,60,4.49E-06,-5.347899738
,,7/30/2020,GB,,,doi.org/10.1016/j.solidstatesciences.2006.05.015,PTMC,[Cu]OC(=O)OCCC[Au],[Cu]OC(=O)OCCC[Au],,,,,,0.887606002,0.768520946,,,,,,,,299817.3973,,2938.583603,102.0278603,,,,,,,,,,,,,,,,,,,,,,,,,,,,,,,,,,,,,,,,,,,,,,,LiSbF6,F[Sb-](F)(F)(F)(F)F.[Li+],0.112393998,0.231479054,1.240336958,242.69,,,,,,,,,,,,60,4.09E-06,-5.387800185
,,7/30/2020,GB,,,doi.org/10.1016/j.solidstatesciences.2006.05.015,PTMC,[Cu]OC(=O)OCCC[Au],[Cu]OC(=O)OCCC[Au],,,,,,0.922748425,0.83393142,,,,,,,,299817.3973,,2938.583603,102.0278603,,,,,,,,,,,,,,,,,,,,,,,,,,,,,,,,,,,,,,,,,,,,,,,LiSbF6,F[Sb-](F)(F)(F)(F)F.[Li+],0.077251575,0.16606858,0.820050935,242.69,,,,,,,,,,,,60,4.14E-06,-5.382600166
,,7/30/2020,GB,,,doi.org/10.1016/j.solidstatesciences.2006.05.015,PTMC,[Cu]OC(=O)OCCC[Au],[Cu]OC(=O)OCCC[Au],,,,,,0.936739192,0.861594853,,,,,,,,299817.3973,,2938.583603,102.0278603,,,,,,,,,,,,,,,,,,,,,,,,,,,,,,,,,,,,,,,,,,,,,,,LiSbF6,F[Sb-](F)(F)(F)(F)F.[Li+],0.063260808,0.138405147,0.661504555,242.69,,,,,,,,,,,,60,2.03E-06,-5.692600245
,,7/30/2020,GB,,,doi.org/10.1016/j.solidstatesciences.2006.05.015,PTMC,[Cu]OC(=O)OCCC[Au],[Cu]OC(=O)OCCC[Au],,,,,,0.967545617,0.926108123,,,,,,,,299817.3973,,2938.583603,102.0278603,,,,,,,,,,,,,,,,,,,,,,,,,,,,,,,,,,,,,,,,,,,,,,,LiSbF6,F[Sb-](F)(F)(F)(F)F.[Li+],0.032454383,0.073891877,0.328563033,242.69,,,,,,,,,,,,60,1.63E-06,-5.786899472
,,7/30/2020,GB,,,doi.org/10.1016/j.solidstatesciences.2006.05.015,PTMC,[Cu]OC(=O)OCCC[Au],[Cu]OC(=O)OCCC[Au],,,,,,0.975598334,0.94384576,,,,,,,,299817.3973,,2938.583603,102.0278603,,,,,,,,,,,,,,,,,,,,,,,,,,,,,,,,,,,,,,,,,,,,,,,LiSbF6,F[Sb-](F)(F)(F)(F)F.[Li+],0.024401666,0.05615424,0.24499951,242.69,,,,,,,,,,,,60,1.02E-06,-5.991502027
,,7/30/2020,GB,,,doi.org/10.1016/j.solidstatesciences.2006.05.015,PTMC,[Cu]OC(=O)OCCC[Au],[Cu]OC(=O)OCCC[Au],,,,,,0.980411381,0.95463051,,,,,,,,299817.3973,,2938.583603,102.0278603,,,,,,,,,,,,,,,,,,,,,,,,,,,,,,,,,,,,,,,,,,,,,,,LiSbF6,F[Sb-](F)(F)(F)(F)F.[Li+],0.019588619,0.04536949,0.195709668,242.69,,,,,,,,,,,,60,6.44E-07,-6.191099971
,,7/30/2020,GB,,,doi.org/10.1016/j.solidstatesciences.2006.05.015,PTMC,[Cu]OC(=O)OCCC[Au],[Cu]OC(=O)OCCC[Au],,,,,,0.987648468,0.971111782,,,,,,,,299817.3973,,2938.583603,102.0278603,,,,,,,,,,,,,,,,,,,,,,,,,,,,,,,,,,,,,,,,,,,,,,,LiSbF6,F[Sb-](F)(F)(F)(F)F.[Li+],0.012351532,0.028888218,0.122499755,242.69,,,,,,,,,,,,60,1.30E-07,-6.88489896
,,7/30/2020,GB,,,doi.org/10.1016/j.solidstatesciences.2006.05.015,PTMC,[Cu]OC(=O)OCCC[Au],[Cu]OC(=O)OCCC[Au],,,,,,0.990079404,0.976720632,,,,,,,,299817.3973,,2938.583603,102.0278603,,,,,,,,,,,,,,,,,,,,,,,,,,,,,,,,,,,,,,,,,,,,,,,LiSbF6,F[Sb-](F)(F)(F)(F)F.[Li+],0.009920596,0.023279368,0.098148692,242.69,,,,,,,,,,,,60,8.05E-08,-7.094100009
,,7/30/2020,GB,,,doi.org/10.1016/j.solidstatesciences.2006.05.015,PTMC,[Cu]OC(=O)OCCC[Au],[Cu]OC(=O)OCCC[Au],,,,,,0.834288594,0.679133512,,,,,,,,299817.3973,,2938.583603,102.0278603,,,,,,,,,,,,,,,,,,,,,,,,,,,,,,,,,,,,,,,,,,,,,,,LiSbF6,F[Sb-](F)(F)(F)(F)F.[Li+],0.165711406,0.320866488,1.945597022,242.69,,,,,,,,,,,,70,1.28E-05,-4.892698431
,,7/30/2020,GB,,,doi.org/10.1016/j.solidstatesciences.2006.05.015,PTMC,[Cu]OC(=O)OCCC[Au],[Cu]OC(=O)OCCC[Au],,,,,,0.888840694,0.770725918,,,,,,,,299817.3973,,2938.583603,102.0278603,,,,,,,,,,,,,,,,,,,,,,,,,,,,,,,,,,,,,,,,,,,,,,,LiSbF6,F[Sb-](F)(F)(F)(F)F.[Li+],0.111159306,0.229274082,1.225007346,242.69,,,,,,,,,,,,70,1.01E-05,-4.997600649
,,7/30/2020,GB,,,doi.org/10.1016/j.solidstatesciences.2006.05.015,PTMC,[Cu]OC(=O)OCCC[Au],[Cu]OC(=O)OCCC[Au],,,,,,0.923908725,0.836188911,,,,,,,,299817.3973,,2938.583603,102.0278603,,,,,,,,,,,,,,,,,,,,,,,,,,,,,,,,,,,,,,,,,,,,,,,LiSbF6,F[Sb-](F)(F)(F)(F)F.[Li+],0.076091275,0.163811089,0.806719561,242.69,,,,,,,,,,,,70,1.25E-05,-4.902201461
,,7/30/2020,GB,,,doi.org/10.1016/j.solidstatesciences.2006.05.015,PTMC,[Cu]OC(=O)OCCC[Au],[Cu]OC(=O)OCCC[Au],,,,,,0.937902419,0.863939121,,,,,,,,299817.3973,,2938.583603,102.0278603,,,,,,,,,,,,,,,,,,,,,,,,,,,,,,,,,,,,,,,,,,,,,,,LiSbF6,F[Sb-](F)(F)(F)(F)F.[Li+],0.062097581,0.136060879,0.648535606,242.69,,,,,,,,,,,,70,6.35E-06,-5.197300145
,,7/30/2020,GB,,,doi.org/10.1016/j.solidstatesciences.2006.05.015,PTMC,[Cu]OC(=O)OCCC[Au],[Cu]OC(=O)OCCC[Au],,,,,,0.96775255,0.92655921,,,,,,,,299817.3973,,2938.583603,102.0278603,,,,,,,,,,,,,,,,,,,,,,,,,,,,,,,,,,,,,,,,,,,,,,,LiSbF6,F[Sb-](F)(F)(F)(F)F.[Li+],0.03224745,0.07344079,0.326398276,242.69,,,,,,,,,,,,70,6.43E-06,-5.191599951
,,7/30/2020,GB,,,doi.org/10.1016/j.solidstatesciences.2006.05.015,PTMC,[Cu]OC(=O)OCCC[Au],[Cu]OC(=O)OCCC[Au],,,,,,0.975598334,0.94384576,,,,,,,,299817.3973,,2938.583603,102.0278603,,,,,,,,,,,,,,,,,,,,,,,,,,,,,,,,,,,,,,,,,,,,,,,LiSbF6,F[Sb-](F)(F)(F)(F)F.[Li+],0.024401666,0.05615424,0.24499951,242.69,,,,,,,,,,,,70,1.62E-06,-5.791300723
,,7/30/2020,GB,,,doi.org/10.1016/j.solidstatesciences.2006.05.015,PTMC,[Cu]OC(=O)OCCC[Au],[Cu]OC(=O)OCCC[Au],,,,,,0.980372934,0.954543809,,,,,,,,299817.3973,,2938.583603,102.0278603,,,,,,,,,,,,,,,,,,,,,,,,,,,,,,,,,,,,,,,,,,,,,,,LiSbF6,F[Sb-](F)(F)(F)(F)F.[Li+],0.019627066,0.045456191,0.196101479,242.69,,,,,,,,,,,,70,1.02E-06,-5.99099978
,,7/30/2020,GB,,,doi.org/10.1016/j.solidstatesciences.2006.05.015,PTMC,[Cu]OC(=O)OCCC[Au],[Cu]OC(=O)OCCC[Au],,,,,,0.987648468,0.971111782,,,,,,,,299817.3973,,2938.583603,102.0278603,,,,,,,,,,,,,,,,,,,,,,,,,,,,,,,,,,,,,,,,,,,,,,,LiSbF6,F[Sb-](F)(F)(F)(F)F.[Li+],0.012351532,0.028888218,0.122499755,242.69,,,,,,,,,,,,70,3.28E-07,-6.484699857
,,7/30/2020,GB,,,doi.org/10.1016/j.solidstatesciences.2006.05.015,PTMC,[Cu]OC(=O)OCCC[Au],[Cu]OC(=O)OCCC[Au],,,,,,0.990089207,0.976743325,,,,,,,,299817.3973,,2938.583603,102.0278603,,,,,,,,,,,,,,,,,,,,,,,,,,,,,,,,,,,,,,,,,,,,,,,LiSbF6,F[Sb-](F)(F)(F)(F)F.[Li+],0.009910793,0.023256675,0.09805074,242.69,,,,,,,,,,,,70,2.10E-07,-6.6786999
,,7/30/2020,GB,,,doi.org/10.1016/j.solidstatesciences.2006.05.015,PTMC,[Cu]OC(=O)OCCC[Au],[Cu]OC(=O)OCCC[Au],,,,,,0.834288594,0.679133512,,,,,,,,299817.3973,,2938.583603,102.0278603,,,,,,,,,,,,,,,,,,,,,,,,,,,,,,,,,,,,,,,,,,,,,,,LiSbF6,F[Sb-](F)(F)(F)(F)F.[Li+],0.165711406,0.320866488,1.945597022,242.69,,,,,,,,,,,,85,5.04E-05,-4.297399743
,,7/30/2020,GB,,,doi.org/10.1016/j.solidstatesciences.2006.05.015,PTMC,[Cu]OC(=O)OCCC[Au],[Cu]OC(=O)OCCC[Au],,,,,,0.887606002,0.768520946,,,,,,,,299817.3973,,2938.583603,102.0278603,,,,,,,,,,,,,,,,,,,,,,,,,,,,,,,,,,,,,,,,,,,,,,,LiSbF6,F[Sb-](F)(F)(F)(F)F.[Li+],0.112393998,0.231479054,1.240336958,242.69,,,,,,,,,,,,85,3.96E-05,-4.402199543
,,7/30/2020,GB,,,doi.org/10.1016/j.solidstatesciences.2006.05.015,PTMC,[Cu]OC(=O)OCCC[Au],[Cu]OC(=O)OCCC[Au],,,,,,0.922748425,0.83393142,,,,,,,,299817.3973,,2938.583603,102.0278603,,,,,,,,,,,,,,,,,,,,,,,,,,,,,,,,,,,,,,,,,,,,,,,LiSbF6,F[Sb-](F)(F)(F)(F)F.[Li+],0.077251575,0.16606858,0.820050935,242.69,,,,,,,,,,,,85,5.05E-05,-4.297100093
,,7/30/2020,GB,,,doi.org/10.1016/j.solidstatesciences.2006.05.015,PTMC,[Cu]OC(=O)OCCC[Au],[Cu]OC(=O)OCCC[Au],,,,,,0.93713159,0.862384885,,,,,,,,299817.3973,,2938.583603,102.0278603,,,,,,,,,,,,,,,,,,,,,,,,,,,,,,,,,,,,,,,,,,,,,,,LiSbF6,F[Sb-](F)(F)(F)(F)F.[Li+],0.06286841,0.137615115,0.657126065,242.69,,,,,,,,,,,,85,2.56E-05,-4.591999302
,,7/30/2020,GB,,,doi.org/10.1016/j.solidstatesciences.2006.05.015,PTMC,[Cu]OC(=O)OCCC[Au],[Cu]OC(=O)OCCC[Au],,,,,,0.96775255,0.92655921,,,,,,,,299817.3973,,2938.583603,102.0278603,,,,,,,,,,,,,,,,,,,,,,,,,,,,,,,,,,,,,,,,,,,,,,,LiSbF6,F[Sb-](F)(F)(F)(F)F.[Li+],0.03224745,0.07344079,0.326398276,242.69,,,,,,,,,,,,85,2.04E-05,-4.691299024
,,7/30/2020,GB,,,doi.org/10.1016/j.solidstatesciences.2006.05.015,PTMC,[Cu]OC(=O)OCCC[Au],[Cu]OC(=O)OCCC[Au],,,,,,0.975598334,0.94384576,,,,,,,,299817.3973,,2938.583603,102.0278603,,,,,,,,,,,,,,,,,,,,,,,,,,,,,,,,,,,,,,,,,,,,,,,LiSbF6,F[Sb-](F)(F)(F)(F)F.[Li+],0.024401666,0.05615424,0.24499951,242.69,,,,,,,,,,,,85,5.17E-06,-5.286099717
,,7/30/2020,GB,,,doi.org/10.1016/j.solidstatesciences.2006.05.015,PTMC,[Cu]OC(=O)OCCC[Au],[Cu]OC(=O)OCCC[Au],,,,,,0.980372934,0.954543809,,,,,,,,299817.3973,,2938.583603,102.0278603,,,,,,,,,,,,,,,,,,,,,,,,,,,,,,,,,,,,,,,,,,,,,,,LiSbF6,F[Sb-](F)(F)(F)(F)F.[Li+],0.019627066,0.045456191,0.196101479,242.69,,,,,,,,,,,,85,4.07E-06,-5.3907002
,,7/30/2020,GB,,,doi.org/10.1016/j.solidstatesciences.2006.05.015,PTMC,[Cu]OC(=O)OCCC[Au],[Cu]OC(=O)OCCC[Au],,,,,,0.98761823,0.971042247,,,,,,,,299817.3973,,2938.583603,102.0278603,,,,,,,,,,,,,,,,,,,,,,,,,,,,,,,,,,,,,,,,,,,,,,,LiSbF6,F[Sb-](F)(F)(F)(F)F.[Li+],0.01238177,0.028957753,0.122803409,242.69,,,,,,,,,,,,85,1.43E-06,-5.844399822
,,7/30/2020,GB,,,doi.org/10.1016/j.solidstatesciences.2006.05.015,PTMC,[Cu]OC(=O)OCCC[Au],[Cu]OC(=O)OCCC[Au],,,,,,0.990089207,0.976743325,,,,,,,,299817.3973,,2938.583603,102.0278603,,,,,,,,,,,,,,,,,,,,,,,,,,,,,,,,,,,,,,,,,,,,,,,LiSbF6,F[Sb-](F)(F)(F)(F)F.[Li+],0.009910793,0.023256675,0.09805074,242.69,,,,,,,,,,,,85,1.00E-06,-5.998499935
