Repository: zjurillpolymer/SPE_prediction

# SPE Prediction

Polymer electrolyte conductivity prediction using graph neural networks.

## Data

Data from [ChemPropPred](https://github.com/learningmatter-mit/Chem-prop-pred) — polymer electrolyte conductivity measurements including SMILES, conductivity (log S/cm), molecular weight, salt concentration, and temperature.

- `data/clean_train_data.csv` — cleaned training data
- `data/PolymerElectrolyteData.csv` — full raw dataset
- `data/PolyInfo_8salts.csv` / `data/polyinfo_5salts_4conc.csv` — PolyInfo polymer database with salt additives

File: data/PolymerElectrolyteData.csv (part 128 of 154)
Notes,Compound Notebook Name,Date Copied to Master Database,Data Recorded By,Seshadri Group,Oyaizu Group,DOI,Solvent 1 (S1),S1 SMILES,S1 SMILES 1,S1 SMILES 2,S1 SMILES 3,S1 Big SMILES,S1 End Group 1,S1 End Group 2,S1 Mol %,S1 Weight %,S1 SMILES 1 Mol %,S1 SMILES 2 Mol %,S1 SMILES 3 Mol %,S1 Molar Ratio,S1 Weight Ratio,S1 Mw,S1 Mn,S1 Mn or Mw,S1 Mw/Mn,S1 DOP,S1 Molar Mass (g/mol),S1 Type,S1 Block Mol Weight,Solvent 2 (S2),S2 SMILES,S2 SMILES 1,S2 SMILES 2,S2 Mol %,S2 Weight %,S2 SMILES 1 Mol %,S2 SMILES 2 Mol %,S2 Molar Ratio,S2 Weight Ratio,S2 Mw,S2 Mn,S2 Mn or Mw,S2 Mw/Mn,S2 DOP,S2 Molar Mass (g/mol),S2 Type,Solvent 3 (S3),S3 SMILES,S3 SMILES 1,S3 Mol %,S3 Weight %,S3 Molar Ratio,S3 Weight Ratio,S3 Mw,S3 Mn,S3 Mn or Mw,S3 Mw/Mn,S3 DOP,S3 Molar Mass (g/mol),S3 Type,Solvent 4 (S4),S4 SMILES,S4 Mol %,S4 Weight %,S4 Molar Ratio,S4 Weight Ratio,S4 Mw,S4 Mn,S4 Mn or Mw,S4 Mw/Mn,S4 DOP,S4 Molar Mass (g/mol),S4 Type,Salt 1,Salt1 SMILES,Salt1 Mol %,Salt1 Weight %,Salt1 Molality (mol salt/kg polymer),Salt1 Molar Mass (g/mol),Salt 2,Salt2 SMILES,Salt2 Mol %,Salt2 Weight %,Salt2 Molality (mol salt/kg polymer),Salt2 Molar Mass (g/mol),Inorganic Material 1 (IM1),IM1 Weight %,IM1 Particle Size (nm),Tg (oC),Heating Rate (K/min),Temperature (oC),Conductivity (S/cm),log Conductivity (S/cm)
,,7/30/2020,GB,,,doi.org/10.1016/j.ssi.2011.03.005,PTMC,[Cu]OC(=O)OCCC[Au],[Cu]OC(=O)OCCC[Au],,,,,,0.714285714,0.626630029,,,,,,,,299817.3973,,2938.583603,102.0278603,,,,,,,,,,,,,,,,,,,,,,,,,,,,,,,,,,,,,,,,,,,,,,,LiPF6,F[P-](F)(F)(F)(F)F.[Li+],0.285714286,0.373369971,3.91811147,151.9801855,,,,,,,,,,-17.0758,,76,9.74E-08,-7.011400023
,,7/30/2020,GB,,,doi.org/10.1016/j.ssi.2011.03.005,PTMC,[Cu]OC(=O)OCCC[Au],[Cu]OC(=O)OCCC[Au],,,,,,0.714285714,0.626630029,,,,,,,,299817.3973,,2938.583603,102.0278603,,,,,,,,,,,,,,,,,,,,,,,,,,,,,,,,,,,,,,,,,,,,,,,LiPF6,F[P-](F)(F)(F)(F)F.[Li+],0.285714286,0.373369971,3.91811147,151.9801855,,,,,,,,,,-17.0758,,69,6.85E-08,-7.164000143
,,7/30/2020,GB,,,doi.org/10.1016/j.ssi.2011.03.005,PTMC,[Cu]OC(=O)OCCC[Au],[Cu]OC(=O)OCCC[Au],,,,,,0.714285714,0.626630029,,,,,,,,299817.3973,,2938.583603,102.0278603,,,,,,,,,,,,,,,,,,,,,,,,,,,,,,,,,,,,,,,,,,,,,,,LiPF6,F[P-](F)(F)(F)(F)F.[Li+],0.285714286,0.373369971,3.91811147,151.9801855,,,,,,,,,,-17.0758,,61,4.32E-08,-7.364500169
,,7/30/2020,GB,,,doi.org/10.1016/j.ssi.2011.03.005,PTMC,[Cu]OC(=O)OCCC[Au],[Cu]OC(=O)OCCC[Au],,,,,,0.714285714,0.626630029,,,,,,,,299817.3973,,2938.583603,102.0278603,,,,,,,,,,,,,,,,,,,,,,,,,,,,,,,,,,,,,,,,,,,,,,,LiPF6,F[P-](F)(F)(F)(F)F.[Li+],0.285714286,0.373369971,3.91811147,151.9801855,,,,,,,,,,-17.0758,,55,2.78E-08,-7.555399413
,,7/30/2020,GB,,,doi.org/10.1016/j.ssi.2011.03.005,PTMC,[Cu]OC(=O)OCCC[Au],[Cu]OC(=O)OCCC[Au],,,,,,0.714285714,0.626630029,,,,,,,,299817.3973,,2938.583603,102.0278603,,,,,,,,,,,,,,,,,,,,,,,,,,,,,,,,,,,,,,,,,,,,,,,LiPF6,F[P-](F)(F)(F)(F)F.[Li+],0.285714286,0.373369971,3.91811147,151.9801855,,,,,,,,,,-17.0758,,49,1.57E-08,-7.803699433
,,7/30/2020,GB,,,doi.org/10.1016/j.ssi.2011.03.005,PTMC,[Cu]OC(=O)OCCC[Au],[Cu]OC(=O)OCCC[Au],,,,,,0.714285714,0.626630029,,,,,,,,299817.3973,,2938.583603,102.0278603,,,,,,,,,,,,,,,,,,,,,,,,,,,,,,,,,,,,,,,,,,,,,,,LiPF6,F[P-](F)(F)(F)(F)F.[Li+],0.285714286,0.373369971,3.91811147,151.9801855,,,,,,,,,,-17.0758,,43,1.06E-08,-7.975399411
,,7/30/2020,GB,,,doi.org/10.1016/j.ssi.2011.03.005,PTMC,[Cu]OC(=O)OCCC[Au],[Cu]OC(=O)OCCC[Au],,,,,,0.714285714,0.626630029,,,,,,,,299817.3973,,2938.583603,102.0278603,,,,,,,,,,,,,,,,,,,,,,,,,,,,,,,,,,,,,,,,,,,,,,,LiPF6,F[P-](F)(F)(F)(F)F.[Li+],0.285714286,0.373369971,3.91811147,151.9801855,,,,,,,,,,-17.0758,,35,6.24E-09,-8.204500244
,,7/30/2020,GB,,,doi.org/10.1016/j.ssi.2011.03.005,PTMC,[Cu]OC(=O)OCCC[Au],[Cu]OC(=O)OCCC[Au],,,,,,0.714285714,0.626630029,,,,,,,,299817.3973,,2938.583603,102.0278603,,,,,,,,,,,,,,,,,,,,,,,,,,,,,,,,,,,,,,,,,,,,,,,LiPF6,F[P-](F)(F)(F)(F)F.[Li+],0.285714286,0.373369971,3.91811147,151.9801855,,,,,,,,,,-17.0758,,29,5.02E-09,-8.29969962
,,7/30/2020,GB,,,doi.org/10.1016/j.ssi.2011.03.005,PTMC,[Cu]OC(=O)OCCC[Au],[Cu]OC(=O)OCCC[Au],,,,,,0.714285714,0.626630029,,,,,,,,299817.3973,,2938.583603,102.0278603,,,,,,,,,,,,,,,,,,,,,,,,,,,,,,,,,,,,,,,,,,,,,,,LiPF6,F[P-](F)(F)(F)(F)F.[Li+],0.285714286,0.373369971,3.91811147,151.9801855,,,,,,,,,,-17.0758,,19,2.18E-09,-8.662299198
,,7/30/2020,GB,,,doi.org/10.1016/j.ssi.2011.03.005,PTMC,[Cu]OC(=O)OCCC[Au],[Cu]OC(=O)OCCC[Au],,,,,,0.888888889,0.843028606,,,,,,,,299817.3973,,2938.583603,102.0278603,,,,,,,,,,,,,,,,,,,,,,,,,,,,,,,,,,,,,,,,,,,,,,,LiPF6,F[P-](F)(F)(F)(F)F.[Li+],0.111111111,0.156971394,1.224409834,151.9801855,,,,,,,,,,-18.659,,86,2.86E-07,-6.543300023
,,7/30/2020,GB,,,doi.org/10.1016/j.ssi.2011.03.005,PTMC,[Cu]OC(=O)OCCC[Au],[Cu]OC(=O)OCCC[Au],,,,,,0.888888889,0.843028606,,,,,,,,299817.3973,,2938.583603,102.0278603,,,,,,,,,,,,,,,,,,,,,,,,,,,,,,,,,,,,,,,,,,,,,,,LiPF6,F[P-](F)(F)(F)(F)F.[Li+],0.111111111,0.156971394,1.224409834,151.9801855,,,,,,,,,,-18.659,,79,2.35E-07,-6.629000521
,,7/30/2020,GB,,,doi.org/10.1016/j.ssi.2011.03.005,PTMC,[Cu]OC(=O)OCCC[Au],[Cu]OC(=O)OCCC[Au],,,,,,0.888888889,0.843028606,,,,,,,,299817.3973,,2938.583603,102.0278603,,,,,,,,,,,,,,,,,,,,,,,,,,,,,,,,,,,,,,,,,,,,,,,LiPF6,F[P-](F)(F)(F)(F)F.[Li+],0.111111111,0.156971394,1.224409834,151.9801855,,,,,,,,,,-18.659,,73,1.27E-07,-6.896500734
,,7/30/2020,GB,,,doi.org/10.1016/j.ssi.2011.03.005,PTMC,[Cu]OC(=O)OCCC[Au],[Cu]OC(=O)OCCC[Au],,,,,,0.888888889,0.843028606,,,,,,,,299817.3973,,2938.583603,102.0278603,,,,,,,,,,,,,,,,,,,,,,,,,,,,,,,,,,,,,,,,,,,,,,,LiPF6,F[P-](F)(F)(F)(F)F.[Li+],0.111111111,0.156971394,1.224409834,151.9801855,,,,,,,,,,-18.659,,66,7.16E-08,-7.144800171
,,7/30/2020,GB,,,doi.org/10.1016/j.ssi.2011.03.005,PTMC,[Cu]OC(=O)OCCC[Au],[Cu]OC(=O)OCCC[Au],,,,,,0.888888889,0.843028606,,,,,,,,299817.3973,,2938.583603,102.0278603,,,,,,,,,,,,,,,,,,,,,,,,,,,,,,,,,,,,,,,,,,,,,,,LiPF6,F[P-](F)(F)(F)(F)F.[Li+],0.111111111,0.156971394,1.224409834,151.9801855,,,,,,,,,,-18.659,,58,4.42E-08,-7.354699586
,,7/30/2020,GB,,,doi.org/10.1016/j.ssi.2011.03.005,PTMC,[Cu]OC(=O)OCCC[Au],[Cu]OC(=O)OCCC[Au],,,,,,0.888888889,0.843028606,,,,,,,,299817.3973,,2938.583603,102.0278603,,,,,,,,,,,,,,,,,,,,,,,,,,,,,,,,,,,,,,,,,,,,,,,LiPF6,F[P-](F)(F)(F)(F)F.[Li+],0.111111111,0.156971394,1.224409834,151.9801855,,,,,,,,,,-18.659,,52,2.05E-08,-7.689100739
,,7/30/2020,GB,,,doi.org/10.1016/j.ssi.2011.03.005,PTMC,[Cu]OC(=O)OCCC[Au],[Cu]OC(=O)OCCC[Au],,,,,,0.888888889,0.843028606,,,,,,,,299817.3973,,2938.583603,102.0278603,,,,,,,,,,,,,,,,,,,,,,,,,,,,,,,,,,,,,,,,,,,,,,,LiPF6,F[P-](F)(F)(F)(F)F.[Li+],0.111111111,0.156971394,1.224409834,151.9801855,,,,,,,,,,-18.659,,45,9.27E-09,-8.032999917
,,7/30/2020,GB,,,doi.org/10.1016/j.ssi.2011.03.005,PTMC,[Cu]OC(=O)OCCC[Au],[Cu]OC(=O)OCCC[Au],,,,,,0.888888889,0.843028606,,,,,,,,299817.3973,,2938.583603,102.0278603,,,,,,,,,,,,,,,,,,,,,,,,,,,,,,,,,,,,,,,,,,,,,,,LiPF6,F[P-](F)(F)(F)(F)F.[Li+],0.111111111,0.156971394,1.224409834,151.9801855,,,,,,,,,,-18.659,,41,5.35E-09,-8.271799669
,,7/30/2020,GB,,,doi.org/10.1016/j.ssi.2011.03.005,PTMC,[Cu]OC(=O)OCCC[Au],[Cu]OC(=O)OCCC[Au],,,,,,0.888888889,0.843028606,,,,,,,,299817.3973,,2938.583603,102.0278603,,,,,,,,,,,,,,,,,,,,,,,,,,,,,,,,,,,,,,,,,,,,,,,LiPF6,F[P-](F)(F)(F)(F)F.[Li+],0.111111111,0.156971394,1.224409834,151.9801855,,,,,,,,,,-18.659,,35,1.99E-09,-8.701699418
,,7/30/2020,GB,,,doi.org/10.1016/j.ssi.2011.03.005,PTMC,[Cu]OC(=O)OCCC[Au],[Cu]OC(=O)OCCC[Au],,,,,,0.888888889,0.843028606,,,,,,,,299817.3973,,2938.583603,102.0278603,,,,,,,,,,,,,,,,,,,,,,,,,,,,,,,,,,,,,,,,,,,,,,,LiPF6,F[P-](F)(F)(F)(F)F.[Li+],0.111111111,0.156971394,1.224409834,151.9801855,,,,,,,,,,-18.659,,29,9.41E-10,-9.026499922
,,7/30/2020,GB,,,doi.org/10.1016/j.ssi.2011.03.005,PTMC,[Cu]OC(=O)OCCC[Au],[Cu]OC(=O)OCCC[Au],,,,,,0.888888889,0.843028606,,,,,,,,299817.3973,,2938.583603,102.0278603,,,,,,,,,,,,,,,,,,,,,,,,,,,,,,,,,,,,,,,,,,,,,,,LiPF6,F[P-](F)(F)(F)(F)F.[Li+],0.111111111,0.156971394,1.224409834,151.9801855,,,,,,,,,,-18.659,,23,3.74E-10,-9.427700092
,,7/30/2020,GB,,,doi.org/10.1016/j.ssi.2011.03.005,PTMC,[Cu]OC(=O)OCCC[Au],[Cu]OC(=O)OCCC[Au],,,,,,0.888888889,0.843028606,,,,,,,,299817.3973,,2938.583603,102.0278603,,,,,,,,,,,,,,,,,,,,,,,,,,,,,,,,,,,,,,,,,,,,,,,LiPF6,F[P-](F)(F)(F)(F)F.[Li+],0.111111111,0.156971394,1.224409834,151.9801855,,,,,,,,,,-18.659,,18,1.55E-10,-9.809800011
,,7/30/2020,GB,,,doi.org/10.1016/j.ssi.2011.03.005,PTMC,[Cu]OC(=O)OCCC[Au],[Cu]OC(=O)OCCC[Au],,,,,,0.9375,0.909664552,,,,,,,,299817.3973,,2938.583603,102.0278603,,,,,,,,,,,,,,,,,,,,,,,,,,,,,,,,,,,,,,,,,,,,,,,LiPF6,F[P-](F)(F)(F)(F)F.[Li+],0.0625,0.090335448,0.653018578,151.9801855,,,,,,,,,,-16.8687,,77,8.64E-09,-8.063399809
,,7/30/2020,GB,,,doi.org/10.1016/j.ssi.2011.03.005,PTMC,[Cu]OC(=O)OCCC[Au],[Cu]OC(=O)OCCC[Au],,,,,,0.9375,0.909664552,,,,,,,,299817.3973,,2938.583603,102.0278603,,,,,,,,,,,,,,,,,,,,,,,,,,,,,,,,,,,,,,,,,,,,,,,LiPF6,F[P-](F)(F)(F)(F)F.[Li+],0.0625,0.090335448,0.653018578,151.9801855,,,,,,,,,,-16.8687,,66,2.75E-09,-8.560100724
,,7/30/2020,GB,,,doi.org/10.1016/j.ssi.2011.03.005,PTMC,[Cu]OC(=O)OCCC[Au],[Cu]OC(=O)OCCC[Au],,,,,,0.9375,0.909664552,,,,,,,,299817.3973,,2938.583603,102.0278603,,,,,,,,,,,,,,,,,,,,,,,,,,,,,,,,,,,,,,,,,,,,,,,LiPF6,F[P-](F)(F)(F)(F)F.[Li+],0.0625,0.090335448,0.653018578,151.9801855,,,,,,,,,,-16.8687,,57,1.12E-09,-8.951698063
,,7/30/2020,GB,,,doi.org/10.1016/j.ssi.2011.03.005,PTMC,[Cu]OC(=O)OCCC[Au],[Cu]OC(=O)OCCC[Au],,,,,,0.9375,0.909664552,,,,,,,,299817.3973,,2938.583603,102.0278603,,,,,,,,,,,,,,,,,,,,,,,,,,,,,,,,,,,,,,,,,,,,,,,LiPF6,F[P-](F)(F)(F)(F)F.[Li+],0.0625,0.090335448,0.653018578,151.9801855,,,,,,,,,,-16.8687,,49,4.15E-10,-9.381600424
,,7/30/2020,GB,,,doi.org/10.1016/j.ssi.2011.03.005,PTMC,[Cu]OC(=O)OCCC[Au],[Cu]OC(=O)OCCC[Au],,,,,,0.9375,0.909664552,,,,,,,,299817.3973,,2938.583603,102.0278603,,,,,,,,,,,,,,,,,,,,,,,,,,,,,,,,,,,,,,,,,,,,,,,LiPF6,F[P-](F)(F)(F)(F)F.[Li+],0.0625,0.090335448,0.653018578,151.9801855,,,,,,,,,,-16.8687,,43,1.84E-10,-9.734899034
,,7/30/2020,GB,,,doi.org/10.1016/j.ssi.2011.03.005,PTMC,[Cu]OC(=O)OCCC[Au],[Cu]OC(=O)OCCC[Au],,,,,,0.9375,0.909664552,,,,,,,,299817.3973,,2938.583603,102.0278603,,,,,,,,,,,,,,,,,,,,,,,,,,,,,,,,,,,,,,,,,,,,,,,LiPF6,F[P-](F)(F)(F)(F)F.[Li+],0.0625,0.090335448,0.653018578,151.9801855,,,,,,,,,,-16.8687,,35,8.16E-11,-10.0883998
,,7/30/2020,GB,,,doi.org/10.1016/j.ssi.2011.03.005,PTMC,[Cu]OC(=O)OCCC[Au],[Cu]OC(=O)OCCC[Au],,,,,,0.9375,0.909664552,,,,,,,,299817.3973,,2938.583603,102.0278603,,,,,,,,,,,,,,,,,,,,,,,,,,,,,,,,,,,,,,,,,,,,,,,LiPF6,F[P-](F)(F)(F)(F)F.[Li+],0.0625,0.090335448,0.653018578,151.9801855,,,,,,,,,,-16.8687,,26,3.70E-11,-10.43210004
,,7/30/2020,GB,,,doi.org/10.1016/j.ssi.2011.03.005,PTMC,[Cu]OC(=O)OCCC[Au],[Cu]OC(=O)OCCC[Au],,,,,,0.9375,0.909664552,,,,,,,,299817.3973,,2938.583603,102.0278603,,,,,,,,,,,,,,,,,,,,,,,,,,,,,,,,,,,,,,,,,,,,,,,LiPF6,F[P-](F)(F)(F)(F)F.[Li+],0.0625,0.090335448,0.653018578,151.9801855,,,,,,,,,,-16.8687,,21,1.57E-11,-10.80470103
,,7/30/2020,GB,,,doi.org/10.1016/j.ssi.2011.03.005,PTMC,[Cu]OC(=O)OCCC[Au],[Cu]OC(=O)OCCC[Au],,,,,,0.833333333,0.77046411,,,,,,,,299817.3973,,2938.583603,102.0278603,,,,,,,,,,,,,,,,,,,,,,,,,,,,,,,,,,,,,,,,,,,,,,,LiPF6,F[P-](F)(F)(F)(F)F.[Li+],0.166666667,0.22953589,1.959055735,151.9801855,,,,,,,,,,-19.5521,,98,4.58E-06,-5.33890037
,,7/30/2020,GB,,,doi.org/10.1016/j.ssi.2011.03.005,PTMC,[Cu]OC(=O)OCCC[Au],[Cu]OC(=O)OCCC[Au],,,,,,0.833333333,0.77046411,,,,,,,,299817.3973,,2938.583603,102.0278603,,,,,,,,,,,,,,,,,,,,,,,,,,,,,,,,,,,,,,,,,,,,,,,LiPF6,F[P-](F)(F)(F)(F)F.[Li+],0.166666667,0.22953589,1.959055735,151.9801855,,,,,,,,,,-19.5521,,88,3.85E-06,-5.414999754
,,7/30/2020,GB,,,doi.org/10.1016/j.ssi.2011.03.005,PTMC,[Cu]OC(=O)OCCC[Au],[Cu]OC(=O)OCCC[Au],,,,,,0.833333333,0.77046411,,,,,,,,299817.3973,,2938.583603,102.0278603,,,,,,,,,,,,,,,,,,,,,,,,,,,,,,,,,,,,,,,,,,,,,,,LiPF6,F[P-](F)(F)(F)(F)F.[Li+],0.166666667,0.22953589,1.959055735,151.9801855,,,,,,,,,,-19.5521,,78,2.03E-06,-5.691800675
,,7/30/2020,GB,,,doi.org/10.1016/j.ssi.2011.03.005,PTMC,[Cu]OC(=O)OCCC[Au],[Cu]OC(=O)OCCC[Au],,,,,,0.833333333,0.77046411,,,,,,,,299817.3973,,2938.583603,102.0278603,,,,,,,,,,,,,,,,,,,,,,,,,,,,,,,,,,,,,,,,,,,,,,,LiPF6,F[P-](F)(F)(F)(F)F.[Li+],0.166666667,0.22953589,1.959055735,151.9801855,,,,,,,,,,-19.5521,,71,1.60E-06,-5.796700523
,,7/30/2020,GB,,,doi.org/10.1016/j.ssi.2011.03.005,PTMC,[Cu]OC(=O)OCCC[Au],[Cu]OC(=O)OCCC[Au],,,,,,0.833333333,0.77046411,,,,,,,,299817.3973,,2938.583603,102.0278603,,,,,,,,,,,,,,,,,,,,,,,,,,,,,,,,,,,,,,,,,,,,,,,LiPF6,F[P-](F)(F)(F)(F)F.[Li+],0.166666667,0.22953589,1.959055735,151.9801855,,,,,,,,,,-19.5521,,62,8.63E-07,-6.063999772
,,7/30/2020,GB,,,doi.org/10.1016/j.ssi.2011.03.005,PTMC,[Cu]OC(=O)OCCC[Au],[Cu]OC(=O)OCCC[Au],,,,,,0.833333333,0.77046411,,,,,,,,299817.3973,,2938.583603,102.0278603,,,,,,,,,,,,,,,,,,,,,,,,,,,,,,,,,,,,,,,,,,,,,,,LiPF6,F[P-](F)(F)(F)(F)F.[Li+],0.166666667,0.22953589,1.959055735,151.9801855,,,,,,,,,,-19.5521,,54,5.21E-07,-6.283500007
,,7/30/2020,GB,,,doi.org/10.1016/j.ssi.2011.03.005,PTMC,[Cu]OC(=O)OCCC[Au],[Cu]OC(=O)OCCC[Au],,,,,,0.833333333,0.77046411,,,,,,,,299817.3973,,2938.583603,102.0278603,,,,,,,,,,,,,,,,,,,,,,,,,,,,,,,,,,,,,,,,,,,,,,,LiPF6,F[P-](F)(F)(F)(F)F.[Li+],0.166666667,0.22953589,1.959055735,151.9801855,,,,,,,,,,-19.5521,,48,2.75E-07,-6.560499938
,,7/30/2020,GB,,,doi.org/10.1016/j.ssi.2011.03.005,PTMC,[Cu]OC(=O)OCCC[Au],[Cu]OC(=O)OCCC[Au],,,,,,0.833333333,0.77046411,,,,,,,,299817.3973,,2938.583603,102.0278603,,,,,,,,,,,,,,,,,,,,,,,,,,,,,,,,,,,,,,,,,,,,,,,LiPF6,F[P-](F)(F)(F)(F)F.[Li+],0.166666667,0.22953589,1.959055735,151.9801855,,,,,,,,,,-19.5521,,38,7.85E-08,-7.104900256
,,7/30/2020,GB,,,doi.org/10.1016/j.ssi.2011.03.005,PTMC,[Cu]OC(=O)OCCC[Au],[Cu]OC(=O)OCCC[Au],,,,,,0.833333333,0.77046411,,,,,,,,299817.3973,,2938.583603,102.0278603,,,,,,,,,,,,,,,,,,,,,,,,,,,,,,,,,,,,,,,,,,,,,,,LiPF6,F[P-](F)(F)(F)(F)F.[Li+],0.166666667,0.22953589,1.959055735,151.9801855,,,,,,,,,,-19.5521,,25,1.80E-08,-7.744799883
,,7/30/2020,GB,,,doi.org/10.1016/j.ssi.2011.03.005,PTMC,[Cu]OC(=O)OCCC[Au],[Cu]OC(=O)OCCC[Au],,,,,,0.833333333,0.77046411,,,,,,,,299817.3973,,2938.583603,102.0278603,,,,,,,,,,,,,,,,,,,,,,,,,,,,,,,,,,,,,,,,,,,,,,,LiPF6,F[P-](F)(F)(F)(F)F.[Li+],0.166666667,0.22953589,1.959055735,151.9801855,,,,,,,,,,-19.5521,,21,1.02E-08,-7.993102018
,,7/30/2020,GB,,,doi.org/10.1016/j.ssi.2011.03.005,PTMC,[Cu]OC(=O)OCCC[Au],[Cu]OC(=O)OCCC[Au],,,,,,0.909090909,0.870352701,,,,,,,,299817.3973,,2938.583603,102.0278603,,,,,,,,,,,,,,,,,,,,,,,,,,,,,,,,,,,,,,,,,,,,,,,LiPF6,F[P-](F)(F)(F)(F)F.[Li+],0.090909091,0.129647299,0.979527868,151.9801855,,,,,,,,,,,,86,8.45E-09,-8.073399832
,,7/30/2020,GB,,,doi.org/10.1016/j.ssi.2011.03.005,PTMC,[Cu]OC(=O)OCCC[Au],[Cu]OC(=O)OCCC[Au],,,,,,0.909090909,0.870352701,,,,,,,,299817.3973,,2938.583603,102.0278603,,,,,,,,,,,,,,,,,,,,,,,,,,,,,,,,,,,,,,,,,,,,,,,LiPF6,F[P-](F)(F)(F)(F)F.[Li+],0.090909091,0.129647299,0.979527868,151.9801855,,,,,,,,,,,,70,2.52E-09,-8.598499514
,,7/30/2020,GB,,,doi.org/10.1016/j.ssi.2011.03.005,PTMC,[Cu]OC(=O)OCCC[Au],[Cu]OC(=O)OCCC[Au],,,,,,0.909090909,0.870352701,,,,,,,,299817.3973,,2938.583603,102.0278603,,,,,,,,,,,,,,,,,,,,,,,,,,,,,,,,,,,,,,,,,,,,,,,LiPF6,F[P-](F)(F)(F)(F)F.[Li+],0.090909091,0.129647299,0.979527868,151.9801855,,,,,,,,,,,,58,9.17E-10,-9.037799774
,,7/30/2020,GB,,,doi.org/10.1016/j.ssi.2011.03.005,PTMC,[Cu]OC(=O)OCCC[Au],[Cu]OC(=O)OCCC[Au],,,,,,0.909090909,0.870352701,,,,,,,,299817.3973,,2938.583603,102.0278603,,,,,,,,,,,,,,,,,,,,,,,,,,,,,,,,,,,,,,,,,,,,,,,LiPF6,F[P-](F)(F)(F)(F)F.[Li+],0.090909091,0.129647299,0.979527868,151.9801855,,,,,,,,,,,,51,4.74E-10,-9.324299545
,,7/30/2020,GB,,,doi.org/10.1016/j.ssi.2011.03.005,PTMC,[Cu]OC(=O)OCCC[Au],[Cu]OC(=O)OCCC[Au],,,,,,0.909090909,0.870352701,,,,,,,,299817.3973,,2938.583603,102.0278603,,,,,,,,,,,,,,,,,,,,,,,,,,,,,,,,,,,,,,,,,,,,,,,LiPF6,F[P-](F)(F)(F)(F)F.[Li+],0.090909091,0.129647299,0.979527868,151.9801855,,,,,,,,,,,,44,2.45E-10,-9.610699217
,,7/30/2020,GB,,,doi.org/10.1016/j.ssi.2011.03.005,PTMC,[Cu]OC(=O)OCCC[Au],[Cu]OC(=O)OCCC[Au],,,,,,0.909090909,0.870352701,,,,,,,,299817.3973,,2938.583603,102.0278603,,,,,,,,,,,,,,,,,,,,,,,,,,,,,,,,,,,,,,,,,,,,,,,LiPF6,F[P-](F)(F)(F)(F)F.[Li+],0.090909091,0.129647299,0.979527868,151.9801855,,,,,,,,,,,,35,1.04E-10,-9.983000069
,,7/30/2020,GB,,,doi.org/10.1016/j.ssi.2011.03.005,PTMC,[Cu]OC(=O)OCCC[Au],[Cu]OC(=O)OCCC[Au],,,,,,0.909090909,0.870352701,,,,,,,,299817.3973,,2938.583603,102.0278603,,,,,,,,,,,,,,,,,,,,,,,,,,,,,,,,,,,,,,,,,,,,,,,LiPF6,F[P-](F)(F)(F)(F)F.[Li+],0.090909091,0.129647299,0.979527868,151.9801855,,,,,,,,,,,,25,4.32E-11,-10.36500008
,,7/30/2020,GB,,,doi.org/10.1016/j.ssi.2011.03.005,PTMC,[Cu]OC(=O)OCCC[Au],[Cu]OC(=O)OCCC[Au],,,,,,0.909090909,0.870352701,,,,,,,,299817.3973,,2938.583603,102.0278603,,,,,,,,,,,,,,,,,,,,,,,,,,,,,,,,,,,,,,,,,,,,,,,LiPF6,F[P-](F)(F)(F)(F)F.[Li+],0.090909091,0.129647299,0.979527868,151.9801855,,,,,,,,,,,,22,3.39E-11,-10.4700002
,,7/30/2020,GB,,,doi.org/10.1016/j.ssi.2011.03.005,PTMC,[Cu]OC(=O)OCCC[Au],[Cu]OC(=O)OCCC[Au],,,,,,0.961538462,0.94376679,,,,,,,,299817.3973,,2938.583603,102.0278603,,,,,,,,,,,,,,,,,,,,,,,,,,,,,,,,,,,,,,,,,,,,,,,LiPF6,F[P-](F)(F)(F)(F)F.[Li+],0.038461538,0.05623321,0.391811147,151.9801855,,,,,,,,,,,,98,9.84E-09,-8.006899871
,,7/30/2020,GB,,,doi.org/10.1016/j.ssi.2011.03.005,PTMC,[Cu]OC(=O)OCCC[Au],[Cu]OC(=O)OCCC[Au],,,,,,0.961538462,0.94376679,,,,,,,,299817.3973,,2938.583603,102.0278603,,,,,,,,,,,,,,,,,,,,,,,,,,,,,,,,,,,,,,,,,,,,,,,LiPF6,F[P-](F)(F)(F)(F)F.[Li+],0.038461538,0.05623321,0.391811147,151.9801855,,,,,,,,,,,,90,3.99E-09,-8.398699602
,,7/30/2020,GB,,,doi.org/10.1016/j.ssi.2011.03.005,PTMC,[Cu]OC(=O)OCCC[Au],[Cu]OC(=O)OCCC[Au],,,,,,0.961538462,0.94376679,,,,,,,,299817.3973,,2938.583603,102.0278603,,,,,,,,,,,,,,,,,,,,,,,,,,,,,,,,,,,,,,,,,,,,,,,LiPF6,F[P-](F)(F)(F)(F)F.[Li+],0.038461538,0.05623321,0.391811147,151.9801855,,,,,,,,,,,,82,2.06E-09,-8.685199838
,,7/30/2020,GB,,,doi.org/10.1016/j.ssi.2011.03.005,PTMC,[Cu]OC(=O)OCCC[Au],[Cu]OC(=O)OCCC[Au],,,,,,0.961538462,0.94376679,,,,,,,,299817.3973,,2938.583603,102.0278603,,,,,,,,,,,,,,,,,,,,,,,,,,,,,,,,,,,,,,,,,,,,,,,LiPF6,F[P-](F)(F)(F)(F)F.[Li+],0.038461538,0.05623321,0.391811147,151.9801855,,,,,,,,,,,,73,1.17E-09,-8.933398301
,,7/30/2020,GB,,,doi.org/10.1016/j.ssi.2011.03.005,PTMC,[Cu]OC(=O)OCCC[Au],[Cu]OC(=O)OCCC[Au],,,,,,0.961538462,0.94376679,,,,,,,,299817.3973,,2938.583603,102.0278603,,,,,,,,,,,,,,,,,,,,,,,,,,,,,,,,,,,,,,,,,,,,,,,LiPF6,F[P-](F)(F)(F)(F)F.[Li+],0.038461538,0.05623321,0.391811147,151.9801855,,,,,,,,,,,,62,6.44E-10,-9.191000179
,,7/30/2020,GB,,,doi.org/10.1016/j.ssi.2011.03.005,PTMC,[Cu]OC(=O)OCCC[Au],[Cu]OC(=O)OCCC[Au],,,,,,0.961538462,0.94376679,,,,,,,,299817.3973,,2938.583603,102.0278603,,,,,,,,,,,,,,,,,,,,,,,,,,,,,,,,,,,,,,,,,,,,,,,LiPF6,F[P-](F)(F)(F)(F)F.[Li+],0.038461538,0.05623321,0.391811147,151.9801855,,,,,,,,,,,,49,3.26E-10,-9.486699812
,,7/30/2020,GB,,,doi.org/10.1016/j.ssi.2011.03.005,PTMC,[Cu]OC(=O)OCCC[Au],[Cu]OC(=O)OCCC[Au],,,,,,0.961538462,0.94376679,,,,,,,,299817.3973,,2938.583603,102.0278603,,,,,,,,,,,,,,,,,,,,,,,,,,,,,,,,,,,,,,,,,,,,,,,LiPF6,F[P-](F)(F)(F)(F)F.[Li+],0.038461538,0.05623321,0.391811147,151.9801855,,,,,,,,,,,,41,1.97E-10,-9.706200056
,,7/30/2020,GB,,,doi.org/10.1016/j.ssi.2011.03.005,PTMC,[Cu]OC(=O)OCCC[Au],[Cu]OC(=O)OCCC[Au],,,,,,0.961538462,0.94376679,,,,,,,,299817.3973,,2938.583603,102.0278603,,,,,,,,,,,,,,,,,,,,,,,,,,,,,,,,,,,,,,,,,,,,,,,LiPF6,F[P-](F)(F)(F)(F)F.[Li+],0.038461538,0.05623321,0.391811147,151.9801855,,,,,,,,,,,,27,7.16E-11,-10.14519981
,,7/30/2020,GB,,,doi.org/10.1016/j.ssi.2011.03.005,PTMC,[Cu]OC(=O)OCCC[Au],[Cu]OC(=O)OCCC[Au],,,,,,0.961538462,0.94376679,,,,,,,,299817.3973,,2938.583603,102.0278603,,,,,,,,,,,,,,,,,,,,,,,,,,,,,,,,,,,,,,,,,,,,,,,LiPF6,F[P-](F)(F)(F)(F)F.[Li+],0.038461538,0.05623321,0.391811147,151.9801855,,,,,,,,,,,,22,4.32E-11,-10.36479984
,,7/30/2020,GB,,,doi.org/10.1016/j.ssi.2011.03.005,PTMC,[Cu]OC(=O)OCCC[Au],[Cu]OC(=O)OCCC[Au],,,,,,0.967741935,0.952695646,,,,,,,,299817.3973,,2938.583603,102.0278603,,,,,,,,,,,,,,,,,,,,,,,,,,,,,,,,,,,,,,,,,,,,,,,LiPF6,F[P-](F)(F)(F)(F)F.[Li+],0.032258065,0.047304354,0.326509289,151.9801855,,,,,,,,,,-16.5968,,80,6.49E-08,-7.187499754
,,7/30/2020,GB,,,doi.org/10.1016/j.ssi.2011.03.005,PTMC,[Cu]OC(=O)OCCC[Au],[Cu]OC(=O)OCCC[Au],,,,,,0.967741935,0.952695646,,,,,,,,299817.3973,,2938.583603,102.0278603,,,,,,,,,,,,,,,,,,,,,,,,,,,,,,,,,,,,,,,,,,,,,,,LiPF6,F[P-](F)(F)(F)(F)F.[Li+],0.032258065,0.047304354,0.326509289,151.9801855,,,,,,,,,,-16.5968,,74,2.15E-08,-7.667799962
,,7/30/2020,GB,,,doi.org/10.1016/j.ssi.2011.03.005,PTMC,[Cu]OC(=O)OCCC[Au],[Cu]OC(=O)OCCC[Au],,,,,,0.967741935,0.952695646,,,,,,,,299817.3973,,2938.583603,102.0278603,,,,,,,,,,,,,,,,,,,,,,,,,,,,,,,,,,,,,,,,,,,,,,,LiPF6,F[P-](F)(F)(F)(F)F.[Li+],0.032258065,0.047304354,0.326509289,151.9801855,,,,,,,,,,-16.5968,,68,6.59E-09,-8.181400035
,,7/30/2020,GB,,,doi.org/10.1016/j.ssi.2011.03.005,PTMC,[Cu]OC(=O)OCCC[Au],[Cu]OC(=O)OCCC[Au],,,,,,0.967741935,0.952695646,,,,,,,,299817.3973,,2938.583603,102.0278603,,,,,,,,,,,,,,,,,,,,,,,,,,,,,,,,,,,,,,,,,,,,,,,LiPF6,F[P-](F)(F)(F)(F)F.[Li+],0.032258065,0.047304354,0.326509289,151.9801855,,,,,,,,,,-16.5968,,61,2.46E-09,-8.609400453
,,7/30/2020,GB,,,doi.org/10.1016/j.ssi.2011.03.005,PTMC,[Cu]OC(=O)OCCC[Au],[Cu]OC(=O)OCCC[Au],,,,,,0.967741935,0.952695646,,,,,,,,299817.3973,,2938.583603,102.0278603,,,,,,,,,,,,,,,,,,,,,,,,,,,,,,,,,,,,,,,,,,,,,,,LiPF6,F[P-](F)(F)(F)(F)F.[Li+],0.032258065,0.047304354,0.326509289,151.9801855,,,,,,,,,,-16.5968,,55,7.96E-10,-9.099199885
,,7/30/2020,GB,,,doi.org/10.1016/j.ssi.2011.03.005,PTMC,[Cu]OC(=O)OCCC[Au],[Cu]OC(=O)OCCC[Au],,,,,,0.967741935,0.952695646,,,,,,,,299817.3973,,2938.583603,102.0278603,,,,,,,,,,,,,,,,,,,,,,,,,,,,,,,,,,,,,,,,,,,,,,,LiPF6,F[P-](F)(F)(F)(F)F.[Li+],0.032258065,0.047304354,0.326509289,151.9801855,,,,,,,,,,-16.5968,,45,2.33E-10,-9.631800541
,,7/30/2020,GB,,,doi.org/10.1016/j.ssi.2011.03.005,PTMC,[Cu]OC(=O)OCCC[Au],[Cu]OC(=O)OCCC[Au],,,,,,0.967741935,0.952695646,,,,,,,,299817.3973,,2938.583603,102.0278603,,,,,,,,,,,,,,,,,,,,,,,,,,,,,,,,,,,,,,,,,,,,,,,LiPF6,F[P-](F)(F)(F)(F)F.[Li+],0.032258065,0.047304354,0.326509289,151.9801855,,,,,,,,,,-16.5968,,37,7.99E-11,-10.09770006
,,7/30/2020,GB,,,doi.org/10.1016/j.ssi.2011.03.005,PTMC,[Cu]OC(=O)OCCC[Au],[Cu]OC(=O)OCCC[Au],,,,,,0.967741935,0.952695646,,,,,,,,299817.3973,,2938.583603,102.0278603,,,,,,,,,,,,,,,,,,,,,,,,,,,,,,,,,,,,,,,,,,,,,,,LiPF6,F[P-](F)(F)(F)(F)F.[Li+],0.032258065,0.047304354,0.326509289,151.9801855,,,,,,,,,,-16.5968,,28,3.22E-11,-10.49250034
,,7/30/2020,GB,,,doi.org/10.1016/j.ssi.2011.03.005,PTMC,[Cu]OC(=O)OCCC[Au],[Cu]OC(=O)OCCC[Au],,,,,,0.967741935,0.952695646,,,,,,,,299817.3973,,2938.583603,102.0278603,,,,,,,,,,,,,,,,,,,,,,,,,,,,,,,,,,,,,,,,,,,,,,,LiPF6,F[P-](F)(F)(F)(F)F.[Li+],0.032258065,0.047304354,0.326509289,151.9801855,,,,,,,,,,-16.5968,,18,6.95E-12,-11.15830024
,,7/30/2020,GB,,,doi.org/10.1016/j.ssi.2011.03.005,PTMC,[Cu]OC(=O)OCCC[Au],[Cu]OC(=O)OCCC[Au],,,,,,0.975609756,0.964097144,,,,,,,,299817.3973,,2938.583603,102.0278603,,,,,,,,,,,,,,,,,,,,,,,,,,,,,,,,,,,,,,,,,,,,,,,LiPF6,F[P-](F)(F)(F)(F)F.[Li+],0.024390244,0.035902856,0.244881967,151.9801855,,,,,,,,,,-16.4912,,96,7.43E-09,-8.129100042
,,7/30/2020,GB,,,doi.org/10.1016/j.ssi.2011.03.005,PTMC,[Cu]OC(=O)OCCC[Au],[Cu]OC(=O)OCCC[Au],,,,,,0.975609756,0.964097144,,,,,,,,299817.3973,,2938.583603,102.0278603,,,,,,,,,,,,,,,,,,,,,,,,,,,,,,,,,,,,,,,,,,,,,,,LiPF6,F[P-](F)(F)(F)(F)F.[Li+],0.024390244,0.035902856,0.244881967,151.9801855,,,,,,,,,,-16.4912,,84,3.65E-09,-8.438200012
,,7/30/2020,GB,,,doi.org/10.1016/j.ssi.2011.03.005,PTMC,[Cu]OC(=O)OCCC[Au],[Cu]OC(=O)OCCC[Au],,,,,,0.975609756,0.964097144,,,,,,,,299817.3973,,2938.583603,102.0278603,,,,,,,,,,,,,,,,,,,,,,,,,,,,,,,,,,,,,,,,,,,,,,,LiPF6,F[P-](F)(F)(F)(F)F.[Li+],0.024390244,0.035902856,0.244881967,151.9801855,,,,,,,,,,-16.4912,,76,1.62E-09,-8.790099117
,,7/30/2020,GB,,,doi.org/10.1016/j.ssi.2011.03.005,PTMC,[Cu]OC(=O)OCCC[Au],[Cu]OC(=O)OCCC[Au],,,,,,0.975609756,0.964097144,,,,,,,,299817.3973,,2938.583603,102.0278603,,,,,,,,,,,,,,,,,,,,,,,,,,,,,,,,,,,,,,,,,,,,,,,LiPF6,F[P-](F)(F)(F)(F)F.[Li+],0.024390244,0.035902856,0.244881967,151.9801855,,,,,,,,,,-16.4912,,67,8.78E-10,-9.056400138
,,7/30/2020,GB,,,doi.org/10.1016/j.ssi.2011.03.005,PTMC,[Cu]OC(=O)OCCC[Au],[Cu]OC(=O)OCCC[Au],,,,,,0.975609756,0.964097144,,,,,,,,299817.3973,,2938.583603,102.0278603,,,,,,,,,,,,,,,,,,,,,,,,,,,,,,,,,,,,,,,,,,,,,,,LiPF6,F[P-](F)(F)(F)(F)F.[Li+],0.024390244,0.035902856,0.244881967,151.9801855,,,,,,,,,,-16.4912,,62,6.61E-10,-9.180000294
,,7/30/2020,GB,,,doi.org/10.1016/j.ssi.2011.03.005,PTMC,[Cu]OC(=O)OCCC[Au],[Cu]OC(=O)OCCC[Au],,,,,,0.975609756,0.964097144,,,,,,,,299817.3973,,2938.583603,102.0278603,,,,,,,,,,,,,,,,,,,,,,,,,,,,,,,,,,,,,,,,,,,,,,,LiPF6,F[P-](F)(F)(F)(F)F.[Li+],0.024390244,0.035902856,0.244881967,151.9801855,,,,,,,,,,-16.4912,,51,4.55E-10,-9.341700442
,,7/30/2020,GB,,,doi.org/10.1016/j.ssi.2011.03.005,PTMC,[Cu]OC(=O)OCCC[Au],[Cu]OC(=O)OCCC[Au],,,,,,0.975609756,0.964097144,,,,,,,,299817.3973,,2938.583603,102.0278603,,,,,,,,,,,,,,,,,,,,,,,,,,,,,,,,,,,,,,,,,,,,,,,LiPF6,F[P-](F)(F)(F)(F)F.[Li+],0.024390244,0.035902856,0.244881967,151.9801855,,,,,,,,,,-16.4912,,42,2.97E-10,-9.527199685
,,7/30/2020,GB,,,doi.org/10.1016/j.ssi.2011.03.005,PTMC,[Cu]OC(=O)OCCC[Au],[Cu]OC(=O)OCCC[Au],,,,,,0.975609756,0.964097144,,,,,,,,299817.3973,,2938.583603,102.0278603,,,,,,,,,,,,,,,,,,,,,,,,,,,,,,,,,,,,,,,,,,,,,,,LiPF6,F[P-](F)(F)(F)(F)F.[Li+],0.024390244,0.035902856,0.244881967,151.9801855,,,,,,,,,,-16.4912,,33,1.98E-10,-9.703100179
,,7/30/2020,GB,,,doi.org/10.1016/j.ssi.2011.03.005,PTMC,[Cu]OC(=O)OCCC[Au],[Cu]OC(=O)OCCC[Au],,,,,,0.975609756,0.964097144,,,,,,,,299817.3973,,2938.583603,102.0278603,,,,,,,,,,,,,,,,,,,,,,,,,,,,,,,,,,,,,,,,,,,,,,,LiPF6,F[P-](F)(F)(F)(F)F.[Li+],0.024390244,0.035902856,0.244881967,151.9801855,,,,,,,,,,-16.4912,,23,7.47E-11,-10.12639984
,,7/30/2020,GB,,,doi.org/10.1016/j.ssi.2011.03.005,PTMC,[Cu]OC(=O)OCCC[Au],[Cu]OC(=O)OCCC[Au],,,,,,0.980392157,0.971069981,,,,,,,,299817.3973,,2938.583603,102.0278603,,,,,,,,,,,,,,,,,,,,,,,,,,,,,,,,,,,,,,,,,,,,,,,LiPF6,F[P-](F)(F)(F)(F)F.[Li+],0.019607843,0.028930019,0.195905574,151.9801855,,,,,,,,,,,,85,3.20E-09,-8.495200313
,,7/30/2020,GB,,,doi.org/10.1016/j.ssi.2011.03.005,PTMC,[Cu]OC(=O)OCCC[Au],[Cu]OC(=O)OCCC[Au],,,,,,0.980392157,0.971069981,,,,,,,,299817.3973,,2938.583603,102.0278603,,,,,,,,,,,,,,,,,,,,,,,,,,,,,,,,,,,,,,,,,,,,,,,LiPF6,F[P-](F)(F)(F)(F)F.[Li+],0.019607843,0.028930019,0.195905574,151.9801855,,,,,,,,,,,,72,8.41E-10,-9.075399765
,,7/30/2020,GB,,,doi.org/10.1016/j.ssi.2011.03.005,PTMC,[Cu]OC(=O)OCCC[Au],[Cu]OC(=O)OCCC[Au],,,,,,0.980392157,0.971069981,,,,,,,,299817.3973,,2938.583603,102.0278603,,,,,,,,,,,,,,,,,,,,,,,,,,,,,,,,,,,,,,,,,,,,,,,LiPF6,F[P-](F)(F)(F)(F)F.[Li+],0.019607843,0.028930019,0.195905574,151.9801855,,,,,,,,,,,,61,3.66E-10,-9.436800229
,,7/30/2020,GB,,,doi.org/10.1016/j.ssi.2011.03.005,PTMC,[Cu]OC(=O)OCCC[Au],[Cu]OC(=O)OCCC[Au],,,,,,0.980392157,0.971069981,,,,,,,,299817.3973,,2938.583603,102.0278603,,,,,,,,,,,,,,,,,,,,,,,,,,,,,,,,,,,,,,,,,,,,,,,LiPF6,F[P-](F)(F)(F)(F)F.[Li+],0.019607843,0.028930019,0.195905574,151.9801855,,,,,,,,,,,,52,2.02E-10,-9.693600709
,,7/30/2020,GB,,,doi.org/10.1016/j.ssi.2011.03.005,PTMC,[Cu]OC(=O)OCCC[Au],[Cu]OC(=O)OCCC[Au],,,,,,0.980392157,0.971069981,,,,,,,,299817.3973,,2938.583603,102.0278603,,,,,,,,,,,,,,,,,,,,,,,,,,,,,,,,,,,,,,,,,,,,,,,LiPF6,F[P-](F)(F)(F)(F)F.[Li+],0.019607843,0.028930019,0.195905574,151.9801855,,,,,,,,,,,,45,1.63E-10,-9.788700543
,,7/30/2020,GB,,,doi.org/10.1016/j.ssi.2011.03.005,PTMC,[Cu]OC(=O)OCCC[Au],[Cu]OC(=O)OCCC[Au],,,,,,0.980392157,0.971069981,,,,,,,,299817.3973,,2938.583603,102.0278603,,,,,,,,,,,,,,,,,,,,,,,,,,,,,,,,,,,,,,,,,,,,,,,LiPF6,F[P-](F)(F)(F)(F)F.[Li+],0.019607843,0.028930019,0.195905574,151.9801855,,,,,,,,,,,,34,9.30E-11,-10.03129996
,,7/30/2020,GB,,,doi.org/10.1016/j.ssi.2011.03.005,PTMC,[Cu]OC(=O)OCCC[Au],[Cu]OC(=O)OCCC[Au],,,,,,0.980392157,0.971069981,,,,,,,,299817.3973,,2938.583603,102.0278603,,,,,,,,,,,,,,,,,,,,,,,,,,,,,,,,,,,,,,,,,,,,,,,LiPF6,F[P-](F)(F)(F)(F)F.[Li+],0.019607843,0.028930019,0.195905574,151.9801855,,,,,,,,,,,,21,1.94E-11,-10.71129927
,,7/30/2020,GB,,,doi.org/10.1016/j.ssi.2011.03.005,PTMC,[Cu]OC(=O)OCCC[Au],[Cu]OC(=O)OCCC[Au],,,,,,0.987654321,0.981720428,,,,,,,,299817.3973,,2938.583603,102.0278603,,,,,,,,,,,,,,,,,,,,,,,,,,,,,,,,,,,,,,,,,,,,,,,LiPF6,F[P-](F)(F)(F)(F)F.[Li+],0.012345679,0.018279572,0.122440983,151.9801855,,,,,,,,,,-16.6942,,77,1.82E-08,-7.739098996
,,7/30/2020,GB,,,doi.org/10.1016/j.ssi.2011.03.005,PTMC,[Cu]OC(=O)OCCC[Au],[Cu]OC(=O)OCCC[Au],,,,,,0.987654321,0.981720428,,,,,,,,299817.3973,,2938.583603,102.0278603,,,,,,,,,,,,,,,,,,,,,,,,,,,,,,,,,,,,,,,,,,,,,,,LiPF6,F[P-](F)(F)(F)(F)F.[Li+],0.012345679,0.018279572,0.122440983,151.9801855,,,,,,,,,,-16.6942,,69,5.77E-09,-8.238499904
,,7/30/2020,GB,,,doi.org/10.1016/j.ssi.2011.03.005,PTMC,[Cu]OC(=O)OCCC[Au],[Cu]OC(=O)OCCC[Au],,,,,,0.987654321,0.981720428,,,,,,,,299817.3973,,2938.583603,102.0278603,,,,,,,,,,,,,,,,,,,,,,,,,,,,,,,,,,,,,,,,,,,,,,,LiPF6,F[P-](F)(F)(F)(F)F.[Li+],0.012345679,0.018279572,0.122440983,151.9801855,,,,,,,,,,-16.6942,,61,2.25E-09,-8.647400759
,,7/30/2020,GB,,,doi.org/10.1016/j.ssi.2011.03.005,PTMC,[Cu]OC(=O)OCCC[Au],[Cu]OC(=O)OCCC[Au],,,,,,0.987654321,0.981720428,,,,,,,,299817.3973,,2938.583603,102.0278603,,,,,,,,,,,,,,,,,,,,,,,,,,,,,,,,,,,,,,,,,,,,,,,LiPF6,F[P-](F)(F)(F)(F)F.[Li+],0.012345679,0.018279572,0.122440983,151.9801855,,,,,,,,,,-16.6942,,52,8.31E-10,-9.080199905
,,7/30/2020,GB,,,doi.org/10.1016/j.ssi.2011.03.005,PTMC,[Cu]OC(=O)OCCC[Au],[Cu]OC(=O)OCCC[Au],,,,,,0.987654321,0.981720428,,,,,,,,299817.3973,,2938.583603,102.0278603,,,,,,,,,,,,,,,,,,,,,,,,,,,,,,,,,,,,,,,,,,,,,,,LiPF6,F[P-](F)(F)(F)(F)F.[Li+],0.012345679,0.018279572,0.122440983,151.9801855,,,,,,,,,,-16.6942,,45,3.10E-10,-9.50820003
,,7/30/2020,GB,,,doi.org/10.1016/j.ssi.2011.03.005,PTMC,[Cu]OC(=O)OCCC[Au],[Cu]OC(=O)OCCC[Au],,,,,,0.987654321,0.981720428,,,,,,,,299817.3973,,2938.583603,102.0278603,,,,,,,,,,,,,,,,,,,,,,,,,,,,,,,,,,,,,,,,,,,,,,,LiPF6,F[P-](F)(F)(F)(F)F.[Li+],0.012345679,0.018279572,0.122440983,151.9801855,,,,,,,,,,-16.6942,,35,9.51E-11,-10.02169985
,,7/30/2020,GB,,,doi.org/10.1016/j.ssi.2011.03.005,PTMC,[Cu]OC(=O)OCCC[Au],[Cu]OC(=O)OCCC[Au],,,,,,0.987654321,0.981720428,,,,,,,,299817.3973,,2938.583603,102.0278603,,,,,,,,,,,,,,,,,,,,,,,,,,,,,,,,,,,,,,,,,,,,,,,LiPF6,F[P-](F)(F)(F)(F)F.[Li+],0.012345679,0.018279572,0.122440983,151.9801855,,,,,,,,,,-16.6942,,27,2.95E-11,-10.53060071
,,7/30/2020,GB,,,doi.org/10.1016/j.ssi.2011.03.005,PTMC,[Cu]OC(=O)OCCC[Au],[Cu]OC(=O)OCCC[Au],,,,,,0.99009901,0.985322683,,,,,,,,299817.3973,,2938.583603,102.0278603,,,,,,,,,,,,,,,,,,,,,,,,,,,,,,,,,,,,,,,,,,,,,,,LiPF6,F[P-](F)(F)(F)(F)F.[Li+],0.00990099,0.014677317,0.097952787,151.9801855,,,,,,,,,,-16.1502,,96,2.83E-09,-8.547600154
,,7/30/2020,GB,,,doi.org/10.1016/j.ssi.2011.03.005,PTMC,[Cu]OC(=O)OCCC[Au],[Cu]OC(=O)OCCC[Au],,,,,,0.99009901,0.985322683,,,,,,,,299817.3973,,2938.583603,102.0278603,,,,,,,,,,,,,,,,,,,,,,,,,,,,,,,,,,,,,,,,,,,,,,,LiPF6,F[P-](F)(F)(F)(F)F.[Li+],0.00990099,0.014677317,0.097952787,151.9801855,,,,,,,,,,-16.1502,,89,1.47E-09,-8.832901345
,,7/30/2020,GB,,,doi.org/10.1016/j.ssi.2011.03.005,PTMC,[Cu]OC(=O)OCCC[Au],[Cu]OC(=O)OCCC[Au],,,,,,0.99009901,0.985322683,,,,,,,,299817.3973,,2938.583603,102.0278603,,,,,,,,,,,,,,,,,,,,,,,,,,,,,,,,,,,,,,,,,,,,,,,LiPF6,F[P-](F)(F)(F)(F)F.[Li+],0.00990099,0.014677317,0.097952787,151.9801855,,,,,,,,,,-16.1502,,79,4.55E-10,-9.341700442
,,7/30/2020,GB,,,doi.org/10.1016/j.ssi.2011.03.005,PTMC,[Cu]OC(=O)OCCC[Au],[Cu]OC(=O)OCCC[Au],,,,,,0.99009901,0.985322683,,,,,,,,299817.3973,,2938.583603,102.0278603,,,,,,,,,,,,,,,,,,,,,,,,,,,,,,,,,,,,,,,,,,,,,,,LiPF6,F[P-](F)(F)(F)(F)F.[Li+],0.00990099,0.014677317,0.097952787,151.9801855,,,,,,,,,,-16.1502,,63,1.05E-10,-9.978798293
,,7/30/2020,GB,,,doi.org/10.1016/j.ssi.2011.03.005,PTMC,[Cu]OC(=O)OCCC[Au],[Cu]OC(=O)OCCC[Au],,,,,,0.99009901,0.985322683,,,,,,,,299817.3973,,2938.583603,102.0278603,,,,,,,,,,,,,,,,,,,,,,,,,,,,,,,,,,,,,,,,,,,,,,,LiPF6,F[P-](F)(F)(F)(F)F.[Li+],0.00990099,0.014677317,0.097952787,151.9801855,,,,,,,,,,-16.1502,,57,4.93E-11,-10.30710023
,,7/30/2020,GB,,,doi.org/10.1016/j.ssi.2011.03.005,PTMC,[Cu]OC(=O)OCCC[Au],[Cu]OC(=O)OCCC[Au],,,,,,0.99009901,0.985322683,,,,,,,,299817.3973,,2938.583603,102.0278603,,,,,,,,,,,,,,,,,,,,,,,,,,,,,,,,,,,,,,,,,,,,,,,LiPF6,F[P-](F)(F)(F)(F)F.[Li+],0.00990099,0.014677317,0.097952787,151.9801855,,,,,,,,,,-16.1502,,52,2.39E-11,-10.62089944
,,7/30/2020,GB,,,doi.org/10.1016/j.ssi.2011.03.005,PTMC,[Cu]OC(=O)OCCC[Au],[Cu]OC(=O)OCCC[Au],,,,,,0.99009901,0.985322683,,,,,,,,299817.3973,,2938.583603,102.0278603,,,,,,,,,,,,,,,,,,,,,,,,,,,,,,,,,,,,,,,,,,,,,,,LiPF6,F[P-](F)(F)(F)(F)F.[Li+],0.00990099,0.014677317,0.097952787,151.9801855,,,,,,,,,,-16.1502,,46,1.40E-11,-10.85380062
,,7/30/2020,GB,,,doi.org/10.1016/j.ssi.2011.03.005,PTMC,[Cu]OC(=O)OCCC[Au],[Cu]OC(=O)OCCC[Au],,,,,,0.99009901,0.985322683,,,,,,,,299817.3973,,2938.583603,102.0278603,,,,,,,,,,,,,,,,,,,,,,,,,,,,,,,,,,,,,,,,,,,,,,,LiPF6,F[P-](F)(F)(F)(F)F.[Li+],0.00990099,0.014677317,0.097952787,151.9801855,,,,,,,,,,-16.1502,,37,5.00E-12,-11.3009996
,,7/30/2020,GB,,,doi.org/10.1016/j.ssi.2011.03.005,PTMC,[Cu]OC(=O)OCCC[Au],[Cu]OC(=O)OCCC[Au],,,,,,0.99009901,0.985322683,,,,,,,,299817.3973,,2938.583603,102.0278603,,,,,,,,,,,,,,,,,,,,,,,,,,,,,,,,,,,,,,,,,,,,,,,LiPF6,F[P-](F)(F)(F)(F)F.[Li+],0.00990099,0.014677317,0.097952787,151.9801855,,,,,,,,,,-16.1502,,32,2.80E-12,-11.5530002
,,7/30/2020,GB,,,doi.org/10.1016/j.ssi.2011.03.005,PTMC,[Cu]OC(=O)OCCC[Au],[Cu]OC(=O)OCCC[Au],,,,,,0.99009901,0.985322683,,,,,,,,299817.3973,,2938.583603,102.0278603,,,,,,,,,,,,,,,,,,,,,,,,,,,,,,,,,,,,,,,,,,,,,,,LiPF6,F[P-](F)(F)(F)(F)F.[Li+],0.00990099,0.014677317,0.097952787,151.9801855,,,,,,,,,,-16.1502,,24,1.79E-12,-11.74799941
,,7/30/2020,GB,,,doi.org/10.1016/j.ssi.2011.03.005,PTMC,[Cu]OC(=O)OCCC[Au],[Cu]OC(=O)OCCC[Au],,,,,,0.722630549,0.636231191,,,,,,,,299817.3973,,2938.583603,102.0278603,,,,,,,,,,,,,,,,,,,,,,,,,,,,,,,,,,,,,,,,,,,,,,,LiPF6,F[P-](F)(F)(F)(F)F.[Li+],0.277369451,0.363768809,3.7597512,151.9801855,,,,,,,,,,,,75,9.62E-08,-7.017000126
,,7/30/2020,GB,,,doi.org/10.1016/j.ssi.2011.03.005,PTMC,[Cu]OC(=O)OCCC[Au],[Cu]OC(=O)OCCC[Au],,,,,,0.834554565,0.772019982,,,,,,,,299817.3973,,2938.583603,102.0278603,,,,,,,,,,,,,,,,,,,,,,,,,,,,,,,,,,,,,,,,,,,,,,,LiPF6,F[P-](F)(F)(F)(F)F.[Li+],0.165445435,0.227980018,1.941855226,151.9801855,,,,,,,,,,,,75,1.97E-06,-5.705399318
,,7/30/2020,GB,,,doi.org/10.1016/j.ssi.2011.03.005,PTMC,[Cu]OC(=O)OCCC[Au],[Cu]OC(=O)OCCC[Au],,,,,,0.887978021,0.84180869,,,,,,,,299817.3973,,2938.583603,102.0278603,,,,,,,,,,,,,,,,,,,,,,,,,,,,,,,,,,,,,,,,,,,,,,,LiPF6,F[P-](F)(F)(F)(F)F.[Li+],0.112021979,0.15819131,1.235713586,151.9801855,,,,,,,,,,,,75,1.78E-07,-6.7489997
,,7/30/2020,GB,,,doi.org/10.1016/j.ssi.2011.03.005,PTMC,[Cu]OC(=O)OCCC[Au],[Cu]OC(=O)OCCC[Au],,,,,,0.907506073,0.868190451,,,,,,,,299817.3973,,2938.583603,102.0278603,,,,,,,,,,,,,,,,,,,,,,,,,,,,,,,,,,,,,,,,,,,,,,,LiPF6,F[P-](F)(F)(F)(F)F.[Li+],0.092493927,0.131809549,0.998344598,151.9801855,,,,,,,,,,,,75,3.52E-09,-8.453099684
,,7/30/2020,GB,,,doi.org/10.1016/j.ssi.2011.03.005,PTMC,[Cu]OC(=O)OCCC[Au],[Cu]OC(=O)OCCC[Au],,,,,,0.93715179,0.909176284,,,,,,,,299817.3973,,2938.583603,102.0278603,,,,,,,,,,,,,,,,,,,,,,,,,,,,,,,,,,,,,,,,,,,,,,,LiPF6,F[P-](F)(F)(F)(F)F.[Li+],0.06284821,0.090823716,0.656900774,151.9801855,,,,,,,,,,,,75,7.38E-09,-8.131700078
,,7/30/2020,GB,,,doi.org/10.1016/j.ssi.2011.03.005,PTMC,[Cu]OC(=O)OCCC[Au],[Cu]OC(=O)OCCC[Au],,,,,,0.961373919,0.943530683,,,,,,,,299817.3973,,2938.583603,102.0278603,,,,,,,,,,,,,,,,,,,,,,,,,,,,,,,,,,,,,,,,,,,,,,,LiPF6,F[P-](F)(F)(F)(F)F.[Li+],0.038626081,0.056469317,0.393554707,151.9801855,,,,,,,,,,,,75,1.34E-09,-8.871801122
,,7/30/2020,GB,,,doi.org/10.1016/j.ssi.2011.03.005,PTMC,[Cu]OC(=O)OCCC[Au],[Cu]OC(=O)OCCC[Au],,,,,,0.967845276,0.95284484,,,,,,,,299817.3973,,2938.583603,102.0278603,,,,,,,,,,,,,,,,,,,,,,,,,,,,,,,,,,,,,,,,,,,,,,,LiPF6,F[P-](F)(F)(F)(F)F.[Li+],0.032154724,0.04715516,0.325428543,151.9801855,,,,,,,,,,,,75,2.93E-08,-7.533200568
,,7/30/2020,GB,,,doi.org/10.1016/j.ssi.2011.03.005,PTMC,[Cu]OC(=O)OCCC[Au],[Cu]OC(=O)OCCC[Au],,,,,,0.975589768,0.964068069,,,,,,,,299817.3973,,2938.583603,102.0278603,,,,,,,,,,,,,,,,,,,,,,,,,,,,,,,,,,,,,,,,,,,,,,,LiPF6,F[P-](F)(F)(F)(F)F.[Li+],0.024410232,0.035931931,0.245087668,151.9801855,,,,,,,,,,,,75,1.65E-09,-8.781900584
,,7/30/2020,GB,,,doi.org/10.1016/j.ssi.2011.03.005,PTMC,[Cu]OC(=O)OCCC[Au],[Cu]OC(=O)OCCC[Au],,,,,,0.980455598,0.971162697,,,,,,,,299817.3973,,2938.583603,102.0278603,,,,,,,,,,,,,,,,,,,,,,,,,,,,,,,,,,,,,,,,,,,,,,,LiPF6,F[P-](F)(F)(F)(F)F.[Li+],0.019544402,0.028837303,0.195259085,151.9801855,,,,,,,,,,,,75,1.22E-09,-8.915198591
,,7/30/2020,GB,,,doi.org/10.1016/j.ssi.2011.03.005,PTMC,[Cu]OC(=O)OCCC[Au],[Cu]OC(=O)OCCC[Au],,,,,,0.987669929,0.981743398,,,,,,,,299817.3973,,2938.583603,102.0278603,,,,,,,,,,,,,,,,,,,,,,,,,,,,,,,,,,,,,,,,,,,,,,,LiPF6,F[P-](F)(F)(F)(F)F.[Li+],0.012330071,0.018256602,0.122284259,151.9801855,,,,,,,,,,,,75,1.56E-08,-7.807499452
,,7/30/2020,GB,,,doi.org/10.1016/j.ssi.2011.03.005,PTMC,[Cu]OC(=O)OCCC[Au],[Cu]OC(=O)OCCC[Au],,,,,,0.990115675,0.985347269,,,,,,,,299817.3973,,2938.583603,102.0278603,,,,,,,,,,,,,,,,,,,,,,,,,,,,,,,,,,,,,,,,,,,,,,,LiPF6,F[P-](F)(F)(F)(F)F.[Li+],0.009884325,0.014652731,0.097786267,151.9801855,,,,,,,,,,,,75,3.08E-10,-9.510799738
,,7/30/2020,GB,,,doi.org/10.1016/j.ssi.2011.03.005,PTMC,[Cu]OC(=O)OCCC[Au],[Cu]OC(=O)OCCC[Au],,,,,,0.722630549,0.636231191,,,,,,,,299817.3973,,2938.583603,102.0278603,,,,,,,,,,,,,,,,,,,,,,,,,,,,,,,,,,,,,,,,,,,,,,,LiPF6,F[P-](F)(F)(F)(F)F.[Li+],0.277369451,0.363768809,3.7597512,151.9801855,,,,,,,,,,,,55,3.89E-08,-7.409500343
,,7/30/2020,GB,,,doi.org/10.1016/j.ssi.2011.03.005,PTMC,[Cu]OC(=O)OCCC[Au],[Cu]OC(=O)OCCC[Au],,,,,,0.837535669,0.7758252,,,,,,,,299817.3973,,2938.583603,102.0278603,,,,,,,,,,,,,,,,,,,,,,,,,,,,,,,,,,,,,,,,,,,,,,,LiPF6,F[P-](F)(F)(F)(F)F.[Li+],0.162464331,0.2241748,1.900078362,151.9801855,,,,,,,,,,,,55,7.35E-07,-6.133599818
,,7/30/2020,GB,,,doi.org/10.1016/j.ssi.2011.03.005,PTMC,[Cu]OC(=O)OCCC[Au],[Cu]OC(=O)OCCC[Au],,,,,,0.889352143,0.843649432,,,,,,,,299817.3973,,2938.583603,102.0278603,,,,,,,,,,,,,,,,,,,,,,,,,,,,,,,,,,,,,,,,,,,,,,,LiPF6,F[P-](F)(F)(F)(F)F.[Li+],0.110647857,0.156350568,1.218669801,151.9801855,,,,,,,,,,,,55,4.88E-08,-7.311200336
,,7/30/2020,GB,,,doi.org/10.1016/j.ssi.2011.03.005,PTMC,[Cu]OC(=O)OCCC[Au],[Cu]OC(=O)OCCC[Au],,,,,,0.909365372,0.870727487,,,,,,,,299817.3973,,2938.583603,102.0278603,,,,,,,,,,,,,,,,,,,,,,,,,,,,,,,,,,,,,,,,,,,,,,,LiPF6,F[P-](F)(F)(F)(F)F.[Li+],0.090634628,0.129272513,0.976275835,151.9801855,,,,,,,,,,,,55,1.09E-09,-8.961598431
,,7/30/2020,GB,,,doi.org/10.1016/j.ssi.2011.03.005,PTMC,[Cu]OC(=O)OCCC[Au],[Cu]OC(=O)OCCC[Au],,,,,,0.93715179,0.909176284,,,,,,,,299817.3973,,2938.583603,102.0278603,,,,,,,,,,,,,,,,,,,,,,,,,,,,,,,,,,,,,,,,,,,,,,,LiPF6,F[P-](F)(F)(F)(F)F.[Li+],0.06284821,0.090823716,0.656900774,151.9801855,,,,,,,,,,,,55,1.55E-09,-8.809601061
,,7/30/2020,GB,,,doi.org/10.1016/j.ssi.2011.03.005,PTMC,[Cu]OC(=O)OCCC[Au],[Cu]OC(=O)OCCC[Au],,,,,,0.961702136,0.944001688,,,,,,,,299817.3973,,2938.583603,102.0278603,,,,,,,,,,,,,,,,,,,,,,,,,,,,,,,,,,,,,,,,,,,,,,,LiPF6,F[P-](F)(F)(F)(F)F.[Li+],0.038297864,0.055998312,0.390077383,151.9801855,,,,,,,,,,,,55,5.55E-10,-9.25540038
,,7/30/2020,GB,,,doi.org/10.1016/j.ssi.2011.03.005,PTMC,[Cu]OC(=O)OCCC[Au],[Cu]OC(=O)OCCC[Au],,,,,,0.967614897,0.95251226,,,,,,,,299817.3973,,2938.583603,102.0278603,,,,,,,,,,,,,,,,,,,,,,,,,,,,,,,,,,,,,,,,,,,,,,,LiPF6,F[P-](F)(F)(F)(F)F.[Li+],0.032385103,0.04748774,0.327838182,151.9801855,,,,,,,,,,,,55,2.03E-09,-8.693099118
,,7/30/2020,GB,,,doi.org/10.1016/j.ssi.2011.03.005,PTMC,[Cu]OC(=O)OCCC[Au],[Cu]OC(=O)OCCC[Au],,,,,,0.975589768,0.964068069,,,,,,,,299817.3973,,2938.583603,102.0278603,,,,,,,,,,,,,,,,,,,,,,,,,,,,,,,,,,,,,,,,,,,,,,,LiPF6,F[P-](F)(F)(F)(F)F.[Li+],0.024410232,0.035931931,0.245087668,151.9801855,,,,,,,,,,,,55,6.56E-10,-9.183300115
,,7/30/2020,GB,,,doi.org/10.1016/j.ssi.2011.03.005,PTMC,[Cu]OC(=O)OCCC[Au],[Cu]OC(=O)OCCC[Au],,,,,,0.980413303,0.971100885,,,,,,,,299817.3973,,2938.583603,102.0278603,,,,,,,,,,,,,,,,,,,,,,,,,,,,,,,,,,,,,,,,,,,,,,,LiPF6,F[P-](F)(F)(F)(F)F.[Li+],0.019586697,0.028899115,0.195690077,151.9801855,,,,,,,,,,,,55,3.40E-10,-9.468399753
,,7/30/2020,GB,,,doi.org/10.1016/j.ssi.2011.03.005,PTMC,[Cu]OC(=O)OCCC[Au],[Cu]OC(=O)OCCC[Au],,,,,,0.987686512,0.981767806,,,,,,,,299817.3973,,2938.583603,102.0278603,,,,,,,,,,,,,,,,,,,,,,,,,,,,,,,,,,,,,,,,,,,,,,,LiPF6,F[P-](F)(F)(F)(F)F.[Li+],0.012313488,0.018232194,0.122117739,151.9801855,,,,,,,,,,,,55,2.08E-09,-8.681899083
,,7/30/2020,GB,,,doi.org/10.1016/j.ssi.2011.03.005,PTMC,[Cu]OC(=O)OCCC[Au],[Cu]OC(=O)OCCC[Au],,,,,,0.990126459,0.985363178,,,,,,,,299817.3973,,2938.583603,102.0278603,,,,,,,,,,,,,,,,,,,,,,,,,,,,,,,,,,,,,,,,,,,,,,,LiPF6,F[P-](F)(F)(F)(F)F.[Li+],0.009873541,0.014636822,0.097678519,151.9801855,,,,,,,,,,,,55,7.63E-11,-10.11749994
