Repository: zjurillpolymer/SPE_prediction

# SPE Prediction

Polymer electrolyte conductivity prediction using graph neural networks.

## Data

Data from [ChemPropPred](https://github.com/learningmatter-mit/Chem-prop-pred) — polymer electrolyte conductivity measurements including SMILES, conductivity (log S/cm), molecular weight, salt concentration, and temperature.

- `data/clean_train_data.csv` — cleaned training data
- `data/PolymerElectrolyteData.csv` — full raw dataset
- `data/PolyInfo_8salts.csv` / `data/polyinfo_5salts_4conc.csv` — PolyInfo polymer database with salt additives

File: data/PolymerElectrolyteData.csv (part 129 of 154)
Notes,Compound Notebook Name,Date Copied to Master Database,Data Recorded By,Seshadri Group,Oyaizu Group,DOI,Solvent 1 (S1),S1 SMILES,S1 SMILES 1,S1 SMILES 2,S1 SMILES 3,S1 Big SMILES,S1 End Group 1,S1 End Group 2,S1 Mol %,S1 Weight %,S1 SMILES 1 Mol %,S1 SMILES 2 Mol %,S1 SMILES 3 Mol %,S1 Molar Ratio,S1 Weight Ratio,S1 Mw,S1 Mn,S1 Mn or Mw,S1 Mw/Mn,S1 DOP,S1 Molar Mass (g/mol),S1 Type,S1 Block Mol Weight,Solvent 2 (S2),S2 SMILES,S2 SMILES 1,S2 SMILES 2,S2 Mol %,S2 Weight %,S2 SMILES 1 Mol %,S2 SMILES 2 Mol %,S2 Molar Ratio,S2 Weight Ratio,S2 Mw,S2 Mn,S2 Mn or Mw,S2 Mw/Mn,S2 DOP,S2 Molar Mass (g/mol),S2 Type,Solvent 3 (S3),S3 SMILES,S3 SMILES 1,S3 Mol %,S3 Weight %,S3 Molar Ratio,S3 Weight Ratio,S3 Mw,S3 Mn,S3 Mn or Mw,S3 Mw/Mn,S3 DOP,S3 Molar Mass (g/mol),S3 Type,Solvent 4 (S4),S4 SMILES,S4 Mol %,S4 Weight %,S4 Molar Ratio,S4 Weight Ratio,S4 Mw,S4 Mn,S4 Mn or Mw,S4 Mw/Mn,S4 DOP,S4 Molar Mass (g/mol),S4 Type,Salt 1,Salt1 SMILES,Salt1 Mol %,Salt1 Weight %,Salt1 Molality (mol salt/kg polymer),Salt1 Molar Mass (g/mol),Salt 2,Salt2 SMILES,Salt2 Mol %,Salt2 Weight %,Salt2 Molality (mol salt/kg polymer),Salt2 Molar Mass (g/mol),Inorganic Material 1 (IM1),IM1 Weight %,IM1 Particle Size (nm),Tg (oC),Heating Rate (K/min),Temperature (oC),Conductivity (S/cm),log Conductivity (S/cm)
,,7/30/2020,GB,,,doi.org/10.1016/j.ssi.2011.03.005,PTMC,[Cu]OC(=O)OCCC[Au],[Cu]OC(=O)OCCC[Au],,,,,,0.704457029,0.61540952,,,,,,,,299817.3973,,2938.583603,102.0278603,,,,,,,,,,,,,,,,,,,,,,,,,,,,,,,,,,,,,,,,,,,,,,,LiPF6,F[P-](F)(F)(F)(F)F.[Li+],0.295542971,0.38459048,4.109442649,151.9801855,,,,,,,,,,,,40,8.52E-09,-8.069800047
,,7/30/2020,GB,,,doi.org/10.1016/j.ssi.2011.03.005,PTMC,[Cu]OC(=O)OCCC[Au],[Cu]OC(=O)OCCC[Au],,,,,,0.831465308,0.768087537,,,,,,,,299817.3973,,2938.583603,102.0278603,,,,,,,,,,,,,,,,,,,,,,,,,,,,,,,,,,,,,,,,,,,,,,,LiPF6,F[P-](F)(F)(F)(F)F.[Li+],0.168534692,0.231912463,1.985463806,151.9801855,,,,,,,,,,,,40,9.42E-08,-7.025800209
,,7/30/2020,GB,,,doi.org/10.1016/j.ssi.2011.03.005,PTMC,[Cu]OC(=O)OCCC[Au],[Cu]OC(=O)OCCC[Au],,,,,,0.889352143,0.843649432,,,,,,,,299817.3973,,2938.583603,102.0278603,,,,,,,,,,,,,,,,,,,,,,,,,,,,,,,,,,,,,,,,,,,,,,,LiPF6,F[P-](F)(F)(F)(F)F.[Li+],0.110647857,0.156350568,1.218669801,151.9801855,,,,,,,,,,,,40,5.42E-09,-8.265799638
,,7/30/2020,GB,,,doi.org/10.1016/j.ssi.2011.03.005,PTMC,[Cu]OC(=O)OCCC[Au],[Cu]OC(=O)OCCC[Au],,,,,,0.908445087,0.869471195,,,,,,,,299817.3973,,2938.583603,102.0278603,,,,,,,,,,,,,,,,,,,,,,,,,,,,,,,,,,,,,,,,,,,,,,,LiPF6,F[P-](F)(F)(F)(F)F.[Li+],0.091554913,0.130528805,0.987187775,151.9801855,,,,,,,,,,,,40,1.65E-10,-9.782500264
,,7/30/2020,GB,,,doi.org/10.1016/j.ssi.2011.03.005,PTMC,[Cu]OC(=O)OCCC[Au],[Cu]OC(=O)OCCC[Au],,,,,,0.937586727,0.909786187,,,,,,,,299817.3973,,2938.583603,102.0278603,,,,,,,,,,,,,,,,,,,,,,,,,,,,,,,,,,,,,,,,,,,,,,,LiPF6,F[P-](F)(F)(F)(F)F.[Li+],0.062413273,0.090213813,0.652052111,151.9801855,,,,,,,,,,,,40,1.32E-10,-9.880298824
,,7/30/2020,GB,,,doi.org/10.1016/j.ssi.2011.03.005,PTMC,[Cu]OC(=O)OCCC[Au],[Cu]OC(=O)OCCC[Au],,,,,,0.961373919,0.943530683,,,,,,,,299817.3973,,2938.583603,102.0278603,,,,,,,,,,,,,,,,,,,,,,,,,,,,,,,,,,,,,,,,,,,,,,,LiPF6,F[P-](F)(F)(F)(F)F.[Li+],0.038626081,0.056469317,0.393554707,151.9801855,,,,,,,,,,,,40,1.76E-10,-9.755000893
,,7/30/2020,GB,,,doi.org/10.1016/j.ssi.2011.03.005,PTMC,[Cu]OC(=O)OCCC[Au],[Cu]OC(=O)OCCC[Au],,,,,,0.967614897,0.95251226,,,,,,,,299817.3973,,2938.583603,102.0278603,,,,,,,,,,,,,,,,,,,,,,,,,,,,,,,,,,,,,,,,,,,,,,,LiPF6,F[P-](F)(F)(F)(F)F.[Li+],0.032385103,0.04748774,0.327838182,151.9801855,,,,,,,,,,,,40,9.89E-11,-10.0046
,,7/30/2020,GB,,,doi.org/10.1016/j.ssi.2011.03.005,PTMC,[Cu]OC(=O)OCCC[Au],[Cu]OC(=O)OCCC[Au],,,,,,0.975655445,0.964163607,,,,,,,,299817.3973,,2938.583603,102.0278603,,,,,,,,,,,,,,,,,,,,,,,,,,,,,,,,,,,,,,,,,,,,,,,LiPF6,F[P-](F)(F)(F)(F)F.[Li+],0.024344555,0.035836393,0.244411794,151.9801855,,,,,,,,,,,,40,2.71E-10,-9.567000262
,,7/30/2020,GB,,,doi.org/10.1016/j.ssi.2011.03.005,PTMC,[Cu]OC(=O)OCCC[Au],[Cu]OC(=O)OCCC[Au],,,,,,0.980455598,0.971162697,,,,,,,,299817.3973,,2938.583603,102.0278603,,,,,,,,,,,,,,,,,,,,,,,,,,,,,,,,,,,,,,,,,,,,,,,LiPF6,F[P-](F)(F)(F)(F)F.[Li+],0.019544402,0.028837303,0.195259085,151.9801855,,,,,,,,,,,,40,1.14E-10,-9.941300729
,,7/30/2020,GB,,,doi.org/10.1016/j.ssi.2011.03.005,PTMC,[Cu]OC(=O)OCCC[Au],[Cu]OC(=O)OCCC[Au],,,,,,0.987669929,0.981743398,,,,,,,,299817.3973,,2938.583603,102.0278603,,,,,,,,,,,,,,,,,,,,,,,,,,,,,,,,,,,,,,,,,,,,,,,LiPF6,F[P-](F)(F)(F)(F)F.[Li+],0.012330071,0.018256602,0.122284259,151.9801855,,,,,,,,,,,,40,1.63E-10,-9.788198903
,,7/30/2020,GB,,,doi.org/10.1016/j.ssi.2011.03.005,PTMC,[Cu]OC(=O)OCCC[Au],[Cu]OC(=O)OCCC[Au],,,,,,0.990104892,0.98533136,,,,,,,,299817.3973,,2938.583603,102.0278603,,,,,,,,,,,,,,,,,,,,,,,,,,,,,,,,,,,,,,,,,,,,,,,LiPF6,F[P-](F)(F)(F)(F)F.[Li+],0.009895108,0.01466864,0.097894015,151.9801855,,,,,,,,,,,,40,6.62E-12,-11.17919975
,,7/30/2020,GB,,,doi.org/10.1016/j.ssi.2011.03.005,PTMC,[Cu]OC(=O)OCCC[Au],[Cu]OC(=O)OCCC[Au],,,,,,0.713835998,0.626114561,,,,,,,,299817.3973,,2938.583603,102.0278603,,,,,,,,,,,,,,,,,,,,,,,,,,,,,,,,,,,,,,,,,,,,,,,LiPF6,F[P-](F)(F)(F)(F)F.[Li+],0.286164002,0.373885439,3.926750906,151.9801855,,,,,,,,,,,,25,3.82E-09,-8.417700227
,,7/30/2020,GB,,,doi.org/10.1016/j.ssi.2011.03.005,PTMC,[Cu]OC(=O)OCCC[Au],[Cu]OC(=O)OCCC[Au],,,,,,0.831465308,0.768087537,,,,,,,,299817.3973,,2938.583603,102.0278603,,,,,,,,,,,,,,,,,,,,,,,,,,,,,,,,,,,,,,,,,,,,,,,LiPF6,F[P-](F)(F)(F)(F)F.[Li+],0.168534692,0.231912463,1.985463806,151.9801855,,,,,,,,,,,,25,1.75E-08,-7.757398947
,,7/30/2020,GB,,,doi.org/10.1016/j.ssi.2011.03.005,PTMC,[Cu]OC(=O)OCCC[Au],[Cu]OC(=O)OCCC[Au],,,,,,0.887978021,0.84180869,,,,,,,,299817.3973,,2938.583603,102.0278603,,,,,,,,,,,,,,,,,,,,,,,,,,,,,,,,,,,,,,,,,,,,,,,LiPF6,F[P-](F)(F)(F)(F)F.[Li+],0.112021979,0.15819131,1.235713586,151.9801855,,,,,,,,,,,,25,5.00E-10,-9.300799881
,,7/30/2020,GB,,,doi.org/10.1016/j.ssi.2011.03.005,PTMC,[Cu]OC(=O)OCCC[Au],[Cu]OC(=O)OCCC[Au],,,,,,0.909365372,0.870727487,,,,,,,,299817.3973,,2938.583603,102.0278603,,,,,,,,,,,,,,,,,,,,,,,,,,,,,,,,,,,,,,,,,,,,,,,LiPF6,F[P-](F)(F)(F)(F)F.[Li+],0.090634628,0.129272513,0.976275835,151.9801855,,,,,,,,,,,,25,4.25E-11,-10.37129951
,,7/30/2020,GB,,,doi.org/10.1016/j.ssi.2011.03.005,PTMC,[Cu]OC(=O)OCCC[Au],[Cu]OC(=O)OCCC[Au],,,,,,0.936263839,0.907931912,,,,,,,,299817.3973,,2938.583603,102.0278603,,,,,,,,,,,,,,,,,,,,,,,,,,,,,,,,,,,,,,,,,,,,,,,LiPF6,F[P-](F)(F)(F)(F)F.[Li+],0.063736161,0.092068088,0.666813596,151.9801855,,,,,,,,,,,,25,3.13E-11,-10.5048999
,,7/30/2020,GB,,,doi.org/10.1016/j.ssi.2011.03.005,PTMC,[Cu]OC(=O)OCCC[Au],[Cu]OC(=O)OCCC[Au],,,,,,0.961538462,0.94376679,,,,,,,,299817.3973,,2938.583603,102.0278603,,,,,,,,,,,,,,,,,,,,,,,,,,,,,,,,,,,,,,,,,,,,,,,LiPF6,F[P-](F)(F)(F)(F)F.[Li+],0.038461538,0.05623321,0.391811147,151.9801855,,,,,,,,,,,,25,5.68E-11,-10.24569984
,,7/30/2020,GB,,,doi.org/10.1016/j.ssi.2011.03.005,PTMC,[Cu]OC(=O)OCCC[Au],[Cu]OC(=O)OCCC[Au],,,,,,0.967845276,0.95284484,,,,,,,,299817.3973,,2938.583603,102.0278603,,,,,,,,,,,,,,,,,,,,,,,,,,,,,,,,,,,,,,,,,,,,,,,LiPF6,F[P-](F)(F)(F)(F)F.[Li+],0.032154724,0.04715516,0.325428543,151.9801855,,,,,,,,,,,,25,2.03E-11,-10.69159995
,,7/30/2020,GB,,,doi.org/10.1016/j.ssi.2011.03.005,PTMC,[Cu]OC(=O)OCCC[Au],[Cu]OC(=O)OCCC[Au],,,,,,0.975589768,0.964068069,,,,,,,,299817.3973,,2938.583603,102.0278603,,,,,,,,,,,,,,,,,,,,,,,,,,,,,,,,,,,,,,,,,,,,,,,LiPF6,F[P-](F)(F)(F)(F)F.[Li+],0.024410232,0.035931931,0.245087668,151.9801855,,,,,,,,,,,,25,9.31E-11,-10.03090014
,,7/30/2020,GB,,,doi.org/10.1016/j.ssi.2011.03.005,PTMC,[Cu]OC(=O)OCCC[Au],[Cu]OC(=O)OCCC[Au],,,,,,0.980371012,0.97103908,,,,,,,,299817.3973,,2938.583603,102.0278603,,,,,,,,,,,,,,,,,,,,,,,,,,,,,,,,,,,,,,,,,,,,,,,LiPF6,F[P-](F)(F)(F)(F)F.[Li+],0.019628988,0.02896092,0.19612107,151.9801855,,,,,,,,,,,,25,3.14E-11,-10.50320038
,,7/30/2020,GB,,,doi.org/10.1016/j.ssi.2011.03.005,PTMC,[Cu]OC(=O)OCCC[Au],[Cu]OC(=O)OCCC[Au],,,,,,0.987669929,0.981743398,,,,,,,,299817.3973,,2938.583603,102.0278603,,,,,,,,,,,,,,,,,,,,,,,,,,,,,,,,,,,,,,,,,,,,,,,LiPF6,F[P-](F)(F)(F)(F)F.[Li+],0.012330071,0.018256602,0.122284259,151.9801855,,,,,,,,,,,,25,2.04E-11,-10.68940014
,,7/30/2020,GB,,,doi.org/10.1016/j.ssi.2011.03.005,PTMC,[Cu]OC(=O)OCCC[Au],[Cu]OC(=O)OCCC[Au],,,,,,0.990104892,0.98533136,,,,,,,,299817.3973,,2938.583603,102.0278603,,,,,,,,,,,,,,,,,,,,,,,,,,,,,,,,,,,,,,,,,,,,,,,LiPF6,F[P-](F)(F)(F)(F)F.[Li+],0.009895108,0.01466864,0.097894015,151.9801855,,,,,,,,,,,,25,1.93E-12,-11.71449895
,,7/30/2020,GB,,,doi.org/10.1016/j.electacta.2003.12.017,PTMC,[Cu]OC(=O)OCCC[Au],[Cu]OC(=O)OCCC[Au],,,,,,0.987654321,0.988612391,,,,,,,,299817.3973,,2938.583603,102.0278603,,,,,,,,,,,,,,,,,,,,,,,,,,,,,,,,,,,,,,,,,,,,,,,LiBF4,F[B-](F)(F)F.[Li+],0.012345679,0.011387609,0.122440983,94.01892283,,,,,,,,,,,,89,3.62E-08,-7.441099519
,,7/30/2020,GB,,,doi.org/10.1016/j.electacta.2003.12.017,PTMC,[Cu]OC(=O)OCCC[Au],[Cu]OC(=O)OCCC[Au],,,,,,0.987654321,0.988612391,,,,,,,,299817.3973,,2938.583603,102.0278603,,,,,,,,,,,,,,,,,,,,,,,,,,,,,,,,,,,,,,,,,,,,,,,LiBF4,F[B-](F)(F)F.[Li+],0.012345679,0.011387609,0.122440983,94.01892283,,,,,,,,,,,,84,2.35E-08,-7.628802793
,,7/30/2020,GB,,,doi.org/10.1016/j.electacta.2003.12.017,PTMC,[Cu]OC(=O)OCCC[Au],[Cu]OC(=O)OCCC[Au],,,,,,0.987654321,0.988612391,,,,,,,,299817.3973,,2938.583603,102.0278603,,,,,,,,,,,,,,,,,,,,,,,,,,,,,,,,,,,,,,,,,,,,,,,LiBF4,F[B-](F)(F)F.[Li+],0.012345679,0.011387609,0.122440983,94.01892283,,,,,,,,,,,,77,1.33E-08,-7.875789317
,,7/30/2020,GB,,,doi.org/10.1016/j.electacta.2003.12.017,PTMC,[Cu]OC(=O)OCCC[Au],[Cu]OC(=O)OCCC[Au],,,,,,0.987654321,0.988612391,,,,,,,,299817.3973,,2938.583603,102.0278603,,,,,,,,,,,,,,,,,,,,,,,,,,,,,,,,,,,,,,,,,,,,,,,LiBF4,F[B-](F)(F)F.[Li+],0.012345679,0.011387609,0.122440983,94.01892283,,,,,,,,,,,,71,8.07E-09,-8.093099558
,,7/30/2020,GB,,,doi.org/10.1016/j.electacta.2003.12.017,PTMC,[Cu]OC(=O)OCCC[Au],[Cu]OC(=O)OCCC[Au],,,,,,0.987654321,0.988612391,,,,,,,,299817.3973,,2938.583603,102.0278603,,,,,,,,,,,,,,,,,,,,,,,,,,,,,,,,,,,,,,,,,,,,,,,LiBF4,F[B-](F)(F)F.[Li+],0.012345679,0.011387609,0.122440983,94.01892283,,,,,,,,,,,,64,5.87E-09,-8.230999521
,,7/30/2020,GB,,,doi.org/10.1016/j.electacta.2003.12.017,PTMC,[Cu]OC(=O)OCCC[Au],[Cu]OC(=O)OCCC[Au],,,,,,0.983606557,0.984873938,,,,,,,,299817.3973,,2938.583603,102.0278603,,,,,,,,,,,,,,,,,,,,,,,,,,,,,,,,,,,,,,,,,,,,,,,LiBF4,F[B-](F)(F)F.[Li+],0.016393443,0.015126062,0.163254645,94.01892283,,,,,,,,,,,,89,1.39E-07,-6.855706073
,,7/30/2020,GB,,,doi.org/10.1016/j.electacta.2003.12.017,PTMC,[Cu]OC(=O)OCCC[Au],[Cu]OC(=O)OCCC[Au],,,,,,0.983606557,0.984873938,,,,,,,,299817.3973,,2938.583603,102.0278603,,,,,,,,,,,,,,,,,,,,,,,,,,,,,,,,,,,,,,,,,,,,,,,LiBF4,F[B-](F)(F)F.[Li+],0.016393443,0.015126062,0.163254645,94.01892283,,,,,,,,,,,,84,1.04E-07,-6.983886334
,,7/30/2020,GB,,,doi.org/10.1016/j.electacta.2003.12.017,PTMC,[Cu]OC(=O)OCCC[Au],[Cu]OC(=O)OCCC[Au],,,,,,0.983606557,0.984873938,,,,,,,,299817.3973,,2938.583603,102.0278603,,,,,,,,,,,,,,,,,,,,,,,,,,,,,,,,,,,,,,,,,,,,,,,LiBF4,F[B-](F)(F)F.[Li+],0.016393443,0.015126062,0.163254645,94.01892283,,,,,,,,,,,,79,7.21E-08,-7.141902131
,,7/30/2020,GB,,,doi.org/10.1016/j.electacta.2003.12.017,PTMC,[Cu]OC(=O)OCCC[Au],[Cu]OC(=O)OCCC[Au],,,,,,0.983606557,0.984873938,,,,,,,,299817.3973,,2938.583603,102.0278603,,,,,,,,,,,,,,,,,,,,,,,,,,,,,,,,,,,,,,,,,,,,,,,LiBF4,F[B-](F)(F)F.[Li+],0.016393443,0.015126062,0.163254645,94.01892283,,,,,,,,,,,,72,4.58E-08,-7.339295753
,,7/30/2020,GB,,,doi.org/10.1016/j.electacta.2003.12.017,PTMC,[Cu]OC(=O)OCCC[Au],[Cu]OC(=O)OCCC[Au],,,,,,0.983606557,0.984873938,,,,,,,,299817.3973,,2938.583603,102.0278603,,,,,,,,,,,,,,,,,,,,,,,,,,,,,,,,,,,,,,,,,,,,,,,LiBF4,F[B-](F)(F)F.[Li+],0.016393443,0.015126062,0.163254645,94.01892283,,,,,,,,,,,,62,1.89E-08,-7.724596497
,,7/30/2020,GB,,,doi.org/10.1016/j.electacta.2003.12.017,PTMC,[Cu]OC(=O)OCCC[Au],[Cu]OC(=O)OCCC[Au],,,,,,0.983606557,0.984873938,,,,,,,,299817.3973,,2938.583603,102.0278603,,,,,,,,,,,,,,,,,,,,,,,,,,,,,,,,,,,,,,,,,,,,,,,LiBF4,F[B-](F)(F)F.[Li+],0.016393443,0.015126062,0.163254645,94.01892283,,,,,,,,,,,,56,1.07E-08,-7.971713491
,,7/30/2020,GB,,,doi.org/10.1016/j.electacta.2003.12.017,PTMC,[Cu]OC(=O)OCCC[Au],[Cu]OC(=O)OCCC[Au],,,,,,0.983606557,0.984873938,,,,,,,,299817.3973,,2938.583603,102.0278603,,,,,,,,,,,,,,,,,,,,,,,,,,,,,,,,,,,,,,,,,,,,,,,LiBF4,F[B-](F)(F)F.[Li+],0.016393443,0.015126062,0.163254645,94.01892283,,,,,,,,,,,,47,4.01E-09,-8.396595778
,,7/30/2020,GB,,,doi.org/10.1016/j.electacta.2003.12.017,PTMC,[Cu]OC(=O)OCCC[Au],[Cu]OC(=O)OCCC[Au],,,,,,0.983606557,0.984873938,,,,,,,,299817.3973,,2938.583603,102.0278603,,,,,,,,,,,,,,,,,,,,,,,,,,,,,,,,,,,,,,,,,,,,,,,LiBF4,F[B-](F)(F)F.[Li+],0.016393443,0.015126062,0.163254645,94.01892283,,,,,,,,,,,,34,1.38E-09,-8.860687754
,,7/30/2020,GB,,,doi.org/10.1016/j.electacta.2003.12.017,PTMC,[Cu]OC(=O)OCCC[Au],[Cu]OC(=O)OCCC[Au],,,,,,0.983606557,0.984873938,,,,,,,,299817.3973,,2938.583603,102.0278603,,,,,,,,,,,,,,,,,,,,,,,,,,,,,,,,,,,,,,,,,,,,,,,LiBF4,F[B-](F)(F)F.[Li+],0.016393443,0.015126062,0.163254645,94.01892283,,,,,,,,,,,,28,5.30E-10,-9.276101229
,,7/30/2020,GB,,,doi.org/10.1016/j.electacta.2003.12.017,PTMC,[Cu]OC(=O)OCCC[Au],[Cu]OC(=O)OCCC[Au],,,,,,0.975609756,0.977481217,,,,,,,,299817.3973,,2938.583603,102.0278603,,,,,,,,,,,,,,,,,,,,,,,,,,,,,,,,,,,,,,,,,,,,,,,LiBF4,F[B-](F)(F)F.[Li+],0.024390244,0.022518783,0.244881967,94.01892283,,,,,,,,,,,,90,4.08E-07,-6.389403708
,,7/30/2020,GB,,,doi.org/10.1016/j.electacta.2003.12.017,PTMC,[Cu]OC(=O)OCCC[Au],[Cu]OC(=O)OCCC[Au],,,,,,0.975609756,0.977481217,,,,,,,,299817.3973,,2938.583603,102.0278603,,,,,,,,,,,,,,,,,,,,,,,,,,,,,,,,,,,,,,,,,,,,,,,LiBF4,F[B-](F)(F)F.[Li+],0.024390244,0.022518783,0.244881967,94.01892283,,,,,,,,,,,,83,2.42E-07,-6.61659759
,,7/30/2020,GB,,,doi.org/10.1016/j.electacta.2003.12.017,PTMC,[Cu]OC(=O)OCCC[Au],[Cu]OC(=O)OCCC[Au],,,,,,0.975609756,0.977481217,,,,,,,,299817.3973,,2938.583603,102.0278603,,,,,,,,,,,,,,,,,,,,,,,,,,,,,,,,,,,,,,,,,,,,,,,LiBF4,F[B-](F)(F)F.[Li+],0.024390244,0.022518783,0.244881967,94.01892283,,,,,,,,,,,,67,7.58E-08,-7.120199036
,,7/30/2020,GB,,,doi.org/10.1016/j.electacta.2003.12.017,PTMC,[Cu]OC(=O)OCCC[Au],[Cu]OC(=O)OCCC[Au],,,,,,0.975609756,0.977481217,,,,,,,,299817.3973,,2938.583603,102.0278603,,,,,,,,,,,,,,,,,,,,,,,,,,,,,,,,,,,,,,,,,,,,,,,LiBF4,F[B-](F)(F)F.[Li+],0.024390244,0.022518783,0.244881967,94.01892283,,,,,,,,,,,,62,5.15E-08,-7.288100019
,,7/30/2020,GB,,,doi.org/10.1016/j.electacta.2003.12.017,PTMC,[Cu]OC(=O)OCCC[Au],[Cu]OC(=O)OCCC[Au],,,,,,0.975609756,0.977481217,,,,,,,,299817.3973,,2938.583603,102.0278603,,,,,,,,,,,,,,,,,,,,,,,,,,,,,,,,,,,,,,,,,,,,,,,LiBF4,F[B-](F)(F)F.[Li+],0.024390244,0.022518783,0.244881967,94.01892283,,,,,,,,,,,,53,1.94E-08,-7.713206824
,,7/30/2020,GB,,,doi.org/10.1016/j.electacta.2003.12.017,PTMC,[Cu]OC(=O)OCCC[Au],[Cu]OC(=O)OCCC[Au],,,,,,0.975609756,0.977481217,,,,,,,,299817.3973,,2938.583603,102.0278603,,,,,,,,,,,,,,,,,,,,,,,,,,,,,,,,,,,,,,,,,,,,,,,LiBF4,F[B-](F)(F)F.[Li+],0.024390244,0.022518783,0.244881967,94.01892283,,,,,,,,,,,,47,1.10E-08,-7.960189446
,,7/30/2020,GB,,,doi.org/10.1016/j.electacta.2003.12.017,PTMC,[Cu]OC(=O)OCCC[Au],[Cu]OC(=O)OCCC[Au],,,,,,0.975609756,0.977481217,,,,,,,,299817.3973,,2938.583603,102.0278603,,,,,,,,,,,,,,,,,,,,,,,,,,,,,,,,,,,,,,,,,,,,,,,LiBF4,F[B-](F)(F)F.[Li+],0.024390244,0.022518783,0.244881967,94.01892283,,,,,,,,,,,,39,4.31E-09,-8.365502577
,,7/30/2020,GB,,,doi.org/10.1016/j.electacta.2003.12.017,PTMC,[Cu]OC(=O)OCCC[Au],[Cu]OC(=O)OCCC[Au],,,,,,0.975609756,0.977481217,,,,,,,,299817.3973,,2938.583603,102.0278603,,,,,,,,,,,,,,,,,,,,,,,,,,,,,,,,,,,,,,,,,,,,,,,LiBF4,F[B-](F)(F)F.[Li+],0.024390244,0.022518783,0.244881967,94.01892283,,,,,,,,,,,,33,2.13E-09,-8.67180394
,,7/30/2020,GB,,,doi.org/10.1016/j.electacta.2003.12.017,PTMC,[Cu]OC(=O)OCCC[Au],[Cu]OC(=O)OCCC[Au],,,,,,0.975609756,0.977481217,,,,,,,,299817.3973,,2938.583603,102.0278603,,,,,,,,,,,,,,,,,,,,,,,,,,,,,,,,,,,,,,,,,,,,,,,LiBF4,F[B-](F)(F)F.[Li+],0.024390244,0.022518783,0.244881967,94.01892283,,,,,,,,,,,,27,1.08E-09,-8.968308831
,,7/30/2020,GB,,,doi.org/10.1016/j.electacta.2003.12.017,PTMC,[Cu]OC(=O)OCCC[Au],[Cu]OC(=O)OCCC[Au],,,,,,0.952380952,0.955954289,,,,,,,,299817.3973,,2938.583603,102.0278603,,,,,,,,,,,,,,,,,,,,,,,,,,,,,,,,,,,,,,,,,,,,,,,LiBF4,F[B-](F)(F)F.[Li+],0.047619048,0.044045711,0.489763934,94.01892283,,,,,,,,,,,,92,4.00E-06,-5.397495085
,,7/30/2020,GB,,,doi.org/10.1016/j.electacta.2003.12.017,PTMC,[Cu]OC(=O)OCCC[Au],[Cu]OC(=O)OCCC[Au],,,,,,0.952380952,0.955954289,,,,,,,,299817.3973,,2938.583603,102.0278603,,,,,,,,,,,,,,,,,,,,,,,,,,,,,,,,,,,,,,,,,,,,,,,LiBF4,F[B-](F)(F)F.[Li+],0.047619048,0.044045711,0.489763934,94.01892283,,,,,,,,,,,,87,2.91E-06,-5.535599884
,,7/30/2020,GB,,,doi.org/10.1016/j.electacta.2003.12.017,PTMC,[Cu]OC(=O)OCCC[Au],[Cu]OC(=O)OCCC[Au],,,,,,0.952380952,0.955954289,,,,,,,,299817.3973,,2938.583603,102.0278603,,,,,,,,,,,,,,,,,,,,,,,,,,,,,,,,,,,,,,,,,,,,,,,LiBF4,F[B-](F)(F)F.[Li+],0.047619048,0.044045711,0.489763934,94.01892283,,,,,,,,,,,,83,1.93E-06,-5.713700749
,,7/30/2020,GB,,,doi.org/10.1016/j.electacta.2003.12.017,PTMC,[Cu]OC(=O)OCCC[Au],[Cu]OC(=O)OCCC[Au],,,,,,0.952380952,0.955954289,,,,,,,,299817.3973,,2938.583603,102.0278603,,,,,,,,,,,,,,,,,,,,,,,,,,,,,,,,,,,,,,,,,,,,,,,LiBF4,F[B-](F)(F)F.[Li+],0.047619048,0.044045711,0.489763934,94.01892283,,,,,,,,,,,,75,1.12E-06,-5.950588139
,,7/30/2020,GB,,,doi.org/10.1016/j.electacta.2003.12.017,PTMC,[Cu]OC(=O)OCCC[Au],[Cu]OC(=O)OCCC[Au],,,,,,0.952380952,0.955954289,,,,,,,,299817.3973,,2938.583603,102.0278603,,,,,,,,,,,,,,,,,,,,,,,,,,,,,,,,,,,,,,,,,,,,,,,LiBF4,F[B-](F)(F)F.[Li+],0.047619048,0.044045711,0.489763934,94.01892283,,,,,,,,,,,,66,5.66E-07,-6.246899759
,,7/30/2020,GB,,,doi.org/10.1016/j.electacta.2003.12.017,PTMC,[Cu]OC(=O)OCCC[Au],[Cu]OC(=O)OCCC[Au],,,,,,0.952380952,0.955954289,,,,,,,,299817.3973,,2938.583603,102.0278603,,,,,,,,,,,,,,,,,,,,,,,,,,,,,,,,,,,,,,,,,,,,,,,LiBF4,F[B-](F)(F)F.[Li+],0.047619048,0.044045711,0.489763934,94.01892283,,,,,,,,,,,,60,3.36E-07,-6.47420393
,,7/30/2020,GB,,,doi.org/10.1016/j.electacta.2003.12.017,PTMC,[Cu]OC(=O)OCCC[Au],[Cu]OC(=O)OCCC[Au],,,,,,0.952380952,0.955954289,,,,,,,,299817.3973,,2938.583603,102.0278603,,,,,,,,,,,,,,,,,,,,,,,,,,,,,,,,,,,,,,,,,,,,,,,LiBF4,F[B-](F)(F)F.[Li+],0.047619048,0.044045711,0.489763934,94.01892283,,,,,,,,,,,,55,2.33E-07,-6.631992195
,,7/30/2020,GB,,,doi.org/10.1016/j.electacta.2003.12.017,PTMC,[Cu]OC(=O)OCCC[Au],[Cu]OC(=O)OCCC[Au],,,,,,0.952380952,0.955954289,,,,,,,,299817.3973,,2938.583603,102.0278603,,,,,,,,,,,,,,,,,,,,,,,,,,,,,,,,,,,,,,,,,,,,,,,LiBF4,F[B-](F)(F)F.[Li+],0.047619048,0.044045711,0.489763934,94.01892283,,,,,,,,,,,,48,1.03E-07,-6.987880164
,,7/30/2020,GB,,,doi.org/10.1016/j.electacta.2003.12.017,PTMC,[Cu]OC(=O)OCCC[Au],[Cu]OC(=O)OCCC[Au],,,,,,0.952380952,0.955954289,,,,,,,,299817.3973,,2938.583603,102.0278603,,,,,,,,,,,,,,,,,,,,,,,,,,,,,,,,,,,,,,,,,,,,,,,LiBF4,F[B-](F)(F)F.[Li+],0.047619048,0.044045711,0.489763934,94.01892283,,,,,,,,,,,,40,4.23E-08,-7.373403033
,,7/30/2020,GB,,,doi.org/10.1016/j.electacta.2003.12.017,PTMC,[Cu]OC(=O)OCCC[Au],[Cu]OC(=O)OCCC[Au],,,,,,0.952380952,0.955954289,,,,,,,,299817.3973,,2938.583603,102.0278603,,,,,,,,,,,,,,,,,,,,,,,,,,,,,,,,,,,,,,,,,,,,,,,LiBF4,F[B-](F)(F)F.[Li+],0.047619048,0.044045711,0.489763934,94.01892283,,,,,,,,,,,,32,1.66E-08,-7.778794482
,,7/30/2020,GB,,,doi.org/10.1016/j.electacta.2003.12.017,PTMC,[Cu]OC(=O)OCCC[Au],[Cu]OC(=O)OCCC[Au],,,,,,0.952380952,0.955954289,,,,,,,,299817.3973,,2938.583603,102.0278603,,,,,,,,,,,,,,,,,,,,,,,,,,,,,,,,,,,,,,,,,,,,,,,LiBF4,F[B-](F)(F)F.[Li+],0.047619048,0.044045711,0.489763934,94.01892283,,,,,,,,,,,,27,7.50E-09,-8.124898204
,,7/30/2020,GB,,,doi.org/10.1016/j.electacta.2003.12.017,PTMC,[Cu]OC(=O)OCCC[Au],[Cu]OC(=O)OCCC[Au],,,,,,0.952380952,0.955954289,,,,,,,,299817.3973,,2938.583603,102.0278603,,,,,,,,,,,,,,,,,,,,,,,,,,,,,,,,,,,,,,,,,,,,,,,LiBF4,F[B-](F)(F)F.[Li+],0.047619048,0.044045711,0.489763934,94.01892283,,,,,,,,,,,,23,4.65E-09,-8.332500351
,,7/30/2020,GB,,,doi.org/10.1016/j.electacta.2003.12.017,PTMC,[Cu]OC(=O)OCCC[Au],[Cu]OC(=O)OCCC[Au],,,,,,0.909090909,0.915624938,,,,,,,,299817.3973,,2938.583603,102.0278603,,,,,,,,,,,,,,,,,,,,,,,,,,,,,,,,,,,,,,,,,,,,,,,LiBF4,F[B-](F)(F)F.[Li+],0.090909091,0.084375062,0.979527868,94.01892283,,,,,,,,,,,,77,3.67E-06,-5.435097327
,,7/30/2020,GB,,,doi.org/10.1016/j.electacta.2003.12.017,PTMC,[Cu]OC(=O)OCCC[Au],[Cu]OC(=O)OCCC[Au],,,,,,0.909090909,0.915624938,,,,,,,,299817.3973,,2938.583603,102.0278603,,,,,,,,,,,,,,,,,,,,,,,,,,,,,,,,,,,,,,,,,,,,,,,LiBF4,F[B-](F)(F)F.[Li+],0.090909091,0.084375062,0.979527868,94.01892283,,,,,,,,,,,,70,2.55E-06,-5.592694093
,,7/30/2020,GB,,,doi.org/10.1016/j.electacta.2003.12.017,PTMC,[Cu]OC(=O)OCCC[Au],[Cu]OC(=O)OCCC[Au],,,,,,0.909090909,0.915624938,,,,,,,,299817.3973,,2938.583603,102.0278603,,,,,,,,,,,,,,,,,,,,,,,,,,,,,,,,,,,,,,,,,,,,,,,LiBF4,F[B-](F)(F)F.[Li+],0.090909091,0.084375062,0.979527868,94.01892283,,,,,,,,,,,,65,1.74E-06,-5.760500316
,,7/30/2020,GB,,,doi.org/10.1016/j.electacta.2003.12.017,PTMC,[Cu]OC(=O)OCCC[Au],[Cu]OC(=O)OCCC[Au],,,,,,0.909090909,0.915624938,,,,,,,,299817.3973,,2938.583603,102.0278603,,,,,,,,,,,,,,,,,,,,,,,,,,,,,,,,,,,,,,,,,,,,,,,LiBF4,F[B-](F)(F)F.[Li+],0.090909091,0.084375062,0.979527868,94.01892283,,,,,,,,,,,,59,1.21E-06,-5.918400687
,,7/30/2020,GB,,,doi.org/10.1016/j.electacta.2003.12.017,PTMC,[Cu]OC(=O)OCCC[Au],[Cu]OC(=O)OCCC[Au],,,,,,0.909090909,0.915624938,,,,,,,,299817.3973,,2938.583603,102.0278603,,,,,,,,,,,,,,,,,,,,,,,,,,,,,,,,,,,,,,,,,,,,,,,LiBF4,F[B-](F)(F)F.[Li+],0.090909091,0.084375062,0.979527868,94.01892283,,,,,,,,,,,,49,5.45E-07,-6.263802761
,,7/30/2020,GB,,,doi.org/10.1016/j.electacta.2003.12.017,PTMC,[Cu]OC(=O)OCCC[Au],[Cu]OC(=O)OCCC[Au],,,,,,0.909090909,0.915624938,,,,,,,,299817.3973,,2938.583603,102.0278603,,,,,,,,,,,,,,,,,,,,,,,,,,,,,,,,,,,,,,,,,,,,,,,LiBF4,F[B-](F)(F)F.[Li+],0.090909091,0.084375062,0.979527868,94.01892283,,,,,,,,,,,,41,2.19E-07,-6.659199077
,,7/30/2020,GB,,,doi.org/10.1016/j.electacta.2003.12.017,PTMC,[Cu]OC(=O)OCCC[Au],[Cu]OC(=O)OCCC[Au],,,,,,0.909090909,0.915624938,,,,,,,,299817.3973,,2938.583603,102.0278603,,,,,,,,,,,,,,,,,,,,,,,,,,,,,,,,,,,,,,,,,,,,,,,LiBF4,F[B-](F)(F)F.[Li+],0.090909091,0.084375062,0.979527868,94.01892283,,,,,,,,,,,,33,1.11E-07,-6.955381854
,,7/30/2020,GB,,,doi.org/10.1016/j.electacta.2003.12.017,PTMC,[Cu]OC(=O)OCCC[Au],[Cu]OC(=O)OCCC[Au],,,,,,0.909090909,0.915624938,,,,,,,,299817.3973,,2938.583603,102.0278603,,,,,,,,,,,,,,,,,,,,,,,,,,,,,,,,,,,,,,,,,,,,,,,LiBF4,F[B-](F)(F)F.[Li+],0.090909091,0.084375062,0.979527868,94.01892283,,,,,,,,,,,,26,4.88E-08,-7.311197669
,,7/30/2020,GB,,,doi.org/10.1016/j.electacta.2003.12.017,PTMC,[Cu]OC(=O)OCCC[Au],[Cu]OC(=O)OCCC[Au],,,,,,0.909090909,0.915624938,,,,,,,,299817.3973,,2938.583603,102.0278603,,,,,,,,,,,,,,,,,,,,,,,,,,,,,,,,,,,,,,,,,,,,,,,LiBF4,F[B-](F)(F)F.[Li+],0.090909091,0.084375062,0.979527868,94.01892283,,,,,,,,,,,,22,2.58E-08,-7.587993305
,,7/30/2020,GB,,,doi.org/10.1016/j.electacta.2003.12.017,PTMC,[Cu]OC(=O)OCCC[Au],[Cu]OC(=O)OCCC[Au],,,,,,0.833333333,0.844380298,,,,,,,,299817.3973,,2938.583603,102.0278603,,,,,,,,,,,,,,,,,,,,,,,,,,,,,,,,,,,,,,,,,,,,,,,LiBF4,F[B-](F)(F)F.[Li+],0.166666667,0.155619702,1.959055735,94.01892283,,,,,,,,,,,,79,2.28E-05,-4.641608241
,,7/30/2020,GB,,,doi.org/10.1016/j.electacta.2003.12.017,PTMC,[Cu]OC(=O)OCCC[Au],[Cu]OC(=O)OCCC[Au],,,,,,0.833333333,0.844380298,,,,,,,,299817.3973,,2938.583603,102.0278603,,,,,,,,,,,,,,,,,,,,,,,,,,,,,,,,,,,,,,,,,,,,,,,LiBF4,F[B-](F)(F)F.[Li+],0.166666667,0.155619702,1.959055735,94.01892283,,,,,,,,,,,,74,1.59E-05,-4.799505178
,,7/30/2020,GB,,,doi.org/10.1016/j.electacta.2003.12.017,PTMC,[Cu]OC(=O)OCCC[Au],[Cu]OC(=O)OCCC[Au],,,,,,0.833333333,0.844380298,,,,,,,,299817.3973,,2938.583603,102.0278603,,,,,,,,,,,,,,,,,,,,,,,,,,,,,,,,,,,,,,,,,,,,,,,LiBF4,F[B-](F)(F)F.[Li+],0.166666667,0.155619702,1.959055735,94.01892283,,,,,,,,,,,,68,1.10E-05,-4.957306382
,,7/30/2020,GB,,,doi.org/10.1016/j.electacta.2003.12.017,PTMC,[Cu]OC(=O)OCCC[Au],[Cu]OC(=O)OCCC[Au],,,,,,0.833333333,0.844380298,,,,,,,,299817.3973,,2938.583603,102.0278603,,,,,,,,,,,,,,,,,,,,,,,,,,,,,,,,,,,,,,,,,,,,,,,LiBF4,F[B-](F)(F)F.[Li+],0.166666667,0.155619702,1.959055735,94.01892283,,,,,,,,,,,,62,6.25E-06,-5.20439802
,,7/30/2020,GB,,,doi.org/10.1016/j.electacta.2003.12.017,PTMC,[Cu]OC(=O)OCCC[Au],[Cu]OC(=O)OCCC[Au],,,,,,0.833333333,0.844380298,,,,,,,,299817.3973,,2938.583603,102.0278603,,,,,,,,,,,,,,,,,,,,,,,,,,,,,,,,,,,,,,,,,,,,,,,LiBF4,F[B-](F)(F)F.[Li+],0.166666667,0.155619702,1.959055735,94.01892283,,,,,,,,,,,,53,3.02E-06,-5.520395901
,,7/30/2020,GB,,,doi.org/10.1016/j.electacta.2003.12.017,PTMC,[Cu]OC(=O)OCCC[Au],[Cu]OC(=O)OCCC[Au],,,,,,0.833333333,0.844380298,,,,,,,,299817.3973,,2938.583603,102.0278603,,,,,,,,,,,,,,,,,,,,,,,,,,,,,,,,,,,,,,,,,,,,,,,LiBF4,F[B-](F)(F)F.[Li+],0.166666667,0.155619702,1.959055735,94.01892283,,,,,,,,,,,,48,1.67E-06,-5.777387564
,,7/30/2020,GB,,,doi.org/10.1016/j.electacta.2003.12.017,PTMC,[Cu]OC(=O)OCCC[Au],[Cu]OC(=O)OCCC[Au],,,,,,0.833333333,0.844380298,,,,,,,,299817.3973,,2938.583603,102.0278603,,,,,,,,,,,,,,,,,,,,,,,,,,,,,,,,,,,,,,,,,,,,,,,LiBF4,F[B-](F)(F)F.[Li+],0.166666667,0.155619702,1.959055735,94.01892283,,,,,,,,,,,,41,8.06E-07,-6.093702678
,,7/30/2020,GB,,,doi.org/10.1016/j.electacta.2003.12.017,PTMC,[Cu]OC(=O)OCCC[Au],[Cu]OC(=O)OCCC[Au],,,,,,0.833333333,0.844380298,,,,,,,,299817.3973,,2938.583603,102.0278603,,,,,,,,,,,,,,,,,,,,,,,,,,,,,,,,,,,,,,,,,,,,,,,LiBF4,F[B-](F)(F)F.[Li+],0.166666667,0.155619702,1.959055735,94.01892283,,,,,,,,,,,,32,2.76E-07,-6.558399116
,,7/30/2020,GB,,,doi.org/10.1016/j.electacta.2003.12.017,PTMC,[Cu]OC(=O)OCCC[Au],[Cu]OC(=O)OCCC[Au],,,,,,0.833333333,0.844380298,,,,,,,,299817.3973,,2938.583603,102.0278603,,,,,,,,,,,,,,,,,,,,,,,,,,,,,,,,,,,,,,,,,,,,,,,LiBF4,F[B-](F)(F)F.[Li+],0.166666667,0.155619702,1.959055735,94.01892283,,,,,,,,,,,,26,9.69E-08,-7.013501465
,,7/30/2020,GB,,,doi.org/10.1016/j.electacta.2003.12.017,PTMC,[Cu]OC(=O)OCCC[Au],[Cu]OC(=O)OCCC[Au],,,,,,0.833333333,0.844380298,,,,,,,,299817.3973,,2938.583603,102.0278603,,,,,,,,,,,,,,,,,,,,,,,,,,,,,,,,,,,,,,,,,,,,,,,LiBF4,F[B-](F)(F)F.[Li+],0.166666667,0.155619702,1.959055735,94.01892283,,,,,,,,,,,,23,5.36E-08,-7.270900035
,,7/30/2020,GB,,,doi.org/10.1016/j.electacta.2003.12.017,PTMC,[Cu]OC(=O)OCCC[Au],[Cu]OC(=O)OCCC[Au],,,,,,0.8,0.812759933,,,,,,,,299817.3973,,2938.583603,102.0278603,,,,,,,,,,,,,,,,,,,,,,,,,,,,,,,,,,,,,,,,,,,,,,,LiBF4,F[B-](F)(F)F.[Li+],0.2,0.187240067,2.448819669,94.01892283,,,,,,,,,,,,93,0.00012897,-3.8895113
,,7/30/2020,GB,,,doi.org/10.1016/j.electacta.2003.12.017,PTMC,[Cu]OC(=O)OCCC[Au],[Cu]OC(=O)OCCC[Au],,,,,,0.8,0.812759933,,,,,,,,299817.3973,,2938.583603,102.0278603,,,,,,,,,,,,,,,,,,,,,,,,,,,,,,,,,,,,,,,,,,,,,,,LiBF4,F[B-](F)(F)F.[Li+],0.2,0.187240067,2.448819669,94.01892283,,,,,,,,,,,,86,0.00010287,-3.98771126
,,7/30/2020,GB,,,doi.org/10.1016/j.electacta.2003.12.017,PTMC,[Cu]OC(=O)OCCC[Au],[Cu]OC(=O)OCCC[Au],,,,,,0.8,0.812759933,,,,,,,,299817.3973,,2938.583603,102.0278603,,,,,,,,,,,,,,,,,,,,,,,,,,,,,,,,,,,,,,,,,,,,,,,LiBF4,F[B-](F)(F)F.[Li+],0.2,0.187240067,2.448819669,94.01892283,,,,,,,,,,,,73,5.58E-05,-4.253599356
,,7/30/2020,GB,,,doi.org/10.1016/j.electacta.2003.12.017,PTMC,[Cu]OC(=O)OCCC[Au],[Cu]OC(=O)OCCC[Au],,,,,,0.8,0.812759933,,,,,,,,299817.3973,,2938.583603,102.0278603,,,,,,,,,,,,,,,,,,,,,,,,,,,,,,,,,,,,,,,,,,,,,,,LiBF4,F[B-](F)(F)F.[Li+],0.2,0.187240067,2.448819669,94.01892283,,,,,,,,,,,,69,4.98E-05,-4.302596277
,,7/30/2020,GB,,,doi.org/10.1016/j.electacta.2003.12.017,PTMC,[Cu]OC(=O)OCCC[Au],[Cu]OC(=O)OCCC[Au],,,,,,0.8,0.812759933,,,,,,,,299817.3973,,2938.583603,102.0278603,,,,,,,,,,,,,,,,,,,,,,,,,,,,,,,,,,,,,,,,,,,,,,,LiBF4,F[B-](F)(F)F.[Li+],0.2,0.187240067,2.448819669,94.01892283,,,,,,,,,,,,60,2.82E-05,-4.549304506
,,7/30/2020,GB,,,doi.org/10.1016/j.electacta.2003.12.017,PTMC,[Cu]OC(=O)OCCC[Au],[Cu]OC(=O)OCCC[Au],,,,,,0.8,0.812759933,,,,,,,,299817.3973,,2938.583603,102.0278603,,,,,,,,,,,,,,,,,,,,,,,,,,,,,,,,,,,,,,,,,,,,,,,LiBF4,F[B-](F)(F)F.[Li+],0.2,0.187240067,2.448819669,94.01892283,,,,,,,,,,,,56,2.10E-05,-4.677491272
,,7/30/2020,GB,,,doi.org/10.1016/j.electacta.2003.12.017,PTMC,[Cu]OC(=O)OCCC[Au],[Cu]OC(=O)OCCC[Au],,,,,,0.8,0.812759933,,,,,,,,299817.3973,,2938.583603,102.0278603,,,,,,,,,,,,,,,,,,,,,,,,,,,,,,,,,,,,,,,,,,,,,,,LiBF4,F[B-](F)(F)F.[Li+],0.2,0.187240067,2.448819669,94.01892283,,,,,,,,,,,,46,1.04E-05,-4.983384452
,,7/30/2020,GB,,,doi.org/10.1016/j.electacta.2003.12.017,PTMC,[Cu]OC(=O)OCCC[Au],[Cu]OC(=O)OCCC[Au],,,,,,0.8,0.812759933,,,,,,,,299817.3973,,2938.583603,102.0278603,,,,,,,,,,,,,,,,,,,,,,,,,,,,,,,,,,,,,,,,,,,,,,,LiBF4,F[B-](F)(F)F.[Li+],0.2,0.187240067,2.448819669,94.01892283,,,,,,,,,,,,39,5.50E-06,-5.259897965
,,7/30/2020,GB,,,doi.org/10.1016/j.electacta.2003.12.017,PTMC,[Cu]OC(=O)OCCC[Au],[Cu]OC(=O)OCCC[Au],,,,,,0.8,0.812759933,,,,,,,,299817.3973,,2938.583603,102.0278603,,,,,,,,,,,,,,,,,,,,,,,,,,,,,,,,,,,,,,,,,,,,,,,LiBF4,F[B-](F)(F)F.[Li+],0.2,0.187240067,2.448819669,94.01892283,,,,,,,,,,,,33,3.26E-06,-5.486795722
,,7/30/2020,GB,,,doi.org/10.1016/j.electacta.2003.12.017,PTMC,[Cu]OC(=O)OCCC[Au],[Cu]OC(=O)OCCC[Au],,,,,,0.8,0.812759933,,,,,,,,299817.3973,,2938.583603,102.0278603,,,,,,,,,,,,,,,,,,,,,,,,,,,,,,,,,,,,,,,,,,,,,,,LiBF4,F[B-](F)(F)F.[Li+],0.2,0.187240067,2.448819669,94.01892283,,,,,,,,,,,,27,1.72E-06,-5.76348793
,,7/30/2020,GB,,,doi.org/10.1016/j.electacta.2003.12.017,PTMC,[Cu]OC(=O)OCCC[Au],[Cu]OC(=O)OCCC[Au],,,,,,0.8,0.812759933,,,,,,,,299817.3973,,2938.583603,102.0278603,,,,,,,,,,,,,,,,,,,,,,,,,,,,,,,,,,,,,,,,,,,,,,,LiBF4,F[B-](F)(F)F.[Li+],0.2,0.187240067,2.448819669,94.01892283,,,,,,,,,,,,22,9.76E-07,-6.010599132
,,7/30/2020,GB,,,doi.org/10.1016/j.electacta.2003.12.017,PTMC,[Cu]OC(=O)OCCC[Au],[Cu]OC(=O)OCCC[Au],,,,,,0.75,0.76501291,,,,,,,,299817.3973,,2938.583603,102.0278603,,,,,,,,,,,,,,,,,,,,,,,,,,,,,,,,,,,,,,,,,,,,,,,LiBF4,F[B-](F)(F)F.[Li+],0.25,0.23498709,3.265092892,94.01892283,,,,,,,,,,,,97,8.16E-05,-4.088501484
,,7/30/2020,GB,,,doi.org/10.1016/j.electacta.2003.12.017,PTMC,[Cu]OC(=O)OCCC[Au],[Cu]OC(=O)OCCC[Au],,,,,,0.75,0.76501291,,,,,,,,299817.3973,,2938.583603,102.0278603,,,,,,,,,,,,,,,,,,,,,,,,,,,,,,,,,,,,,,,,,,,,,,,LiBF4,F[B-](F)(F)F.[Li+],0.25,0.23498709,3.265092892,94.01892283,,,,,,,,,,,,91,4.83E-05,-4.315900039
,,7/30/2020,GB,,,doi.org/10.1016/j.electacta.2003.12.017,PTMC,[Cu]OC(=O)OCCC[Au],[Cu]OC(=O)OCCC[Au],,,,,,0.75,0.76501291,,,,,,,,299817.3973,,2938.583603,102.0278603,,,,,,,,,,,,,,,,,,,,,,,,,,,,,,,,,,,,,,,,,,,,,,,LiBF4,F[B-](F)(F)F.[Li+],0.25,0.23498709,3.265092892,94.01892283,,,,,,,,,,,,84,2.86E-05,-4.54299666
,,7/30/2020,GB,,,doi.org/10.1016/j.electacta.2003.12.017,PTMC,[Cu]OC(=O)OCCC[Au],[Cu]OC(=O)OCCC[Au],,,,,,0.75,0.76501291,,,,,,,,299817.3973,,2938.583603,102.0278603,,,,,,,,,,,,,,,,,,,,,,,,,,,,,,,,,,,,,,,,,,,,,,,LiBF4,F[B-](F)(F)F.[Li+],0.25,0.23498709,3.265092892,94.01892283,,,,,,,,,,,,76,1.74E-05,-4.760200182
,,7/30/2020,GB,,,doi.org/10.1016/j.electacta.2003.12.017,PTMC,[Cu]OC(=O)OCCC[Au],[Cu]OC(=O)OCCC[Au],,,,,,0.75,0.76501291,,,,,,,,299817.3973,,2938.583603,102.0278603,,,,,,,,,,,,,,,,,,,,,,,,,,,,,,,,,,,,,,,,,,,,,,,LiBF4,F[B-](F)(F)F.[Li+],0.25,0.23498709,3.265092892,94.01892283,,,,,,,,,,,,69,1.05E-05,-4.977406686
,,7/30/2020,GB,,,doi.org/10.1016/j.electacta.2003.12.017,PTMC,[Cu]OC(=O)OCCC[Au],[Cu]OC(=O)OCCC[Au],,,,,,0.75,0.76501291,,,,,,,,299817.3973,,2938.583603,102.0278603,,,,,,,,,,,,,,,,,,,,,,,,,,,,,,,,,,,,,,,,,,,,,,,LiBF4,F[B-](F)(F)F.[Li+],0.25,0.23498709,3.265092892,94.01892283,,,,,,,,,,,,48,1.27E-06,-5.896504156
,,7/30/2020,GB,,,doi.org/10.1016/j.electacta.2003.12.017,PTMC,[Cu]OC(=O)OCCC[Au],[Cu]OC(=O)OCCC[Au],,,,,,0.75,0.76501291,,,,,,,,299817.3973,,2938.583603,102.0278603,,,,,,,,,,,,,,,,,,,,,,,,,,,,,,,,,,,,,,,,,,,,,,,LiBF4,F[B-](F)(F)F.[Li+],0.25,0.23498709,3.265092892,94.01892283,,,,,,,,,,,,41,6.27E-07,-6.20280173
,,7/30/2020,GB,,,doi.org/10.1016/j.electacta.2003.12.017,PTMC,[Cu]OC(=O)OCCC[Au],[Cu]OC(=O)OCCC[Au],,,,,,0.75,0.76501291,,,,,,,,299817.3973,,2938.583603,102.0278603,,,,,,,,,,,,,,,,,,,,,,,,,,,,,,,,,,,,,,,,,,,,,,,LiBF4,F[B-](F)(F)F.[Li+],0.25,0.23498709,3.265092892,94.01892283,,,,,,,,,,,,35,3.24E-07,-6.48929417
,,7/30/2020,GB,,,doi.org/10.1016/j.electacta.2003.12.017,PTMC,[Cu]OC(=O)OCCC[Au],[Cu]OC(=O)OCCC[Au],,,,,,0.75,0.76501291,,,,,,,,299817.3973,,2938.583603,102.0278603,,,,,,,,,,,,,,,,,,,,,,,,,,,,,,,,,,,,,,,,,,,,,,,LiBF4,F[B-](F)(F)F.[Li+],0.25,0.23498709,3.265092892,94.01892283,,,,,,,,,,,,29,1.84E-07,-6.736198292
,,7/30/2020,GB,,,doi.org/10.1016/j.electacta.2003.12.017,PTMC,[Cu]OC(=O)OCCC[Au],[Cu]OC(=O)OCCC[Au],,,,,,0.800486696,0.813222828,,,,,,,,299817.3973,,2938.583603,102.0278603,,,,,,,,,,,,,,,,,,,,,,,,,,,,,,,,,,,,,,,,,,,,,,,LiBF4,F[B-](F)(F)F.[Li+],0.199513304,0.186777172,2.441375257,94.01892283,,,,,,,,,,,,30,1.98E-06,-5.703901078
,,7/30/2020,GB,,,doi.org/10.1016/j.electacta.2003.12.017,PTMC,[Cu]OC(=O)OCCC[Au],[Cu]OC(=O)OCCC[Au],,,,,,0.773873414,0.7878582,,,,,,,,299817.3973,,2938.583603,102.0278603,,,,,,,,,,,,,,,,,,,,,,,,,,,,,,,,,,,,,,,,,,,,,,,LiBF4,F[B-](F)(F)F.[Li+],0.226126586,0.2121418,2.862190224,94.01892283,,,,,,,,,,,,30,1.04E-06,-5.984799571
,,7/30/2020,GB,,,doi.org/10.1016/j.electacta.2003.12.017,PTMC,[Cu]OC(=O)OCCC[Au],[Cu]OC(=O)OCCC[Au],,,,,,0.807858851,0.820230061,,,,,,,,299817.3973,,2938.583603,102.0278603,,,,,,,,,,,,,,,,,,,,,,,,,,,,,,,,,,,,,,,,,,,,,,,LiBF4,F[B-](F)(F)F.[Li+],0.192141149,0.179769939,2.32970908,94.01892283,,,,,,,,,,,,30,2.84E-07,-6.546499723
,,7/30/2020,GB,,,doi.org/10.1016/j.electacta.2003.12.017,PTMC,[Cu]OC(=O)OCCC[Au],[Cu]OC(=O)OCCC[Au],,,,,,0.840005074,0.850689056,,,,,,,,299817.3973,,2938.583603,102.0278603,,,,,,,,,,,,,,,,,,,,,,,,,,,,,,,,,,,,,,,,,,,,,,,LiBF4,F[B-](F)(F)F.[Li+],0.159994926,0.149310944,1.865696934,94.01892283,,,,,,,,,,,,30,1.91E-07,-6.719499027
,,7/30/2020,GB,,,doi.org/10.1016/j.electacta.2003.12.017,PTMC,[Cu]OC(=O)OCCC[Au],[Cu]OC(=O)OCCC[Au],,,,,,0.734353497,0.749992797,,,,,,,,299817.3973,,2938.583603,102.0278603,,,,,,,,,,,,,,,,,,,,,,,,,,,,,,,,,,,,,,,,,,,,,,,LiBF4,F[B-](F)(F)F.[Li+],0.265646503,0.250007203,3.543363699,94.01892283,,,,,,,,,,,,30,1.56E-07,-6.80559945
,,7/30/2020,GB,,,doi.org/10.1016/j.electacta.2003.12.017,PTMC,[Cu]OC(=O)OCCC[Au],[Cu]OC(=O)OCCC[Au],,,,,,0.907073907,0.91373915,,,,,,,,299817.3973,,2938.583603,102.0278603,,,,,,,,,,,,,,,,,,,,,,,,,,,,,,,,,,,,,,,,,,,,,,,LiBF4,F[B-](F)(F)F.[Li+],0.092926093,0.08626085,1.003487119,94.01892283,,,,,,,,,,,,30,6.71E-08,-7.173399824
,,7/30/2020,GB,,,doi.org/10.1016/j.electacta.2003.12.017,PTMC,[Cu]OC(=O)OCCC[Au],[Cu]OC(=O)OCCC[Au],,,,,,0.93669883,0.941376517,,,,,,,,299817.3973,,2938.583603,102.0278603,,,,,,,,,,,,,,,,,,,,,,,,,,,,,,,,,,,,,,,,,,,,,,,LiBF4,F[B-](F)(F)F.[Li+],0.06330117,0.058623483,0.661955138,94.01892283,,,,,,,,,,,,30,6.54E-08,-7.184399674
,,7/30/2020,GB,,,doi.org/10.1016/j.electacta.2003.12.017,PTMC,[Cu]OC(=O)OCCC[Au],[Cu]OC(=O)OCCC[Au],,,,,,0.952142463,0.955732865,,,,,,,,299817.3973,,2938.583603,102.0278603,,,,,,,,,,,,,,,,,,,,,,,,,,,,,,,,,,,,,,,,,,,,,,,LiBF4,F[B-](F)(F)F.[Li+],0.047857537,0.044267135,0.492340092,94.01892283,,,,,,,,,,,,30,1.02E-08,-7.989598268
,,7/30/2020,GB,,,doi.org/10.1016/j.electacta.2003.12.017,PTMC,[Cu]OC(=O)OCCC[Au],[Cu]OC(=O)OCCC[Au],,,,,,0.967710407,0.970169451,,,,,,,,299817.3973,,2938.583603,102.0278603,,,,,,,,,,,,,,,,,,,,,,,,,,,,,,,,,,,,,,,,,,,,,,,LiBF4,F[B-](F)(F)F.[Li+],0.032289593,0.029830549,0.326839064,94.01892283,,,,,,,,,,,,30,1.98E-08,-7.703999921
,,7/30/2020,GB,,,doi.org/10.1016/j.electacta.2003.12.017,PTMC,[Cu]OC(=O)OCCC[Au],[Cu]OC(=O)OCCC[Au],,,,,,0.975592624,0.977465369,,,,,,,,299817.3973,,2938.583603,102.0278603,,,,,,,,,,,,,,,,,,,,,,,,,,,,,,,,,,,,,,,,,,,,,,,LiBF4,F[B-](F)(F)F.[Li+],0.024407376,0.022534631,0.245058282,94.01892283,,,,,,,,,,,,30,1.38E-09,-8.860401092
,,7/30/2020,GB,,,doi.org/10.1016/j.electacta.2003.12.017,PTMC,[Cu]OC(=O)OCCC[Au],[Cu]OC(=O)OCCC[Au],,,,,,0.983602365,0.984870064,,,,,,,,299817.3973,,2938.583603,102.0278603,,,,,,,,,,,,,,,,,,,,,,,,,,,,,,,,,,,,,,,,,,,,,,,LiBF4,F[B-](F)(F)F.[Li+],0.016397635,0.015129936,0.163297091,94.01892283,,,,,,,,,,,,30,7.20E-10,-9.14249985
,,7/30/2020,GB,,,doi.org/10.1016/j.electacta.2003.12.017,PTMC,[Cu]OC(=O)OCCC[Au],[Cu]OC(=O)OCCC[Au],,,,,,0.777485875,0.791307496,,,,,,,,299817.3973,,2938.583603,102.0278603,,,,,,,,,,,,,,,,,,,,,,,,,,,,,,,,,,,,,,,,,,,,,,,LiBF4,F[B-](F)(F)F.[Li+],0.222514125,0.208692504,2.803379371,94.01892283,,,,,,,,,,,,60,2.47E-05,-4.607500018
,,7/30/2020,GB,,,doi.org/10.1016/j.electacta.2003.12.017,PTMC,[Cu]OC(=O)OCCC[Au],[Cu]OC(=O)OCCC[Au],,,,,,0.739359508,0.754802496,,,,,,,,299817.3973,,2938.583603,102.0278603,,,,,,,,,,,,,,,,,,,,,,,,,,,,,,,,,,,,,,,,,,,,,,,LiBF4,F[B-](F)(F)F.[Li+],0.260640492,0.245197504,3.453051229,94.01892283,,,,,,,,,,,,60,4.84E-06,-5.31500033
,,7/30/2020,GB,,,doi.org/10.1016/j.electacta.2003.12.017,PTMC,[Cu]OC(=O)OCCC[Au],[Cu]OC(=O)OCCC[Au],,,,,,0.829487965,0.840741098,,,,,,,,299817.3973,,2938.583603,102.0278603,,,,,,,,,,,,,,,,,,,,,,,,,,,,,,,,,,,,,,,,,,,,,,,LiBF4,F[B-](F)(F)F.[Li+],0.170512035,0.159258902,2.01354687,94.01892283,,,,,,,,,,,,60,5.83E-06,-5.234099834
,,7/30/2020,GB,,,doi.org/10.1016/j.electacta.2003.12.017,PTMC,[Cu]OC(=O)OCCC[Au],[Cu]OC(=O)OCCC[Au],,,,,,0.838472471,0.849240428,,,,,,,,299817.3973,,2938.583603,102.0278603,,,,,,,,,,,,,,,,,,,,,,,,,,,,,,,,,,,,,,,,,,,,,,,LiBF4,F[B-](F)(F)F.[Li+],0.161527529,0.150759572,1.88701146,94.01892283,,,,,,,,,,,,60,3.92E-06,-5.406900099
,,7/30/2020,GB,,,doi.org/10.1016/j.electacta.2003.12.017,PTMC,[Cu]OC(=O)OCCC[Au],[Cu]OC(=O)OCCC[Au],,,,,,0.909327334,0.915845943,,,,,,,,299817.3973,,2938.583603,102.0278603,,,,,,,,,,,,,,,,,,,,,,,,,,,,,,,,,,,,,,,,,,,,,,,LiBF4,F[B-](F)(F)F.[Li+],0.090672666,0.084154057,0.976726418,94.01892283,,,,,,,,,,,,60,1.20E-06,-5.920301528
,,7/30/2020,GB,,,doi.org/10.1016/j.electacta.2003.12.017,PTMC,[Cu]OC(=O)OCCC[Au],[Cu]OC(=O)OCCC[Au],,,,,,0.937499707,0.94212187,,,,,,,,299817.3973,,2938.583603,102.0278603,,,,,,,,,,,,,,,,,,,,,,,,,,,,,,,,,,,,,,,,,,,,,,,LiBF4,F[B-](F)(F)F.[Li+],0.062500293,0.05787813,0.653021843,94.01892283,,,,,,,,,,,,60,1.41E-06,-5.850399122
,,7/30/2020,GB,,,doi.org/10.1016/j.electacta.2003.12.017,PTMC,[Cu]OC(=O)OCCC[Au],[Cu]OC(=O)OCCC[Au],,,,,,0.952603226,0.956160652,,,,,,,,299817.3973,,2938.583603,102.0278603,,,,,,,,,,,,,,,,,,,,,,,,,,,,,,,,,,,,,,,,,,,,,,,LiBF4,F[B-](F)(F)F.[Li+],0.047396774,0.043839348,0.487364091,94.01892283,,,,,,,,,,,,60,3.17E-07,-6.498899639
,,7/30/2020,GB,,,doi.org/10.1016/j.electacta.2003.12.017,PTMC,[Cu]OC(=O)OCCC[Au],[Cu]OC(=O)OCCC[Au],,,,,,0.961444166,0.964362847,,,,,,,,299817.3973,,2938.583603,102.0278603,,,,,,,,,,,,,,,,,,,,,,,,,,,,,,,,,,,,,,,,,,,,,,,LiBF4,F[B-](F)(F)F.[Li+],0.038555834,0.035637153,0.392810265,94.01892283,,,,,,,,,,,,60,1.23E-07,-6.909699613
,,7/30/2020,GB,,,doi.org/10.1016/j.electacta.2003.12.017,PTMC,[Cu]OC(=O)OCCC[Au],[Cu]OC(=O)OCCC[Au],,,,,,0.96784996,0.970298702,,,,,,,,299817.3973,,2938.583603,102.0278603,,,,,,,,,,,,,,,,,,,,,,,,,,,,,,,,,,,,,,,,,,,,,,,LiBF4,F[B-](F)(F)F.[Li+],0.03215004,0.029701298,0.325379567,94.01892283,,,,,,,,,,,,60,1.13E-07,-6.947798717
,,7/30/2020,GB,,,doi.org/10.1016/j.electacta.2003.12.017,PTMC,[Cu]OC(=O)OCCC[Au],[Cu]OC(=O)OCCC[Au],,,,,,0.975635456,0.97750499,,,,,,,,299817.3973,,2938.583603,102.0278603,,,,,,,,,,,,,,,,,,,,,,,,,,,,,,,,,,,,,,,,,,,,,,,LiBF4,F[B-](F)(F)F.[Li+],0.024364544,0.02249501,0.244617494,94.01892283,,,,,,,,,,,,60,3.96E-08,-7.402099779
,,7/30/2020,GB,,,doi.org/10.1016/j.electacta.2003.12.017,PTMC,[Cu]OC(=O)OCCC[Au],[Cu]OC(=O)OCCC[Au],,,,,,0.98363913,0.984904031,,,,,,,,299817.3973,,2938.583603,102.0278603,,,,,,,,,,,,,,,,,,,,,,,,,,,,,,,,,,,,,,,,,,,,,,,LiBF4,F[B-](F)(F)F.[Li+],0.01636087,0.015095969,0.16292487,94.01892283,,,,,,,,,,,,60,1.57E-08,-7.80300079
,,7/30/2020,GB,,,doi.org/10.1016/j.electacta.2003.12.017,PTMC,[Cu]OC(=O)OCCC[Au],[Cu]OC(=O)OCCC[Au],,,,,,0.783863081,0.797391805,,,,,,,,299817.3973,,2938.583603,102.0278603,,,,,,,,,,,,,,,,,,,,,,,,,,,,,,,,,,,,,,,,,,,,,,,LiBF4,F[B-](F)(F)F.[Li+],0.216136919,0.202608195,2.700881575,94.01892283,,,,,,,,,,,,70,5.82E-05,-4.234800259
,,7/30/2020,GB,,,doi.org/10.1016/j.electacta.2003.12.017,PTMC,[Cu]OC(=O)OCCC[Au],[Cu]OC(=O)OCCC[Au],,,,,,0.821588048,0.83325774,,,,,,,,299817.3973,,2938.583603,102.0278603,,,,,,,,,,,,,,,,,,,,,,,,,,,,,,,,,,,,,,,,,,,,,,,LiBF4,F[B-](F)(F)F.[Li+],0.178411952,0.16674226,2.127093741,94.01892283,,,,,,,,,,,,70,1.46E-05,-4.834399597
,,7/30/2020,GB,,,doi.org/10.1016/j.electacta.2003.12.017,PTMC,[Cu]OC(=O)OCCC[Au],[Cu]OC(=O)OCCC[Au],,,,,,0.836793474,0.847653023,,,,,,,,299817.3973,,2938.583603,102.0278603,,,,,,,,,,,,,,,,,,,,,,,,,,,,,,,,,,,,,,,,,,,,,,,LiBF4,F[B-](F)(F)F.[Li+],0.163206526,0.152346977,1.910451562,94.01892283,,,,,,,,,,,,70,8.79E-06,-5.055899972
,,7/30/2020,GB,,,doi.org/10.1016/j.electacta.2003.12.017,PTMC,[Cu]OC(=O)OCCC[Au],[Cu]OC(=O)OCCC[Au],,,,,,0.909872572,0.916355589,,,,,,,,299817.3973,,2938.583603,102.0278603,,,,,,,,,,,,,,,,,,,,,,,,,,,,,,,,,,,,,,,,,,,,,,,LiBF4,F[B-](F)(F)F.[Li+],0.090127428,0.083644411,0.970271329,94.01892283,,,,,,,,,,,,70,2.27E-06,-5.644899199
,,7/30/2020,GB,,,doi.org/10.1016/j.electacta.2003.12.017,PTMC,[Cu]OC(=O)OCCC[Au],[Cu]OC(=O)OCCC[Au],,,,,,0.938262338,0.942831541,,,,,,,,299817.3973,,2938.583603,102.0278603,,,,,,,,,,,,,,,,,,,,,,,,,,,,,,,,,,,,,,,,,,,,,,,LiBF4,F[B-](F)(F)F.[Li+],0.061737662,0.057168459,0.644529337,94.01892283,,,,,,,,,,,,70,2.76E-06,-5.558799912
