Repository: zjurillpolymer/SPE_prediction

# SPE Prediction

Polymer electrolyte conductivity prediction using graph neural networks.

## Data

Data from [ChemPropPred](https://github.com/learningmatter-mit/Chem-prop-pred) — polymer electrolyte conductivity measurements including SMILES, conductivity (log S/cm), molecular weight, salt concentration, and temperature.

- `data/clean_train_data.csv` — cleaned training data
- `data/PolymerElectrolyteData.csv` — full raw dataset
- `data/PolyInfo_8salts.csv` / `data/polyinfo_5salts_4conc.csv` — PolyInfo polymer database with salt additives

File: data/PolymerElectrolyteData.csv (part 130 of 154)
Notes,Compound Notebook Name,Date Copied to Master Database,Data Recorded By,Seshadri Group,Oyaizu Group,DOI,Solvent 1 (S1),S1 SMILES,S1 SMILES 1,S1 SMILES 2,S1 SMILES 3,S1 Big SMILES,S1 End Group 1,S1 End Group 2,S1 Mol %,S1 Weight %,S1 SMILES 1 Mol %,S1 SMILES 2 Mol %,S1 SMILES 3 Mol %,S1 Molar Ratio,S1 Weight Ratio,S1 Mw,S1 Mn,S1 Mn or Mw,S1 Mw/Mn,S1 DOP,S1 Molar Mass (g/mol),S1 Type,S1 Block Mol Weight,Solvent 2 (S2),S2 SMILES,S2 SMILES 1,S2 SMILES 2,S2 Mol %,S2 Weight %,S2 SMILES 1 Mol %,S2 SMILES 2 Mol %,S2 Molar Ratio,S2 Weight Ratio,S2 Mw,S2 Mn,S2 Mn or Mw,S2 Mw/Mn,S2 DOP,S2 Molar Mass (g/mol),S2 Type,Solvent 3 (S3),S3 SMILES,S3 SMILES 1,S3 Mol %,S3 Weight %,S3 Molar Ratio,S3 Weight Ratio,S3 Mw,S3 Mn,S3 Mn or Mw,S3 Mw/Mn,S3 DOP,S3 Molar Mass (g/mol),S3 Type,Solvent 4 (S4),S4 SMILES,S4 Mol %,S4 Weight %,S4 Molar Ratio,S4 Weight Ratio,S4 Mw,S4 Mn,S4 Mn or Mw,S4 Mw/Mn,S4 DOP,S4 Molar Mass (g/mol),S4 Type,Salt 1,Salt1 SMILES,Salt1 Mol %,Salt1 Weight %,Salt1 Molality (mol salt/kg polymer),Salt1 Molar Mass (g/mol),Salt 2,Salt2 SMILES,Salt2 Mol %,Salt2 Weight %,Salt2 Molality (mol salt/kg polymer),Salt2 Molar Mass (g/mol),Inorganic Material 1 (IM1),IM1 Weight %,IM1 Particle Size (nm),Tg (oC),Heating Rate (K/min),Temperature (oC),Conductivity (S/cm),log Conductivity (S/cm)
,,7/30/2020,GB,,,doi.org/10.1016/j.electacta.2003.12.017,PTMC,[Cu]OC(=O)OCCC[Au],[Cu]OC(=O)OCCC[Au],,,,,,0.95275298,0.956299681,,,,,,,,299817.3973,,2938.583603,102.0278603,,,,,,,,,,,,,,,,,,,,,,,,,,,,,,,,,,,,,,,,,,,,,,,LiBF4,F[B-](F)(F)F.[Li+],0.04724702,0.043700319,0.48574787,94.01892283,,,,,,,,,,,,70,6.44E-07,-6.191000179
,,7/30/2020,GB,,,doi.org/10.1016/j.electacta.2003.12.017,PTMC,[Cu]OC(=O)OCCC[Au],[Cu]OC(=O)OCCC[Au],,,,,,0.975636408,0.97750587,,,,,,,,299817.3973,,2938.583603,102.0278603,,,,,,,,,,,,,,,,,,,,,,,,,,,,,,,,,,,,,,,,,,,,,,,LiBF4,F[B-](F)(F)F.[Li+],0.024363592,0.02249413,0.244607699,94.01892283,,,,,,,,,,,,70,8.15E-08,-7.088799763
,,7/30/2020,GB,,,doi.org/10.1016/j.electacta.2003.12.017,PTMC,[Cu]OC(=O)OCCC[Au],[Cu]OC(=O)OCCC[Au],,,,,,0.983640098,0.984904925,,,,,,,,299817.3973,,2938.583603,102.0278603,,,,,,,,,,,,,,,,,,,,,,,,,,,,,,,,,,,,,,,,,,,,,,,LiBF4,F[B-](F)(F)F.[Li+],0.016359902,0.015095075,0.162915075,94.01892283,,,,,,,,,,,,70,3.62E-08,-7.441099519
,,7/30/2020,GB,,,doi.org/10.1016/j.electacta.2003.12.017,PTMC,[Cu]OC(=O)OCCC[Au],[Cu]OC(=O)OCCC[Au],,,,,,0.987704072,0.988658325,,,,,,,,299817.3973,,2938.583603,102.0278603,,,,,,,,,,,,,,,,,,,,,,,,,,,,,,,,,,,,,,,,,,,,,,,LiBF4,F[B-](F)(F)F.[Li+],0.012295928,0.011341675,0.121941424,94.01892283,,,,,,,,,,,,70,6.41E-09,-8.193099966
,,7/30/2020,GB,,,doi.org/10.1016/j.electacta.2003.12.017,PTMC,[Cu]OC(=O)OCCC[Au],[Cu]OC(=O)OCCC[Au],,,,,,0.777678753,0.791491607,,,,,,,,299817.3973,,2938.583603,102.0278603,,,,,,,,,,,,,,,,,,,,,,,,,,,,,,,,,,,,,,,,,,,,,,,LiBF4,F[B-](F)(F)F.[Li+],0.222321247,0.208508393,2.800254677,94.01892283,,,,,,,,,,,,85,0.000165539,-3.781099673
,,7/30/2020,GB,,,doi.org/10.1016/j.electacta.2003.12.017,PTMC,[Cu]OC(=O)OCCC[Au],[Cu]OC(=O)OCCC[Au],,,,,,0.808297007,0.820646269,,,,,,,,299817.3973,,2938.583603,102.0278603,,,,,,,,,,,,,,,,,,,,,,,,,,,,,,,,,,,,,,,,,,,,,,,LiBF4,F[B-](F)(F)F.[Li+],0.191702993,0.179353731,2.323136448,94.01892283,,,,,,,,,,,,85,9.82E-05,-4.007999975
,,7/30/2020,GB,,,doi.org/10.1016/j.electacta.2003.12.017,PTMC,[Cu]OC(=O)OCCC[Au],[Cu]OC(=O)OCCC[Au],,,,,,0.82371373,0.835272262,,,,,,,,299817.3973,,2938.583603,102.0278603,,,,,,,,,,,,,,,,,,,,,,,,,,,,,,,,,,,,,,,,,,,,,,,LiBF4,F[B-](F)(F)F.[Li+],0.17628627,0.164727738,2.09632677,94.01892283,,,,,,,,,,,,85,4.54E-05,-4.342900146
,,7/30/2020,GB,,,doi.org/10.1016/j.electacta.2003.12.017,PTMC,[Cu]OC(=O)OCCC[Au],[Cu]OC(=O)OCCC[Au],,,,,,0.838584972,0.849346777,,,,,,,,299817.3973,,2938.583603,102.0278603,,,,,,,,,,,,,,,,,,,,,,,,,,,,,,,,,,,,,,,,,,,,,,,LiBF4,F[B-](F)(F)F.[Li+],0.161415028,0.150653223,1.885444216,94.01892283,,,,,,,,,,,,85,3.17E-05,-4.499500064
,,7/30/2020,GB,,,doi.org/10.1016/j.electacta.2003.12.017,PTMC,[Cu]OC(=O)OCCC[Au],[Cu]OC(=O)OCCC[Au],,,,,,0.938272022,0.942840551,,,,,,,,299817.3973,,2938.583603,102.0278603,,,,,,,,,,,,,,,,,,,,,,,,,,,,,,,,,,,,,,,,,,,,,,,LiBF4,F[B-](F)(F)F.[Li+],0.061727978,0.057159449,0.644421589,94.01892283,,,,,,,,,,,,85,9.70E-06,-5.013299908
,,7/30/2020,GB,,,doi.org/10.1016/j.electacta.2003.12.017,PTMC,[Cu]OC(=O)OCCC[Au],[Cu]OC(=O)OCCC[Au],,,,,,0.952904596,0.956440436,,,,,,,,299817.3973,,2938.583603,102.0278603,,,,,,,,,,,,,,,,,,,,,,,,,,,,,,,,,,,,,,,,,,,,,,,LiBF4,F[B-](F)(F)F.[Li+],0.047095404,0.043559564,0.484112058,94.01892283,,,,,,,,,,,,85,2.13E-06,-5.672399971
,,7/30/2020,GB,,,doi.org/10.1016/j.electacta.2003.12.017,PTMC,[Cu]OC(=O)OCCC[Au],[Cu]OC(=O)OCCC[Au],,,,,,0.975637359,0.977506751,,,,,,,,299817.3973,,2938.583603,102.0278603,,,,,,,,,,,,,,,,,,,,,,,,,,,,,,,,,,,,,,,,,,,,,,,LiBF4,F[B-](F)(F)F.[Li+],0.024362641,0.022493249,0.244597904,94.01892283,,,,,,,,,,,,85,2.40E-07,-6.618899366
,,7/30/2020,GB,,,doi.org/10.1016/j.electacta.2003.12.017,PTMC,[Cu]OC(=O)OCCC[Au],[Cu]OC(=O)OCCC[Au],,,,,,0.983674931,0.984937106,,,,,,,,299817.3973,,2938.583603,102.0278603,,,,,,,,,,,,,,,,,,,,,,,,,,,,,,,,,,,,,,,,,,,,,,,LiBF4,F[B-](F)(F)F.[Li+],0.016325069,0.015062894,0.162562445,94.01892283,,,,,,,,,,,,85,9.67E-08,-7.014400202
,,7/30/2020,GB,,,doi.org/10.1016/j.electacta.2003.12.017,PTMC,[Cu]OC(=O)OCCC[Au],[Cu]OC(=O)OCCC[Au],,,,,,0.987655296,0.988613291,,,,,,,,299817.3973,,2938.583603,102.0278603,,,,,,,,,,,,,,,,,,,,,,,,,,,,,,,,,,,,,,,,,,,,,,,LiBF4,F[B-](F)(F)F.[Li+],0.012344704,0.011386709,0.122431188,94.01892283,,,,,,,,,,,,85,2.46E-08,-7.609699143
,,7/30/2020,GB,,,doi.org/10.1063/1.371053,PAN,[Cu]CC(C#N)[Au],[Cu]CC(C#N)[Au],,,,,,0.545454545,0.289747832,,,,,,150000,,150000,,2826.988315,53.0227153,,,,,,,,,,,,,,,,,,,,,,,,,,,,,,,,,,,,,,,,,,,,,,,LiTFO,O=S(=O)([O-])C(F)(F)F.[Li+],0.454545455,0.710252168,15.70549064,155.9680291,,,,,,,,,,,,35,4.02E-08,-7.396100331
,,7/30/2020,GB,,,doi.org/10.1063/1.371053,PAN,[Cu]CC(C#N)[Au],[Cu]CC(C#N)[Au],,,,,,0.545454545,0.289747832,,,,,,150000,,150000,,2826.988315,53.0227153,,,,,,,,,,,,,,,,,,,,,,,,,,,,,,,,,,,,,,,,,,,,,,,LiTFO,O=S(=O)([O-])C(F)(F)F.[Li+],0.454545455,0.710252168,15.70549064,155.9680291,,,,,,,,,,,,45,1.48E-07,-6.82839932
,,7/30/2020,GB,,,doi.org/10.1063/1.371053,PAN,[Cu]CC(C#N)[Au],[Cu]CC(C#N)[Au],,,,,,0.545454545,0.289747832,,,,,,150000,,150000,,2826.988315,53.0227153,,,,,,,,,,,,,,,,,,,,,,,,,,,,,,,,,,,,,,,,,,,,,,,LiTFO,O=S(=O)([O-])C(F)(F)F.[Li+],0.454545455,0.710252168,15.70549064,155.9680291,,,,,,,,,,,,55,7.09E-07,-6.149200043
,,7/30/2020,GB,,,doi.org/10.1063/1.371053,PAN,[Cu]CC(C#N)[Au],[Cu]CC(C#N)[Au],,,,,,0.545454545,0.289747832,,,,,,150000,,150000,,2826.988315,53.0227153,,,,,,,,,,,,,,,,,,,,,,,,,,,,,,,,,,,,,,,,,,,,,,,LiTFO,O=S(=O)([O-])C(F)(F)F.[Li+],0.454545455,0.710252168,15.70549064,155.9680291,,,,,,,,,,,,65,1.80E-06,-5.743700879
,,7/30/2020,GB,,,doi.org/10.1063/1.371053,PAN,[Cu]CC(C#N)[Au],[Cu]CC(C#N)[Au],,,,,,0.545454545,0.289747832,,,,,,150000,,150000,,2826.988315,53.0227153,,,,,,,,,,,,,,,,,,,,,,,,,,,,,,,,,,,,,,,,,,,,,,,LiTFO,O=S(=O)([O-])C(F)(F)F.[Li+],0.454545455,0.710252168,15.70549064,155.9680291,,,,,,,,,,,,75,3.99E-06,-5.398999894
,,7/30/2020,GB,,,doi.org/10.1063/1.371053,PAN,[Cu]CC(C#N)[Au],[Cu]CC(C#N)[Au],,,,,,0.545454545,0.289747832,,,,,,150000,,150000,,2826.988315,53.0227153,,,,,,,,,,,,,,,,,,,,,,,,,,,,,,,,,,,,,,,,,,,,,,,LiTFO,O=S(=O)([O-])C(F)(F)F.[Li+],0.454545455,0.710252168,15.70549064,155.9680291,,,,,,,,,,,,85,8.42E-06,-5.074600233
,,7/30/2020,GB,,,doi.org/10.1063/1.371053,PAN,[Cu]CC(C#N)[Au],[Cu]CC(C#N)[Au],,,,,,0.545454545,0.289747832,,,,,,150000,,150000,,2826.988315,53.0227153,,,,,,,,,,,,,,,,,,,,,,,,,,,,,,,,,,,,,,,,,,,,,,,LiTFO,O=S(=O)([O-])C(F)(F)F.[Li+],0.454545455,0.710252168,15.70549064,155.9680291,,,,,,,,,,,,95,1.58E-05,-4.800900598
,,7/30/2020,GB,,,doi.org/10.1063/1.371053,PAN,[Cu]CC(C#N)[Au],[Cu]CC(C#N)[Au],,,,,,0.545454545,0.289747832,,,,,,150000,,150000,,2826.988315,53.0227153,,,,,,,,,,,,,,,,,,,,,,,,,,,,,,,,,,,,,,,,,,,,,,,LiTFO,O=S(=O)([O-])C(F)(F)F.[Li+],0.454545455,0.710252168,15.70549064,155.9680291,,,,,,,,,,,,105,3.11E-05,-4.506900407
,,7/30/2020,GB,,,doi.org/10.1063/1.371053,PAN,[Cu]CC(C#N)[Au],[Cu]CC(C#N)[Au],,,,,,0.666666667,0.40473276,,,,,,150000,,150000,,2826.988315,53.0227153,,,,,,,,,,,,,,,,,,,,,,,,,,,,,,,,,,,,,,,,,,,,,,,LiTFO,O=S(=O)([O-])C(F)(F)F.[Li+],0.333333333,0.59526724,9.423294384,155.9680291,,,,,,,,,,,,65,4.80E-09,-8.318599551
,,7/30/2020,GB,,,doi.org/10.1063/1.371053,PAN,[Cu]CC(C#N)[Au],[Cu]CC(C#N)[Au],,,,,,0.666666667,0.40473276,,,,,,150000,,150000,,2826.988315,53.0227153,,,,,,,,,,,,,,,,,,,,,,,,,,,,,,,,,,,,,,,,,,,,,,,LiTFO,O=S(=O)([O-])C(F)(F)F.[Li+],0.333333333,0.59526724,9.423294384,155.9680291,,,,,,,,,,,,75,3.26E-08,-7.487299598
,,7/30/2020,GB,,,doi.org/10.1063/1.371053,PAN,[Cu]CC(C#N)[Au],[Cu]CC(C#N)[Au],,,,,,0.666666667,0.40473276,,,,,,150000,,150000,,2826.988315,53.0227153,,,,,,,,,,,,,,,,,,,,,,,,,,,,,,,,,,,,,,,,,,,,,,,LiTFO,O=S(=O)([O-])C(F)(F)F.[Li+],0.333333333,0.59526724,9.423294384,155.9680291,,,,,,,,,,,,85,1.42E-07,-6.848700648
,,7/30/2020,GB,,,doi.org/10.1063/1.371053,PAN,[Cu]CC(C#N)[Au],[Cu]CC(C#N)[Au],,,,,,0.666666667,0.40473276,,,,,,150000,,150000,,2826.988315,53.0227153,,,,,,,,,,,,,,,,,,,,,,,,,,,,,,,,,,,,,,,,,,,,,,,LiTFO,O=S(=O)([O-])C(F)(F)F.[Li+],0.333333333,0.59526724,9.423294384,155.9680291,,,,,,,,,,,,95,4.77E-07,-6.321499831
,,7/30/2020,GB,,,doi.org/10.1063/1.371053,PAN,[Cu]CC(C#N)[Au],[Cu]CC(C#N)[Au],,,,,,0.666666667,0.40473276,,,,,,150000,,150000,,2826.988315,53.0227153,,,,,,,,,,,,,,,,,,,,,,,,,,,,,,,,,,,,,,,,,,,,,,,LiTFO,O=S(=O)([O-])C(F)(F)F.[Li+],0.333333333,0.59526724,9.423294384,155.9680291,,,,,,,,,,,,105,1.33E-06,-5.875499036
,,7/30/2020,GB,,,doi.org/10.1063/1.371053,PAN,[Cu]CC(C#N)[Au],[Cu]CC(C#N)[Au],,,,,,0.666666667,0.40473276,,,,,,150000,,150000,,2826.988315,53.0227153,,,,,,,,,,,,,,,,,,,,,,,,,,,,,,,,,,,,,,,,,,,,,,,LiTFO,O=S(=O)([O-])C(F)(F)F.[Li+],0.333333333,0.59526724,9.423294384,155.9680291,,,,,,,,,,,,115,3.63E-06,-5.439500364
,,7/30/2020,GB,,,doi.org/10.1063/1.371053,PAN,[Cu]CC(C#N)[Au],[Cu]CC(C#N)[Au],,,,,,0.923076923,0.80313048,,,,,,150000,,150000,,2826.988315,53.0227153,,,,,,,,,,,,,,,,,,,,,,,,,,,,,,,,,,,,,,,,,,,,,,,LiTFO,O=S(=O)([O-])C(F)(F)F.[Li+],0.076923077,0.19686952,1.570549064,155.9680291,,,,,,,,,,,,95,1.70E-10,-9.768301089
,,7/30/2020,GB,,,doi.org/10.1063/1.371053,PAN,[Cu]CC(C#N)[Au],[Cu]CC(C#N)[Au],,,,,,0.923076923,0.80313048,,,,,,150000,,150000,,2826.988315,53.0227153,,,,,,,,,,,,,,,,,,,,,,,,,,,,,,,,,,,,,,,,,,,,,,,LiTFO,O=S(=O)([O-])C(F)(F)F.[Li+],0.076923077,0.19686952,1.570549064,155.9680291,,,,,,,,,,,,105,3.28E-10,-9.484400325
,,7/30/2020,GB,,,doi.org/10.1063/1.371053,PAN,[Cu]CC(C#N)[Au],[Cu]CC(C#N)[Au],,,,,,0.923076923,0.80313048,,,,,,150000,,150000,,2826.988315,53.0227153,,,,,,,,,,,,,,,,,,,,,,,,,,,,,,,,,,,,,,,,,,,,,,,LiTFO,O=S(=O)([O-])C(F)(F)F.[Li+],0.076923077,0.19686952,1.570549064,155.9680291,,,,,,,,,,,,115,1.64E-09,-8.784899359
,,7/30/2020,GB,,,doi.org/10.1063/1.371053,PAN,[Cu]CC(C#N)[Au],[Cu]CC(C#N)[Au],,,,,,0.923076923,0.80313048,,,,,,150000,,150000,,2826.988315,53.0227153,,,,,,,,,,,,,,,,,,,,,,,,,,,,,,,,,,,,,,,,,,,,,,,LiTFO,O=S(=O)([O-])C(F)(F)F.[Li+],0.076923077,0.19686952,1.570549064,155.9680291,,,,,,,,,,,,125,5.79E-09,-8.237499991
,,7/31/2020,GB,,,doi.org/10.1016/j.mseb.2007.03.003,PVC,[Cu]CC(Cl)[Au],[Cu]CC(Cl)[Au],,,,,,0.908963789,0.798725174,,,,,,,50000,50000,,800,61.98849398,,,,,,,,,,,,,,,,,,,,,,,,,,,,,,,,,,,,,,,,,,,,,,,LiTFO,O=S(=O)([O-])C(F)(F)F.[Li+],0.091036211,0.201274826,1.602461381,155.9680291,,,,,,,,,,,,90,1.28E-11,-10.89370029
,,7/31/2020,GB,,,doi.org/10.1016/j.mseb.2007.03.003,PVC,[Cu]CC(Cl)[Au],[Cu]CC(Cl)[Au],,,,,,0.908963789,0.798725174,,,,,,,50000,50000,,800,61.98849398,,,,,,,,,,,,,,,,,,,,,,,,,,,,,,,,,,,,,,,,,,,,,,,LiTFO,O=S(=O)([O-])C(F)(F)F.[Li+],0.091036211,0.201274826,1.602461381,155.9680291,,,,,,,,,,,,80,1.27E-11,-10.89700064
,,7/31/2020,GB,,,doi.org/10.1016/j.mseb.2007.03.003,PVC,[Cu]CC(Cl)[Au],[Cu]CC(Cl)[Au],,,,,,0.908963789,0.798725174,,,,,,,50000,50000,,800,61.98849398,,,,,,,,,,,,,,,,,,,,,,,,,,,,,,,,,,,,,,,,,,,,,,,LiTFO,O=S(=O)([O-])C(F)(F)F.[Li+],0.091036211,0.201274826,1.602461381,155.9680291,,,,,,,,,,,,70,1.22E-11,-10.91249898
,,7/31/2020,GB,,,doi.org/10.1016/j.mseb.2007.03.003,PVC,[Cu]CC(Cl)[Au],[Cu]CC(Cl)[Au],,,,,,0.908963789,0.798725174,,,,,,,50000,50000,,800,61.98849398,,,,,,,,,,,,,,,,,,,,,,,,,,,,,,,,,,,,,,,,,,,,,,,LiTFO,O=S(=O)([O-])C(F)(F)F.[Li+],0.091036211,0.201274826,1.602461381,155.9680291,,,,,,,,,,,,60,1.19E-11,-10.92519818
,,7/31/2020,GB,,,doi.org/10.1016/j.mseb.2007.03.003,PVC,[Cu]CC(Cl)[Au],[Cu]CC(Cl)[Au],,,,,,0.908963789,0.798725174,,,,,,,50000,50000,,800,61.98849398,,,,,,,,,,,,,,,,,,,,,,,,,,,,,,,,,,,,,,,,,,,,,,,LiTFO,O=S(=O)([O-])C(F)(F)F.[Li+],0.091036211,0.201274826,1.602461381,155.9680291,,,,,,,,,,,,50,1.15E-11,-10.93770012
,,7/31/2020,GB,,,doi.org/10.1016/j.mseb.2007.03.003,PVC,[Cu]CC(Cl)[Au],[Cu]CC(Cl)[Au],,,,,,0.908963789,0.798725174,,,,,,,50000,50000,,800,61.98849398,,,,,,,,,,,,,,,,,,,,,,,,,,,,,,,,,,,,,,,,,,,,,,,LiTFO,O=S(=O)([O-])C(F)(F)F.[Li+],0.091036211,0.201274826,1.602461381,155.9680291,,,,,,,,,,,,40,1.09E-11,-10.96270102
,,7/31/2020,GB,,,doi.org/10.1016/j.mseb.2007.03.003,PVC,[Cu]CC(Cl)[Au],[Cu]CC(Cl)[Au],,,,,,0.882193278,0.748506658,,,,,,,50000,50000,,800,61.98849398,,,,,,,,,,,,,,,,,,,,,,,,,,,,,,,,,,,,,,,,,,,,,,,LiTFO,O=S(=O)([O-])C(F)(F)F.[Li+],0.117806722,0.251493342,2.136615174,155.9680291,,,,,,,,,,,,90,6.40E-10,-9.193499852
,,7/31/2020,GB,,,doi.org/10.1016/j.mseb.2007.03.003,PVC,[Cu]CC(Cl)[Au],[Cu]CC(Cl)[Au],,,,,,0.882193278,0.748506658,,,,,,,50000,50000,,800,61.98849398,,,,,,,,,,,,,,,,,,,,,,,,,,,,,,,,,,,,,,,,,,,,,,,LiTFO,O=S(=O)([O-])C(F)(F)F.[Li+],0.117806722,0.251493342,2.136615174,155.9680291,,,,,,,,,,,,80,5.84E-10,-9.233900345
,,7/31/2020,GB,,,doi.org/10.1016/j.mseb.2007.03.003,PVC,[Cu]CC(Cl)[Au],[Cu]CC(Cl)[Au],,,,,,0.882193278,0.748506658,,,,,,,50000,50000,,800,61.98849398,,,,,,,,,,,,,,,,,,,,,,,,,,,,,,,,,,,,,,,,,,,,,,,LiTFO,O=S(=O)([O-])C(F)(F)F.[Li+],0.117806722,0.251493342,2.136615174,155.9680291,,,,,,,,,,,,70,5.51E-10,-9.258800324
,,7/31/2020,GB,,,doi.org/10.1016/j.mseb.2007.03.003,PVC,[Cu]CC(Cl)[Au],[Cu]CC(Cl)[Au],,,,,,0.882193278,0.748506658,,,,,,,50000,50000,,800,61.98849398,,,,,,,,,,,,,,,,,,,,,,,,,,,,,,,,,,,,,,,,,,,,,,,LiTFO,O=S(=O)([O-])C(F)(F)F.[Li+],0.117806722,0.251493342,2.136615174,155.9680291,,,,,,,,,,,,60,4.91E-10,-9.308500336
,,7/31/2020,GB,,,doi.org/10.1016/j.mseb.2007.03.003,PVC,[Cu]CC(Cl)[Au],[Cu]CC(Cl)[Au],,,,,,0.882193278,0.748506658,,,,,,,50000,50000,,800,61.98849398,,,,,,,,,,,,,,,,,,,,,,,,,,,,,,,,,,,,,,,,,,,,,,,LiTFO,O=S(=O)([O-])C(F)(F)F.[Li+],0.117806722,0.251493342,2.136615174,155.9680291,,,,,,,,,,,,50,4.29E-10,-9.367399991
,,7/31/2020,GB,,,doi.org/10.1016/j.mseb.2007.03.003,PVC,[Cu]CC(Cl)[Au],[Cu]CC(Cl)[Au],,,,,,0.882193278,0.748506658,,,,,,,50000,50000,,800,61.98849398,,,,,,,,,,,,,,,,,,,,,,,,,,,,,,,,,,,,,,,,,,,,,,,LiTFO,O=S(=O)([O-])C(F)(F)F.[Li+],0.117806722,0.251493342,2.136615174,155.9680291,,,,,,,,,,,,40,4.29E-10,-9.367600415
,,7/31/2020,GB,,,doi.org/10.1016/j.mseb.2007.03.003,PVC,[Cu]CC(Cl)[Au],[Cu]CC(Cl)[Au],,,,,,0.853466399,0.698328123,,,,,,,50000,50000,,800,61.98849398,,,,,,,,,,,,,,,,,,,,,,,,,,,,,,,,,,,,,,,,,,,,,,,LiTFO,O=S(=O)([O-])C(F)(F)F.[Li+],0.146533601,0.301671877,2.747076653,155.9680291,,,,,,,,,,,,90,1.45E-11,-10.83800048
,,7/31/2020,GB,,,doi.org/10.1016/j.mseb.2007.03.003,PVC,[Cu]CC(Cl)[Au],[Cu]CC(Cl)[Au],,,,,,0.853466399,0.698328123,,,,,,,50000,50000,,800,61.98849398,,,,,,,,,,,,,,,,,,,,,,,,,,,,,,,,,,,,,,,,,,,,,,,LiTFO,O=S(=O)([O-])C(F)(F)F.[Li+],0.146533601,0.301671877,2.747076653,155.9680291,,,,,,,,,,,,80,1.45E-11,-10.83820091
,,7/31/2020,GB,,,doi.org/10.1016/j.mseb.2007.03.003,PVC,[Cu]CC(Cl)[Au],[Cu]CC(Cl)[Au],,,,,,0.853466399,0.698328123,,,,,,,50000,50000,,800,61.98849398,,,,,,,,,,,,,,,,,,,,,,,,,,,,,,,,,,,,,,,,,,,,,,,LiTFO,O=S(=O)([O-])C(F)(F)F.[Li+],0.146533601,0.301671877,2.747076653,155.9680291,,,,,,,,,,,,70,1.41E-11,-10.85079937
,,7/31/2020,GB,,,doi.org/10.1016/j.mseb.2007.03.003,PVC,[Cu]CC(Cl)[Au],[Cu]CC(Cl)[Au],,,,,,0.853466399,0.698328123,,,,,,,50000,50000,,800,61.98849398,,,,,,,,,,,,,,,,,,,,,,,,,,,,,,,,,,,,,,,,,,,,,,,LiTFO,O=S(=O)([O-])C(F)(F)F.[Li+],0.146533601,0.301671877,2.747076653,155.9680291,,,,,,,,,,,,60,1.39E-11,-10.85710082
,,7/31/2020,GB,,,doi.org/10.1016/j.mseb.2007.03.003,PVC,[Cu]CC(Cl)[Au],[Cu]CC(Cl)[Au],,,,,,0.853466399,0.698328123,,,,,,,50000,50000,,800,61.98849398,,,,,,,,,,,,,,,,,,,,,,,,,,,,,,,,,,,,,,,,,,,,,,,LiTFO,O=S(=O)([O-])C(F)(F)F.[Li+],0.146533601,0.301671877,2.747076653,155.9680291,,,,,,,,,,,,50,1.35E-11,-10.8696984
,,7/31/2020,GB,,,doi.org/10.1016/j.mseb.2007.03.003,PVC,[Cu]CC(Cl)[Au],[Cu]CC(Cl)[Au],,,,,,0.853466399,0.698328123,,,,,,,50000,50000,,800,61.98849398,,,,,,,,,,,,,,,,,,,,,,,,,,,,,,,,,,,,,,,,,,,,,,,LiTFO,O=S(=O)([O-])C(F)(F)F.[Li+],0.146533601,0.301671877,2.747076653,155.9680291,,,,,,,,,,,,40,1.41E-11,-10.85140043
,,7/31/2020,GB,,,doi.org/10.1016/j.mseb.2007.03.003,PVC,[Cu]CC(Cl)[Au],[Cu]CC(Cl)[Au],,,,,,0.979350379,0.949621083,,,,,,,50000,50000,,800,61.98849398,,,,,,,,,,,,,,,,,,,,,,,,,,,,,,,,,,,,,,,,,,,,,,,LiTFO,O=S(=O)([O-])C(F)(F)F.[Li+],0.020649621,0.050378917,0.337360291,155.9680291,,,,,,,,,,,,25,2.81E-12,-11.55129368
,,7/31/2020,GB,,,doi.org/10.1016/j.mseb.2007.03.003,PVC,[Cu]CC(Cl)[Au],[Cu]CC(Cl)[Au],,,,,,0.957384136,0.899282338,,,,,,,50000,50000,,800,61.98849398,,,,,,,,,,,,,,,,,,,,,,,,,,,,,,,,,,,,,,,,,,,,,,,LiTFO,O=S(=O)([O-])C(F)(F)F.[Li+],0.042615864,0.100717662,0.712205058,155.9680291,,,,,,,,,,,,25,8.76E-12,-11.05749589
,,7/31/2020,GB,,,doi.org/10.1016/j.mseb.2007.03.003,PVC,[Cu]CC(Cl)[Au],[Cu]CC(Cl)[Au],,,,,,0.933971201,0.848983718,,,,,,,50000,50000,,800,61.98849398,,,,,,,,,,,,,,,,,,,,,,,,,,,,,,,,,,,,,,,,,,,,,,,LiTFO,O=S(=O)([O-])C(F)(F)F.[Li+],0.066028799,0.151016282,1.13114921,155.9680291,,,,,,,,,,,,25,7.34E-12,-11.13430394
,,7/31/2020,GB,,,doi.org/10.1016/j.mseb.2007.03.003,PVC,[Cu]CC(Cl)[Au],[Cu]CC(Cl)[Au],,,,,,0.908963789,0.798725174,,,,,,,50000,50000,,800,61.98849398,,,,,,,,,,,,,,,,,,,,,,,,,,,,,,,,,,,,,,,,,,,,,,,LiTFO,O=S(=O)([O-])C(F)(F)F.[Li+],0.091036211,0.201274826,1.602461381,155.9680291,,,,,,,,,,,,25,7.30E-12,-11.13667714
,,7/31/2020,GB,,,doi.org/10.1016/j.mseb.2007.03.003,PVC,[Cu]CC(Cl)[Au],[Cu]CC(Cl)[Au],,,,,,0.882193278,0.748506658,,,,,,,50000,50000,,800,61.98849398,,,,,,,,,,,,,,,,,,,,,,,,,,,,,,,,,,,,,,,,,,,,,,,LiTFO,O=S(=O)([O-])C(F)(F)F.[Li+],0.117806722,0.251493342,2.136615174,155.9680291,,,,,,,,,,,,25,3.24E-10,-9.48945499
,,7/31/2020,GB,,,doi.org/10.1016/j.mseb.2007.03.003,PVC,[Cu]CC(Cl)[Au],[Cu]CC(Cl)[Au],,,,,,0.853466399,0.698328123,,,,,,,50000,50000,,800,61.98849398,,,,,,,,,,,,,,,,,,,,,,,,,,,,,,,,,,,,,,,,,,,,,,,LiTFO,O=S(=O)([O-])C(F)(F)F.[Li+],0.146533601,0.301671877,2.747076653,155.9680291,,,,,,,,,,,,25,4.83E-11,-10.31605287
,,7/31/2020,GB,,,doi.org/10.1016/j.mseb.2007.03.003,PVC,[Cu]CC(Cl)[Au],[Cu]CC(Cl)[Au],,,,,,0.822560563,0.64818952,,,,,,,50000,50000,,800,61.98849398,,,,,,,,,,,,,,,,,,,,,,,,,,,,,,,,,,,,,,,,,,,,,,,LiTFO,O=S(=O)([O-])C(F)(F)F.[Li+],0.177439437,0.35181048,3.451455281,155.9680291,,,,,,,,,,,,25,7.73E-11,-10.11182051
,,7/31/2020,GB,,,doi.org/10.1016/j.polymer.2011.06.055,PEA,[Cu]C(=O)CCCCC(=O)OCCO[Au],[Cu]C(=O)CCCCC(=O)OCCO[Au],,,,,,0.983862245,0.99,,,,,,10000,,10000,,58.07875479,172.0697251,,,,,,,,,,,,,,,,,,,,,,,,,,,,,,,,,,,,,,,,,,,,,,,LiClO4,[Li+].[O-][Cl+3]([O-])([O-])[O-],0.016137755,0.01,0.094943229,105.9645157,,,,,,,,,,,,104,3.15E-05,-4.501689446
,,7/31/2020,GB,,,doi.org/10.1016/j.polymer.2011.06.055,PEA,[Cu]C(=O)CCCCC(=O)OCCO[Au],[Cu]C(=O)CCCCC(=O)OCCO[Au],,,,,,0.983862245,0.99,,,,,,10000,,10000,,58.07875479,172.0697251,,,,,,,,,,,,,,,,,,,,,,,,,,,,,,,,,,,,,,,,,,,,,,,LiClO4,[Li+].[O-][Cl+3]([O-])([O-])[O-],0.016137755,0.01,0.094943229,105.9645157,,,,,,,,,,,,93,2.53E-05,-4.596879479
,,7/31/2020,GB,,,doi.org/10.1016/j.polymer.2011.06.055,PEA,[Cu]C(=O)CCCCC(=O)OCCO[Au],[Cu]C(=O)CCCCC(=O)OCCO[Au],,,,,,0.983862245,0.99,,,,,,10000,,10000,,58.07875479,172.0697251,,,,,,,,,,,,,,,,,,,,,,,,,,,,,,,,,,,,,,,,,,,,,,,LiClO4,[Li+].[O-][Cl+3]([O-])([O-])[O-],0.016137755,0.01,0.094943229,105.9645157,,,,,,,,,,,,82,1.97E-05,-4.705533774
,,7/31/2020,GB,,,doi.org/10.1016/j.polymer.2011.06.055,PEA,[Cu]C(=O)CCCCC(=O)OCCO[Au],[Cu]C(=O)CCCCC(=O)OCCO[Au],,,,,,0.983862245,0.99,,,,,,10000,,10000,,58.07875479,172.0697251,,,,,,,,,,,,,,,,,,,,,,,,,,,,,,,,,,,,,,,,,,,,,,,LiClO4,[Li+].[O-][Cl+3]([O-])([O-])[O-],0.016137755,0.01,0.094943229,105.9645157,,,,,,,,,,,,71,1.37E-05,-4.863279433
,,7/31/2020,GB,,,doi.org/10.1016/j.polymer.2011.06.055,PEA,[Cu]C(=O)CCCCC(=O)OCCO[Au],[Cu]C(=O)CCCCC(=O)OCCO[Au],,,,,,0.983862245,0.99,,,,,,10000,,10000,,58.07875479,172.0697251,,,,,,,,,,,,,,,,,,,,,,,,,,,,,,,,,,,,,,,,,,,,,,,LiClO4,[Li+].[O-][Cl+3]([O-])([O-])[O-],0.016137755,0.01,0.094943229,105.9645157,,,,,,,,,,,,60,9.15E-06,-5.038578906
,,7/31/2020,GB,,,doi.org/10.1016/j.polymer.2011.06.055,PEA,[Cu]C(=O)CCCCC(=O)OCCO[Au],[Cu]C(=O)CCCCC(=O)OCCO[Au],,,,,,0.983862245,0.99,,,,,,10000,,10000,,58.07875479,172.0697251,,,,,,,,,,,,,,,,,,,,,,,,,,,,,,,,,,,,,,,,,,,,,,,LiClO4,[Li+].[O-][Cl+3]([O-])([O-])[O-],0.016137755,0.01,0.094943229,105.9645157,,,,,,,,,,,,52,5.93E-06,-5.226945307
,,7/31/2020,GB,,,doi.org/10.1016/j.polymer.2011.06.055,PEA,[Cu]C(=O)CCCCC(=O)OCCO[Au],[Cu]C(=O)CCCCC(=O)OCCO[Au],,,,,,0.983862245,0.99,,,,,,10000,,10000,,58.07875479,172.0697251,,,,,,,,,,,,,,,,,,,,,,,,,,,,,,,,,,,,,,,,,,,,,,,LiClO4,[Li+].[O-][Cl+3]([O-])([O-])[O-],0.016137755,0.01,0.094943229,105.9645157,,,,,,,,,,,,40,1.10E-06,-5.958607315
,,7/31/2020,GB,,,doi.org/10.1016/j.polymer.2011.06.055,PEA,[Cu]C(=O)CCCCC(=O)OCCO[Au],[Cu]C(=O)CCCCC(=O)OCCO[Au],,,,,,0.983862245,0.99,,,,,,10000,,10000,,58.07875479,172.0697251,,,,,,,,,,,,,,,,,,,,,,,,,,,,,,,,,,,,,,,,,,,,,,,LiClO4,[Li+].[O-][Cl+3]([O-])([O-])[O-],0.016137755,0.01,0.094943229,105.9645157,,,,,,,,,,,,30,3.91E-07,-6.407823243
,,7/31/2020,GB,,,doi.org/10.1016/j.polymer.2011.06.055,PEA,[Cu]C(=O)CCCCC(=O)OCCO[Au],[Cu]C(=O)CCCCC(=O)OCCO[Au],,,,,,0.983862245,0.99,,,,,,10000,,10000,,58.07875479,172.0697251,,,,,,,,,,,,,,,,,,,,,,,,,,,,,,,,,,,,,,,,,,,,,,,LiClO4,[Li+].[O-][Cl+3]([O-])([O-])[O-],0.016137755,0.01,0.094943229,105.9645157,,,,,,,,,,,,15,1.24E-07,-6.906578315
,,7/31/2020,GB,,,doi.org/10.1016/j.polymer.2011.06.055,PEA,[Cu]C(=O)CCCCC(=O)OCCO[Au],[Cu]C(=O)CCCCC(=O)OCCO[Au],,,,,,0.952179684,0.97,,,,,,10000,,10000,,58.07875479,172.0697251,,,,,,,,,,,,,,,,,,,,,,,,,,,,,,,,,,,,,,,,,,,,,,,LiClO4,[Li+].[O-][Cl+3]([O-])([O-])[O-],0.047820316,0.03,0.290702463,105.9645157,,,,,,,,,,,,104,0.000297,-3.527243551
,,7/31/2020,GB,,,doi.org/10.1016/j.polymer.2011.06.055,PEA,[Cu]C(=O)CCCCC(=O)OCCO[Au],[Cu]C(=O)CCCCC(=O)OCCO[Au],,,,,,0.952179684,0.97,,,,,,10000,,10000,,58.07875479,172.0697251,,,,,,,,,,,,,,,,,,,,,,,,,,,,,,,,,,,,,,,,,,,,,,,LiClO4,[Li+].[O-][Cl+3]([O-])([O-])[O-],0.047820316,0.03,0.290702463,105.9645157,,,,,,,,,,,,93,0.000232,-3.634512015
,,7/31/2020,GB,,,doi.org/10.1016/j.polymer.2011.06.055,PEA,[Cu]C(=O)CCCCC(=O)OCCO[Au],[Cu]C(=O)CCCCC(=O)OCCO[Au],,,,,,0.952179684,0.97,,,,,,10000,,10000,,58.07875479,172.0697251,,,,,,,,,,,,,,,,,,,,,,,,,,,,,,,,,,,,,,,,,,,,,,,LiClO4,[Li+].[O-][Cl+3]([O-])([O-])[O-],0.047820316,0.03,0.290702463,105.9645157,,,,,,,,,,,,82,0.00017,-3.769551079
,,7/31/2020,GB,,,doi.org/10.1016/j.polymer.2011.06.055,PEA,[Cu]C(=O)CCCCC(=O)OCCO[Au],[Cu]C(=O)CCCCC(=O)OCCO[Au],,,,,,0.952179684,0.97,,,,,,10000,,10000,,58.07875479,172.0697251,,,,,,,,,,,,,,,,,,,,,,,,,,,,,,,,,,,,,,,,,,,,,,,LiClO4,[Li+].[O-][Cl+3]([O-])([O-])[O-],0.047820316,0.03,0.290702463,105.9645157,,,,,,,,,,,,71,0.000118,-3.928117993
,,7/31/2020,GB,,,doi.org/10.1016/j.polymer.2011.06.055,PEA,[Cu]C(=O)CCCCC(=O)OCCO[Au],[Cu]C(=O)CCCCC(=O)OCCO[Au],,,,,,0.952179684,0.97,,,,,,10000,,10000,,58.07875479,172.0697251,,,,,,,,,,,,,,,,,,,,,,,,,,,,,,,,,,,,,,,,,,,,,,,LiClO4,[Li+].[O-][Cl+3]([O-])([O-])[O-],0.047820316,0.03,0.290702463,105.9645157,,,,,,,,,,,,60,7.62E-05,-4.118045029
,,7/31/2020,GB,,,doi.org/10.1016/j.polymer.2011.06.055,PEA,[Cu]C(=O)CCCCC(=O)OCCO[Au],[Cu]C(=O)CCCCC(=O)OCCO[Au],,,,,,0.952179684,0.97,,,,,,10000,,10000,,58.07875479,172.0697251,,,,,,,,,,,,,,,,,,,,,,,,,,,,,,,,,,,,,,,,,,,,,,,LiClO4,[Li+].[O-][Cl+3]([O-])([O-])[O-],0.047820316,0.03,0.290702463,105.9645157,,,,,,,,,,,,52,5.18E-05,-4.28567024
,,7/31/2020,GB,,,doi.org/10.1016/j.polymer.2011.06.055,PEA,[Cu]C(=O)CCCCC(=O)OCCO[Au],[Cu]C(=O)CCCCC(=O)OCCO[Au],,,,,,0.952179684,0.97,,,,,,10000,,10000,,58.07875479,172.0697251,,,,,,,,,,,,,,,,,,,,,,,,,,,,,,,,,,,,,,,,,,,,,,,LiClO4,[Li+].[O-][Cl+3]([O-])([O-])[O-],0.047820316,0.03,0.290702463,105.9645157,,,,,,,,,,,,40,6.40E-06,-5.193820026
,,7/31/2020,GB,,,doi.org/10.1016/j.polymer.2011.06.055,PEA,[Cu]C(=O)CCCCC(=O)OCCO[Au],[Cu]C(=O)CCCCC(=O)OCCO[Au],,,,,,0.952179684,0.97,,,,,,10000,,10000,,58.07875479,172.0697251,,,,,,,,,,,,,,,,,,,,,,,,,,,,,,,,,,,,,,,,,,,,,,,LiClO4,[Li+].[O-][Cl+3]([O-])([O-])[O-],0.047820316,0.03,0.290702463,105.9645157,,,,,,,,,,,,30,1.49E-06,-5.826813732
,,7/31/2020,GB,,,doi.org/10.1016/j.polymer.2011.06.055,PEA,[Cu]C(=O)CCCCC(=O)OCCO[Au],[Cu]C(=O)CCCCC(=O)OCCO[Au],,,,,,0.952179684,0.97,,,,,,10000,,10000,,58.07875479,172.0697251,,,,,,,,,,,,,,,,,,,,,,,,,,,,,,,,,,,,,,,,,,,,,,,LiClO4,[Li+].[O-][Cl+3]([O-])([O-])[O-],0.047820316,0.03,0.290702463,105.9645157,,,,,,,,,,,,15,2.60E-07,-6.585026652
,,7/31/2020,GB,,,doi.org/10.1016/j.polymer.2011.06.055,PEA,[Cu]C(=O)CCCCC(=O)OCCO[Au],[Cu]C(=O)CCCCC(=O)OCCO[Au],,,,,,0.921263806,0.95,,,,,,10000,,10000,,58.07875479,172.0697251,,,,,,,,,,,,,,,,,,,,,,,,,,,,,,,,,,,,,,,,,,,,,,,LiClO4,[Li+].[O-][Cl+3]([O-])([O-])[O-],0.078736194,0.05,0.494704192,105.9645157,,,,,,,,,,,,104,0.000891,-3.050122296
,,7/31/2020,GB,,,doi.org/10.1016/j.polymer.2011.06.055,PEA,[Cu]C(=O)CCCCC(=O)OCCO[Au],[Cu]C(=O)CCCCC(=O)OCCO[Au],,,,,,0.921263806,0.95,,,,,,10000,,10000,,58.07875479,172.0697251,,,,,,,,,,,,,,,,,,,,,,,,,,,,,,,,,,,,,,,,,,,,,,,LiClO4,[Li+].[O-][Cl+3]([O-])([O-])[O-],0.078736194,0.05,0.494704192,105.9645157,,,,,,,,,,,,93,0.000676,-3.170053304
,,7/31/2020,GB,,,doi.org/10.1016/j.polymer.2011.06.055,PEA,[Cu]C(=O)CCCCC(=O)OCCO[Au],[Cu]C(=O)CCCCC(=O)OCCO[Au],,,,,,0.921263806,0.95,,,,,,10000,,10000,,58.07875479,172.0697251,,,,,,,,,,,,,,,,,,,,,,,,,,,,,,,,,,,,,,,,,,,,,,,LiClO4,[Li+].[O-][Cl+3]([O-])([O-])[O-],0.078736194,0.05,0.494704192,105.9645157,,,,,,,,,,,,82,0.000492,-3.308034897
,,7/31/2020,GB,,,doi.org/10.1016/j.polymer.2011.06.055,PEA,[Cu]C(=O)CCCCC(=O)OCCO[Au],[Cu]C(=O)CCCCC(=O)OCCO[Au],,,,,,0.921263806,0.95,,,,,,10000,,10000,,58.07875479,172.0697251,,,,,,,,,,,,,,,,,,,,,,,,,,,,,,,,,,,,,,,,,,,,,,,LiClO4,[Li+].[O-][Cl+3]([O-])([O-])[O-],0.078736194,0.05,0.494704192,105.9645157,,,,,,,,,,,,71,0.000316,-3.500312917
,,7/31/2020,GB,,,doi.org/10.1016/j.polymer.2011.06.055,PEA,[Cu]C(=O)CCCCC(=O)OCCO[Au],[Cu]C(=O)CCCCC(=O)OCCO[Au],,,,,,0.921263806,0.95,,,,,,10000,,10000,,58.07875479,172.0697251,,,,,,,,,,,,,,,,,,,,,,,,,,,,,,,,,,,,,,,,,,,,,,,LiClO4,[Li+].[O-][Cl+3]([O-])([O-])[O-],0.078736194,0.05,0.494704192,105.9645157,,,,,,,,,,,,60,0.000199,-3.701146924
,,7/31/2020,GB,,,doi.org/10.1016/j.polymer.2011.06.055,PEA,[Cu]C(=O)CCCCC(=O)OCCO[Au],[Cu]C(=O)CCCCC(=O)OCCO[Au],,,,,,0.921263806,0.95,,,,,,10000,,10000,,58.07875479,172.0697251,,,,,,,,,,,,,,,,,,,,,,,,,,,,,,,,,,,,,,,,,,,,,,,LiClO4,[Li+].[O-][Cl+3]([O-])([O-])[O-],0.078736194,0.05,0.494704192,105.9645157,,,,,,,,,,,,52,0.000131,-3.882728704
,,7/31/2020,GB,,,doi.org/10.1016/j.polymer.2011.06.055,PEA,[Cu]C(=O)CCCCC(=O)OCCO[Au],[Cu]C(=O)CCCCC(=O)OCCO[Au],,,,,,0.921263806,0.95,,,,,,10000,,10000,,58.07875479,172.0697251,,,,,,,,,,,,,,,,,,,,,,,,,,,,,,,,,,,,,,,,,,,,,,,LiClO4,[Li+].[O-][Cl+3]([O-])([O-])[O-],0.078736194,0.05,0.494704192,105.9645157,,,,,,,,,,,,40,1.30E-05,-4.886056648
,,7/31/2020,GB,,,doi.org/10.1016/j.polymer.2011.06.055,PEA,[Cu]C(=O)CCCCC(=O)OCCO[Au],[Cu]C(=O)CCCCC(=O)OCCO[Au],,,,,,0.921263806,0.95,,,,,,10000,,10000,,58.07875479,172.0697251,,,,,,,,,,,,,,,,,,,,,,,,,,,,,,,,,,,,,,,,,,,,,,,LiClO4,[Li+].[O-][Cl+3]([O-])([O-])[O-],0.078736194,0.05,0.494704192,105.9645157,,,,,,,,,,,,30,2.39E-06,-5.621602099
,,7/31/2020,GB,,,doi.org/10.1016/j.polymer.2011.06.055,PEA,[Cu]C(=O)CCCCC(=O)OCCO[Au],[Cu]C(=O)CCCCC(=O)OCCO[Au],,,,,,0.921263806,0.95,,,,,,10000,,10000,,58.07875479,172.0697251,,,,,,,,,,,,,,,,,,,,,,,,,,,,,,,,,,,,,,,,,,,,,,,LiClO4,[Li+].[O-][Cl+3]([O-])([O-])[O-],0.078736194,0.05,0.494704192,105.9645157,,,,,,,,,,,,15,3.73E-07,-6.428291168
,,7/31/2020,GB,,,doi.org/10.1016/j.polymer.2011.06.055,PEA,[Cu]C(=O)CCCCC(=O)OCCO[Au],[Cu]C(=O)CCCCC(=O)OCCO[Au],,,,,,0.847151082,0.9,,,,,,10000,,10000,,58.07875479,172.0697251,,,,,,,,,,,,,,,,,,,,,,,,,,,,,,,,,,,,,,,,,,,,,,,LiClO4,[Li+].[O-][Cl+3]([O-])([O-])[O-],0.152848918,0.1,1.044375516,105.9645157,,,,,,,,,,,,101,0.0019,-2.721246399
,,7/31/2020,GB,,,doi.org/10.1016/j.polymer.2011.06.055,PEA,[Cu]C(=O)CCCCC(=O)OCCO[Au],[Cu]C(=O)CCCCC(=O)OCCO[Au],,,,,,0.847151082,0.9,,,,,,10000,,10000,,58.07875479,172.0697251,,,,,,,,,,,,,,,,,,,,,,,,,,,,,,,,,,,,,,,,,,,,,,,LiClO4,[Li+].[O-][Cl+3]([O-])([O-])[O-],0.152848918,0.1,1.044375516,105.9645157,,,,,,,,,,,,92,0.00135,-2.869666232
,,7/31/2020,GB,,,doi.org/10.1016/j.polymer.2011.06.055,PEA,[Cu]C(=O)CCCCC(=O)OCCO[Au],[Cu]C(=O)CCCCC(=O)OCCO[Au],,,,,,0.847151082,0.9,,,,,,10000,,10000,,58.07875479,172.0697251,,,,,,,,,,,,,,,,,,,,,,,,,,,,,,,,,,,,,,,,,,,,,,,LiClO4,[Li+].[O-][Cl+3]([O-])([O-])[O-],0.152848918,0.1,1.044375516,105.9645157,,,,,,,,,,,,81,0.00086,-3.065501549
,,7/31/2020,GB,,,doi.org/10.1016/j.polymer.2011.06.055,PEA,[Cu]C(=O)CCCCC(=O)OCCO[Au],[Cu]C(=O)CCCCC(=O)OCCO[Au],,,,,,0.847151082,0.9,,,,,,10000,,10000,,58.07875479,172.0697251,,,,,,,,,,,,,,,,,,,,,,,,,,,,,,,,,,,,,,,,,,,,,,,LiClO4,[Li+].[O-][Cl+3]([O-])([O-])[O-],0.152848918,0.1,1.044375516,105.9645157,,,,,,,,,,,,70,0.000544,-3.2644011
,,7/31/2020,GB,,,doi.org/10.1016/j.polymer.2011.06.055,PEA,[Cu]C(=O)CCCCC(=O)OCCO[Au],[Cu]C(=O)CCCCC(=O)OCCO[Au],,,,,,0.847151082,0.9,,,,,,10000,,10000,,58.07875479,172.0697251,,,,,,,,,,,,,,,,,,,,,,,,,,,,,,,,,,,,,,,,,,,,,,,LiClO4,[Li+].[O-][Cl+3]([O-])([O-])[O-],0.152848918,0.1,1.044375516,105.9645157,,,,,,,,,,,,60,0.000292,-3.534617149
,,7/31/2020,GB,,,doi.org/10.1016/j.polymer.2011.06.055,PEA,[Cu]C(=O)CCCCC(=O)OCCO[Au],[Cu]C(=O)CCCCC(=O)OCCO[Au],,,,,,0.847151082,0.9,,,,,,10000,,10000,,58.07875479,172.0697251,,,,,,,,,,,,,,,,,,,,,,,,,,,,,,,,,,,,,,,,,,,,,,,LiClO4,[Li+].[O-][Cl+3]([O-])([O-])[O-],0.152848918,0.1,1.044375516,105.9645157,,,,,,,,,,,,49,0.000151,-3.821023053
,,7/31/2020,GB,,,doi.org/10.1016/j.polymer.2011.06.055,PEA,[Cu]C(=O)CCCCC(=O)OCCO[Au],[Cu]C(=O)CCCCC(=O)OCCO[Au],,,,,,0.847151082,0.9,,,,,,10000,,10000,,58.07875479,172.0697251,,,,,,,,,,,,,,,,,,,,,,,,,,,,,,,,,,,,,,,,,,,,,,,LiClO4,[Li+].[O-][Cl+3]([O-])([O-])[O-],0.152848918,0.1,1.044375516,105.9645157,,,,,,,,,,,,40,5.23E-05,-4.281498311
,,7/31/2020,GB,,,doi.org/10.1016/j.polymer.2011.06.055,PEA,[Cu]C(=O)CCCCC(=O)OCCO[Au],[Cu]C(=O)CCCCC(=O)OCCO[Au],,,,,,0.847151082,0.9,,,,,,10000,,10000,,58.07875479,172.0697251,,,,,,,,,,,,,,,,,,,,,,,,,,,,,,,,,,,,,,,,,,,,,,,LiClO4,[Li+].[O-][Cl+3]([O-])([O-])[O-],0.152848918,0.1,1.044375516,105.9645157,,,,,,,,,,,,30,2.36E-05,-4.627087997
,,7/31/2020,GB,,,doi.org/10.1016/j.polymer.2011.06.055,PEA,[Cu]C(=O)CCCCC(=O)OCCO[Au],[Cu]C(=O)CCCCC(=O)OCCO[Au],,,,,,0.847151082,0.9,,,,,,10000,,10000,,58.07875479,172.0697251,,,,,,,,,,,,,,,,,,,,,,,,,,,,,,,,,,,,,,,,,,,,,,,LiClO4,[Li+].[O-][Cl+3]([O-])([O-])[O-],0.152848918,0.1,1.044375516,105.9645157,,,,,,,,,,,,20,1.05E-05,-4.978810701
,,7/31/2020,GB,,,doi.org/10.1016/j.polymer.2011.06.055,PEA,[Cu]C(=O)CCCCC(=O)OCCO[Au],[Cu]C(=O)CCCCC(=O)OCCO[Au],,,,,,0.777266201,0.85,,,,,,10000,,10000,,58.07875479,172.0697251,,,,,,,,,,,,,,,,,,,,,,,,,,,,,,,,,,,,,,,,,,,,,,,LiClO4,[Li+].[O-][Cl+3]([O-])([O-])[O-],0.222733799,0.15,1.658714054,105.9645157,,,,,,,,,,,,101,0.00233,-2.632644079
,,7/31/2020,GB,,,doi.org/10.1016/j.polymer.2011.06.055,PEA,[Cu]C(=O)CCCCC(=O)OCCO[Au],[Cu]C(=O)CCCCC(=O)OCCO[Au],,,,,,0.777266201,0.85,,,,,,10000,,10000,,58.07875479,172.0697251,,,,,,,,,,,,,,,,,,,,,,,,,,,,,,,,,,,,,,,,,,,,,,,LiClO4,[Li+].[O-][Cl+3]([O-])([O-])[O-],0.222733799,0.15,1.658714054,105.9645157,,,,,,,,,,,,92,0.00153,-2.815308569
,,7/31/2020,GB,,,doi.org/10.1016/j.polymer.2011.06.055,PEA,[Cu]C(=O)CCCCC(=O)OCCO[Au],[Cu]C(=O)CCCCC(=O)OCCO[Au],,,,,,0.777266201,0.85,,,,,,10000,,10000,,58.07875479,172.0697251,,,,,,,,,,,,,,,,,,,,,,,,,,,,,,,,,,,,,,,,,,,,,,,LiClO4,[Li+].[O-][Cl+3]([O-])([O-])[O-],0.222733799,0.15,1.658714054,105.9645157,,,,,,,,,,,,81,0.000864,-3.063486258
,,7/31/2020,GB,,,doi.org/10.1016/j.polymer.2011.06.055,PEA,[Cu]C(=O)CCCCC(=O)OCCO[Au],[Cu]C(=O)CCCCC(=O)OCCO[Au],,,,,,0.777266201,0.85,,,,,,10000,,10000,,58.07875479,172.0697251,,,,,,,,,,,,,,,,,,,,,,,,,,,,,,,,,,,,,,,,,,,,,,,LiClO4,[Li+].[O-][Cl+3]([O-])([O-])[O-],0.222733799,0.15,1.658714054,105.9645157,,,,,,,,,,,,70,0.000497,-3.303643611
,,7/31/2020,GB,,,doi.org/10.1016/j.polymer.2011.06.055,PEA,[Cu]C(=O)CCCCC(=O)OCCO[Au],[Cu]C(=O)CCCCC(=O)OCCO[Au],,,,,,0.777266201,0.85,,,,,,10000,,10000,,58.07875479,172.0697251,,,,,,,,,,,,,,,,,,,,,,,,,,,,,,,,,,,,,,,,,,,,,,,LiClO4,[Li+].[O-][Cl+3]([O-])([O-])[O-],0.222733799,0.15,1.658714054,105.9645157,,,,,,,,,,,,60,0.000259,-3.586700236
,,7/31/2020,GB,,,doi.org/10.1016/j.polymer.2011.06.055,PEA,[Cu]C(=O)CCCCC(=O)OCCO[Au],[Cu]C(=O)CCCCC(=O)OCCO[Au],,,,,,0.777266201,0.85,,,,,,10000,,10000,,58.07875479,172.0697251,,,,,,,,,,,,,,,,,,,,,,,,,,,,,,,,,,,,,,,,,,,,,,,LiClO4,[Li+].[O-][Cl+3]([O-])([O-])[O-],0.222733799,0.15,1.658714054,105.9645157,,,,,,,,,,,,50,0.000111,-3.954677021
,,7/31/2020,GB,,,doi.org/10.1016/j.polymer.2011.06.055,PEA,[Cu]C(=O)CCCCC(=O)OCCO[Au],[Cu]C(=O)CCCCC(=O)OCCO[Au],,,,,,0.777266201,0.85,,,,,,10000,,10000,,58.07875479,172.0697251,,,,,,,,,,,,,,,,,,,,,,,,,,,,,,,,,,,,,,,,,,,,,,,LiClO4,[Li+].[O-][Cl+3]([O-])([O-])[O-],0.222733799,0.15,1.658714054,105.9645157,,,,,,,,,,,,40,4.79E-05,-4.319664487
,,7/31/2020,GB,,,doi.org/10.1016/j.polymer.2011.06.055,PEA,[Cu]C(=O)CCCCC(=O)OCCO[Au],[Cu]C(=O)CCCCC(=O)OCCO[Au],,,,,,0.777266201,0.85,,,,,,10000,,10000,,58.07875479,172.0697251,,,,,,,,,,,,,,,,,,,,,,,,,,,,,,,,,,,,,,,,,,,,,,,LiClO4,[Li+].[O-][Cl+3]([O-])([O-])[O-],0.222733799,0.15,1.658714054,105.9645157,,,,,,,,,,,,30,1.40E-05,-4.853871964
,,7/31/2020,GB,,,doi.org/10.1016/j.polymer.2011.06.055,PEA,[Cu]C(=O)CCCCC(=O)OCCO[Au],[Cu]C(=O)CCCCC(=O)OCCO[Au],,,,,,0.777266201,0.85,,,,,,10000,,10000,,58.07875479,172.0697251,,,,,,,,,,,,,,,,,,,,,,,,,,,,,,,,,,,,,,,,,,,,,,,LiClO4,[Li+].[O-][Cl+3]([O-])([O-])[O-],0.222733799,0.15,1.658714054,105.9645157,,,,,,,,,,,,20,4.93E-06,-5.307153081
,,7/31/2020,GB,,,doi.org/10.1016/j.polymer.2011.06.055,PEA,[Cu]C(=O)CCCCC(=O)OCCO[Au],[Cu]C(=O)CCCCC(=O)OCCO[Au],,,,,,0.711257423,0.8,,,,,,10000,,10000,,58.07875479,172.0697251,,,,,,,,,,,,,,,,,,,,,,,,,,,,,,,,,,,,,,,,,,,,,,,LiClO4,[Li+].[O-][Cl+3]([O-])([O-])[O-],0.288742577,0.2,2.34984491,105.9645157,,,,,,,,,,,,101,0.00208,-2.681936665
,,7/31/2020,GB,,,doi.org/10.1016/j.polymer.2011.06.055,PEA,[Cu]C(=O)CCCCC(=O)OCCO[Au],[Cu]C(=O)CCCCC(=O)OCCO[Au],,,,,,0.711257423,0.8,,,,,,10000,,10000,,58.07875479,172.0697251,,,,,,,,,,,,,,,,,,,,,,,,,,,,,,,,,,,,,,,,,,,,,,,LiClO4,[Li+].[O-][Cl+3]([O-])([O-])[O-],0.288742577,0.2,2.34984491,105.9645157,,,,,,,,,,,,92,0.00127,-2.896196279
,,7/31/2020,GB,,,doi.org/10.1016/j.polymer.2011.06.055,PEA,[Cu]C(=O)CCCCC(=O)OCCO[Au],[Cu]C(=O)CCCCC(=O)OCCO[Au],,,,,,0.711257423,0.8,,,,,,10000,,10000,,58.07875479,172.0697251,,,,,,,,,,,,,,,,,,,,,,,,,,,,,,,,,,,,,,,,,,,,,,,LiClO4,[Li+].[O-][Cl+3]([O-])([O-])[O-],0.288742577,0.2,2.34984491,105.9645157,,,,,,,,,,,,81,0.000654,-3.184422252
,,7/31/2020,GB,,,doi.org/10.1016/j.polymer.2011.06.055,PEA,[Cu]C(=O)CCCCC(=O)OCCO[Au],[Cu]C(=O)CCCCC(=O)OCCO[Au],,,,,,0.711257423,0.8,,,,,,10000,,10000,,58.07875479,172.0697251,,,,,,,,,,,,,,,,,,,,,,,,,,,,,,,,,,,,,,,,,,,,,,,LiClO4,[Li+].[O-][Cl+3]([O-])([O-])[O-],0.288742577,0.2,2.34984491,105.9645157,,,,,,,,,,,,70,0.000343,-3.46470588
,,7/31/2020,GB,,,doi.org/10.1016/j.polymer.2011.06.055,PEA,[Cu]C(=O)CCCCC(=O)OCCO[Au],[Cu]C(=O)CCCCC(=O)OCCO[Au],,,,,,0.711257423,0.8,,,,,,10000,,10000,,58.07875479,172.0697251,,,,,,,,,,,,,,,,,,,,,,,,,,,,,,,,,,,,,,,,,,,,,,,LiClO4,[Li+].[O-][Cl+3]([O-])([O-])[O-],0.288742577,0.2,2.34984491,105.9645157,,,,,,,,,,,,60,0.000158,-3.801342913
,,7/31/2020,GB,,,doi.org/10.1016/j.polymer.2011.06.055,PEA,[Cu]C(=O)CCCCC(=O)OCCO[Au],[Cu]C(=O)CCCCC(=O)OCCO[Au],,,,,,0.711257423,0.8,,,,,,10000,,10000,,58.07875479,172.0697251,,,,,,,,,,,,,,,,,,,,,,,,,,,,,,,,,,,,,,,,,,,,,,,LiClO4,[Li+].[O-][Cl+3]([O-])([O-])[O-],0.288742577,0.2,2.34984491,105.9645157,,,,,,,,,,,,50,5.59E-05,-4.252588192
,,7/31/2020,GB,,,doi.org/10.1016/j.polymer.2011.06.055,PEA,[Cu]C(=O)CCCCC(=O)OCCO[Au],[Cu]C(=O)CCCCC(=O)OCCO[Au],,,,,,0.711257423,0.8,,,,,,10000,,10000,,58.07875479,172.0697251,,,,,,,,,,,,,,,,,,,,,,,,,,,,,,,,,,,,,,,,,,,,,,,LiClO4,[Li+].[O-][Cl+3]([O-])([O-])[O-],0.288742577,0.2,2.34984491,105.9645157,,,,,,,,,,,,40,1.88E-05,-4.725842151
,,7/31/2020,GB,,,doi.org/10.1016/j.polymer.2011.06.055,PEA,[Cu]C(=O)CCCCC(=O)OCCO[Au],[Cu]C(=O)CCCCC(=O)OCCO[Au],,,,,,0.711257423,0.8,,,,,,10000,,10000,,58.07875479,172.0697251,,,,,,,,,,,,,,,,,,,,,,,,,,,,,,,,,,,,,,,,,,,,,,,LiClO4,[Li+].[O-][Cl+3]([O-])([O-])[O-],0.288742577,0.2,2.34984491,105.9645157,,,,,,,,,,,,30,4.19E-06,-5.377785977
,,7/31/2020,GB,,,doi.org/10.1016/j.polymer.2011.06.055,PEA,[Cu]C(=O)CCCCC(=O)OCCO[Au],[Cu]C(=O)CCCCC(=O)OCCO[Au],,,,,,0.711257423,0.8,,,,,,10000,,10000,,58.07875479,172.0697251,,,,,,,,,,,,,,,,,,,,,,,,,,,,,,,,,,,,,,,,,,,,,,,LiClO4,[Li+].[O-][Cl+3]([O-])([O-])[O-],0.288742577,0.2,2.34984491,105.9645157,,,,,,,,,,,,20,8.78E-07,-6.056505484
,,7/31/2020,GB,,,doi.org/10.1016/j.polymer.2011.06.055,PEA,[Cu]C(=O)CCCCC(=O)OCCO[Au],[Cu]C(=O)CCCCC(=O)OCCO[Au],,,,,,0.589646052,0.7,,,,,,10000,,10000,,58.07875479,172.0697251,,,,,,,,,,,,,,,,,,,,,,,,,,,,,,,,,,,,,,,,,,,,,,,LiClO4,[Li+].[O-][Cl+3]([O-])([O-])[O-],0.410353948,0.3,4.02830556,105.9645157,,,,,,,,,,,,101,0.00135,-2.869666232
,,7/31/2020,GB,,,doi.org/10.1016/j.polymer.2011.06.055,PEA,[Cu]C(=O)CCCCC(=O)OCCO[Au],[Cu]C(=O)CCCCC(=O)OCCO[Au],,,,,,0.589646052,0.7,,,,,,10000,,10000,,58.07875479,172.0697251,,,,,,,,,,,,,,,,,,,,,,,,,,,,,,,,,,,,,,,,,,,,,,,LiClO4,[Li+].[O-][Cl+3]([O-])([O-])[O-],0.410353948,0.3,4.02830556,105.9645157,,,,,,,,,,,,92,0.000816,-3.088309841
,,7/31/2020,GB,,,doi.org/10.1016/j.polymer.2011.06.055,PEA,[Cu]C(=O)CCCCC(=O)OCCO[Au],[Cu]C(=O)CCCCC(=O)OCCO[Au],,,,,,0.589646052,0.7,,,,,,10000,,10000,,58.07875479,172.0697251,,,,,,,,,,,,,,,,,,,,,,,,,,,,,,,,,,,,,,,,,,,,,,,LiClO4,[Li+].[O-][Cl+3]([O-])([O-])[O-],0.410353948,0.3,4.02830556,105.9645157,,,,,,,,,,,,81,0.00034,-3.468521083
,,7/31/2020,GB,,,doi.org/10.1016/j.polymer.2011.06.055,PEA,[Cu]C(=O)CCCCC(=O)OCCO[Au],[Cu]C(=O)CCCCC(=O)OCCO[Au],,,,,,0.589646052,0.7,,,,,,10000,,10000,,58.07875479,172.0697251,,,,,,,,,,,,,,,,,,,,,,,,,,,,,,,,,,,,,,,,,,,,,,,LiClO4,[Li+].[O-][Cl+3]([O-])([O-])[O-],0.410353948,0.3,4.02830556,105.9645157,,,,,,,,,,,,70,0.000135,-3.869666232
,,7/31/2020,GB,,,doi.org/10.1016/j.polymer.2011.06.055,PEA,[Cu]C(=O)CCCCC(=O)OCCO[Au],[Cu]C(=O)CCCCC(=O)OCCO[Au],,,,,,0.589646052,0.7,,,,,,10000,,10000,,58.07875479,172.0697251,,,,,,,,,,,,,,,,,,,,,,,,,,,,,,,,,,,,,,,,,,,,,,,LiClO4,[Li+].[O-][Cl+3]([O-])([O-])[O-],0.410353948,0.3,4.02830556,105.9645157,,,,,,,,,,,,60,4.27E-05,-4.369572125
,,7/31/2020,GB,,,doi.org/10.1016/j.polymer.2011.06.055,PEA,[Cu]C(=O)CCCCC(=O)OCCO[Au],[Cu]C(=O)CCCCC(=O)OCCO[Au],,,,,,0.589646052,0.7,,,,,,10000,,10000,,58.07875479,172.0697251,,,,,,,,,,,,,,,,,,,,,,,,,,,,,,,,,,,,,,,,,,,,,,,LiClO4,[Li+].[O-][Cl+3]([O-])([O-])[O-],0.410353948,0.3,4.02830556,105.9645157,,,,,,,,,,,,50,1.05E-05,-4.978810701
,,7/31/2020,GB,,,doi.org/10.1016/j.polymer.2011.06.055,PEA,[Cu]C(=O)CCCCC(=O)OCCO[Au],[Cu]C(=O)CCCCC(=O)OCCO[Au],,,,,,0.589646052,0.7,,,,,,10000,,10000,,58.07875479,172.0697251,,,,,,,,,,,,,,,,,,,,,,,,,,,,,,,,,,,,,,,,,,,,,,,LiClO4,[Li+].[O-][Cl+3]([O-])([O-])[O-],0.410353948,0.3,4.02830556,105.9645157,,,,,,,,,,,,40,2.07E-06,-5.684029655
,,7/31/2020,GB,,,doi.org/10.1016/j.polymer.2011.06.055,PEA,[Cu]C(=O)CCCCC(=O)OCCO[Au],[Cu]C(=O)CCCCC(=O)OCCO[Au],,,,,,0.589646052,0.7,,,,,,10000,,10000,,58.07875479,172.0697251,,,,,,,,,,,,,,,,,,,,,,,,,,,,,,,,,,,,,,,,,,,,,,,LiClO4,[Li+].[O-][Cl+3]([O-])([O-])[O-],0.410353948,0.3,4.02830556,105.9645157,,,,,,,,,,,,30,4.25E-07,-6.37161107
,,7/31/2020,GB,,,doi.org/10.1016/j.polymer.2011.06.055,PEA,[Cu]C(=O)CCCCC(=O)OCCO[Au],[Cu]C(=O)CCCCC(=O)OCCO[Au],,,,,,0.589646052,0.7,,,,,,10000,,10000,,58.07875479,172.0697251,,,,,,,,,,,,,,,,,,,,,,,,,,,,,,,,,,,,,,,,,,,,,,,LiClO4,[Li+].[O-][Cl+3]([O-])([O-])[O-],0.410353948,0.3,4.02830556,105.9645157,,,,,,,,,,,,20,1.95E-07,-6.709965389
,,7/31/2020,GB,,,doi.org/10.1016/j.polymer.2011.06.055,PEA,[Cu]C(=O)CCCCC(=O)OCCO[Au],[Cu]C(=O)CCCCC(=O)OCCO[Au],,,,,,0.952179684,0.97,,,,,,10000,,10000,,58.07875479,172.0697251,,,,,,,,,,,,,,,,,,,,,,,,,,,,,,,,,,,,,,,,,,,,,,,LiClO4,[Li+].[O-][Cl+3]([O-])([O-])[O-],0.047820316,0.03,0.290702463,105.9645157,,,,,,,,,,,,104,0.000302,-3.519993057
,,7/31/2020,GB,,,doi.org/10.1016/j.polymer.2011.06.055,PEA,[Cu]C(=O)CCCCC(=O)OCCO[Au],[Cu]C(=O)CCCCC(=O)OCCO[Au],,,,,,0.952179684,0.97,,,,,,10000,,10000,,58.07875479,172.0697251,,,,,,,,,,,,,,,,,,,,,,,,,,,,,,,,,,,,,,,,,,,,,,,LiClO4,[Li+].[O-][Cl+3]([O-])([O-])[O-],0.047820316,0.03,0.290702463,105.9645157,,,,,,,,,,,,93,0.000236,-3.627087997
