Repository: zjurillpolymer/SPE_prediction

# SPE Prediction

Polymer electrolyte conductivity prediction using graph neural networks.

## Data

Data from [ChemPropPred](https://github.com/learningmatter-mit/Chem-prop-pred) — polymer electrolyte conductivity measurements including SMILES, conductivity (log S/cm), molecular weight, salt concentration, and temperature.

- `data/clean_train_data.csv` — cleaned training data
- `data/PolymerElectrolyteData.csv` — full raw dataset
- `data/PolyInfo_8salts.csv` / `data/polyinfo_5salts_4conc.csv` — PolyInfo polymer database with salt additives

File: data/PolymerElectrolyteData.csv (part 131 of 154)
Notes,Compound Notebook Name,Date Copied to Master Database,Data Recorded By,Seshadri Group,Oyaizu Group,DOI,Solvent 1 (S1),S1 SMILES,S1 SMILES 1,S1 SMILES 2,S1 SMILES 3,S1 Big SMILES,S1 End Group 1,S1 End Group 2,S1 Mol %,S1 Weight %,S1 SMILES 1 Mol %,S1 SMILES 2 Mol %,S1 SMILES 3 Mol %,S1 Molar Ratio,S1 Weight Ratio,S1 Mw,S1 Mn,S1 Mn or Mw,S1 Mw/Mn,S1 DOP,S1 Molar Mass (g/mol),S1 Type,S1 Block Mol Weight,Solvent 2 (S2),S2 SMILES,S2 SMILES 1,S2 SMILES 2,S2 Mol %,S2 Weight %,S2 SMILES 1 Mol %,S2 SMILES 2 Mol %,S2 Molar Ratio,S2 Weight Ratio,S2 Mw,S2 Mn,S2 Mn or Mw,S2 Mw/Mn,S2 DOP,S2 Molar Mass (g/mol),S2 Type,Solvent 3 (S3),S3 SMILES,S3 SMILES 1,S3 Mol %,S3 Weight %,S3 Molar Ratio,S3 Weight Ratio,S3 Mw,S3 Mn,S3 Mn or Mw,S3 Mw/Mn,S3 DOP,S3 Molar Mass (g/mol),S3 Type,Solvent 4 (S4),S4 SMILES,S4 Mol %,S4 Weight %,S4 Molar Ratio,S4 Weight Ratio,S4 Mw,S4 Mn,S4 Mn or Mw,S4 Mw/Mn,S4 DOP,S4 Molar Mass (g/mol),S4 Type,Salt 1,Salt1 SMILES,Salt1 Mol %,Salt1 Weight %,Salt1 Molality (mol salt/kg polymer),Salt1 Molar Mass (g/mol),Salt 2,Salt2 SMILES,Salt2 Mol %,Salt2 Weight %,Salt2 Molality (mol salt/kg polymer),Salt2 Molar Mass (g/mol),Inorganic Material 1 (IM1),IM1 Weight %,IM1 Particle Size (nm),Tg (oC),Heating Rate (K/min),Temperature (oC),Conductivity (S/cm),log Conductivity (S/cm)
,,7/31/2020,GB,,,doi.org/10.1016/j.polymer.2011.06.055,PEA,[Cu]C(=O)CCCCC(=O)OCCO[Au],[Cu]C(=O)CCCCC(=O)OCCO[Au],,,,,,0.952179684,0.97,,,,,,10000,,10000,,58.07875479,172.0697251,,,,,,,,,,,,,,,,,,,,,,,,,,,,,,,,,,,,,,,,,,,,,,,LiClO4,[Li+].[O-][Cl+3]([O-])([O-])[O-],0.047820316,0.03,0.290702463,105.9645157,,,,,,,,,,,,82,0.000169,-3.772113295
,,7/31/2020,GB,,,doi.org/10.1016/j.polymer.2011.06.055,PEA,[Cu]C(=O)CCCCC(=O)OCCO[Au],[Cu]C(=O)CCCCC(=O)OCCO[Au],,,,,,0.952179684,0.97,,,,,,10000,,10000,,58.07875479,172.0697251,,,,,,,,,,,,,,,,,,,,,,,,,,,,,,,,,,,,,,,,,,,,,,,LiClO4,[Li+].[O-][Cl+3]([O-])([O-])[O-],0.047820316,0.03,0.290702463,105.9645157,,,,,,,,,,,,71,0.000116,-3.935542011
,,7/31/2020,GB,,,doi.org/10.1016/j.polymer.2011.06.055,PEA,[Cu]C(=O)CCCCC(=O)OCCO[Au],[Cu]C(=O)CCCCC(=O)OCCO[Au],,,,,,0.952179684,0.97,,,,,,10000,,10000,,58.07875479,172.0697251,,,,,,,,,,,,,,,,,,,,,,,,,,,,,,,,,,,,,,,,,,,,,,,LiClO4,[Li+].[O-][Cl+3]([O-])([O-])[O-],0.047820316,0.03,0.290702463,105.9645157,,,,,,,,,,,,60,7.56E-05,-4.121478204
,,7/31/2020,GB,,,doi.org/10.1016/j.polymer.2011.06.055,PEA,[Cu]C(=O)CCCCC(=O)OCCO[Au],[Cu]C(=O)CCCCC(=O)OCCO[Au],,,,,,0.952179684,0.97,,,,,,10000,,10000,,58.07875479,172.0697251,,,,,,,,,,,,,,,,,,,,,,,,,,,,,,,,,,,,,,,,,,,,,,,LiClO4,[Li+].[O-][Cl+3]([O-])([O-])[O-],0.047820316,0.03,0.290702463,105.9645157,,,,,,,,,,,,52,5.20E-05,-4.283996656
,,7/31/2020,GB,,,doi.org/10.1016/j.polymer.2011.06.055,PEA,[Cu]C(=O)CCCCC(=O)OCCO[Au],[Cu]C(=O)CCCCC(=O)OCCO[Au],,,,,,0.952179684,0.97,,,,,,10000,,10000,,58.07875479,172.0697251,,,,,,,,,,,,,,,,,,,,,,,,,,,,,,,,,,,,,,,,,,,,,,,LiClO4,[Li+].[O-][Cl+3]([O-])([O-])[O-],0.047820316,0.03,0.290702463,105.9645157,,,,,,,,,,,,40,6.39E-06,-5.194499142
,,7/31/2020,GB,,,doi.org/10.1016/j.polymer.2011.06.055,PEA,[Cu]C(=O)CCCCC(=O)OCCO[Au],[Cu]C(=O)CCCCC(=O)OCCO[Au],,,,,,0.952179684,0.97,,,,,,10000,,10000,,58.07875479,172.0697251,,,,,,,,,,,,,,,,,,,,,,,,,,,,,,,,,,,,,,,,,,,,,,,LiClO4,[Li+].[O-][Cl+3]([O-])([O-])[O-],0.047820316,0.03,0.290702463,105.9645157,,,,,,,,,,,,30,1.49E-06,-5.826813732
,,7/31/2020,GB,,,doi.org/10.1016/j.polymer.2011.06.055,PEA,[Cu]C(=O)CCCCC(=O)OCCO[Au],[Cu]C(=O)CCCCC(=O)OCCO[Au],,,,,,0.952179684,0.97,,,,,,10000,,10000,,58.07875479,172.0697251,,,,,,,,,,,,,,,,,,,,,,,,,,,,,,,,,,,,,,,,,,,,,,,LiClO4,[Li+].[O-][Cl+3]([O-])([O-])[O-],0.047820316,0.03,0.290702463,105.9645157,,,,,,,,,,,,15,2.60E-07,-6.585026652
,,7/31/2020,GB,,,doi.org/10.1016/j.polymer.2011.06.055,PBA,[Cu]C(=O)CCCCC(=O)OCCCCO[Au],[Cu]C(=O)CCCCC(=O)OCCCCO[Au],,,,,,0.944819309,0.97,,,,,,12000,,12000,,59.93107926,200.1010252,,,,,,,,,,,,,,,,,,,,,,,,,,,,,,,,,,,,,,,,,,,,,,,LiClO4,[Li+].[O-][Cl+3]([O-])([O-])[O-],0.055180691,0.03,0.290702463,105.9645157,,,,,,,,,,,,104,0.00028,-3.552841969
,,7/31/2020,GB,,,doi.org/10.1016/j.polymer.2011.06.055,PBA,[Cu]C(=O)CCCCC(=O)OCCCCO[Au],[Cu]C(=O)CCCCC(=O)OCCCCO[Au],,,,,,0.944819309,0.97,,,,,,12000,,12000,,59.93107926,200.1010252,,,,,,,,,,,,,,,,,,,,,,,,,,,,,,,,,,,,,,,,,,,,,,,LiClO4,[Li+].[O-][Cl+3]([O-])([O-])[O-],0.055180691,0.03,0.290702463,105.9645157,,,,,,,,,,,,92,0.000219,-3.659555885
,,7/31/2020,GB,,,doi.org/10.1016/j.polymer.2011.06.055,PBA,[Cu]C(=O)CCCCC(=O)OCCCCO[Au],[Cu]C(=O)CCCCC(=O)OCCCCO[Au],,,,,,0.944819309,0.97,,,,,,12000,,12000,,59.93107926,200.1010252,,,,,,,,,,,,,,,,,,,,,,,,,,,,,,,,,,,,,,,,,,,,,,,LiClO4,[Li+].[O-][Cl+3]([O-])([O-])[O-],0.055180691,0.03,0.290702463,105.9645157,,,,,,,,,,,,82,0.000174,-3.759450752
,,7/31/2020,GB,,,doi.org/10.1016/j.polymer.2011.06.055,PBA,[Cu]C(=O)CCCCC(=O)OCCCCO[Au],[Cu]C(=O)CCCCC(=O)OCCCCO[Au],,,,,,0.944819309,0.97,,,,,,12000,,12000,,59.93107926,200.1010252,,,,,,,,,,,,,,,,,,,,,,,,,,,,,,,,,,,,,,,,,,,,,,,LiClO4,[Li+].[O-][Cl+3]([O-])([O-])[O-],0.055180691,0.03,0.290702463,105.9645157,,,,,,,,,,,,71,0.000125,-3.903089987
,,7/31/2020,GB,,,doi.org/10.1016/j.polymer.2011.06.055,PBA,[Cu]C(=O)CCCCC(=O)OCCCCO[Au],[Cu]C(=O)CCCCC(=O)OCCCCO[Au],,,,,,0.944819309,0.97,,,,,,12000,,12000,,59.93107926,200.1010252,,,,,,,,,,,,,,,,,,,,,,,,,,,,,,,,,,,,,,,,,,,,,,,LiClO4,[Li+].[O-][Cl+3]([O-])([O-])[O-],0.055180691,0.03,0.290702463,105.9645157,,,,,,,,,,,,60,8.49E-05,-4.07109231
,,7/31/2020,GB,,,doi.org/10.1016/j.polymer.2011.06.055,PBA,[Cu]C(=O)CCCCC(=O)OCCCCO[Au],[Cu]C(=O)CCCCC(=O)OCCCCO[Au],,,,,,0.944819309,0.97,,,,,,12000,,12000,,59.93107926,200.1010252,,,,,,,,,,,,,,,,,,,,,,,,,,,,,,,,,,,,,,,,,,,,,,,LiClO4,[Li+].[O-][Cl+3]([O-])([O-])[O-],0.055180691,0.03,0.290702463,105.9645157,,,,,,,,,,,,52,5.96E-05,-4.22475374
,,7/31/2020,GB,,,doi.org/10.1016/j.polymer.2011.06.055,PBA,[Cu]C(=O)CCCCC(=O)OCCCCO[Au],[Cu]C(=O)CCCCC(=O)OCCCCO[Au],,,,,,0.944819309,0.97,,,,,,12000,,12000,,59.93107926,200.1010252,,,,,,,,,,,,,,,,,,,,,,,,,,,,,,,,,,,,,,,,,,,,,,,LiClO4,[Li+].[O-][Cl+3]([O-])([O-])[O-],0.055180691,0.03,0.290702463,105.9645157,,,,,,,,,,,,40,7.83E-06,-5.106238238
,,7/31/2020,GB,,,doi.org/10.1016/j.polymer.2011.06.055,PBA,[Cu]C(=O)CCCCC(=O)OCCCCO[Au],[Cu]C(=O)CCCCC(=O)OCCCCO[Au],,,,,,0.944819309,0.97,,,,,,12000,,12000,,59.93107926,200.1010252,,,,,,,,,,,,,,,,,,,,,,,,,,,,,,,,,,,,,,,,,,,,,,,LiClO4,[Li+].[O-][Cl+3]([O-])([O-])[O-],0.055180691,0.03,0.290702463,105.9645157,,,,,,,,,,,,30,1.16E-06,-5.935542011
,,7/31/2020,GB,,,doi.org/10.1016/j.polymer.2011.06.055,PBA,[Cu]C(=O)CCCCC(=O)OCCCCO[Au],[Cu]C(=O)CCCCC(=O)OCCCCO[Au],,,,,,0.944819309,0.97,,,,,,12000,,12000,,59.93107926,200.1010252,,,,,,,,,,,,,,,,,,,,,,,,,,,,,,,,,,,,,,,,,,,,,,,LiClO4,[Li+].[O-][Cl+3]([O-])([O-])[O-],0.055180691,0.03,0.290702463,105.9645157,,,,,,,,,,,,15,1.25E-07,-6.903089987
,,7/31/2020,GB,,,doi.org/10.1016/j.polymer.2011.06.055,PHA,[Cu]C(=O)CCCCC(=O)OCCCCCCO[Au],[Cu]C(=O)CCCCC(=O)OCCCCCCO[Au],,,,,,0.937571852,0.97,,,,,,38000,,38000,,166.4549477,228.1323253,,,,,,,,,,,,,,,,,,,,,,,,,,,,,,,,,,,,,,,,,,,,,,,LiClO4,[Li+].[O-][Cl+3]([O-])([O-])[O-],0.062428148,0.03,0.290702463,105.9645157,,,,,,,,,,,,103,0.000171,-3.76700389
,,7/31/2020,GB,,,doi.org/10.1016/j.polymer.2011.06.055,PHA,[Cu]C(=O)CCCCC(=O)OCCCCCCO[Au],[Cu]C(=O)CCCCC(=O)OCCCCCCO[Au],,,,,,0.937571852,0.97,,,,,,38000,,38000,,166.4549477,228.1323253,,,,,,,,,,,,,,,,,,,,,,,,,,,,,,,,,,,,,,,,,,,,,,,LiClO4,[Li+].[O-][Cl+3]([O-])([O-])[O-],0.062428148,0.03,0.290702463,105.9645157,,,,,,,,,,,,92,0.000141,-3.850780887
,,7/31/2020,GB,,,doi.org/10.1016/j.polymer.2011.06.055,PHA,[Cu]C(=O)CCCCC(=O)OCCCCCCO[Au],[Cu]C(=O)CCCCC(=O)OCCCCCCO[Au],,,,,,0.937571852,0.97,,,,,,38000,,38000,,166.4549477,228.1323253,,,,,,,,,,,,,,,,,,,,,,,,,,,,,,,,,,,,,,,,,,,,,,,LiClO4,[Li+].[O-][Cl+3]([O-])([O-])[O-],0.062428148,0.03,0.290702463,105.9645157,,,,,,,,,,,,81,0.000115,-3.93930216
,,7/31/2020,GB,,,doi.org/10.1016/j.polymer.2011.06.055,PHA,[Cu]C(=O)CCCCC(=O)OCCCCCCO[Au],[Cu]C(=O)CCCCC(=O)OCCCCCCO[Au],,,,,,0.937571852,0.97,,,,,,38000,,38000,,166.4549477,228.1323253,,,,,,,,,,,,,,,,,,,,,,,,,,,,,,,,,,,,,,,,,,,,,,,LiClO4,[Li+].[O-][Cl+3]([O-])([O-])[O-],0.062428148,0.03,0.290702463,105.9645157,,,,,,,,,,,,71,8.79E-05,-4.056011125
,,7/31/2020,GB,,,doi.org/10.1016/j.polymer.2011.06.055,PHA,[Cu]C(=O)CCCCC(=O)OCCCCCCO[Au],[Cu]C(=O)CCCCC(=O)OCCCCCCO[Au],,,,,,0.937571852,0.97,,,,,,38000,,38000,,166.4549477,228.1323253,,,,,,,,,,,,,,,,,,,,,,,,,,,,,,,,,,,,,,,,,,,,,,,LiClO4,[Li+].[O-][Cl+3]([O-])([O-])[O-],0.062428148,0.03,0.290702463,105.9645157,,,,,,,,,,,,60,6.44E-05,-4.191114133
,,7/31/2020,GB,,,doi.org/10.1016/j.polymer.2011.06.055,PHA,[Cu]C(=O)CCCCC(=O)OCCCCCCO[Au],[Cu]C(=O)CCCCC(=O)OCCCCCCO[Au],,,,,,0.937571852,0.97,,,,,,38000,,38000,,166.4549477,228.1323253,,,,,,,,,,,,,,,,,,,,,,,,,,,,,,,,,,,,,,,,,,,,,,,LiClO4,[Li+].[O-][Cl+3]([O-])([O-])[O-],0.062428148,0.03,0.290702463,105.9645157,,,,,,,,,,,,52,6.15E-06,-5.211124884
,,7/31/2020,GB,,,doi.org/10.1016/j.polymer.2011.06.055,PHA,[Cu]C(=O)CCCCC(=O)OCCCCCCO[Au],[Cu]C(=O)CCCCC(=O)OCCCCCCO[Au],,,,,,0.937571852,0.97,,,,,,38000,,38000,,166.4549477,228.1323253,,,,,,,,,,,,,,,,,,,,,,,,,,,,,,,,,,,,,,,,,,,,,,,LiClO4,[Li+].[O-][Cl+3]([O-])([O-])[O-],0.062428148,0.03,0.290702463,105.9645157,,,,,,,,,,,,40,1.51E-06,-5.821023053
,,7/31/2020,GB,,,doi.org/10.1016/j.polymer.2011.06.055,PHA,[Cu]C(=O)CCCCC(=O)OCCCCCCO[Au],[Cu]C(=O)CCCCC(=O)OCCCCCCO[Au],,,,,,0.937571852,0.97,,,,,,38000,,38000,,166.4549477,228.1323253,,,,,,,,,,,,,,,,,,,,,,,,,,,,,,,,,,,,,,,,,,,,,,,LiClO4,[Li+].[O-][Cl+3]([O-])([O-])[O-],0.062428148,0.03,0.290702463,105.9645157,,,,,,,,,,,,31,7.34E-07,-6.13430394
,,7/31/2020,GB,,,doi.org/10.1016/j.polymer.2011.06.055,PHA,[Cu]C(=O)CCCCC(=O)OCCCCCCO[Au],[Cu]C(=O)CCCCC(=O)OCCCCCCO[Au],,,,,,0.937571852,0.97,,,,,,38000,,38000,,166.4549477,228.1323253,,,,,,,,,,,,,,,,,,,,,,,,,,,,,,,,,,,,,,,,,,,,,,,LiClO4,[Li+].[O-][Cl+3]([O-])([O-])[O-],0.062428148,0.03,0.290702463,105.9645157,,,,,,,,,,,,16,8.88E-08,-7.051587034
,,7/31/2020,GB,,,doi.org/10.1016/j.polymer.2011.06.055,PCL,[Cu]OC(=O)CCCCC[Au],[Cu]OC(=O)CCCCC[Au],,,,,,0.967780739,0.97,,,,,,65000,,65000,,569.476082,114.0642458,,,,,,,,,,,,,,,,,,,,,,,,,,,,,,,,,,,,,,,,,,,,,,,LiClO4,[Li+].[O-][Cl+3]([O-])([O-])[O-],0.032219261,0.03,0.290702463,105.9645157,,,,,,,,,,,,104,7.39E-05,-4.131355562
,,7/31/2020,GB,,,doi.org/10.1016/j.polymer.2011.06.055,PCL,[Cu]OC(=O)CCCCC[Au],[Cu]OC(=O)CCCCC[Au],,,,,,0.967780739,0.97,,,,,,65000,,65000,,569.476082,114.0642458,,,,,,,,,,,,,,,,,,,,,,,,,,,,,,,,,,,,,,,,,,,,,,,LiClO4,[Li+].[O-][Cl+3]([O-])([O-])[O-],0.032219261,0.03,0.290702463,105.9645157,,,,,,,,,,,,93,6.00E-05,-4.22184875
,,7/31/2020,GB,,,doi.org/10.1016/j.polymer.2011.06.055,PCL,[Cu]OC(=O)CCCCC[Au],[Cu]OC(=O)CCCCC[Au],,,,,,0.967780739,0.97,,,,,,65000,,65000,,569.476082,114.0642458,,,,,,,,,,,,,,,,,,,,,,,,,,,,,,,,,,,,,,,,,,,,,,,LiClO4,[Li+].[O-][Cl+3]([O-])([O-])[O-],0.032219261,0.03,0.290702463,105.9645157,,,,,,,,,,,,82,4.66E-05,-4.331614083
,,7/31/2020,GB,,,doi.org/10.1016/j.polymer.2011.06.055,PCL,[Cu]OC(=O)CCCCC[Au],[Cu]OC(=O)CCCCC[Au],,,,,,0.967780739,0.97,,,,,,65000,,65000,,569.476082,114.0642458,,,,,,,,,,,,,,,,,,,,,,,,,,,,,,,,,,,,,,,,,,,,,,,LiClO4,[Li+].[O-][Cl+3]([O-])([O-])[O-],0.032219261,0.03,0.290702463,105.9645157,,,,,,,,,,,,71,3.50E-05,-4.455931956
,,7/31/2020,GB,,,doi.org/10.1016/j.polymer.2011.06.055,PCL,[Cu]OC(=O)CCCCC[Au],[Cu]OC(=O)CCCCC[Au],,,,,,0.967780739,0.97,,,,,,65000,,65000,,569.476082,114.0642458,,,,,,,,,,,,,,,,,,,,,,,,,,,,,,,,,,,,,,,,,,,,,,,LiClO4,[Li+].[O-][Cl+3]([O-])([O-])[O-],0.032219261,0.03,0.290702463,105.9645157,,,,,,,,,,,,60,2.49E-05,-4.603800653
,,7/31/2020,GB,,,doi.org/10.1016/j.polymer.2011.06.055,PCL,[Cu]OC(=O)CCCCC[Au],[Cu]OC(=O)CCCCC[Au],,,,,,0.967780739,0.97,,,,,,65000,,65000,,569.476082,114.0642458,,,,,,,,,,,,,,,,,,,,,,,,,,,,,,,,,,,,,,,,,,,,,,,LiClO4,[Li+].[O-][Cl+3]([O-])([O-])[O-],0.032219261,0.03,0.290702463,105.9645157,,,,,,,,,,,,50,5.02E-06,-5.299296283
,,7/31/2020,GB,,,doi.org/10.1016/j.polymer.2011.06.055,PCL,[Cu]OC(=O)CCCCC[Au],[Cu]OC(=O)CCCCC[Au],,,,,,0.967780739,0.97,,,,,,65000,,65000,,569.476082,114.0642458,,,,,,,,,,,,,,,,,,,,,,,,,,,,,,,,,,,,,,,,,,,,,,,LiClO4,[Li+].[O-][Cl+3]([O-])([O-])[O-],0.032219261,0.03,0.290702463,105.9645157,,,,,,,,,,,,41,2.60E-06,-5.585026652
,,7/31/2020,GB,,,doi.org/10.1016/j.polymer.2011.06.055,PCL,[Cu]OC(=O)CCCCC[Au],[Cu]OC(=O)CCCCC[Au],,,,,,0.967780739,0.97,,,,,,65000,,65000,,569.476082,114.0642458,,,,,,,,,,,,,,,,,,,,,,,,,,,,,,,,,,,,,,,,,,,,,,,LiClO4,[Li+].[O-][Cl+3]([O-])([O-])[O-],0.032219261,0.03,0.290702463,105.9645157,,,,,,,,,,,,31,8.99E-07,-6.046240308
,,7/31/2020,GB,,,doi.org/10.1016/j.polymer.2011.06.055,PCL,[Cu]OC(=O)CCCCC[Au],[Cu]OC(=O)CCCCC[Au],,,,,,0.967780739,0.97,,,,,,65000,,65000,,569.476082,114.0642458,,,,,,,,,,,,,,,,,,,,,,,,,,,,,,,,,,,,,,,,,,,,,,,LiClO4,[Li+].[O-][Cl+3]([O-])([O-])[O-],0.032219261,0.03,0.290702463,105.9645157,,,,,,,,,,,,20,5.38E-07,-6.269217724
,,7/31/2020,GB,,,doi.org/10.1016/j.polymer.2011.06.055,PEA,[Cu]C(=O)CCCCC(=O)OCCO[Au],[Cu]C(=O)CCCCC(=O)OCCO[Au],,,,,,0.921263806,0.95,,,,,,10000,,10000,,58.07875479,172.0697251,,,,,,,,,,,,,,,,,,,,,,,,,,,,,,,,,,,,,,,,,,,,,,,LiClO4,[Li+].[O-][Cl+3]([O-])([O-])[O-],0.078736194,0.05,0.494704192,105.9645157,,,,,,,,,,,,104,0.000886,-3.052566278
,,7/31/2020,GB,,,doi.org/10.1016/j.polymer.2011.06.055,PEA,[Cu]C(=O)CCCCC(=O)OCCO[Au],[Cu]C(=O)CCCCC(=O)OCCO[Au],,,,,,0.921263806,0.95,,,,,,10000,,10000,,58.07875479,172.0697251,,,,,,,,,,,,,,,,,,,,,,,,,,,,,,,,,,,,,,,,,,,,,,,LiClO4,[Li+].[O-][Cl+3]([O-])([O-])[O-],0.078736194,0.05,0.494704192,105.9645157,,,,,,,,,,,,93,0.000672,-3.172630727
,,7/31/2020,GB,,,doi.org/10.1016/j.polymer.2011.06.055,PEA,[Cu]C(=O)CCCCC(=O)OCCO[Au],[Cu]C(=O)CCCCC(=O)OCCO[Au],,,,,,0.921263806,0.95,,,,,,10000,,10000,,58.07875479,172.0697251,,,,,,,,,,,,,,,,,,,,,,,,,,,,,,,,,,,,,,,,,,,,,,,LiClO4,[Li+].[O-][Cl+3]([O-])([O-])[O-],0.078736194,0.05,0.494704192,105.9645157,,,,,,,,,,,,82,0.000495,-3.305394801
,,7/31/2020,GB,,,doi.org/10.1016/j.polymer.2011.06.055,PEA,[Cu]C(=O)CCCCC(=O)OCCO[Au],[Cu]C(=O)CCCCC(=O)OCCO[Au],,,,,,0.921263806,0.95,,,,,,10000,,10000,,58.07875479,172.0697251,,,,,,,,,,,,,,,,,,,,,,,,,,,,,,,,,,,,,,,,,,,,,,,LiClO4,[Li+].[O-][Cl+3]([O-])([O-])[O-],0.078736194,0.05,0.494704192,105.9645157,,,,,,,,,,,,71,0.000311,-3.507239611
,,7/31/2020,GB,,,doi.org/10.1016/j.polymer.2011.06.055,PEA,[Cu]C(=O)CCCCC(=O)OCCO[Au],[Cu]C(=O)CCCCC(=O)OCCO[Au],,,,,,0.921263806,0.95,,,,,,10000,,10000,,58.07875479,172.0697251,,,,,,,,,,,,,,,,,,,,,,,,,,,,,,,,,,,,,,,,,,,,,,,LiClO4,[Li+].[O-][Cl+3]([O-])([O-])[O-],0.078736194,0.05,0.494704192,105.9645157,,,,,,,,,,,,60,0.000196,-3.707743929
,,7/31/2020,GB,,,doi.org/10.1016/j.polymer.2011.06.055,PEA,[Cu]C(=O)CCCCC(=O)OCCO[Au],[Cu]C(=O)CCCCC(=O)OCCO[Au],,,,,,0.921263806,0.95,,,,,,10000,,10000,,58.07875479,172.0697251,,,,,,,,,,,,,,,,,,,,,,,,,,,,,,,,,,,,,,,,,,,,,,,LiClO4,[Li+].[O-][Cl+3]([O-])([O-])[O-],0.078736194,0.05,0.494704192,105.9645157,,,,,,,,,,,,52,0.00013,-3.886056648
,,7/31/2020,GB,,,doi.org/10.1016/j.polymer.2011.06.055,PEA,[Cu]C(=O)CCCCC(=O)OCCO[Au],[Cu]C(=O)CCCCC(=O)OCCO[Au],,,,,,0.921263806,0.95,,,,,,10000,,10000,,58.07875479,172.0697251,,,,,,,,,,,,,,,,,,,,,,,,,,,,,,,,,,,,,,,,,,,,,,,LiClO4,[Li+].[O-][Cl+3]([O-])([O-])[O-],0.078736194,0.05,0.494704192,105.9645157,,,,,,,,,,,,40,1.29E-05,-4.88941029
,,7/31/2020,GB,,,doi.org/10.1016/j.polymer.2011.06.055,PEA,[Cu]C(=O)CCCCC(=O)OCCO[Au],[Cu]C(=O)CCCCC(=O)OCCO[Au],,,,,,0.921263806,0.95,,,,,,10000,,10000,,58.07875479,172.0697251,,,,,,,,,,,,,,,,,,,,,,,,,,,,,,,,,,,,,,,,,,,,,,,LiClO4,[Li+].[O-][Cl+3]([O-])([O-])[O-],0.078736194,0.05,0.494704192,105.9645157,,,,,,,,,,,,30,2.38E-06,-5.623423043
,,7/31/2020,GB,,,doi.org/10.1016/j.polymer.2011.06.055,PEA,[Cu]C(=O)CCCCC(=O)OCCO[Au],[Cu]C(=O)CCCCC(=O)OCCO[Au],,,,,,0.921263806,0.95,,,,,,10000,,10000,,58.07875479,172.0697251,,,,,,,,,,,,,,,,,,,,,,,,,,,,,,,,,,,,,,,,,,,,,,,LiClO4,[Li+].[O-][Cl+3]([O-])([O-])[O-],0.078736194,0.05,0.494704192,105.9645157,,,,,,,,,,,,15,3.69E-07,-6.432973634
,,7/31/2020,GB,,,doi.org/10.1016/j.polymer.2011.06.055,PBA,[Cu]C(=O)CCCCC(=O)OCCCCO[Au],[Cu]C(=O)CCCCC(=O)OCCCCO[Au],,,,,,0.909596729,0.95,,,,,,12000,,12000,,59.93107926,200.1010252,,,,,,,,,,,,,,,,,,,,,,,,,,,,,,,,,,,,,,,,,,,,,,,LiClO4,[Li+].[O-][Cl+3]([O-])([O-])[O-],0.090403271,0.05,0.494704192,105.9645157,,,,,,,,,,,,103,0.000759,-3.119758224
,,7/31/2020,GB,,,doi.org/10.1016/j.polymer.2011.06.055,PBA,[Cu]C(=O)CCCCC(=O)OCCCCO[Au],[Cu]C(=O)CCCCC(=O)OCCCCO[Au],,,,,,0.909596729,0.95,,,,,,12000,,12000,,59.93107926,200.1010252,,,,,,,,,,,,,,,,,,,,,,,,,,,,,,,,,,,,,,,,,,,,,,,LiClO4,[Li+].[O-][Cl+3]([O-])([O-])[O-],0.090403271,0.05,0.494704192,105.9645157,,,,,,,,,,,,93,0.000587,-3.231361899
,,7/31/2020,GB,,,doi.org/10.1016/j.polymer.2011.06.055,PBA,[Cu]C(=O)CCCCC(=O)OCCCCO[Au],[Cu]C(=O)CCCCC(=O)OCCCCO[Au],,,,,,0.909596729,0.95,,,,,,12000,,12000,,59.93107926,200.1010252,,,,,,,,,,,,,,,,,,,,,,,,,,,,,,,,,,,,,,,,,,,,,,,LiClO4,[Li+].[O-][Cl+3]([O-])([O-])[O-],0.090403271,0.05,0.494704192,105.9645157,,,,,,,,,,,,82,0.000447,-3.349692477
,,7/31/2020,GB,,,doi.org/10.1016/j.polymer.2011.06.055,PBA,[Cu]C(=O)CCCCC(=O)OCCCCO[Au],[Cu]C(=O)CCCCC(=O)OCCCCO[Au],,,,,,0.909596729,0.95,,,,,,12000,,12000,,59.93107926,200.1010252,,,,,,,,,,,,,,,,,,,,,,,,,,,,,,,,,,,,,,,,,,,,,,,LiClO4,[Li+].[O-][Cl+3]([O-])([O-])[O-],0.090403271,0.05,0.494704192,105.9645157,,,,,,,,,,,,71,0.000325,-3.488116639
,,7/31/2020,GB,,,doi.org/10.1016/j.polymer.2011.06.055,PBA,[Cu]C(=O)CCCCC(=O)OCCCCO[Au],[Cu]C(=O)CCCCC(=O)OCCCCO[Au],,,,,,0.909596729,0.95,,,,,,12000,,12000,,59.93107926,200.1010252,,,,,,,,,,,,,,,,,,,,,,,,,,,,,,,,,,,,,,,,,,,,,,,LiClO4,[Li+].[O-][Cl+3]([O-])([O-])[O-],0.090403271,0.05,0.494704192,105.9645157,,,,,,,,,,,,60,0.000217,-3.663540266
,,7/31/2020,GB,,,doi.org/10.1016/j.polymer.2011.06.055,PBA,[Cu]C(=O)CCCCC(=O)OCCCCO[Au],[Cu]C(=O)CCCCC(=O)OCCCCO[Au],,,,,,0.909596729,0.95,,,,,,12000,,12000,,59.93107926,200.1010252,,,,,,,,,,,,,,,,,,,,,,,,,,,,,,,,,,,,,,,,,,,,,,,LiClO4,[Li+].[O-][Cl+3]([O-])([O-])[O-],0.090403271,0.05,0.494704192,105.9645157,,,,,,,,,,,,52,0.00015,-3.823908741
,,7/31/2020,GB,,,doi.org/10.1016/j.polymer.2011.06.055,PBA,[Cu]C(=O)CCCCC(=O)OCCCCO[Au],[Cu]C(=O)CCCCC(=O)OCCCCO[Au],,,,,,0.909596729,0.95,,,,,,12000,,12000,,59.93107926,200.1010252,,,,,,,,,,,,,,,,,,,,,,,,,,,,,,,,,,,,,,,,,,,,,,,LiClO4,[Li+].[O-][Cl+3]([O-])([O-])[O-],0.090403271,0.05,0.494704192,105.9645157,,,,,,,,,,,,40,1.26E-05,-4.899629455
,,7/31/2020,GB,,,doi.org/10.1016/j.polymer.2011.06.055,PBA,[Cu]C(=O)CCCCC(=O)OCCCCO[Au],[Cu]C(=O)CCCCC(=O)OCCCCO[Au],,,,,,0.909596729,0.95,,,,,,12000,,12000,,59.93107926,200.1010252,,,,,,,,,,,,,,,,,,,,,,,,,,,,,,,,,,,,,,,,,,,,,,,LiClO4,[Li+].[O-][Cl+3]([O-])([O-])[O-],0.090403271,0.05,0.494704192,105.9645157,,,,,,,,,,,,30,8.87E-07,-6.05207638
,,7/31/2020,GB,,,doi.org/10.1016/j.polymer.2011.06.055,PBA,[Cu]C(=O)CCCCC(=O)OCCCCO[Au],[Cu]C(=O)CCCCC(=O)OCCCCO[Au],,,,,,0.909596729,0.95,,,,,,12000,,12000,,59.93107926,200.1010252,,,,,,,,,,,,,,,,,,,,,,,,,,,,,,,,,,,,,,,,,,,,,,,LiClO4,[Li+].[O-][Cl+3]([O-])([O-])[O-],0.090403271,0.05,0.494704192,105.9645157,,,,,,,,,,,,15,1.57E-07,-6.804100348
,,7/31/2020,GB,,,doi.org/10.1016/j.polymer.2011.06.055,PHA,[Cu]C(=O)CCCCC(=O)OCCCCCCO[Au],[Cu]C(=O)CCCCC(=O)OCCCCCCO[Au],,,,,,0.898221464,0.95,,,,,,38000,,38000,,166.4549477,228.1323253,,,,,,,,,,,,,,,,,,,,,,,,,,,,,,,,,,,,,,,,,,,,,,,LiClO4,[Li+].[O-][Cl+3]([O-])([O-])[O-],0.101778536,0.05,0.494704192,105.9645157,,,,,,,,,,,,103,0.000549,-3.260427656
,,7/31/2020,GB,,,doi.org/10.1016/j.polymer.2011.06.055,PHA,[Cu]C(=O)CCCCC(=O)OCCCCCCO[Au],[Cu]C(=O)CCCCC(=O)OCCCCCCO[Au],,,,,,0.898221464,0.95,,,,,,38000,,38000,,166.4549477,228.1323253,,,,,,,,,,,,,,,,,,,,,,,,,,,,,,,,,,,,,,,,,,,,,,,LiClO4,[Li+].[O-][Cl+3]([O-])([O-])[O-],0.101778536,0.05,0.494704192,105.9645157,,,,,,,,,,,,92,0.000431,-3.36552273
,,7/31/2020,GB,,,doi.org/10.1016/j.polymer.2011.06.055,PHA,[Cu]C(=O)CCCCC(=O)OCCCCCCO[Au],[Cu]C(=O)CCCCC(=O)OCCCCCCO[Au],,,,,,0.898221464,0.95,,,,,,38000,,38000,,166.4549477,228.1323253,,,,,,,,,,,,,,,,,,,,,,,,,,,,,,,,,,,,,,,,,,,,,,,LiClO4,[Li+].[O-][Cl+3]([O-])([O-])[O-],0.101778536,0.05,0.494704192,105.9645157,,,,,,,,,,,,81,0.000341,-3.467245621
,,7/31/2020,GB,,,doi.org/10.1016/j.polymer.2011.06.055,PHA,[Cu]C(=O)CCCCC(=O)OCCCCCCO[Au],[Cu]C(=O)CCCCC(=O)OCCCCCCO[Au],,,,,,0.898221464,0.95,,,,,,38000,,38000,,166.4549477,228.1323253,,,,,,,,,,,,,,,,,,,,,,,,,,,,,,,,,,,,,,,,,,,,,,,LiClO4,[Li+].[O-][Cl+3]([O-])([O-])[O-],0.101778536,0.05,0.494704192,105.9645157,,,,,,,,,,,,71,0.000252,-3.598599459
,,7/31/2020,GB,,,doi.org/10.1016/j.polymer.2011.06.055,PHA,[Cu]C(=O)CCCCC(=O)OCCCCCCO[Au],[Cu]C(=O)CCCCC(=O)OCCCCCCO[Au],,,,,,0.898221464,0.95,,,,,,38000,,38000,,166.4549477,228.1323253,,,,,,,,,,,,,,,,,,,,,,,,,,,,,,,,,,,,,,,,,,,,,,,LiClO4,[Li+].[O-][Cl+3]([O-])([O-])[O-],0.101778536,0.05,0.494704192,105.9645157,,,,,,,,,,,,60,0.000172,-3.764471553
,,7/31/2020,GB,,,doi.org/10.1016/j.polymer.2011.06.055,PHA,[Cu]C(=O)CCCCC(=O)OCCCCCCO[Au],[Cu]C(=O)CCCCC(=O)OCCCCCCO[Au],,,,,,0.898221464,0.95,,,,,,38000,,38000,,166.4549477,228.1323253,,,,,,,,,,,,,,,,,,,,,,,,,,,,,,,,,,,,,,,,,,,,,,,LiClO4,[Li+].[O-][Cl+3]([O-])([O-])[O-],0.101778536,0.05,0.494704192,105.9645157,,,,,,,,,,,,52,1.66E-05,-4.779891912
,,7/31/2020,GB,,,doi.org/10.1016/j.polymer.2011.06.055,PHA,[Cu]C(=O)CCCCC(=O)OCCCCCCO[Au],[Cu]C(=O)CCCCC(=O)OCCCCCCO[Au],,,,,,0.898221464,0.95,,,,,,38000,,38000,,166.4549477,228.1323253,,,,,,,,,,,,,,,,,,,,,,,,,,,,,,,,,,,,,,,,,,,,,,,LiClO4,[Li+].[O-][Cl+3]([O-])([O-])[O-],0.101778536,0.05,0.494704192,105.9645157,,,,,,,,,,,,40,2.32E-06,-5.634512015
,,7/31/2020,GB,,,doi.org/10.1016/j.polymer.2011.06.055,PHA,[Cu]C(=O)CCCCC(=O)OCCCCCCO[Au],[Cu]C(=O)CCCCC(=O)OCCCCCCO[Au],,,,,,0.898221464,0.95,,,,,,38000,,38000,,166.4549477,228.1323253,,,,,,,,,,,,,,,,,,,,,,,,,,,,,,,,,,,,,,,,,,,,,,,LiClO4,[Li+].[O-][Cl+3]([O-])([O-])[O-],0.101778536,0.05,0.494704192,105.9645157,,,,,,,,,,,,31,5.44E-07,-6.2644011
,,7/31/2020,GB,,,doi.org/10.1016/j.polymer.2011.06.055,PHA,[Cu]C(=O)CCCCC(=O)OCCCCCCO[Au],[Cu]C(=O)CCCCC(=O)OCCCCCCO[Au],,,,,,0.898221464,0.95,,,,,,38000,,38000,,166.4549477,228.1323253,,,,,,,,,,,,,,,,,,,,,,,,,,,,,,,,,,,,,,,,,,,,,,,LiClO4,[Li+].[O-][Cl+3]([O-])([O-])[O-],0.101778536,0.05,0.494704192,105.9645157,,,,,,,,,,,,16,9.35E-08,-7.029188389
,,7/31/2020,GB,,,doi.org/10.1016/j.polymer.2011.06.055,PCL,[Cu]OC(=O)CCCCC[Au],[Cu]OC(=O)CCCCC[Au],,,,,,0.946383012,0.95,,,,,,65000,,65000,,569.476082,114.0642458,,,,,,,,,,,,,,,,,,,,,,,,,,,,,,,,,,,,,,,,,,,,,,,LiClO4,[Li+].[O-][Cl+3]([O-])([O-])[O-],0.053616988,0.05,0.494704192,105.9645157,,,,,,,,,,,,104,0.000369,-3.432973634
,,7/31/2020,GB,,,doi.org/10.1016/j.polymer.2011.06.055,PCL,[Cu]OC(=O)CCCCC[Au],[Cu]OC(=O)CCCCC[Au],,,,,,0.946383012,0.95,,,,,,65000,,65000,,569.476082,114.0642458,,,,,,,,,,,,,,,,,,,,,,,,,,,,,,,,,,,,,,,,,,,,,,,LiClO4,[Li+].[O-][Cl+3]([O-])([O-])[O-],0.053616988,0.05,0.494704192,105.9645157,,,,,,,,,,,,93,0.000295,-3.530177984
,,7/31/2020,GB,,,doi.org/10.1016/j.polymer.2011.06.055,PCL,[Cu]OC(=O)CCCCC[Au],[Cu]OC(=O)CCCCC[Au],,,,,,0.946383012,0.95,,,,,,65000,,65000,,569.476082,114.0642458,,,,,,,,,,,,,,,,,,,,,,,,,,,,,,,,,,,,,,,,,,,,,,,LiClO4,[Li+].[O-][Cl+3]([O-])([O-])[O-],0.053616988,0.05,0.494704192,105.9645157,,,,,,,,,,,,82,0.000206,-3.68613278
,,7/31/2020,GB,,,doi.org/10.1016/j.polymer.2011.06.055,PCL,[Cu]OC(=O)CCCCC[Au],[Cu]OC(=O)CCCCC[Au],,,,,,0.946383012,0.95,,,,,,65000,,65000,,569.476082,114.0642458,,,,,,,,,,,,,,,,,,,,,,,,,,,,,,,,,,,,,,,,,,,,,,,LiClO4,[Li+].[O-][Cl+3]([O-])([O-])[O-],0.053616988,0.05,0.494704192,105.9645157,,,,,,,,,,,,71,0.000163,-3.787812396
,,7/31/2020,GB,,,doi.org/10.1016/j.polymer.2011.06.055,PCL,[Cu]OC(=O)CCCCC[Au],[Cu]OC(=O)CCCCC[Au],,,,,,0.946383012,0.95,,,,,,65000,,65000,,569.476082,114.0642458,,,,,,,,,,,,,,,,,,,,,,,,,,,,,,,,,,,,,,,,,,,,,,,LiClO4,[Li+].[O-][Cl+3]([O-])([O-])[O-],0.053616988,0.05,0.494704192,105.9645157,,,,,,,,,,,,60,0.000109,-3.962573502
,,7/31/2020,GB,,,doi.org/10.1016/j.polymer.2011.06.055,PCL,[Cu]OC(=O)CCCCC[Au],[Cu]OC(=O)CCCCC[Au],,,,,,0.946383012,0.95,,,,,,65000,,65000,,569.476082,114.0642458,,,,,,,,,,,,,,,,,,,,,,,,,,,,,,,,,,,,,,,,,,,,,,,LiClO4,[Li+].[O-][Cl+3]([O-])([O-])[O-],0.053616988,0.05,0.494704192,105.9645157,,,,,,,,,,,,50,2.52E-05,-4.598599459
,,7/31/2020,GB,,,doi.org/10.1016/j.polymer.2011.06.055,PCL,[Cu]OC(=O)CCCCC[Au],[Cu]OC(=O)CCCCC[Au],,,,,,0.946383012,0.95,,,,,,65000,,65000,,569.476082,114.0642458,,,,,,,,,,,,,,,,,,,,,,,,,,,,,,,,,,,,,,,,,,,,,,,LiClO4,[Li+].[O-][Cl+3]([O-])([O-])[O-],0.053616988,0.05,0.494704192,105.9645157,,,,,,,,,,,,41,2.18E-06,-5.661543506
,,7/31/2020,GB,,,doi.org/10.1016/j.polymer.2011.06.055,PCL,[Cu]OC(=O)CCCCC[Au],[Cu]OC(=O)CCCCC[Au],,,,,,0.946383012,0.95,,,,,,65000,,65000,,569.476082,114.0642458,,,,,,,,,,,,,,,,,,,,,,,,,,,,,,,,,,,,,,,,,,,,,,,LiClO4,[Li+].[O-][Cl+3]([O-])([O-])[O-],0.053616988,0.05,0.494704192,105.9645157,,,,,,,,,,,,31,8.70E-07,-6.060480747
,,7/31/2020,GB,,,doi.org/10.1016/j.polymer.2011.06.055,PCL,[Cu]OC(=O)CCCCC[Au],[Cu]OC(=O)CCCCC[Au],,,,,,0.946383012,0.95,,,,,,65000,,65000,,569.476082,114.0642458,,,,,,,,,,,,,,,,,,,,,,,,,,,,,,,,,,,,,,,,,,,,,,,LiClO4,[Li+].[O-][Cl+3]([O-])([O-])[O-],0.053616988,0.05,0.494704192,105.9645157,,,,,,,,,,,,20,7.31E-07,-6.136082623
,,7/31/2020,GB,,,doi.org/10.1016/j.polymer.2011.06.055,PEA,[Cu]C(=O)CCCCC(=O)OCCO[Au],[Cu]C(=O)CCCCC(=O)OCCO[Au],,,,,,0.847151082,0.9,,,,,,10000,,10000,,58.07875479,172.0697251,,,,,,,,,,,,,,,,,,,,,,,,,,,,,,,,,,,,,,,,,,,,,,,LiClO4,[Li+].[O-][Cl+3]([O-])([O-])[O-],0.152848918,0.1,1.044375516,105.9645157,,,,,,,,,,,,101,0.0019,-2.721246399
,,7/31/2020,GB,,,doi.org/10.1016/j.polymer.2011.06.055,PEA,[Cu]C(=O)CCCCC(=O)OCCO[Au],[Cu]C(=O)CCCCC(=O)OCCO[Au],,,,,,0.847151082,0.9,,,,,,10000,,10000,,58.07875479,172.0697251,,,,,,,,,,,,,,,,,,,,,,,,,,,,,,,,,,,,,,,,,,,,,,,LiClO4,[Li+].[O-][Cl+3]([O-])([O-])[O-],0.152848918,0.1,1.044375516,105.9645157,,,,,,,,,,,,92,0.00135,-2.869666232
,,7/31/2020,GB,,,doi.org/10.1016/j.polymer.2011.06.055,PEA,[Cu]C(=O)CCCCC(=O)OCCO[Au],[Cu]C(=O)CCCCC(=O)OCCO[Au],,,,,,0.847151082,0.9,,,,,,10000,,10000,,58.07875479,172.0697251,,,,,,,,,,,,,,,,,,,,,,,,,,,,,,,,,,,,,,,,,,,,,,,LiClO4,[Li+].[O-][Cl+3]([O-])([O-])[O-],0.152848918,0.1,1.044375516,105.9645157,,,,,,,,,,,,81,0.000869,-3.060980224
,,7/31/2020,GB,,,doi.org/10.1016/j.polymer.2011.06.055,PEA,[Cu]C(=O)CCCCC(=O)OCCO[Au],[Cu]C(=O)CCCCC(=O)OCCO[Au],,,,,,0.847151082,0.9,,,,,,10000,,10000,,58.07875479,172.0697251,,,,,,,,,,,,,,,,,,,,,,,,,,,,,,,,,,,,,,,,,,,,,,,LiClO4,[Li+].[O-][Cl+3]([O-])([O-])[O-],0.152848918,0.1,1.044375516,105.9645157,,,,,,,,,,,,70,0.000542,-3.266000713
,,7/31/2020,GB,,,doi.org/10.1016/j.polymer.2011.06.055,PEA,[Cu]C(=O)CCCCC(=O)OCCO[Au],[Cu]C(=O)CCCCC(=O)OCCO[Au],,,,,,0.847151082,0.9,,,,,,10000,,10000,,58.07875479,172.0697251,,,,,,,,,,,,,,,,,,,,,,,,,,,,,,,,,,,,,,,,,,,,,,,LiClO4,[Li+].[O-][Cl+3]([O-])([O-])[O-],0.152848918,0.1,1.044375516,105.9645157,,,,,,,,,,,,60,0.000294,-3.53165267
,,7/31/2020,GB,,,doi.org/10.1016/j.polymer.2011.06.055,PEA,[Cu]C(=O)CCCCC(=O)OCCO[Au],[Cu]C(=O)CCCCC(=O)OCCO[Au],,,,,,0.847151082,0.9,,,,,,10000,,10000,,58.07875479,172.0697251,,,,,,,,,,,,,,,,,,,,,,,,,,,,,,,,,,,,,,,,,,,,,,,LiClO4,[Li+].[O-][Cl+3]([O-])([O-])[O-],0.152848918,0.1,1.044375516,105.9645157,,,,,,,,,,,,50,0.000152,-3.818156412
,,7/31/2020,GB,,,doi.org/10.1016/j.polymer.2011.06.055,PEA,[Cu]C(=O)CCCCC(=O)OCCO[Au],[Cu]C(=O)CCCCC(=O)OCCO[Au],,,,,,0.847151082,0.9,,,,,,10000,,10000,,58.07875479,172.0697251,,,,,,,,,,,,,,,,,,,,,,,,,,,,,,,,,,,,,,,,,,,,,,,LiClO4,[Li+].[O-][Cl+3]([O-])([O-])[O-],0.152848918,0.1,1.044375516,105.9645157,,,,,,,,,,,,40,5.30E-05,-4.27572413
,,7/31/2020,GB,,,doi.org/10.1016/j.polymer.2011.06.055,PEA,[Cu]C(=O)CCCCC(=O)OCCO[Au],[Cu]C(=O)CCCCC(=O)OCCO[Au],,,,,,0.847151082,0.9,,,,,,10000,,10000,,58.07875479,172.0697251,,,,,,,,,,,,,,,,,,,,,,,,,,,,,,,,,,,,,,,,,,,,,,,LiClO4,[Li+].[O-][Cl+3]([O-])([O-])[O-],0.152848918,0.1,1.044375516,105.9645157,,,,,,,,,,,,30,2.40E-05,-4.619788758
,,7/31/2020,GB,,,doi.org/10.1016/j.polymer.2011.06.055,PEA,[Cu]C(=O)CCCCC(=O)OCCO[Au],[Cu]C(=O)CCCCC(=O)OCCO[Au],,,,,,0.847151082,0.9,,,,,,10000,,10000,,58.07875479,172.0697251,,,,,,,,,,,,,,,,,,,,,,,,,,,,,,,,,,,,,,,,,,,,,,,LiClO4,[Li+].[O-][Cl+3]([O-])([O-])[O-],0.152848918,0.1,1.044375516,105.9645157,,,,,,,,,,,,20,1.05E-05,-4.978810701
,,7/31/2020,GB,,,doi.org/10.1016/j.polymer.2011.06.055,PBA,[Cu]C(=O)CCCCC(=O)OCCCCO[Au],[Cu]C(=O)CCCCC(=O)OCCCCO[Au],,,,,,0.826569419,0.9,,,,,,12000,,12000,,59.93107926,200.1010252,,,,,,,,,,,,,,,,,,,,,,,,,,,,,,,,,,,,,,,,,,,,,,,LiClO4,[Li+].[O-][Cl+3]([O-])([O-])[O-],0.173430581,0.1,1.044375516,105.9645157,,,,,,,,,,,,100,0.00158,-2.801342913
,,7/31/2020,GB,,,doi.org/10.1016/j.polymer.2011.06.055,PBA,[Cu]C(=O)CCCCC(=O)OCCCCO[Au],[Cu]C(=O)CCCCC(=O)OCCCCO[Au],,,,,,0.826569419,0.9,,,,,,12000,,12000,,59.93107926,200.1010252,,,,,,,,,,,,,,,,,,,,,,,,,,,,,,,,,,,,,,,,,,,,,,,LiClO4,[Li+].[O-][Cl+3]([O-])([O-])[O-],0.173430581,0.1,1.044375516,105.9645157,,,,,,,,,,,,91,0.00127,-2.896196279
,,7/31/2020,GB,,,doi.org/10.1016/j.polymer.2011.06.055,PBA,[Cu]C(=O)CCCCC(=O)OCCCCO[Au],[Cu]C(=O)CCCCC(=O)OCCCCO[Au],,,,,,0.826569419,0.9,,,,,,12000,,12000,,59.93107926,200.1010252,,,,,,,,,,,,,,,,,,,,,,,,,,,,,,,,,,,,,,,,,,,,,,,LiClO4,[Li+].[O-][Cl+3]([O-])([O-])[O-],0.173430581,0.1,1.044375516,105.9645157,,,,,,,,,,,,82,0.000949,-3.022733788
,,7/31/2020,GB,,,doi.org/10.1016/j.polymer.2011.06.055,PBA,[Cu]C(=O)CCCCC(=O)OCCCCO[Au],[Cu]C(=O)CCCCC(=O)OCCCCO[Au],,,,,,0.826569419,0.9,,,,,,12000,,12000,,59.93107926,200.1010252,,,,,,,,,,,,,,,,,,,,,,,,,,,,,,,,,,,,,,,,,,,,,,,LiClO4,[Li+].[O-][Cl+3]([O-])([O-])[O-],0.173430581,0.1,1.044375516,105.9645157,,,,,,,,,,,,70,0.00058,-3.236572006
,,7/31/2020,GB,,,doi.org/10.1016/j.polymer.2011.06.055,PBA,[Cu]C(=O)CCCCC(=O)OCCCCO[Au],[Cu]C(=O)CCCCC(=O)OCCCCO[Au],,,,,,0.826569419,0.9,,,,,,12000,,12000,,59.93107926,200.1010252,,,,,,,,,,,,,,,,,,,,,,,,,,,,,,,,,,,,,,,,,,,,,,,LiClO4,[Li+].[O-][Cl+3]([O-])([O-])[O-],0.173430581,0.1,1.044375516,105.9645157,,,,,,,,,,,,60,0.000375,-3.425968732
,,7/31/2020,GB,,,doi.org/10.1016/j.polymer.2011.06.055,PBA,[Cu]C(=O)CCCCC(=O)OCCCCO[Au],[Cu]C(=O)CCCCC(=O)OCCCCO[Au],,,,,,0.826569419,0.9,,,,,,12000,,12000,,59.93107926,200.1010252,,,,,,,,,,,,,,,,,,,,,,,,,,,,,,,,,,,,,,,,,,,,,,,LiClO4,[Li+].[O-][Cl+3]([O-])([O-])[O-],0.173430581,0.1,1.044375516,105.9645157,,,,,,,,,,,,50,0.000212,-3.673664139
,,7/31/2020,GB,,,doi.org/10.1016/j.polymer.2011.06.055,PBA,[Cu]C(=O)CCCCC(=O)OCCCCO[Au],[Cu]C(=O)CCCCC(=O)OCCCCO[Au],,,,,,0.826569419,0.9,,,,,,12000,,12000,,59.93107926,200.1010252,,,,,,,,,,,,,,,,,,,,,,,,,,,,,,,,,,,,,,,,,,,,,,,LiClO4,[Li+].[O-][Cl+3]([O-])([O-])[O-],0.173430581,0.1,1.044375516,105.9645157,,,,,,,,,,,,40,2.63E-05,-4.580044252
,,7/31/2020,GB,,,doi.org/10.1016/j.polymer.2011.06.055,PBA,[Cu]C(=O)CCCCC(=O)OCCCCO[Au],[Cu]C(=O)CCCCC(=O)OCCCCO[Au],,,,,,0.826569419,0.9,,,,,,12000,,12000,,59.93107926,200.1010252,,,,,,,,,,,,,,,,,,,,,,,,,,,,,,,,,,,,,,,,,,,,,,,LiClO4,[Li+].[O-][Cl+3]([O-])([O-])[O-],0.173430581,0.1,1.044375516,105.9645157,,,,,,,,,,,,30,1.87E-06,-5.728158393
,,7/31/2020,GB,,,doi.org/10.1016/j.polymer.2011.06.055,PBA,[Cu]C(=O)CCCCC(=O)OCCCCO[Au],[Cu]C(=O)CCCCC(=O)OCCCCO[Au],,,,,,0.826569419,0.9,,,,,,12000,,12000,,59.93107926,200.1010252,,,,,,,,,,,,,,,,,,,,,,,,,,,,,,,,,,,,,,,,,,,,,,,LiClO4,[Li+].[O-][Cl+3]([O-])([O-])[O-],0.173430581,0.1,1.044375516,105.9645157,,,,,,,,,,,,16,4.91E-07,-6.308918508
,,7/31/2020,GB,,,doi.org/10.1016/j.polymer.2011.06.055,PHA,[Cu]C(=O)CCCCC(=O)OCCCCCCO[Au],[Cu]C(=O)CCCCC(=O)OCCCCCCO[Au],,,,,,0.806964104,0.9,,,,,,38000,,38000,,166.4549477,228.1323253,,,,,,,,,,,,,,,,,,,,,,,,,,,,,,,,,,,,,,,,,,,,,,,LiClO4,[Li+].[O-][Cl+3]([O-])([O-])[O-],0.193035896,0.1,1.044375516,105.9645157,,,,,,,,,,,,100,0.00122,-2.913640169
,,7/31/2020,GB,,,doi.org/10.1016/j.polymer.2011.06.055,PHA,[Cu]C(=O)CCCCC(=O)OCCCCCCO[Au],[Cu]C(=O)CCCCC(=O)OCCCCCCO[Au],,,,,,0.806964104,0.9,,,,,,38000,,38000,,166.4549477,228.1323253,,,,,,,,,,,,,,,,,,,,,,,,,,,,,,,,,,,,,,,,,,,,,,,LiClO4,[Li+].[O-][Cl+3]([O-])([O-])[O-],0.193035896,0.1,1.044375516,105.9645157,,,,,,,,,,,,91,0.00102,-2.991399828
,,7/31/2020,GB,,,doi.org/10.1016/j.polymer.2011.06.055,PHA,[Cu]C(=O)CCCCC(=O)OCCCCCCO[Au],[Cu]C(=O)CCCCC(=O)OCCCCCCO[Au],,,,,,0.806964104,0.9,,,,,,38000,,38000,,166.4549477,228.1323253,,,,,,,,,,,,,,,,,,,,,,,,,,,,,,,,,,,,,,,,,,,,,,,LiClO4,[Li+].[O-][Cl+3]([O-])([O-])[O-],0.193035896,0.1,1.044375516,105.9645157,,,,,,,,,,,,82,0.00077,-3.113509275
,,7/31/2020,GB,,,doi.org/10.1016/j.polymer.2011.06.055,PHA,[Cu]C(=O)CCCCC(=O)OCCCCCCO[Au],[Cu]C(=O)CCCCC(=O)OCCCCCCO[Au],,,,,,0.806964104,0.9,,,,,,38000,,38000,,166.4549477,228.1323253,,,,,,,,,,,,,,,,,,,,,,,,,,,,,,,,,,,,,,,,,,,,,,,LiClO4,[Li+].[O-][Cl+3]([O-])([O-])[O-],0.193035896,0.1,1.044375516,105.9645157,,,,,,,,,,,,70,0.00054,-3.26760624
,,7/31/2020,GB,,,doi.org/10.1016/j.polymer.2011.06.055,PHA,[Cu]C(=O)CCCCC(=O)OCCCCCCO[Au],[Cu]C(=O)CCCCC(=O)OCCCCCCO[Au],,,,,,0.806964104,0.9,,,,,,38000,,38000,,166.4549477,228.1323253,,,,,,,,,,,,,,,,,,,,,,,,,,,,,,,,,,,,,,,,,,,,,,,LiClO4,[Li+].[O-][Cl+3]([O-])([O-])[O-],0.193035896,0.1,1.044375516,105.9645157,,,,,,,,,,,,60,0.000343,-3.46470588
,,7/31/2020,GB,,,doi.org/10.1016/j.polymer.2011.06.055,PHA,[Cu]C(=O)CCCCC(=O)OCCCCCCO[Au],[Cu]C(=O)CCCCC(=O)OCCCCCCO[Au],,,,,,0.806964104,0.9,,,,,,38000,,38000,,166.4549477,228.1323253,,,,,,,,,,,,,,,,,,,,,,,,,,,,,,,,,,,,,,,,,,,,,,,LiClO4,[Li+].[O-][Cl+3]([O-])([O-])[O-],0.193035896,0.1,1.044375516,105.9645157,,,,,,,,,,,,50,1.37E-05,-4.863279433
,,7/31/2020,GB,,,doi.org/10.1016/j.polymer.2011.06.055,PHA,[Cu]C(=O)CCCCC(=O)OCCCCCCO[Au],[Cu]C(=O)CCCCC(=O)OCCCCCCO[Au],,,,,,0.806964104,0.9,,,,,,38000,,38000,,166.4549477,228.1323253,,,,,,,,,,,,,,,,,,,,,,,,,,,,,,,,,,,,,,,,,,,,,,,LiClO4,[Li+].[O-][Cl+3]([O-])([O-])[O-],0.193035896,0.1,1.044375516,105.9645157,,,,,,,,,,,,40,5.57E-06,-5.254144805
,,7/31/2020,GB,,,doi.org/10.1016/j.polymer.2011.06.055,PHA,[Cu]C(=O)CCCCC(=O)OCCCCCCO[Au],[Cu]C(=O)CCCCC(=O)OCCCCCCO[Au],,,,,,0.806964104,0.9,,,,,,38000,,38000,,166.4549477,228.1323253,,,,,,,,,,,,,,,,,,,,,,,,,,,,,,,,,,,,,,,,,,,,,,,LiClO4,[Li+].[O-][Cl+3]([O-])([O-])[O-],0.193035896,0.1,1.044375516,105.9645157,,,,,,,,,,,,30,8.93E-07,-6.049148541
,,7/31/2020,GB,,,doi.org/10.1016/j.polymer.2011.06.055,PHA,[Cu]C(=O)CCCCC(=O)OCCCCCCO[Au],[Cu]C(=O)CCCCC(=O)OCCCCCCO[Au],,,,,,0.806964104,0.9,,,,,,38000,,38000,,166.4549477,228.1323253,,,,,,,,,,,,,,,,,,,,,,,,,,,,,,,,,,,,,,,,,,,,,,,LiClO4,[Li+].[O-][Cl+3]([O-])([O-])[O-],0.193035896,0.1,1.044375516,105.9645157,,,,,,,,,,,,16,3.44E-07,-6.463441557
,,7/31/2020,GB,,,doi.org/10.1016/j.polymer.2011.06.055,PCL,[Cu]OC(=O)CCCCC[Au],[Cu]OC(=O)CCCCC[Au],,,,,,0.893172754,0.9,,,,,,65000,,65000,,569.476082,114.0642458,,,,,,,,,,,,,,,,,,,,,,,,,,,,,,,,,,,,,,,,,,,,,,,LiClO4,[Li+].[O-][Cl+3]([O-])([O-])[O-],0.106827246,0.1,1.044375516,105.9645157,,,,,,,,,,,,101,0.00115,-2.93930216
,,7/31/2020,GB,,,doi.org/10.1016/j.polymer.2011.06.055,PCL,[Cu]OC(=O)CCCCC[Au],[Cu]OC(=O)CCCCC[Au],,,,,,0.893172754,0.9,,,,,,65000,,65000,,569.476082,114.0642458,,,,,,,,,,,,,,,,,,,,,,,,,,,,,,,,,,,,,,,,,,,,,,,LiClO4,[Li+].[O-][Cl+3]([O-])([O-])[O-],0.106827246,0.1,1.044375516,105.9645157,,,,,,,,,,,,91,0.000857,-3.067019178
,,7/31/2020,GB,,,doi.org/10.1016/j.polymer.2011.06.055,PCL,[Cu]OC(=O)CCCCC[Au],[Cu]OC(=O)CCCCC[Au],,,,,,0.893172754,0.9,,,,,,65000,,65000,,569.476082,114.0642458,,,,,,,,,,,,,,,,,,,,,,,,,,,,,,,,,,,,,,,,,,,,,,,LiClO4,[Li+].[O-][Cl+3]([O-])([O-])[O-],0.106827246,0.1,1.044375516,105.9645157,,,,,,,,,,,,82,0.000662,-3.179142011
,,7/31/2020,GB,,,doi.org/10.1016/j.polymer.2011.06.055,PCL,[Cu]OC(=O)CCCCC[Au],[Cu]OC(=O)CCCCC[Au],,,,,,0.893172754,0.9,,,,,,65000,,65000,,569.476082,114.0642458,,,,,,,,,,,,,,,,,,,,,,,,,,,,,,,,,,,,,,,,,,,,,,,LiClO4,[Li+].[O-][Cl+3]([O-])([O-])[O-],0.106827246,0.1,1.044375516,105.9645157,,,,,,,,,,,,70,0.000411,-3.386158178
,,7/31/2020,GB,,,doi.org/10.1016/j.polymer.2011.06.055,PCL,[Cu]OC(=O)CCCCC[Au],[Cu]OC(=O)CCCCC[Au],,,,,,0.893172754,0.9,,,,,,65000,,65000,,569.476082,114.0642458,,,,,,,,,,,,,,,,,,,,,,,,,,,,,,,,,,,,,,,,,,,,,,,LiClO4,[Li+].[O-][Cl+3]([O-])([O-])[O-],0.106827246,0.1,1.044375516,105.9645157,,,,,,,,,,,,60,0.000263,-3.580044252
,,7/31/2020,GB,,,doi.org/10.1016/j.polymer.2011.06.055,PCL,[Cu]OC(=O)CCCCC[Au],[Cu]OC(=O)CCCCC[Au],,,,,,0.893172754,0.9,,,,,,65000,,65000,,569.476082,114.0642458,,,,,,,,,,,,,,,,,,,,,,,,,,,,,,,,,,,,,,,,,,,,,,,LiClO4,[Li+].[O-][Cl+3]([O-])([O-])[O-],0.106827246,0.1,1.044375516,105.9645157,,,,,,,,,,,,51,0.000171,-3.76700389
,,7/31/2020,GB,,,doi.org/10.1016/j.polymer.2011.06.055,PCL,[Cu]OC(=O)CCCCC[Au],[Cu]OC(=O)CCCCC[Au],,,,,,0.893172754,0.9,,,,,,65000,,65000,,569.476082,114.0642458,,,,,,,,,,,,,,,,,,,,,,,,,,,,,,,,,,,,,,,,,,,,,,,LiClO4,[Li+].[O-][Cl+3]([O-])([O-])[O-],0.106827246,0.1,1.044375516,105.9645157,,,,,,,,,,,,41,1.49E-05,-4.826813732
,,7/31/2020,GB,,,doi.org/10.1016/j.polymer.2011.06.055,PCL,[Cu]OC(=O)CCCCC[Au],[Cu]OC(=O)CCCCC[Au],,,,,,0.893172754,0.9,,,,,,65000,,65000,,569.476082,114.0642458,,,,,,,,,,,,,,,,,,,,,,,,,,,,,,,,,,,,,,,,,,,,,,,LiClO4,[Li+].[O-][Cl+3]([O-])([O-])[O-],0.106827246,0.1,1.044375516,105.9645157,,,,,,,,,,,,31,5.70E-06,-5.244125144
,,7/31/2020,GB,,,doi.org/10.1016/j.polymer.2011.06.055,PCL,[Cu]OC(=O)CCCCC[Au],[Cu]OC(=O)CCCCC[Au],,,,,,0.893172754,0.9,,,,,,65000,,65000,,569.476082,114.0642458,,,,,,,,,,,,,,,,,,,,,,,,,,,,,,,,,,,,,,,,,,,,,,,LiClO4,[Li+].[O-][Cl+3]([O-])([O-])[O-],0.106827246,0.1,1.044375516,105.9645157,,,,,,,,,,,,19,2.16E-06,-5.665546249
,,7/31/2020,GB,,,doi.org/10.1016/j.polymer.2011.06.055,PEA,[Cu]C(=O)CCCCC(=O)OCCO[Au],[Cu]C(=O)CCCCC(=O)OCCO[Au],,,,,,0.711257423,0.8,,,,,,10000,,10000,,58.07875479,172.0697251,,,,,,,,,,,,,,,,,,,,,,,,,,,,,,,,,,,,,,,,,,,,,,,LiClO4,[Li+].[O-][Cl+3]([O-])([O-])[O-],0.288742577,0.2,2.34984491,105.9645157,,,,,,,,,,,,101,0.00205,-2.688246139
,,7/31/2020,GB,,,doi.org/10.1016/j.polymer.2011.06.055,PEA,[Cu]C(=O)CCCCC(=O)OCCO[Au],[Cu]C(=O)CCCCC(=O)OCCO[Au],,,,,,0.711257423,0.8,,,,,,10000,,10000,,58.07875479,172.0697251,,,,,,,,,,,,,,,,,,,,,,,,,,,,,,,,,,,,,,,,,,,,,,,LiClO4,[Li+].[O-][Cl+3]([O-])([O-])[O-],0.288742577,0.2,2.34984491,105.9645157,,,,,,,,,,,,92,0.00128,-2.89279003
,,7/31/2020,GB,,,doi.org/10.1016/j.polymer.2011.06.055,PEA,[Cu]C(=O)CCCCC(=O)OCCO[Au],[Cu]C(=O)CCCCC(=O)OCCO[Au],,,,,,0.711257423,0.8,,,,,,10000,,10000,,58.07875479,172.0697251,,,,,,,,,,,,,,,,,,,,,,,,,,,,,,,,,,,,,,,,,,,,,,,LiClO4,[Li+].[O-][Cl+3]([O-])([O-])[O-],0.288742577,0.2,2.34984491,105.9645157,,,,,,,,,,,,81,0.000647,-3.189095719
,,7/31/2020,GB,,,doi.org/10.1016/j.polymer.2011.06.055,PEA,[Cu]C(=O)CCCCC(=O)OCCO[Au],[Cu]C(=O)CCCCC(=O)OCCO[Au],,,,,,0.711257423,0.8,,,,,,10000,,10000,,58.07875479,172.0697251,,,,,,,,,,,,,,,,,,,,,,,,,,,,,,,,,,,,,,,,,,,,,,,LiClO4,[Li+].[O-][Cl+3]([O-])([O-])[O-],0.288742577,0.2,2.34984491,105.9645157,,,,,,,,,,,,70,0.000341,-3.467245621
,,7/31/2020,GB,,,doi.org/10.1016/j.polymer.2011.06.055,PEA,[Cu]C(=O)CCCCC(=O)OCCO[Au],[Cu]C(=O)CCCCC(=O)OCCO[Au],,,,,,0.711257423,0.8,,,,,,10000,,10000,,58.07875479,172.0697251,,,,,,,,,,,,,,,,,,,,,,,,,,,,,,,,,,,,,,,,,,,,,,,LiClO4,[Li+].[O-][Cl+3]([O-])([O-])[O-],0.288742577,0.2,2.34984491,105.9645157,,,,,,,,,,,,60,0.000158,-3.801342913
,,7/31/2020,GB,,,doi.org/10.1016/j.polymer.2011.06.055,PEA,[Cu]C(=O)CCCCC(=O)OCCO[Au],[Cu]C(=O)CCCCC(=O)OCCO[Au],,,,,,0.711257423,0.8,,,,,,10000,,10000,,58.07875479,172.0697251,,,,,,,,,,,,,,,,,,,,,,,,,,,,,,,,,,,,,,,,,,,,,,,LiClO4,[Li+].[O-][Cl+3]([O-])([O-])[O-],0.288742577,0.2,2.34984491,105.9645157,,,,,,,,,,,,50,5.52E-05,-4.258060922
,,7/31/2020,GB,,,doi.org/10.1016/j.polymer.2011.06.055,PEA,[Cu]C(=O)CCCCC(=O)OCCO[Au],[Cu]C(=O)CCCCC(=O)OCCO[Au],,,,,,0.711257423,0.8,,,,,,10000,,10000,,58.07875479,172.0697251,,,,,,,,,,,,,,,,,,,,,,,,,,,,,,,,,,,,,,,,,,,,,,,LiClO4,[Li+].[O-][Cl+3]([O-])([O-])[O-],0.288742577,0.2,2.34984491,105.9645157,,,,,,,,,,,,40,1.87E-05,-4.728158393
,,7/31/2020,GB,,,doi.org/10.1016/j.polymer.2011.06.055,PEA,[Cu]C(=O)CCCCC(=O)OCCO[Au],[Cu]C(=O)CCCCC(=O)OCCO[Au],,,,,,0.711257423,0.8,,,,,,10000,,10000,,58.07875479,172.0697251,,,,,,,,,,,,,,,,,,,,,,,,,,,,,,,,,,,,,,,,,,,,,,,LiClO4,[Li+].[O-][Cl+3]([O-])([O-])[O-],0.288742577,0.2,2.34984491,105.9645157,,,,,,,,,,,,30,4.12E-06,-5.385102784
,,7/31/2020,GB,,,doi.org/10.1016/j.polymer.2011.06.055,PEA,[Cu]C(=O)CCCCC(=O)OCCO[Au],[Cu]C(=O)CCCCC(=O)OCCO[Au],,,,,,0.711257423,0.8,,,,,,10000,,10000,,58.07875479,172.0697251,,,,,,,,,,,,,,,,,,,,,,,,,,,,,,,,,,,,,,,,,,,,,,,LiClO4,[Li+].[O-][Cl+3]([O-])([O-])[O-],0.288742577,0.2,2.34984491,105.9645157,,,,,,,,,,,,20,8.79E-07,-6.056011125
,,7/31/2020,GB,,,doi.org/10.1016/j.polymer.2011.06.055,PBA,[Cu]C(=O)CCCCC(=O)OCCCCO[Au],[Cu]C(=O)CCCCC(=O)OCCCCO[Au],,,,,,0.679304254,0.8,,,,,,12000,,12000,,59.93107926,200.1010252,,,,,,,,,,,,,,,,,,,,,,,,,,,,,,,,,,,,,,,,,,,,,,,LiClO4,[Li+].[O-][Cl+3]([O-])([O-])[O-],0.320695746,0.2,2.34984491,105.9645157,,,,,,,,,,,,100,0.00163,-2.787812396
,,7/31/2020,GB,,,doi.org/10.1016/j.polymer.2011.06.055,PBA,[Cu]C(=O)CCCCC(=O)OCCCCO[Au],[Cu]C(=O)CCCCC(=O)OCCCCO[Au],,,,,,0.679304254,0.8,,,,,,12000,,12000,,59.93107926,200.1010252,,,,,,,,,,,,,,,,,,,,,,,,,,,,,,,,,,,,,,,,,,,,,,,LiClO4,[Li+].[O-][Cl+3]([O-])([O-])[O-],0.320695746,0.2,2.34984491,105.9645157,,,,,,,,,,,,91,0.00117,-2.931814138
