Repository: zjurillpolymer/SPE_prediction

# SPE Prediction

Polymer electrolyte conductivity prediction using graph neural networks.

## Data

Data from [ChemPropPred](https://github.com/learningmatter-mit/Chem-prop-pred) — polymer electrolyte conductivity measurements including SMILES, conductivity (log S/cm), molecular weight, salt concentration, and temperature.

- `data/clean_train_data.csv` — cleaned training data
- `data/PolymerElectrolyteData.csv` — full raw dataset
- `data/PolyInfo_8salts.csv` / `data/polyinfo_5salts_4conc.csv` — PolyInfo polymer database with salt additives

File: data/PolymerElectrolyteData.csv (part 132 of 154)
Notes,Compound Notebook Name,Date Copied to Master Database,Data Recorded By,Seshadri Group,Oyaizu Group,DOI,Solvent 1 (S1),S1 SMILES,S1 SMILES 1,S1 SMILES 2,S1 SMILES 3,S1 Big SMILES,S1 End Group 1,S1 End Group 2,S1 Mol %,S1 Weight %,S1 SMILES 1 Mol %,S1 SMILES 2 Mol %,S1 SMILES 3 Mol %,S1 Molar Ratio,S1 Weight Ratio,S1 Mw,S1 Mn,S1 Mn or Mw,S1 Mw/Mn,S1 DOP,S1 Molar Mass (g/mol),S1 Type,S1 Block Mol Weight,Solvent 2 (S2),S2 SMILES,S2 SMILES 1,S2 SMILES 2,S2 Mol %,S2 Weight %,S2 SMILES 1 Mol %,S2 SMILES 2 Mol %,S2 Molar Ratio,S2 Weight Ratio,S2 Mw,S2 Mn,S2 Mn or Mw,S2 Mw/Mn,S2 DOP,S2 Molar Mass (g/mol),S2 Type,Solvent 3 (S3),S3 SMILES,S3 SMILES 1,S3 Mol %,S3 Weight %,S3 Molar Ratio,S3 Weight Ratio,S3 Mw,S3 Mn,S3 Mn or Mw,S3 Mw/Mn,S3 DOP,S3 Molar Mass (g/mol),S3 Type,Solvent 4 (S4),S4 SMILES,S4 Mol %,S4 Weight %,S4 Molar Ratio,S4 Weight Ratio,S4 Mw,S4 Mn,S4 Mn or Mw,S4 Mw/Mn,S4 DOP,S4 Molar Mass (g/mol),S4 Type,Salt 1,Salt1 SMILES,Salt1 Mol %,Salt1 Weight %,Salt1 Molality (mol salt/kg polymer),Salt1 Molar Mass (g/mol),Salt 2,Salt2 SMILES,Salt2 Mol %,Salt2 Weight %,Salt2 Molality (mol salt/kg polymer),Salt2 Molar Mass (g/mol),Inorganic Material 1 (IM1),IM1 Weight %,IM1 Particle Size (nm),Tg (oC),Heating Rate (K/min),Temperature (oC),Conductivity (S/cm),log Conductivity (S/cm)
,,7/31/2020,GB,,,doi.org/10.1016/j.polymer.2011.06.055,PBA,[Cu]C(=O)CCCCC(=O)OCCCCO[Au],[Cu]C(=O)CCCCC(=O)OCCCCO[Au],,,,,,0.679304254,0.8,,,,,,12000,,12000,,59.93107926,200.1010252,,,,,,,,,,,,,,,,,,,,,,,,,,,,,,,,,,,,,,,,,,,,,,,LiClO4,[Li+].[O-][Cl+3]([O-])([O-])[O-],0.320695746,0.2,2.34984491,105.9645157,,,,,,,,,,,,82,0.000771,-3.112945622
,,7/31/2020,GB,,,doi.org/10.1016/j.polymer.2011.06.055,PBA,[Cu]C(=O)CCCCC(=O)OCCCCO[Au],[Cu]C(=O)CCCCC(=O)OCCCCO[Au],,,,,,0.679304254,0.8,,,,,,12000,,12000,,59.93107926,200.1010252,,,,,,,,,,,,,,,,,,,,,,,,,,,,,,,,,,,,,,,,,,,,,,,LiClO4,[Li+].[O-][Cl+3]([O-])([O-])[O-],0.320695746,0.2,2.34984491,105.9645157,,,,,,,,,,,,70,0.000414,-3.382999659
,,7/31/2020,GB,,,doi.org/10.1016/j.polymer.2011.06.055,PBA,[Cu]C(=O)CCCCC(=O)OCCCCO[Au],[Cu]C(=O)CCCCC(=O)OCCCCO[Au],,,,,,0.679304254,0.8,,,,,,12000,,12000,,59.93107926,200.1010252,,,,,,,,,,,,,,,,,,,,,,,,,,,,,,,,,,,,,,,,,,,,,,,LiClO4,[Li+].[O-][Cl+3]([O-])([O-])[O-],0.320695746,0.2,2.34984491,105.9645157,,,,,,,,,,,,60,0.00021,-3.677780705
,,7/31/2020,GB,,,doi.org/10.1016/j.polymer.2011.06.055,PBA,[Cu]C(=O)CCCCC(=O)OCCCCO[Au],[Cu]C(=O)CCCCC(=O)OCCCCO[Au],,,,,,0.679304254,0.8,,,,,,12000,,12000,,59.93107926,200.1010252,,,,,,,,,,,,,,,,,,,,,,,,,,,,,,,,,,,,,,,,,,,,,,,LiClO4,[Li+].[O-][Cl+3]([O-])([O-])[O-],0.320695746,0.2,2.34984491,105.9645157,,,,,,,,,,,,50,9.65E-05,-4.015472687
,,7/31/2020,GB,,,doi.org/10.1016/j.polymer.2011.06.055,PBA,[Cu]C(=O)CCCCC(=O)OCCCCO[Au],[Cu]C(=O)CCCCC(=O)OCCCCO[Au],,,,,,0.679304254,0.8,,,,,,12000,,12000,,59.93107926,200.1010252,,,,,,,,,,,,,,,,,,,,,,,,,,,,,,,,,,,,,,,,,,,,,,,LiClO4,[Li+].[O-][Cl+3]([O-])([O-])[O-],0.320695746,0.2,2.34984491,105.9645157,,,,,,,,,,,,40,3.91E-05,-4.407823243
,,7/31/2020,GB,,,doi.org/10.1016/j.polymer.2011.06.055,PBA,[Cu]C(=O)CCCCC(=O)OCCCCO[Au],[Cu]C(=O)CCCCC(=O)OCCCCO[Au],,,,,,0.679304254,0.8,,,,,,12000,,12000,,59.93107926,200.1010252,,,,,,,,,,,,,,,,,,,,,,,,,,,,,,,,,,,,,,,,,,,,,,,LiClO4,[Li+].[O-][Cl+3]([O-])([O-])[O-],0.320695746,0.2,2.34984491,105.9645157,,,,,,,,,,,,30,1.37E-05,-4.863279433
,,7/31/2020,GB,,,doi.org/10.1016/j.polymer.2011.06.055,PBA,[Cu]C(=O)CCCCC(=O)OCCCCO[Au],[Cu]C(=O)CCCCC(=O)OCCCCO[Au],,,,,,0.679304254,0.8,,,,,,12000,,12000,,59.93107926,200.1010252,,,,,,,,,,,,,,,,,,,,,,,,,,,,,,,,,,,,,,,,,,,,,,,LiClO4,[Li+].[O-][Cl+3]([O-])([O-])[O-],0.320695746,0.2,2.34984491,105.9645157,,,,,,,,,,,,16,2.84E-06,-5.54668166
,,7/31/2020,GB,,,doi.org/10.1016/j.polymer.2011.06.055,PHA,[Cu]C(=O)CCCCC(=O)OCCCCCCO[Au],[Cu]C(=O)CCCCC(=O)OCCCCCCO[Au],,,,,,0.650098637,0.8,,,,,,38000,,38000,,166.4549477,228.1323253,,,,,,,,,,,,,,,,,,,,,,,,,,,,,,,,,,,,,,,,,,,,,,,LiClO4,[Li+].[O-][Cl+3]([O-])([O-])[O-],0.349901363,0.2,2.34984491,105.9645157,,,,,,,,,,,,100,0.00187,-2.728158393
,,7/31/2020,GB,,,doi.org/10.1016/j.polymer.2011.06.055,PHA,[Cu]C(=O)CCCCC(=O)OCCCCCCO[Au],[Cu]C(=O)CCCCC(=O)OCCCCCCO[Au],,,,,,0.650098637,0.8,,,,,,38000,,38000,,166.4549477,228.1323253,,,,,,,,,,,,,,,,,,,,,,,,,,,,,,,,,,,,,,,,,,,,,,,LiClO4,[Li+].[O-][Cl+3]([O-])([O-])[O-],0.349901363,0.2,2.34984491,105.9645157,,,,,,,,,,,,91,0.00139,-2.8569852
,,7/31/2020,GB,,,doi.org/10.1016/j.polymer.2011.06.055,PHA,[Cu]C(=O)CCCCC(=O)OCCCCCCO[Au],[Cu]C(=O)CCCCC(=O)OCCCCCCO[Au],,,,,,0.650098637,0.8,,,,,,38000,,38000,,166.4549477,228.1323253,,,,,,,,,,,,,,,,,,,,,,,,,,,,,,,,,,,,,,,,,,,,,,,LiClO4,[Li+].[O-][Cl+3]([O-])([O-])[O-],0.349901363,0.2,2.34984491,105.9645157,,,,,,,,,,,,82,0.000968,-3.014124643
,,7/31/2020,GB,,,doi.org/10.1016/j.polymer.2011.06.055,PHA,[Cu]C(=O)CCCCC(=O)OCCCCCCO[Au],[Cu]C(=O)CCCCC(=O)OCCCCCCO[Au],,,,,,0.650098637,0.8,,,,,,38000,,38000,,166.4549477,228.1323253,,,,,,,,,,,,,,,,,,,,,,,,,,,,,,,,,,,,,,,,,,,,,,,LiClO4,[Li+].[O-][Cl+3]([O-])([O-])[O-],0.349901363,0.2,2.34984491,105.9645157,,,,,,,,,,,,70,0.000576,-3.239577517
,,7/31/2020,GB,,,doi.org/10.1016/j.polymer.2011.06.055,PHA,[Cu]C(=O)CCCCC(=O)OCCCCCCO[Au],[Cu]C(=O)CCCCC(=O)OCCCCCCO[Au],,,,,,0.650098637,0.8,,,,,,38000,,38000,,166.4549477,228.1323253,,,,,,,,,,,,,,,,,,,,,,,,,,,,,,,,,,,,,,,,,,,,,,,LiClO4,[Li+].[O-][Cl+3]([O-])([O-])[O-],0.349901363,0.2,2.34984491,105.9645157,,,,,,,,,,,,60,0.000328,-3.484126156
,,7/31/2020,GB,,,doi.org/10.1016/j.polymer.2011.06.055,PHA,[Cu]C(=O)CCCCC(=O)OCCCCCCO[Au],[Cu]C(=O)CCCCC(=O)OCCCCCCO[Au],,,,,,0.650098637,0.8,,,,,,38000,,38000,,166.4549477,228.1323253,,,,,,,,,,,,,,,,,,,,,,,,,,,,,,,,,,,,,,,,,,,,,,,LiClO4,[Li+].[O-][Cl+3]([O-])([O-])[O-],0.349901363,0.2,2.34984491,105.9645157,,,,,,,,,,,,50,0.000178,-3.749579998
,,7/31/2020,GB,,,doi.org/10.1016/j.polymer.2011.06.055,PHA,[Cu]C(=O)CCCCC(=O)OCCCCCCO[Au],[Cu]C(=O)CCCCC(=O)OCCCCCCO[Au],,,,,,0.650098637,0.8,,,,,,38000,,38000,,166.4549477,228.1323253,,,,,,,,,,,,,,,,,,,,,,,,,,,,,,,,,,,,,,,,,,,,,,,LiClO4,[Li+].[O-][Cl+3]([O-])([O-])[O-],0.349901363,0.2,2.34984491,105.9645157,,,,,,,,,,,,40,7.14E-05,-4.146301788
,,7/31/2020,GB,,,doi.org/10.1016/j.polymer.2011.06.055,PHA,[Cu]C(=O)CCCCC(=O)OCCCCCCO[Au],[Cu]C(=O)CCCCC(=O)OCCCCCCO[Au],,,,,,0.650098637,0.8,,,,,,38000,,38000,,166.4549477,228.1323253,,,,,,,,,,,,,,,,,,,,,,,,,,,,,,,,,,,,,,,,,,,,,,,LiClO4,[Li+].[O-][Cl+3]([O-])([O-])[O-],0.349901363,0.2,2.34984491,105.9645157,,,,,,,,,,,,30,2.84E-05,-4.54668166
,,7/31/2020,GB,,,doi.org/10.1016/j.polymer.2011.06.055,PHA,[Cu]C(=O)CCCCC(=O)OCCCCCCO[Au],[Cu]C(=O)CCCCC(=O)OCCCCCCO[Au],,,,,,0.650098637,0.8,,,,,,38000,,38000,,166.4549477,228.1323253,,,,,,,,,,,,,,,,,,,,,,,,,,,,,,,,,,,,,,,,,,,,,,,LiClO4,[Li+].[O-][Cl+3]([O-])([O-])[O-],0.349901363,0.2,2.34984491,105.9645157,,,,,,,,,,,,16,6.36E-06,-5.196542884
,,7/31/2020,GB,,,doi.org/10.1016/j.polymer.2011.06.055,PCL,[Cu]OC(=O)CCCCC[Au],[Cu]OC(=O)CCCCC[Au],,,,,,0.787954052,0.8,,,,,,65000,,65000,,569.476082,114.0642458,,,,,,,,,,,,,,,,,,,,,,,,,,,,,,,,,,,,,,,,,,,,,,,LiClO4,[Li+].[O-][Cl+3]([O-])([O-])[O-],0.212045948,0.2,2.34984491,105.9645157,,,,,,,,,,,,101,0.00117,-2.931814138
,,7/31/2020,GB,,,doi.org/10.1016/j.polymer.2011.06.055,PCL,[Cu]OC(=O)CCCCC[Au],[Cu]OC(=O)CCCCC[Au],,,,,,0.787954052,0.8,,,,,,65000,,65000,,569.476082,114.0642458,,,,,,,,,,,,,,,,,,,,,,,,,,,,,,,,,,,,,,,,,,,,,,,LiClO4,[Li+].[O-][Cl+3]([O-])([O-])[O-],0.212045948,0.2,2.34984491,105.9645157,,,,,,,,,,,,91,0.000749,-3.125518182
,,7/31/2020,GB,,,doi.org/10.1016/j.polymer.2011.06.055,PCL,[Cu]OC(=O)CCCCC[Au],[Cu]OC(=O)CCCCC[Au],,,,,,0.787954052,0.8,,,,,,65000,,65000,,569.476082,114.0642458,,,,,,,,,,,,,,,,,,,,,,,,,,,,,,,,,,,,,,,,,,,,,,,LiClO4,[Li+].[O-][Cl+3]([O-])([O-])[O-],0.212045948,0.2,2.34984491,105.9645157,,,,,,,,,,,,82,0.000465,-3.332547047
,,7/31/2020,GB,,,doi.org/10.1016/j.polymer.2011.06.055,PCL,[Cu]OC(=O)CCCCC[Au],[Cu]OC(=O)CCCCC[Au],,,,,,0.787954052,0.8,,,,,,65000,,65000,,569.476082,114.0642458,,,,,,,,,,,,,,,,,,,,,,,,,,,,,,,,,,,,,,,,,,,,,,,LiClO4,[Li+].[O-][Cl+3]([O-])([O-])[O-],0.212045948,0.2,2.34984491,105.9645157,,,,,,,,,,,,70,0.000231,-3.63638802
,,7/31/2020,GB,,,doi.org/10.1016/j.polymer.2011.06.055,PCL,[Cu]OC(=O)CCCCC[Au],[Cu]OC(=O)CCCCC[Au],,,,,,0.787954052,0.8,,,,,,65000,,65000,,569.476082,114.0642458,,,,,,,,,,,,,,,,,,,,,,,,,,,,,,,,,,,,,,,,,,,,,,,LiClO4,[Li+].[O-][Cl+3]([O-])([O-])[O-],0.212045948,0.2,2.34984491,105.9645157,,,,,,,,,,,,60,0.000124,-3.906578315
,,7/31/2020,GB,,,doi.org/10.1016/j.polymer.2011.06.055,PCL,[Cu]OC(=O)CCCCC[Au],[Cu]OC(=O)CCCCC[Au],,,,,,0.787954052,0.8,,,,,,65000,,65000,,569.476082,114.0642458,,,,,,,,,,,,,,,,,,,,,,,,,,,,,,,,,,,,,,,,,,,,,,,LiClO4,[Li+].[O-][Cl+3]([O-])([O-])[O-],0.212045948,0.2,2.34984491,105.9645157,,,,,,,,,,,,51,6.09E-05,-4.215382707
,,7/31/2020,GB,,,doi.org/10.1016/j.polymer.2011.06.055,PCL,[Cu]OC(=O)CCCCC[Au],[Cu]OC(=O)CCCCC[Au],,,,,,0.787954052,0.8,,,,,,65000,,65000,,569.476082,114.0642458,,,,,,,,,,,,,,,,,,,,,,,,,,,,,,,,,,,,,,,,,,,,,,,LiClO4,[Li+].[O-][Cl+3]([O-])([O-])[O-],0.212045948,0.2,2.34984491,105.9645157,,,,,,,,,,,,41,2.36E-05,-4.627087997
,,7/31/2020,GB,,,doi.org/10.1016/j.polymer.2011.06.055,PCL,[Cu]OC(=O)CCCCC[Au],[Cu]OC(=O)CCCCC[Au],,,,,,0.787954052,0.8,,,,,,65000,,65000,,569.476082,114.0642458,,,,,,,,,,,,,,,,,,,,,,,,,,,,,,,,,,,,,,,,,,,,,,,LiClO4,[Li+].[O-][Cl+3]([O-])([O-])[O-],0.212045948,0.2,2.34984491,105.9645157,,,,,,,,,,,,31,7.92E-06,-5.101274818
,,7/31/2020,GB,,,doi.org/10.1016/j.polymer.2011.06.055,PCL,[Cu]OC(=O)CCCCC[Au],[Cu]OC(=O)CCCCC[Au],,,,,,0.787954052,0.8,,,,,,65000,,65000,,569.476082,114.0642458,,,,,,,,,,,,,,,,,,,,,,,,,,,,,,,,,,,,,,,,,,,,,,,LiClO4,[Li+].[O-][Cl+3]([O-])([O-])[O-],0.212045948,0.2,2.34984491,105.9645157,,,,,,,,,,,,19,1.97E-06,-5.705533774
,,8/3/2020,GB,,,doi.org/10.1134/S1070427209020153,PEC,[Cu]OC(=O)OCC[Au],[Cu]OC(=O)OCC[Au],,,,,,0.8579324,0.83377116,,,,,,,,152217.3474,,1729.502612,88.01221019,,,,,,,,,,,,,,,,,,,,,,,,,,,,,,,,,,,,,,,,,,,,,,,LiClO4,[Li+].[O-][Cl+3]([O-])([O-])[O-],0.1420676,0.16622884,1.880456507,105.9645157,,,,,,,,,,,,20,1.59E-07,-6.798701218
,,8/3/2020,GB,,,doi.org/10.1134/S1070427209020153,PEC,[Cu]OC(=O)OCC[Au],[Cu]OC(=O)OCC[Au],,,,,,0.887630426,0.867741273,,,,,,,,152217.3474,,1729.502612,88.01221019,,,,,,,,,,,,,,,,,,,,,,,,,,,,,,,,,,,,,,,,,,,,,,,LiClO4,[Li+].[O-][Cl+3]([O-])([O-])[O-],0.112369574,0.132258727,1.437599364,105.9645157,,,,,,,,,,,,20,1.32E-06,-5.879399749
,,8/3/2020,GB,,,doi.org/10.1134/S1070427209020153,PEC,[Cu]OC(=O)OCC[Au],[Cu]OC(=O)OCC[Au],,,,,,0.908478925,0.891830214,,,,,,,,152217.3474,,1729.502612,88.01221019,,,,,,,,,,,,,,,,,,,,,,,,,,,,,,,,,,,,,,,,,,,,,,,LiClO4,[Li+].[O-][Cl+3]([O-])([O-])[O-],0.091521075,0.108169786,1.144004088,105.9645157,,,,,,,,,,,,20,4.66E-06,-5.331699832
,,8/3/2020,GB,,,doi.org/10.1134/S1070427209020153,PEC,[Cu]OC(=O)OCC[Au],[Cu]OC(=O)OCC[Au],,,,,,0.923220377,0.908984645,,,,,,,,152217.3474,,1729.502612,88.01221019,,,,,,,,,,,,,,,,,,,,,,,,,,,,,,,,,,,,,,,,,,,,,,,LiClO4,[Li+].[O-][Cl+3]([O-])([O-])[O-],0.076779623,0.091015355,0.9444129,105.9645157,,,,,,,,,,,,20,9.07E-07,-6.042399895
,,8/3/2020,GB,,,doi.org/10.1134/S1070427209020153,PEC,[Cu]OC(=O)OCC[Au],[Cu]OC(=O)OCC[Au],,,,,,0.933319022,0.920795046,,,,,,,,152217.3474,,1729.502612,88.01221019,,,,,,,,,,,,,,,,,,,,,,,,,,,,,,,,,,,,,,,,,,,,,,,LiClO4,[Li+].[O-][Cl+3]([O-])([O-])[O-],0.066680978,0.079204954,0.811321826,105.9645157,,,,,,,,,,,,20,4.83E-07,-6.316200357
,,8/3/2020,GB,,,doi.org/10.1134/S1070427209020153,PEC,[Cu]OC(=O)OCC[Au],[Cu]OC(=O)OCC[Au],,,,,,0.952218622,0.943027672,,,,,,,,152217.3474,,1729.502612,88.01221019,,,,,,,,,,,,,,,,,,,,,,,,,,,,,,,,,,,,,,,,,,,,,,,LiClO4,[Li+].[O-][Cl+3]([O-])([O-])[O-],0.047781378,0.056972328,0.56982739,105.9645157,,,,,,,,,,,,20,2.22E-08,-7.652800781
,,8/3/2020,GB,,,doi.org/10.1134/S1070427209020153,PEC,[Cu]OC(=O)OCC[Au],[Cu]OC(=O)OCC[Au],,,,,,0.967813429,0.961500924,,,,,,,,152217.3474,,1729.502612,88.01221019,,,,,,,,,,,,,,,,,,,,,,,,,,,,,,,,,,,,,,,,,,,,,,,LiClO4,[Li+].[O-][Cl+3]([O-])([O-])[O-],0.032186571,0.038499076,0.377662957,105.9645157,,,,,,,,,,,,20,5.46E-10,-9.263100167
,,8/3/2020,GB,,,doi.org/10.1134/S1070427209020153,PEC,[Cu]OC(=O)OCC[Au],[Cu]OC(=O)OCC[Au],,,,,,0.857069149,0.832789711,,,,,,,,152217.3474,,1729.502612,88.01221019,,,,,,,,,,,,,,,,,,,,,,,,,,,,,,,,,,,,,,,,,,,,,,,LiClO4,[Li+].[O-][Cl+3]([O-])([O-])[O-],0.142930851,0.167210289,1.893788326,105.9645157,,,,,,,,,,,,40,1.36E-06,-5.866199317
,,8/3/2020,GB,,,doi.org/10.1134/S1070427209020153,PEC,[Cu]OC(=O)OCC[Au],[Cu]OC(=O)OCC[Au],,,,,,0.887972501,0.8681349,,,,,,,,152217.3474,,1729.502612,88.01221019,,,,,,,,,,,,,,,,,,,,,,,,,,,,,,,,,,,,,,,,,,,,,,,LiClO4,[Li+].[O-][Cl+3]([O-])([O-])[O-],0.112027499,0.1318651,1.432670906,105.9645157,,,,,,,,,,,,40,6.78E-06,-5.168699851
,,8/3/2020,GB,,,doi.org/10.1134/S1070427209020153,PEC,[Cu]OC(=O)OCC[Au],[Cu]OC(=O)OCC[Au],,,,,,0.909052894,0.89249624,,,,,,,,152217.3474,,1729.502612,88.01221019,,,,,,,,,,,,,,,,,,,,,,,,,,,,,,,,,,,,,,,,,,,,,,,LiClO4,[Li+].[O-][Cl+3]([O-])([O-])[O-],0.090947106,0.10750376,1.136111742,105.9645157,,,,,,,,,,,,40,1.77E-05,-4.751301062
,,8/3/2020,GB,,,doi.org/10.1134/S1070427209020153,PEC,[Cu]OC(=O)OCC[Au],[Cu]OC(=O)OCC[Au],,,,,,0.923134299,0.908884182,,,,,,,,152217.3474,,1729.502612,88.01221019,,,,,,,,,,,,,,,,,,,,,,,,,,,,,,,,,,,,,,,,,,,,,,,LiClO4,[Li+].[O-][Cl+3]([O-])([O-])[O-],0.076865701,0.091115818,0.945559846,105.9645157,,,,,,,,,,,,40,7.09E-06,-5.149100245
,,8/3/2020,GB,,,doi.org/10.1134/S1070427209020153,PEC,[Cu]OC(=O)OCC[Au],[Cu]OC(=O)OCC[Au],,,,,,0.933377389,0.920863445,,,,,,,,152217.3474,,1729.502612,88.01221019,,,,,,,,,,,,,,,,,,,,,,,,,,,,,,,,,,,,,,,,,,,,,,,LiClO4,[Li+].[O-][Cl+3]([O-])([O-])[O-],0.066622611,0.079136555,0.810560981,105.9645157,,,,,,,,,,,,40,3.35E-06,-5.475100414
,,8/3/2020,GB,,,doi.org/10.1134/S1070427209020153,PEC,[Cu]OC(=O)OCC[Au],[Cu]OC(=O)OCC[Au],,,,,,0.952312023,0.943137966,,,,,,,,152217.3474,,1729.502612,88.01221019,,,,,,,,,,,,,,,,,,,,,,,,,,,,,,,,,,,,,,,,,,,,,,,LiClO4,[Li+].[O-][Cl+3]([O-])([O-])[O-],0.047687977,0.056862034,0.568657733,105.9645157,,,,,,,,,,,,40,1.37E-07,-6.863901204
,,8/3/2020,GB,,,doi.org/10.1134/S1070427209020153,PEC,[Cu]OC(=O)OCC[Au],[Cu]OC(=O)OCC[Au],,,,,,0.967754423,0.961430807,,,,,,,,152217.3474,,1729.502612,88.01221019,,,,,,,,,,,,,,,,,,,,,,,,,,,,,,,,,,,,,,,,,,,,,,,LiClO4,[Li+].[O-][Cl+3]([O-])([O-])[O-],0.032245577,0.038569193,0.378378378,105.9645157,,,,,,,,,,,,40,4.96E-09,-8.304800356
,,8/3/2020,GB,,,doi.org/10.1134/S1070427209020153,PEC,[Cu]OC(=O)OCC[Au],[Cu]OC(=O)OCC[Au],,,,,,0.85733441,0.833091256,,,,,,,,152217.3474,,1729.502612,88.01221019,,,,,,,,,,,,,,,,,,,,,,,,,,,,,,,,,,,,,,,,,,,,,,,LiClO4,[Li+].[O-][Cl+3]([O-])([O-])[O-],0.14266559,0.166908744,1.889688849,105.9645157,,,,,,,,,,,,60,1.55E-05,-4.810100009
,,8/3/2020,GB,,,doi.org/10.1134/S1070427209020153,PEC,[Cu]OC(=O)OCC[Au],[Cu]OC(=O)OCC[Au],,,,,,0.888825684,0.869116893,,,,,,,,152217.3474,,1729.502612,88.01221019,,,,,,,,,,,,,,,,,,,,,,,,,,,,,,,,,,,,,,,,,,,,,,,LiClO4,[Li+].[O-][Cl+3]([O-])([O-])[O-],0.111174316,0.130883107,1.420395185,105.9645157,,,,,,,,,,,,60,8.07E-05,-4.092899959
,,8/3/2020,GB,,,doi.org/10.1134/S1070427209020153,PEC,[Cu]OC(=O)OCC[Au],[Cu]OC(=O)OCC[Au],,,,,,0.908932259,0.892356244,,,,,,,,152217.3474,,1729.502612,88.01221019,,,,,,,,,,,,,,,,,,,,,,,,,,,,,,,,,,,,,,,,,,,,,,,LiClO4,[Li+].[O-][Cl+3]([O-])([O-])[O-],0.091067741,0.107643756,1.137769702,105.9645157,,,,,,,,,,,,60,0.000121088,-3.916898894
,,8/3/2020,GB,,,doi.org/10.1134/S1070427209020153,PEC,[Cu]OC(=O)OCC[Au],[Cu]OC(=O)OCC[Au],,,,,,0.923129186,0.908878215,,,,,,,,152217.3474,,1729.502612,88.01221019,,,,,,,,,,,,,,,,,,,,,,,,,,,,,,,,,,,,,,,,,,,,,,,LiClO4,[Li+].[O-][Cl+3]([O-])([O-])[O-],0.076870814,0.091121785,0.945627981,105.9645157,,,,,,,,,,,,60,6.45E-05,-4.190700267
,,8/3/2020,GB,,,doi.org/10.1134/S1070427209020153,PEC,[Cu]OC(=O)OCC[Au],[Cu]OC(=O)OCC[Au],,,,,,0.933558632,0.921075854,,,,,,,,152217.3474,,1729.502612,88.01221019,,,,,,,,,,,,,,,,,,,,,,,,,,,,,,,,,,,,,,,,,,,,,,,LiClO4,[Li+].[O-][Cl+3]([O-])([O-])[O-],0.066441368,0.078924146,0.808198955,105.9645157,,,,,,,,,,,,60,2.95E-05,-4.529699787
,,8/3/2020,GB,,,doi.org/10.1134/S1070427209020153,PEC,[Cu]OC(=O)OCC[Au],[Cu]OC(=O)OCC[Au],,,,,,0.952341045,0.943172238,,,,,,,,152217.3474,,1729.502612,88.01221019,,,,,,,,,,,,,,,,,,,,,,,,,,,,,,,,,,,,,,,,,,,,,,,LiClO4,[Li+].[O-][Cl+3]([O-])([O-])[O-],0.047658955,0.056827762,0.568294345,105.9645157,,,,,,,,,,,,60,1.56E-06,-5.80770023
,,8/3/2020,GB,,,doi.org/10.1134/S1070427209020153,PEC,[Cu]OC(=O)OCC[Au],[Cu]OC(=O)OCC[Au],,,,,,0.967825606,0.961515394,,,,,,,,152217.3474,,1729.502612,88.01221019,,,,,,,,,,,,,,,,,,,,,,,,,,,,,,,,,,,,,,,,,,,,,,,LiClO4,[Li+].[O-][Cl+3]([O-])([O-])[O-],0.032174394,0.038484606,0.37751533,105.9645157,,,,,,,,,,,,60,8.21E-08,-7.085600245
,,8/3/2020,GB,,,doi.org/10.1134/S1070427209020153,PEC,[Cu]OC(=O)OCC[Au],[Cu]OC(=O)OCC[Au],,,,,,0.858162109,0.834032378,,,,,,,,152217.3474,,1729.502612,88.01221019,,,,,,,,,,,,,,,,,,,,,,,,,,,,,,,,,,,,,,,,,,,,,,,LiClO4,[Li+].[O-][Cl+3]([O-])([O-])[O-],0.141837891,0.165967622,1.876913468,105.9645157,,,,,,,,,,,,80,0.000101158,-3.994999766
,,8/3/2020,GB,,,doi.org/10.1134/S1070427209020153,PEC,[Cu]OC(=O)OCC[Au],[Cu]OC(=O)OCC[Au],,,,,,0.888646387,0.8689105,,,,,,,,152217.3474,,1729.502612,88.01221019,,,,,,,,,,,,,,,,,,,,,,,,,,,,,,,,,,,,,,,,,,,,,,,LiClO4,[Li+].[O-][Cl+3]([O-])([O-])[O-],0.111353613,0.1310895,1.422972973,105.9645157,,,,,,,,,,,,80,0.000346338,-3.460499855
,,8/3/2020,GB,,,doi.org/10.1134/S1070427209020153,PEC,[Cu]OC(=O)OCC[Au],[Cu]OC(=O)OCC[Au],,,,,,0.90892565,0.892348574,,,,,,,,152217.3474,,1729.502612,88.01221019,,,,,,,,,,,,,,,,,,,,,,,,,,,,,,,,,,,,,,,,,,,,,,,LiClO4,[Li+].[O-][Cl+3]([O-])([O-])[O-],0.09107435,0.107651426,1.13786055,105.9645157,,,,,,,,,,,,80,0.000961391,-3.017099948
,,8/3/2020,GB,,,doi.org/10.1134/S1070427209020153,PEC,[Cu]OC(=O)OCC[Au],[Cu]OC(=O)OCC[Au],,,,,,0.923208445,0.908970718,,,,,,,,152217.3474,,1729.502612,88.01221019,,,,,,,,,,,,,,,,,,,,,,,,,,,,,,,,,,,,,,,,,,,,,,,LiClO4,[Li+].[O-][Cl+3]([O-])([O-])[O-],0.076791555,0.091029282,0.944571883,105.9645157,,,,,,,,,,,,80,0.000264423,-3.577700772
,,8/3/2020,GB,,,doi.org/10.1134/S1070427209020153,PEC,[Cu]OC(=O)OCC[Au],[Cu]OC(=O)OCC[Au],,,,,,0.933495015,0.921001295,,,,,,,,152217.3474,,1729.502612,88.01221019,,,,,,,,,,,,,,,,,,,,,,,,,,,,,,,,,,,,,,,,,,,,,,,LiClO4,[Li+].[O-][Cl+3]([O-])([O-])[O-],0.066504985,0.078998705,0.809027935,105.9645157,,,,,,,,,,,,80,0.000121088,-3.916898894
,,8/3/2020,GB,,,doi.org/10.1134/S1070427209020153,PEC,[Cu]OC(=O)OCC[Au],[Cu]OC(=O)OCC[Au],,,,,,0.95243447,0.943282566,,,,,,,,152217.3474,,1729.502612,88.01221019,,,,,,,,,,,,,,,,,,,,,,,,,,,,,,,,,,,,,,,,,,,,,,,LiClO4,[Li+].[O-][Cl+3]([O-])([O-])[O-],0.04756553,0.056717434,0.567124688,105.9645157,,,,,,,,,,,,80,8.75E-06,-5.057900134
,,8/3/2020,GB,,,doi.org/10.1134/S1070427209020153,PEC,[Cu]OC(=O)OCC[Au],[Cu]OC(=O)OCC[Au],,,,,,0.967810619,0.961497585,,,,,,,,152217.3474,,1729.502612,88.01221019,,,,,,,,,,,,,,,,,,,,,,,,,,,,,,,,,,,,,,,,,,,,,,,LiClO4,[Li+].[O-][Cl+3]([O-])([O-])[O-],0.032189381,0.038502415,0.377697025,105.9645157,,,,,,,,,,,,80,6.52E-07,-6.1857997
,,8/3/2020,GB,,,doi.org/10.1134/S1070427209020153,PEC,[Cu]OC(=O)OCC[Au],[Cu]OC(=O)OCC[Au],,,,,,0.909090909,0.892540357,,,,,,,,152217.3474,,1729.502612,88.01221019,,,,,,,,,,,,,,,,,,,,,,,,,,,,,,,,,,,,,,,,,,,,,,,LiClO4,[Li+].[O-][Cl+3]([O-])([O-])[O-],0.090909091,0.107459643,1.135589371,105.9645157,,,,,,,,,,,,80,0.001009,-2.996108834
,,8/3/2020,GB,,,doi.org/10.1134/S1070427209020153,PEC,[Cu]OC(=O)OCC[Au],[Cu]OC(=O)OCC[Au],,,,,,0.909090909,0.892540357,,,,,,,,152217.3474,,1729.502612,88.01221019,,,,,,,,,,,,,,,,,,,,,,,,,,,,,,,,,,,,,,,,,,,,,,,LiClO4,[Li+].[O-][Cl+3]([O-])([O-])[O-],0.090909091,0.107459643,1.135589371,105.9645157,,,,,,,,,,,,60,0.000127,-3.896196279
,,8/3/2020,GB,,,doi.org/10.1134/S1070427209020153,PEC,[Cu]OC(=O)OCC[Au],[Cu]OC(=O)OCC[Au],,,,,,0.909090909,0.892540357,,,,,,,,152217.3474,,1729.502612,88.01221019,,,,,,,,,,,,,,,,,,,,,,,,,,,,,,,,,,,,,,,,,,,,,,,LiClO4,[Li+].[O-][Cl+3]([O-])([O-])[O-],0.090909091,0.107459643,1.135589371,105.9645157,,,,,,,,,,,,40,1.50E-05,-4.823908741
,,8/3/2020,GB,,,doi.org/10.1134/S1070427209020153,PEC,[Cu]OC(=O)OCC[Au],[Cu]OC(=O)OCC[Au],,,,,,0.909090909,0.892540357,,,,,,,,152217.3474,,1729.502612,88.01221019,,,,,,,,,,,,,,,,,,,,,,,,,,,,,,,,,,,,,,,,,,,,,,,LiClO4,[Li+].[O-][Cl+3]([O-])([O-])[O-],0.090909091,0.107459643,1.135589371,105.9645157,,,,,,,,,,,,25,4.21E-06,-5.375717904
,,8/3/2020,GB,,,doi.org/10.1134/S1070427209020153,PEC,[Cu]OC(=O)OCC[Au],[Cu]OC(=O)OCC[Au],,,,,,0.888888889,0.869189655,,,,,,,,152217.3474,,1729.502612,88.01221019,,,,,,,,,,,,,,,,,,,,,,,,,,,,,,,,,,,,,,,,,,,,,,,LiClO4,[Li+].[O-][Cl+3]([O-])([O-])[O-],0.111111111,0.130810345,1.419486714,105.9645157,,,,,,,,,,,,80,0.000453,-3.343901798
,,8/3/2020,GB,,,doi.org/10.1134/S1070427209020153,PEC,[Cu]OC(=O)OCC[Au],[Cu]OC(=O)OCC[Au],,,,,,0.888888889,0.869189655,,,,,,,,152217.3474,,1729.502612,88.01221019,,,,,,,,,,,,,,,,,,,,,,,,,,,,,,,,,,,,,,,,,,,,,,,LiClO4,[Li+].[O-][Cl+3]([O-])([O-])[O-],0.111111111,0.130810345,1.419486714,105.9645157,,,,,,,,,,,,60,7.93E-05,-4.100726813
,,8/3/2020,GB,,,doi.org/10.1134/S1070427209020153,PEC,[Cu]OC(=O)OCC[Au],[Cu]OC(=O)OCC[Au],,,,,,0.888888889,0.869189655,,,,,,,,152217.3474,,1729.502612,88.01221019,,,,,,,,,,,,,,,,,,,,,,,,,,,,,,,,,,,,,,,,,,,,,,,LiClO4,[Li+].[O-][Cl+3]([O-])([O-])[O-],0.111111111,0.130810345,1.419486714,105.9645157,,,,,,,,,,,,40,7.97E-06,-5.098541679
,,8/3/2020,GB,,,doi.org/10.1134/S1070427209020153,PEC,[Cu]OC(=O)OCC[Au],[Cu]OC(=O)OCC[Au],,,,,,0.888888889,0.869189655,,,,,,,,152217.3474,,1729.502612,88.01221019,,,,,,,,,,,,,,,,,,,,,,,,,,,,,,,,,,,,,,,,,,,,,,,LiClO4,[Li+].[O-][Cl+3]([O-])([O-])[O-],0.111111111,0.130810345,1.419486714,105.9645157,,,,,,,,,,,,25,1.32E-06,-5.879426069
,,8/3/2020,GB,,,doi.org/10.1134/S1070427209020153,PEC,[Cu]OC(=O)OCC[Au],[Cu]OC(=O)OCC[Au],,,,,,0.923076923,0.908817219,,,,,,,,152217.3474,,1729.502612,88.01221019,,,,,,,,,,,,,,,,,,,,,,,,,,,,,,,,,,,,,,,,,,,,,,,LiClO4,[Li+].[O-][Cl+3]([O-])([O-])[O-],0.076923077,0.091182781,0.946324476,105.9645157,,,,,,,,,,,,80,0.000287,-3.542118103
,,8/3/2020,GB,,,doi.org/10.1134/S1070427209020153,PEC,[Cu]OC(=O)OCC[Au],[Cu]OC(=O)OCC[Au],,,,,,0.923076923,0.908817219,,,,,,,,152217.3474,,1729.502612,88.01221019,,,,,,,,,,,,,,,,,,,,,,,,,,,,,,,,,,,,,,,,,,,,,,,LiClO4,[Li+].[O-][Cl+3]([O-])([O-])[O-],0.076923077,0.091182781,0.946324476,105.9645157,,,,,,,,,,,,60,4.96E-05,-4.304518324
,,8/3/2020,GB,,,doi.org/10.1134/S1070427209020153,PEC,[Cu]OC(=O)OCC[Au],[Cu]OC(=O)OCC[Au],,,,,,0.923076923,0.908817219,,,,,,,,152217.3474,,1729.502612,88.01221019,,,,,,,,,,,,,,,,,,,,,,,,,,,,,,,,,,,,,,,,,,,,,,,LiClO4,[Li+].[O-][Cl+3]([O-])([O-])[O-],0.076923077,0.091182781,0.946324476,105.9645157,,,,,,,,,,,,40,4.85E-06,-5.314258261
,,8/3/2020,GB,,,doi.org/10.1134/S1070427209020153,PEC,[Cu]OC(=O)OCC[Au],[Cu]OC(=O)OCC[Au],,,,,,0.923076923,0.908817219,,,,,,,,152217.3474,,1729.502612,88.01221019,,,,,,,,,,,,,,,,,,,,,,,,,,,,,,,,,,,,,,,,,,,,,,,LiClO4,[Li+].[O-][Cl+3]([O-])([O-])[O-],0.076923077,0.091182781,0.946324476,105.9645157,,,,,,,,,,,,25,7.19E-07,-6.14327111
,,8/3/2020,GB,,,doi.org/10.1134/S1070427209020153,PEC,[Cu]OC(=O)OCC[Au],[Cu]OC(=O)OCC[Au],,,,,,0.933333333,0.920811817,,,,,,,,152217.3474,,1729.502612,88.01221019,,,,,,,,,,,,,,,,,,,,,,,,,,,,,,,,,,,,,,,,,,,,,,,LiClO4,[Li+].[O-][Cl+3]([O-])([O-])[O-],0.066666667,0.079188183,0.811135265,105.9645157,,,,,,,,,,,,80,0.000165,-3.782516056
,,8/3/2020,GB,,,doi.org/10.1134/S1070427209020153,PEC,[Cu]OC(=O)OCC[Au],[Cu]OC(=O)OCC[Au],,,,,,0.933333333,0.920811817,,,,,,,,152217.3474,,1729.502612,88.01221019,,,,,,,,,,,,,,,,,,,,,,,,,,,,,,,,,,,,,,,,,,,,,,,LiClO4,[Li+].[O-][Cl+3]([O-])([O-])[O-],0.066666667,0.079188183,0.811135265,105.9645157,,,,,,,,,,,,60,2.55E-05,-4.59345982
,,8/3/2020,GB,,,doi.org/10.1134/S1070427209020153,PEC,[Cu]OC(=O)OCC[Au],[Cu]OC(=O)OCC[Au],,,,,,0.933333333,0.920811817,,,,,,,,152217.3474,,1729.502612,88.01221019,,,,,,,,,,,,,,,,,,,,,,,,,,,,,,,,,,,,,,,,,,,,,,,LiClO4,[Li+].[O-][Cl+3]([O-])([O-])[O-],0.066666667,0.079188183,0.811135265,105.9645157,,,,,,,,,,,,40,2.87E-06,-5.542118103
,,8/3/2020,GB,,,doi.org/10.1134/S1070427209020153,PEC,[Cu]OC(=O)OCC[Au],[Cu]OC(=O)OCC[Au],,,,,,0.933333333,0.920811817,,,,,,,,152217.3474,,1729.502612,88.01221019,,,,,,,,,,,,,,,,,,,,,,,,,,,,,,,,,,,,,,,,,,,,,,,LiClO4,[Li+].[O-][Cl+3]([O-])([O-])[O-],0.066666667,0.079188183,0.811135265,105.9645157,,,,,,,,,,,,25,4.49E-07,-6.347753659
,,8/3/2020,GB,,,doi.org/10.1134/S1070427209020153,PEC,[Cu]OC(=O)OCC[Au],[Cu]OC(=O)OCC[Au],,,,,,0.857142857,0.832873498,,,,,,,,152217.3474,,1729.502612,88.01221019,,,,,,,,,,,,,,,,,,,,,,,,,,,,,,,,,,,,,,,,,,,,,,,LiClO4,[Li+].[O-][Cl+3]([O-])([O-])[O-],0.142857143,0.167126502,1.892648951,105.9645157,,,,,,,,,,,,80,0.000111,-3.954677021
,,8/3/2020,GB,,,doi.org/10.1134/S1070427209020153,PEC,[Cu]OC(=O)OCC[Au],[Cu]OC(=O)OCC[Au],,,,,,0.857142857,0.832873498,,,,,,,,152217.3474,,1729.502612,88.01221019,,,,,,,,,,,,,,,,,,,,,,,,,,,,,,,,,,,,,,,,,,,,,,,LiClO4,[Li+].[O-][Cl+3]([O-])([O-])[O-],0.142857143,0.167126502,1.892648951,105.9645157,,,,,,,,,,,,60,1.55E-05,-4.809668302
,,8/3/2020,GB,,,doi.org/10.1134/S1070427209020153,PEC,[Cu]OC(=O)OCC[Au],[Cu]OC(=O)OCC[Au],,,,,,0.857142857,0.832873498,,,,,,,,152217.3474,,1729.502612,88.01221019,,,,,,,,,,,,,,,,,,,,,,,,,,,,,,,,,,,,,,,,,,,,,,,LiClO4,[Li+].[O-][Cl+3]([O-])([O-])[O-],0.142857143,0.167126502,1.892648951,105.9645157,,,,,,,,,,,,40,1.48E-06,-5.829738285
,,8/3/2020,GB,,,doi.org/10.1134/S1070427209020153,PEC,[Cu]OC(=O)OCC[Au],[Cu]OC(=O)OCC[Au],,,,,,0.857142857,0.832873498,,,,,,,,152217.3474,,1729.502612,88.01221019,,,,,,,,,,,,,,,,,,,,,,,,,,,,,,,,,,,,,,,,,,,,,,,LiClO4,[Li+].[O-][Cl+3]([O-])([O-])[O-],0.142857143,0.167126502,1.892648951,105.9645157,,,,,,,,,,,,25,1.39E-07,-6.8569852
,,8/3/2020,GB,,,doi.org/10.1134/S1070427209020153,PEC,[Cu]OC(=O)OCC[Au],[Cu]OC(=O)OCC[Au],,,,,,0.952380952,0.943219365,,,,,,,,152217.3474,,1729.502612,88.01221019,,,,,,,,,,,,,,,,,,,,,,,,,,,,,,,,,,,,,,,,,,,,,,,LiClO4,[Li+].[O-][Cl+3]([O-])([O-])[O-],0.047619048,0.056780635,0.567794685,105.9645157,,,,,,,,,,,,80,1.23E-05,-4.910094889
,,8/3/2020,GB,,,doi.org/10.1134/S1070427209020153,PEC,[Cu]OC(=O)OCC[Au],[Cu]OC(=O)OCC[Au],,,,,,0.952380952,0.943219365,,,,,,,,152217.3474,,1729.502612,88.01221019,,,,,,,,,,,,,,,,,,,,,,,,,,,,,,,,,,,,,,,,,,,,,,,LiClO4,[Li+].[O-][Cl+3]([O-])([O-])[O-],0.047619048,0.056780635,0.567794685,105.9645157,,,,,,,,,,,,60,2.04E-06,-5.690369833
,,8/3/2020,GB,,,doi.org/10.1134/S1070427209020153,PEC,[Cu]OC(=O)OCC[Au],[Cu]OC(=O)OCC[Au],,,,,,0.952380952,0.943219365,,,,,,,,152217.3474,,1729.502612,88.01221019,,,,,,,,,,,,,,,,,,,,,,,,,,,,,,,,,,,,,,,,,,,,,,,LiClO4,[Li+].[O-][Cl+3]([O-])([O-])[O-],0.047619048,0.056780635,0.567794685,105.9645157,,,,,,,,,,,,40,1.39E-07,-6.8569852
,,8/3/2020,GB,,,doi.org/10.1134/S1070427209020153,PEC,[Cu]OC(=O)OCC[Au],[Cu]OC(=O)OCC[Au],,,,,,0.952380952,0.943219365,,,,,,,,152217.3474,,1729.502612,88.01221019,,,,,,,,,,,,,,,,,,,,,,,,,,,,,,,,,,,,,,,,,,,,,,,LiClO4,[Li+].[O-][Cl+3]([O-])([O-])[O-],0.047619048,0.056780635,0.567794685,105.9645157,,,,,,,,,,,,25,2.65E-08,-7.576754126
,,8/3/2020,GB,,,doi.org/10.1134/S1070427209020153,PEC,[Cu]OC(=O)OCC[Au],[Cu]OC(=O)OCC[Au],,,,,,0.967741935,0.961415968,,,,,,,,152217.3474,,1729.502612,88.01221019,,,,,,,,,,,,,,,,,,,,,,,,,,,,,,,,,,,,,,,,,,,,,,,LiClO4,[Li+].[O-][Cl+3]([O-])([O-])[O-],0.032258065,0.038584032,0.37852979,105.9645157,,,,,,,,,,,,80,8.70E-07,-6.060480747
,,8/3/2020,GB,,,doi.org/10.1134/S1070427209020153,PEC,[Cu]OC(=O)OCC[Au],[Cu]OC(=O)OCC[Au],,,,,,0.967741935,0.961415968,,,,,,,,152217.3474,,1729.502612,88.01221019,,,,,,,,,,,,,,,,,,,,,,,,,,,,,,,,,,,,,,,,,,,,,,,LiClO4,[Li+].[O-][Cl+3]([O-])([O-])[O-],0.032258065,0.038584032,0.37852979,105.9645157,,,,,,,,,,,,60,1.14E-07,-6.943095149
,,8/3/2020,GB,,,doi.org/10.1134/S1070427209020153,PEC,[Cu]OC(=O)OCC[Au],[Cu]OC(=O)OCC[Au],,,,,,0.967741935,0.961415968,,,,,,,,152217.3474,,1729.502612,88.01221019,,,,,,,,,,,,,,,,,,,,,,,,,,,,,,,,,,,,,,,,,,,,,,,LiClO4,[Li+].[O-][Cl+3]([O-])([O-])[O-],0.032258065,0.038584032,0.37852979,105.9645157,,,,,,,,,,,,40,5.51E-09,-8.258848401
,,8/3/2020,GB,,,doi.org/10.1134/S1070427209020153,PEC,[Cu]OC(=O)OCC[Au],[Cu]OC(=O)OCC[Au],,,,,,0.967741935,0.961415968,,,,,,,,152217.3474,,1729.502612,88.01221019,,,,,,,,,,,,,,,,,,,,,,,,,,,,,,,,,,,,,,,,,,,,,,,LiClO4,[Li+].[O-][Cl+3]([O-])([O-])[O-],0.032258065,0.038584032,0.37852979,105.9645157,,,,,,,,,,,,25,5.94E-10,-9.226213555
88% deg of hydrolysis,,8/3/2020,GB,,,doi.org/10.1016/S0013-4686(97)10085-8,PVA,[Cu]CC(O)[Au],[Cu]CC(O)[Au],,,,,,0.77987754,0.5,,,,,,,,40474.60677,,919.4097616,44.02238095,,,,,,,,,,,,,,,,,,,,,,,,,,,,,,,,,,,,,,,,,,,,,,,LiTFO,O=S(=O)([O-])C(F)(F)F.[Li+],0.22012246,0.5,6.409845523,155.9680291,,,,,,,,,,,,80,9.15E-05,-4.038699956
88% deg of hydrolysis,,8/3/2020,GB,,,doi.org/10.1016/S0013-4686(97)10085-8,PVA,[Cu]CC(O)[Au],[Cu]CC(O)[Au],,,,,,0.77987754,0.5,,,,,,,,40474.60677,,919.4097616,44.02238095,,,,,,,,,,,,,,,,,,,,,,,,,,,,,,,,,,,,,,,,,,,,,,,LiTFO,O=S(=O)([O-])C(F)(F)F.[Li+],0.22012246,0.5,6.409845523,155.9680291,,,,,,,,,,,,70,3.65E-05,-4.438300084
88% deg of hydrolysis,,8/3/2020,GB,,,doi.org/10.1016/S0013-4686(97)10085-8,PVA,[Cu]CC(O)[Au],[Cu]CC(O)[Au],,,,,,0.77987754,0.5,,,,,,,,40474.60677,,919.4097616,44.02238095,,,,,,,,,,,,,,,,,,,,,,,,,,,,,,,,,,,,,,,,,,,,,,,LiTFO,O=S(=O)([O-])C(F)(F)F.[Li+],0.22012246,0.5,6.409845523,155.9680291,,,,,,,,,,,,60,1.75E-05,-4.757398947
88% deg of hydrolysis,,8/3/2020,GB,,,doi.org/10.1016/S0013-4686(97)10085-8,PVA,[Cu]CC(O)[Au],[Cu]CC(O)[Au],,,,,,0.77987754,0.5,,,,,,,,40474.60677,,919.4097616,44.02238095,,,,,,,,,,,,,,,,,,,,,,,,,,,,,,,,,,,,,,,,,,,,,,,LiTFO,O=S(=O)([O-])C(F)(F)F.[Li+],0.22012246,0.5,6.409845523,155.9680291,,,,,,,,,,,,50,6.10E-06,-5.214999927
88% deg of hydrolysis,,8/3/2020,GB,,,doi.org/10.1016/S0013-4686(97)10085-8,PVA,[Cu]CC(O)[Au],[Cu]CC(O)[Au],,,,,,0.77987754,0.5,,,,,,,,40474.60677,,919.4097616,44.02238095,,,,,,,,,,,,,,,,,,,,,,,,,,,,,,,,,,,,,,,,,,,,,,,LiTFO,O=S(=O)([O-])C(F)(F)F.[Li+],0.22012246,0.5,6.409845523,155.9680291,,,,,,,,,,,,40,2.13E-06,-5.672199842
88% deg of hydrolysis,,8/3/2020,GB,,,doi.org/10.1016/S0013-4686(97)10085-8,PVA,[Cu]CC(O)[Au],[Cu]CC(O)[Au],,,,,,0.77987754,0.5,,,,,,,,40474.60677,,919.4097616,44.02238095,,,,,,,,,,,,,,,,,,,,,,,,,,,,,,,,,,,,,,,,,,,,,,,LiTFO,O=S(=O)([O-])C(F)(F)F.[Li+],0.22012246,0.5,6.409845523,155.9680291,,,,,,,,,,,,30,4.31E-07,-6.365700111
88% deg of hydrolysis,,8/3/2020,GB,,,doi.org/10.1016/S0013-4686(97)10085-8,PVA,[Cu]CC(O)[Au],[Cu]CC(O)[Au],,,,,,0.77987754,0.5,,,,,,,,40474.60677,,919.4097616,44.02238095,,,,,,,,,,,,,,,,,,,,,,,,,,,,,,,,,,,,,,,,,,,,,,,LiTFO,O=S(=O)([O-])C(F)(F)F.[Li+],0.22012246,0.5,6.409845523,155.9680291,,,,,,,,,,,,20,9.84E-08,-7.006899871
88% deg of hydrolysis,,8/3/2020,GB,,,doi.org/10.1016/S0013-4686(97)10085-8,PVA,[Cu]CC(O)[Au],[Cu]CC(O)[Au],,,,,,0.77987754,0.5,,,,,,,,40474.60677,,919.4097616,44.02238095,,,,,,,,,,,,,,,,,,,,,,,,,,,,,,,,,,,,,,,,,,,,,,,LiTFO,O=S(=O)([O-])C(F)(F)F.[Li+],0.22012246,0.5,6.409845523,155.9680291,,,,,,,,,,,,10,2.82E-08,-7.549299891
88% deg of hydrolysis,,8/3/2020,GB,,,doi.org/10.1016/S0013-4686(97)10085-8,PVA,[Cu]CC(O)[Au],[Cu]CC(O)[Au],,,,,,0.77987754,0.5,,,,,,,,40474.60677,,919.4097616,44.02238095,,,,,,,,,,,,,,,,,,,,,,,,,,,,,,,,,,,,,,,,,,,,,,,LiTFO,O=S(=O)([O-])C(F)(F)F.[Li+],0.22012246,0.5,6.409845523,155.9680291,,,,,,,,,,,,0,4.90E-09,-8.309600115
88% deg of hydrolysis,,8/3/2020,GB,,,doi.org/10.1016/S0013-4686(97)10085-8,PVA,[Cu]CC(O)[Au],[Cu]CC(O)[Au],,,,,,0.876327188,0.666666667,,,,,,,,40474.60677,,919.4097616,44.02238095,,,,,,,,,,,,,,,,,,,,,,,,,,,,,,,,,,,,,,,,,,,,,,,LiTFO,O=S(=O)([O-])C(F)(F)F.[Li+],0.123672812,0.333333333,3.204922761,155.9680291,,,,,,,,,,,,80,2.81E-06,-5.551599803
88% deg of hydrolysis,,8/3/2020,GB,,,doi.org/10.1016/S0013-4686(97)10085-8,PVA,[Cu]CC(O)[Au],[Cu]CC(O)[Au],,,,,,0.876327188,0.666666667,,,,,,,,40474.60677,,919.4097616,44.02238095,,,,,,,,,,,,,,,,,,,,,,,,,,,,,,,,,,,,,,,,,,,,,,,LiTFO,O=S(=O)([O-])C(F)(F)F.[Li+],0.123672812,0.333333333,3.204922761,155.9680291,,,,,,,,,,,,70,1.50E-06,-5.825100341
88% deg of hydrolysis,,8/3/2020,GB,,,doi.org/10.1016/S0013-4686(97)10085-8,PVA,[Cu]CC(O)[Au],[Cu]CC(O)[Au],,,,,,0.876327188,0.666666667,,,,,,,,40474.60677,,919.4097616,44.02238095,,,,,,,,,,,,,,,,,,,,,,,,,,,,,,,,,,,,,,,,,,,,,,,LiTFO,O=S(=O)([O-])C(F)(F)F.[Li+],0.123672812,0.333333333,3.204922761,155.9680291,,,,,,,,,,,,60,6.23E-07,-6.205799952
88% deg of hydrolysis,,8/3/2020,GB,,,doi.org/10.1016/S0013-4686(97)10085-8,PVA,[Cu]CC(O)[Au],[Cu]CC(O)[Au],,,,,,0.876327188,0.666666667,,,,,,,,40474.60677,,919.4097616,44.02238095,,,,,,,,,,,,,,,,,,,,,,,,,,,,,,,,,,,,,,,,,,,,,,,LiTFO,O=S(=O)([O-])C(F)(F)F.[Li+],0.123672812,0.333333333,3.204922761,155.9680291,,,,,,,,,,,,50,2.68E-07,-6.571099384
88% deg of hydrolysis,,8/3/2020,GB,,,doi.org/10.1016/S0013-4686(97)10085-8,PVA,[Cu]CC(O)[Au],[Cu]CC(O)[Au],,,,,,0.876327188,0.666666667,,,,,,,,40474.60677,,919.4097616,44.02238095,,,,,,,,,,,,,,,,,,,,,,,,,,,,,,,,,,,,,,,,,,,,,,,LiTFO,O=S(=O)([O-])C(F)(F)F.[Li+],0.123672812,0.333333333,3.204922761,155.9680291,,,,,,,,,,,,40,9.17E-08,-7.037499969
88% deg of hydrolysis,,8/3/2020,GB,,,doi.org/10.1016/S0013-4686(97)10085-8,PVA,[Cu]CC(O)[Au],[Cu]CC(O)[Au],,,,,,0.876327188,0.666666667,,,,,,,,40474.60677,,919.4097616,44.02238095,,,,,,,,,,,,,,,,,,,,,,,,,,,,,,,,,,,,,,,,,,,,,,,LiTFO,O=S(=O)([O-])C(F)(F)F.[Li+],0.123672812,0.333333333,3.204922761,155.9680291,,,,,,,,,,,,30,3.44E-08,-7.463499636
99.8% deg of hydrolysis,,8/3/2020,GB,,,doi.org/10.1016/S0013-4686(97)10085-8,PVA,[Cu]CC(O)[Au],[Cu]CC(O)[Au],,,,,,0.77987754,0.5,,,,,,,,107732.4101,,2447.219069,44.02238095,,,,,,,,,,,,,,,,,,,,,,,,,,,,,,,,,,,,,,,,,,,,,,,LiTFO,O=S(=O)([O-])C(F)(F)F.[Li+],0.22012246,0.5,6.409845523,155.9680291,,,,,,,,,,,,80,1.07E-05,-4.970498532
99.8% deg of hydrolysis,,8/3/2020,GB,,,doi.org/10.1016/S0013-4686(97)10085-8,PVA,[Cu]CC(O)[Au],[Cu]CC(O)[Au],,,,,,0.77987754,0.5,,,,,,,,107732.4101,,2447.219069,44.02238095,,,,,,,,,,,,,,,,,,,,,,,,,,,,,,,,,,,,,,,,,,,,,,,LiTFO,O=S(=O)([O-])C(F)(F)F.[Li+],0.22012246,0.5,6.409845523,155.9680291,,,,,,,,,,,,70,3.33E-06,-5.477700555
99.8% deg of hydrolysis,,8/3/2020,GB,,,doi.org/10.1016/S0013-4686(97)10085-8,PVA,[Cu]CC(O)[Au],[Cu]CC(O)[Au],,,,,,0.77987754,0.5,,,,,,,,107732.4101,,2447.219069,44.02238095,,,,,,,,,,,,,,,,,,,,,,,,,,,,,,,,,,,,,,,,,,,,,,,LiTFO,O=S(=O)([O-])C(F)(F)F.[Li+],0.22012246,0.5,6.409845523,155.9680291,,,,,,,,,,,,60,9.45E-07,-6.024400021
99.8% deg of hydrolysis,,8/3/2020,GB,,,doi.org/10.1016/S0013-4686(97)10085-8,PVA,[Cu]CC(O)[Au],[Cu]CC(O)[Au],,,,,,0.77987754,0.5,,,,,,,,107732.4101,,2447.219069,44.02238095,,,,,,,,,,,,,,,,,,,,,,,,,,,,,,,,,,,,,,,,,,,,,,,LiTFO,O=S(=O)([O-])C(F)(F)F.[Li+],0.22012246,0.5,6.409845523,155.9680291,,,,,,,,,,,,50,2.90E-07,-6.537199343
99.8% deg of hydrolysis,,8/3/2020,GB,,,doi.org/10.1016/S0013-4686(97)10085-8,PVA,[Cu]CC(O)[Au],[Cu]CC(O)[Au],,,,,,0.77987754,0.5,,,,,,,,107732.4101,,2447.219069,44.02238095,,,,,,,,,,,,,,,,,,,,,,,,,,,,,,,,,,,,,,,,,,,,,,,LiTFO,O=S(=O)([O-])C(F)(F)F.[Li+],0.22012246,0.5,6.409845523,155.9680291,,,,,,,,,,,,40,5.59E-08,-7.252700082
99.8% deg of hydrolysis,,8/3/2020,GB,,,doi.org/10.1016/S0013-4686(97)10085-8,PVA,[Cu]CC(O)[Au],[Cu]CC(O)[Au],,,,,,0.77987754,0.5,,,,,,,,107732.4101,,2447.219069,44.02238095,,,,,,,,,,,,,,,,,,,,,,,,,,,,,,,,,,,,,,,,,,,,,,,LiTFO,O=S(=O)([O-])C(F)(F)F.[Li+],0.22012246,0.5,6.409845523,155.9680291,,,,,,,,,,,,30,1.71E-08,-7.767898797
,,8/4/2020,GB,,,doi.org/10.1016/j.ssi.2008.03.006,PPI,[Cu]NCCC[Au],[Cu]NCCC[Au],,,,,,0.909090909,0.785318276,,,,,,10500,3000,3000,3.5,52.53940455,57.05401542,,,,,,,,,,,,,,,,,,,,,,,,,,,,,,,,,,,,,,,,,,,,,,,LiTFO,O=S(=O)([O-])C(F)(F)F.[Li+],0.090909091,0.214681724,1.751313485,155.9680291,,,,,,,,,,-14.6,,22.0732,1.23E-07,-6.909198978
,,8/4/2020,GB,,,doi.org/10.1016/j.ssi.2008.03.006,PPI,[Cu]NCCC[Au],[Cu]NCCC[Au],,,,,,0.909090909,0.785318276,,,,,,10500,3000,3000,3.5,52.53940455,57.05401542,,,,,,,,,,,,,,,,,,,,,,,,,,,,,,,,,,,,,,,,,,,,,,,LiTFO,O=S(=O)([O-])C(F)(F)F.[Li+],0.090909091,0.214681724,1.751313485,155.9680291,,,,,,,,,,-14.6,,30.1008,2.49E-07,-6.603800653
,,8/4/2020,GB,,,doi.org/10.1016/j.ssi.2008.03.006,PPI,[Cu]NCCC[Au],[Cu]NCCC[Au],,,,,,0.909090909,0.785318276,,,,,,10500,3000,3000,3.5,52.53940455,57.05401542,,,,,,,,,,,,,,,,,,,,,,,,,,,,,,,,,,,,,,,,,,,,,,,LiTFO,O=S(=O)([O-])C(F)(F)F.[Li+],0.090909091,0.214681724,1.751313485,155.9680291,,,,,,,,,,-14.6,,40.0222,1.41E-06,-5.85140043
,,8/4/2020,GB,,,doi.org/10.1016/j.ssi.2008.03.006,PPI,[Cu]NCCC[Au],[Cu]NCCC[Au],,,,,,0.909090909,0.785318276,,,,,,10500,3000,3000,3.5,52.53940455,57.05401542,,,,,,,,,,,,,,,,,,,,,,,,,,,,,,,,,,,,,,,,,,,,,,,LiTFO,O=S(=O)([O-])C(F)(F)F.[Li+],0.090909091,0.214681724,1.751313485,155.9680291,,,,,,,,,,-14.6,,50.0073,6.98E-06,-5.156199957
,,8/4/2020,GB,,,doi.org/10.1016/j.ssi.2008.03.006,PPI,[Cu]NCCC[Au],[Cu]NCCC[Au],,,,,,0.909090909,0.785318276,,,,,,10500,3000,3000,3.5,52.53940455,57.05401542,,,,,,,,,,,,,,,,,,,,,,,,,,,,,,,,,,,,,,,,,,,,,,,LiTFO,O=S(=O)([O-])C(F)(F)F.[Li+],0.090909091,0.214681724,1.751313485,155.9680291,,,,,,,,,,-14.6,,59.8668,2.47E-05,-4.606500256
,,8/4/2020,GB,,,doi.org/10.1016/j.ssi.2008.03.006,PPI,[Cu]NCCC[Au],[Cu]NCCC[Au],,,,,,0.909090909,0.785318276,,,,,,10500,3000,3000,3.5,52.53940455,57.05401542,,,,,,,,,,,,,,,,,,,,,,,,,,,,,,,,,,,,,,,,,,,,,,,LiTFO,O=S(=O)([O-])C(F)(F)F.[Li+],0.090909091,0.214681724,1.751313485,155.9680291,,,,,,,,,,-14.6,,70.0434,6.39E-05,-4.194300051
,,8/4/2020,GB,,,doi.org/10.1016/j.ssi.2008.03.006,PPI,[Cu]NCCC[Au],[Cu]NCCC[Au],,,,,,0.833333333,0.646521851,,,,,,10500,3000,3000,3.5,52.53940455,57.05401542,,,,,,,,,,,,,,,,,,,,,,,,,,,,,,,,,,,,,,,,,,,,,,,LiTFO,O=S(=O)([O-])C(F)(F)F.[Li+],0.166666667,0.353478149,3.50262697,155.9680291,,,,,,,,,,-14.8,,22.0119,6.15E-08,-7.211100169
,,8/4/2020,GB,,,doi.org/10.1016/j.ssi.2008.03.006,PPI,[Cu]NCCC[Au],[Cu]NCCC[Au],,,,,,0.833333333,0.646521851,,,,,,10500,3000,3000,3.5,52.53940455,57.05401542,,,,,,,,,,,,,,,,,,,,,,,,,,,,,,,,,,,,,,,,,,,,,,,LiTFO,O=S(=O)([O-])C(F)(F)F.[Li+],0.166666667,0.353478149,3.50262697,155.9680291,,,,,,,,,,-14.8,,30.0389,1.53E-07,-6.814101037
,,8/4/2020,GB,,,doi.org/10.1016/j.ssi.2008.03.006,PPI,[Cu]NCCC[Au],[Cu]NCCC[Au],,,,,,0.833333333,0.646521851,,,,,,10500,3000,3000,3.5,52.53940455,57.05401542,,,,,,,,,,,,,,,,,,,,,,,,,,,,,,,,,,,,,,,,,,,,,,,LiTFO,O=S(=O)([O-])C(F)(F)F.[Li+],0.166666667,0.353478149,3.50262697,155.9680291,,,,,,,,,,-14.8,,40.0871,7.81E-07,-6.107500245
,,8/4/2020,GB,,,doi.org/10.1016/j.ssi.2008.03.006,PPI,[Cu]NCCC[Au],[Cu]NCCC[Au],,,,,,0.833333333,0.646521851,,,,,,10500,3000,3000,3.5,52.53940455,57.05401542,,,,,,,,,,,,,,,,,,,,,,,,,,,,,,,,,,,,,,,,,,,,,,,LiTFO,O=S(=O)([O-])C(F)(F)F.[Li+],0.166666667,0.353478149,3.50262697,155.9680291,,,,,,,,,,-14.8,,50.0722,3.83E-06,-5.416300319
,,8/4/2020,GB,,,doi.org/10.1016/j.ssi.2008.03.006,PPI,[Cu]NCCC[Au],[Cu]NCCC[Au],,,,,,0.833333333,0.646521851,,,,,,10500,3000,3000,3.5,52.53940455,57.05401542,,,,,,,,,,,,,,,,,,,,,,,,,,,,,,,,,,,,,,,,,,,,,,,LiTFO,O=S(=O)([O-])C(F)(F)F.[Li+],0.166666667,0.353478149,3.50262697,155.9680291,,,,,,,,,,-14.8,,59.9319,1.27E-05,-4.897000639
,,8/4/2020,GB,,,doi.org/10.1016/j.ssi.2008.03.006,PPI,[Cu]NCCC[Au],[Cu]NCCC[Au],,,,,,0.833333333,0.646521851,,,,,,10500,3000,3000,3.5,52.53940455,57.05401542,,,,,,,,,,,,,,,,,,,,,,,,,,,,,,,,,,,,,,,,,,,,,,,LiTFO,O=S(=O)([O-])C(F)(F)F.[Li+],0.166666667,0.353478149,3.50262697,155.9680291,,,,,,,,,,-14.8,,70.0438,5.46E-05,-4.263100167
,,8/4/2020,GB,,,doi.org/10.1016/j.ssi.2008.03.006,PPI,[Cu]NCCC[Au],[Cu]NCCC[Au],,,,,,0.952380952,0.879751568,,,,,,10500,3000,3000,3.5,52.53940455,57.05401542,,,,,,,,,,,,,,,,,,,,,,,,,,,,,,,,,,,,,,,,,,,,,,,LiTFO,O=S(=O)([O-])C(F)(F)F.[Li+],0.047619048,0.120248432,0.875656743,155.9680291,,,,,,,,,,-21.6,,22.0827,3.91E-09,-8.407600044
,,8/4/2020,GB,,,doi.org/10.1016/j.ssi.2008.03.006,PPI,[Cu]NCCC[Au],[Cu]NCCC[Au],,,,,,0.952380952,0.879751568,,,,,,10500,3000,3000,3.5,52.53940455,57.05401542,,,,,,,,,,,,,,,,,,,,,,,,,,,,,,,,,,,,,,,,,,,,,,,LiTFO,O=S(=O)([O-])C(F)(F)F.[Li+],0.047619048,0.120248432,0.875656743,155.9680291,,,,,,,,,,-21.6,,30.0483,5.00E-09,-8.301100357
,,8/4/2020,GB,,,doi.org/10.1016/j.ssi.2008.03.006,PPI,[Cu]NCCC[Au],[Cu]NCCC[Au],,,,,,0.952380952,0.879751568,,,,,,10500,3000,3000,3.5,52.53940455,57.05401542,,,,,,,,,,,,,,,,,,,,,,,,,,,,,,,,,,,,,,,,,,,,,,,LiTFO,O=S(=O)([O-])C(F)(F)F.[Li+],0.047619048,0.120248432,0.875656743,155.9680291,,,,,,,,,,-21.6,,39.9723,1.13E-08,-7.946199614
,,8/4/2020,GB,,,doi.org/10.1016/j.ssi.2008.03.006,PPI,[Cu]NCCC[Au],[Cu]NCCC[Au],,,,,,0.952380952,0.879751568,,,,,,10500,3000,3000,3.5,52.53940455,57.05401542,,,,,,,,,,,,,,,,,,,,,,,,,,,,,,,,,,,,,,,,,,,,,,,LiTFO,O=S(=O)([O-])C(F)(F)F.[Li+],0.047619048,0.120248432,0.875656743,155.9680291,,,,,,,,,,-21.6,,50.0863,2.25E-08,-7.648700479
,,8/4/2020,GB,,,doi.org/10.1016/j.ssi.2008.03.006,PPI,[Cu]NCCC[Au],[Cu]NCCC[Au],,,,,,0.952380952,0.879751568,,,,,,10500,3000,3000,3.5,52.53940455,57.05401542,,,,,,,,,,,,,,,,,,,,,,,,,,,,,,,,,,,,,,,,,,,,,,,LiTFO,O=S(=O)([O-])C(F)(F)F.[Li+],0.047619048,0.120248432,0.875656743,155.9680291,,,,,,,,,,-21.6,,60.0097,6.28E-08,-7.202099834
,,8/4/2020,GB,,,doi.org/10.1016/j.ssi.2008.03.006,PPI,[Cu]NCCC[Au],[Cu]NCCC[Au],,,,,,0.952380952,0.879751568,,,,,,10500,3000,3000,3.5,52.53940455,57.05401542,,,,,,,,,,,,,,,,,,,,,,,,,,,,,,,,,,,,,,,,,,,,,,,LiTFO,O=S(=O)([O-])C(F)(F)F.[Li+],0.047619048,0.120248432,0.875656743,155.9680291,,,,,,,,,,-21.6,,70.0573,3.98E-07,-6.400000186
