Repository: zjurillpolymer/SPE_prediction

# SPE Prediction

Polymer electrolyte conductivity prediction using graph neural networks.

## Data

Data from [ChemPropPred](https://github.com/learningmatter-mit/Chem-prop-pred) — polymer electrolyte conductivity measurements including SMILES, conductivity (log S/cm), molecular weight, salt concentration, and temperature.

- `data/clean_train_data.csv` — cleaned training data
- `data/PolymerElectrolyteData.csv` — full raw dataset
- `data/PolyInfo_8salts.csv` / `data/polyinfo_5salts_4conc.csv` — PolyInfo polymer database with salt additives

File: data/PolymerElectrolyteData.csv (part 133 of 154)
Notes,Compound Notebook Name,Date Copied to Master Database,Data Recorded By,Seshadri Group,Oyaizu Group,DOI,Solvent 1 (S1),S1 SMILES,S1 SMILES 1,S1 SMILES 2,S1 SMILES 3,S1 Big SMILES,S1 End Group 1,S1 End Group 2,S1 Mol %,S1 Weight %,S1 SMILES 1 Mol %,S1 SMILES 2 Mol %,S1 SMILES 3 Mol %,S1 Molar Ratio,S1 Weight Ratio,S1 Mw,S1 Mn,S1 Mn or Mw,S1 Mw/Mn,S1 DOP,S1 Molar Mass (g/mol),S1 Type,S1 Block Mol Weight,Solvent 2 (S2),S2 SMILES,S2 SMILES 1,S2 SMILES 2,S2 Mol %,S2 Weight %,S2 SMILES 1 Mol %,S2 SMILES 2 Mol %,S2 Molar Ratio,S2 Weight Ratio,S2 Mw,S2 Mn,S2 Mn or Mw,S2 Mw/Mn,S2 DOP,S2 Molar Mass (g/mol),S2 Type,Solvent 3 (S3),S3 SMILES,S3 SMILES 1,S3 Mol %,S3 Weight %,S3 Molar Ratio,S3 Weight Ratio,S3 Mw,S3 Mn,S3 Mn or Mw,S3 Mw/Mn,S3 DOP,S3 Molar Mass (g/mol),S3 Type,Solvent 4 (S4),S4 SMILES,S4 Mol %,S4 Weight %,S4 Molar Ratio,S4 Weight Ratio,S4 Mw,S4 Mn,S4 Mn or Mw,S4 Mw/Mn,S4 DOP,S4 Molar Mass (g/mol),S4 Type,Salt 1,Salt1 SMILES,Salt1 Mol %,Salt1 Weight %,Salt1 Molality (mol salt/kg polymer),Salt1 Molar Mass (g/mol),Salt 2,Salt2 SMILES,Salt2 Mol %,Salt2 Weight %,Salt2 Molality (mol salt/kg polymer),Salt2 Molar Mass (g/mol),Inorganic Material 1 (IM1),IM1 Weight %,IM1 Particle Size (nm),Tg (oC),Heating Rate (K/min),Temperature (oC),Conductivity (S/cm),log Conductivity (S/cm)
,,8/4/2020,GB,,,doi.org/10.1016/j.ssi.2008.03.006,PEI,[Cu]NCC[Au],[Cu]NCC[Au],,,,,,0.909090909,0.73400259,,,,,,,,2281.033364,,,43.03836536,,,,,,,,,,,,,,,,,,,,,,,,,,,,,,,,,,,,,,,,,,,,,,,LiTFO,O=S(=O)([O-])C(F)(F)F.[Li+],0.090909091,0.26599741,2.321801718,155.9680291,,,,,,,,,,,,21.8423,6.14E-08,-7.211500022
,,8/4/2020,GB,,,doi.org/10.1016/j.ssi.2008.03.006,PEI,[Cu]NCC[Au],[Cu]NCC[Au],,,,,,0.909090909,0.73400259,,,,,,,,2281.033364,,,43.03836536,,,,,,,,,,,,,,,,,,,,,,,,,,,,,,,,,,,,,,,,,,,,,,,LiTFO,O=S(=O)([O-])C(F)(F)F.[Li+],0.090909091,0.26599741,2.321801718,155.9680291,,,,,,,,,,,,29.9938,9.68E-08,-7.014200023
,,8/4/2020,GB,,,doi.org/10.1016/j.ssi.2008.03.006,PEI,[Cu]NCC[Au],[Cu]NCC[Au],,,,,,0.909090909,0.73400259,,,,,,,,2281.033364,,,43.03836536,,,,,,,,,,,,,,,,,,,,,,,,,,,,,,,,,,,,,,,,,,,,,,,LiTFO,O=S(=O)([O-])C(F)(F)F.[Li+],0.090909091,0.26599741,2.321801718,155.9680291,,,,,,,,,,,,39.9556,1.93E-07,-6.714199734
,,8/4/2020,GB,,,doi.org/10.1016/j.ssi.2008.03.006,PEI,[Cu]NCC[Au],[Cu]NCC[Au],,,,,,0.909090909,0.73400259,,,,,,,,2281.033364,,,43.03836536,,,,,,,,,,,,,,,,,,,,,,,,,,,,,,,,,,,,,,,,,,,,,,,LiTFO,O=S(=O)([O-])C(F)(F)F.[Li+],0.090909091,0.26599741,2.321801718,155.9680291,,,,,,,,,,,,50.0322,2.19E-06,-5.659000977
,,8/4/2020,GB,,,doi.org/10.1016/j.ssi.2008.03.006,PEI,[Cu]NCC[Au],[Cu]NCC[Au],,,,,,0.909090909,0.73400259,,,,,,,,2281.033364,,,43.03836536,,,,,,,,,,,,,,,,,,,,,,,,,,,,,,,,,,,,,,,,,,,,,,,LiTFO,O=S(=O)([O-])C(F)(F)F.[Li+],0.090909091,0.26599741,2.321801718,155.9680291,,,,,,,,,,,,59.9224,9.82E-06,-5.008099962
,,8/4/2020,GB,,,doi.org/10.1016/j.ssi.2008.03.006,PEI,[Cu]NCC[Au],[Cu]NCC[Au],,,,,,0.909090909,0.73400259,,,,,,,,2281.033364,,,43.03836536,,,,,,,,,,,,,,,,,,,,,,,,,,,,,,,,,,,,,,,,,,,,,,,LiTFO,O=S(=O)([O-])C(F)(F)F.[Li+],0.090909091,0.26599741,2.321801718,155.9680291,,,,,,,,,,,,70.0137,1.98E-05,-4.704300983
,,8/4/2020,GB,,,doi.org/10.1016/j.ssi.2008.03.006,PEI,[Cu]NCC[Au],[Cu]NCC[Au],,,,,,0.833333333,0.579782063,,,,,,,,2281.033364,,,43.03836536,,,,,,,,,,,,,,,,,,,,,,,,,,,,,,,,,,,,,,,,,,,,,,,LiTFO,O=S(=O)([O-])C(F)(F)F.[Li+],0.166666667,0.420217937,4.643603436,155.9680291,,,,,,,,,,,,30.0537,1.71E-07,-6.766300953
,,8/4/2020,GB,,,doi.org/10.1016/j.ssi.2008.03.006,PEI,[Cu]NCC[Au],[Cu]NCC[Au],,,,,,0.833333333,0.579782063,,,,,,,,2281.033364,,,43.03836536,,,,,,,,,,,,,,,,,,,,,,,,,,,,,,,,,,,,,,,,,,,,,,,LiTFO,O=S(=O)([O-])C(F)(F)F.[Li+],0.166666667,0.420217937,4.643603436,155.9680291,,,,,,,,,,,,39.9546,2.16E-07,-6.664600277
,,8/4/2020,GB,,,doi.org/10.1016/j.ssi.2008.03.006,PEI,[Cu]NCC[Au],[Cu]NCC[Au],,,,,,0.833333333,0.579782063,,,,,,,,2281.033364,,,43.03836536,,,,,,,,,,,,,,,,,,,,,,,,,,,,,,,,,,,,,,,,,,,,,,,LiTFO,O=S(=O)([O-])C(F)(F)F.[Li+],0.166666667,0.420217937,4.643603436,155.9680291,,,,,,,,,,,,50.0479,3.41E-07,-6.467599824
,,8/4/2020,GB,,,doi.org/10.1016/j.ssi.2008.03.006,PEI,[Cu]NCC[Au],[Cu]NCC[Au],,,,,,0.833333333,0.579782063,,,,,,,,2281.033364,,,43.03836536,,,,,,,,,,,,,,,,,,,,,,,,,,,,,,,,,,,,,,,,,,,,,,,LiTFO,O=S(=O)([O-])C(F)(F)F.[Li+],0.166666667,0.420217937,4.643603436,155.9680291,,,,,,,,,,,,60.0685,1.38E-06,-5.858600401
,,8/4/2020,GB,,,doi.org/10.1016/j.ssi.2008.03.006,PEI,[Cu]NCC[Au],[Cu]NCC[Au],,,,,,0.833333333,0.579782063,,,,,,,,2281.033364,,,43.03836536,,,,,,,,,,,,,,,,,,,,,,,,,,,,,,,,,,,,,,,,,,,,,,,LiTFO,O=S(=O)([O-])C(F)(F)F.[Li+],0.166666667,0.420217937,4.643603436,155.9680291,,,,,,,,,,,,70.0913,4.29E-06,-5.367900211
,,8/4/2020,GB,,,doi.org/10.1016/j.ssi.2008.03.006,PEI,[Cu]NCC[Au],[Cu]NCC[Au],,,,,,0.952380952,0.846599185,,,,,,,,2281.033364,,,43.03836536,,,,,,,,,,,,,,,,,,,,,,,,,,,,,,,,,,,,,,,,,,,,,,,LiTFO,O=S(=O)([O-])C(F)(F)F.[Li+],0.047619048,0.153400815,1.160900859,155.9680291,,,,,,,,,,,,21.8704,2.20E-09,-8.656999303
,,8/4/2020,GB,,,doi.org/10.1016/j.ssi.2008.03.006,PEI,[Cu]NCC[Au],[Cu]NCC[Au],,,,,,0.952380952,0.846599185,,,,,,,,2281.033364,,,43.03836536,,,,,,,,,,,,,,,,,,,,,,,,,,,,,,,,,,,,,,,,,,,,,,,LiTFO,O=S(=O)([O-])C(F)(F)F.[Li+],0.047619048,0.153400815,1.160900859,155.9680291,,,,,,,,,,,,30.02,4.32E-09,-8.364399653
,,8/4/2020,GB,,,doi.org/10.1016/j.ssi.2008.03.006,PEI,[Cu]NCC[Au],[Cu]NCC[Au],,,,,,0.952380952,0.846599185,,,,,,,,2281.033364,,,43.03836536,,,,,,,,,,,,,,,,,,,,,,,,,,,,,,,,,,,,,,,,,,,,,,,LiTFO,O=S(=O)([O-])C(F)(F)F.[Li+],0.047619048,0.153400815,1.160900859,155.9680291,,,,,,,,,,,,39.9721,2.72E-08,-7.564700436
,,8/4/2020,GB,,,doi.org/10.1016/j.ssi.2008.03.006,PEI,[Cu]NCC[Au],[Cu]NCC[Au],,,,,,0.952380952,0.846599185,,,,,,,,2281.033364,,,43.03836536,,,,,,,,,,,,,,,,,,,,,,,,,,,,,,,,,,,,,,,,,,,,,,,LiTFO,O=S(=O)([O-])C(F)(F)F.[Li+],0.047619048,0.153400815,1.160900859,155.9680291,,,,,,,,,,,,50.1822,1.93E-07,-6.715499333
,,8/4/2020,GB,,,doi.org/10.1016/j.ssi.2008.03.006,PEI,[Cu]NCC[Au],[Cu]NCC[Au],,,,,,0.952380952,0.846599185,,,,,,,,2281.033364,,,43.03836536,,,,,,,,,,,,,,,,,,,,,,,,,,,,,,,,,,,,,,,,,,,,,,,LiTFO,O=S(=O)([O-])C(F)(F)F.[Li+],0.047619048,0.153400815,1.160900859,155.9680291,,,,,,,,,,,,59.996,3.45E-06,-5.461999672
,,8/4/2020,GB,,,doi.org/10.1016/j.ssi.2008.03.006,PEI,[Cu]NCC[Au],[Cu]NCC[Au],,,,,,0.952380952,0.846599185,,,,,,,,2281.033364,,,43.03836536,,,,,,,,,,,,,,,,,,,,,,,,,,,,,,,,,,,,,,,,,,,,,,,LiTFO,O=S(=O)([O-])C(F)(F)F.[Li+],0.047619048,0.153400815,1.160900859,155.9680291,,,,,,,,,,,,70.1354,4.92E-05,-4.307699596
Annealed at 55 C for 72 h,,8/6/2020,GB,,,doi.org/10.1021/ma00142a079,PPL,[Cu]OC(=O)CC[Au],[Cu]OC(=O)CC[Au],,,,,,0.99009901,0.985499596,,,,,,47600,19000,19000,2.5,263.6691646,72.01729557,,,,,,,,,,,,,,,,,,,,,,,,,,,,,,,,,,,,,,,,,,,,,,,LiClO4,[Li+].[O-][Cl+3]([O-])([O-])[O-],0.00990099,0.014500404,0.138773245,105.9645157,,,,,,,,,,-20,,70,1.33E-07,-6.876393331
Annealed at 55 C for 72 h,,8/6/2020,GB,,,doi.org/10.1021/ma00142a079,PPL,[Cu]OC(=O)CC[Au],[Cu]OC(=O)CC[Au],,,,,,0.99009901,0.985499596,,,,,,47600,19000,19000,2.5,263.6691646,72.01729557,,,,,,,,,,,,,,,,,,,,,,,,,,,,,,,,,,,,,,,,,,,,,,,LiClO4,[Li+].[O-][Cl+3]([O-])([O-])[O-],0.00990099,0.014500404,0.138773245,105.9645157,,,,,,,,,,-20,,60,3.31E-08,-7.479844113
Annealed at 55 C for 72 h,,8/6/2020,GB,,,doi.org/10.1021/ma00142a079,PPL,[Cu]OC(=O)CC[Au],[Cu]OC(=O)CC[Au],,,,,,0.99009901,0.985499596,,,,,,47600,19000,19000,2.5,263.6691646,72.01729557,,,,,,,,,,,,,,,,,,,,,,,,,,,,,,,,,,,,,,,,,,,,,,,LiClO4,[Li+].[O-][Cl+3]([O-])([O-])[O-],0.00990099,0.014500404,0.138773245,105.9645157,,,,,,,,,,-20,,50,1.04E-08,-7.981403512
Annealed at 55 C for 72 h,,8/6/2020,GB,,,doi.org/10.1021/ma00142a079,PPL,[Cu]OC(=O)CC[Au],[Cu]OC(=O)CC[Au],,,,,,0.99009901,0.985499596,,,,,,47600,19000,19000,2.5,263.6691646,72.01729557,,,,,,,,,,,,,,,,,,,,,,,,,,,,,,,,,,,,,,,,,,,,,,,LiClO4,[Li+].[O-][Cl+3]([O-])([O-])[O-],0.00990099,0.014500404,0.138773245,105.9645157,,,,,,,,,,-20,,40,2.68E-09,-8.57234514
Annealed at 55 C for 72 h,,8/6/2020,GB,,,doi.org/10.1021/ma00142a079,PPL,[Cu]OC(=O)CC[Au],[Cu]OC(=O)CC[Au],,,,,,0.99009901,0.985499596,,,,,,47600,19000,19000,2.5,263.6691646,72.01729557,,,,,,,,,,,,,,,,,,,,,,,,,,,,,,,,,,,,,,,,,,,,,,,LiClO4,[Li+].[O-][Cl+3]([O-])([O-])[O-],0.00990099,0.014500404,0.138773245,105.9645157,,,,,,,,,,-20,,30,7.44E-10,-9.128242645
Annealed at 55 C for 72 h,,8/6/2020,GB,,,doi.org/10.1021/ma00142a079,PPL,[Cu]OC(=O)CC[Au],[Cu]OC(=O)CC[Au],,,,,,0.970873786,0.957724803,,,,,,47600,19000,19000,2.5,263.6691646,72.01729557,,,,,,,,,,,,,,,,,,,,,,,,,,,,,,,,,,,,,,,,,,,,,,,LiClO4,[Li+].[O-][Cl+3]([O-])([O-])[O-],0.029126214,0.042275197,0.416319734,105.9645157,,,,,,,,,,-16,,50,1.77E-07,-6.751203092
Annealed at 55 C for 72 h,,8/6/2020,GB,,,doi.org/10.1021/ma00142a079,PPL,[Cu]OC(=O)CC[Au],[Cu]OC(=O)CC[Au],,,,,,0.970873786,0.957724803,,,,,,47600,19000,19000,2.5,263.6691646,72.01729557,,,,,,,,,,,,,,,,,,,,,,,,,,,,,,,,,,,,,,,,,,,,,,,LiClO4,[Li+].[O-][Cl+3]([O-])([O-])[O-],0.029126214,0.042275197,0.416319734,105.9645157,,,,,,,,,,-16,,40,3.14E-08,-7.503044074
Annealed at 55 C for 72 h,,8/6/2020,GB,,,doi.org/10.1021/ma00142a079,PPL,[Cu]OC(=O)CC[Au],[Cu]OC(=O)CC[Au],,,,,,0.970873786,0.957724803,,,,,,47600,19000,19000,2.5,263.6691646,72.01729557,,,,,,,,,,,,,,,,,,,,,,,,,,,,,,,,,,,,,,,,,,,,,,,LiClO4,[Li+].[O-][Cl+3]([O-])([O-])[O-],0.029126214,0.042275197,0.416319734,105.9645157,,,,,,,,,,-16,,30,4.58E-09,-8.339143056
Annealed at 55 C for 72 h,,8/6/2020,GB,,,doi.org/10.1021/ma00142a079,PPL,[Cu]OC(=O)CC[Au],[Cu]OC(=O)CC[Au],,,,,,0.970873786,0.957724803,,,,,,47600,19000,19000,2.5,263.6691646,72.01729557,,,,,,,,,,,,,,,,,,,,,,,,,,,,,,,,,,,,,,,,,,,,,,,LiClO4,[Li+].[O-][Cl+3]([O-])([O-])[O-],0.029126214,0.042275197,0.416319734,105.9645157,,,,,,,,,,-16,,20,7.00E-10,-9.15476735
Annealed at 55 C for 72 h,,8/6/2020,GB,,,doi.org/10.1021/ma00142a079,PPL,[Cu]OC(=O)CC[Au],[Cu]OC(=O)CC[Au],,,,,,0.961538462,0.944416341,,,,,,47600,19000,19000,2.5,263.6691646,72.01729557,,,,,,,,,,,,,,,,,,,,,,,,,,,,,,,,,,,,,,,,,,,,,,,LiClO4,[Li+].[O-][Cl+3]([O-])([O-])[O-],0.038461538,0.055583659,0.555092978,105.9645157,,,,,,,,,,-15,,70,5.50E-06,-5.259794475
Annealed at 55 C for 72 h,,8/6/2020,GB,,,doi.org/10.1021/ma00142a079,PPL,[Cu]OC(=O)CC[Au],[Cu]OC(=O)CC[Au],,,,,,0.961538462,0.944416341,,,,,,47600,19000,19000,2.5,263.6691646,72.01729557,,,,,,,,,,,,,,,,,,,,,,,,,,,,,,,,,,,,,,,,,,,,,,,LiClO4,[Li+].[O-][Cl+3]([O-])([O-])[O-],0.038461538,0.055583659,0.555092978,105.9645157,,,,,,,,,,-15,,60,1.44E-06,-5.842144481
Annealed at 55 C for 72 h,,8/6/2020,GB,,,doi.org/10.1021/ma00142a079,PPL,[Cu]OC(=O)CC[Au],[Cu]OC(=O)CC[Au],,,,,,0.961538462,0.944416341,,,,,,47600,19000,19000,2.5,263.6691646,72.01729557,,,,,,,,,,,,,,,,,,,,,,,,,,,,,,,,,,,,,,,,,,,,,,,LiClO4,[Li+].[O-][Cl+3]([O-])([O-])[O-],0.038461538,0.055583659,0.555092978,105.9645157,,,,,,,,,,-15,,50,2.50E-07,-6.602602329
Annealed at 55 C for 72 h,,8/6/2020,GB,,,doi.org/10.1021/ma00142a079,PPL,[Cu]OC(=O)CC[Au],[Cu]OC(=O)CC[Au],,,,,,0.961538462,0.944416341,,,,,,47600,19000,19000,2.5,263.6691646,72.01729557,,,,,,,,,,,,,,,,,,,,,,,,,,,,,,,,,,,,,,,,,,,,,,,LiClO4,[Li+].[O-][Cl+3]([O-])([O-])[O-],0.038461538,0.055583659,0.555092978,105.9645157,,,,,,,,,,-15,,40,3.23E-08,-7.49014451
Annealed at 55 C for 72 h,,8/6/2020,GB,,,doi.org/10.1021/ma00142a079,PPL,[Cu]OC(=O)CC[Au],[Cu]OC(=O)CC[Au],,,,,,0.961538462,0.944416341,,,,,,47600,19000,19000,2.5,263.6691646,72.01729557,,,,,,,,,,,,,,,,,,,,,,,,,,,,,,,,,,,,,,,,,,,,,,,LiClO4,[Li+].[O-][Cl+3]([O-])([O-])[O-],0.038461538,0.055583659,0.555092978,105.9645157,,,,,,,,,,-15,,30,3.92E-09,-8.406942219
Annealed at 55 C for 72 h,,8/6/2020,GB,,,doi.org/10.1021/ma00142a079,PPL,[Cu]OC(=O)CC[Au],[Cu]OC(=O)CC[Au],,,,,,0.961538462,0.944416341,,,,,,47600,19000,19000,2.5,263.6691646,72.01729557,,,,,,,,,,,,,,,,,,,,,,,,,,,,,,,,,,,,,,,,,,,,,,,LiClO4,[Li+].[O-][Cl+3]([O-])([O-])[O-],0.038461538,0.055583659,0.555092978,105.9645157,,,,,,,,,,-14,,20,7.29E-10,-9.137567463
Annealed at 55 C for 72 h,,8/6/2020,GB,,,doi.org/10.1021/ma00142a079,PPL,[Cu]OC(=O)CC[Au],[Cu]OC(=O)CC[Au],,,,,,0.909090909,0.871735009,,,,,,47600,19000,19000,2.5,263.6691646,72.01729557,,,,,,,,,,,,,,,,,,,,,,,,,,,,,,,,,,,,,,,,,,,,,,,LiClO4,[Li+].[O-][Cl+3]([O-])([O-])[O-],0.090909091,0.128264991,1.387732445,105.9645157,,,,,,,,,,-14,,70,3.84E-05,-4.415394036
Annealed at 55 C for 72 h,,8/6/2020,GB,,,doi.org/10.1021/ma00142a079,PPL,[Cu]OC(=O)CC[Au],[Cu]OC(=O)CC[Au],,,,,,0.909090909,0.871735009,,,,,,47600,19000,19000,2.5,263.6691646,72.01729557,,,,,,,,,,,,,,,,,,,,,,,,,,,,,,,,,,,,,,,,,,,,,,,LiClO4,[Li+].[O-][Cl+3]([O-])([O-])[O-],0.090909091,0.128264991,1.387732445,105.9645157,,,,,,,,,,-14,,60,1.14E-05,-4.942744807
Annealed at 55 C for 72 h,,8/6/2020,GB,,,doi.org/10.1021/ma00142a079,PPL,[Cu]OC(=O)CC[Au],[Cu]OC(=O)CC[Au],,,,,,0.909090909,0.871735009,,,,,,47600,19000,19000,2.5,263.6691646,72.01729557,,,,,,,,,,,,,,,,,,,,,,,,,,,,,,,,,,,,,,,,,,,,,,,LiClO4,[Li+].[O-][Cl+3]([O-])([O-])[O-],0.090909091,0.128264991,1.387732445,105.9645157,,,,,,,,,,-14,,50,1.35E-06,-5.868702203
Annealed at 55 C for 72 h,,8/6/2020,GB,,,doi.org/10.1021/ma00142a079,PPL,[Cu]OC(=O)CC[Au],[Cu]OC(=O)CC[Au],,,,,,0.909090909,0.871735009,,,,,,47600,19000,19000,2.5,263.6691646,72.01729557,,,,,,,,,,,,,,,,,,,,,,,,,,,,,,,,,,,,,,,,,,,,,,,LiClO4,[Li+].[O-][Cl+3]([O-])([O-])[O-],0.090909091,0.128264991,1.387732445,105.9645157,,,,,,,,,,-14,,40,6.47E-08,-7.189044037
Annealed at 55 C for 72 h,,8/6/2020,GB,,,doi.org/10.1021/ma00142a079,PPL,[Cu]OC(=O)CC[Au],[Cu]OC(=O)CC[Au],,,,,,0.909090909,0.871735009,,,,,,47600,19000,19000,2.5,263.6691646,72.01729557,,,,,,,,,,,,,,,,,,,,,,,,,,,,,,,,,,,,,,,,,,,,,,,LiClO4,[Li+].[O-][Cl+3]([O-])([O-])[O-],0.090909091,0.128264991,1.387732445,105.9645157,,,,,,,,,,-14,,20,1.11E-09,-8.955366179
Quenched from 120 C to -110 C,,8/6/2020,GB,,,doi.org/10.1021/ma00142a079,PPL,[Cu]OC(=O)CC[Au],[Cu]OC(=O)CC[Au],,,,,,0.961538462,0.944416341,,,,,,47600,19000,19000,2.5,263.6691646,72.01729557,,,,,,,,,,,,,,,,,,,,,,,,,,,,,,,,,,,,,,,,,,,,,,,LiClO4,[Li+].[O-][Cl+3]([O-])([O-])[O-],0.038461538,0.055583659,0.555092978,105.9645157,,,,,,,,,,,,60,9.23E-06,-5.034844413
Quenched from 120 C to -110 C,,8/6/2020,GB,,,doi.org/10.1021/ma00142a079,PPL,[Cu]OC(=O)CC[Au],[Cu]OC(=O)CC[Au],,,,,,0.961538462,0.944416341,,,,,,47600,19000,19000,2.5,263.6691646,72.01729557,,,,,,,,,,,,,,,,,,,,,,,,,,,,,,,,,,,,,,,,,,,,,,,LiClO4,[Li+].[O-][Cl+3]([O-])([O-])[O-],0.038461538,0.055583659,0.555092978,105.9645157,,,,,,,,,,,,50,2.55E-06,-5.592802914
Quenched from 120 C to -110 C,,8/6/2020,GB,,,doi.org/10.1021/ma00142a079,PPL,[Cu]OC(=O)CC[Au],[Cu]OC(=O)CC[Au],,,,,,0.961538462,0.944416341,,,,,,47600,19000,19000,2.5,263.6691646,72.01729557,,,,,,,,,,,,,,,,,,,,,,,,,,,,,,,,,,,,,,,,,,,,,,,LiClO4,[Li+].[O-][Cl+3]([O-])([O-])[O-],0.038461538,0.055583659,0.555092978,105.9645157,,,,,,,,,,,,40,5.48E-07,-6.260944528
Quenched from 120 C to -110 C,,8/6/2020,GB,,,doi.org/10.1021/ma00142a079,PPL,[Cu]OC(=O)CC[Au],[Cu]OC(=O)CC[Au],,,,,,0.961538462,0.944416341,,,,,,47600,19000,19000,2.5,263.6691646,72.01729557,,,,,,,,,,,,,,,,,,,,,,,,,,,,,,,,,,,,,,,,,,,,,,,LiClO4,[Li+].[O-][Cl+3]([O-])([O-])[O-],0.038461538,0.055583659,0.555092978,105.9645157,,,,,,,,,,,,30,1.13E-07,-6.945842926
Quenched from 120 C to -110 C,,8/6/2020,GB,,,doi.org/10.1021/ma00142a079,PPL,[Cu]OC(=O)CC[Au],[Cu]OC(=O)CC[Au],,,,,,0.961538462,0.944416341,,,,,,47600,19000,19000,2.5,263.6691646,72.01729557,,,,,,,,,,,,,,,,,,,,,,,,,,,,,,,,,,,,,,,,,,,,,,,LiClO4,[Li+].[O-][Cl+3]([O-])([O-])[O-],0.038461538,0.055583659,0.555092978,105.9645157,,,,,,,,,,,,20,1.75E-08,-7.757968198
Quenched from 120 C to -110 C,,8/6/2020,GB,,,doi.org/10.1021/ma00142a079,PPL,[Cu]OC(=O)CC[Au],[Cu]OC(=O)CC[Au],,,,,,0.961538462,0.944416341,,,,,,47600,19000,19000,2.5,263.6691646,72.01729557,,,,,,,,,,,,,,,,,,,,,,,,,,,,,,,,,,,,,,,,,,,,,,,LiClO4,[Li+].[O-][Cl+3]([O-])([O-])[O-],0.038461538,0.055583659,0.555092978,105.9645157,,,,,,,,,,,,10,2.64E-09,-8.578086913
Quenched from 120 C to -110 C,,8/6/2020,GB,,,doi.org/10.1021/ma00142a079,PPL,[Cu]OC(=O)CC[Au],[Cu]OC(=O)CC[Au],,,,,,0.961538462,0.944416341,,,,,,47600,19000,19000,2.5,263.6691646,72.01729557,,,,,,,,,,,,,,,,,,,,,,,,,,,,,,,,,,,,,,,,,,,,,,,LiClO4,[Li+].[O-][Cl+3]([O-])([O-])[O-],0.038461538,0.055583659,0.555092978,105.9645157,,,,,,,,,,,,0,5.47E-10,-9.261762649
Quenched from 120 C to -110 C,,8/6/2020,GB,,,doi.org/10.1021/ma00142a079,PPL,[Cu]OC(=O)CC[Au],[Cu]OC(=O)CC[Au],,,,,,0.909090909,0.871735009,,,,,,47600,19000,19000,2.5,263.6691646,72.01729557,,,,,,,,,,,,,,,,,,,,,,,,,,,,,,,,,,,,,,,,,,,,,,,LiClO4,[Li+].[O-][Cl+3]([O-])([O-])[O-],0.090909091,0.128264991,1.387732445,105.9645157,,,,,,,,,,,,70,0.000293498,-3.532394854
Quenched from 120 C to -110 C,,8/6/2020,GB,,,doi.org/10.1021/ma00142a079,PPL,[Cu]OC(=O)CC[Au],[Cu]OC(=O)CC[Au],,,,,,0.909090909,0.871735009,,,,,,47600,19000,19000,2.5,263.6691646,72.01729557,,,,,,,,,,,,,,,,,,,,,,,,,,,,,,,,,,,,,,,,,,,,,,,LiClO4,[Li+].[O-][Cl+3]([O-])([O-])[O-],0.090909091,0.128264991,1.387732445,105.9645157,,,,,,,,,,,,60,0.000111008,-3.954645722
Quenched from 120 C to -110 C,,8/6/2020,GB,,,doi.org/10.1021/ma00142a079,PPL,[Cu]OC(=O)CC[Au],[Cu]OC(=O)CC[Au],,,,,,0.909090909,0.871735009,,,,,,47600,19000,19000,2.5,263.6691646,72.01729557,,,,,,,,,,,,,,,,,,,,,,,,,,,,,,,,,,,,,,,,,,,,,,,LiClO4,[Li+].[O-][Cl+3]([O-])([O-])[O-],0.090909091,0.128264991,1.387732445,105.9645157,,,,,,,,,,,,50,3.52E-05,-4.453202017
Quenched from 120 C to -110 C,,8/6/2020,GB,,,doi.org/10.1021/ma00142a079,PPL,[Cu]OC(=O)CC[Au],[Cu]OC(=O)CC[Au],,,,,,0.909090909,0.871735009,,,,,,47600,19000,19000,2.5,263.6691646,72.01729557,,,,,,,,,,,,,,,,,,,,,,,,,,,,,,,,,,,,,,,,,,,,,,,LiClO4,[Li+].[O-][Cl+3]([O-])([O-])[O-],0.090909091,0.128264991,1.387732445,105.9645157,,,,,,,,,,,,40,9.66E-06,-5.014944204
Quenched from 120 C to -110 C,,8/6/2020,GB,,,doi.org/10.1021/ma00142a079,PPL,[Cu]OC(=O)CC[Au],[Cu]OC(=O)CC[Au],,,,,,0.909090909,0.871735009,,,,,,47600,19000,19000,2.5,263.6691646,72.01729557,,,,,,,,,,,,,,,,,,,,,,,,,,,,,,,,,,,,,,,,,,,,,,,LiClO4,[Li+].[O-][Cl+3]([O-])([O-])[O-],0.090909091,0.128264991,1.387732445,105.9645157,,,,,,,,,,,,30,2.52E-06,-5.597742058
Quenched from 120 C to -110 C,,8/6/2020,GB,,,doi.org/10.1021/ma00142a079,PPL,[Cu]OC(=O)CC[Au],[Cu]OC(=O)CC[Au],,,,,,0.909090909,0.871735009,,,,,,47600,19000,19000,2.5,263.6691646,72.01729557,,,,,,,,,,,,,,,,,,,,,,,,,,,,,,,,,,,,,,,,,,,,,,,LiClO4,[Li+].[O-][Cl+3]([O-])([O-])[O-],0.090909091,0.128264991,1.387732445,105.9645157,,,,,,,,,,,,20,6.73E-07,-6.171667559
Quenched from 120 C to -110 C,,8/6/2020,GB,,,doi.org/10.1021/ma00142a079,PPL,[Cu]OC(=O)CC[Au],[Cu]OC(=O)CC[Au],,,,,,0.909090909,0.871735009,,,,,,47600,19000,19000,2.5,263.6691646,72.01729557,,,,,,,,,,,,,,,,,,,,,,,,,,,,,,,,,,,,,,,,,,,,,,,LiClO4,[Li+].[O-][Cl+3]([O-])([O-])[O-],0.090909091,0.128264991,1.387732445,105.9645157,,,,,,,,,,,,10,1.20E-07,-6.919586384
Quenched from 120 C to -110 C,,8/6/2020,GB,,,doi.org/10.1021/ma00142a079,PPL,[Cu]OC(=O)CC[Au],[Cu]OC(=O)CC[Au],,,,,,0.909090909,0.871735009,,,,,,47600,19000,19000,2.5,263.6691646,72.01729557,,,,,,,,,,,,,,,,,,,,,,,,,,,,,,,,,,,,,,,,,,,,,,,LiClO4,[Li+].[O-][Cl+3]([O-])([O-])[O-],0.090909091,0.128264991,1.387732445,105.9645157,,,,,,,,,,,,0,6.20E-09,-8.207262414
Quenched from 120 C to -110 C,,8/6/2020,GB,,,doi.org/10.1021/ma00142a079,PPL,[Cu]OC(=O)CC[Au],[Cu]OC(=O)CC[Au],,,,,,0.909090909,0.871735009,,,,,,47600,19000,19000,2.5,263.6691646,72.01729557,,,,,,,,,,,,,,,,,,,,,,,,,,,,,,,,,,,,,,,,,,,,,,,LiClO4,[Li+].[O-][Cl+3]([O-])([O-])[O-],0.090909091,0.128264991,1.387732445,105.9645157,,,,,,,,,,,,-10,1.13E-09,-8.945655111
,,8/6/2020,GB,,,doi.org/10.1016/j.ssi.2014.09.011,PEC,[Cu]OC(=O)OCC[Au],[Cu]OC(=O)OCC[Au],,,,,,0.555555556,0.277152441,,,,,,50000,,50000,,567.7946854,88.01221019,,,,,,,,,,,,,,,,,,,,,,,,,,,,,,,,,,,,,,,,,,,,,,,LiTFSI,O=S(=O)([N-]S(=O)(=O)C(F)(F)F)C(F)(F)F.[Li+],0.444444444,0.722847559,9.084714967,286.9332984,,,,,,,,,,25.1215,,60,0.00179,-2.747146969
,,8/6/2020,GB,,,doi.org/10.1016/j.ssi.2014.09.011,PEC,[Cu]OC(=O)OCC[Au],[Cu]OC(=O)OCC[Au],,,,,,0.555555556,0.277152441,,,,,,50000,,50000,,567.7946854,88.01221019,,,,,,,,,,,,,,,,,,,,,,,,,,,,,,,,,,,,,,,,,,,,,,,LiTFSI,O=S(=O)([N-]S(=O)(=O)C(F)(F)F)C(F)(F)F.[Li+],0.444444444,0.722847559,9.084714967,286.9332984,,,,,,,,,,25.1215,,40,0.00126,-2.899629455
,,8/6/2020,GB,,,doi.org/10.1016/j.ssi.2014.09.011,PEC,[Cu]OC(=O)OCC[Au],[Cu]OC(=O)OCC[Au],,,,,,0.555555556,0.277152441,,,,,,50000,,50000,,567.7946854,88.01221019,,,,,,,,,,,,,,,,,,,,,,,,,,,,,,,,,,,,,,,,,,,,,,,LiTFSI,O=S(=O)([N-]S(=O)(=O)C(F)(F)F)C(F)(F)F.[Li+],0.444444444,0.722847559,9.084714967,286.9332984,,,,,,,,,,25.1215,,20,0.000466,-3.331614083
,,8/6/2020,GB,,,doi.org/10.1016/j.ssi.2014.09.011,PEC,[Cu]OC(=O)OCC[Au],[Cu]OC(=O)OCC[Au],,,,,,0.555555556,0.277152441,,,,,,50000,,50000,,567.7946854,88.01221019,,,,,,,,,,,,,,,,,,,,,,,,,,,,,,,,,,,,,,,,,,,,,,,LiTFSI,O=S(=O)([N-]S(=O)(=O)C(F)(F)F)C(F)(F)F.[Li+],0.444444444,0.722847559,9.084714967,286.9332984,,,,,,,,,,25.1215,,0,0.000129,-3.88941029
,,8/6/2020,GB,,,doi.org/10.1016/j.ssi.2014.09.011,PEC,[Cu]OC(=O)OCC[Au],[Cu]OC(=O)OCC[Au],,,,,,0.555555556,0.277152441,,,,,,50000,,50000,,567.7946854,88.01221019,,,,,,,,,,,,,,,,,,,,,,,,,,,,,,,,,,,,,,,,,,,,,,,LiTFSI,O=S(=O)([N-]S(=O)(=O)C(F)(F)F)C(F)(F)F.[Li+],0.444444444,0.722847559,9.084714967,286.9332984,,,,,,,,,,25.1215,,-20,1.61E-05,-4.793174124
,,8/6/2020,GB,,,doi.org/10.1016/j.ssi.2014.09.011,PEC,[Cu]OC(=O)OCC[Au],[Cu]OC(=O)OCC[Au],,,,,,0.625,0.338284466,,,,,,50000,,50000,,567.7946854,88.01221019,,,,,,,,,,,,,,,,,,,,,,,,,,,,,,,,,,,,,,,,,,,,,,,LiTFSI,O=S(=O)([N-]S(=O)(=O)C(F)(F)F)C(F)(F)F.[Li+],0.375,0.661715534,6.813536225,286.9332984,,,,,,,,,,28.7376,,60,0.000766,-3.11577123
,,8/6/2020,GB,,,doi.org/10.1016/j.ssi.2014.09.011,PEC,[Cu]OC(=O)OCC[Au],[Cu]OC(=O)OCC[Au],,,,,,0.625,0.338284466,,,,,,50000,,50000,,567.7946854,88.01221019,,,,,,,,,,,,,,,,,,,,,,,,,,,,,,,,,,,,,,,,,,,,,,,LiTFSI,O=S(=O)([N-]S(=O)(=O)C(F)(F)F)C(F)(F)F.[Li+],0.375,0.661715534,6.813536225,286.9332984,,,,,,,,,,28.7376,,40,0.000277,-3.557520231
,,8/6/2020,GB,,,doi.org/10.1016/j.ssi.2014.09.011,PEC,[Cu]OC(=O)OCC[Au],[Cu]OC(=O)OCC[Au],,,,,,0.625,0.338284466,,,,,,50000,,50000,,567.7946854,88.01221019,,,,,,,,,,,,,,,,,,,,,,,,,,,,,,,,,,,,,,,,,,,,,,,LiTFSI,O=S(=O)([N-]S(=O)(=O)C(F)(F)F)C(F)(F)F.[Li+],0.375,0.661715534,6.813536225,286.9332984,,,,,,,,,,28.7376,,20,0.000128,-3.89279003
,,8/6/2020,GB,,,doi.org/10.1016/j.ssi.2014.09.011,PEC,[Cu]OC(=O)OCC[Au],[Cu]OC(=O)OCC[Au],,,,,,0.625,0.338284466,,,,,,50000,,50000,,567.7946854,88.01221019,,,,,,,,,,,,,,,,,,,,,,,,,,,,,,,,,,,,,,,,,,,,,,,LiTFSI,O=S(=O)([N-]S(=O)(=O)C(F)(F)F)C(F)(F)F.[Li+],0.375,0.661715534,6.813536225,286.9332984,,,,,,,,,,28.7376,,0,1.88E-05,-4.725842151
,,8/6/2020,GB,,,doi.org/10.1016/j.ssi.2014.09.011,PEC,[Cu]OC(=O)OCC[Au],[Cu]OC(=O)OCC[Au],,,,,,0.625,0.338284466,,,,,,50000,,50000,,567.7946854,88.01221019,,,,,,,,,,,,,,,,,,,,,,,,,,,,,,,,,,,,,,,,,,,,,,,LiTFSI,O=S(=O)([N-]S(=O)(=O)C(F)(F)F)C(F)(F)F.[Li+],0.375,0.661715534,6.813536225,286.9332984,,,,,,,,,,28.7376,,-20,1.03E-06,-5.987162775
,,8/6/2020,GB,,,doi.org/10.1016/j.ssi.2014.09.011,PEC,[Cu]OC(=O)OCC[Au],[Cu]OC(=O)OCC[Au],,,,,,0.714285714,0.434016226,,,,,,50000,,50000,,567.7946854,88.01221019,,,,,,,,,,,,,,,,,,,,,,,,,,,,,,,,,,,,,,,,,,,,,,,LiTFSI,O=S(=O)([N-]S(=O)(=O)C(F)(F)F)C(F)(F)F.[Li+],0.285714286,0.565983774,4.542357484,286.9332984,,,,,,,,,,31.0681,,60,0.000182,-3.739928612
,,8/6/2020,GB,,,doi.org/10.1016/j.ssi.2014.09.011,PEC,[Cu]OC(=O)OCC[Au],[Cu]OC(=O)OCC[Au],,,,,,0.714285714,0.434016226,,,,,,50000,,50000,,567.7946854,88.01221019,,,,,,,,,,,,,,,,,,,,,,,,,,,,,,,,,,,,,,,,,,,,,,,LiTFSI,O=S(=O)([N-]S(=O)(=O)C(F)(F)F)C(F)(F)F.[Li+],0.285714286,0.565983774,4.542357484,286.9332984,,,,,,,,,,31.0681,,40,0.000114,-3.943095149
,,8/6/2020,GB,,,doi.org/10.1016/j.ssi.2014.09.011,PEC,[Cu]OC(=O)OCC[Au],[Cu]OC(=O)OCC[Au],,,,,,0.714285714,0.434016226,,,,,,50000,,50000,,567.7946854,88.01221019,,,,,,,,,,,,,,,,,,,,,,,,,,,,,,,,,,,,,,,,,,,,,,,LiTFSI,O=S(=O)([N-]S(=O)(=O)C(F)(F)F)C(F)(F)F.[Li+],0.285714286,0.565983774,4.542357484,286.9332984,,,,,,,,,,31.0681,,20,6.69E-05,-4.174573882
,,8/6/2020,GB,,,doi.org/10.1016/j.ssi.2014.09.011,PEC,[Cu]OC(=O)OCC[Au],[Cu]OC(=O)OCC[Au],,,,,,0.714285714,0.434016226,,,,,,50000,,50000,,567.7946854,88.01221019,,,,,,,,,,,,,,,,,,,,,,,,,,,,,,,,,,,,,,,,,,,,,,,LiTFSI,O=S(=O)([N-]S(=O)(=O)C(F)(F)F)C(F)(F)F.[Li+],0.285714286,0.565983774,4.542357484,286.9332984,,,,,,,,,,31.0681,,0,1.15E-05,-4.93930216
,,8/6/2020,GB,,,doi.org/10.1016/j.ssi.2014.09.011,PEC,[Cu]OC(=O)OCC[Au],[Cu]OC(=O)OCC[Au],,,,,,0.714285714,0.434016226,,,,,,50000,,50000,,567.7946854,88.01221019,,,,,,,,,,,,,,,,,,,,,,,,,,,,,,,,,,,,,,,,,,,,,,,LiTFSI,O=S(=O)([N-]S(=O)(=O)C(F)(F)F)C(F)(F)F.[Li+],0.285714286,0.565983774,4.542357484,286.9332984,,,,,,,,,,31.0681,,-20,1.49E-06,-5.826813732
,,8/6/2020,GB,,,doi.org/10.1016/j.ssi.2014.09.011,PEC,[Cu]OC(=O)OCC[Au],[Cu]OC(=O)OCC[Au],,,,,,0.833333333,0.605315642,,,,,,50000,,50000,,567.7946854,88.01221019,,,,,,,,,,,,,,,,,,,,,,,,,,,,,,,,,,,,,,,,,,,,,,,LiTFSI,O=S(=O)([N-]S(=O)(=O)C(F)(F)F)C(F)(F)F.[Li+],0.166666667,0.394684358,2.271178742,286.9332984,,,,,,,,,,34.0612,,60,0.000183,-3.73754891
,,8/6/2020,GB,,,doi.org/10.1016/j.ssi.2014.09.011,PEC,[Cu]OC(=O)OCC[Au],[Cu]OC(=O)OCC[Au],,,,,,0.833333333,0.605315642,,,,,,50000,,50000,,567.7946854,88.01221019,,,,,,,,,,,,,,,,,,,,,,,,,,,,,,,,,,,,,,,,,,,,,,,LiTFSI,O=S(=O)([N-]S(=O)(=O)C(F)(F)F)C(F)(F)F.[Li+],0.166666667,0.394684358,2.271178742,286.9332984,,,,,,,,,,34.0612,,40,8.03E-05,-4.095284455
,,8/6/2020,GB,,,doi.org/10.1016/j.ssi.2014.09.011,PEC,[Cu]OC(=O)OCC[Au],[Cu]OC(=O)OCC[Au],,,,,,0.833333333,0.605315642,,,,,,50000,,50000,,567.7946854,88.01221019,,,,,,,,,,,,,,,,,,,,,,,,,,,,,,,,,,,,,,,,,,,,,,,LiTFSI,O=S(=O)([N-]S(=O)(=O)C(F)(F)F)C(F)(F)F.[Li+],0.166666667,0.394684358,2.271178742,286.9332984,,,,,,,,,,34.0612,,20,4.73E-05,-4.325138859
,,8/6/2020,GB,,,doi.org/10.1016/j.ssi.2014.09.011,PEC,[Cu]OC(=O)OCC[Au],[Cu]OC(=O)OCC[Au],,,,,,0.833333333,0.605315642,,,,,,50000,,50000,,567.7946854,88.01221019,,,,,,,,,,,,,,,,,,,,,,,,,,,,,,,,,,,,,,,,,,,,,,,LiTFSI,O=S(=O)([N-]S(=O)(=O)C(F)(F)F)C(F)(F)F.[Li+],0.166666667,0.394684358,2.271178742,286.9332984,,,,,,,,,,34.0612,,0,1.14E-05,-4.943095149
,,8/6/2020,GB,,,doi.org/10.1016/j.ssi.2014.09.011,PEC,[Cu]OC(=O)OCC[Au],[Cu]OC(=O)OCC[Au],,,,,,0.833333333,0.605315642,,,,,,50000,,50000,,567.7946854,88.01221019,,,,,,,,,,,,,,,,,,,,,,,,,,,,,,,,,,,,,,,,,,,,,,,LiTFSI,O=S(=O)([N-]S(=O)(=O)C(F)(F)F)C(F)(F)F.[Li+],0.166666667,0.394684358,2.271178742,286.9332984,,,,,,,,,,34.0612,,-20,1.49E-06,-5.826813732
,,8/7/2020,GB,,,doi.org/10.1016/S0378-7753(02)00229-X,PTMC,[Cu]OC(=O)OCCC[Au],[Cu]OC(=O)OCCC[Au],,,,,,0.909090909,0.867401934,,,,,,,,299817.3973,,2938.583603,102.0278603,,,,,,,,,,,,,,,,,,,,,,,,,,,,,,,,,,,,,,,,,,,,,,,LiTFO,O=S(=O)([O-])C(F)(F)F.[Li+],0.090909091,0.132598066,0.979527868,155.9680291,,,,,,,,,,,,88,1.29E-06,-5.889201609
,,8/7/2020,GB,,,doi.org/10.1016/S0378-7753(02)00229-X,PTMC,[Cu]OC(=O)OCCC[Au],[Cu]OC(=O)OCCC[Au],,,,,,0.909090909,0.867401934,,,,,,,,299817.3973,,2938.583603,102.0278603,,,,,,,,,,,,,,,,,,,,,,,,,,,,,,,,,,,,,,,,,,,,,,,LiTFO,O=S(=O)([O-])C(F)(F)F.[Li+],0.090909091,0.132598066,0.979527868,155.9680291,,,,,,,,,,,,81,7.45E-07,-6.127800009
,,8/7/2020,GB,,,doi.org/10.1016/S0378-7753(02)00229-X,PTMC,[Cu]OC(=O)OCCC[Au],[Cu]OC(=O)OCCC[Au],,,,,,0.909090909,0.867401934,,,,,,,,299817.3973,,2938.583603,102.0278603,,,,,,,,,,,,,,,,,,,,,,,,,,,,,,,,,,,,,,,,,,,,,,,LiTFO,O=S(=O)([O-])C(F)(F)F.[Li+],0.090909091,0.132598066,0.979527868,155.9680291,,,,,,,,,,,,75,4.41E-07,-6.355799796
,,8/7/2020,GB,,,doi.org/10.1016/S0378-7753(02)00229-X,PTMC,[Cu]OC(=O)OCCC[Au],[Cu]OC(=O)OCCC[Au],,,,,,0.909090909,0.867401934,,,,,,,,299817.3973,,2938.583603,102.0278603,,,,,,,,,,,,,,,,,,,,,,,,,,,,,,,,,,,,,,,,,,,,,,,LiTFO,O=S(=O)([O-])C(F)(F)F.[Li+],0.090909091,0.132598066,0.979527868,155.9680291,,,,,,,,,,,,68,2.31E-07,-6.636799949
,,8/7/2020,GB,,,doi.org/10.1016/S0378-7753(02)00229-X,PTMC,[Cu]OC(=O)OCCC[Au],[Cu]OC(=O)OCCC[Au],,,,,,0.909090909,0.867401934,,,,,,,,299817.3973,,2938.583603,102.0278603,,,,,,,,,,,,,,,,,,,,,,,,,,,,,,,,,,,,,,,,,,,,,,,LiTFO,O=S(=O)([O-])C(F)(F)F.[Li+],0.090909091,0.132598066,0.979527868,155.9680291,,,,,,,,,,,,61,1.25E-07,-6.902000407
,,8/7/2020,GB,,,doi.org/10.1016/S0378-7753(02)00229-X,PTMC,[Cu]OC(=O)OCCC[Au],[Cu]OC(=O)OCCC[Au],,,,,,0.909090909,0.867401934,,,,,,,,299817.3973,,2938.583603,102.0278603,,,,,,,,,,,,,,,,,,,,,,,,,,,,,,,,,,,,,,,,,,,,,,,LiTFO,O=S(=O)([O-])C(F)(F)F.[Li+],0.090909091,0.132598066,0.979527868,155.9680291,,,,,,,,,,,,57,8.90E-08,-7.050500214
,,8/7/2020,GB,,,doi.org/10.1016/S0378-7753(02)00229-X,PTMC,[Cu]OC(=O)OCCC[Au],[Cu]OC(=O)OCCC[Au],,,,,,0.909090909,0.867401934,,,,,,,,299817.3973,,2938.583603,102.0278603,,,,,,,,,,,,,,,,,,,,,,,,,,,,,,,,,,,,,,,,,,,,,,,LiTFO,O=S(=O)([O-])C(F)(F)F.[Li+],0.090909091,0.132598066,0.979527868,155.9680291,,,,,,,,,,,,49,3.65E-08,-7.437500151
,,8/7/2020,GB,,,doi.org/10.1016/S0378-7753(02)00229-X,PTMC,[Cu]OC(=O)OCCC[Au],[Cu]OC(=O)OCCC[Au],,,,,,0.909090909,0.867401934,,,,,,,,299817.3973,,2938.583603,102.0278603,,,,,,,,,,,,,,,,,,,,,,,,,,,,,,,,,,,,,,,,,,,,,,,LiTFO,O=S(=O)([O-])C(F)(F)F.[Li+],0.090909091,0.132598066,0.979527868,155.9680291,,,,,,,,,,,,43,1.71E-08,-7.766199539
,,8/7/2020,GB,,,doi.org/10.1016/S0378-7753(02)00229-X,PTMC,[Cu]OC(=O)OCCC[Au],[Cu]OC(=O)OCCC[Au],,,,,,0.909090909,0.867401934,,,,,,,,299817.3973,,2938.583603,102.0278603,,,,,,,,,,,,,,,,,,,,,,,,,,,,,,,,,,,,,,,,,,,,,,,LiTFO,O=S(=O)([O-])C(F)(F)F.[Li+],0.090909091,0.132598066,0.979527868,155.9680291,,,,,,,,,,,,39,9.53E-09,-8.020699799
,,8/7/2020,GB,,,doi.org/10.1016/S0378-7753(02)00229-X,PTMC,[Cu]OC(=O)OCCC[Au],[Cu]OC(=O)OCCC[Au],,,,,,0.909090909,0.867401934,,,,,,,,299817.3973,,2938.583603,102.0278603,,,,,,,,,,,,,,,,,,,,,,,,,,,,,,,,,,,,,,,,,,,,,,,LiTFO,O=S(=O)([O-])C(F)(F)F.[Li+],0.090909091,0.132598066,0.979527868,155.9680291,,,,,,,,,,,,32,4.31E-09,-8.365300098
,,8/7/2020,GB,,,doi.org/10.1016/S0378-7753(02)00229-X,PTMC,[Cu]OC(=O)OCCC[Au],[Cu]OC(=O)OCCC[Au],,,,,,0.909090909,0.867401934,,,,,,,,299817.3973,,2938.583603,102.0278603,,,,,,,,,,,,,,,,,,,,,,,,,,,,,,,,,,,,,,,,,,,,,,,LiTFO,O=S(=O)([O-])C(F)(F)F.[Li+],0.090909091,0.132598066,0.979527868,155.9680291,,,,,,,,,,,,28,1.79E-09,-8.746899564
,,8/7/2020,GB,,,doi.org/10.1016/S0378-7753(02)00229-X,PTMC,[Cu]OC(=O)OCCC[Au],[Cu]OC(=O)OCCC[Au],,,,,,0.909090909,0.824031837,,,,,,,,299817.3973,,2938.583603,102.0278603,,,Trimethylene Carbonate,O=C1OCCCO1,,,,0.05,,,,,,,102.0316941,,,102.0316941,,,,,,,,,,,,,,,,,,,,,,,,,,,,,LiTFO,O=S(=O)([O-])C(F)(F)F.[Li+],0.090909091,0.125968163,0.979527868,155.9680291,,,,,,,,,,,,90,1.96E-05,-4.708300448
,,8/7/2020,GB,,,doi.org/10.1016/S0378-7753(02)00229-X,PTMC,[Cu]OC(=O)OCCC[Au],[Cu]OC(=O)OCCC[Au],,,,,,0.909090909,0.824031837,,,,,,,,299817.3973,,2938.583603,102.0278603,,,Trimethylene Carbonate,O=C1OCCCO1,,,,0.05,,,,,,,102.0316941,,,102.0316941,,,,,,,,,,,,,,,,,,,,,,,,,,,,,LiTFO,O=S(=O)([O-])C(F)(F)F.[Li+],0.090909091,0.125968163,0.979527868,155.9680291,,,,,,,,,,,,85,1.48E-05,-4.830299121
,,8/7/2020,GB,,,doi.org/10.1016/S0378-7753(02)00229-X,PTMC,[Cu]OC(=O)OCCC[Au],[Cu]OC(=O)OCCC[Au],,,,,,0.909090909,0.824031837,,,,,,,,299817.3973,,2938.583603,102.0278603,,,Trimethylene Carbonate,O=C1OCCCO1,,,,0.05,,,,,,,102.0316941,,,102.0316941,,,,,,,,,,,,,,,,,,,,,,,,,,,,,LiTFO,O=S(=O)([O-])C(F)(F)F.[Li+],0.090909091,0.125968163,0.979527868,155.9680291,,,,,,,,,,,,78,9.52E-06,-5.021300102
,,8/7/2020,GB,,,doi.org/10.1016/S0378-7753(02)00229-X,PTMC,[Cu]OC(=O)OCCC[Au],[Cu]OC(=O)OCCC[Au],,,,,,0.909090909,0.824031837,,,,,,,,299817.3973,,2938.583603,102.0278603,,,Trimethylene Carbonate,O=C1OCCCO1,,,,0.05,,,,,,,102.0316941,,,102.0316941,,,,,,,,,,,,,,,,,,,,,,,,,,,,,LiTFO,O=S(=O)([O-])C(F)(F)F.[Li+],0.090909091,0.125968163,0.979527868,155.9680291,,,,,,,,,,,,74,7.19E-06,-5.143300104
,,8/7/2020,GB,,,doi.org/10.1016/S0378-7753(02)00229-X,PTMC,[Cu]OC(=O)OCCC[Au],[Cu]OC(=O)OCCC[Au],,,,,,0.909090909,0.824031837,,,,,,,,299817.3973,,2938.583603,102.0278603,,,Trimethylene Carbonate,O=C1OCCCO1,,,,0.05,,,,,,,102.0316941,,,102.0316941,,,,,,,,,,,,,,,,,,,,,,,,,,,,,LiTFO,O=S(=O)([O-])C(F)(F)F.[Li+],0.090909091,0.125968163,0.979527868,155.9680291,,,,,,,,,,,,68,4.75E-06,-5.323699719
,,8/7/2020,GB,,,doi.org/10.1016/S0378-7753(02)00229-X,PTMC,[Cu]OC(=O)OCCC[Au],[Cu]OC(=O)OCCC[Au],,,,,,0.909090909,0.824031837,,,,,,,,299817.3973,,2938.583603,102.0278603,,,Trimethylene Carbonate,O=C1OCCCO1,,,,0.05,,,,,,,102.0316941,,,102.0316941,,,,,,,,,,,,,,,,,,,,,,,,,,,,,LiTFO,O=S(=O)([O-])C(F)(F)F.[Li+],0.090909091,0.125968163,0.979527868,155.9680291,,,,,,,,,,,,62,2.91E-06,-5.535799681
,,8/7/2020,GB,,,doi.org/10.1016/S0378-7753(02)00229-X,PTMC,[Cu]OC(=O)OCCC[Au],[Cu]OC(=O)OCCC[Au],,,,,,0.909090909,0.824031837,,,,,,,,299817.3973,,2938.583603,102.0278603,,,Trimethylene Carbonate,O=C1OCCCO1,,,,0.05,,,,,,,102.0316941,,,102.0316941,,,,,,,,,,,,,,,,,,,,,,,,,,,,,LiTFO,O=S(=O)([O-])C(F)(F)F.[Li+],0.090909091,0.125968163,0.979527868,155.9680291,,,,,,,,,,,,58,2.17E-06,-5.663200169
,,8/7/2020,GB,,,doi.org/10.1016/S0378-7753(02)00229-X,PTMC,[Cu]OC(=O)OCCC[Au],[Cu]OC(=O)OCCC[Au],,,,,,0.909090909,0.824031837,,,,,,,,299817.3973,,2938.583603,102.0278603,,,Trimethylene Carbonate,O=C1OCCCO1,,,,0.05,,,,,,,102.0316941,,,102.0316941,,,,,,,,,,,,,,,,,,,,,,,,,,,,,LiTFO,O=S(=O)([O-])C(F)(F)F.[Li+],0.090909091,0.125968163,0.979527868,155.9680291,,,,,,,,,,,,52,1.25E-06,-5.901799446
,,8/7/2020,GB,,,doi.org/10.1016/S0378-7753(02)00229-X,PTMC,[Cu]OC(=O)OCCC[Au],[Cu]OC(=O)OCCC[Au],,,,,,0.909090909,0.824031837,,,,,,,,299817.3973,,2938.583603,102.0278603,,,Trimethylene Carbonate,O=C1OCCCO1,,,,0.05,,,,,,,102.0316941,,,102.0316941,,,,,,,,,,,,,,,,,,,,,,,,,,,,,LiTFO,O=S(=O)([O-])C(F)(F)F.[Li+],0.090909091,0.125968163,0.979527868,155.9680291,,,,,,,,,,,,46,7.15E-07,-6.145700032
,,8/7/2020,GB,,,doi.org/10.1016/S0378-7753(02)00229-X,PTMC,[Cu]OC(=O)OCCC[Au],[Cu]OC(=O)OCCC[Au],,,,,,0.909090909,0.824031837,,,,,,,,299817.3973,,2938.583603,102.0278603,,,Trimethylene Carbonate,O=C1OCCCO1,,,,0.05,,,,,,,102.0316941,,,102.0316941,,,,,,,,,,,,,,,,,,,,,,,,,,,,,LiTFO,O=S(=O)([O-])C(F)(F)F.[Li+],0.090909091,0.125968163,0.979527868,155.9680291,,,,,,,,,,,,39,3.31E-07,-6.479799539
,,8/7/2020,GB,,,doi.org/10.1016/S0378-7753(02)00229-X,PTMC,[Cu]OC(=O)OCCC[Au],[Cu]OC(=O)OCCC[Au],,,,,,0.909090909,0.824031837,,,,,,,,299817.3973,,2938.583603,102.0278603,,,Trimethylene Carbonate,O=C1OCCCO1,,,,0.05,,,,,,,102.0316941,,,102.0316941,,,,,,,,,,,,,,,,,,,,,,,,,,,,,LiTFO,O=S(=O)([O-])C(F)(F)F.[Li+],0.090909091,0.125968163,0.979527868,155.9680291,,,,,,,,,,,,32,1.76E-07,-6.755599166
,,8/7/2020,GB,,,doi.org/10.1016/S0378-7753(02)00229-X,PTMC,[Cu]OC(=O)OCCC[Au],[Cu]OC(=O)OCCC[Au],,,,,,0.909090909,0.824031837,,,,,,,,299817.3973,,2938.583603,102.0278603,,,Trimethylene Carbonate,O=C1OCCCO1,,,,0.05,,,,,,,102.0316941,,,102.0316941,,,,,,,,,,,,,,,,,,,,,,,,,,,,,LiTFO,O=S(=O)([O-])C(F)(F)F.[Li+],0.090909091,0.125968163,0.979527868,155.9680291,,,,,,,,,,,,28,1.09E-07,-6.962398226
,,8/7/2020,GB,,,doi.org/10.1016/S0378-7753(02)00229-X,PTMC,[Cu]OC(=O)OCCC[Au],[Cu]OC(=O)OCCC[Au],,,,,,0.909090909,0.824031837,,,,,,,,299817.3973,,2938.583603,102.0278603,,,Trimethylene Carbonate,O=C1OCCCO1,,,,0.05,,,,,,,102.0316941,,,102.0316941,,,,,,,,,,,,,,,,,,,,,,,,,,,,,LiTFO,O=S(=O)([O-])C(F)(F)F.[Li+],0.090909091,0.125968163,0.979527868,155.9680291,,,,,,,,,,,,25,6.61E-08,-7.179699998
,,8/7/2020,GB,,,doi.org/10.1016/S0378-7753(02)00229-X,PTMC,[Cu]OC(=O)OCCC[Au],[Cu]OC(=O)OCCC[Au],,,,,,0.909090909,0.780661741,,,,,,,,299817.3973,,2938.583603,102.0278603,,,Trimethylene Carbonate,O=C1OCCCO1,,,,0.1,,,,,,,102.0316941,,,102.0316941,,,,,,,,,,,,,,,,,,,,,,,,,,,,,LiTFO,O=S(=O)([O-])C(F)(F)F.[Li+],0.090909091,0.119338259,0.979527868,155.9680291,,,,,,,,,,,,90,0.000144577,-3.839900791
,,8/7/2020,GB,,,doi.org/10.1016/S0378-7753(02)00229-X,PTMC,[Cu]OC(=O)OCCC[Au],[Cu]OC(=O)OCCC[Au],,,,,,0.909090909,0.780661741,,,,,,,,299817.3973,,2938.583603,102.0278603,,,Trimethylene Carbonate,O=C1OCCCO1,,,,0.1,,,,,,,102.0316941,,,102.0316941,,,,,,,,,,,,,,,,,,,,,,,,,,,,,LiTFO,O=S(=O)([O-])C(F)(F)F.[Li+],0.090909091,0.119338259,0.979527868,155.9680291,,,,,,,,,,,,87,0.000117463,-3.930098911
,,8/7/2020,GB,,,doi.org/10.1016/S0378-7753(02)00229-X,PTMC,[Cu]OC(=O)OCCC[Au],[Cu]OC(=O)OCCC[Au],,,,,,0.909090909,0.780661741,,,,,,,,299817.3973,,2938.583603,102.0278603,,,Trimethylene Carbonate,O=C1OCCCO1,,,,0.1,,,,,,,102.0316941,,,102.0316941,,,,,,,,,,,,,,,,,,,,,,,,,,,,,LiTFO,O=S(=O)([O-])C(F)(F)F.[Li+],0.090909091,0.119338259,0.979527868,155.9680291,,,,,,,,,,,,82,8.66E-05,-4.062699811
,,8/7/2020,GB,,,doi.org/10.1016/S0378-7753(02)00229-X,PTMC,[Cu]OC(=O)OCCC[Au],[Cu]OC(=O)OCCC[Au],,,,,,0.909090909,0.780661741,,,,,,,,299817.3973,,2938.583603,102.0278603,,,Trimethylene Carbonate,O=C1OCCCO1,,,,0.1,,,,,,,102.0316941,,,102.0316941,,,,,,,,,,,,,,,,,,,,,,,,,,,,,LiTFO,O=S(=O)([O-])C(F)(F)F.[Li+],0.090909091,0.119338259,0.979527868,155.9680291,,,,,,,,,,,,76,6.00E-05,-4.221900144
,,8/7/2020,GB,,,doi.org/10.1016/S0378-7753(02)00229-X,PTMC,[Cu]OC(=O)OCCC[Au],[Cu]OC(=O)OCCC[Au],,,,,,0.909090909,0.780661741,,,,,,,,299817.3973,,2938.583603,102.0278603,,,Trimethylene Carbonate,O=C1OCCCO1,,,,0.1,,,,,,,102.0316941,,,102.0316941,,,,,,,,,,,,,,,,,,,,,,,,,,,,,LiTFO,O=S(=O)([O-])C(F)(F)F.[Li+],0.090909091,0.119338259,0.979527868,155.9680291,,,,,,,,,,,,69,3.73E-05,-4.428800278
,,8/7/2020,GB,,,doi.org/10.1016/S0378-7753(02)00229-X,PTMC,[Cu]OC(=O)OCCC[Au],[Cu]OC(=O)OCCC[Au],,,,,,0.909090909,0.780661741,,,,,,,,299817.3973,,2938.583603,102.0278603,,,Trimethylene Carbonate,O=C1OCCCO1,,,,0.1,,,,,,,102.0316941,,,102.0316941,,,,,,,,,,,,,,,,,,,,,,,,,,,,,LiTFO,O=S(=O)([O-])C(F)(F)F.[Li+],0.090909091,0.119338259,0.979527868,155.9680291,,,,,,,,,,,,62,2.55E-05,-4.593299756
,,8/7/2020,GB,,,doi.org/10.1016/S0378-7753(02)00229-X,PTMC,[Cu]OC(=O)OCCC[Au],[Cu]OC(=O)OCCC[Au],,,,,,0.909090909,0.780661741,,,,,,,,299817.3973,,2938.583603,102.0278603,,,Trimethylene Carbonate,O=C1OCCCO1,,,,0.1,,,,,,,102.0316941,,,102.0316941,,,,,,,,,,,,,,,,,,,,,,,,,,,,,LiTFO,O=S(=O)([O-])C(F)(F)F.[Li+],0.090909091,0.119338259,0.979527868,155.9680291,,,,,,,,,,,,59,1.93E-05,-4.715300876
,,8/7/2020,GB,,,doi.org/10.1016/S0378-7753(02)00229-X,PTMC,[Cu]OC(=O)OCCC[Au],[Cu]OC(=O)OCCC[Au],,,,,,0.909090909,0.780661741,,,,,,,,299817.3973,,2938.583603,102.0278603,,,Trimethylene Carbonate,O=C1OCCCO1,,,,0.1,,,,,,,102.0316941,,,102.0316941,,,,,,,,,,,,,,,,,,,,,,,,,,,,,LiTFO,O=S(=O)([O-])C(F)(F)F.[Li+],0.090909091,0.119338259,0.979527868,155.9680291,,,,,,,,,,,,49,8.29E-06,-5.081299856
,,8/7/2020,GB,,,doi.org/10.1016/S0378-7753(02)00229-X,PTMC,[Cu]OC(=O)OCCC[Au],[Cu]OC(=O)OCCC[Au],,,,,,0.909090909,0.780661741,,,,,,,,299817.3973,,2938.583603,102.0278603,,,Trimethylene Carbonate,O=C1OCCCO1,,,,0.1,,,,,,,102.0316941,,,102.0316941,,,,,,,,,,,,,,,,,,,,,,,,,,,,,LiTFO,O=S(=O)([O-])C(F)(F)F.[Li+],0.090909091,0.119338259,0.979527868,155.9680291,,,,,,,,,,,,42,4.61E-06,-5.33589982
,,8/7/2020,GB,,,doi.org/10.1016/S0378-7753(02)00229-X,PTMC,[Cu]OC(=O)OCCC[Au],[Cu]OC(=O)OCCC[Au],,,,,,0.909090909,0.780661741,,,,,,,,299817.3973,,2938.583603,102.0278603,,,Trimethylene Carbonate,O=C1OCCCO1,,,,0.1,,,,,,,102.0316941,,,102.0316941,,,,,,,,,,,,,,,,,,,,,,,,,,,,,LiTFO,O=S(=O)([O-])C(F)(F)F.[Li+],0.090909091,0.119338259,0.979527868,155.9680291,,,,,,,,,,,,35,2.57E-06,-5.590499697
,,8/7/2020,GB,,,doi.org/10.1016/S0378-7753(02)00229-X,PTMC,[Cu]OC(=O)OCCC[Au],[Cu]OC(=O)OCCC[Au],,,,,,0.909090909,0.780661741,,,,,,,,299817.3973,,2938.583603,102.0278603,,,Trimethylene Carbonate,O=C1OCCCO1,,,,0.1,,,,,,,102.0316941,,,102.0316941,,,,,,,,,,,,,,,,,,,,,,,,,,,,,LiTFO,O=S(=O)([O-])C(F)(F)F.[Li+],0.090909091,0.119338259,0.979527868,155.9680291,,,,,,,,,,,,31,1.58E-06,-5.802600889
,,8/7/2020,GB,,,doi.org/10.1016/S0378-7753(02)00229-X,PTMC,[Cu]OC(=O)OCCC[Au],[Cu]OC(=O)OCCC[Au],,,,,,0.909090909,0.780661741,,,,,,,,299817.3973,,2938.583603,102.0278603,,,Trimethylene Carbonate,O=C1OCCCO1,,,,0.1,,,,,,,102.0316941,,,102.0316941,,,,,,,,,,,,,,,,,,,,,,,,,,,,,LiTFO,O=S(=O)([O-])C(F)(F)F.[Li+],0.090909091,0.119338259,0.979527868,155.9680291,,,,,,,,,,,,26,8.66E-07,-6.062399871
,,8/7/2020,GB,,,doi.org/10.1016/S0378-7753(02)00229-X,PTMC,[Cu]OC(=O)OCCC[Au],[Cu]OC(=O)OCCC[Au],,,,,,0.909090909,0.780661741,,,,,,,,299817.3973,,2938.583603,102.0278603,,,Trimethylene Carbonate,O=C1OCCCO1,,,,0.1,,,,,,,102.0316941,,,102.0316941,,,,,,,,,,,,,,,,,,,,,,,,,,,,,LiTFO,O=S(=O)([O-])C(F)(F)F.[Li+],0.090909091,0.119338259,0.979527868,155.9680291,,,,,,,,,,,,23,5.65E-07,-6.247999981
,,8/7/2020,GB,,,doi.org/10.1016/S0378-7753(02)00229-X,PTMC,[Cu]OC(=O)OCCC[Au],[Cu]OC(=O)OCCC[Au],,,,,,0.909090909,0.737291644,,,,,,,,299817.3973,,2938.583603,102.0278603,,,Trimethylene Carbonate,O=C1OCCCO1,,,,0.15,,,,,,,102.0316941,,,102.0316941,,,,,,,,,,,,,,,,,,,,,,,,,,,,,LiTFO,O=S(=O)([O-])C(F)(F)F.[Li+],0.090909091,0.112708356,0.979527868,155.9680291,,,,,,,,,,-34.002,,90,5.79E-05,-4.236999772
,,8/7/2020,GB,,,doi.org/10.1016/S0378-7753(02)00229-X,PTMC,[Cu]OC(=O)OCCC[Au],[Cu]OC(=O)OCCC[Au],,,,,,0.909090909,0.737291644,,,,,,,,299817.3973,,2938.583603,102.0278603,,,Trimethylene Carbonate,O=C1OCCCO1,,,,0.15,,,,,,,102.0316941,,,102.0316941,,,,,,,,,,,,,,,,,,,,,,,,,,,,,LiTFO,O=S(=O)([O-])C(F)(F)F.[Li+],0.090909091,0.112708356,0.979527868,155.9680291,,,,,,,,,,-34.002,,86,4.59E-05,-4.337799556
