Repository: zjurillpolymer/SPE_prediction

# SPE Prediction

Polymer electrolyte conductivity prediction using graph neural networks.

## Data

Data from [ChemPropPred](https://github.com/learningmatter-mit/Chem-prop-pred) — polymer electrolyte conductivity measurements including SMILES, conductivity (log S/cm), molecular weight, salt concentration, and temperature.

- `data/clean_train_data.csv` — cleaned training data
- `data/PolymerElectrolyteData.csv` — full raw dataset
- `data/PolyInfo_8salts.csv` / `data/polyinfo_5salts_4conc.csv` — PolyInfo polymer database with salt additives

File: data/PolymerElectrolyteData.csv (part 134 of 154)
Notes,Compound Notebook Name,Date Copied to Master Database,Data Recorded By,Seshadri Group,Oyaizu Group,DOI,Solvent 1 (S1),S1 SMILES,S1 SMILES 1,S1 SMILES 2,S1 SMILES 3,S1 Big SMILES,S1 End Group 1,S1 End Group 2,S1 Mol %,S1 Weight %,S1 SMILES 1 Mol %,S1 SMILES 2 Mol %,S1 SMILES 3 Mol %,S1 Molar Ratio,S1 Weight Ratio,S1 Mw,S1 Mn,S1 Mn or Mw,S1 Mw/Mn,S1 DOP,S1 Molar Mass (g/mol),S1 Type,S1 Block Mol Weight,Solvent 2 (S2),S2 SMILES,S2 SMILES 1,S2 SMILES 2,S2 Mol %,S2 Weight %,S2 SMILES 1 Mol %,S2 SMILES 2 Mol %,S2 Molar Ratio,S2 Weight Ratio,S2 Mw,S2 Mn,S2 Mn or Mw,S2 Mw/Mn,S2 DOP,S2 Molar Mass (g/mol),S2 Type,Solvent 3 (S3),S3 SMILES,S3 SMILES 1,S3 Mol %,S3 Weight %,S3 Molar Ratio,S3 Weight Ratio,S3 Mw,S3 Mn,S3 Mn or Mw,S3 Mw/Mn,S3 DOP,S3 Molar Mass (g/mol),S3 Type,Solvent 4 (S4),S4 SMILES,S4 Mol %,S4 Weight %,S4 Molar Ratio,S4 Weight Ratio,S4 Mw,S4 Mn,S4 Mn or Mw,S4 Mw/Mn,S4 DOP,S4 Molar Mass (g/mol),S4 Type,Salt 1,Salt1 SMILES,Salt1 Mol %,Salt1 Weight %,Salt1 Molality (mol salt/kg polymer),Salt1 Molar Mass (g/mol),Salt 2,Salt2 SMILES,Salt2 Mol %,Salt2 Weight %,Salt2 Molality (mol salt/kg polymer),Salt2 Molar Mass (g/mol),Inorganic Material 1 (IM1),IM1 Weight %,IM1 Particle Size (nm),Tg (oC),Heating Rate (K/min),Temperature (oC),Conductivity (S/cm),log Conductivity (S/cm)
,,8/7/2020,GB,,,doi.org/10.1016/S0378-7753(02)00229-X,PTMC,[Cu]OC(=O)OCCC[Au],[Cu]OC(=O)OCCC[Au],,,,,,0.909090909,0.737291644,,,,,,,,299817.3973,,2938.583603,102.0278603,,,Trimethylene Carbonate,O=C1OCCCO1,,,,0.15,,,,,,,102.0316941,,,102.0316941,,,,,,,,,,,,,,,,,,,,,,,,,,,,,LiTFO,O=S(=O)([O-])C(F)(F)F.[Li+],0.090909091,0.112708356,0.979527868,155.9680291,,,,,,,,,,-34.002,,79,3.22E-05,-4.491700619
,,8/7/2020,GB,,,doi.org/10.1016/S0378-7753(02)00229-X,PTMC,[Cu]OC(=O)OCCC[Au],[Cu]OC(=O)OCCC[Au],,,,,,0.909090909,0.737291644,,,,,,,,299817.3973,,2938.583603,102.0278603,,,Trimethylene Carbonate,O=C1OCCCO1,,,,0.15,,,,,,,102.0316941,,,102.0316941,,,,,,,,,,,,,,,,,,,,,,,,,,,,,LiTFO,O=S(=O)([O-])C(F)(F)F.[Li+],0.090909091,0.112708356,0.979527868,155.9680291,,,,,,,,,,-34.002,,74,2.32E-05,-4.635000871
,,8/7/2020,GB,,,doi.org/10.1016/S0378-7753(02)00229-X,PTMC,[Cu]OC(=O)OCCC[Au],[Cu]OC(=O)OCCC[Au],,,,,,0.909090909,0.737291644,,,,,,,,299817.3973,,2938.583603,102.0278603,,,Trimethylene Carbonate,O=C1OCCCO1,,,,0.15,,,,,,,102.0316941,,,102.0316941,,,,,,,,,,,,,,,,,,,,,,,,,,,,,LiTFO,O=S(=O)([O-])C(F)(F)F.[Li+],0.090909091,0.112708356,0.979527868,155.9680291,,,,,,,,,,-34.002,,68,1.55E-05,-4.810100009
,,8/7/2020,GB,,,doi.org/10.1016/S0378-7753(02)00229-X,PTMC,[Cu]OC(=O)OCCC[Au],[Cu]OC(=O)OCCC[Au],,,,,,0.909090909,0.737291644,,,,,,,,299817.3973,,2938.583603,102.0278603,,,Trimethylene Carbonate,O=C1OCCCO1,,,,0.15,,,,,,,102.0316941,,,102.0316941,,,,,,,,,,,,,,,,,,,,,,,,,,,,,LiTFO,O=S(=O)([O-])C(F)(F)F.[Li+],0.090909091,0.112708356,0.979527868,155.9680291,,,,,,,,,,-34.002,,62,1.01E-05,-4.995799041
,,8/7/2020,GB,,,doi.org/10.1016/S0378-7753(02)00229-X,PTMC,[Cu]OC(=O)OCCC[Au],[Cu]OC(=O)OCCC[Au],,,,,,0.909090909,0.737291644,,,,,,,,299817.3973,,2938.583603,102.0278603,,,Trimethylene Carbonate,O=C1OCCCO1,,,,0.15,,,,,,,102.0316941,,,102.0316941,,,,,,,,,,,,,,,,,,,,,,,,,,,,,LiTFO,O=S(=O)([O-])C(F)(F)F.[Li+],0.090909091,0.112708356,0.979527868,155.9680291,,,,,,,,,,-34.002,,58,9.04E-06,-5.043600072
,,8/7/2020,GB,,,doi.org/10.1016/S0378-7753(02)00229-X,PTMC,[Cu]OC(=O)OCCC[Au],[Cu]OC(=O)OCCC[Au],,,,,,0.909090909,0.737291644,,,,,,,,299817.3973,,2938.583603,102.0278603,,,Trimethylene Carbonate,O=C1OCCCO1,,,,0.15,,,,,,,102.0316941,,,102.0316941,,,,,,,,,,,,,,,,,,,,,,,,,,,,,LiTFO,O=S(=O)([O-])C(F)(F)F.[Li+],0.090909091,0.112708356,0.979527868,155.9680291,,,,,,,,,,-34.002,,49,4.19E-06,-5.377800488
,,8/7/2020,GB,,,doi.org/10.1016/S0378-7753(02)00229-X,PTMC,[Cu]OC(=O)OCCC[Au],[Cu]OC(=O)OCCC[Au],,,,,,0.909090909,0.737291644,,,,,,,,299817.3973,,2938.583603,102.0278603,,,Trimethylene Carbonate,O=C1OCCCO1,,,,0.15,,,,,,,102.0316941,,,102.0316941,,,,,,,,,,,,,,,,,,,,,,,,,,,,,LiTFO,O=S(=O)([O-])C(F)(F)F.[Li+],0.090909091,0.112708356,0.979527868,155.9680291,,,,,,,,,,-34.002,,40,1.92E-06,-5.71719895
,,8/7/2020,GB,,,doi.org/10.1016/S0378-7753(02)00229-X,PTMC,[Cu]OC(=O)OCCC[Au],[Cu]OC(=O)OCCC[Au],,,,,,0.909090909,0.737291644,,,,,,,,299817.3973,,2938.583603,102.0278603,,,Trimethylene Carbonate,O=C1OCCCO1,,,,0.15,,,,,,,102.0316941,,,102.0316941,,,,,,,,,,,,,,,,,,,,,,,,,,,,,LiTFO,O=S(=O)([O-])C(F)(F)F.[Li+],0.090909091,0.112708356,0.979527868,155.9680291,,,,,,,,,,-34.002,,34,9.68E-07,-6.014200023
,,8/7/2020,GB,,,doi.org/10.1016/S0378-7753(02)00229-X,PTMC,[Cu]OC(=O)OCCC[Au],[Cu]OC(=O)OCCC[Au],,,,,,0.909090909,0.737291644,,,,,,,,299817.3973,,2938.583603,102.0278603,,,Trimethylene Carbonate,O=C1OCCCO1,,,,0.15,,,,,,,102.0316941,,,102.0316941,,,,,,,,,,,,,,,,,,,,,,,,,,,,,LiTFO,O=S(=O)([O-])C(F)(F)F.[Li+],0.090909091,0.112708356,0.979527868,155.9680291,,,,,,,,,,-34.002,,29,6.31E-07,-6.199799985
,,8/7/2020,GB,,,doi.org/10.1016/S0378-7753(02)00229-X,PTMC,[Cu]OC(=O)OCCC[Au],[Cu]OC(=O)OCCC[Au],,,,,,0.909090909,0.737291644,,,,,,,,299817.3973,,2938.583603,102.0278603,,,Trimethylene Carbonate,O=C1OCCCO1,,,,0.15,,,,,,,102.0316941,,,102.0316941,,,,,,,,,,,,,,,,,,,,,,,,,,,,,LiTFO,O=S(=O)([O-])C(F)(F)F.[Li+],0.090909091,0.112708356,0.979527868,155.9680291,,,,,,,,,,-34.002,,25,3.87E-07,-6.411899803
,,8/7/2020,GB,,,doi.org/10.1016/S0378-7753(02)00229-X,PTMC,[Cu]OC(=O)OCCC[Au],[Cu]OC(=O)OCCC[Au],,,,,,0.909090909,0.867401934,,,,,,,,299817.3973,,2938.583603,102.0278603,,,,,,,,,,,,,,,,,,,,,,,,,,,,,,,,,,,,,,,,,,,,,,,LiTFO,O=S(=O)([O-])C(F)(F)F.[Li+],0.090909091,0.132598066,0.979527868,155.9680291,,,,,,,,,,,,87,1.19E-06,-5.923301315
,,8/7/2020,GB,,,doi.org/10.1016/S0378-7753(02)00229-X,PTMC,[Cu]OC(=O)OCCC[Au],[Cu]OC(=O)OCCC[Au],,,,,,0.909090909,0.867401934,,,,,,,,299817.3973,,2938.583603,102.0278603,,,,,,,,,,,,,,,,,,,,,,,,,,,,,,,,,,,,,,,,,,,,,,,LiTFO,O=S(=O)([O-])C(F)(F)F.[Li+],0.090909091,0.132598066,0.979527868,155.9680291,,,,,,,,,,,,81,7.24E-07,-6.140200253
,,8/7/2020,GB,,,doi.org/10.1016/S0378-7753(02)00229-X,PTMC,[Cu]OC(=O)OCCC[Au],[Cu]OC(=O)OCCC[Au],,,,,,0.909090909,0.867401934,,,,,,,,299817.3973,,2938.583603,102.0278603,,,,,,,,,,,,,,,,,,,,,,,,,,,,,,,,,,,,,,,,,,,,,,,LiTFO,O=S(=O)([O-])C(F)(F)F.[Li+],0.090909091,0.132598066,0.979527868,155.9680291,,,,,,,,,,,,75,4.29E-07,-6.367699649
,,8/7/2020,GB,,,doi.org/10.1016/S0378-7753(02)00229-X,PTMC,[Cu]OC(=O)OCCC[Au],[Cu]OC(=O)OCCC[Au],,,,,,0.909090909,0.867401934,,,,,,,,299817.3973,,2938.583603,102.0278603,,,,,,,,,,,,,,,,,,,,,,,,,,,,,,,,,,,,,,,,,,,,,,,LiTFO,O=S(=O)([O-])C(F)(F)F.[Li+],0.090909091,0.132598066,0.979527868,155.9680291,,,,,,,,,,,,68,2.19E-07,-6.658700039
,,8/7/2020,GB,,,doi.org/10.1016/S0378-7753(02)00229-X,PTMC,[Cu]OC(=O)OCCC[Au],[Cu]OC(=O)OCCC[Au],,,,,,0.909090909,0.867401934,,,,,,,,299817.3973,,2938.583603,102.0278603,,,,,,,,,,,,,,,,,,,,,,,,,,,,,,,,,,,,,,,,,,,,,,,LiTFO,O=S(=O)([O-])C(F)(F)F.[Li+],0.090909091,0.132598066,0.979527868,155.9680291,,,,,,,,,,,,61,1.16E-07,-6.933901533
,,8/7/2020,GB,,,doi.org/10.1016/S0378-7753(02)00229-X,PTMC,[Cu]OC(=O)OCCC[Au],[Cu]OC(=O)OCCC[Au],,,,,,0.909090909,0.867401934,,,,,,,,299817.3973,,2938.583603,102.0278603,,,,,,,,,,,,,,,,,,,,,,,,,,,,,,,,,,,,,,,,,,,,,,,LiTFO,O=S(=O)([O-])C(F)(F)F.[Li+],0.090909091,0.132598066,0.979527868,155.9680291,,,,,,,,,,,,57,7.88E-08,-7.103199955
,,8/7/2020,GB,,,doi.org/10.1016/S0378-7753(02)00229-X,PTMC,[Cu]OC(=O)OCCC[Au],[Cu]OC(=O)OCCC[Au],,,,,,0.909090909,0.867401934,,,,,,,,299817.3973,,2938.583603,102.0278603,,,,,,,,,,,,,,,,,,,,,,,,,,,,,,,,,,,,,,,,,,,,,,,LiTFO,O=S(=O)([O-])C(F)(F)F.[Li+],0.090909091,0.132598066,0.979527868,155.9680291,,,,,,,,,,,,50,3.53E-08,-7.452400032
,,8/7/2020,GB,,,doi.org/10.1016/S0378-7753(02)00229-X,PTMC,[Cu]OC(=O)OCCC[Au],[Cu]OC(=O)OCCC[Au],,,,,,0.909090909,0.867401934,,,,,,,,299817.3973,,2938.583603,102.0278603,,,,,,,,,,,,,,,,,,,,,,,,,,,,,,,,,,,,,,,,,,,,,,,LiTFO,O=S(=O)([O-])C(F)(F)F.[Li+],0.090909091,0.132598066,0.979527868,155.9680291,,,,,,,,,,,,43,1.68E-08,-7.775099354
,,8/7/2020,GB,,,doi.org/10.1016/S0378-7753(02)00229-X,PTMC,[Cu]OC(=O)OCCC[Au],[Cu]OC(=O)OCCC[Au],,,,,,0.909090909,0.867401934,,,,,,,,299817.3973,,2938.583603,102.0278603,,,,,,,,,,,,,,,,,,,,,,,,,,,,,,,,,,,,,,,,,,,,,,,LiTFO,O=S(=O)([O-])C(F)(F)F.[Li+],0.090909091,0.132598066,0.979527868,155.9680291,,,,,,,,,,,,39,8.80E-09,-8.055600247
,,8/7/2020,GB,,,doi.org/10.1016/S0378-7753(02)00229-X,PTMC,[Cu]OC(=O)OCCC[Au],[Cu]OC(=O)OCCC[Au],,,,,,0.909090909,0.867401934,,,,,,,,299817.3973,,2938.583603,102.0278603,,,,,,,,,,,,,,,,,,,,,,,,,,,,,,,,,,,,,,,,,,,,,,,LiTFO,O=S(=O)([O-])C(F)(F)F.[Li+],0.090909091,0.132598066,0.979527868,155.9680291,,,,,,,,,,,,33,3.84E-09,-8.415300234
,,8/7/2020,GB,,,doi.org/10.1016/S0378-7753(02)00229-X,PTMC,[Cu]OC(=O)OCCC[Au],[Cu]OC(=O)OCCC[Au],,,,,,0.909090909,0.867401934,,,,,,,,299817.3973,,2938.583603,102.0278603,,,,,,,,,,,,,,,,,,,,,,,,,,,,,,,,,,,,,,,,,,,,,,,LiTFO,O=S(=O)([O-])C(F)(F)F.[Li+],0.090909091,0.132598066,0.979527868,155.9680291,,,,,,,,,,,,28,1.76E-09,-8.753999026
,,8/7/2020,GB,,,doi.org/10.1016/S0378-7753(02)00229-X,PTMC,[Cu]OC(=O)OCCC[Au],[Cu]OC(=O)OCCC[Au],,,,,,0.909090909,0.824031837,,,,,,,,299817.3973,,2938.583603,102.0278603,,,Propylene Carbonate,O=C1OC(C)CO1,,,,0.05,,,,,,,102.0316941,,,102.0316941,,,,,,,,,,,,,,,,,,,,,,,,,,,,,LiTFO,O=S(=O)([O-])C(F)(F)F.[Li+],0.090909091,0.125968163,0.979527868,155.9680291,,,,,,,,,,,,88,1.33E-06,-5.875701233
,,8/7/2020,GB,,,doi.org/10.1016/S0378-7753(02)00229-X,PTMC,[Cu]OC(=O)OCCC[Au],[Cu]OC(=O)OCCC[Au],,,,,,0.909090909,0.824031837,,,,,,,,299817.3973,,2938.583603,102.0278603,,,Propylene Carbonate,O=C1OC(C)CO1,,,,0.05,,,,,,,102.0316941,,,102.0316941,,,,,,,,,,,,,,,,,,,,,,,,,,,,,LiTFO,O=S(=O)([O-])C(F)(F)F.[Li+],0.090909091,0.125968163,0.979527868,155.9680291,,,,,,,,,,,,81,8.38E-07,-6.076700014
,,8/7/2020,GB,,,doi.org/10.1016/S0378-7753(02)00229-X,PTMC,[Cu]OC(=O)OCCC[Au],[Cu]OC(=O)OCCC[Au],,,,,,0.909090909,0.824031837,,,,,,,,299817.3973,,2938.583603,102.0278603,,,Propylene Carbonate,O=C1OC(C)CO1,,,,0.05,,,,,,,102.0316941,,,102.0316941,,,,,,,,,,,,,,,,,,,,,,,,,,,,,LiTFO,O=S(=O)([O-])C(F)(F)F.[Li+],0.090909091,0.125968163,0.979527868,155.9680291,,,,,,,,,,,,70,3.49E-07,-6.457700026
,,8/7/2020,GB,,,doi.org/10.1016/S0378-7753(02)00229-X,PTMC,[Cu]OC(=O)OCCC[Au],[Cu]OC(=O)OCCC[Au],,,,,,0.909090909,0.824031837,,,,,,,,299817.3973,,2938.583603,102.0278603,,,Propylene Carbonate,O=C1OC(C)CO1,,,,0.05,,,,,,,102.0316941,,,102.0316941,,,,,,,,,,,,,,,,,,,,,,,,,,,,,LiTFO,O=S(=O)([O-])C(F)(F)F.[Li+],0.090909091,0.125968163,0.979527868,155.9680291,,,,,,,,,,,,63,1.83E-07,-6.738099841
,,8/7/2020,GB,,,doi.org/10.1016/S0378-7753(02)00229-X,PTMC,[Cu]OC(=O)OCCC[Au],[Cu]OC(=O)OCCC[Au],,,,,,0.909090909,0.824031837,,,,,,,,299817.3973,,2938.583603,102.0278603,,,Propylene Carbonate,O=C1OC(C)CO1,,,,0.05,,,,,,,102.0316941,,,102.0316941,,,,,,,,,,,,,,,,,,,,,,,,,,,,,LiTFO,O=S(=O)([O-])C(F)(F)F.[Li+],0.090909091,0.125968163,0.979527868,155.9680291,,,,,,,,,,,,55,9.47E-08,-7.023800009
,,8/7/2020,GB,,,doi.org/10.1016/S0378-7753(02)00229-X,PTMC,[Cu]OC(=O)OCCC[Au],[Cu]OC(=O)OCCC[Au],,,,,,0.909090909,0.824031837,,,,,,,,299817.3973,,2938.583603,102.0278603,,,Propylene Carbonate,O=C1OC(C)CO1,,,,0.05,,,,,,,102.0316941,,,102.0316941,,,,,,,,,,,,,,,,,,,,,,,,,,,,,LiTFO,O=S(=O)([O-])C(F)(F)F.[Li+],0.090909091,0.125968163,0.979527868,155.9680291,,,,,,,,,,,,51,5.82E-08,-7.235400245
,,8/7/2020,GB,,,doi.org/10.1016/S0378-7753(02)00229-X,PTMC,[Cu]OC(=O)OCCC[Au],[Cu]OC(=O)OCCC[Au],,,,,,0.909090909,0.824031837,,,,,,,,299817.3973,,2938.583603,102.0278603,,,Propylene Carbonate,O=C1OC(C)CO1,,,,0.05,,,,,,,102.0316941,,,102.0316941,,,,,,,,,,,,,,,,,,,,,,,,,,,,,LiTFO,O=S(=O)([O-])C(F)(F)F.[Li+],0.090909091,0.125968163,0.979527868,155.9680291,,,,,,,,,,,,35,1.40E-08,-7.854499042
,,8/7/2020,GB,,,doi.org/10.1016/S0378-7753(02)00229-X,PTMC,[Cu]OC(=O)OCCC[Au],[Cu]OC(=O)OCCC[Au],,,,,,0.909090909,0.780661741,,,,,,,,299817.3973,,2938.583603,102.0278603,,,Propylene Carbonate,O=C1OC(C)CO1,,,,0.1,,,,,,,102.0316941,,,102.0316941,,,,,,,,,,,,,,,,,,,,,,,,,,,,,LiTFO,O=S(=O)([O-])C(F)(F)F.[Li+],0.090909091,0.119338259,0.979527868,155.9680291,,,,,,,,,,,,88,3.40E-06,-5.46830016
,,8/7/2020,GB,,,doi.org/10.1016/S0378-7753(02)00229-X,PTMC,[Cu]OC(=O)OCCC[Au],[Cu]OC(=O)OCCC[Au],,,,,,0.909090909,0.780661741,,,,,,,,299817.3973,,2938.583603,102.0278603,,,Propylene Carbonate,O=C1OC(C)CO1,,,,0.1,,,,,,,102.0316941,,,102.0316941,,,,,,,,,,,,,,,,,,,,,,,,,,,,,LiTFO,O=S(=O)([O-])C(F)(F)F.[Li+],0.090909091,0.119338259,0.979527868,155.9680291,,,,,,,,,,,,76,1.60E-06,-5.796300944
,,8/7/2020,GB,,,doi.org/10.1016/S0378-7753(02)00229-X,PTMC,[Cu]OC(=O)OCCC[Au],[Cu]OC(=O)OCCC[Au],,,,,,0.909090909,0.780661741,,,,,,,,299817.3973,,2938.583603,102.0278603,,,Propylene Carbonate,O=C1OC(C)CO1,,,,0.1,,,,,,,102.0316941,,,102.0316941,,,,,,,,,,,,,,,,,,,,,,,,,,,,,LiTFO,O=S(=O)([O-])C(F)(F)F.[Li+],0.090909091,0.119338259,0.979527868,155.9680291,,,,,,,,,,,,68,8.80E-07,-6.055600247
,,8/7/2020,GB,,,doi.org/10.1016/S0378-7753(02)00229-X,PTMC,[Cu]OC(=O)OCCC[Au],[Cu]OC(=O)OCCC[Au],,,,,,0.909090909,0.780661741,,,,,,,,299817.3973,,2938.583603,102.0278603,,,Propylene Carbonate,O=C1OC(C)CO1,,,,0.1,,,,,,,102.0316941,,,102.0316941,,,,,,,,,,,,,,,,,,,,,,,,,,,,,LiTFO,O=S(=O)([O-])C(F)(F)F.[Li+],0.090909091,0.119338259,0.979527868,155.9680291,,,,,,,,,,,,62,6.41E-07,-6.193099966
,,8/7/2020,GB,,,doi.org/10.1016/S0378-7753(02)00229-X,PTMC,[Cu]OC(=O)OCCC[Au],[Cu]OC(=O)OCCC[Au],,,,,,0.909090909,0.780661741,,,,,,,,299817.3973,,2938.583603,102.0278603,,,Propylene Carbonate,O=C1OC(C)CO1,,,,0.1,,,,,,,102.0316941,,,102.0316941,,,,,,,,,,,,,,,,,,,,,,,,,,,,,LiTFO,O=S(=O)([O-])C(F)(F)F.[Li+],0.090909091,0.119338259,0.979527868,155.9680291,,,,,,,,,,,,54,3.12E-07,-6.505300096
,,8/7/2020,GB,,,doi.org/10.1016/S0378-7753(02)00229-X,PTMC,[Cu]OC(=O)OCCC[Au],[Cu]OC(=O)OCCC[Au],,,,,,0.909090909,0.780661741,,,,,,,,299817.3973,,2938.583603,102.0278603,,,Propylene Carbonate,O=C1OC(C)CO1,,,,0.1,,,,,,,102.0316941,,,102.0316941,,,,,,,,,,,,,,,,,,,,,,,,,,,,,LiTFO,O=S(=O)([O-])C(F)(F)F.[Li+],0.090909091,0.119338259,0.979527868,155.9680291,,,,,,,,,,,,47,1.70E-07,-6.769798953
,,8/7/2020,GB,,,doi.org/10.1016/S0378-7753(02)00229-X,PTMC,[Cu]OC(=O)OCCC[Au],[Cu]OC(=O)OCCC[Au],,,,,,0.909090909,0.780661741,,,,,,,,299817.3973,,2938.583603,102.0278603,,,Propylene Carbonate,O=C1OC(C)CO1,,,,0.1,,,,,,,102.0316941,,,102.0316941,,,,,,,,,,,,,,,,,,,,,,,,,,,,,LiTFO,O=S(=O)([O-])C(F)(F)F.[Li+],0.090909091,0.119338259,0.979527868,155.9680291,,,,,,,,,,,,41,8.91E-08,-7.050300242
,,8/7/2020,GB,,,doi.org/10.1016/S0378-7753(02)00229-X,PTMC,[Cu]OC(=O)OCCC[Au],[Cu]OC(=O)OCCC[Au],,,,,,0.909090909,0.780661741,,,,,,,,299817.3973,,2938.583603,102.0278603,,,Propylene Carbonate,O=C1OC(C)CO1,,,,0.1,,,,,,,102.0316941,,,102.0316941,,,,,,,,,,,,,,,,,,,,,,,,,,,,,LiTFO,O=S(=O)([O-])C(F)(F)F.[Li+],0.090909091,0.119338259,0.979527868,155.9680291,,,,,,,,,,,,35,4.79E-08,-7.320099906
,,8/7/2020,GB,,,doi.org/10.1016/S0378-7753(02)00229-X,PTMC,[Cu]OC(=O)OCCC[Au],[Cu]OC(=O)OCCC[Au],,,,,,0.909090909,0.780661741,,,,,,,,299817.3973,,2938.583603,102.0278603,,,Propylene Carbonate,O=C1OC(C)CO1,,,,0.1,,,,,,,102.0316941,,,102.0316941,,,,,,,,,,,,,,,,,,,,,,,,,,,,,LiTFO,O=S(=O)([O-])C(F)(F)F.[Li+],0.090909091,0.119338259,0.979527868,155.9680291,,,,,,,,,,,,28,2.14E-08,-7.669300174
,,8/7/2020,GB,,,doi.org/10.1016/S0378-7753(02)00229-X,PTMC,[Cu]OC(=O)OCCC[Au],[Cu]OC(=O)OCCC[Au],,,,,,0.909090909,0.737291644,,,,,,,,299817.3973,,2938.583603,102.0278603,,,Propylene Carbonate,O=C1OC(C)CO1,,,,0.15,,,,,,,102.0316941,,,102.0316941,,,,,,,,,,,,,,,,,,,,,,,,,,,,,LiTFO,O=S(=O)([O-])C(F)(F)F.[Li+],0.090909091,0.112708356,0.979527868,155.9680291,,,,,,,,,,-23.7438,,91,8.08E-06,-5.092599927
,,8/7/2020,GB,,,doi.org/10.1016/S0378-7753(02)00229-X,PTMC,[Cu]OC(=O)OCCC[Au],[Cu]OC(=O)OCCC[Au],,,,,,0.909090909,0.737291644,,,,,,,,299817.3973,,2938.583603,102.0278603,,,Propylene Carbonate,O=C1OC(C)CO1,,,,0.15,,,,,,,102.0316941,,,102.0316941,,,,,,,,,,,,,,,,,,,,,,,,,,,,,LiTFO,O=S(=O)([O-])C(F)(F)F.[Li+],0.090909091,0.112708356,0.979527868,155.9680291,,,,,,,,,,-23.7438,,86,5.89E-06,-5.230199664
,,8/7/2020,GB,,,doi.org/10.1016/S0378-7753(02)00229-X,PTMC,[Cu]OC(=O)OCCC[Au],[Cu]OC(=O)OCCC[Au],,,,,,0.909090909,0.737291644,,,,,,,,299817.3973,,2938.583603,102.0278603,,,Propylene Carbonate,O=C1OC(C)CO1,,,,0.15,,,,,,,102.0316941,,,102.0316941,,,,,,,,,,,,,,,,,,,,,,,,,,,,,LiTFO,O=S(=O)([O-])C(F)(F)F.[Li+],0.090909091,0.112708356,0.979527868,155.9680291,,,,,,,,,,-23.7438,,80,4.34E-06,-5.36240021
,,8/7/2020,GB,,,doi.org/10.1016/S0378-7753(02)00229-X,PTMC,[Cu]OC(=O)OCCC[Au],[Cu]OC(=O)OCCC[Au],,,,,,0.909090909,0.737291644,,,,,,,,299817.3973,,2938.583603,102.0278603,,,Propylene Carbonate,O=C1OC(C)CO1,,,,0.15,,,,,,,102.0316941,,,102.0316941,,,,,,,,,,,,,,,,,,,,,,,,,,,,,LiTFO,O=S(=O)([O-])C(F)(F)F.[Li+],0.090909091,0.112708356,0.979527868,155.9680291,,,,,,,,,,-23.7438,,75,2.87E-06,-5.542299728
,,8/7/2020,GB,,,doi.org/10.1016/S0378-7753(02)00229-X,PTMC,[Cu]OC(=O)OCCC[Au],[Cu]OC(=O)OCCC[Au],,,,,,0.909090909,0.737291644,,,,,,,,299817.3973,,2938.583603,102.0278603,,,Propylene Carbonate,O=C1OC(C)CO1,,,,0.15,,,,,,,102.0316941,,,102.0316941,,,,,,,,,,,,,,,,,,,,,,,,,,,,,LiTFO,O=S(=O)([O-])C(F)(F)F.[Li+],0.090909091,0.112708356,0.979527868,155.9680291,,,,,,,,,,-23.7438,,68,1.81E-06,-5.743299087
,,8/7/2020,GB,,,doi.org/10.1016/S0378-7753(02)00229-X,PTMC,[Cu]OC(=O)OCCC[Au],[Cu]OC(=O)OCCC[Au],,,,,,0.909090909,0.737291644,,,,,,,,299817.3973,,2938.583603,102.0278603,,,Propylene Carbonate,O=C1OC(C)CO1,,,,0.15,,,,,,,102.0316941,,,102.0316941,,,,,,,,,,,,,,,,,,,,,,,,,,,,,LiTFO,O=S(=O)([O-])C(F)(F)F.[Li+],0.090909091,0.112708356,0.979527868,155.9680291,,,,,,,,,,-23.7438,,62,1.07E-06,-5.970798908
,,8/7/2020,GB,,,doi.org/10.1016/S0378-7753(02)00229-X,PTMC,[Cu]OC(=O)OCCC[Au],[Cu]OC(=O)OCCC[Au],,,,,,0.909090909,0.737291644,,,,,,,,299817.3973,,2938.583603,102.0278603,,,Propylene Carbonate,O=C1OC(C)CO1,,,,0.15,,,,,,,102.0316941,,,102.0316941,,,,,,,,,,,,,,,,,,,,,,,,,,,,,LiTFO,O=S(=O)([O-])C(F)(F)F.[Li+],0.090909091,0.112708356,0.979527868,155.9680291,,,,,,,,,,-23.7438,,58,8.69E-07,-6.060799846
,,8/7/2020,GB,,,doi.org/10.1016/S0378-7753(02)00229-X,PTMC,[Cu]OC(=O)OCCC[Au],[Cu]OC(=O)OCCC[Au],,,,,,0.909090909,0.737291644,,,,,,,,299817.3973,,2938.583603,102.0278603,,,Propylene Carbonate,O=C1OC(C)CO1,,,,0.15,,,,,,,102.0316941,,,102.0316941,,,,,,,,,,,,,,,,,,,,,,,,,,,,,LiTFO,O=S(=O)([O-])C(F)(F)F.[Li+],0.090909091,0.112708356,0.979527868,155.9680291,,,,,,,,,,-23.7438,,48,3.49E-07,-6.457700026
,,8/7/2020,GB,,,doi.org/10.1016/S0378-7753(02)00229-X,PTMC,[Cu]OC(=O)OCCC[Au],[Cu]OC(=O)OCCC[Au],,,,,,0.909090909,0.737291644,,,,,,,,299817.3973,,2938.583603,102.0278603,,,Propylene Carbonate,O=C1OC(C)CO1,,,,0.15,,,,,,,102.0316941,,,102.0316941,,,,,,,,,,,,,,,,,,,,,,,,,,,,,LiTFO,O=S(=O)([O-])C(F)(F)F.[Li+],0.090909091,0.112708356,0.979527868,155.9680291,,,,,,,,,,-23.7438,,42,1.74E-07,-6.759301021
,,8/7/2020,GB,,,doi.org/10.1016/S0378-7753(02)00229-X,PTMC,[Cu]OC(=O)OCCC[Au],[Cu]OC(=O)OCCC[Au],,,,,,0.909090909,0.737291644,,,,,,,,299817.3973,,2938.583603,102.0278603,,,Propylene Carbonate,O=C1OC(C)CO1,,,,0.15,,,,,,,102.0316941,,,102.0316941,,,,,,,,,,,,,,,,,,,,,,,,,,,,,LiTFO,O=S(=O)([O-])C(F)(F)F.[Li+],0.090909091,0.112708356,0.979527868,155.9680291,,,,,,,,,,-23.7438,,37,1.07E-07,-6.970798908
,,8/7/2020,GB,,,doi.org/10.1016/S0378-7753(02)00229-X,PTMC,[Cu]OC(=O)OCCC[Au],[Cu]OC(=O)OCCC[Au],,,,,,0.909090909,0.737291644,,,,,,,,299817.3973,,2938.583603,102.0278603,,,Propylene Carbonate,O=C1OC(C)CO1,,,,0.15,,,,,,,102.0316941,,,102.0316941,,,,,,,,,,,,,,,,,,,,,,,,,,,,,LiTFO,O=S(=O)([O-])C(F)(F)F.[Li+],0.090909091,0.112708356,0.979527868,155.9680291,,,,,,,,,,-23.7438,,32,5.68E-08,-7.245999698
,,8/7/2020,GB,,,doi.org/10.1016/S0378-7753(02)00229-X,PTMC,[Cu]OC(=O)OCCC[Au],[Cu]OC(=O)OCCC[Au],,,,,,0.909090909,0.737291644,,,,,,,,299817.3973,,2938.583603,102.0278603,,,Propylene Carbonate,O=C1OC(C)CO1,,,,0.15,,,,,,,102.0316941,,,102.0316941,,,,,,,,,,,,,,,,,,,,,,,,,,,,,LiTFO,O=S(=O)([O-])C(F)(F)F.[Li+],0.090909091,0.112708356,0.979527868,155.9680291,,,,,,,,,,-23.7438,,24,2.30E-08,-7.637600471
,,8/7/2020,GB,,,doi.org/10.1016/S0378-7753(02)00229-X,PTMC,[Cu]OC(=O)OCCC[Au],[Cu]OC(=O)OCCC[Au],,,,,,0.909090909,0.867401934,,,,,,,,299817.3973,,2938.583603,102.0278603,,,,,,,,,,,,,,,,,,,,,,,,,,,,,,,,,,,,,,,,,,,,,,,LiTFO,O=S(=O)([O-])C(F)(F)F.[Li+],0.090909091,0.132598066,0.979527868,155.9680291,,,,,,,,,,,,88,1.15E-06,-5.939400359
,,8/7/2020,GB,,,doi.org/10.1016/S0378-7753(02)00229-X,PTMC,[Cu]OC(=O)OCCC[Au],[Cu]OC(=O)OCCC[Au],,,,,,0.909090909,0.867401934,,,,,,,,299817.3973,,2938.583603,102.0278603,,,,,,,,,,,,,,,,,,,,,,,,,,,,,,,,,,,,,,,,,,,,,,,LiTFO,O=S(=O)([O-])C(F)(F)F.[Li+],0.090909091,0.132598066,0.979527868,155.9680291,,,,,,,,,,,,82,6.88E-07,-6.16209984
,,8/7/2020,GB,,,doi.org/10.1016/S0378-7753(02)00229-X,PTMC,[Cu]OC(=O)OCCC[Au],[Cu]OC(=O)OCCC[Au],,,,,,0.909090909,0.867401934,,,,,,,,299817.3973,,2938.583603,102.0278603,,,,,,,,,,,,,,,,,,,,,,,,,,,,,,,,,,,,,,,,,,,,,,,LiTFO,O=S(=O)([O-])C(F)(F)F.[Li+],0.090909091,0.132598066,0.979527868,155.9680291,,,,,,,,,,,,76,4.02E-07,-6.395499629
,,8/7/2020,GB,,,doi.org/10.1016/S0378-7753(02)00229-X,PTMC,[Cu]OC(=O)OCCC[Au],[Cu]OC(=O)OCCC[Au],,,,,,0.909090909,0.867401934,,,,,,,,299817.3973,,2938.583603,102.0278603,,,,,,,,,,,,,,,,,,,,,,,,,,,,,,,,,,,,,,,,,,,,,,,LiTFO,O=S(=O)([O-])C(F)(F)F.[Li+],0.090909091,0.132598066,0.979527868,155.9680291,,,,,,,,,,,,68,2.21E-07,-6.65529931
,,8/7/2020,GB,,,doi.org/10.1016/S0378-7753(02)00229-X,PTMC,[Cu]OC(=O)OCCC[Au],[Cu]OC(=O)OCCC[Au],,,,,,0.909090909,0.867401934,,,,,,,,299817.3973,,2938.583603,102.0278603,,,,,,,,,,,,,,,,,,,,,,,,,,,,,,,,,,,,,,,,,,,,,,,LiTFO,O=S(=O)([O-])C(F)(F)F.[Li+],0.090909091,0.132598066,0.979527868,155.9680291,,,,,,,,,,,,61,1.17E-07,-6.931098328
,,8/7/2020,GB,,,doi.org/10.1016/S0378-7753(02)00229-X,PTMC,[Cu]OC(=O)OCCC[Au],[Cu]OC(=O)OCCC[Au],,,,,,0.909090909,0.867401934,,,,,,,,299817.3973,,2938.583603,102.0278603,,,,,,,,,,,,,,,,,,,,,,,,,,,,,,,,,,,,,,,,,,,,,,,LiTFO,O=S(=O)([O-])C(F)(F)F.[Li+],0.090909091,0.132598066,0.979527868,155.9680291,,,,,,,,,,,,57,8.23E-08,-7.084800208
,,8/7/2020,GB,,,doi.org/10.1016/S0378-7753(02)00229-X,PTMC,[Cu]OC(=O)OCCC[Au],[Cu]OC(=O)OCCC[Au],,,,,,0.909090909,0.867401934,,,,,,,,299817.3973,,2938.583603,102.0278603,,,,,,,,,,,,,,,,,,,,,,,,,,,,,,,,,,,,,,,,,,,,,,,LiTFO,O=S(=O)([O-])C(F)(F)F.[Li+],0.090909091,0.132598066,0.979527868,155.9680291,,,,,,,,,,,,49,3.46E-08,-7.461399878
,,8/7/2020,GB,,,doi.org/10.1016/S0378-7753(02)00229-X,PTMC,[Cu]OC(=O)OCCC[Au],[Cu]OC(=O)OCCC[Au],,,,,,0.909090909,0.867401934,,,,,,,,299817.3973,,2938.583603,102.0278603,,,,,,,,,,,,,,,,,,,,,,,,,,,,,,,,,,,,,,,,,,,,,,,LiTFO,O=S(=O)([O-])C(F)(F)F.[Li+],0.090909091,0.132598066,0.979527868,155.9680291,,,,,,,,,,,,43,1.68E-08,-7.774199829
,,8/7/2020,GB,,,doi.org/10.1016/S0378-7753(02)00229-X,PTMC,[Cu]OC(=O)OCCC[Au],[Cu]OC(=O)OCCC[Au],,,,,,0.909090909,0.867401934,,,,,,,,299817.3973,,2938.583603,102.0278603,,,,,,,,,,,,,,,,,,,,,,,,,,,,,,,,,,,,,,,,,,,,,,,LiTFO,O=S(=O)([O-])C(F)(F)F.[Li+],0.090909091,0.132598066,0.979527868,155.9680291,,,,,,,,,,,,39,9.13E-09,-8.039399857
,,8/7/2020,GB,,,doi.org/10.1016/S0378-7753(02)00229-X,PTMC,[Cu]OC(=O)OCCC[Au],[Cu]OC(=O)OCCC[Au],,,,,,0.909090909,0.867401934,,,,,,,,299817.3973,,2938.583603,102.0278603,,,,,,,,,,,,,,,,,,,,,,,,,,,,,,,,,,,,,,,,,,,,,,,LiTFO,O=S(=O)([O-])C(F)(F)F.[Li+],0.090909091,0.132598066,0.979527868,155.9680291,,,,,,,,,,,,32,3.84E-09,-8.415899556
,,8/7/2020,GB,,,doi.org/10.1016/S0378-7753(02)00229-X,PTMC,[Cu]OC(=O)OCCC[Au],[Cu]OC(=O)OCCC[Au],,,,,,0.909090909,0.867401934,,,,,,,,299817.3973,,2938.583603,102.0278603,,,,,,,,,,,,,,,,,,,,,,,,,,,,,,,,,,,,,,,,,,,,,,,LiTFO,O=S(=O)([O-])C(F)(F)F.[Li+],0.090909091,0.132598066,0.979527868,155.9680291,,,,,,,,,,,,28,1.74E-09,-8.760600407
,,8/7/2020,GB,,,doi.org/10.1016/S0378-7753(02)00229-X,PTMC,[Cu]OC(=O)OCCC[Au],[Cu]OC(=O)OCCC[Au],,,,,,0.909090909,0.824031837,,,,,,,,299817.3973,,2938.583603,102.0278603,,,Diethyl Phthalate,CCOC(=O)C1=CC=CC=C1C(=O)OCC,,,,0.05,,,,,,,222.0892089,,,222.0892089,,,,,,,,,,,,,,,,,,,,,,,,,,,,,LiTFO,O=S(=O)([O-])C(F)(F)F.[Li+],0.090909091,0.125968163,0.979527868,155.9680291,,,,,,,,,,,,92,1.86E-05,-4.730300303
,,8/7/2020,GB,,,doi.org/10.1016/S0378-7753(02)00229-X,PTMC,[Cu]OC(=O)OCCC[Au],[Cu]OC(=O)OCCC[Au],,,,,,0.909090909,0.824031837,,,,,,,,299817.3973,,2938.583603,102.0278603,,,Diethyl Phthalate,CCOC(=O)C1=CC=CC=C1C(=O)OCC,,,,0.05,,,,,,,222.0892089,,,222.0892089,,,,,,,,,,,,,,,,,,,,,,,,,,,,,LiTFO,O=S(=O)([O-])C(F)(F)F.[Li+],0.090909091,0.125968163,0.979527868,155.9680291,,,,,,,,,,,,87,1.39E-05,-4.857601147
,,8/7/2020,GB,,,doi.org/10.1016/S0378-7753(02)00229-X,PTMC,[Cu]OC(=O)OCCC[Au],[Cu]OC(=O)OCCC[Au],,,,,,0.909090909,0.824031837,,,,,,,,299817.3973,,2938.583603,102.0278603,,,Diethyl Phthalate,CCOC(=O)C1=CC=CC=C1C(=O)OCC,,,,0.05,,,,,,,222.0892089,,,222.0892089,,,,,,,,,,,,,,,,,,,,,,,,,,,,,LiTFO,O=S(=O)([O-])C(F)(F)F.[Li+],0.090909091,0.125968163,0.979527868,155.9680291,,,,,,,,,,,,81,8.83E-06,-5.053799837
,,8/7/2020,GB,,,doi.org/10.1016/S0378-7753(02)00229-X,PTMC,[Cu]OC(=O)OCCC[Au],[Cu]OC(=O)OCCC[Au],,,,,,0.909090909,0.824031837,,,,,,,,299817.3973,,2938.583603,102.0278603,,,Diethyl Phthalate,CCOC(=O)C1=CC=CC=C1C(=O)OCC,,,,0.05,,,,,,,222.0892089,,,222.0892089,,,,,,,,,,,,,,,,,,,,,,,,,,,,,LiTFO,O=S(=O)([O-])C(F)(F)F.[Li+],0.090909091,0.125968163,0.979527868,155.9680291,,,,,,,,,,,,77,7.54E-06,-5.122700082
,,8/7/2020,GB,,,doi.org/10.1016/S0378-7753(02)00229-X,PTMC,[Cu]OC(=O)OCCC[Au],[Cu]OC(=O)OCCC[Au],,,,,,0.909090909,0.824031837,,,,,,,,299817.3973,,2938.583603,102.0278603,,,Diethyl Phthalate,CCOC(=O)C1=CC=CC=C1C(=O)OCC,,,,0.05,,,,,,,222.0892089,,,222.0892089,,,,,,,,,,,,,,,,,,,,,,,,,,,,,LiTFO,O=S(=O)([O-])C(F)(F)F.[Li+],0.090909091,0.125968163,0.979527868,155.9680291,,,,,,,,,,,,71,5.49E-06,-5.260600142
,,8/7/2020,GB,,,doi.org/10.1016/S0378-7753(02)00229-X,PTMC,[Cu]OC(=O)OCCC[Au],[Cu]OC(=O)OCCC[Au],,,,,,0.909090909,0.824031837,,,,,,,,299817.3973,,2938.583603,102.0278603,,,Diethyl Phthalate,CCOC(=O)C1=CC=CC=C1C(=O)OCC,,,,0.05,,,,,,,222.0892089,,,222.0892089,,,,,,,,,,,,,,,,,,,,,,,,,,,,,LiTFO,O=S(=O)([O-])C(F)(F)F.[Li+],0.090909091,0.125968163,0.979527868,155.9680291,,,,,,,,,,,,63,2.25E-06,-5.647699756
,,8/7/2020,GB,,,doi.org/10.1016/S0378-7753(02)00229-X,PTMC,[Cu]OC(=O)OCCC[Au],[Cu]OC(=O)OCCC[Au],,,,,,0.909090909,0.824031837,,,,,,,,299817.3973,,2938.583603,102.0278603,,,Diethyl Phthalate,CCOC(=O)C1=CC=CC=C1C(=O)OCC,,,,0.05,,,,,,,222.0892089,,,222.0892089,,,,,,,,,,,,,,,,,,,,,,,,,,,,,LiTFO,O=S(=O)([O-])C(F)(F)F.[Li+],0.090909091,0.125968163,0.979527868,155.9680291,,,,,,,,,,,,53,9.69E-07,-6.013600038
,,8/7/2020,GB,,,doi.org/10.1016/S0378-7753(02)00229-X,PTMC,[Cu]OC(=O)OCCC[Au],[Cu]OC(=O)OCCC[Au],,,,,,0.909090909,0.824031837,,,,,,,,299817.3973,,2938.583603,102.0278603,,,Diethyl Phthalate,CCOC(=O)C1=CC=CC=C1C(=O)OCC,,,,0.05,,,,,,,222.0892089,,,222.0892089,,,,,,,,,,,,,,,,,,,,,,,,,,,,,LiTFO,O=S(=O)([O-])C(F)(F)F.[Li+],0.090909091,0.125968163,0.979527868,155.9680291,,,,,,,,,,,,46,4.77E-07,-6.321200377
,,8/7/2020,GB,,,doi.org/10.1016/S0378-7753(02)00229-X,PTMC,[Cu]OC(=O)OCCC[Au],[Cu]OC(=O)OCCC[Au],,,,,,0.909090909,0.824031837,,,,,,,,299817.3973,,2938.583603,102.0278603,,,Diethyl Phthalate,CCOC(=O)C1=CC=CC=C1C(=O)OCC,,,,0.05,,,,,,,222.0892089,,,222.0892089,,,,,,,,,,,,,,,,,,,,,,,,,,,,,LiTFO,O=S(=O)([O-])C(F)(F)F.[Li+],0.090909091,0.125968163,0.979527868,155.9680291,,,,,,,,,,,,38,2.35E-07,-6.628799098
,,8/7/2020,GB,,,doi.org/10.1016/S0378-7753(02)00229-X,PTMC,[Cu]OC(=O)OCCC[Au],[Cu]OC(=O)OCCC[Au],,,,,,0.909090909,0.824031837,,,,,,,,299817.3973,,2938.583603,102.0278603,,,Diethyl Phthalate,CCOC(=O)C1=CC=CC=C1C(=O)OCC,,,,0.05,,,,,,,222.0892089,,,222.0892089,,,,,,,,,,,,,,,,,,,,,,,,,,,,,LiTFO,O=S(=O)([O-])C(F)(F)F.[Li+],0.090909091,0.125968163,0.979527868,155.9680291,,,,,,,,,,,,30,9.29E-08,-7.031800136
,,8/7/2020,GB,,,doi.org/10.1016/S0378-7753(02)00229-X,PTMC,[Cu]OC(=O)OCCC[Au],[Cu]OC(=O)OCCC[Au],,,,,,0.909090909,0.780661741,,,,,,,,299817.3973,,2938.583603,102.0278603,,,Diethyl Phthalate,CCOC(=O)C1=CC=CC=C1C(=O)OCC,,,,0.1,,,,,,,222.0892089,,,222.0892089,,,,,,,,,,,,,,,,,,,,,,,,,,,,,LiTFO,O=S(=O)([O-])C(F)(F)F.[Li+],0.090909091,0.119338259,0.979527868,155.9680291,,,,,,,,,,,,92,3.54E-06,-5.451500026
,,8/7/2020,GB,,,doi.org/10.1016/S0378-7753(02)00229-X,PTMC,[Cu]OC(=O)OCCC[Au],[Cu]OC(=O)OCCC[Au],,,,,,0.909090909,0.780661741,,,,,,,,299817.3973,,2938.583603,102.0278603,,,Diethyl Phthalate,CCOC(=O)C1=CC=CC=C1C(=O)OCC,,,,0.1,,,,,,,222.0892089,,,222.0892089,,,,,,,,,,,,,,,,,,,,,,,,,,,,,LiTFO,O=S(=O)([O-])C(F)(F)F.[Li+],0.090909091,0.119338259,0.979527868,155.9680291,,,,,,,,,,,,87,2.70E-06,-5.568200551
,,8/7/2020,GB,,,doi.org/10.1016/S0378-7753(02)00229-X,PTMC,[Cu]OC(=O)OCCC[Au],[Cu]OC(=O)OCCC[Au],,,,,,0.909090909,0.780661741,,,,,,,,299817.3973,,2938.583603,102.0278603,,,Diethyl Phthalate,CCOC(=O)C1=CC=CC=C1C(=O)OCC,,,,0.1,,,,,,,222.0892089,,,222.0892089,,,,,,,,,,,,,,,,,,,,,,,,,,,,,LiTFO,O=S(=O)([O-])C(F)(F)F.[Li+],0.090909091,0.119338259,0.979527868,155.9680291,,,,,,,,,,,,80,1.74E-06,-5.759098966
,,8/7/2020,GB,,,doi.org/10.1016/S0378-7753(02)00229-X,PTMC,[Cu]OC(=O)OCCC[Au],[Cu]OC(=O)OCCC[Au],,,,,,0.909090909,0.780661741,,,,,,,,299817.3973,,2938.583603,102.0278603,,,Diethyl Phthalate,CCOC(=O)C1=CC=CC=C1C(=O)OCC,,,,0.1,,,,,,,222.0892089,,,222.0892089,,,,,,,,,,,,,,,,,,,,,,,,,,,,,LiTFO,O=S(=O)([O-])C(F)(F)F.[Li+],0.090909091,0.119338259,0.979527868,155.9680291,,,,,,,,,,,,73,1.06E-06,-5.976500618
,,8/7/2020,GB,,,doi.org/10.1016/S0378-7753(02)00229-X,PTMC,[Cu]OC(=O)OCCC[Au],[Cu]OC(=O)OCCC[Au],,,,,,0.909090909,0.780661741,,,,,,,,299817.3973,,2938.583603,102.0278603,,,Diethyl Phthalate,CCOC(=O)C1=CC=CC=C1C(=O)OCC,,,,0.1,,,,,,,222.0892089,,,222.0892089,,,,,,,,,,,,,,,,,,,,,,,,,,,,,LiTFO,O=S(=O)([O-])C(F)(F)F.[Li+],0.090909091,0.119338259,0.979527868,155.9680291,,,,,,,,,,,,66,6.88E-07,-6.16209984
,,8/7/2020,GB,,,doi.org/10.1016/S0378-7753(02)00229-X,PTMC,[Cu]OC(=O)OCCC[Au],[Cu]OC(=O)OCCC[Au],,,,,,0.909090909,0.780661741,,,,,,,,299817.3973,,2938.583603,102.0278603,,,Diethyl Phthalate,CCOC(=O)C1=CC=CC=C1C(=O)OCC,,,,0.1,,,,,,,222.0892089,,,222.0892089,,,,,,,,,,,,,,,,,,,,,,,,,,,,,LiTFO,O=S(=O)([O-])C(F)(F)F.[Li+],0.090909091,0.119338259,0.979527868,155.9680291,,,,,,,,,,,,60,4.77E-07,-6.321200377
,,8/7/2020,GB,,,doi.org/10.1016/S0378-7753(02)00229-X,PTMC,[Cu]OC(=O)OCCC[Au],[Cu]OC(=O)OCCC[Au],,,,,,0.909090909,0.780661741,,,,,,,,299817.3973,,2938.583603,102.0278603,,,Diethyl Phthalate,CCOC(=O)C1=CC=CC=C1C(=O)OCC,,,,0.1,,,,,,,222.0892089,,,222.0892089,,,,,,,,,,,,,,,,,,,,,,,,,,,,,LiTFO,O=S(=O)([O-])C(F)(F)F.[Li+],0.090909091,0.119338259,0.979527868,155.9680291,,,,,,,,,,,,52,2.47E-07,-6.607600297
,,8/7/2020,GB,,,doi.org/10.1016/S0378-7753(02)00229-X,PTMC,[Cu]OC(=O)OCCC[Au],[Cu]OC(=O)OCCC[Au],,,,,,0.909090909,0.780661741,,,,,,,,299817.3973,,2938.583603,102.0278603,,,Diethyl Phthalate,CCOC(=O)C1=CC=CC=C1C(=O)OCC,,,,0.1,,,,,,,222.0892089,,,222.0892089,,,,,,,,,,,,,,,,,,,,,,,,,,,,,LiTFO,O=S(=O)([O-])C(F)(F)F.[Li+],0.090909091,0.119338259,0.979527868,155.9680291,,,,,,,,,,,,46,1.39E-07,-6.856800898
,,8/7/2020,GB,,,doi.org/10.1016/S0378-7753(02)00229-X,PTMC,[Cu]OC(=O)OCCC[Au],[Cu]OC(=O)OCCC[Au],,,,,,0.909090909,0.780661741,,,,,,,,299817.3973,,2938.583603,102.0278603,,,Diethyl Phthalate,CCOC(=O)C1=CC=CC=C1C(=O)OCC,,,,0.1,,,,,,,222.0892089,,,222.0892089,,,,,,,,,,,,,,,,,,,,,,,,,,,,,LiTFO,O=S(=O)([O-])C(F)(F)F.[Li+],0.090909091,0.119338259,0.979527868,155.9680291,,,,,,,,,,,,39,7.55E-08,-7.121900066
,,8/7/2020,GB,,,doi.org/10.1016/S0378-7753(02)00229-X,PTMC,[Cu]OC(=O)OCCC[Au],[Cu]OC(=O)OCCC[Au],,,,,,0.909090909,0.780661741,,,,,,,,299817.3973,,2938.583603,102.0278603,,,Diethyl Phthalate,CCOC(=O)C1=CC=CC=C1C(=O)OCC,,,,0.1,,,,,,,222.0892089,,,222.0892089,,,,,,,,,,,,,,,,,,,,,,,,,,,,,LiTFO,O=S(=O)([O-])C(F)(F)F.[Li+],0.090909091,0.119338259,0.979527868,155.9680291,,,,,,,,,,,,32,3.63E-08,-7.440199868
,,8/7/2020,GB,,,doi.org/10.1016/S0378-7753(02)00229-X,PTMC,[Cu]OC(=O)OCCC[Au],[Cu]OC(=O)OCCC[Au],,,,,,0.909090909,0.780661741,,,,,,,,299817.3973,,2938.583603,102.0278603,,,Diethyl Phthalate,CCOC(=O)C1=CC=CC=C1C(=O)OCC,,,,0.1,,,,,,,222.0892089,,,222.0892089,,,,,,,,,,,,,,,,,,,,,,,,,,,,,LiTFO,O=S(=O)([O-])C(F)(F)F.[Li+],0.090909091,0.119338259,0.979527868,155.9680291,,,,,,,,,,,,27,2.25E-08,-7.646999848
,,8/7/2020,GB,,,doi.org/10.1016/S0378-7753(02)00229-X,PTMC,[Cu]OC(=O)OCCC[Au],[Cu]OC(=O)OCCC[Au],,,,,,0.909090909,0.780661741,,,,,,,,299817.3973,,2938.583603,102.0278603,,,Diethyl Phthalate,CCOC(=O)C1=CC=CC=C1C(=O)OCC,,,,0.1,,,,,,,222.0892089,,,222.0892089,,,,,,,,,,,,,,,,,,,,,,,,,,,,,LiTFO,O=S(=O)([O-])C(F)(F)F.[Li+],0.090909091,0.119338259,0.979527868,155.9680291,,,,,,,,,,,,24,1.68E-08,-7.774199829
,,8/7/2020,GB,,,doi.org/10.1016/S0378-7753(02)00229-X,PTMC,[Cu]OC(=O)OCCC[Au],[Cu]OC(=O)OCCC[Au],,,,,,0.909090909,0.737291644,,,,,,,,299817.3973,,2938.583603,102.0278603,,,Diethyl Phthalate,CCOC(=O)C1=CC=CC=C1C(=O)OCC,,,,0.15,,,,,,,222.0892089,,,222.0892089,,,,,,,,,,,,,,,,,,,,,,,,,,,,,LiTFO,O=S(=O)([O-])C(F)(F)F.[Li+],0.090909091,0.112708356,0.979527868,155.9680291,,,,,,,,,,-24.9599,,89,1.43E-06,-5.843899306
,,8/7/2020,GB,,,doi.org/10.1016/S0378-7753(02)00229-X,PTMC,[Cu]OC(=O)OCCC[Au],[Cu]OC(=O)OCCC[Au],,,,,,0.909090909,0.737291644,,,,,,,,299817.3973,,2938.583603,102.0278603,,,Diethyl Phthalate,CCOC(=O)C1=CC=CC=C1C(=O)OCC,,,,0.15,,,,,,,222.0892089,,,222.0892089,,,,,,,,,,,,,,,,,,,,,,,,,,,,,LiTFO,O=S(=O)([O-])C(F)(F)F.[Li+],0.090909091,0.112708356,0.979527868,155.9680291,,,,,,,,,,-24.9599,,83,1.01E-06,-5.997699997
,,8/7/2020,GB,,,doi.org/10.1016/S0378-7753(02)00229-X,PTMC,[Cu]OC(=O)OCCC[Au],[Cu]OC(=O)OCCC[Au],,,,,,0.909090909,0.737291644,,,,,,,,299817.3973,,2938.583603,102.0278603,,,Diethyl Phthalate,CCOC(=O)C1=CC=CC=C1C(=O)OCC,,,,0.15,,,,,,,222.0892089,,,222.0892089,,,,,,,,,,,,,,,,,,,,,,,,,,,,,LiTFO,O=S(=O)([O-])C(F)(F)F.[Li+],0.090909091,0.112708356,0.979527868,155.9680291,,,,,,,,,,-24.9599,,76,6.64E-07,-6.178000046
,,8/7/2020,GB,,,doi.org/10.1016/S0378-7753(02)00229-X,PTMC,[Cu]OC(=O)OCCC[Au],[Cu]OC(=O)OCCC[Au],,,,,,0.909090909,0.737291644,,,,,,,,299817.3973,,2938.583603,102.0278603,,,Diethyl Phthalate,CCOC(=O)C1=CC=CC=C1C(=O)OCC,,,,0.15,,,,,,,222.0892089,,,222.0892089,,,,,,,,,,,,,,,,,,,,,,,,,,,,,LiTFO,O=S(=O)([O-])C(F)(F)F.[Li+],0.090909091,0.112708356,0.979527868,155.9680291,,,,,,,,,,-24.9599,,70,4.44E-07,-6.352999651
,,8/7/2020,GB,,,doi.org/10.1016/S0378-7753(02)00229-X,PTMC,[Cu]OC(=O)OCCC[Au],[Cu]OC(=O)OCCC[Au],,,,,,0.909090909,0.737291644,,,,,,,,299817.3973,,2938.583603,102.0278603,,,Diethyl Phthalate,CCOC(=O)C1=CC=CC=C1C(=O)OCC,,,,0.15,,,,,,,222.0892089,,,222.0892089,,,,,,,,,,,,,,,,,,,,,,,,,,,,,LiTFO,O=S(=O)([O-])C(F)(F)F.[Li+],0.090909091,0.112708356,0.979527868,155.9680291,,,,,,,,,,-24.9599,,63,3.15E-07,-6.501500604
,,8/7/2020,GB,,,doi.org/10.1016/S0378-7753(02)00229-X,PTMC,[Cu]OC(=O)OCCC[Au],[Cu]OC(=O)OCCC[Au],,,,,,0.909090909,0.737291644,,,,,,,,299817.3973,,2938.583603,102.0278603,,,Diethyl Phthalate,CCOC(=O)C1=CC=CC=C1C(=O)OCC,,,,0.15,,,,,,,222.0892089,,,222.0892089,,,,,,,,,,,,,,,,,,,,,,,,,,,,,LiTFO,O=S(=O)([O-])C(F)(F)F.[Li+],0.090909091,0.112708356,0.979527868,155.9680291,,,,,,,,,,-24.9599,,57,2.13E-07,-6.671200578
,,8/7/2020,GB,,,doi.org/10.1016/S0378-7753(02)00229-X,PTMC,[Cu]OC(=O)OCCC[Au],[Cu]OC(=O)OCCC[Au],,,,,,0.909090909,0.737291644,,,,,,,,299817.3973,,2938.583603,102.0278603,,,Diethyl Phthalate,CCOC(=O)C1=CC=CC=C1C(=O)OCC,,,,0.15,,,,,,,222.0892089,,,222.0892089,,,,,,,,,,,,,,,,,,,,,,,,,,,,,LiTFO,O=S(=O)([O-])C(F)(F)F.[Li+],0.090909091,0.112708356,0.979527868,155.9680291,,,,,,,,,,-24.9599,,49,1.19E-07,-6.925801809
,,8/7/2020,GB,,,doi.org/10.1016/S0378-7753(02)00229-X,PTMC,[Cu]OC(=O)OCCC[Au],[Cu]OC(=O)OCCC[Au],,,,,,0.909090909,0.737291644,,,,,,,,299817.3973,,2938.583603,102.0278603,,,Diethyl Phthalate,CCOC(=O)C1=CC=CC=C1C(=O)OCC,,,,0.15,,,,,,,222.0892089,,,222.0892089,,,,,,,,,,,,,,,,,,,,,,,,,,,,,LiTFO,O=S(=O)([O-])C(F)(F)F.[Li+],0.090909091,0.112708356,0.979527868,155.9680291,,,,,,,,,,-24.9599,,41,5.43E-08,-7.26520017
,,8/7/2020,GB,,,doi.org/10.1016/S0378-7753(02)00229-X,PTMC,[Cu]OC(=O)OCCC[Au],[Cu]OC(=O)OCCC[Au],,,,,,0.909090909,0.737291644,,,,,,,,299817.3973,,2938.583603,102.0278603,,,Diethyl Phthalate,CCOC(=O)C1=CC=CC=C1C(=O)OCC,,,,0.15,,,,,,,222.0892089,,,222.0892089,,,,,,,,,,,,,,,,,,,,,,,,,,,,,LiTFO,O=S(=O)([O-])C(F)(F)F.[Li+],0.090909091,0.112708356,0.979527868,155.9680291,,,,,,,,,,-24.9599,,35,2.95E-08,-7.530300193
,,8/7/2020,GB,,,doi.org/10.1016/S0378-7753(02)00229-X,PTMC,[Cu]OC(=O)OCCC[Au],[Cu]OC(=O)OCCC[Au],,,,,,0.909090909,0.737291644,,,,,,,,299817.3973,,2938.583603,102.0278603,,,Diethyl Phthalate,CCOC(=O)C1=CC=CC=C1C(=O)OCC,,,,0.15,,,,,,,222.0892089,,,222.0892089,,,,,,,,,,,,,,,,,,,,,,,,,,,,,LiTFO,O=S(=O)([O-])C(F)(F)F.[Li+],0.090909091,0.112708356,0.979527868,155.9680291,,,,,,,,,,-24.9599,,31,1.68E-08,-7.774199829
,,8/7/2020,GB,,,doi.org/10.1016/S0378-7753(02)00229-X,PTMC,[Cu]OC(=O)OCCC[Au],[Cu]OC(=O)OCCC[Au],,,,,,0.909090909,0.737291644,,,,,,,,299817.3973,,2938.583603,102.0278603,,,Diethyl Phthalate,CCOC(=O)C1=CC=CC=C1C(=O)OCC,,,,0.15,,,,,,,222.0892089,,,222.0892089,,,,,,,,,,,,,,,,,,,,,,,,,,,,,LiTFO,O=S(=O)([O-])C(F)(F)F.[Li+],0.090909091,0.112708356,0.979527868,155.9680291,,,,,,,,,,-24.9599,,25,7.89E-09,-8.103000065
,,8/7/2020,GB,,,doi.org/10.1016/S0378-7753(02)00229-X,PTMC,[Cu]OC(=O)OCCC[Au],[Cu]OC(=O)OCCC[Au],,,,,,0.909090909,0.867401934,,,,,,,,299817.3973,,2938.583603,102.0278603,,,,,,,,,,,,,,,,,,,,,,,,,,,,,,,,,,,,,,,,,,,,,,,LiTFO,O=S(=O)([O-])C(F)(F)F.[Li+],0.090909091,0.132598066,0.979527868,155.9680291,,,,,,,,,,,,90,1.16E-06,-5.933901533
,,8/7/2020,GB,,,doi.org/10.1016/S0378-7753(02)00229-X,PTMC,[Cu]OC(=O)OCCC[Au],[Cu]OC(=O)OCCC[Au],,,,,,0.909090909,0.867401934,,,,,,,,299817.3973,,2938.583603,102.0278603,,,,,,,,,,,,,,,,,,,,,,,,,,,,,,,,,,,,,,,,,,,,,,,LiTFO,O=S(=O)([O-])C(F)(F)F.[Li+],0.090909091,0.132598066,0.979527868,155.9680291,,,,,,,,,,,,82,6.11E-07,-6.214300104
,,8/7/2020,GB,,,doi.org/10.1016/S0378-7753(02)00229-X,PTMC,[Cu]OC(=O)OCCC[Au],[Cu]OC(=O)OCCC[Au],,,,,,0.909090909,0.867401934,,,,,,,,299817.3973,,2938.583603,102.0278603,,,,,,,,,,,,,,,,,,,,,,,,,,,,,,,,,,,,,,,,,,,,,,,LiTFO,O=S(=O)([O-])C(F)(F)F.[Li+],0.090909091,0.132598066,0.979527868,155.9680291,,,,,,,,,,,,76,3.89E-07,-6.410099525
,,8/7/2020,GB,,,doi.org/10.1016/S0378-7753(02)00229-X,PTMC,[Cu]OC(=O)OCCC[Au],[Cu]OC(=O)OCCC[Au],,,,,,0.909090909,0.867401934,,,,,,,,299817.3973,,2938.583603,102.0278603,,,,,,,,,,,,,,,,,,,,,,,,,,,,,,,,,,,,,,,,,,,,,,,LiTFO,O=S(=O)([O-])C(F)(F)F.[Li+],0.090909091,0.132598066,0.979527868,155.9680291,,,,,,,,,,,,69,2.06E-07,-6.685199838
,,8/7/2020,GB,,,doi.org/10.1016/S0378-7753(02)00229-X,PTMC,[Cu]OC(=O)OCCC[Au],[Cu]OC(=O)OCCC[Au],,,,,,0.909090909,0.867401934,,,,,,,,299817.3973,,2938.583603,102.0278603,,,,,,,,,,,,,,,,,,,,,,,,,,,,,,,,,,,,,,,,,,,,,,,LiTFO,O=S(=O)([O-])C(F)(F)F.[Li+],0.090909091,0.132598066,0.979527868,155.9680291,,,,,,,,,,,,62,1.08E-07,-6.96560018
,,8/7/2020,GB,,,doi.org/10.1016/S0378-7753(02)00229-X,PTMC,[Cu]OC(=O)OCCC[Au],[Cu]OC(=O)OCCC[Au],,,,,,0.909090909,0.867401934,,,,,,,,299817.3973,,2938.583603,102.0278603,,,,,,,,,,,,,,,,,,,,,,,,,,,,,,,,,,,,,,,,,,,,,,,LiTFO,O=S(=O)([O-])C(F)(F)F.[Li+],0.090909091,0.132598066,0.979527868,155.9680291,,,,,,,,,,,,58,7.88E-08,-7.103199955
,,8/7/2020,GB,,,doi.org/10.1016/S0378-7753(02)00229-X,PTMC,[Cu]OC(=O)OCCC[Au],[Cu]OC(=O)OCCC[Au],,,,,,0.909090909,0.867401934,,,,,,,,299817.3973,,2938.583603,102.0278603,,,,,,,,,,,,,,,,,,,,,,,,,,,,,,,,,,,,,,,,,,,,,,,LiTFO,O=S(=O)([O-])C(F)(F)F.[Li+],0.090909091,0.132598066,0.979527868,155.9680291,,,,,,,,,,,,50,3.12E-08,-7.505300096
,,8/7/2020,GB,,,doi.org/10.1016/S0378-7753(02)00229-X,PTMC,[Cu]OC(=O)OCCC[Au],[Cu]OC(=O)OCCC[Au],,,,,,0.909090909,0.867401934,,,,,,,,299817.3973,,2938.583603,102.0278603,,,,,,,,,,,,,,,,,,,,,,,,,,,,,,,,,,,,,,,,,,,,,,,LiTFO,O=S(=O)([O-])C(F)(F)F.[Li+],0.090909091,0.132598066,0.979527868,155.9680291,,,,,,,,,,,,44,1.60E-08,-7.796300944
,,8/7/2020,GB,,,doi.org/10.1016/S0378-7753(02)00229-X,PTMC,[Cu]OC(=O)OCCC[Au],[Cu]OC(=O)OCCC[Au],,,,,,0.909090909,0.867401934,,,,,,,,299817.3973,,2938.583603,102.0278603,,,,,,,,,,,,,,,,,,,,,,,,,,,,,,,,,,,,,,,,,,,,,,,LiTFO,O=S(=O)([O-])C(F)(F)F.[Li+],0.090909091,0.132598066,0.979527868,155.9680291,,,,,,,,,,,,39,8.28E-09,-8.082000086
,,8/7/2020,GB,,,doi.org/10.1016/S0378-7753(02)00229-X,PTMC,[Cu]OC(=O)OCCC[Au],[Cu]OC(=O)OCCC[Au],,,,,,0.909090909,0.867401934,,,,,,,,299817.3973,,2938.583603,102.0278603,,,,,,,,,,,,,,,,,,,,,,,,,,,,,,,,,,,,,,,,,,,,,,,LiTFO,O=S(=O)([O-])C(F)(F)F.[Li+],0.090909091,0.132598066,0.979527868,155.9680291,,,,,,,,,,,,33,3.62E-09,-8.441800404
,,8/7/2020,GB,,,doi.org/10.1016/S0378-7753(02)00229-X,PTMC,[Cu]OC(=O)OCCC[Au],[Cu]OC(=O)OCCC[Au],,,,,,0.909090909,0.867401934,,,,,,,,299817.3973,,2938.583603,102.0278603,,,,,,,,,,,,,,,,,,,,,,,,,,,,,,,,,,,,,,,,,,,,,,,LiTFO,O=S(=O)([O-])C(F)(F)F.[Li+],0.090909091,0.132598066,0.979527868,155.9680291,,,,,,,,,,,,29,1.74E-09,-8.759301021
,,8/7/2020,GB,,,doi.org/10.1016/S0378-7753(02)00229-X,PTMC,[Cu]OC(=O)OCCC[Au],[Cu]OC(=O)OCCC[Au],,,,,,0.909090909,0.824031837,,,,,,,,299817.3973,,2938.583603,102.0278603,,,Dioctyl Sebacate,CCCCC(CC)COC(=O)CCCCCCCCC(=O)OCC(CC)CCCC,,,,0.05,,,,,,,426.3709101,,,426.3709101,,,,,,,,,,,,,,,,,,,,,,,,,,,,,LiTFO,O=S(=O)([O-])C(F)(F)F.[Li+],0.090909091,0.125968163,0.979527868,155.9680291,,,,,,,,,,,,87,1.22E-06,-5.9127014
