Repository: zjurillpolymer/SPE_prediction

# SPE Prediction

Polymer electrolyte conductivity prediction using graph neural networks.

## Data

Data from [ChemPropPred](https://github.com/learningmatter-mit/Chem-prop-pred) — polymer electrolyte conductivity measurements including SMILES, conductivity (log S/cm), molecular weight, salt concentration, and temperature.

- `data/clean_train_data.csv` — cleaned training data
- `data/PolymerElectrolyteData.csv` — full raw dataset
- `data/PolyInfo_8salts.csv` / `data/polyinfo_5salts_4conc.csv` — PolyInfo polymer database with salt additives

File: data/PolymerElectrolyteData.csv (part 135 of 154)
Notes,Compound Notebook Name,Date Copied to Master Database,Data Recorded By,Seshadri Group,Oyaizu Group,DOI,Solvent 1 (S1),S1 SMILES,S1 SMILES 1,S1 SMILES 2,S1 SMILES 3,S1 Big SMILES,S1 End Group 1,S1 End Group 2,S1 Mol %,S1 Weight %,S1 SMILES 1 Mol %,S1 SMILES 2 Mol %,S1 SMILES 3 Mol %,S1 Molar Ratio,S1 Weight Ratio,S1 Mw,S1 Mn,S1 Mn or Mw,S1 Mw/Mn,S1 DOP,S1 Molar Mass (g/mol),S1 Type,S1 Block Mol Weight,Solvent 2 (S2),S2 SMILES,S2 SMILES 1,S2 SMILES 2,S2 Mol %,S2 Weight %,S2 SMILES 1 Mol %,S2 SMILES 2 Mol %,S2 Molar Ratio,S2 Weight Ratio,S2 Mw,S2 Mn,S2 Mn or Mw,S2 Mw/Mn,S2 DOP,S2 Molar Mass (g/mol),S2 Type,Solvent 3 (S3),S3 SMILES,S3 SMILES 1,S3 Mol %,S3 Weight %,S3 Molar Ratio,S3 Weight Ratio,S3 Mw,S3 Mn,S3 Mn or Mw,S3 Mw/Mn,S3 DOP,S3 Molar Mass (g/mol),S3 Type,Solvent 4 (S4),S4 SMILES,S4 Mol %,S4 Weight %,S4 Molar Ratio,S4 Weight Ratio,S4 Mw,S4 Mn,S4 Mn or Mw,S4 Mw/Mn,S4 DOP,S4 Molar Mass (g/mol),S4 Type,Salt 1,Salt1 SMILES,Salt1 Mol %,Salt1 Weight %,Salt1 Molality (mol salt/kg polymer),Salt1 Molar Mass (g/mol),Salt 2,Salt2 SMILES,Salt2 Mol %,Salt2 Weight %,Salt2 Molality (mol salt/kg polymer),Salt2 Molar Mass (g/mol),Inorganic Material 1 (IM1),IM1 Weight %,IM1 Particle Size (nm),Tg (oC),Heating Rate (K/min),Temperature (oC),Conductivity (S/cm),log Conductivity (S/cm)
,,8/7/2020,GB,,,doi.org/10.1016/S0378-7753(02)00229-X,PTMC,[Cu]OC(=O)OCCC[Au],[Cu]OC(=O)OCCC[Au],,,,,,0.909090909,0.824031837,,,,,,,,299817.3973,,2938.583603,102.0278603,,,Dioctyl Sebacate,CCCCC(CC)COC(=O)CCCCCCCCC(=O)OCC(CC)CCCC,,,,0.05,,,,,,,426.3709101,,,426.3709101,,,,,,,,,,,,,,,,,,,,,,,,,,,,,LiTFO,O=S(=O)([O-])C(F)(F)F.[Li+],0.090909091,0.125968163,0.979527868,155.9680291,,,,,,,,,,,,75,4.45E-07,-6.351899667
,,8/7/2020,GB,,,doi.org/10.1016/S0378-7753(02)00229-X,PTMC,[Cu]OC(=O)OCCC[Au],[Cu]OC(=O)OCCC[Au],,,,,,0.909090909,0.824031837,,,,,,,,299817.3973,,2938.583603,102.0278603,,,Dioctyl Sebacate,CCCCC(CC)COC(=O)CCCCCCCCC(=O)OCC(CC)CCCC,,,,0.05,,,,,,,426.3709101,,,426.3709101,,,,,,,,,,,,,,,,,,,,,,,,,,,,,LiTFO,O=S(=O)([O-])C(F)(F)F.[Li+],0.090909091,0.125968163,0.979527868,155.9680291,,,,,,,,,,,,71,3.24E-07,-6.489400036
,,8/7/2020,GB,,,doi.org/10.1016/S0378-7753(02)00229-X,PTMC,[Cu]OC(=O)OCCC[Au],[Cu]OC(=O)OCCC[Au],,,,,,0.909090909,0.824031837,,,,,,,,299817.3973,,2938.583603,102.0278603,,,Dioctyl Sebacate,CCCCC(CC)COC(=O)CCCCCCCCC(=O)OCC(CC)CCCC,,,,0.05,,,,,,,426.3709101,,,426.3709101,,,,,,,,,,,,,,,,,,,,,,,,,,,,,LiTFO,O=S(=O)([O-])C(F)(F)F.[Li+],0.090909091,0.125968163,0.979527868,155.9680291,,,,,,,,,,,,66,1.99E-07,-6.701000728
,,8/7/2020,GB,,,doi.org/10.1016/S0378-7753(02)00229-X,PTMC,[Cu]OC(=O)OCCC[Au],[Cu]OC(=O)OCCC[Au],,,,,,0.909090909,0.824031837,,,,,,,,299817.3973,,2938.583603,102.0278603,,,Dioctyl Sebacate,CCCCC(CC)COC(=O)CCCCCCCCC(=O)OCC(CC)CCCC,,,,0.05,,,,,,,426.3709101,,,426.3709101,,,,,,,,,,,,,,,,,,,,,,,,,,,,,LiTFO,O=S(=O)([O-])C(F)(F)F.[Li+],0.090909091,0.125968163,0.979527868,155.9680291,,,,,,,,,,,,62,1.30E-07,-6.886200323
,,8/7/2020,GB,,,doi.org/10.1016/S0378-7753(02)00229-X,PTMC,[Cu]OC(=O)OCCC[Au],[Cu]OC(=O)OCCC[Au],,,,,,0.909090909,0.824031837,,,,,,,,299817.3973,,2938.583603,102.0278603,,,Dioctyl Sebacate,CCCCC(CC)COC(=O)CCCCCCCCC(=O)OCC(CC)CCCC,,,,0.05,,,,,,,426.3709101,,,426.3709101,,,,,,,,,,,,,,,,,,,,,,,,,,,,,LiTFO,O=S(=O)([O-])C(F)(F)F.[Li+],0.090909091,0.125968163,0.979527868,155.9680291,,,,,,,,,,,,55,7.15E-08,-7.145500239
,,8/7/2020,GB,,,doi.org/10.1016/S0378-7753(02)00229-X,PTMC,[Cu]OC(=O)OCCC[Au],[Cu]OC(=O)OCCC[Au],,,,,,0.909090909,0.824031837,,,,,,,,299817.3973,,2938.583603,102.0278603,,,Dioctyl Sebacate,CCCCC(CC)COC(=O)CCCCCCCCC(=O)OCC(CC)CCCC,,,,0.05,,,,,,,426.3709101,,,426.3709101,,,,,,,,,,,,,,,,,,,,,,,,,,,,,LiTFO,O=S(=O)([O-])C(F)(F)F.[Li+],0.090909091,0.125968163,0.979527868,155.9680291,,,,,,,,,,,,48,3.40E-08,-7.46830016
,,8/7/2020,GB,,,doi.org/10.1016/S0378-7753(02)00229-X,PTMC,[Cu]OC(=O)OCCC[Au],[Cu]OC(=O)OCCC[Au],,,,,,0.909090909,0.824031837,,,,,,,,299817.3973,,2938.583603,102.0278603,,,Dioctyl Sebacate,CCCCC(CC)COC(=O)CCCCCCCCC(=O)OCC(CC)CCCC,,,,0.05,,,,,,,426.3709101,,,426.3709101,,,,,,,,,,,,,,,,,,,,,,,,,,,,,LiTFO,O=S(=O)([O-])C(F)(F)F.[Li+],0.090909091,0.125968163,0.979527868,155.9680291,,,,,,,,,,,,41,1.50E-08,-7.822801256
,,8/7/2020,GB,,,doi.org/10.1016/S0378-7753(02)00229-X,PTMC,[Cu]OC(=O)OCCC[Au],[Cu]OC(=O)OCCC[Au],,,,,,0.909090909,0.824031837,,,,,,,,299817.3973,,2938.583603,102.0278603,,,Dioctyl Sebacate,CCCCC(CC)COC(=O)CCCCCCCCC(=O)OCC(CC)CCCC,,,,0.05,,,,,,,426.3709101,,,426.3709101,,,,,,,,,,,,,,,,,,,,,,,,,,,,,LiTFO,O=S(=O)([O-])C(F)(F)F.[Li+],0.090909091,0.125968163,0.979527868,155.9680291,,,,,,,,,,,,34,5.89E-09,-8.230199664
,,8/7/2020,GB,,,doi.org/10.1016/S0378-7753(02)00229-X,PTMC,[Cu]OC(=O)OCCC[Au],[Cu]OC(=O)OCCC[Au],,,,,,0.909090909,0.824031837,,,,,,,,299817.3973,,2938.583603,102.0278603,,,Dioctyl Sebacate,CCCCC(CC)COC(=O)CCCCCCCCC(=O)OCC(CC)CCCC,,,,0.05,,,,,,,426.3709101,,,426.3709101,,,,,,,,,,,,,,,,,,,,,,,,,,,,,LiTFO,O=S(=O)([O-])C(F)(F)F.[Li+],0.090909091,0.125968163,0.979527868,155.9680291,,,,,,,,,,,,29,2.45E-09,-8.611099892
,,8/7/2020,GB,,,doi.org/10.1016/S0378-7753(02)00229-X,PTMC,[Cu]OC(=O)OCCC[Au],[Cu]OC(=O)OCCC[Au],,,,,,0.909090909,0.780661741,,,,,,,,299817.3973,,2938.583603,102.0278603,,,Dioctyl Sebacate,CCCCC(CC)COC(=O)CCCCCCCCC(=O)OCC(CC)CCCC,,,,0.1,,,,,,,426.3709101,,,426.3709101,,,,,,,,,,,,,,,,,,,,,,,,,,,,,LiTFO,O=S(=O)([O-])C(F)(F)F.[Li+],0.090909091,0.119338259,0.979527868,155.9680291,,,,,,,,,,,,93,2.60E-06,-5.584699384
,,8/7/2020,GB,,,doi.org/10.1016/S0378-7753(02)00229-X,PTMC,[Cu]OC(=O)OCCC[Au],[Cu]OC(=O)OCCC[Au],,,,,,0.909090909,0.780661741,,,,,,,,299817.3973,,2938.583603,102.0278603,,,Dioctyl Sebacate,CCCCC(CC)COC(=O)CCCCCCCCC(=O)OCC(CC)CCCC,,,,0.1,,,,,,,426.3709101,,,426.3709101,,,,,,,,,,,,,,,,,,,,,,,,,,,,,LiTFO,O=S(=O)([O-])C(F)(F)F.[Li+],0.090909091,0.119338259,0.979527868,155.9680291,,,,,,,,,,,,86,1.76E-06,-5.753999026
,,8/7/2020,GB,,,doi.org/10.1016/S0378-7753(02)00229-X,PTMC,[Cu]OC(=O)OCCC[Au],[Cu]OC(=O)OCCC[Au],,,,,,0.909090909,0.780661741,,,,,,,,299817.3973,,2938.583603,102.0278603,,,Dioctyl Sebacate,CCCCC(CC)COC(=O)CCCCCCCCC(=O)OCC(CC)CCCC,,,,0.1,,,,,,,426.3709101,,,426.3709101,,,,,,,,,,,,,,,,,,,,,,,,,,,,,LiTFO,O=S(=O)([O-])C(F)(F)F.[Li+],0.090909091,0.119338259,0.979527868,155.9680291,,,,,,,,,,,,80,1.06E-06,-5.976200386
,,8/7/2020,GB,,,doi.org/10.1016/S0378-7753(02)00229-X,PTMC,[Cu]OC(=O)OCCC[Au],[Cu]OC(=O)OCCC[Au],,,,,,0.909090909,0.780661741,,,,,,,,299817.3973,,2938.583603,102.0278603,,,Dioctyl Sebacate,CCCCC(CC)COC(=O)CCCCCCCCC(=O)OCC(CC)CCCC,,,,0.1,,,,,,,426.3709101,,,426.3709101,,,,,,,,,,,,,,,,,,,,,,,,,,,,,LiTFO,O=S(=O)([O-])C(F)(F)F.[Li+],0.090909091,0.119338259,0.979527868,155.9680291,,,,,,,,,,,,76,7.15E-07,-6.145500239
,,8/7/2020,GB,,,doi.org/10.1016/S0378-7753(02)00229-X,PTMC,[Cu]OC(=O)OCCC[Au],[Cu]OC(=O)OCCC[Au],,,,,,0.909090909,0.780661741,,,,,,,,299817.3973,,2938.583603,102.0278603,,,Dioctyl Sebacate,CCCCC(CC)COC(=O)CCCCCCCCC(=O)OCC(CC)CCCC,,,,0.1,,,,,,,426.3709101,,,426.3709101,,,,,,,,,,,,,,,,,,,,,,,,,,,,,LiTFO,O=S(=O)([O-])C(F)(F)F.[Li+],0.090909091,0.119338259,0.979527868,155.9680291,,,,,,,,,,,,72,5.15E-07,-6.28840027
,,8/7/2020,GB,,,doi.org/10.1016/S0378-7753(02)00229-X,PTMC,[Cu]OC(=O)OCCC[Au],[Cu]OC(=O)OCCC[Au],,,,,,0.909090909,0.780661741,,,,,,,,299817.3973,,2938.583603,102.0278603,,,Dioctyl Sebacate,CCCCC(CC)COC(=O)CCCCCCCCC(=O)OCC(CC)CCCC,,,,0.1,,,,,,,426.3709101,,,426.3709101,,,,,,,,,,,,,,,,,,,,,,,,,,,,,LiTFO,O=S(=O)([O-])C(F)(F)F.[Li+],0.090909091,0.119338259,0.979527868,155.9680291,,,,,,,,,,,,63,2.42E-07,-6.61640004
,,8/7/2020,GB,,,doi.org/10.1016/S0378-7753(02)00229-X,PTMC,[Cu]OC(=O)OCCC[Au],[Cu]OC(=O)OCCC[Au],,,,,,0.909090909,0.780661741,,,,,,,,299817.3973,,2938.583603,102.0278603,,,Dioctyl Sebacate,CCCCC(CC)COC(=O)CCCCCCCCC(=O)OCC(CC)CCCC,,,,0.1,,,,,,,426.3709101,,,426.3709101,,,,,,,,,,,,,,,,,,,,,,,,,,,,,LiTFO,O=S(=O)([O-])C(F)(F)F.[Li+],0.090909091,0.119338259,0.979527868,155.9680291,,,,,,,,,,,,55,1.18E-07,-6.928500929
,,8/7/2020,GB,,,doi.org/10.1016/S0378-7753(02)00229-X,PTMC,[Cu]OC(=O)OCCC[Au],[Cu]OC(=O)OCCC[Au],,,,,,0.909090909,0.780661741,,,,,,,,299817.3973,,2938.583603,102.0278603,,,Dioctyl Sebacate,CCCCC(CC)COC(=O)CCCCCCCCC(=O)OCC(CC)CCCC,,,,0.1,,,,,,,426.3709101,,,426.3709101,,,,,,,,,,,,,,,,,,,,,,,,,,,,,LiTFO,O=S(=O)([O-])C(F)(F)F.[Li+],0.090909091,0.119338259,0.979527868,155.9680291,,,,,,,,,,,,46,4.45E-08,-7.351899667
,,8/7/2020,GB,,,doi.org/10.1016/S0378-7753(02)00229-X,PTMC,[Cu]OC(=O)OCCC[Au],[Cu]OC(=O)OCCC[Au],,,,,,0.909090909,0.737291644,,,,,,,,299817.3973,,2938.583603,102.0278603,,,Dioctyl Sebacate,CCCCC(CC)COC(=O)CCCCCCCCC(=O)OCC(CC)CCCC,,,,0.15,,,,,,,426.3709101,,,426.3709101,,,,,,,,,,,,,,,,,,,,,,,,,,,,,LiTFO,O=S(=O)([O-])C(F)(F)F.[Li+],0.090909091,0.112708356,0.979527868,155.9680291,,,,,,,,,,-16.6436,,88,2.83E-06,-5.547600154
,,8/7/2020,GB,,,doi.org/10.1016/S0378-7753(02)00229-X,PTMC,[Cu]OC(=O)OCCC[Au],[Cu]OC(=O)OCCC[Au],,,,,,0.909090909,0.737291644,,,,,,,,299817.3973,,2938.583603,102.0278603,,,Dioctyl Sebacate,CCCCC(CC)COC(=O)CCCCCCCCC(=O)OCC(CC)CCCC,,,,0.15,,,,,,,426.3709101,,,426.3709101,,,,,,,,,,,,,,,,,,,,,,,,,,,,,LiTFO,O=S(=O)([O-])C(F)(F)F.[Li+],0.090909091,0.112708356,0.979527868,155.9680291,,,,,,,,,,-16.6436,,82,1.97E-06,-5.706299424
,,8/7/2020,GB,,,doi.org/10.1016/S0378-7753(02)00229-X,PTMC,[Cu]OC(=O)OCCC[Au],[Cu]OC(=O)OCCC[Au],,,,,,0.909090909,0.737291644,,,,,,,,299817.3973,,2938.583603,102.0278603,,,Dioctyl Sebacate,CCCCC(CC)COC(=O)CCCCCCCCC(=O)OCC(CC)CCCC,,,,0.15,,,,,,,426.3709101,,,426.3709101,,,,,,,,,,,,,,,,,,,,,,,,,,,,,LiTFO,O=S(=O)([O-])C(F)(F)F.[Li+],0.090909091,0.112708356,0.979527868,155.9680291,,,,,,,,,,-16.6436,,74,1.12E-06,-5.949701464
,,8/7/2020,GB,,,doi.org/10.1016/S0378-7753(02)00229-X,PTMC,[Cu]OC(=O)OCCC[Au],[Cu]OC(=O)OCCC[Au],,,,,,0.909090909,0.737291644,,,,,,,,299817.3973,,2938.583603,102.0278603,,,Dioctyl Sebacate,CCCCC(CC)COC(=O)CCCCCCCCC(=O)OCC(CC)CCCC,,,,0.15,,,,,,,426.3709101,,,426.3709101,,,,,,,,,,,,,,,,,,,,,,,,,,,,,LiTFO,O=S(=O)([O-])C(F)(F)F.[Li+],0.090909091,0.112708356,0.979527868,155.9680291,,,,,,,,,,-16.6436,,66,5.96E-07,-6.22479965
,,8/7/2020,GB,,,doi.org/10.1016/S0378-7753(02)00229-X,PTMC,[Cu]OC(=O)OCCC[Au],[Cu]OC(=O)OCCC[Au],,,,,,0.909090909,0.737291644,,,,,,,,299817.3973,,2938.583603,102.0278603,,,Dioctyl Sebacate,CCCCC(CC)COC(=O)CCCCCCCCC(=O)OCC(CC)CCCC,,,,0.15,,,,,,,426.3709101,,,426.3709101,,,,,,,,,,,,,,,,,,,,,,,,,,,,,LiTFO,O=S(=O)([O-])C(F)(F)F.[Li+],0.090909091,0.112708356,0.979527868,155.9680291,,,,,,,,,,-16.6436,,60,3.16E-07,-6.499999679
,,8/7/2020,GB,,,doi.org/10.1016/S0378-7753(02)00229-X,PTMC,[Cu]OC(=O)OCCC[Au],[Cu]OC(=O)OCCC[Au],,,,,,0.909090909,0.737291644,,,,,,,,299817.3973,,2938.583603,102.0278603,,,Dioctyl Sebacate,CCCCC(CC)COC(=O)CCCCCCCCC(=O)OCC(CC)CCCC,,,,0.15,,,,,,,426.3709101,,,426.3709101,,,,,,,,,,,,,,,,,,,,,,,,,,,,,LiTFO,O=S(=O)([O-])C(F)(F)F.[Li+],0.090909091,0.112708356,0.979527868,155.9680291,,,,,,,,,,-16.6436,,55,2.25E-07,-6.648099382
,,8/7/2020,GB,,,doi.org/10.1016/S0378-7753(02)00229-X,PTMC,[Cu]OC(=O)OCCC[Au],[Cu]OC(=O)OCCC[Au],,,,,,0.909090909,0.737291644,,,,,,,,299817.3973,,2938.583603,102.0278603,,,Dioctyl Sebacate,CCCCC(CC)COC(=O)CCCCCCCCC(=O)OCC(CC)CCCC,,,,0.15,,,,,,,426.3709101,,,426.3709101,,,,,,,,,,,,,,,,,,,,,,,,,,,,,LiTFO,O=S(=O)([O-])C(F)(F)F.[Li+],0.090909091,0.112708356,0.979527868,155.9680291,,,,,,,,,,-16.6436,,38,4.08E-08,-7.388900443
,,8/7/2020,GB,,,doi.org/10.1016/S0378-7753(02)00229-X,PTMC,[Cu]OC(=O)OCCC[Au],[Cu]OC(=O)OCCC[Au],,,,,,0.909090909,0.737291644,,,,,,,,299817.3973,,2938.583603,102.0278603,,,Dioctyl Sebacate,CCCCC(CC)COC(=O)CCCCCCCCC(=O)OCC(CC)CCCC,,,,0.15,,,,,,,426.3709101,,,426.3709101,,,,,,,,,,,,,,,,,,,,,,,,,,,,,LiTFO,O=S(=O)([O-])C(F)(F)F.[Li+],0.090909091,0.112708356,0.979527868,155.9680291,,,,,,,,,,-16.6436,,32,1.58E-08,-7.801601368
,,8/7/2020,GB,,,doi.org/10.1016/S0378-7753(02)00229-X,PTMC,[Cu]OC(=O)OCCC[Au],[Cu]OC(=O)OCCC[Au],,,,,,0.909090909,0.905913285,,,,,,,,299817.3973,,2938.583603,102.0278603,,,,,,,,,,,,,,,,,,,,,,,,,,,,,,,,,,,,,,,,,,,,,,,LiClO4,[Li+].[O-][Cl+3]([O-])([O-])[O-],0.090909091,0.094086715,0.979527868,105.9645157,,,,,,,,,,,,82,8.80E-06,-5.055300235
,,8/7/2020,GB,,,doi.org/10.1016/S0378-7753(02)00229-X,PTMC,[Cu]OC(=O)OCCC[Au],[Cu]OC(=O)OCCC[Au],,,,,,0.909090909,0.905913285,,,,,,,,299817.3973,,2938.583603,102.0278603,,,,,,,,,,,,,,,,,,,,,,,,,,,,,,,,,,,,,,,,,,,,,,,LiClO4,[Li+].[O-][Cl+3]([O-])([O-])[O-],0.090909091,0.094086715,0.979527868,105.9645157,,,,,,,,,,,,79,6.98E-06,-5.156200579
,,8/7/2020,GB,,,doi.org/10.1016/S0378-7753(02)00229-X,PTMC,[Cu]OC(=O)OCCC[Au],[Cu]OC(=O)OCCC[Au],,,,,,0.909090909,0.905913285,,,,,,,,299817.3973,,2938.583603,102.0278603,,,,,,,,,,,,,,,,,,,,,,,,,,,,,,,,,,,,,,,,,,,,,,,LiClO4,[Li+].[O-][Cl+3]([O-])([O-])[O-],0.090909091,0.094086715,0.979527868,105.9645157,,,,,,,,,,,,75,4.52E-06,-5.344400612
,,8/7/2020,GB,,,doi.org/10.1016/S0378-7753(02)00229-X,PTMC,[Cu]OC(=O)OCCC[Au],[Cu]OC(=O)OCCC[Au],,,,,,0.909090909,0.905913285,,,,,,,,299817.3973,,2938.583603,102.0278603,,,,,,,,,,,,,,,,,,,,,,,,,,,,,,,,,,,,,,,,,,,,,,,LiClO4,[Li+].[O-][Cl+3]([O-])([O-])[O-],0.090909091,0.094086715,0.979527868,105.9645157,,,,,,,,,,,,67,2.16E-06,-5.665707128
,,8/7/2020,GB,,,doi.org/10.1016/S0378-7753(02)00229-X,PTMC,[Cu]OC(=O)OCCC[Au],[Cu]OC(=O)OCCC[Au],,,,,,0.909090909,0.905913285,,,,,,,,299817.3973,,2938.583603,102.0278603,,,,,,,,,,,,,,,,,,,,,,,,,,,,,,,,,,,,,,,,,,,,,,,LiClO4,[Li+].[O-][Cl+3]([O-])([O-])[O-],0.090909091,0.094086715,0.979527868,105.9645157,,,,,,,,,,,,62,1.23E-06,-5.908896056
,,8/7/2020,GB,,,doi.org/10.1016/S0378-7753(02)00229-X,PTMC,[Cu]OC(=O)OCCC[Au],[Cu]OC(=O)OCCC[Au],,,,,,0.909090909,0.905913285,,,,,,,,299817.3973,,2938.583603,102.0278603,,,,,,,,,,,,,,,,,,,,,,,,,,,,,,,,,,,,,,,,,,,,,,,LiClO4,[Li+].[O-][Cl+3]([O-])([O-])[O-],0.090909091,0.094086715,0.979527868,105.9645157,,,,,,,,,,,,56,6.54E-07,-6.184302738
,,8/7/2020,GB,,,doi.org/10.1016/S0378-7753(02)00229-X,PTMC,[Cu]OC(=O)OCCC[Au],[Cu]OC(=O)OCCC[Au],,,,,,0.909090909,0.905913285,,,,,,,,299817.3973,,2938.583603,102.0278603,,,,,,,,,,,,,,,,,,,,,,,,,,,,,,,,,,,,,,,,,,,,,,,LiClO4,[Li+].[O-][Cl+3]([O-])([O-])[O-],0.090909091,0.094086715,0.979527868,105.9645157,,,,,,,,,,,,50,3.09E-07,-6.509999358
,,8/7/2020,GB,,,doi.org/10.1016/S0378-7753(02)00229-X,PTMC,[Cu]OC(=O)OCCC[Au],[Cu]OC(=O)OCCC[Au],,,,,,0.909090909,0.905913285,,,,,,,,299817.3973,,2938.583603,102.0278603,,,,,,,,,,,,,,,,,,,,,,,,,,,,,,,,,,,,,,,,,,,,,,,LiClO4,[Li+].[O-][Cl+3]([O-])([O-])[O-],0.090909091,0.094086715,0.979527868,105.9645157,,,,,,,,,,,,39,7.11E-08,-7.147898349
,,8/7/2020,GB,,,doi.org/10.1016/S0378-7753(02)00229-X,PTMC,[Cu]OC(=O)OCCC[Au],[Cu]OC(=O)OCCC[Au],,,,,,0.909090909,0.905913285,,,,,,,,299817.3973,,2938.583603,102.0278603,,,,,,,,,,,,,,,,,,,,,,,,,,,,,,,,,,,,,,,,,,,,,,,LiClO4,[Li+].[O-][Cl+3]([O-])([O-])[O-],0.090909091,0.094086715,0.979527868,105.9645157,,,,,,,,,,,,32,2.47E-08,-7.606705644
,,8/7/2020,GB,,,doi.org/10.1016/S0378-7753(02)00229-X,PTMC,[Cu]OC(=O)OCCC[Au],[Cu]OC(=O)OCCC[Au],,,,,,0.909090909,0.905913285,,,,,,,,299817.3973,,2938.583603,102.0278603,,,,,,,,,,,,,,,,,,,,,,,,,,,,,,,,,,,,,,,,,,,,,,,LiClO4,[Li+].[O-][Cl+3]([O-])([O-])[O-],0.090909091,0.094086715,0.979527868,105.9645157,,,,,,,,,,,,24,4.66E-09,-8.331502262
,,8/7/2020,GB,,,doi.org/10.1016/S0378-7753(02)00229-X,PTMC,[Cu]OC(=O)OCCC[Au],[Cu]OC(=O)OCCC[Au],,,,,,0.909090909,0.860617621,,,,,,,,299817.3973,,2938.583603,102.0278603,,,Trimethylene Carbonate,O=C1OCCCO1,,,,0.05,,,,,,,102.0316941,,,102.0316941,,,,,,,,,,,,,,,,,,,,,,,,,,,,,LiClO4,[Li+].[O-][Cl+3]([O-])([O-])[O-],0.090909091,0.089382379,0.979527868,105.9645157,,,,,,,,,,,,91,3.13E-05,-4.504802682
,,8/7/2020,GB,,,doi.org/10.1016/S0378-7753(02)00229-X,PTMC,[Cu]OC(=O)OCCC[Au],[Cu]OC(=O)OCCC[Au],,,,,,0.909090909,0.860617621,,,,,,,,299817.3973,,2938.583603,102.0278603,,,Trimethylene Carbonate,O=C1OCCCO1,,,,0.05,,,,,,,102.0316941,,,102.0316941,,,,,,,,,,,,,,,,,,,,,,,,,,,,,LiClO4,[Li+].[O-][Cl+3]([O-])([O-])[O-],0.090909091,0.089382379,0.979527868,105.9645157,,,,,,,,,,,,87,2.38E-05,-4.624007361
,,8/7/2020,GB,,,doi.org/10.1016/S0378-7753(02)00229-X,PTMC,[Cu]OC(=O)OCCC[Au],[Cu]OC(=O)OCCC[Au],,,,,,0.909090909,0.860617621,,,,,,,,299817.3973,,2938.583603,102.0278603,,,Trimethylene Carbonate,O=C1OCCCO1,,,,0.05,,,,,,,102.0316941,,,102.0316941,,,,,,,,,,,,,,,,,,,,,,,,,,,,,LiClO4,[Li+].[O-][Cl+3]([O-])([O-])[O-],0.090909091,0.089382379,0.979527868,105.9645157,,,,,,,,,,,,81,1.61E-05,-4.794011149
,,8/7/2020,GB,,,doi.org/10.1016/S0378-7753(02)00229-X,PTMC,[Cu]OC(=O)OCCC[Au],[Cu]OC(=O)OCCC[Au],,,,,,0.909090909,0.860617621,,,,,,,,299817.3973,,2938.583603,102.0278603,,,Trimethylene Carbonate,O=C1OCCCO1,,,,0.05,,,,,,,102.0316941,,,102.0316941,,,,,,,,,,,,,,,,,,,,,,,,,,,,,LiClO4,[Li+].[O-][Cl+3]([O-])([O-])[O-],0.090909091,0.089382379,0.979527868,105.9645157,,,,,,,,,,,,76,1.21E-05,-4.918004975
,,8/7/2020,GB,,,doi.org/10.1016/S0378-7753(02)00229-X,PTMC,[Cu]OC(=O)OCCC[Au],[Cu]OC(=O)OCCC[Au],,,,,,0.909090909,0.860617621,,,,,,,,299817.3973,,2938.583603,102.0278603,,,Trimethylene Carbonate,O=C1OCCCO1,,,,0.05,,,,,,,102.0316941,,,102.0316941,,,,,,,,,,,,,,,,,,,,,,,,,,,,,LiClO4,[Li+].[O-][Cl+3]([O-])([O-])[O-],0.090909091,0.089382379,0.979527868,105.9645157,,,,,,,,,,,,72,8.80E-06,-5.055699967
,,8/7/2020,GB,,,doi.org/10.1016/S0378-7753(02)00229-X,PTMC,[Cu]OC(=O)OCCC[Au],[Cu]OC(=O)OCCC[Au],,,,,,0.909090909,0.860617621,,,,,,,,299817.3973,,2938.583603,102.0278603,,,Trimethylene Carbonate,O=C1OCCCO1,,,,0.05,,,,,,,102.0316941,,,102.0316941,,,,,,,,,,,,,,,,,,,,,,,,,,,,,LiClO4,[Li+].[O-][Cl+3]([O-])([O-])[O-],0.090909091,0.089382379,0.979527868,105.9645157,,,,,,,,,,,,65,4.29E-06,-5.367795867
,,8/7/2020,GB,,,doi.org/10.1016/S0378-7753(02)00229-X,PTMC,[Cu]OC(=O)OCCC[Au],[Cu]OC(=O)OCCC[Au],,,,,,0.909090909,0.860617621,,,,,,,,299817.3973,,2938.583603,102.0278603,,,Trimethylene Carbonate,O=C1OCCCO1,,,,0.05,,,,,,,102.0316941,,,102.0316941,,,,,,,,,,,,,,,,,,,,,,,,,,,,,LiClO4,[Li+].[O-][Cl+3]([O-])([O-])[O-],0.090909091,0.089382379,0.979527868,105.9645157,,,,,,,,,,,,60,2.84E-06,-5.546895802
,,8/7/2020,GB,,,doi.org/10.1016/S0378-7753(02)00229-X,PTMC,[Cu]OC(=O)OCCC[Au],[Cu]OC(=O)OCCC[Au],,,,,,0.909090909,0.860617621,,,,,,,,299817.3973,,2938.583603,102.0278603,,,Trimethylene Carbonate,O=C1OCCCO1,,,,0.05,,,,,,,102.0316941,,,102.0316941,,,,,,,,,,,,,,,,,,,,,,,,,,,,,LiClO4,[Li+].[O-][Cl+3]([O-])([O-])[O-],0.090909091,0.089382379,0.979527868,105.9645157,,,,,,,,,,,,51,1.12E-06,-5.950588139
,,8/7/2020,GB,,,doi.org/10.1016/S0378-7753(02)00229-X,PTMC,[Cu]OC(=O)OCCC[Au],[Cu]OC(=O)OCCC[Au],,,,,,0.909090909,0.860617621,,,,,,,,299817.3973,,2938.583603,102.0278603,,,Trimethylene Carbonate,O=C1OCCCO1,,,,0.05,,,,,,,102.0316941,,,102.0316941,,,,,,,,,,,,,,,,,,,,,,,,,,,,,LiClO4,[Li+].[O-][Cl+3]([O-])([O-])[O-],0.090909091,0.089382379,0.979527868,105.9645157,,,,,,,,,,,,41,2.99E-07,-6.524299763
,,8/7/2020,GB,,,doi.org/10.1016/S0378-7753(02)00229-X,PTMC,[Cu]OC(=O)OCCC[Au],[Cu]OC(=O)OCCC[Au],,,,,,0.909090909,0.860617621,,,,,,,,299817.3973,,2938.583603,102.0278603,,,Trimethylene Carbonate,O=C1OCCCO1,,,,0.05,,,,,,,102.0316941,,,102.0316941,,,,,,,,,,,,,,,,,,,,,,,,,,,,,LiClO4,[Li+].[O-][Cl+3]([O-])([O-])[O-],0.090909091,0.089382379,0.979527868,105.9645157,,,,,,,,,,,,35,1.46E-07,-6.836391437
,,8/7/2020,GB,,,doi.org/10.1016/S0378-7753(02)00229-X,PTMC,[Cu]OC(=O)OCCC[Au],[Cu]OC(=O)OCCC[Au],,,,,,0.909090909,0.860617621,,,,,,,,299817.3973,,2938.583603,102.0278603,,,Trimethylene Carbonate,O=C1OCCCO1,,,,0.05,,,,,,,102.0316941,,,102.0316941,,,,,,,,,,,,,,,,,,,,,,,,,,,,,LiClO4,[Li+].[O-][Cl+3]([O-])([O-])[O-],0.090909091,0.089382379,0.979527868,105.9645157,,,,,,,,,,,,29,5.34E-08,-7.272296116
,,8/7/2020,GB,,,doi.org/10.1016/S0378-7753(02)00229-X,PTMC,[Cu]OC(=O)OCCC[Au],[Cu]OC(=O)OCCC[Au],,,,,,0.909090909,0.860617621,,,,,,,,299817.3973,,2938.583603,102.0278603,,,Trimethylene Carbonate,O=C1OCCCO1,,,,0.05,,,,,,,102.0316941,,,102.0316941,,,,,,,,,,,,,,,,,,,,,,,,,,,,,LiClO4,[Li+].[O-][Cl+3]([O-])([O-])[O-],0.090909091,0.089382379,0.979527868,105.9645157,,,,,,,,,,,,23,2.18E-08,-7.662301194
,,8/7/2020,GB,,,doi.org/10.1016/S0378-7753(02)00229-X,PTMC,[Cu]OC(=O)OCCC[Au],[Cu]OC(=O)OCCC[Au],,,,,,0.909090909,0.815321957,,,,,,,,299817.3973,,2938.583603,102.0278603,,,Trimethylene Carbonate,O=C1OCCCO1,,,,0.1,,,,,,,102.0316941,,,102.0316941,,,,,,,,,,,,,,,,,,,,,,,,,,,,,LiClO4,[Li+].[O-][Cl+3]([O-])([O-])[O-],0.090909091,0.084678044,0.979527868,105.9645157,,,,,,,,,,,,59,4.38E-06,-5.358902838
,,8/7/2020,GB,,,doi.org/10.1016/S0378-7753(02)00229-X,PTMC,[Cu]OC(=O)OCCC[Au],[Cu]OC(=O)OCCC[Au],,,,,,0.909090909,0.815321957,,,,,,,,299817.3973,,2938.583603,102.0278603,,,Trimethylene Carbonate,O=C1OCCCO1,,,,0.1,,,,,,,102.0316941,,,102.0316941,,,,,,,,,,,,,,,,,,,,,,,,,,,,,LiClO4,[Li+].[O-][Cl+3]([O-])([O-])[O-],0.090909091,0.084678044,0.979527868,105.9645157,,,,,,,,,,,,52,2.40E-06,-5.620603825
,,8/7/2020,GB,,,doi.org/10.1016/S0378-7753(02)00229-X,PTMC,[Cu]OC(=O)OCCC[Au],[Cu]OC(=O)OCCC[Au],,,,,,0.909090909,0.815321957,,,,,,,,299817.3973,,2938.583603,102.0278603,,,Trimethylene Carbonate,O=C1OCCCO1,,,,0.1,,,,,,,102.0316941,,,102.0316941,,,,,,,,,,,,,,,,,,,,,,,,,,,,,LiClO4,[Li+].[O-][Cl+3]([O-])([O-])[O-],0.090909091,0.084678044,0.979527868,105.9645157,,,,,,,,,,,,46,1.35E-06,-5.868509654
,,8/7/2020,GB,,,doi.org/10.1016/S0378-7753(02)00229-X,PTMC,[Cu]OC(=O)OCCC[Au],[Cu]OC(=O)OCCC[Au],,,,,,0.909090909,0.815321957,,,,,,,,299817.3973,,2938.583603,102.0278603,,,Trimethylene Carbonate,O=C1OCCCO1,,,,0.1,,,,,,,102.0316941,,,102.0316941,,,,,,,,,,,,,,,,,,,,,,,,,,,,,LiClO4,[Li+].[O-][Cl+3]([O-])([O-])[O-],0.090909091,0.084678044,0.979527868,105.9645157,,,,,,,,,,,,39,6.32E-07,-6.199001271
,,8/7/2020,GB,,,doi.org/10.1016/S0378-7753(02)00229-X,PTMC,[Cu]OC(=O)OCCC[Au],[Cu]OC(=O)OCCC[Au],,,,,,0.909090909,0.815321957,,,,,,,,299817.3973,,2938.583603,102.0278603,,,Trimethylene Carbonate,O=C1OCCCO1,,,,0.1,,,,,,,102.0316941,,,102.0316941,,,,,,,,,,,,,,,,,,,,,,,,,,,,,LiClO4,[Li+].[O-][Cl+3]([O-])([O-])[O-],0.090909091,0.084678044,0.979527868,105.9645157,,,,,,,,,,,,32,2.95E-07,-6.529501307
,,8/7/2020,GB,,,doi.org/10.1016/S0378-7753(02)00229-X,PTMC,[Cu]OC(=O)OCCC[Au],[Cu]OC(=O)OCCC[Au],,,,,,0.909090909,0.815321957,,,,,,,,299817.3973,,2938.583603,102.0278603,,,Trimethylene Carbonate,O=C1OCCCO1,,,,0.1,,,,,,,102.0316941,,,102.0316941,,,,,,,,,,,,,,,,,,,,,,,,,,,,,LiClO4,[Li+].[O-][Cl+3]([O-])([O-])[O-],0.090909091,0.084678044,0.979527868,105.9645157,,,,,,,,,,,,26,1.46E-07,-6.83698779
,,8/7/2020,GB,,,doi.org/10.1016/S0378-7753(02)00229-X,PTMC,[Cu]OC(=O)OCCC[Au],[Cu]OC(=O)OCCC[Au],,,,,,0.909090909,0.770026292,,,,,,,,299817.3973,,2938.583603,102.0278603,,,Trimethylene Carbonate,O=C1OCCCO1,,,,0.15,,,,,,,102.0316941,,,102.0316941,,,,,,,,,,,,,,,,,,,,,,,,,,,,,LiClO4,[Li+].[O-][Cl+3]([O-])([O-])[O-],0.090909091,0.079973708,0.979527868,105.9645157,,,,,,,,,,-28.7622,,85,6.84E-06,-5.165197946
,,8/7/2020,GB,,,doi.org/10.1016/S0378-7753(02)00229-X,PTMC,[Cu]OC(=O)OCCC[Au],[Cu]OC(=O)OCCC[Au],,,,,,0.909090909,0.770026292,,,,,,,,299817.3973,,2938.583603,102.0278603,,,Trimethylene Carbonate,O=C1OCCCO1,,,,0.15,,,,,,,102.0316941,,,102.0316941,,,,,,,,,,,,,,,,,,,,,,,,,,,,,LiClO4,[Li+].[O-][Cl+3]([O-])([O-])[O-],0.090909091,0.079973708,0.979527868,105.9645157,,,,,,,,,,-28.7622,,80,3.30E-06,-5.481696678
,,8/7/2020,GB,,,doi.org/10.1016/S0378-7753(02)00229-X,PTMC,[Cu]OC(=O)OCCC[Au],[Cu]OC(=O)OCCC[Au],,,,,,0.909090909,0.770026292,,,,,,,,299817.3973,,2938.583603,102.0278603,,,Trimethylene Carbonate,O=C1OCCCO1,,,,0.15,,,,,,,102.0316941,,,102.0316941,,,,,,,,,,,,,,,,,,,,,,,,,,,,,LiClO4,[Li+].[O-][Cl+3]([O-])([O-])[O-],0.090909091,0.079973708,0.979527868,105.9645157,,,,,,,,,,-28.7622,,76,2.18E-06,-5.660608191
,,8/7/2020,GB,,,doi.org/10.1016/S0378-7753(02)00229-X,PTMC,[Cu]OC(=O)OCCC[Au],[Cu]OC(=O)OCCC[Au],,,,,,0.909090909,0.770026292,,,,,,,,299817.3973,,2938.583603,102.0278603,,,Trimethylene Carbonate,O=C1OCCCO1,,,,0.15,,,,,,,102.0316941,,,102.0316941,,,,,,,,,,,,,,,,,,,,,,,,,,,,,LiClO4,[Li+].[O-][Cl+3]([O-])([O-])[O-],0.090909091,0.079973708,0.979527868,105.9645157,,,,,,,,,,-28.7622,,70,1.30E-06,-5.885589198
,,8/7/2020,GB,,,doi.org/10.1016/S0378-7753(02)00229-X,PTMC,[Cu]OC(=O)OCCC[Au],[Cu]OC(=O)OCCC[Au],,,,,,0.909090909,0.770026292,,,,,,,,299817.3973,,2938.583603,102.0278603,,,Trimethylene Carbonate,O=C1OCCCO1,,,,0.15,,,,,,,102.0316941,,,102.0316941,,,,,,,,,,,,,,,,,,,,,,,,,,,,,LiClO4,[Li+].[O-][Cl+3]([O-])([O-])[O-],0.090909091,0.079973708,0.979527868,105.9645157,,,,,,,,,,-28.7622,,65,8.09E-07,-6.092099796
,,8/7/2020,GB,,,doi.org/10.1016/S0378-7753(02)00229-X,PTMC,[Cu]OC(=O)OCCC[Au],[Cu]OC(=O)OCCC[Au],,,,,,0.909090909,0.770026292,,,,,,,,299817.3973,,2938.583603,102.0278603,,,Trimethylene Carbonate,O=C1OCCCO1,,,,0.15,,,,,,,102.0316941,,,102.0316941,,,,,,,,,,,,,,,,,,,,,,,,,,,,,LiClO4,[Li+].[O-][Cl+3]([O-])([O-])[O-],0.090909091,0.079973708,0.979527868,105.9645157,,,,,,,,,,-28.7622,,58,5.41E-07,-6.266602091
,,8/7/2020,GB,,,doi.org/10.1016/S0378-7753(02)00229-X,PTMC,[Cu]OC(=O)OCCC[Au],[Cu]OC(=O)OCCC[Au],,,,,,0.909090909,0.770026292,,,,,,,,299817.3973,,2938.583603,102.0278603,,,Trimethylene Carbonate,O=C1OCCCO1,,,,0.15,,,,,,,102.0316941,,,102.0316941,,,,,,,,,,,,,,,,,,,,,,,,,,,,,LiClO4,[Li+].[O-][Cl+3]([O-])([O-])[O-],0.090909091,0.079973708,0.979527868,105.9645157,,,,,,,,,,-28.7622,,53,3.58E-07,-6.445704711
,,8/7/2020,GB,,,doi.org/10.1016/S0378-7753(02)00229-X,PTMC,[Cu]OC(=O)OCCC[Au],[Cu]OC(=O)OCCC[Au],,,,,,0.909090909,0.770026292,,,,,,,,299817.3973,,2938.583603,102.0278603,,,Trimethylene Carbonate,O=C1OCCCO1,,,,0.15,,,,,,,102.0316941,,,102.0316941,,,,,,,,,,,,,,,,,,,,,,,,,,,,,LiClO4,[Li+].[O-][Cl+3]([O-])([O-])[O-],0.090909091,0.079973708,0.979527868,105.9645157,,,,,,,,,,-28.7622,,47,2.30E-07,-6.638498812
,,8/7/2020,GB,,,doi.org/10.1016/S0378-7753(02)00229-X,PTMC,[Cu]OC(=O)OCCC[Au],[Cu]OC(=O)OCCC[Au],,,,,,0.909090909,0.770026292,,,,,,,,299817.3973,,2938.583603,102.0278603,,,Trimethylene Carbonate,O=C1OCCCO1,,,,0.15,,,,,,,102.0316941,,,102.0316941,,,,,,,,,,,,,,,,,,,,,,,,,,,,,LiClO4,[Li+].[O-][Cl+3]([O-])([O-])[O-],0.090909091,0.079973708,0.979527868,105.9645157,,,,,,,,,,-28.7622,,43,1.57E-07,-6.803713251
,,8/7/2020,GB,,,doi.org/10.1016/S0378-7753(02)00229-X,PTMC,[Cu]OC(=O)OCCC[Au],[Cu]OC(=O)OCCC[Au],,,,,,0.909090909,0.770026292,,,,,,,,299817.3973,,2938.583603,102.0278603,,,Trimethylene Carbonate,O=C1OCCCO1,,,,0.15,,,,,,,102.0316941,,,102.0316941,,,,,,,,,,,,,,,,,,,,,,,,,,,,,LiClO4,[Li+].[O-][Cl+3]([O-])([O-])[O-],0.090909091,0.079973708,0.979527868,105.9645157,,,,,,,,,,-28.7622,,37,1.01E-07,-6.996711841
,,8/7/2020,GB,,,doi.org/10.1016/S0378-7753(02)00229-X,PTMC,[Cu]OC(=O)OCCC[Au],[Cu]OC(=O)OCCC[Au],,,,,,0.909090909,0.770026292,,,,,,,,299817.3973,,2938.583603,102.0278603,,,Trimethylene Carbonate,O=C1OCCCO1,,,,0.15,,,,,,,102.0316941,,,102.0316941,,,,,,,,,,,,,,,,,,,,,,,,,,,,,LiClO4,[Li+].[O-][Cl+3]([O-])([O-])[O-],0.090909091,0.079973708,0.979527868,105.9645157,,,,,,,,,,-28.7622,,26,3.97E-08,-7.400804924
,,8/7/2020,GB,,,doi.org/10.1016/S0378-7753(02)00229-X,PTMC,[Cu]OC(=O)OCCC[Au],[Cu]OC(=O)OCCC[Au],,,,,,0.909090909,0.905913285,,,,,,,,299817.3973,,2938.583603,102.0278603,,,,,,,,,,,,,,,,,,,,,,,,,,,,,,,,,,,,,,,,,,,,,,,LiClO4,[Li+].[O-][Cl+3]([O-])([O-])[O-],0.090909091,0.094086715,0.979527868,105.9645157,,,,,,,,,,,,82,9.29E-06,-5.03209977
,,8/7/2020,GB,,,doi.org/10.1016/S0378-7753(02)00229-X,PTMC,[Cu]OC(=O)OCCC[Au],[Cu]OC(=O)OCCC[Au],,,,,,0.909090909,0.905913285,,,,,,,,299817.3973,,2938.583603,102.0278603,,,,,,,,,,,,,,,,,,,,,,,,,,,,,,,,,,,,,,,,,,,,,,,LiClO4,[Li+].[O-][Cl+3]([O-])([O-])[O-],0.090909091,0.094086715,0.979527868,105.9645157,,,,,,,,,,,,79,7.44E-06,-5.128400214
,,8/7/2020,GB,,,doi.org/10.1016/S0378-7753(02)00229-X,PTMC,[Cu]OC(=O)OCCC[Au],[Cu]OC(=O)OCCC[Au],,,,,,0.909090909,0.905913285,,,,,,,,299817.3973,,2938.583603,102.0278603,,,,,,,,,,,,,,,,,,,,,,,,,,,,,,,,,,,,,,,,,,,,,,,LiClO4,[Li+].[O-][Cl+3]([O-])([O-])[O-],0.090909091,0.094086715,0.979527868,105.9645157,,,,,,,,,,,,74,4.48E-06,-5.348599858
,,8/7/2020,GB,,,doi.org/10.1016/S0378-7753(02)00229-X,PTMC,[Cu]OC(=O)OCCC[Au],[Cu]OC(=O)OCCC[Au],,,,,,0.909090909,0.905913285,,,,,,,,299817.3973,,2938.583603,102.0278603,,,,,,,,,,,,,,,,,,,,,,,,,,,,,,,,,,,,,,,,,,,,,,,LiClO4,[Li+].[O-][Cl+3]([O-])([O-])[O-],0.090909091,0.094086715,0.979527868,105.9645157,,,,,,,,,,,,67,2.21E-06,-5.656000931
,,8/7/2020,GB,,,doi.org/10.1016/S0378-7753(02)00229-X,PTMC,[Cu]OC(=O)OCCC[Au],[Cu]OC(=O)OCCC[Au],,,,,,0.909090909,0.905913285,,,,,,,,299817.3973,,2938.583603,102.0278603,,,,,,,,,,,,,,,,,,,,,,,,,,,,,,,,,,,,,,,,,,,,,,,LiClO4,[Li+].[O-][Cl+3]([O-])([O-])[O-],0.090909091,0.094086715,0.979527868,105.9645157,,,,,,,,,,,,62,1.28E-06,-5.894401262
,,8/7/2020,GB,,,doi.org/10.1016/S0378-7753(02)00229-X,PTMC,[Cu]OC(=O)OCCC[Au],[Cu]OC(=O)OCCC[Au],,,,,,0.909090909,0.905913285,,,,,,,,299817.3973,,2938.583603,102.0278603,,,,,,,,,,,,,,,,,,,,,,,,,,,,,,,,,,,,,,,,,,,,,,,LiClO4,[Li+].[O-][Cl+3]([O-])([O-])[O-],0.090909091,0.094086715,0.979527868,105.9645157,,,,,,,,,,,,55,6.69E-07,-6.174300019
,,8/7/2020,GB,,,doi.org/10.1016/S0378-7753(02)00229-X,PTMC,[Cu]OC(=O)OCCC[Au],[Cu]OC(=O)OCCC[Au],,,,,,0.909090909,0.905913285,,,,,,,,299817.3973,,2938.583603,102.0278603,,,,,,,,,,,,,,,,,,,,,,,,,,,,,,,,,,,,,,,,,,,,,,,LiClO4,[Li+].[O-][Cl+3]([O-])([O-])[O-],0.090909091,0.094086715,0.979527868,105.9645157,,,,,,,,,,,,50,3.26E-07,-6.486200622
,,8/7/2020,GB,,,doi.org/10.1016/S0378-7753(02)00229-X,PTMC,[Cu]OC(=O)OCCC[Au],[Cu]OC(=O)OCCC[Au],,,,,,0.909090909,0.905913285,,,,,,,,299817.3973,,2938.583603,102.0278603,,,,,,,,,,,,,,,,,,,,,,,,,,,,,,,,,,,,,,,,,,,,,,,LiClO4,[Li+].[O-][Cl+3]([O-])([O-])[O-],0.090909091,0.094086715,0.979527868,105.9645157,,,,,,,,,,,,39,7.44E-08,-7.128400214
,,8/7/2020,GB,,,doi.org/10.1016/S0378-7753(02)00229-X,PTMC,[Cu]OC(=O)OCCC[Au],[Cu]OC(=O)OCCC[Au],,,,,,0.909090909,0.905913285,,,,,,,,299817.3973,,2938.583603,102.0278603,,,,,,,,,,,,,,,,,,,,,,,,,,,,,,,,,,,,,,,,,,,,,,,LiClO4,[Li+].[O-][Cl+3]([O-])([O-])[O-],0.090909091,0.094086715,0.979527868,105.9645157,,,,,,,,,,,,32,2.51E-08,-7.600899372
,,8/7/2020,GB,,,doi.org/10.1016/S0378-7753(02)00229-X,PTMC,[Cu]OC(=O)OCCC[Au],[Cu]OC(=O)OCCC[Au],,,,,,0.909090909,0.905913285,,,,,,,,299817.3973,,2938.583603,102.0278603,,,,,,,,,,,,,,,,,,,,,,,,,,,,,,,,,,,,,,,,,,,,,,,LiClO4,[Li+].[O-][Cl+3]([O-])([O-])[O-],0.090909091,0.094086715,0.979527868,105.9645157,,,,,,,,,,,,23,4.62E-09,-8.334899531
,,8/7/2020,GB,,,doi.org/10.1016/S0378-7753(02)00229-X,PTMC,[Cu]OC(=O)OCCC[Au],[Cu]OC(=O)OCCC[Au],,,,,,0.909090909,0.860617621,,,,,,,,299817.3973,,2938.583603,102.0278603,,,Propylene Carbonate,O=C1OC(C)CO1,,,,0.05,,,,,,,102.0316941,,,102.0316941,,,,,,,,,,,,,,,,,,,,,,,,,,,,,LiClO4,[Li+].[O-][Cl+3]([O-])([O-])[O-],0.090909091,0.089382379,0.979527868,105.9645157,,,,,,,,,,,,88,0.000194581,-3.710899569
,,8/7/2020,GB,,,doi.org/10.1016/S0378-7753(02)00229-X,PTMC,[Cu]OC(=O)OCCC[Au],[Cu]OC(=O)OCCC[Au],,,,,,0.909090909,0.860617621,,,,,,,,299817.3973,,2938.583603,102.0278603,,,Propylene Carbonate,O=C1OC(C)CO1,,,,0.05,,,,,,,102.0316941,,,102.0316941,,,,,,,,,,,,,,,,,,,,,,,,,,,,,LiClO4,[Li+].[O-][Cl+3]([O-])([O-])[O-],0.090909091,0.089382379,0.979527868,105.9645157,,,,,,,,,,,,81,0.000126154,-3.899098975
,,8/7/2020,GB,,,doi.org/10.1016/S0378-7753(02)00229-X,PTMC,[Cu]OC(=O)OCCC[Au],[Cu]OC(=O)OCCC[Au],,,,,,0.909090909,0.860617621,,,,,,,,299817.3973,,2938.583603,102.0278603,,,Propylene Carbonate,O=C1OC(C)CO1,,,,0.05,,,,,,,102.0316941,,,102.0316941,,,,,,,,,,,,,,,,,,,,,,,,,,,,,LiClO4,[Li+].[O-][Cl+3]([O-])([O-])[O-],0.090909091,0.089382379,0.979527868,105.9645157,,,,,,,,,,,,76,9.59E-05,-4.018300059
,,8/7/2020,GB,,,doi.org/10.1016/S0378-7753(02)00229-X,PTMC,[Cu]OC(=O)OCCC[Au],[Cu]OC(=O)OCCC[Au],,,,,,0.909090909,0.860617621,,,,,,,,299817.3973,,2938.583603,102.0278603,,,Propylene Carbonate,O=C1OC(C)CO1,,,,0.05,,,,,,,102.0316941,,,102.0316941,,,,,,,,,,,,,,,,,,,,,,,,,,,,,LiClO4,[Li+].[O-][Cl+3]([O-])([O-])[O-],0.090909091,0.089382379,0.979527868,105.9645157,,,,,,,,,,,,70,6.77E-05,-4.169700102
,,8/7/2020,GB,,,doi.org/10.1016/S0378-7753(02)00229-X,PTMC,[Cu]OC(=O)OCCC[Au],[Cu]OC(=O)OCCC[Au],,,,,,0.909090909,0.860617621,,,,,,,,299817.3973,,2938.583603,102.0278603,,,Propylene Carbonate,O=C1OC(C)CO1,,,,0.05,,,,,,,102.0316941,,,102.0316941,,,,,,,,,,,,,,,,,,,,,,,,,,,,,LiClO4,[Li+].[O-][Cl+3]([O-])([O-])[O-],0.090909091,0.089382379,0.979527868,105.9645157,,,,,,,,,,,,64,4.34E-05,-4.36240021
,,8/7/2020,GB,,,doi.org/10.1016/S0378-7753(02)00229-X,PTMC,[Cu]OC(=O)OCCC[Au],[Cu]OC(=O)OCCC[Au],,,,,,0.909090909,0.860617621,,,,,,,,299817.3973,,2938.583603,102.0278603,,,Propylene Carbonate,O=C1OC(C)CO1,,,,0.05,,,,,,,102.0316941,,,102.0316941,,,,,,,,,,,,,,,,,,,,,,,,,,,,,LiClO4,[Li+].[O-][Cl+3]([O-])([O-])[O-],0.090909091,0.089382379,0.979527868,105.9645157,,,,,,,,,,,,58,3.44E-05,-4.463300182
,,8/7/2020,GB,,,doi.org/10.1016/S0378-7753(02)00229-X,PTMC,[Cu]OC(=O)OCCC[Au],[Cu]OC(=O)OCCC[Au],,,,,,0.909090909,0.860617621,,,,,,,,299817.3973,,2938.583603,102.0278603,,,Propylene Carbonate,O=C1OC(C)CO1,,,,0.05,,,,,,,102.0316941,,,102.0316941,,,,,,,,,,,,,,,,,,,,,,,,,,,,,LiClO4,[Li+].[O-][Cl+3]([O-])([O-])[O-],0.090909091,0.089382379,0.979527868,105.9645157,,,,,,,,,,,,50,1.61E-05,-4.793600535
,,8/7/2020,GB,,,doi.org/10.1016/S0378-7753(02)00229-X,PTMC,[Cu]OC(=O)OCCC[Au],[Cu]OC(=O)OCCC[Au],,,,,,0.909090909,0.860617621,,,,,,,,299817.3973,,2938.583603,102.0278603,,,Propylene Carbonate,O=C1OC(C)CO1,,,,0.05,,,,,,,102.0316941,,,102.0316941,,,,,,,,,,,,,,,,,,,,,,,,,,,,,LiClO4,[Li+].[O-][Cl+3]([O-])([O-])[O-],0.090909091,0.089382379,0.979527868,105.9645157,,,,,,,,,,,,42,8.27E-06,-5.082600057
,,8/7/2020,GB,,,doi.org/10.1016/S0378-7753(02)00229-X,PTMC,[Cu]OC(=O)OCCC[Au],[Cu]OC(=O)OCCC[Au],,,,,,0.909090909,0.860617621,,,,,,,,299817.3973,,2938.583603,102.0278603,,,Propylene Carbonate,O=C1OC(C)CO1,,,,0.05,,,,,,,102.0316941,,,102.0316941,,,,,,,,,,,,,,,,,,,,,,,,,,,,,LiClO4,[Li+].[O-][Cl+3]([O-])([O-])[O-],0.090909091,0.089382379,0.979527868,105.9645157,,,,,,,,,,,,36,5.09E-06,-5.293599736
,,8/7/2020,GB,,,doi.org/10.1016/S0378-7753(02)00229-X,PTMC,[Cu]OC(=O)OCCC[Au],[Cu]OC(=O)OCCC[Au],,,,,,0.909090909,0.860617621,,,,,,,,299817.3973,,2938.583603,102.0278603,,,Propylene Carbonate,O=C1OC(C)CO1,,,,0.05,,,,,,,102.0316941,,,102.0316941,,,,,,,,,,,,,,,,,,,,,,,,,,,,,LiClO4,[Li+].[O-][Cl+3]([O-])([O-])[O-],0.090909091,0.089382379,0.979527868,105.9645157,,,,,,,,,,,,30,3.03E-06,-5.518299451
,,8/7/2020,GB,,,doi.org/10.1016/S0378-7753(02)00229-X,PTMC,[Cu]OC(=O)OCCC[Au],[Cu]OC(=O)OCCC[Au],,,,,,0.909090909,0.860617621,,,,,,,,299817.3973,,2938.583603,102.0278603,,,Propylene Carbonate,O=C1OC(C)CO1,,,,0.05,,,,,,,102.0316941,,,102.0316941,,,,,,,,,,,,,,,,,,,,,,,,,,,,,LiClO4,[Li+].[O-][Cl+3]([O-])([O-])[O-],0.090909091,0.089382379,0.979527868,105.9645157,,,,,,,,,,,,23,1.53E-06,-5.816499543
,,8/7/2020,GB,,,doi.org/10.1016/S0378-7753(02)00229-X,PTMC,[Cu]OC(=O)OCCC[Au],[Cu]OC(=O)OCCC[Au],,,,,,0.909090909,0.815321957,,,,,,,,299817.3973,,2938.583603,102.0278603,,,Propylene Carbonate,O=C1OC(C)CO1,,,,0.1,,,,,,,102.0316941,,,102.0316941,,,,,,,,,,,,,,,,,,,,,,,,,,,,,LiClO4,[Li+].[O-][Cl+3]([O-])([O-])[O-],0.090909091,0.084678044,0.979527868,105.9645157,,,,,,,,,,,,91,7.36E-05,-4.133000058
,,8/7/2020,GB,,,doi.org/10.1016/S0378-7753(02)00229-X,PTMC,[Cu]OC(=O)OCCC[Au],[Cu]OC(=O)OCCC[Au],,,,,,0.909090909,0.815321957,,,,,,,,299817.3973,,2938.583603,102.0278603,,,Propylene Carbonate,O=C1OC(C)CO1,,,,0.1,,,,,,,102.0316941,,,102.0316941,,,,,,,,,,,,,,,,,,,,,,,,,,,,,LiClO4,[Li+].[O-][Cl+3]([O-])([O-])[O-],0.090909091,0.084678044,0.979527868,105.9645157,,,,,,,,,,,,87,5.48E-05,-4.26150008
,,8/7/2020,GB,,,doi.org/10.1016/S0378-7753(02)00229-X,PTMC,[Cu]OC(=O)OCCC[Au],[Cu]OC(=O)OCCC[Au],,,,,,0.909090909,0.815321957,,,,,,,,299817.3973,,2938.583603,102.0278603,,,Propylene Carbonate,O=C1OC(C)CO1,,,,0.1,,,,,,,102.0316941,,,102.0316941,,,,,,,,,,,,,,,,,,,,,,,,,,,,,LiClO4,[Li+].[O-][Cl+3]([O-])([O-])[O-],0.090909091,0.084678044,0.979527868,105.9645157,,,,,,,,,,,,80,3.71E-05,-4.431200066
,,8/7/2020,GB,,,doi.org/10.1016/S0378-7753(02)00229-X,PTMC,[Cu]OC(=O)OCCC[Au],[Cu]OC(=O)OCCC[Au],,,,,,0.909090909,0.815321957,,,,,,,,299817.3973,,2938.583603,102.0278603,,,Propylene Carbonate,O=C1OC(C)CO1,,,,0.1,,,,,,,102.0316941,,,102.0316941,,,,,,,,,,,,,,,,,,,,,,,,,,,,,LiClO4,[Li+].[O-][Cl+3]([O-])([O-])[O-],0.090909091,0.084678044,0.979527868,105.9645157,,,,,,,,,,,,75,2.53E-05,-4.596299662
,,8/7/2020,GB,,,doi.org/10.1016/S0378-7753(02)00229-X,PTMC,[Cu]OC(=O)OCCC[Au],[Cu]OC(=O)OCCC[Au],,,,,,0.909090909,0.815321957,,,,,,,,299817.3973,,2938.583603,102.0278603,,,Propylene Carbonate,O=C1OC(C)CO1,,,,0.1,,,,,,,102.0316941,,,102.0316941,,,,,,,,,,,,,,,,,,,,,,,,,,,,,LiClO4,[Li+].[O-][Cl+3]([O-])([O-])[O-],0.090909091,0.084678044,0.979527868,105.9645157,,,,,,,,,,,,69,1.48E-05,-4.830299121
,,8/7/2020,GB,,,doi.org/10.1016/S0378-7753(02)00229-X,PTMC,[Cu]OC(=O)OCCC[Au],[Cu]OC(=O)OCCC[Au],,,,,,0.909090909,0.815321957,,,,,,,,299817.3973,,2938.583603,102.0278603,,,Propylene Carbonate,O=C1OC(C)CO1,,,,0.1,,,,,,,102.0316941,,,102.0316941,,,,,,,,,,,,,,,,,,,,,,,,,,,,,LiClO4,[Li+].[O-][Cl+3]([O-])([O-])[O-],0.090909091,0.084678044,0.979527868,105.9645157,,,,,,,,,,,,63,9.89E-06,-5.004600002
,,8/7/2020,GB,,,doi.org/10.1016/S0378-7753(02)00229-X,PTMC,[Cu]OC(=O)OCCC[Au],[Cu]OC(=O)OCCC[Au],,,,,,0.909090909,0.815321957,,,,,,,,299817.3973,,2938.583603,102.0278603,,,Propylene Carbonate,O=C1OC(C)CO1,,,,0.1,,,,,,,102.0316941,,,102.0316941,,,,,,,,,,,,,,,,,,,,,,,,,,,,,LiClO4,[Li+].[O-][Cl+3]([O-])([O-])[O-],0.090909091,0.084678044,0.979527868,105.9645157,,,,,,,,,,,,59,6.62E-06,-5.178900001
,,8/7/2020,GB,,,doi.org/10.1016/S0378-7753(02)00229-X,PTMC,[Cu]OC(=O)OCCC[Au],[Cu]OC(=O)OCCC[Au],,,,,,0.909090909,0.815321957,,,,,,,,299817.3973,,2938.583603,102.0278603,,,Propylene Carbonate,O=C1OC(C)CO1,,,,0.1,,,,,,,102.0316941,,,102.0316941,,,,,,,,,,,,,,,,,,,,,,,,,,,,,LiClO4,[Li+].[O-][Cl+3]([O-])([O-])[O-],0.090909091,0.084678044,0.979527868,105.9645157,,,,,,,,,,,,52,3.95E-06,-5.403699865
,,8/7/2020,GB,,,doi.org/10.1016/S0378-7753(02)00229-X,PTMC,[Cu]OC(=O)OCCC[Au],[Cu]OC(=O)OCCC[Au],,,,,,0.909090909,0.815321957,,,,,,,,299817.3973,,2938.583603,102.0278603,,,Propylene Carbonate,O=C1OC(C)CO1,,,,0.1,,,,,,,102.0316941,,,102.0316941,,,,,,,,,,,,,,,,,,,,,,,,,,,,,LiClO4,[Li+].[O-][Cl+3]([O-])([O-])[O-],0.090909091,0.084678044,0.979527868,105.9645157,,,,,,,,,,,,46,2.16E-06,-5.66510012
,,8/7/2020,GB,,,doi.org/10.1016/S0378-7753(02)00229-X,PTMC,[Cu]OC(=O)OCCC[Au],[Cu]OC(=O)OCCC[Au],,,,,,0.909090909,0.815321957,,,,,,,,299817.3973,,2938.583603,102.0278603,,,Propylene Carbonate,O=C1OC(C)CO1,,,,0.1,,,,,,,102.0316941,,,102.0316941,,,,,,,,,,,,,,,,,,,,,,,,,,,,,LiClO4,[Li+].[O-][Cl+3]([O-])([O-])[O-],0.090909091,0.084678044,0.979527868,105.9645157,,,,,,,,,,,,39,1.11E-06,-5.954098348
,,8/7/2020,GB,,,doi.org/10.1016/S0378-7753(02)00229-X,PTMC,[Cu]OC(=O)OCCC[Au],[Cu]OC(=O)OCCC[Au],,,,,,0.909090909,0.815321957,,,,,,,,299817.3973,,2938.583603,102.0278603,,,Propylene Carbonate,O=C1OC(C)CO1,,,,0.1,,,,,,,102.0316941,,,102.0316941,,,,,,,,,,,,,,,,,,,,,,,,,,,,,LiClO4,[Li+].[O-][Cl+3]([O-])([O-])[O-],0.090909091,0.084678044,0.979527868,105.9645157,,,,,,,,,,,,34,5.48E-07,-6.26150008
,,8/7/2020,GB,,,doi.org/10.1016/S0378-7753(02)00229-X,PTMC,[Cu]OC(=O)OCCC[Au],[Cu]OC(=O)OCCC[Au],,,,,,0.909090909,0.815321957,,,,,,,,299817.3973,,2938.583603,102.0278603,,,Propylene Carbonate,O=C1OC(C)CO1,,,,0.1,,,,,,,102.0316941,,,102.0316941,,,,,,,,,,,,,,,,,,,,,,,,,,,,,LiClO4,[Li+].[O-][Cl+3]([O-])([O-])[O-],0.090909091,0.084678044,0.979527868,105.9645157,,,,,,,,,,,,28,2.64E-07,-6.577899551
,,8/7/2020,GB,,,doi.org/10.1016/S0378-7753(02)00229-X,PTMC,[Cu]OC(=O)OCCC[Au],[Cu]OC(=O)OCCC[Au],,,,,,0.909090909,0.815321957,,,,,,,,299817.3973,,2938.583603,102.0278603,,,Propylene Carbonate,O=C1OC(C)CO1,,,,0.1,,,,,,,102.0316941,,,102.0316941,,,,,,,,,,,,,,,,,,,,,,,,,,,,,LiClO4,[Li+].[O-][Cl+3]([O-])([O-])[O-],0.090909091,0.084678044,0.979527868,105.9645157,,,,,,,,,,,,23,1.26E-07,-6.899098975
,,8/7/2020,GB,,,doi.org/10.1016/S0378-7753(02)00229-X,PTMC,[Cu]OC(=O)OCCC[Au],[Cu]OC(=O)OCCC[Au],,,,,,0.909090909,0.770026292,,,,,,,,299817.3973,,2938.583603,102.0278603,,,Propylene Carbonate,O=C1OC(C)CO1,,,,0.15,,,,,,,102.0316941,,,102.0316941,,,,,,,,,,,,,,,,,,,,,,,,,,,,,LiClO4,[Li+].[O-][Cl+3]([O-])([O-])[O-],0.090909091,0.079973708,0.979527868,105.9645157,,,,,,,,,,-29.6634,,89,3.51E-05,-4.454099382
,,8/7/2020,GB,,,doi.org/10.1016/S0378-7753(02)00229-X,PTMC,[Cu]OC(=O)OCCC[Au],[Cu]OC(=O)OCCC[Au],,,,,,0.909090909,0.770026292,,,,,,,,299817.3973,,2938.583603,102.0278603,,,Propylene Carbonate,O=C1OC(C)CO1,,,,0.15,,,,,,,102.0316941,,,102.0316941,,,,,,,,,,,,,,,,,,,,,,,,,,,,,LiClO4,[Li+].[O-][Cl+3]([O-])([O-])[O-],0.090909091,0.079973708,0.979527868,105.9645157,,,,,,,,,,-29.6634,,86,2.85E-05,-4.545899411
,,8/7/2020,GB,,,doi.org/10.1016/S0378-7753(02)00229-X,PTMC,[Cu]OC(=O)OCCC[Au],[Cu]OC(=O)OCCC[Au],,,,,,0.909090909,0.770026292,,,,,,,,299817.3973,,2938.583603,102.0278603,,,Propylene Carbonate,O=C1OC(C)CO1,,,,0.15,,,,,,,102.0316941,,,102.0316941,,,,,,,,,,,,,,,,,,,,,,,,,,,,,LiClO4,[Li+].[O-][Cl+3]([O-])([O-])[O-],0.090909091,0.079973708,0.979527868,105.9645157,,,,,,,,,,-29.6634,,79,1.81E-05,-4.743099533
