Repository: zjurillpolymer/SPE_prediction

# SPE Prediction

Polymer electrolyte conductivity prediction using graph neural networks.

## Data

Data from [ChemPropPred](https://github.com/learningmatter-mit/Chem-prop-pred) — polymer electrolyte conductivity measurements including SMILES, conductivity (log S/cm), molecular weight, salt concentration, and temperature.

- `data/clean_train_data.csv` — cleaned training data
- `data/PolymerElectrolyteData.csv` — full raw dataset
- `data/PolyInfo_8salts.csv` / `data/polyinfo_5salts_4conc.csv` — PolyInfo polymer database with salt additives

File: data/PolymerElectrolyteData.csv (part 136 of 154)
Notes,Compound Notebook Name,Date Copied to Master Database,Data Recorded By,Seshadri Group,Oyaizu Group,DOI,Solvent 1 (S1),S1 SMILES,S1 SMILES 1,S1 SMILES 2,S1 SMILES 3,S1 Big SMILES,S1 End Group 1,S1 End Group 2,S1 Mol %,S1 Weight %,S1 SMILES 1 Mol %,S1 SMILES 2 Mol %,S1 SMILES 3 Mol %,S1 Molar Ratio,S1 Weight Ratio,S1 Mw,S1 Mn,S1 Mn or Mw,S1 Mw/Mn,S1 DOP,S1 Molar Mass (g/mol),S1 Type,S1 Block Mol Weight,Solvent 2 (S2),S2 SMILES,S2 SMILES 1,S2 SMILES 2,S2 Mol %,S2 Weight %,S2 SMILES 1 Mol %,S2 SMILES 2 Mol %,S2 Molar Ratio,S2 Weight Ratio,S2 Mw,S2 Mn,S2 Mn or Mw,S2 Mw/Mn,S2 DOP,S2 Molar Mass (g/mol),S2 Type,Solvent 3 (S3),S3 SMILES,S3 SMILES 1,S3 Mol %,S3 Weight %,S3 Molar Ratio,S3 Weight Ratio,S3 Mw,S3 Mn,S3 Mn or Mw,S3 Mw/Mn,S3 DOP,S3 Molar Mass (g/mol),S3 Type,Solvent 4 (S4),S4 SMILES,S4 Mol %,S4 Weight %,S4 Molar Ratio,S4 Weight Ratio,S4 Mw,S4 Mn,S4 Mn or Mw,S4 Mw/Mn,S4 DOP,S4 Molar Mass (g/mol),S4 Type,Salt 1,Salt1 SMILES,Salt1 Mol %,Salt1 Weight %,Salt1 Molality (mol salt/kg polymer),Salt1 Molar Mass (g/mol),Salt 2,Salt2 SMILES,Salt2 Mol %,Salt2 Weight %,Salt2 Molality (mol salt/kg polymer),Salt2 Molar Mass (g/mol),Inorganic Material 1 (IM1),IM1 Weight %,IM1 Particle Size (nm),Tg (oC),Heating Rate (K/min),Temperature (oC),Conductivity (S/cm),log Conductivity (S/cm)
,,8/7/2020,GB,,,doi.org/10.1016/S0378-7753(02)00229-X,PTMC,[Cu]OC(=O)OCCC[Au],[Cu]OC(=O)OCCC[Au],,,,,,0.909090909,0.770026292,,,,,,,,299817.3973,,2938.583603,102.0278603,,,Propylene Carbonate,O=C1OC(C)CO1,,,,0.15,,,,,,,102.0316941,,,102.0316941,,,,,,,,,,,,,,,,,,,,,,,,,,,,,LiClO4,[Li+].[O-][Cl+3]([O-])([O-])[O-],0.090909091,0.079973708,0.979527868,105.9645157,,,,,,,,,,-29.6634,,74,1.28E-05,-4.894401262
,,8/7/2020,GB,,,doi.org/10.1016/S0378-7753(02)00229-X,PTMC,[Cu]OC(=O)OCCC[Au],[Cu]OC(=O)OCCC[Au],,,,,,0.909090909,0.770026292,,,,,,,,299817.3973,,2938.583603,102.0278603,,,Propylene Carbonate,O=C1OC(C)CO1,,,,0.15,,,,,,,102.0316941,,,102.0316941,,,,,,,,,,,,,,,,,,,,,,,,,,,,,LiClO4,[Li+].[O-][Cl+3]([O-])([O-])[O-],0.090909091,0.079973708,0.979527868,105.9645157,,,,,,,,,,-29.6634,,66,7.36E-06,-5.133000058
,,8/7/2020,GB,,,doi.org/10.1016/S0378-7753(02)00229-X,PTMC,[Cu]OC(=O)OCCC[Au],[Cu]OC(=O)OCCC[Au],,,,,,0.909090909,0.770026292,,,,,,,,299817.3973,,2938.583603,102.0278603,,,Propylene Carbonate,O=C1OC(C)CO1,,,,0.15,,,,,,,102.0316941,,,102.0316941,,,,,,,,,,,,,,,,,,,,,,,,,,,,,LiClO4,[Li+].[O-][Cl+3]([O-])([O-])[O-],0.090909091,0.079973708,0.979527868,105.9645157,,,,,,,,,,-29.6634,,62,4.48E-06,-5.348599858
,,8/7/2020,GB,,,doi.org/10.1016/S0378-7753(02)00229-X,PTMC,[Cu]OC(=O)OCCC[Au],[Cu]OC(=O)OCCC[Au],,,,,,0.909090909,0.770026292,,,,,,,,299817.3973,,2938.583603,102.0278603,,,Propylene Carbonate,O=C1OC(C)CO1,,,,0.15,,,,,,,102.0316941,,,102.0316941,,,,,,,,,,,,,,,,,,,,,,,,,,,,,LiClO4,[Li+].[O-][Cl+3]([O-])([O-])[O-],0.090909091,0.079973708,0.979527868,105.9645157,,,,,,,,,,-29.6634,,57,3.26E-06,-5.486200622
,,8/7/2020,GB,,,doi.org/10.1016/S0378-7753(02)00229-X,PTMC,[Cu]OC(=O)OCCC[Au],[Cu]OC(=O)OCCC[Au],,,,,,0.909090909,0.770026292,,,,,,,,299817.3973,,2938.583603,102.0278603,,,Propylene Carbonate,O=C1OC(C)CO1,,,,0.15,,,,,,,102.0316941,,,102.0316941,,,,,,,,,,,,,,,,,,,,,,,,,,,,,LiClO4,[Li+].[O-][Cl+3]([O-])([O-])[O-],0.090909091,0.079973708,0.979527868,105.9645157,,,,,,,,,,-29.6634,,51,1.83E-06,-5.738499227
,,8/7/2020,GB,,,doi.org/10.1016/S0378-7753(02)00229-X,PTMC,[Cu]OC(=O)OCCC[Au],[Cu]OC(=O)OCCC[Au],,,,,,0.909090909,0.770026292,,,,,,,,299817.3973,,2938.583603,102.0278603,,,Propylene Carbonate,O=C1OC(C)CO1,,,,0.15,,,,,,,102.0316941,,,102.0316941,,,,,,,,,,,,,,,,,,,,,,,,,,,,,LiClO4,[Li+].[O-][Cl+3]([O-])([O-])[O-],0.090909091,0.079973708,0.979527868,105.9645157,,,,,,,,,,-29.6634,,43,6.91E-07,-6.160599894
,,8/7/2020,GB,,,doi.org/10.1016/S0378-7753(02)00229-X,PTMC,[Cu]OC(=O)OCCC[Au],[Cu]OC(=O)OCCC[Au],,,,,,0.909090909,0.770026292,,,,,,,,299817.3973,,2938.583603,102.0278603,,,Propylene Carbonate,O=C1OC(C)CO1,,,,0.15,,,,,,,102.0316941,,,102.0316941,,,,,,,,,,,,,,,,,,,,,,,,,,,,,LiClO4,[Li+].[O-][Cl+3]([O-])([O-])[O-],0.090909091,0.079973708,0.979527868,105.9645157,,,,,,,,,,-29.6634,,37,3.48E-07,-6.458600501
,,8/7/2020,GB,,,doi.org/10.1016/S0378-7753(02)00229-X,PTMC,[Cu]OC(=O)OCCC[Au],[Cu]OC(=O)OCCC[Au],,,,,,0.909090909,0.770026292,,,,,,,,299817.3973,,2938.583603,102.0278603,,,Propylene Carbonate,O=C1OC(C)CO1,,,,0.15,,,,,,,102.0316941,,,102.0316941,,,,,,,,,,,,,,,,,,,,,,,,,,,,,LiClO4,[Li+].[O-][Cl+3]([O-])([O-])[O-],0.090909091,0.079973708,0.979527868,105.9645157,,,,,,,,,,-29.6634,,29,1.10E-07,-6.958599419
,,8/7/2020,GB,,,doi.org/10.1016/S0378-7753(02)00229-X,PTMC,[Cu]OC(=O)OCCC[Au],[Cu]OC(=O)OCCC[Au],,,,,,0.909090909,0.770026292,,,,,,,,299817.3973,,2938.583603,102.0278603,,,Propylene Carbonate,O=C1OC(C)CO1,,,,0.15,,,,,,,102.0316941,,,102.0316941,,,,,,,,,,,,,,,,,,,,,,,,,,,,,LiClO4,[Li+].[O-][Cl+3]([O-])([O-])[O-],0.090909091,0.079973708,0.979527868,105.9645157,,,,,,,,,,-29.6634,,23,3.33E-08,-7.477099541
,,8/7/2020,GB,,,doi.org/10.1016/S0378-7753(02)00229-X,PTMC,[Cu]OC(=O)OCCC[Au],[Cu]OC(=O)OCCC[Au],,,,,,0.909090909,0.905913285,,,,,,,,299817.3973,,2938.583603,102.0278603,,,,,,,,,,,,,,,,,,,,,,,,,,,,,,,,,,,,,,,,,,,,,,,LiClO4,[Li+].[O-][Cl+3]([O-])([O-])[O-],0.090909091,0.094086715,0.979527868,105.9645157,,,,,,,,,,,,82,8.94E-06,-5.048900097
,,8/7/2020,GB,,,doi.org/10.1016/S0378-7753(02)00229-X,PTMC,[Cu]OC(=O)OCCC[Au],[Cu]OC(=O)OCCC[Au],,,,,,0.909090909,0.905913285,,,,,,,,299817.3973,,2938.583603,102.0278603,,,,,,,,,,,,,,,,,,,,,,,,,,,,,,,,,,,,,,,,,,,,,,,LiClO4,[Li+].[O-][Cl+3]([O-])([O-])[O-],0.090909091,0.094086715,0.979527868,105.9645157,,,,,,,,,,,,79,7.08E-06,-5.149999868
,,8/7/2020,GB,,,doi.org/10.1016/S0378-7753(02)00229-X,PTMC,[Cu]OC(=O)OCCC[Au],[Cu]OC(=O)OCCC[Au],,,,,,0.909090909,0.905913285,,,,,,,,299817.3973,,2938.583603,102.0278603,,,,,,,,,,,,,,,,,,,,,,,,,,,,,,,,,,,,,,,,,,,,,,,LiClO4,[Li+].[O-][Cl+3]([O-])([O-])[O-],0.090909091,0.094086715,0.979527868,105.9645157,,,,,,,,,,,,74,4.64E-06,-5.333800369
,,8/7/2020,GB,,,doi.org/10.1016/S0378-7753(02)00229-X,PTMC,[Cu]OC(=O)OCCC[Au],[Cu]OC(=O)OCCC[Au],,,,,,0.909090909,0.905913285,,,,,,,,299817.3973,,2938.583603,102.0278603,,,,,,,,,,,,,,,,,,,,,,,,,,,,,,,,,,,,,,,,,,,,,,,LiClO4,[Li+].[O-][Cl+3]([O-])([O-])[O-],0.090909091,0.094086715,0.979527868,105.9645157,,,,,,,,,,,,67,2.26E-06,-5.646299143
,,8/7/2020,GB,,,doi.org/10.1016/S0378-7753(02)00229-X,PTMC,[Cu]OC(=O)OCCC[Au],[Cu]OC(=O)OCCC[Au],,,,,,0.909090909,0.905913285,,,,,,,,299817.3973,,2938.583603,102.0278603,,,,,,,,,,,,,,,,,,,,,,,,,,,,,,,,,,,,,,,,,,,,,,,LiClO4,[Li+].[O-][Cl+3]([O-])([O-])[O-],0.090909091,0.094086715,0.979527868,105.9645157,,,,,,,,,,,,62,1.36E-06,-5.867001102
,,8/7/2020,GB,,,doi.org/10.1016/S0378-7753(02)00229-X,PTMC,[Cu]OC(=O)OCCC[Au],[Cu]OC(=O)OCCC[Au],,,,,,0.909090909,0.905913285,,,,,,,,299817.3973,,2938.583603,102.0278603,,,,,,,,,,,,,,,,,,,,,,,,,,,,,,,,,,,,,,,,,,,,,,,LiClO4,[Li+].[O-][Cl+3]([O-])([O-])[O-],0.090909091,0.094086715,0.979527868,105.9645157,,,,,,,,,,,,55,6.76E-07,-6.170300074
,,8/7/2020,GB,,,doi.org/10.1016/S0378-7753(02)00229-X,PTMC,[Cu]OC(=O)OCCC[Au],[Cu]OC(=O)OCCC[Au],,,,,,0.909090909,0.905913285,,,,,,,,299817.3973,,2938.583603,102.0278603,,,,,,,,,,,,,,,,,,,,,,,,,,,,,,,,,,,,,,,,,,,,,,,LiClO4,[Li+].[O-][Cl+3]([O-])([O-])[O-],0.090909091,0.094086715,0.979527868,105.9645157,,,,,,,,,,,,50,3.43E-07,-6.464499544
,,8/7/2020,GB,,,doi.org/10.1016/S0378-7753(02)00229-X,PTMC,[Cu]OC(=O)OCCC[Au],[Cu]OC(=O)OCCC[Au],,,,,,0.909090909,0.905913285,,,,,,,,299817.3973,,2938.583603,102.0278603,,,,,,,,,,,,,,,,,,,,,,,,,,,,,,,,,,,,,,,,,,,,,,,LiClO4,[Li+].[O-][Cl+3]([O-])([O-])[O-],0.090909091,0.094086715,0.979527868,105.9645157,,,,,,,,,,,,39,7.97E-08,-7.098800044
,,8/7/2020,GB,,,doi.org/10.1016/S0378-7753(02)00229-X,PTMC,[Cu]OC(=O)OCCC[Au],[Cu]OC(=O)OCCC[Au],,,,,,0.909090909,0.905913285,,,,,,,,299817.3973,,2938.583603,102.0278603,,,,,,,,,,,,,,,,,,,,,,,,,,,,,,,,,,,,,,,,,,,,,,,LiClO4,[Li+].[O-][Cl+3]([O-])([O-])[O-],0.090909091,0.094086715,0.979527868,105.9645157,,,,,,,,,,,,32,2.82E-08,-7.549199903
,,8/7/2020,GB,,,doi.org/10.1016/S0378-7753(02)00229-X,PTMC,[Cu]OC(=O)OCCC[Au],[Cu]OC(=O)OCCC[Au],,,,,,0.909090909,0.905913285,,,,,,,,299817.3973,,2938.583603,102.0278603,,,,,,,,,,,,,,,,,,,,,,,,,,,,,,,,,,,,,,,,,,,,,,,LiClO4,[Li+].[O-][Cl+3]([O-])([O-])[O-],0.090909091,0.094086715,0.979527868,105.9645157,,,,,,,,,,,,23,5.47E-09,-8.261699967
,,8/7/2020,GB,,,doi.org/10.1016/S0378-7753(02)00229-X,PTMC,[Cu]OC(=O)OCCC[Au],[Cu]OC(=O)OCCC[Au],,,,,,0.909090909,0.860617621,,,,,,,,299817.3973,,2938.583603,102.0278603,,,Diethyl Phthalate,CCOC(=O)C1=CC=CC=C1C(=O)OCC,,,,0.05,,,,,,,222.0892089,,,222.0892089,,,,,,,,,,,,,,,,,,,,,,,,,,,,,LiClO4,[Li+].[O-][Cl+3]([O-])([O-])[O-],0.090909091,0.089382379,0.979527868,105.9645157,,,,,,,,,,,,93,4.32E-05,-4.364100254
,,8/7/2020,GB,,,doi.org/10.1016/S0378-7753(02)00229-X,PTMC,[Cu]OC(=O)OCCC[Au],[Cu]OC(=O)OCCC[Au],,,,,,0.909090909,0.860617621,,,,,,,,299817.3973,,2938.583603,102.0278603,,,Diethyl Phthalate,CCOC(=O)C1=CC=CC=C1C(=O)OCC,,,,0.05,,,,,,,222.0892089,,,222.0892089,,,,,,,,,,,,,,,,,,,,,,,,,,,,,LiClO4,[Li+].[O-][Cl+3]([O-])([O-])[O-],0.090909091,0.089382379,0.979527868,105.9645157,,,,,,,,,,,,87,2.77E-05,-4.55710025
,,8/7/2020,GB,,,doi.org/10.1016/S0378-7753(02)00229-X,PTMC,[Cu]OC(=O)OCCC[Au],[Cu]OC(=O)OCCC[Au],,,,,,0.909090909,0.860617621,,,,,,,,299817.3973,,2938.583603,102.0278603,,,Diethyl Phthalate,CCOC(=O)C1=CC=CC=C1C(=O)OCC,,,,0.05,,,,,,,222.0892089,,,222.0892089,,,,,,,,,,,,,,,,,,,,,,,,,,,,,LiClO4,[Li+].[O-][Cl+3]([O-])([O-])[O-],0.090909091,0.089382379,0.979527868,105.9645157,,,,,,,,,,,,82,1.93E-05,-4.713399837
,,8/7/2020,GB,,,doi.org/10.1016/S0378-7753(02)00229-X,PTMC,[Cu]OC(=O)OCCC[Au],[Cu]OC(=O)OCCC[Au],,,,,,0.909090909,0.860617621,,,,,,,,299817.3973,,2938.583603,102.0278603,,,Diethyl Phthalate,CCOC(=O)C1=CC=CC=C1C(=O)OCC,,,,0.05,,,,,,,222.0892089,,,222.0892089,,,,,,,,,,,,,,,,,,,,,,,,,,,,,LiClO4,[Li+].[O-][Cl+3]([O-])([O-])[O-],0.090909091,0.089382379,0.979527868,105.9645157,,,,,,,,,,,,77,1.32E-05,-4.87889997
,,8/7/2020,GB,,,doi.org/10.1016/S0378-7753(02)00229-X,PTMC,[Cu]OC(=O)OCCC[Au],[Cu]OC(=O)OCCC[Au],,,,,,0.909090909,0.860617621,,,,,,,,299817.3973,,2938.583603,102.0278603,,,Diethyl Phthalate,CCOC(=O)C1=CC=CC=C1C(=O)OCC,,,,0.05,,,,,,,222.0892089,,,222.0892089,,,,,,,,,,,,,,,,,,,,,,,,,,,,,LiClO4,[Li+].[O-][Cl+3]([O-])([O-])[O-],0.090909091,0.089382379,0.979527868,105.9645157,,,,,,,,,,,,70,7.23E-06,-5.140799837
,,8/7/2020,GB,,,doi.org/10.1016/S0378-7753(02)00229-X,PTMC,[Cu]OC(=O)OCCC[Au],[Cu]OC(=O)OCCC[Au],,,,,,0.909090909,0.860617621,,,,,,,,299817.3973,,2938.583603,102.0278603,,,Diethyl Phthalate,CCOC(=O)C1=CC=CC=C1C(=O)OCC,,,,0.05,,,,,,,222.0892089,,,222.0892089,,,,,,,,,,,,,,,,,,,,,,,,,,,,,LiClO4,[Li+].[O-][Cl+3]([O-])([O-])[O-],0.090909091,0.089382379,0.979527868,105.9645157,,,,,,,,,,,,63,4.79E-06,-5.320099906
,,8/7/2020,GB,,,doi.org/10.1016/S0378-7753(02)00229-X,PTMC,[Cu]OC(=O)OCCC[Au],[Cu]OC(=O)OCCC[Au],,,,,,0.909090909,0.860617621,,,,,,,,299817.3973,,2938.583603,102.0278603,,,Diethyl Phthalate,CCOC(=O)C1=CC=CC=C1C(=O)OCC,,,,0.05,,,,,,,222.0892089,,,222.0892089,,,,,,,,,,,,,,,,,,,,,,,,,,,,,LiClO4,[Li+].[O-][Cl+3]([O-])([O-])[O-],0.090909091,0.089382379,0.979527868,105.9645157,,,,,,,,,,,,56,2.41E-06,-5.618800055
,,8/7/2020,GB,,,doi.org/10.1016/S0378-7753(02)00229-X,PTMC,[Cu]OC(=O)OCCC[Au],[Cu]OC(=O)OCCC[Au],,,,,,0.909090909,0.860617621,,,,,,,,299817.3973,,2938.583603,102.0278603,,,Diethyl Phthalate,CCOC(=O)C1=CC=CC=C1C(=O)OCC,,,,0.05,,,,,,,222.0892089,,,222.0892089,,,,,,,,,,,,,,,,,,,,,,,,,,,,,LiClO4,[Li+].[O-][Cl+3]([O-])([O-])[O-],0.090909091,0.089382379,0.979527868,105.9645157,,,,,,,,,,,,49,1.33E-06,-5.876099381
,,8/7/2020,GB,,,doi.org/10.1016/S0378-7753(02)00229-X,PTMC,[Cu]OC(=O)OCCC[Au],[Cu]OC(=O)OCCC[Au],,,,,,0.909090909,0.860617621,,,,,,,,299817.3973,,2938.583603,102.0278603,,,Diethyl Phthalate,CCOC(=O)C1=CC=CC=C1C(=O)OCC,,,,0.05,,,,,,,222.0892089,,,222.0892089,,,,,,,,,,,,,,,,,,,,,,,,,,,,,LiClO4,[Li+].[O-][Cl+3]([O-])([O-])[O-],0.090909091,0.089382379,0.979527868,105.9645157,,,,,,,,,,,,43,7.75E-07,-6.110600242
,,8/7/2020,GB,,,doi.org/10.1016/S0378-7753(02)00229-X,PTMC,[Cu]OC(=O)OCCC[Au],[Cu]OC(=O)OCCC[Au],,,,,,0.909090909,0.860617621,,,,,,,,299817.3973,,2938.583603,102.0278603,,,Diethyl Phthalate,CCOC(=O)C1=CC=CC=C1C(=O)OCC,,,,0.05,,,,,,,222.0892089,,,222.0892089,,,,,,,,,,,,,,,,,,,,,,,,,,,,,LiClO4,[Li+].[O-][Cl+3]([O-])([O-])[O-],0.090909091,0.089382379,0.979527868,105.9645157,,,,,,,,,,,,38,4.71E-07,-6.326699796
,,8/7/2020,GB,,,doi.org/10.1016/S0378-7753(02)00229-X,PTMC,[Cu]OC(=O)OCCC[Au],[Cu]OC(=O)OCCC[Au],,,,,,0.909090909,0.860617621,,,,,,,,299817.3973,,2938.583603,102.0278603,,,Diethyl Phthalate,CCOC(=O)C1=CC=CC=C1C(=O)OCC,,,,0.05,,,,,,,222.0892089,,,222.0892089,,,,,,,,,,,,,,,,,,,,,,,,,,,,,LiClO4,[Li+].[O-][Cl+3]([O-])([O-])[O-],0.090909091,0.089382379,0.979527868,105.9645157,,,,,,,,,,,,31,1.92E-07,-6.717300867
,,8/7/2020,GB,,,doi.org/10.1016/S0378-7753(02)00229-X,PTMC,[Cu]OC(=O)OCCC[Au],[Cu]OC(=O)OCCC[Au],,,,,,0.909090909,0.860617621,,,,,,,,299817.3973,,2938.583603,102.0278603,,,Diethyl Phthalate,CCOC(=O)C1=CC=CC=C1C(=O)OCC,,,,0.05,,,,,,,222.0892089,,,222.0892089,,,,,,,,,,,,,,,,,,,,,,,,,,,,,LiClO4,[Li+].[O-][Cl+3]([O-])([O-])[O-],0.090909091,0.089382379,0.979527868,105.9645157,,,,,,,,,,,,26,9.95E-08,-7.002300023
,,8/7/2020,GB,,,doi.org/10.1016/S0378-7753(02)00229-X,PTMC,[Cu]OC(=O)OCCC[Au],[Cu]OC(=O)OCCC[Au],,,,,,0.909090909,0.815321957,,,,,,,,299817.3973,,2938.583603,102.0278603,,,Diethyl Phthalate,CCOC(=O)C1=CC=CC=C1C(=O)OCC,,,,0.1,,,,,,,222.0892089,,,222.0892089,,,,,,,,,,,,,,,,,,,,,,,,,,,,,LiClO4,[Li+].[O-][Cl+3]([O-])([O-])[O-],0.090909091,0.084678044,0.979527868,105.9645157,,,,,,,,,,,,60,5.85E-06,-5.232800335
,,8/7/2020,GB,,,doi.org/10.1016/S0378-7753(02)00229-X,PTMC,[Cu]OC(=O)OCCC[Au],[Cu]OC(=O)OCCC[Au],,,,,,0.909090909,0.815321957,,,,,,,,299817.3973,,2938.583603,102.0278603,,,Diethyl Phthalate,CCOC(=O)C1=CC=CC=C1C(=O)OCC,,,,0.1,,,,,,,222.0892089,,,222.0892089,,,,,,,,,,,,,,,,,,,,,,,,,,,,,LiClO4,[Li+].[O-][Cl+3]([O-])([O-])[O-],0.090909091,0.084678044,0.979527868,105.9645157,,,,,,,,,,,,53,3.10E-06,-5.508499634
,,8/7/2020,GB,,,doi.org/10.1016/S0378-7753(02)00229-X,PTMC,[Cu]OC(=O)OCCC[Au],[Cu]OC(=O)OCCC[Au],,,,,,0.909090909,0.815321957,,,,,,,,299817.3973,,2938.583603,102.0278603,,,Diethyl Phthalate,CCOC(=O)C1=CC=CC=C1C(=O)OCC,,,,0.1,,,,,,,222.0892089,,,222.0892089,,,,,,,,,,,,,,,,,,,,,,,,,,,,,LiClO4,[Li+].[O-][Cl+3]([O-])([O-])[O-],0.090909091,0.084678044,0.979527868,105.9645157,,,,,,,,,,,,47,2.19E-06,-5.660200865
,,8/7/2020,GB,,,doi.org/10.1016/S0378-7753(02)00229-X,PTMC,[Cu]OC(=O)OCCC[Au],[Cu]OC(=O)OCCC[Au],,,,,,0.909090909,0.815321957,,,,,,,,299817.3973,,2938.583603,102.0278603,,,Diethyl Phthalate,CCOC(=O)C1=CC=CC=C1C(=O)OCC,,,,0.1,,,,,,,222.0892089,,,222.0892089,,,,,,,,,,,,,,,,,,,,,,,,,,,,,LiClO4,[Li+].[O-][Cl+3]([O-])([O-])[O-],0.090909091,0.084678044,0.979527868,105.9645157,,,,,,,,,,,,41,1.12E-06,-5.949798175
,,8/7/2020,GB,,,doi.org/10.1016/S0378-7753(02)00229-X,PTMC,[Cu]OC(=O)OCCC[Au],[Cu]OC(=O)OCCC[Au],,,,,,0.909090909,0.815321957,,,,,,,,299817.3973,,2938.583603,102.0278603,,,Diethyl Phthalate,CCOC(=O)C1=CC=CC=C1C(=O)OCC,,,,0.1,,,,,,,222.0892089,,,222.0892089,,,,,,,,,,,,,,,,,,,,,,,,,,,,,LiClO4,[Li+].[O-][Cl+3]([O-])([O-])[O-],0.090909091,0.084678044,0.979527868,105.9645157,,,,,,,,,,,,34,5.35E-07,-6.271500125
,,8/7/2020,GB,,,doi.org/10.1016/S0378-7753(02)00229-X,PTMC,[Cu]OC(=O)OCCC[Au],[Cu]OC(=O)OCCC[Au],,,,,,0.909090909,0.815321957,,,,,,,,299817.3973,,2938.583603,102.0278603,,,Diethyl Phthalate,CCOC(=O)C1=CC=CC=C1C(=O)OCC,,,,0.1,,,,,,,222.0892089,,,222.0892089,,,,,,,,,,,,,,,,,,,,,,,,,,,,,LiClO4,[Li+].[O-][Cl+3]([O-])([O-])[O-],0.090909091,0.084678044,0.979527868,105.9645157,,,,,,,,,,,,24,1.54E-07,-6.813801093
,,8/7/2020,GB,,,doi.org/10.1016/S0378-7753(02)00229-X,PTMC,[Cu]OC(=O)OCCC[Au],[Cu]OC(=O)OCCC[Au],,,,,,0.909090909,0.770026292,,,,,,,,299817.3973,,2938.583603,102.0278603,,,Diethyl Phthalate,CCOC(=O)C1=CC=CC=C1C(=O)OCC,,,,0.15,,,,,,,222.0892089,,,222.0892089,,,,,,,,,,,,,,,,,,,,,,,,,,,,,LiClO4,[Li+].[O-][Cl+3]([O-])([O-])[O-],0.090909091,0.079973708,0.979527868,105.9645157,,,,,,,,,,-20.7346,,68,3.48E-06,-5.458000393
,,8/7/2020,GB,,,doi.org/10.1016/S0378-7753(02)00229-X,PTMC,[Cu]OC(=O)OCCC[Au],[Cu]OC(=O)OCCC[Au],,,,,,0.909090909,0.770026292,,,,,,,,299817.3973,,2938.583603,102.0278603,,,Diethyl Phthalate,CCOC(=O)C1=CC=CC=C1C(=O)OCC,,,,0.15,,,,,,,222.0892089,,,222.0892089,,,,,,,,,,,,,,,,,,,,,,,,,,,,,LiClO4,[Li+].[O-][Cl+3]([O-])([O-])[O-],0.090909091,0.079973708,0.979527868,105.9645157,,,,,,,,,,-20.7346,,61,1.87E-06,-5.729200091
,,8/7/2020,GB,,,doi.org/10.1016/S0378-7753(02)00229-X,PTMC,[Cu]OC(=O)OCCC[Au],[Cu]OC(=O)OCCC[Au],,,,,,0.909090909,0.770026292,,,,,,,,299817.3973,,2938.583603,102.0278603,,,Diethyl Phthalate,CCOC(=O)C1=CC=CC=C1C(=O)OCC,,,,0.15,,,,,,,222.0892089,,,222.0892089,,,,,,,,,,,,,,,,,,,,,,,,,,,,,LiClO4,[Li+].[O-][Cl+3]([O-])([O-])[O-],0.090909091,0.079973708,0.979527868,105.9645157,,,,,,,,,,-20.7346,,56,1.11E-06,-5.954399318
,,8/7/2020,GB,,,doi.org/10.1016/S0378-7753(02)00229-X,PTMC,[Cu]OC(=O)OCCC[Au],[Cu]OC(=O)OCCC[Au],,,,,,0.909090909,0.770026292,,,,,,,,299817.3973,,2938.583603,102.0278603,,,Diethyl Phthalate,CCOC(=O)C1=CC=CC=C1C(=O)OCC,,,,0.15,,,,,,,222.0892089,,,222.0892089,,,,,,,,,,,,,,,,,,,,,,,,,,,,,LiClO4,[Li+].[O-][Cl+3]([O-])([O-])[O-],0.090909091,0.079973708,0.979527868,105.9645157,,,,,,,,,,-20.7346,,49,6.34E-07,-6.197999802
,,8/7/2020,GB,,,doi.org/10.1016/S0378-7753(02)00229-X,PTMC,[Cu]OC(=O)OCCC[Au],[Cu]OC(=O)OCCC[Au],,,,,,0.909090909,0.770026292,,,,,,,,299817.3973,,2938.583603,102.0278603,,,Diethyl Phthalate,CCOC(=O)C1=CC=CC=C1C(=O)OCC,,,,0.15,,,,,,,222.0892089,,,222.0892089,,,,,,,,,,,,,,,,,,,,,,,,,,,,,LiClO4,[Li+].[O-][Cl+3]([O-])([O-])[O-],0.090909091,0.079973708,0.979527868,105.9645157,,,,,,,,,,-20.7346,,44,3.69E-07,-6.432399662
,,8/7/2020,GB,,,doi.org/10.1016/S0378-7753(02)00229-X,PTMC,[Cu]OC(=O)OCCC[Au],[Cu]OC(=O)OCCC[Au],,,,,,0.909090909,0.770026292,,,,,,,,299817.3973,,2938.583603,102.0278603,,,Diethyl Phthalate,CCOC(=O)C1=CC=CC=C1C(=O)OCC,,,,0.15,,,,,,,222.0892089,,,222.0892089,,,,,,,,,,,,,,,,,,,,,,,,,,,,,LiClO4,[Li+].[O-][Cl+3]([O-])([O-])[O-],0.090909091,0.079973708,0.979527868,105.9645157,,,,,,,,,,-20.7346,,40,2.61E-07,-6.584000592
,,8/7/2020,GB,,,doi.org/10.1016/S0378-7753(02)00229-X,PTMC,[Cu]OC(=O)OCCC[Au],[Cu]OC(=O)OCCC[Au],,,,,,0.909090909,0.770026292,,,,,,,,299817.3973,,2938.583603,102.0278603,,,Diethyl Phthalate,CCOC(=O)C1=CC=CC=C1C(=O)OCC,,,,0.15,,,,,,,222.0892089,,,222.0892089,,,,,,,,,,,,,,,,,,,,,,,,,,,,,LiClO4,[Li+].[O-][Cl+3]([O-])([O-])[O-],0.090909091,0.079973708,0.979527868,105.9645157,,,,,,,,,,-20.7346,,36,1.58E-07,-6.800099534
,,8/7/2020,GB,,,doi.org/10.1016/S0378-7753(02)00229-X,PTMC,[Cu]OC(=O)OCCC[Au],[Cu]OC(=O)OCCC[Au],,,,,,0.909090909,0.770026292,,,,,,,,299817.3973,,2938.583603,102.0278603,,,Diethyl Phthalate,CCOC(=O)C1=CC=CC=C1C(=O)OCC,,,,0.15,,,,,,,222.0892089,,,222.0892089,,,,,,,,,,,,,,,,,,,,,,,,,,,,,LiClO4,[Li+].[O-][Cl+3]([O-])([O-])[O-],0.090909091,0.079973708,0.979527868,105.9645157,,,,,,,,,,-20.7346,,32,1.02E-07,-6.993102018
,,8/7/2020,GB,,,doi.org/10.1016/S0378-7753(02)00229-X,PTMC,[Cu]OC(=O)OCCC[Au],[Cu]OC(=O)OCCC[Au],,,,,,0.909090909,0.770026292,,,,,,,,299817.3973,,2938.583603,102.0278603,,,Diethyl Phthalate,CCOC(=O)C1=CC=CC=C1C(=O)OCC,,,,0.15,,,,,,,222.0892089,,,222.0892089,,,,,,,,,,,,,,,,,,,,,,,,,,,,,LiClO4,[Li+].[O-][Cl+3]([O-])([O-])[O-],0.090909091,0.079973708,0.979527868,105.9645157,,,,,,,,,,-20.7346,,27,5.00E-08,-7.301100357
,,8/7/2020,GB,,,doi.org/10.1016/S0378-7753(02)00229-X,PTMC,[Cu]OC(=O)OCCC[Au],[Cu]OC(=O)OCCC[Au],,,,,,0.909090909,0.770026292,,,,,,,,299817.3973,,2938.583603,102.0278603,,,Diethyl Phthalate,CCOC(=O)C1=CC=CC=C1C(=O)OCC,,,,0.15,,,,,,,222.0892089,,,222.0892089,,,,,,,,,,,,,,,,,,,,,,,,,,,,,LiClO4,[Li+].[O-][Cl+3]([O-])([O-])[O-],0.090909091,0.079973708,0.979527868,105.9645157,,,,,,,,,,-20.7346,,24,3.53E-08,-7.452700449
,,8/7/2020,GB,,,doi.org/10.1016/S0378-7753(02)00229-X,PTMC,[Cu]OC(=O)OCCC[Au],[Cu]OC(=O)OCCC[Au],,,,,,0.909090909,0.905913285,,,,,,,,299817.3973,,2938.583603,102.0278603,,,,,,,,,,,,,,,,,,,,,,,,,,,,,,,,,,,,,,,,,,,,,,,LiClO4,[Li+].[O-][Cl+3]([O-])([O-])[O-],0.090909091,0.094086715,0.979527868,105.9645157,,,,,,,,,,,,82,8.71E-06,-5.05990008
,,8/7/2020,GB,,,doi.org/10.1016/S0378-7753(02)00229-X,PTMC,[Cu]OC(=O)OCCC[Au],[Cu]OC(=O)OCCC[Au],,,,,,0.909090909,0.905913285,,,,,,,,299817.3973,,2938.583603,102.0278603,,,,,,,,,,,,,,,,,,,,,,,,,,,,,,,,,,,,,,,,,,,,,,,LiClO4,[Li+].[O-][Cl+3]([O-])([O-])[O-],0.090909091,0.094086715,0.979527868,105.9645157,,,,,,,,,,,,79,6.90E-06,-5.160899846
,,8/7/2020,GB,,,doi.org/10.1016/S0378-7753(02)00229-X,PTMC,[Cu]OC(=O)OCCC[Au],[Cu]OC(=O)OCCC[Au],,,,,,0.909090909,0.905913285,,,,,,,,299817.3973,,2938.583603,102.0278603,,,,,,,,,,,,,,,,,,,,,,,,,,,,,,,,,,,,,,,,,,,,,,,LiClO4,[Li+].[O-][Cl+3]([O-])([O-])[O-],0.090909091,0.094086715,0.979527868,105.9645157,,,,,,,,,,,,74,4.62E-06,-5.335299746
,,8/7/2020,GB,,,doi.org/10.1016/S0378-7753(02)00229-X,PTMC,[Cu]OC(=O)OCCC[Au],[Cu]OC(=O)OCCC[Au],,,,,,0.909090909,0.905913285,,,,,,,,299817.3973,,2938.583603,102.0278603,,,,,,,,,,,,,,,,,,,,,,,,,,,,,,,,,,,,,,,,,,,,,,,LiClO4,[Li+].[O-][Cl+3]([O-])([O-])[O-],0.090909091,0.094086715,0.979527868,105.9645157,,,,,,,,,,,,67,2.14E-06,-5.670299136
,,8/7/2020,GB,,,doi.org/10.1016/S0378-7753(02)00229-X,PTMC,[Cu]OC(=O)OCCC[Au],[Cu]OC(=O)OCCC[Au],,,,,,0.909090909,0.905913285,,,,,,,,299817.3973,,2938.583603,102.0278603,,,,,,,,,,,,,,,,,,,,,,,,,,,,,,,,,,,,,,,,,,,,,,,LiClO4,[Li+].[O-][Cl+3]([O-])([O-])[O-],0.090909091,0.094086715,0.979527868,105.9645157,,,,,,,,,,,,62,1.27E-06,-5.89519889
,,8/7/2020,GB,,,doi.org/10.1016/S0378-7753(02)00229-X,PTMC,[Cu]OC(=O)OCCC[Au],[Cu]OC(=O)OCCC[Au],,,,,,0.909090909,0.905913285,,,,,,,,299817.3973,,2938.583603,102.0278603,,,,,,,,,,,,,,,,,,,,,,,,,,,,,,,,,,,,,,,,,,,,,,,LiClO4,[Li+].[O-][Cl+3]([O-])([O-])[O-],0.090909091,0.094086715,0.979527868,105.9645157,,,,,,,,,,,,56,6.34E-07,-6.197999802
,,8/7/2020,GB,,,doi.org/10.1016/S0378-7753(02)00229-X,PTMC,[Cu]OC(=O)OCCC[Au],[Cu]OC(=O)OCCC[Au],,,,,,0.909090909,0.905913285,,,,,,,,299817.3973,,2938.583603,102.0278603,,,,,,,,,,,,,,,,,,,,,,,,,,,,,,,,,,,,,,,,,,,,,,,LiClO4,[Li+].[O-][Cl+3]([O-])([O-])[O-],0.090909091,0.094086715,0.979527868,105.9645157,,,,,,,,,,,,50,3.36E-07,-6.473399707
,,8/7/2020,GB,,,doi.org/10.1016/S0378-7753(02)00229-X,PTMC,[Cu]OC(=O)OCCC[Au],[Cu]OC(=O)OCCC[Au],,,,,,0.909090909,0.905913285,,,,,,,,299817.3973,,2938.583603,102.0278603,,,,,,,,,,,,,,,,,,,,,,,,,,,,,,,,,,,,,,,,,,,,,,,LiClO4,[Li+].[O-][Cl+3]([O-])([O-])[O-],0.090909091,0.094086715,0.979527868,105.9645157,,,,,,,,,,,,39,7.34E-08,-7.134099858
,,8/7/2020,GB,,,doi.org/10.1016/S0378-7753(02)00229-X,PTMC,[Cu]OC(=O)OCCC[Au],[Cu]OC(=O)OCCC[Au],,,,,,0.909090909,0.905913285,,,,,,,,299817.3973,,2938.583603,102.0278603,,,,,,,,,,,,,,,,,,,,,,,,,,,,,,,,,,,,,,,,,,,,,,,LiClO4,[Li+].[O-][Cl+3]([O-])([O-])[O-],0.090909091,0.094086715,0.979527868,105.9645157,,,,,,,,,,,,32,2.61E-08,-7.583800667
,,8/7/2020,GB,,,doi.org/10.1016/S0378-7753(02)00229-X,PTMC,[Cu]OC(=O)OCCC[Au],[Cu]OC(=O)OCCC[Au],,,,,,0.909090909,0.905913285,,,,,,,,299817.3973,,2938.583603,102.0278603,,,,,,,,,,,,,,,,,,,,,,,,,,,,,,,,,,,,,,,,,,,,,,,LiClO4,[Li+].[O-][Cl+3]([O-])([O-])[O-],0.090909091,0.094086715,0.979527868,105.9645157,,,,,,,,,,,,23,4.81E-09,-8.31779985
,,8/7/2020,GB,,,doi.org/10.1016/S0378-7753(02)00229-X,PTMC,[Cu]OC(=O)OCCC[Au],[Cu]OC(=O)OCCC[Au],,,,,,0.909090909,0.860617621,,,,,,,,299817.3973,,2938.583603,102.0278603,,,Dioctyl Sebacate,CCCCC(CC)COC(=O)CCCCCCCCC(=O)OCC(CC)CCCC,,,,0.05,,,,,,,426.3709101,,,426.3709101,,,,,,,,,,,,,,,,,,,,,,,,,,,,,LiClO4,[Li+].[O-][Cl+3]([O-])([O-])[O-],0.090909091,0.089382379,0.979527868,105.9645157,,,,,,,,,,,,64,2.50E-05,-4.602299788
,,8/7/2020,GB,,,doi.org/10.1016/S0378-7753(02)00229-X,PTMC,[Cu]OC(=O)OCCC[Au],[Cu]OC(=O)OCCC[Au],,,,,,0.909090909,0.860617621,,,,,,,,299817.3973,,2938.583603,102.0278603,,,Dioctyl Sebacate,CCCCC(CC)COC(=O)CCCCCCCCC(=O)OCC(CC)CCCC,,,,0.05,,,,,,,426.3709101,,,426.3709101,,,,,,,,,,,,,,,,,,,,,,,,,,,,,LiClO4,[Li+].[O-][Cl+3]([O-])([O-])[O-],0.090909091,0.089382379,0.979527868,105.9645157,,,,,,,,,,,,60,1.64E-05,-4.785800126
,,8/7/2020,GB,,,doi.org/10.1016/S0378-7753(02)00229-X,PTMC,[Cu]OC(=O)OCCC[Au],[Cu]OC(=O)OCCC[Au],,,,,,0.909090909,0.860617621,,,,,,,,299817.3973,,2938.583603,102.0278603,,,Dioctyl Sebacate,CCCCC(CC)COC(=O)CCCCCCCCC(=O)OCC(CC)CCCC,,,,0.05,,,,,,,426.3709101,,,426.3709101,,,,,,,,,,,,,,,,,,,,,,,,,,,,,LiClO4,[Li+].[O-][Cl+3]([O-])([O-])[O-],0.090909091,0.089382379,0.979527868,105.9645157,,,,,,,,,,,,55,9.65E-06,-5.015299903
,,8/7/2020,GB,,,doi.org/10.1016/S0378-7753(02)00229-X,PTMC,[Cu]OC(=O)OCCC[Au],[Cu]OC(=O)OCCC[Au],,,,,,0.909090909,0.860617621,,,,,,,,299817.3973,,2938.583603,102.0278603,,,Dioctyl Sebacate,CCCCC(CC)COC(=O)CCCCCCCCC(=O)OCC(CC)CCCC,,,,0.05,,,,,,,426.3709101,,,426.3709101,,,,,,,,,,,,,,,,,,,,,,,,,,,,,LiClO4,[Li+].[O-][Cl+3]([O-])([O-])[O-],0.090909091,0.089382379,0.979527868,105.9645157,,,,,,,,,,,,52,6.00E-06,-5.221800256
,,8/7/2020,GB,,,doi.org/10.1016/S0378-7753(02)00229-X,PTMC,[Cu]OC(=O)OCCC[Au],[Cu]OC(=O)OCCC[Au],,,,,,0.909090909,0.860617621,,,,,,,,299817.3973,,2938.583603,102.0278603,,,Dioctyl Sebacate,CCCCC(CC)COC(=O)CCCCCCCCC(=O)OCC(CC)CCCC,,,,0.05,,,,,,,426.3709101,,,426.3709101,,,,,,,,,,,,,,,,,,,,,,,,,,,,,LiClO4,[Li+].[O-][Cl+3]([O-])([O-])[O-],0.090909091,0.089382379,0.979527868,105.9645157,,,,,,,,,,,,47,3.89E-06,-5.410000162
,,8/7/2020,GB,,,doi.org/10.1016/S0378-7753(02)00229-X,PTMC,[Cu]OC(=O)OCCC[Au],[Cu]OC(=O)OCCC[Au],,,,,,0.909090909,0.860617621,,,,,,,,299817.3973,,2938.583603,102.0278603,,,Dioctyl Sebacate,CCCCC(CC)COC(=O)CCCCCCCCC(=O)OCC(CC)CCCC,,,,0.05,,,,,,,426.3709101,,,426.3709101,,,,,,,,,,,,,,,,,,,,,,,,,,,,,LiClO4,[Li+].[O-][Cl+3]([O-])([O-])[O-],0.090909091,0.089382379,0.979527868,105.9645157,,,,,,,,,,,,39,2.06E-06,-5.685500772
,,8/7/2020,GB,,,doi.org/10.1016/S0378-7753(02)00229-X,PTMC,[Cu]OC(=O)OCCC[Au],[Cu]OC(=O)OCCC[Au],,,,,,0.909090909,0.860617621,,,,,,,,299817.3973,,2938.583603,102.0278603,,,Dioctyl Sebacate,CCCCC(CC)COC(=O)CCCCCCCCC(=O)OCC(CC)CCCC,,,,0.05,,,,,,,426.3709101,,,426.3709101,,,,,,,,,,,,,,,,,,,,,,,,,,,,,LiClO4,[Li+].[O-][Cl+3]([O-])([O-])[O-],0.090909091,0.089382379,0.979527868,105.9645157,,,,,,,,,,,,32,9.95E-07,-6.002300023
,,8/7/2020,GB,,,doi.org/10.1016/S0378-7753(02)00229-X,PTMC,[Cu]OC(=O)OCCC[Au],[Cu]OC(=O)OCCC[Au],,,,,,0.909090909,0.815321957,,,,,,,,299817.3973,,2938.583603,102.0278603,,,Dioctyl Sebacate,CCCCC(CC)COC(=O)CCCCCCCCC(=O)OCC(CC)CCCC,,,,0.1,,,,,,,426.3709101,,,426.3709101,,,,,,,,,,,,,,,,,,,,,,,,,,,,,LiClO4,[Li+].[O-][Cl+3]([O-])([O-])[O-],0.090909091,0.084678044,0.979527868,105.9645157,,,,,,,,,,,,89,3.79E-06,-5.421700108
,,8/7/2020,GB,,,doi.org/10.1016/S0378-7753(02)00229-X,PTMC,[Cu]OC(=O)OCCC[Au],[Cu]OC(=O)OCCC[Au],,,,,,0.909090909,0.815321957,,,,,,,,299817.3973,,2938.583603,102.0278603,,,Dioctyl Sebacate,CCCCC(CC)COC(=O)CCCCCCCCC(=O)OCC(CC)CCCC,,,,0.1,,,,,,,426.3709101,,,426.3709101,,,,,,,,,,,,,,,,,,,,,,,,,,,,,LiClO4,[Li+].[O-][Cl+3]([O-])([O-])[O-],0.090909091,0.084678044,0.979527868,105.9645157,,,,,,,,,,,,80,1.99E-06,-5.701699418
,,8/7/2020,GB,,,doi.org/10.1016/S0378-7753(02)00229-X,PTMC,[Cu]OC(=O)OCCC[Au],[Cu]OC(=O)OCCC[Au],,,,,,0.909090909,0.815321957,,,,,,,,299817.3973,,2938.583603,102.0278603,,,Dioctyl Sebacate,CCCCC(CC)COC(=O)CCCCCCCCC(=O)OCC(CC)CCCC,,,,0.1,,,,,,,426.3709101,,,426.3709101,,,,,,,,,,,,,,,,,,,,,,,,,,,,,LiClO4,[Li+].[O-][Cl+3]([O-])([O-])[O-],0.090909091,0.084678044,0.979527868,105.9645157,,,,,,,,,,,,75,1.45E-06,-5.839501456
,,8/7/2020,GB,,,doi.org/10.1016/S0378-7753(02)00229-X,PTMC,[Cu]OC(=O)OCCC[Au],[Cu]OC(=O)OCCC[Au],,,,,,0.909090909,0.815321957,,,,,,,,299817.3973,,2938.583603,102.0278603,,,Dioctyl Sebacate,CCCCC(CC)COC(=O)CCCCCCCCC(=O)OCC(CC)CCCC,,,,0.1,,,,,,,426.3709101,,,426.3709101,,,,,,,,,,,,,,,,,,,,,,,,,,,,,LiClO4,[Li+].[O-][Cl+3]([O-])([O-])[O-],0.090909091,0.084678044,0.979527868,105.9645157,,,,,,,,,,,,65,6.02E-07,-6.220399902
,,8/7/2020,GB,,,doi.org/10.1016/S0378-7753(02)00229-X,PTMC,[Cu]OC(=O)OCCC[Au],[Cu]OC(=O)OCCC[Au],,,,,,0.909090909,0.815321957,,,,,,,,299817.3973,,2938.583603,102.0278603,,,Dioctyl Sebacate,CCCCC(CC)COC(=O)CCCCCCCCC(=O)OCC(CC)CCCC,,,,0.1,,,,,,,426.3709101,,,426.3709101,,,,,,,,,,,,,,,,,,,,,,,,,,,,,LiClO4,[Li+].[O-][Cl+3]([O-])([O-])[O-],0.090909091,0.084678044,0.979527868,105.9645157,,,,,,,,,,,,60,3.62E-07,-6.440799827
,,8/7/2020,GB,,,doi.org/10.1016/S0378-7753(02)00229-X,PTMC,[Cu]OC(=O)OCCC[Au],[Cu]OC(=O)OCCC[Au],,,,,,0.909090909,0.815321957,,,,,,,,299817.3973,,2938.583603,102.0278603,,,Dioctyl Sebacate,CCCCC(CC)COC(=O)CCCCCCCCC(=O)OCC(CC)CCCC,,,,0.1,,,,,,,426.3709101,,,426.3709101,,,,,,,,,,,,,,,,,,,,,,,,,,,,,LiClO4,[Li+].[O-][Cl+3]([O-])([O-])[O-],0.090909091,0.084678044,0.979527868,105.9645157,,,,,,,,,,,,56,2.64E-07,-6.578499724
,,8/7/2020,GB,,,doi.org/10.1016/S0378-7753(02)00229-X,PTMC,[Cu]OC(=O)OCCC[Au],[Cu]OC(=O)OCCC[Au],,,,,,0.909090909,0.815321957,,,,,,,,299817.3973,,2938.583603,102.0278603,,,Dioctyl Sebacate,CCCCC(CC)COC(=O)CCCCCCCCC(=O)OCC(CC)CCCC,,,,0.1,,,,,,,426.3709101,,,426.3709101,,,,,,,,,,,,,,,,,,,,,,,,,,,,,LiClO4,[Li+].[O-][Cl+3]([O-])([O-])[O-],0.090909091,0.084678044,0.979527868,105.9645157,,,,,,,,,,,,53,1.79E-07,-6.748300958
,,8/7/2020,GB,,,doi.org/10.1016/S0378-7753(02)00229-X,PTMC,[Cu]OC(=O)OCCC[Au],[Cu]OC(=O)OCCC[Au],,,,,,0.909090909,0.815321957,,,,,,,,299817.3973,,2938.583603,102.0278603,,,Dioctyl Sebacate,CCCCC(CC)COC(=O)CCCCCCCCC(=O)OCC(CC)CCCC,,,,0.1,,,,,,,426.3709101,,,426.3709101,,,,,,,,,,,,,,,,,,,,,,,,,,,,,LiClO4,[Li+].[O-][Cl+3]([O-])([O-])[O-],0.090909091,0.084678044,0.979527868,105.9645157,,,,,,,,,,,,43,6.82E-08,-7.16589989
,,8/7/2020,GB,,,doi.org/10.1016/S0378-7753(02)00229-X,PTMC,[Cu]OC(=O)OCCC[Au],[Cu]OC(=O)OCCC[Au],,,,,,0.909090909,0.815321957,,,,,,,,299817.3973,,2938.583603,102.0278603,,,Dioctyl Sebacate,CCCCC(CC)COC(=O)CCCCCCCCC(=O)OCC(CC)CCCC,,,,0.1,,,,,,,426.3709101,,,426.3709101,,,,,,,,,,,,,,,,,,,,,,,,,,,,,LiClO4,[Li+].[O-][Cl+3]([O-])([O-])[O-],0.090909091,0.084678044,0.979527868,105.9645157,,,,,,,,,,,,40,4.11E-08,-7.386200447
,,8/7/2020,GB,,,doi.org/10.1016/S0378-7753(02)00229-X,PTMC,[Cu]OC(=O)OCCC[Au],[Cu]OC(=O)OCCC[Au],,,,,,0.909090909,0.815321957,,,,,,,,299817.3973,,2938.583603,102.0278603,,,Dioctyl Sebacate,CCCCC(CC)COC(=O)CCCCCCCCC(=O)OCC(CC)CCCC,,,,0.1,,,,,,,426.3709101,,,426.3709101,,,,,,,,,,,,,,,,,,,,,,,,,,,,,LiClO4,[Li+].[O-][Cl+3]([O-])([O-])[O-],0.090909091,0.084678044,0.979527868,105.9645157,,,,,,,,,,,,35,2.30E-08,-7.638500701
,,8/7/2020,GB,,,doi.org/10.1016/S0378-7753(02)00229-X,PTMC,[Cu]OC(=O)OCCC[Au],[Cu]OC(=O)OCCC[Au],,,,,,0.909090909,0.770026292,,,,,,,,299817.3973,,2938.583603,102.0278603,,,Dioctyl Sebacate,CCCCC(CC)COC(=O)CCCCCCCCC(=O)OCC(CC)CCCC,,,,0.15,,,,,,,426.3709101,,,426.3709101,,,,,,,,,,,,,,,,,,,,,,,,,,,,,LiClO4,[Li+].[O-][Cl+3]([O-])([O-])[O-],0.090909091,0.079973708,0.979527868,105.9645157,,,,,,,,,,-22.4473,,69,7.21E-07,-6.142299715
,,8/7/2020,GB,,,doi.org/10.1016/S0378-7753(02)00229-X,PTMC,[Cu]OC(=O)OCCC[Au],[Cu]OC(=O)OCCC[Au],,,,,,0.909090909,0.770026292,,,,,,,,299817.3973,,2938.583603,102.0278603,,,Dioctyl Sebacate,CCCCC(CC)COC(=O)CCCCCCCCC(=O)OCC(CC)CCCC,,,,0.15,,,,,,,426.3709101,,,426.3709101,,,,,,,,,,,,,,,,,,,,,,,,,,,,,LiClO4,[Li+].[O-][Cl+3]([O-])([O-])[O-],0.090909091,0.079973708,0.979527868,105.9645157,,,,,,,,,,-22.4473,,61,2.35E-07,-6.628599614
,,8/7/2020,GB,,,doi.org/10.1016/S0378-7753(02)00229-X,PTMC,[Cu]OC(=O)OCCC[Au],[Cu]OC(=O)OCCC[Au],,,,,,0.909090909,0.770026292,,,,,,,,299817.3973,,2938.583603,102.0278603,,,Dioctyl Sebacate,CCCCC(CC)COC(=O)CCCCCCCCC(=O)OCC(CC)CCCC,,,,0.15,,,,,,,426.3709101,,,426.3709101,,,,,,,,,,,,,,,,,,,,,,,,,,,,,LiClO4,[Li+].[O-][Cl+3]([O-])([O-])[O-],0.090909091,0.079973708,0.979527868,105.9645157,,,,,,,,,,-22.4473,,55,1.21E-07,-6.917800065
,,8/7/2020,GB,,,doi.org/10.1016/S0378-7753(02)00229-X,PTMC,[Cu]OC(=O)OCCC[Au],[Cu]OC(=O)OCCC[Au],,,,,,0.909090909,0.770026292,,,,,,,,299817.3973,,2938.583603,102.0278603,,,Dioctyl Sebacate,CCCCC(CC)COC(=O)CCCCCCCCC(=O)OCC(CC)CCCC,,,,0.15,,,,,,,426.3709101,,,426.3709101,,,,,,,,,,,,,,,,,,,,,,,,,,,,,LiClO4,[Li+].[O-][Cl+3]([O-])([O-])[O-],0.090909091,0.079973708,0.979527868,105.9645157,,,,,,,,,,-22.4473,,46,4.20E-08,-7.376700045
,,8/7/2020,GB,,,doi.org/10.1016/S0378-7753(02)00229-X,PTMC,[Cu]OC(=O)OCCC[Au],[Cu]OC(=O)OCCC[Au],,,,,,0.909090909,0.770026292,,,,,,,,299817.3973,,2938.583603,102.0278603,,,Dioctyl Sebacate,CCCCC(CC)COC(=O)CCCCCCCCC(=O)OCC(CC)CCCC,,,,0.15,,,,,,,426.3709101,,,426.3709101,,,,,,,,,,,,,,,,,,,,,,,,,,,,,LiClO4,[Li+].[O-][Cl+3]([O-])([O-])[O-],0.090909091,0.079973708,0.979527868,105.9645157,,,,,,,,,,-22.4473,,37,1.45E-08,-7.840099094
,,8/17/2020,GB,,,doi.org/10.1021/jp0499777,PVME,[Cu]CC(OCC)[Au],[Cu]CC(OCC)[Au],,,,,,0.999000999,0.998531527,,,,,,46000,8400,8400,5.476190476,116.4886978,72.05368108,,,,,,,,,,,,,,,,,,,,,,,,,,,,,,,,,,,,,,,,,,,,,,,LiClO4,[Li+].[O-][Cl+3]([O-])([O-])[O-],0.000999001,0.001468473,0.013867702,105.9645157,,,,,,,,,,-27.0636,,45,3.75E-11,-10.42570013
,,8/17/2020,GB,,,doi.org/10.1021/jp0499777,PVME,[Cu]CC(OCC)[Au],[Cu]CC(OCC)[Au],,,,,,0.999000999,0.998531527,,,,,,46000,8400,8400,5.476190476,116.4886978,72.05368108,,,,,,,,,,,,,,,,,,,,,,,,,,,,,,,,,,,,,,,,,,,,,,,LiClO4,[Li+].[O-][Cl+3]([O-])([O-])[O-],0.000999001,0.001468473,0.013867702,105.9645157,,,,,,,,,,-27.0636,,40,2.23E-11,-10.65089934
,,8/17/2020,GB,,,doi.org/10.1021/jp0499777,PVME,[Cu]CC(OCC)[Au],[Cu]CC(OCC)[Au],,,,,,0.999000999,0.998531527,,,,,,46000,8400,8400,5.476190476,116.4886978,72.05368108,,,,,,,,,,,,,,,,,,,,,,,,,,,,,,,,,,,,,,,,,,,,,,,LiClO4,[Li+].[O-][Cl+3]([O-])([O-])[O-],0.000999001,0.001468473,0.013867702,105.9645157,,,,,,,,,,-27.0636,,35,1.15E-11,-10.93809913
,,8/17/2020,GB,,,doi.org/10.1021/jp0499777,PVME,[Cu]CC(OCC)[Au],[Cu]CC(OCC)[Au],,,,,,0.999000999,0.998531527,,,,,,46000,8400,8400,5.476190476,116.4886978,72.05368108,,,,,,,,,,,,,,,,,,,,,,,,,,,,,,,,,,,,,,,,,,,,,,,LiClO4,[Li+].[O-][Cl+3]([O-])([O-])[O-],0.000999001,0.001468473,0.013867702,105.9645157,,,,,,,,,,-27.0636,,30,6.03E-12,-11.21959987
,,8/17/2020,GB,,,doi.org/10.1021/jp0499777,PVME,[Cu]CC(OCC)[Au],[Cu]CC(OCC)[Au],,,,,,0.999000999,0.998531527,,,,,,46000,8400,8400,5.476190476,116.4886978,72.05368108,,,,,,,,,,,,,,,,,,,,,,,,,,,,,,,,,,,,,,,,,,,,,,,LiClO4,[Li+].[O-][Cl+3]([O-])([O-])[O-],0.000999001,0.001468473,0.013867702,105.9645157,,,,,,,,,,-27.0636,,25,3.00E-12,-11.52360027
,,8/17/2020,GB,,,doi.org/10.1021/jp0499777,PVME,[Cu]CC(OCC)[Au],[Cu]CC(OCC)[Au],,,,,,0.999000999,0.998531527,,,,,,46000,8400,8400,5.476190476,116.4886978,72.05368108,,,,,,,,,,,,,,,,,,,,,,,,,,,,,,,,,,,,,,,,,,,,,,,LiClO4,[Li+].[O-][Cl+3]([O-])([O-])[O-],0.000999001,0.001468473,0.013867702,105.9645157,,,,,,,,,,-27.0636,,20,1.36E-12,-11.86710023
,,8/17/2020,GB,,,doi.org/10.1021/jp0499777,PVME,[Cu]CC(OCC)[Au],[Cu]CC(OCC)[Au],,,,,,0.999000999,0.998531527,,,,,,46000,8400,8400,5.476190476,116.4886978,72.05368108,,,,,,,,,,,,,,,,,,,,,,,,,,,,,,,,,,,,,,,,,,,,,,,LiClO4,[Li+].[O-][Cl+3]([O-])([O-])[O-],0.000999001,0.001468473,0.013867702,105.9645157,,,,,,,,,,-27.0636,,15,5.85E-13,-12.23310033
,,8/17/2020,GB,,,doi.org/10.1021/jp0499777,PVME,[Cu]CC(OCC)[Au],[Cu]CC(OCC)[Au],,,,,,0.999000999,0.998531527,,,,,,46000,8400,8400,5.476190476,116.4886978,72.05368108,,,,,,,,,,,,,,,,,,,,,,,,,,,,,,,,,,,,,,,,,,,,,,,LiClO4,[Li+].[O-][Cl+3]([O-])([O-])[O-],0.000999001,0.001468473,0.013867702,105.9645157,,,,,,,,,,-27.0636,,10,2.39E-13,-12.62160028
,,8/17/2020,GB,,,doi.org/10.1021/jp0499777,PVME,[Cu]CC(OCC)[Au],[Cu]CC(OCC)[Au],,,,,,0.999000999,0.998531527,,,,,,46000,8400,8400,5.476190476,116.4886978,72.05368108,,,,,,,,,,,,,,,,,,,,,,,,,,,,,,,,,,,,,,,,,,,,,,,LiClO4,[Li+].[O-][Cl+3]([O-])([O-])[O-],0.000999001,0.001468473,0.013867702,105.9645157,,,,,,,,,,-27.0636,,5,8.58E-14,-13.06639985
,,8/17/2020,GB,,,doi.org/10.1021/jp0499777,PVME,[Cu]CC(OCC)[Au],[Cu]CC(OCC)[Au],,,,,,0.999000999,0.998531527,,,,,,46000,8400,8400,5.476190476,116.4886978,72.05368108,,,,,,,,,,,,,,,,,,,,,,,,,,,,,,,,,,,,,,,,,,,,,,,LiClO4,[Li+].[O-][Cl+3]([O-])([O-])[O-],0.000999001,0.001468473,0.013867702,105.9645157,,,,,,,,,,-27.0636,,0,2.81E-14,-13.5507006
,,8/17/2020,GB,,,doi.org/10.1021/jp0499777,PVME,[Cu]CC(OCC)[Au],[Cu]CC(OCC)[Au],,,,,,0.999000999,0.998531527,,,,,,46000,8400,8400,5.476190476,116.4886978,72.05368108,,,,,,,,,,,,,,,,,,,,,,,,,,,,,,,,,,,,,,,,,,,,,,,LiClO4,[Li+].[O-][Cl+3]([O-])([O-])[O-],0.000999001,0.001468473,0.013867702,105.9645157,,,,,,,,,,-27.0636,,-5,7.80E-15,-14.10809976
,,8/17/2020,GB,,,doi.org/10.1021/jp0499777,PVME,[Cu]CC(OCC)[Au],[Cu]CC(OCC)[Au],,,,,,0.999000999,0.998531527,,,,,,46000,8400,8400,5.476190476,116.4886978,72.05368108,,,,,,,,,,,,,,,,,,,,,,,,,,,,,,,,,,,,,,,,,,,,,,,LiClO4,[Li+].[O-][Cl+3]([O-])([O-])[O-],0.000999001,0.001468473,0.013867702,105.9645157,,,,,,,,,,-27.0636,,-10,1.69E-15,-14.77249894
,,8/17/2020,GB,,,doi.org/10.1021/jp0499777,PVME,[Cu]CC(OCC)[Au],[Cu]CC(OCC)[Au],,,,,,0.997506234,0.996336885,,,,,,46000,8400,8400,5.476190476,116.4886978,72.05368108,,,,,,,,,,,,,,,,,,,,,,,,,,,,,,,,,,,,,,,,,,,,,,,LiClO4,[Li+].[O-][Cl+3]([O-])([O-])[O-],0.002493766,0.003663115,0.034669255,105.9645157,,,,,,,,,,-25.1756,,90,7.35E-09,-8.133999922
,,8/17/2020,GB,,,doi.org/10.1021/jp0499777,PVME,[Cu]CC(OCC)[Au],[Cu]CC(OCC)[Au],,,,,,0.997506234,0.996336885,,,,,,46000,8400,8400,5.476190476,116.4886978,72.05368108,,,,,,,,,,,,,,,,,,,,,,,,,,,,,,,,,,,,,,,,,,,,,,,LiClO4,[Li+].[O-][Cl+3]([O-])([O-])[O-],0.002493766,0.003663115,0.034669255,105.9645157,,,,,,,,,,-25.1756,,86,5.67E-09,-8.246600042
,,8/17/2020,GB,,,doi.org/10.1021/jp0499777,PVME,[Cu]CC(OCC)[Au],[Cu]CC(OCC)[Au],,,,,,0.997506234,0.996336885,,,,,,46000,8400,8400,5.476190476,116.4886978,72.05368108,,,,,,,,,,,,,,,,,,,,,,,,,,,,,,,,,,,,,,,,,,,,,,,LiClO4,[Li+].[O-][Cl+3]([O-])([O-])[O-],0.002493766,0.003663115,0.034669255,105.9645157,,,,,,,,,,-25.1756,,81,4.10E-09,-8.387400493
,,8/17/2020,GB,,,doi.org/10.1021/jp0499777,PVME,[Cu]CC(OCC)[Au],[Cu]CC(OCC)[Au],,,,,,0.997506234,0.996336885,,,,,,46000,8400,8400,5.476190476,116.4886978,72.05368108,,,,,,,,,,,,,,,,,,,,,,,,,,,,,,,,,,,,,,,,,,,,,,,LiClO4,[Li+].[O-][Cl+3]([O-])([O-])[O-],0.002493766,0.003663115,0.034669255,105.9645157,,,,,,,,,,-25.1756,,75,3.00E-09,-8.522499627
,,8/17/2020,GB,,,doi.org/10.1021/jp0499777,PVME,[Cu]CC(OCC)[Au],[Cu]CC(OCC)[Au],,,,,,0.997506234,0.996336885,,,,,,46000,8400,8400,5.476190476,116.4886978,72.05368108,,,,,,,,,,,,,,,,,,,,,,,,,,,,,,,,,,,,,,,,,,,,,,,LiClO4,[Li+].[O-][Cl+3]([O-])([O-])[O-],0.002493766,0.003663115,0.034669255,105.9645157,,,,,,,,,,-25.1756,,71,2.04E-09,-8.691399308
,,8/17/2020,GB,,,doi.org/10.1021/jp0499777,PVME,[Cu]CC(OCC)[Au],[Cu]CC(OCC)[Au],,,,,,0.997506234,0.996336885,,,,,,46000,8400,8400,5.476190476,116.4886978,72.05368108,,,,,,,,,,,,,,,,,,,,,,,,,,,,,,,,,,,,,,,,,,,,,,,LiClO4,[Li+].[O-][Cl+3]([O-])([O-])[O-],0.002493766,0.003663115,0.034669255,105.9645157,,,,,,,,,,-25.1756,,66,1.36E-09,-8.866001494
,,8/17/2020,GB,,,doi.org/10.1021/jp0499777,PVME,[Cu]CC(OCC)[Au],[Cu]CC(OCC)[Au],,,,,,0.997506234,0.996336885,,,,,,46000,8400,8400,5.476190476,116.4886978,72.05368108,,,,,,,,,,,,,,,,,,,,,,,,,,,,,,,,,,,,,,,,,,,,,,,LiClO4,[Li+].[O-][Cl+3]([O-])([O-])[O-],0.002493766,0.003663115,0.034669255,105.9645157,,,,,,,,,,-25.1756,,60,8.65E-10,-9.063099887
,,8/17/2020,GB,,,doi.org/10.1021/jp0499777,PVME,[Cu]CC(OCC)[Au],[Cu]CC(OCC)[Au],,,,,,0.997506234,0.996336885,,,,,,46000,8400,8400,5.476190476,116.4886978,72.05368108,,,,,,,,,,,,,,,,,,,,,,,,,,,,,,,,,,,,,,,,,,,,,,,LiClO4,[Li+].[O-][Cl+3]([O-])([O-])[O-],0.002493766,0.003663115,0.034669255,105.9645157,,,,,,,,,,-25.1756,,56,5.49E-10,-9.260100278
,,8/17/2020,GB,,,doi.org/10.1021/jp0499777,PVME,[Cu]CC(OCC)[Au],[Cu]CC(OCC)[Au],,,,,,0.997506234,0.996336885,,,,,,46000,8400,8400,5.476190476,116.4886978,72.05368108,,,,,,,,,,,,,,,,,,,,,,,,,,,,,,,,,,,,,,,,,,,,,,,LiClO4,[Li+].[O-][Cl+3]([O-])([O-])[O-],0.002493766,0.003663115,0.034669255,105.9645157,,,,,,,,,,-25.1756,,51,3.23E-10,-9.491000554
,,8/17/2020,GB,,,doi.org/10.1021/jp0499777,PVME,[Cu]CC(OCC)[Au],[Cu]CC(OCC)[Au],,,,,,0.997506234,0.996336885,,,,,,46000,8400,8400,5.476190476,116.4886978,72.05368108,,,,,,,,,,,,,,,,,,,,,,,,,,,,,,,,,,,,,,,,,,,,,,,LiClO4,[Li+].[O-][Cl+3]([O-])([O-])[O-],0.002493766,0.003663115,0.034669255,105.9645157,,,,,,,,,,-25.1756,,45,1.95E-10,-9.710600591
,,8/17/2020,GB,,,doi.org/10.1021/jp0499777,PVME,[Cu]CC(OCC)[Au],[Cu]CC(OCC)[Au],,,,,,0.997506234,0.996336885,,,,,,46000,8400,8400,5.476190476,116.4886978,72.05368108,,,,,,,,,,,,,,,,,,,,,,,,,,,,,,,,,,,,,,,,,,,,,,,LiClO4,[Li+].[O-][Cl+3]([O-])([O-])[O-],0.002493766,0.003663115,0.034669255,105.9645157,,,,,,,,,,-25.1756,,40,1.02E-10,-9.992098668
,,8/17/2020,GB,,,doi.org/10.1021/jp0499777,PVME,[Cu]CC(OCC)[Au],[Cu]CC(OCC)[Au],,,,,,0.997506234,0.996336885,,,,,,46000,8400,8400,5.476190476,116.4886978,72.05368108,,,,,,,,,,,,,,,,,,,,,,,,,,,,,,,,,,,,,,,,,,,,,,,LiClO4,[Li+].[O-][Cl+3]([O-])([O-])[O-],0.002493766,0.003663115,0.034669255,105.9645157,,,,,,,,,,-25.1756,,35,5.68E-11,-10.2455003
,,8/17/2020,GB,,,doi.org/10.1021/jp0499777,PVME,[Cu]CC(OCC)[Au],[Cu]CC(OCC)[Au],,,,,,0.997506234,0.996336885,,,,,,46000,8400,8400,5.476190476,116.4886978,72.05368108,,,,,,,,,,,,,,,,,,,,,,,,,,,,,,,,,,,,,,,,,,,,,,,LiClO4,[Li+].[O-][Cl+3]([O-])([O-])[O-],0.002493766,0.003663115,0.034669255,105.9645157,,,,,,,,,,-25.1756,,31,2.97E-11,-10.52699942
