Repository: zjurillpolymer/SPE_prediction

# SPE Prediction

Polymer electrolyte conductivity prediction using graph neural networks.

## Data

Data from [ChemPropPred](https://github.com/learningmatter-mit/Chem-prop-pred) — polymer electrolyte conductivity measurements including SMILES, conductivity (log S/cm), molecular weight, salt concentration, and temperature.

- `data/clean_train_data.csv` — cleaned training data
- `data/PolymerElectrolyteData.csv` — full raw dataset
- `data/PolyInfo_8salts.csv` / `data/polyinfo_5salts_4conc.csv` — PolyInfo polymer database with salt additives

File: data/PolymerElectrolyteData.csv (part 137 of 154)
Notes,Compound Notebook Name,Date Copied to Master Database,Data Recorded By,Seshadri Group,Oyaizu Group,DOI,Solvent 1 (S1),S1 SMILES,S1 SMILES 1,S1 SMILES 2,S1 SMILES 3,S1 Big SMILES,S1 End Group 1,S1 End Group 2,S1 Mol %,S1 Weight %,S1 SMILES 1 Mol %,S1 SMILES 2 Mol %,S1 SMILES 3 Mol %,S1 Molar Ratio,S1 Weight Ratio,S1 Mw,S1 Mn,S1 Mn or Mw,S1 Mw/Mn,S1 DOP,S1 Molar Mass (g/mol),S1 Type,S1 Block Mol Weight,Solvent 2 (S2),S2 SMILES,S2 SMILES 1,S2 SMILES 2,S2 Mol %,S2 Weight %,S2 SMILES 1 Mol %,S2 SMILES 2 Mol %,S2 Molar Ratio,S2 Weight Ratio,S2 Mw,S2 Mn,S2 Mn or Mw,S2 Mw/Mn,S2 DOP,S2 Molar Mass (g/mol),S2 Type,Solvent 3 (S3),S3 SMILES,S3 SMILES 1,S3 Mol %,S3 Weight %,S3 Molar Ratio,S3 Weight Ratio,S3 Mw,S3 Mn,S3 Mn or Mw,S3 Mw/Mn,S3 DOP,S3 Molar Mass (g/mol),S3 Type,Solvent 4 (S4),S4 SMILES,S4 Mol %,S4 Weight %,S4 Molar Ratio,S4 Weight Ratio,S4 Mw,S4 Mn,S4 Mn or Mw,S4 Mw/Mn,S4 DOP,S4 Molar Mass (g/mol),S4 Type,Salt 1,Salt1 SMILES,Salt1 Mol %,Salt1 Weight %,Salt1 Molality (mol salt/kg polymer),Salt1 Molar Mass (g/mol),Salt 2,Salt2 SMILES,Salt2 Mol %,Salt2 Weight %,Salt2 Molality (mol salt/kg polymer),Salt2 Molar Mass (g/mol),Inorganic Material 1 (IM1),IM1 Weight %,IM1 Particle Size (nm),Tg (oC),Heating Rate (K/min),Temperature (oC),Conductivity (S/cm),log Conductivity (S/cm)
,,8/17/2020,GB,,,doi.org/10.1021/jp0499777,PVME,[Cu]CC(OCC)[Au],[Cu]CC(OCC)[Au],,,,,,0.997506234,0.996336885,,,,,,46000,8400,8400,5.476190476,116.4886978,72.05368108,,,,,,,,,,,,,,,,,,,,,,,,,,,,,,,,,,,,,,,,,,,,,,,LiClO4,[Li+].[O-][Cl+3]([O-])([O-])[O-],0.002493766,0.003663115,0.034669255,105.9645157,,,,,,,,,,-25.1756,,25,1.38E-11,-10.8591998
,,8/17/2020,GB,,,doi.org/10.1021/jp0499777,PVME,[Cu]CC(OCC)[Au],[Cu]CC(OCC)[Au],,,,,,0.997506234,0.996336885,,,,,,46000,8400,8400,5.476190476,116.4886978,72.05368108,,,,,,,,,,,,,,,,,,,,,,,,,,,,,,,,,,,,,,,,,,,,,,,LiClO4,[Li+].[O-][Cl+3]([O-])([O-])[O-],0.002493766,0.003663115,0.034669255,105.9645157,,,,,,,,,,-25.1756,,20,6.27E-12,-11.20269991
,,8/17/2020,GB,,,doi.org/10.1021/jp0499777,PVME,[Cu]CC(OCC)[Au],[Cu]CC(OCC)[Au],,,,,,0.997506234,0.996336885,,,,,,46000,8400,8400,5.476190476,116.4886978,72.05368108,,,,,,,,,,,,,,,,,,,,,,,,,,,,,,,,,,,,,,,,,,,,,,,LiClO4,[Li+].[O-][Cl+3]([O-])([O-])[O-],0.002493766,0.003663115,0.034669255,105.9645157,,,,,,,,,,-25.1756,,15,2.53E-12,-11.59680052
,,8/17/2020,GB,,,doi.org/10.1021/jp0499777,PVME,[Cu]CC(OCC)[Au],[Cu]CC(OCC)[Au],,,,,,0.997506234,0.996336885,,,,,,46000,8400,8400,5.476190476,116.4886978,72.05368108,,,,,,,,,,,,,,,,,,,,,,,,,,,,,,,,,,,,,,,,,,,,,,,LiClO4,[Li+].[O-][Cl+3]([O-])([O-])[O-],0.002493766,0.003663115,0.034669255,105.9645157,,,,,,,,,,-25.1756,,10,9.57E-13,-12.01909986
,,8/17/2020,GB,,,doi.org/10.1021/jp0499777,PVME,[Cu]CC(OCC)[Au],[Cu]CC(OCC)[Au],,,,,,0.997506234,0.996336885,,,,,,46000,8400,8400,5.476190476,116.4886978,72.05368108,,,,,,,,,,,,,,,,,,,,,,,,,,,,,,,,,,,,,,,,,,,,,,,LiClO4,[Li+].[O-][Cl+3]([O-])([O-])[O-],0.002493766,0.003663115,0.034669255,105.9645157,,,,,,,,,,-25.1756,,5,3.18E-13,-12.49769991
,,8/17/2020,GB,,,doi.org/10.1021/jp0499777,PVME,[Cu]CC(OCC)[Au],[Cu]CC(OCC)[Au],,,,,,0.997506234,0.996336885,,,,,,46000,8400,8400,5.476190476,116.4886978,72.05368108,,,,,,,,,,,,,,,,,,,,,,,,,,,,,,,,,,,,,,,,,,,,,,,LiClO4,[Li+].[O-][Cl+3]([O-])([O-])[O-],0.002493766,0.003663115,0.034669255,105.9645157,,,,,,,,,,-25.1756,,0,9.64E-14,-13.01579999
,,8/17/2020,GB,,,doi.org/10.1021/jp0499777,PVME,[Cu]CC(OCC)[Au],[Cu]CC(OCC)[Au],,,,,,0.997506234,0.996336885,,,,,,46000,8400,8400,5.476190476,116.4886978,72.05368108,,,,,,,,,,,,,,,,,,,,,,,,,,,,,,,,,,,,,,,,,,,,,,,LiClO4,[Li+].[O-][Cl+3]([O-])([O-])[O-],0.002493766,0.003663115,0.034669255,105.9645157,,,,,,,,,,-25.1756,,-5,2.35E-14,-13.62949986
,,8/17/2020,GB,,,doi.org/10.1021/jp0499777,PVME,[Cu]CC(OCC)[Au],[Cu]CC(OCC)[Au],,,,,,0.997506234,0.996336885,,,,,,46000,8400,8400,5.476190476,116.4886978,72.05368108,,,,,,,,,,,,,,,,,,,,,,,,,,,,,,,,,,,,,,,,,,,,,,,LiClO4,[Li+].[O-][Cl+3]([O-])([O-])[O-],0.002493766,0.003663115,0.034669255,105.9645157,,,,,,,,,,-25.1756,,-10,4.95E-15,-14.30520007
,,8/17/2020,GB,,,doi.org/10.1021/jp0499777,PVME,[Cu]CC(OCC)[Au],[Cu]CC(OCC)[Au],,,,,,0.997506234,0.996336885,,,,,,46000,8400,8400,5.476190476,116.4886978,72.05368108,,,,,,,,,,,,,,,,,,,,,,,,,,,,,,,,,,,,,,,,,,,,,,,LiClO4,[Li+].[O-][Cl+3]([O-])([O-])[O-],0.002493766,0.003663115,0.034669255,105.9645157,,,,,,,,,,-25.1756,,-15,9.79E-16,-15.00899999
,,8/17/2020,GB,,,doi.org/10.1021/jp0499777,PVME,[Cu]CC(OCC)[Au],[Cu]CC(OCC)[Au],,,,,,0.995024876,0.99270051,,,,,,46000,8400,8400,5.476190476,116.4886978,72.05368108,,,,,,,,,,,,,,,,,,,,,,,,,,,,,,,,,,,,,,,,,,,,,,,LiClO4,[Li+].[O-][Cl+3]([O-])([O-])[O-],0.004975124,0.00729949,0.069338511,105.9645157,,,,,,,,,,-23.0251,,80,1.00E-08,-7.998898291
,,8/17/2020,GB,,,doi.org/10.1021/jp0499777,PVME,[Cu]CC(OCC)[Au],[Cu]CC(OCC)[Au],,,,,,0.995024876,0.99270051,,,,,,46000,8400,8400,5.476190476,116.4886978,72.05368108,,,,,,,,,,,,,,,,,,,,,,,,,,,,,,,,,,,,,,,,,,,,,,,LiClO4,[Li+].[O-][Cl+3]([O-])([O-])[O-],0.004975124,0.00729949,0.069338511,105.9645157,,,,,,,,,,-23.0251,,75,7.16E-09,-8.145299931
,,8/17/2020,GB,,,doi.org/10.1021/jp0499777,PVME,[Cu]CC(OCC)[Au],[Cu]CC(OCC)[Au],,,,,,0.995024876,0.99270051,,,,,,46000,8400,8400,5.476190476,116.4886978,72.05368108,,,,,,,,,,,,,,,,,,,,,,,,,,,,,,,,,,,,,,,,,,,,,,,LiClO4,[Li+].[O-][Cl+3]([O-])([O-])[O-],0.004975124,0.00729949,0.069338511,105.9645157,,,,,,,,,,-23.0251,,70,4.91E-09,-8.308600201
,,8/17/2020,GB,,,doi.org/10.1021/jp0499777,PVME,[Cu]CC(OCC)[Au],[Cu]CC(OCC)[Au],,,,,,0.995024876,0.99270051,,,,,,46000,8400,8400,5.476190476,116.4886978,72.05368108,,,,,,,,,,,,,,,,,,,,,,,,,,,,,,,,,,,,,,,,,,,,,,,LiClO4,[Li+].[O-][Cl+3]([O-])([O-])[O-],0.004975124,0.00729949,0.069338511,105.9645157,,,,,,,,,,-23.0251,,65,3.33E-09,-8.47749969
,,8/17/2020,GB,,,doi.org/10.1021/jp0499777,PVME,[Cu]CC(OCC)[Au],[Cu]CC(OCC)[Au],,,,,,0.995024876,0.99270051,,,,,,46000,8400,8400,5.476190476,116.4886978,72.05368108,,,,,,,,,,,,,,,,,,,,,,,,,,,,,,,,,,,,,,,,,,,,,,,LiClO4,[Li+].[O-][Cl+3]([O-])([O-])[O-],0.004975124,0.00729949,0.069338511,105.9645157,,,,,,,,,,-23.0251,,60,2.17E-09,-8.66330017
,,8/17/2020,GB,,,doi.org/10.1021/jp0499777,PVME,[Cu]CC(OCC)[Au],[Cu]CC(OCC)[Au],,,,,,0.995024876,0.99270051,,,,,,46000,8400,8400,5.476190476,116.4886978,72.05368108,,,,,,,,,,,,,,,,,,,,,,,,,,,,,,,,,,,,,,,,,,,,,,,LiClO4,[Li+].[O-][Cl+3]([O-])([O-])[O-],0.004975124,0.00729949,0.069338511,105.9645157,,,,,,,,,,-23.0251,,55,1.33E-09,-8.877299294
,,8/17/2020,GB,,,doi.org/10.1021/jp0499777,PVME,[Cu]CC(OCC)[Au],[Cu]CC(OCC)[Au],,,,,,0.995024876,0.99270051,,,,,,46000,8400,8400,5.476190476,116.4886978,72.05368108,,,,,,,,,,,,,,,,,,,,,,,,,,,,,,,,,,,,,,,,,,,,,,,LiClO4,[Li+].[O-][Cl+3]([O-])([O-])[O-],0.004975124,0.00729949,0.069338511,105.9645157,,,,,,,,,,-23.0251,,50,8.65E-10,-9.063099887
,,8/17/2020,GB,,,doi.org/10.1021/jp0499777,PVME,[Cu]CC(OCC)[Au],[Cu]CC(OCC)[Au],,,,,,0.995024876,0.99270051,,,,,,46000,8400,8400,5.476190476,116.4886978,72.05368108,,,,,,,,,,,,,,,,,,,,,,,,,,,,,,,,,,,,,,,,,,,,,,,LiClO4,[Li+].[O-][Cl+3]([O-])([O-])[O-],0.004975124,0.00729949,0.069338511,105.9645157,,,,,,,,,,-23.0251,,45,5.08E-10,-9.293900397
,,8/17/2020,GB,,,doi.org/10.1021/jp0499777,PVME,[Cu]CC(OCC)[Au],[Cu]CC(OCC)[Au],,,,,,0.995024876,0.99270051,,,,,,46000,8400,8400,5.476190476,116.4886978,72.05368108,,,,,,,,,,,,,,,,,,,,,,,,,,,,,,,,,,,,,,,,,,,,,,,LiClO4,[Li+].[O-][Cl+3]([O-])([O-])[O-],0.004975124,0.00729949,0.069338511,105.9645157,,,,,,,,,,-23.0251,,40,2.76E-10,-9.558600254
,,8/17/2020,GB,,,doi.org/10.1021/jp0499777,PVME,[Cu]CC(OCC)[Au],[Cu]CC(OCC)[Au],,,,,,0.995024876,0.99270051,,,,,,46000,8400,8400,5.476190476,116.4886978,72.05368108,,,,,,,,,,,,,,,,,,,,,,,,,,,,,,,,,,,,,,,,,,,,,,,LiClO4,[Li+].[O-][Cl+3]([O-])([O-])[O-],0.004975124,0.00729949,0.069338511,105.9645157,,,,,,,,,,-23.0251,,35,1.46E-10,-9.834500456
,,8/17/2020,GB,,,doi.org/10.1021/jp0499777,PVME,[Cu]CC(OCC)[Au],[Cu]CC(OCC)[Au],,,,,,0.995024876,0.99270051,,,,,,46000,8400,8400,5.476190476,116.4886978,72.05368108,,,,,,,,,,,,,,,,,,,,,,,,,,,,,,,,,,,,,,,,,,,,,,,LiClO4,[Li+].[O-][Cl+3]([O-])([O-])[O-],0.004975124,0.00729949,0.069338511,105.9645157,,,,,,,,,,-23.0251,,30,7.76E-11,-10.11040028
,,8/17/2020,GB,,,doi.org/10.1021/jp0499777,PVME,[Cu]CC(OCC)[Au],[Cu]CC(OCC)[Au],,,,,,0.995024876,0.99270051,,,,,,46000,8400,8400,5.476190476,116.4886978,72.05368108,,,,,,,,,,,,,,,,,,,,,,,,,,,,,,,,,,,,,,,,,,,,,,,LiClO4,[Li+].[O-][Cl+3]([O-])([O-])[O-],0.004975124,0.00729949,0.069338511,105.9645157,,,,,,,,,,-23.0251,,25,3.52E-11,-10.45380047
,,8/17/2020,GB,,,doi.org/10.1021/jp0499777,PVME,[Cu]CC(OCC)[Au],[Cu]CC(OCC)[Au],,,,,,0.995024876,0.99270051,,,,,,46000,8400,8400,5.476190476,116.4886978,72.05368108,,,,,,,,,,,,,,,,,,,,,,,,,,,,,,,,,,,,,,,,,,,,,,,LiClO4,[Li+].[O-][Cl+3]([O-])([O-])[O-],0.004975124,0.00729949,0.069338511,105.9645157,,,,,,,,,,-23.0251,,20,1.59E-11,-10.79729922
,,8/17/2020,GB,,,doi.org/10.1021/jp0499777,PVME,[Cu]CC(OCC)[Au],[Cu]CC(OCC)[Au],,,,,,0.995024876,0.99270051,,,,,,46000,8400,8400,5.476190476,116.4886978,72.05368108,,,,,,,,,,,,,,,,,,,,,,,,,,,,,,,,,,,,,,,,,,,,,,,LiClO4,[Li+].[O-][Cl+3]([O-])([O-])[O-],0.004975124,0.00729949,0.069338511,105.9645157,,,,,,,,,,-23.0251,,15,6.69E-12,-11.17449988
,,8/17/2020,GB,,,doi.org/10.1021/jp0499777,PVME,[Cu]CC(OCC)[Au],[Cu]CC(OCC)[Au],,,,,,0.995024876,0.99270051,,,,,,46000,8400,8400,5.476190476,116.4886978,72.05368108,,,,,,,,,,,,,,,,,,,,,,,,,,,,,,,,,,,,,,,,,,,,,,,LiClO4,[Li+].[O-][Cl+3]([O-])([O-])[O-],0.004975124,0.00729949,0.069338511,105.9645157,,,,,,,,,,-23.0251,,10,2.53E-12,-11.59680052
,,8/17/2020,GB,,,doi.org/10.1021/jp0499777,PVME,[Cu]CC(OCC)[Au],[Cu]CC(OCC)[Au],,,,,,0.995024876,0.99270051,,,,,,46000,8400,8400,5.476190476,116.4886978,72.05368108,,,,,,,,,,,,,,,,,,,,,,,,,,,,,,,,,,,,,,,,,,,,,,,LiClO4,[Li+].[O-][Cl+3]([O-])([O-])[O-],0.004975124,0.00729949,0.069338511,105.9645157,,,,,,,,,,-23.0251,,5,8.09E-13,-12.0923001
,,8/17/2020,GB,,,doi.org/10.1021/jp0499777,PVME,[Cu]CC(OCC)[Au],[Cu]CC(OCC)[Au],,,,,,0.995024876,0.99270051,,,,,,46000,8400,8400,5.476190476,116.4886978,72.05368108,,,,,,,,,,,,,,,,,,,,,,,,,,,,,,,,,,,,,,,,,,,,,,,LiClO4,[Li+].[O-][Cl+3]([O-])([O-])[O-],0.004975124,0.00729949,0.069338511,105.9645157,,,,,,,,,,-23.0251,,0,2.52E-13,-12.59909953
,,8/17/2020,GB,,,doi.org/10.1021/jp0499777,PVME,[Cu]CC(OCC)[Au],[Cu]CC(OCC)[Au],,,,,,0.995024876,0.99270051,,,,,,46000,8400,8400,5.476190476,116.4886978,72.05368108,,,,,,,,,,,,,,,,,,,,,,,,,,,,,,,,,,,,,,,,,,,,,,,LiClO4,[Li+].[O-][Cl+3]([O-])([O-])[O-],0.004975124,0.00729949,0.069338511,105.9645157,,,,,,,,,,-23.0251,,-5,6.54E-14,-13.18469992
,,8/17/2020,GB,,,doi.org/10.1021/jp0499777,PVME,[Cu]CC(OCC)[Au],[Cu]CC(OCC)[Au],,,,,,0.995024876,0.99270051,,,,,,46000,8400,8400,5.476190476,116.4886978,72.05368108,,,,,,,,,,,,,,,,,,,,,,,,,,,,,,,,,,,,,,,,,,,,,,,LiClO4,[Li+].[O-][Cl+3]([O-])([O-])[O-],0.004975124,0.00729949,0.069338511,105.9645157,,,,,,,,,,-23.0251,,-10,1.40E-14,-13.85470102
,,8/17/2020,GB,,,doi.org/10.1021/jp0499777,PVME,[Cu]CC(OCC)[Au],[Cu]CC(OCC)[Au],,,,,,0.99009901,0.985506812,,,,,,46000,8400,8400,5.476190476,116.4886978,72.05368108,,,,,,,,,,,,,,,,,,,,,,,,,,,,,,,,,,,,,,,,,,,,,,,LiClO4,[Li+].[O-][Cl+3]([O-])([O-])[O-],0.00990099,0.014493188,0.138677021,105.9645157,,,,,,,,,,-21.6592,,85,4.63E-08,-7.334499685
,,8/17/2020,GB,,,doi.org/10.1021/jp0499777,PVME,[Cu]CC(OCC)[Au],[Cu]CC(OCC)[Au],,,,,,0.99009901,0.985506812,,,,,,46000,8400,8400,5.476190476,116.4886978,72.05368108,,,,,,,,,,,,,,,,,,,,,,,,,,,,,,,,,,,,,,,,,,,,,,,LiClO4,[Li+].[O-][Cl+3]([O-])([O-])[O-],0.00990099,0.014493188,0.138677021,105.9645157,,,,,,,,,,-21.6592,,80,3.44E-08,-7.463999934
,,8/17/2020,GB,,,doi.org/10.1021/jp0499777,PVME,[Cu]CC(OCC)[Au],[Cu]CC(OCC)[Au],,,,,,0.99009901,0.985506812,,,,,,46000,8400,8400,5.476190476,116.4886978,72.05368108,,,,,,,,,,,,,,,,,,,,,,,,,,,,,,,,,,,,,,,,,,,,,,,LiClO4,[Li+].[O-][Cl+3]([O-])([O-])[O-],0.00990099,0.014493188,0.138677021,105.9645157,,,,,,,,,,-21.6592,,75,2.48E-08,-7.604699823
,,8/17/2020,GB,,,doi.org/10.1021/jp0499777,PVME,[Cu]CC(OCC)[Au],[Cu]CC(OCC)[Au],,,,,,0.99009901,0.985506812,,,,,,46000,8400,8400,5.476190476,116.4886978,72.05368108,,,,,,,,,,,,,,,,,,,,,,,,,,,,,,,,,,,,,,,,,,,,,,,LiClO4,[Li+].[O-][Cl+3]([O-])([O-])[O-],0.00990099,0.014493188,0.138677021,105.9645157,,,,,,,,,,-21.6592,,70,1.77E-08,-7.751100246
,,8/17/2020,GB,,,doi.org/10.1021/jp0499777,PVME,[Cu]CC(OCC)[Au],[Cu]CC(OCC)[Au],,,,,,0.99009901,0.985506812,,,,,,46000,8400,8400,5.476190476,116.4886978,72.05368108,,,,,,,,,,,,,,,,,,,,,,,,,,,,,,,,,,,,,,,,,,,,,,,LiClO4,[Li+].[O-][Cl+3]([O-])([O-])[O-],0.00990099,0.014493188,0.138677021,105.9645157,,,,,,,,,,-21.6592,,65,1.11E-08,-7.95380149
,,8/17/2020,GB,,,doi.org/10.1021/jp0499777,PVME,[Cu]CC(OCC)[Au],[Cu]CC(OCC)[Au],,,,,,0.99009901,0.985506812,,,,,,46000,8400,8400,5.476190476,116.4886978,72.05368108,,,,,,,,,,,,,,,,,,,,,,,,,,,,,,,,,,,,,,,,,,,,,,,LiClO4,[Li+].[O-][Cl+3]([O-])([O-])[O-],0.00990099,0.014493188,0.138677021,105.9645157,,,,,,,,,,-21.6592,,60,7.84E-09,-8.10590003
,,8/17/2020,GB,,,doi.org/10.1021/jp0499777,PVME,[Cu]CC(OCC)[Au],[Cu]CC(OCC)[Au],,,,,,0.99009901,0.985506812,,,,,,46000,8400,8400,5.476190476,116.4886978,72.05368108,,,,,,,,,,,,,,,,,,,,,,,,,,,,,,,,,,,,,,,,,,,,,,,LiClO4,[Li+].[O-][Cl+3]([O-])([O-])[O-],0.00990099,0.014493188,0.138677021,105.9645157,,,,,,,,,,-21.6592,,55,4.91E-09,-8.308600201
,,8/17/2020,GB,,,doi.org/10.1021/jp0499777,PVME,[Cu]CC(OCC)[Au],[Cu]CC(OCC)[Au],,,,,,0.99009901,0.985506812,,,,,,46000,8400,8400,5.476190476,116.4886978,72.05368108,,,,,,,,,,,,,,,,,,,,,,,,,,,,,,,,,,,,,,,,,,,,,,,LiClO4,[Li+].[O-][Cl+3]([O-])([O-])[O-],0.00990099,0.014493188,0.138677021,105.9645157,,,,,,,,,,-21.6592,,50,2.85E-09,-8.544999736
,,8/17/2020,GB,,,doi.org/10.1021/jp0499777,PVME,[Cu]CC(OCC)[Au],[Cu]CC(OCC)[Au],,,,,,0.99009901,0.985506812,,,,,,46000,8400,8400,5.476190476,116.4886978,72.05368108,,,,,,,,,,,,,,,,,,,,,,,,,,,,,,,,,,,,,,,,,,,,,,,LiClO4,[Li+].[O-][Cl+3]([O-])([O-])[O-],0.00990099,0.014493188,0.138677021,105.9645157,,,,,,,,,,-21.6592,,45,1.86E-09,-8.730900533
,,8/17/2020,GB,,,doi.org/10.1021/jp0499777,PVME,[Cu]CC(OCC)[Au],[Cu]CC(OCC)[Au],,,,,,0.99009901,0.985506812,,,,,,46000,8400,8400,5.476190476,116.4886978,72.05368108,,,,,,,,,,,,,,,,,,,,,,,,,,,,,,,,,,,,,,,,,,,,,,,LiClO4,[Li+].[O-][Cl+3]([O-])([O-])[O-],0.00990099,0.014493188,0.138677021,105.9645157,,,,,,,,,,-21.6592,,40,9.11E-10,-9.040500216
,,8/17/2020,GB,,,doi.org/10.1021/jp0499777,PVME,[Cu]CC(OCC)[Au],[Cu]CC(OCC)[Au],,,,,,0.99009901,0.985506812,,,,,,46000,8400,8400,5.476190476,116.4886978,72.05368108,,,,,,,,,,,,,,,,,,,,,,,,,,,,,,,,,,,,,,,,,,,,,,,LiClO4,[Li+].[O-][Cl+3]([O-])([O-])[O-],0.00990099,0.014493188,0.138677021,105.9645157,,,,,,,,,,-21.6592,,35,5.15E-10,-9.288299882
,,8/17/2020,GB,,,doi.org/10.1021/jp0499777,PVME,[Cu]CC(OCC)[Au],[Cu]CC(OCC)[Au],,,,,,0.99009901,0.985506812,,,,,,46000,8400,8400,5.476190476,116.4886978,72.05368108,,,,,,,,,,,,,,,,,,,,,,,,,,,,,,,,,,,,,,,,,,,,,,,LiClO4,[Li+].[O-][Cl+3]([O-])([O-])[O-],0.00990099,0.014493188,0.138677021,105.9645157,,,,,,,,,,-21.6592,,30,2.49E-10,-9.603600121
,,8/17/2020,GB,,,doi.org/10.1021/jp0499777,PVME,[Cu]CC(OCC)[Au],[Cu]CC(OCC)[Au],,,,,,0.99009901,0.985506812,,,,,,46000,8400,8400,5.476190476,116.4886978,72.05368108,,,,,,,,,,,,,,,,,,,,,,,,,,,,,,,,,,,,,,,,,,,,,,,LiClO4,[Li+].[O-][Cl+3]([O-])([O-])[O-],0.00990099,0.014493188,0.138677021,105.9645157,,,,,,,,,,-21.6592,,25,1.04E-10,-9.980900334
,,8/17/2020,GB,,,doi.org/10.1021/jp0499777,PVME,[Cu]CC(OCC)[Au],[Cu]CC(OCC)[Au],,,,,,0.99009901,0.985506812,,,,,,46000,8400,8400,5.476190476,116.4886978,72.05368108,,,,,,,,,,,,,,,,,,,,,,,,,,,,,,,,,,,,,,,,,,,,,,,LiClO4,[Li+].[O-][Cl+3]([O-])([O-])[O-],0.00990099,0.014493188,0.138677021,105.9645157,,,,,,,,,,-21.6592,,20,4.86E-11,-10.3131002
,,8/17/2020,GB,,,doi.org/10.1021/jp0499777,PVME,[Cu]CC(OCC)[Au],[Cu]CC(OCC)[Au],,,,,,0.99009901,0.985506812,,,,,,46000,8400,8400,5.476190476,116.4886978,72.05368108,,,,,,,,,,,,,,,,,,,,,,,,,,,,,,,,,,,,,,,,,,,,,,,LiClO4,[Li+].[O-][Cl+3]([O-])([O-])[O-],0.00990099,0.014493188,0.138677021,105.9645157,,,,,,,,,,-21.6592,,15,1.82E-11,-10.74099896
,,8/17/2020,GB,,,doi.org/10.1021/jp0499777,PVME,[Cu]CC(OCC)[Au],[Cu]CC(OCC)[Au],,,,,,0.99009901,0.985506812,,,,,,46000,8400,8400,5.476190476,116.4886978,72.05368108,,,,,,,,,,,,,,,,,,,,,,,,,,,,,,,,,,,,,,,,,,,,,,,LiClO4,[Li+].[O-][Cl+3]([O-])([O-])[O-],0.00990099,0.014493188,0.138677021,105.9645157,,,,,,,,,,-21.6592,,10,6.96E-12,-11.15769974
,,8/17/2020,GB,,,doi.org/10.1021/jp0499777,PVME,[Cu]CC(OCC)[Au],[Cu]CC(OCC)[Au],,,,,,0.99009901,0.985506812,,,,,,46000,8400,8400,5.476190476,116.4886978,72.05368108,,,,,,,,,,,,,,,,,,,,,,,,,,,,,,,,,,,,,,,,,,,,,,,LiClO4,[Li+].[O-][Cl+3]([O-])([O-])[O-],0.00990099,0.014493188,0.138677021,105.9645157,,,,,,,,,,-21.6592,,5,2.31E-12,-11.63620005
,,8/17/2020,GB,,,doi.org/10.1021/jp0499777,PVME,[Cu]CC(OCC)[Au],[Cu]CC(OCC)[Au],,,,,,0.99009901,0.985506812,,,,,,46000,8400,8400,5.476190476,116.4886978,72.05368108,,,,,,,,,,,,,,,,,,,,,,,,,,,,,,,,,,,,,,,,,,,,,,,LiClO4,[Li+].[O-][Cl+3]([O-])([O-])[O-],0.00990099,0.014493188,0.138677021,105.9645157,,,,,,,,,,-21.6592,,0,5.92E-13,-12.22750006
,,8/17/2020,GB,,,doi.org/10.1021/jp0499777,PVME,[Cu]CC(OCC)[Au],[Cu]CC(OCC)[Au],,,,,,0.99009901,0.985506812,,,,,,46000,8400,8400,5.476190476,116.4886978,72.05368108,,,,,,,,,,,,,,,,,,,,,,,,,,,,,,,,,,,,,,,,,,,,,,,LiClO4,[Li+].[O-][Cl+3]([O-])([O-])[O-],0.00990099,0.014493188,0.138677021,105.9645157,,,,,,,,,,-21.6592,,-5,1.40E-13,-12.8524999
,,8/17/2020,GB,,,doi.org/10.1021/jp0499777,PVME,[Cu]CC(OCC)[Au],[Cu]CC(OCC)[Au],,,,,,0.99009901,0.985506812,,,,,,46000,8400,8400,5.476190476,116.4886978,72.05368108,,,,,,,,,,,,,,,,,,,,,,,,,,,,,,,,,,,,,,,,,,,,,,,LiClO4,[Li+].[O-][Cl+3]([O-])([O-])[O-],0.00990099,0.014493188,0.138677021,105.9645157,,,,,,,,,,-21.6592,,-10,2.60E-14,-13.58450081
,,8/17/2020,GB,,,doi.org/10.1021/jp0499777,PVME,[Cu]CC(OCC)[Au],[Cu]CC(OCC)[Au],,,,,,0.99009901,0.985506812,,,,,,46000,8400,8400,5.476190476,116.4886978,72.05368108,,,,,,,,,,,,,,,,,,,,,,,,,,,,,,,,,,,,,,,,,,,,,,,LiClO4,[Li+].[O-][Cl+3]([O-])([O-])[O-],0.00990099,0.014493188,0.138677021,105.9645157,,,,,,,,,,-21.6592,,-15,4.95E-15,-14.30520007
,,8/17/2020,GB,,,doi.org/10.1021/jp0499777,PVME,[Cu]CC(OCC)[Au],[Cu]CC(OCC)[Au],,,,,,0.985221675,0.978416624,,,,,,46000,8400,8400,5.476190476,116.4886978,72.05368108,,,,,,,,,,,,,,,,,,,,,,,,,,,,,,,,,,,,,,,,,,,,,,,LiClO4,[Li+].[O-][Cl+3]([O-])([O-])[O-],0.014778325,0.021583376,0.208015532,105.9645157,,,,,,,,,,-19.8216,,80,8.74E-08,-7.058599888
,,8/17/2020,GB,,,doi.org/10.1021/jp0499777,PVME,[Cu]CC(OCC)[Au],[Cu]CC(OCC)[Au],,,,,,0.985221675,0.978416624,,,,,,46000,8400,8400,5.476190476,116.4886978,72.05368108,,,,,,,,,,,,,,,,,,,,,,,,,,,,,,,,,,,,,,,,,,,,,,,LiClO4,[Li+].[O-][Cl+3]([O-])([O-])[O-],0.014778325,0.021583376,0.208015532,105.9645157,,,,,,,,,,-19.8216,,75,6.40E-08,-7.193699933
,,8/17/2020,GB,,,doi.org/10.1021/jp0499777,PVME,[Cu]CC(OCC)[Au],[Cu]CC(OCC)[Au],,,,,,0.985221675,0.978416624,,,,,,46000,8400,8400,5.476190476,116.4886978,72.05368108,,,,,,,,,,,,,,,,,,,,,,,,,,,,,,,,,,,,,,,,,,,,,,,LiClO4,[Li+].[O-][Cl+3]([O-])([O-])[O-],0.014778325,0.021583376,0.208015532,105.9645157,,,,,,,,,,-19.8216,,71,4.40E-08,-7.35699962
,,8/17/2020,GB,,,doi.org/10.1021/jp0499777,PVME,[Cu]CC(OCC)[Au],[Cu]CC(OCC)[Au],,,,,,0.985221675,0.978416624,,,,,,46000,8400,8400,5.476190476,116.4886978,72.05368108,,,,,,,,,,,,,,,,,,,,,,,,,,,,,,,,,,,,,,,,,,,,,,,LiClO4,[Li+].[O-][Cl+3]([O-])([O-])[O-],0.014778325,0.021583376,0.208015532,105.9645157,,,,,,,,,,-19.8216,,65,2.87E-08,-7.542799587
,,8/17/2020,GB,,,doi.org/10.1021/jp0499777,PVME,[Cu]CC(OCC)[Au],[Cu]CC(OCC)[Au],,,,,,0.985221675,0.978416624,,,,,,46000,8400,8400,5.476190476,116.4886978,72.05368108,,,,,,,,,,,,,,,,,,,,,,,,,,,,,,,,,,,,,,,,,,,,,,,LiClO4,[Li+].[O-][Cl+3]([O-])([O-])[O-],0.014778325,0.021583376,0.208015532,105.9645157,,,,,,,,,,-19.8216,,60,1.82E-08,-7.739899978
,,8/17/2020,GB,,,doi.org/10.1021/jp0499777,PVME,[Cu]CC(OCC)[Au],[Cu]CC(OCC)[Au],,,,,,0.985221675,0.978416624,,,,,,46000,8400,8400,5.476190476,116.4886978,72.05368108,,,,,,,,,,,,,,,,,,,,,,,,,,,,,,,,,,,,,,,,,,,,,,,LiClO4,[Li+].[O-][Cl+3]([O-])([O-])[O-],0.014778325,0.021583376,0.208015532,105.9645157,,,,,,,,,,-19.8216,,55,1.14E-08,-7.942600183
,,8/17/2020,GB,,,doi.org/10.1021/jp0499777,PVME,[Cu]CC(OCC)[Au],[Cu]CC(OCC)[Au],,,,,,0.985221675,0.978416624,,,,,,46000,8400,8400,5.476190476,116.4886978,72.05368108,,,,,,,,,,,,,,,,,,,,,,,,,,,,,,,,,,,,,,,,,,,,,,,LiClO4,[Li+].[O-][Cl+3]([O-])([O-])[O-],0.014778325,0.021583376,0.208015532,105.9645157,,,,,,,,,,-19.8216,,50,6.97E-09,-8.156499998
,,8/17/2020,GB,,,doi.org/10.1021/jp0499777,PVME,[Cu]CC(OCC)[Au],[Cu]CC(OCC)[Au],,,,,,0.985221675,0.978416624,,,,,,46000,8400,8400,5.476190476,116.4886978,72.05368108,,,,,,,,,,,,,,,,,,,,,,,,,,,,,,,,,,,,,,,,,,,,,,,LiClO4,[Li+].[O-][Cl+3]([O-])([O-])[O-],0.014778325,0.021583376,0.208015532,105.9645157,,,,,,,,,,-19.8216,,45,3.84E-09,-8.415500293
,,8/17/2020,GB,,,doi.org/10.1021/jp0499777,PVME,[Cu]CC(OCC)[Au],[Cu]CC(OCC)[Au],,,,,,0.985221675,0.978416624,,,,,,46000,8400,8400,5.476190476,116.4886978,72.05368108,,,,,,,,,,,,,,,,,,,,,,,,,,,,,,,,,,,,,,,,,,,,,,,LiClO4,[Li+].[O-][Cl+3]([O-])([O-])[O-],0.014778325,0.021583376,0.208015532,105.9645157,,,,,,,,,,-19.8216,,40,2.12E-09,-8.674500756
,,8/17/2020,GB,,,doi.org/10.1021/jp0499777,PVME,[Cu]CC(OCC)[Au],[Cu]CC(OCC)[Au],,,,,,0.985221675,0.978416624,,,,,,46000,8400,8400,5.476190476,116.4886978,72.05368108,,,,,,,,,,,,,,,,,,,,,,,,,,,,,,,,,,,,,,,,,,,,,,,LiClO4,[Li+].[O-][Cl+3]([O-])([O-])[O-],0.014778325,0.021583376,0.208015532,105.9645157,,,,,,,,,,-19.8216,,35,1.15E-09,-8.939200207
,,8/17/2020,GB,,,doi.org/10.1021/jp0499777,PVME,[Cu]CC(OCC)[Au],[Cu]CC(OCC)[Au],,,,,,0.985221675,0.978416624,,,,,,46000,8400,8400,5.476190476,116.4886978,72.05368108,,,,,,,,,,,,,,,,,,,,,,,,,,,,,,,,,,,,,,,,,,,,,,,LiClO4,[Li+].[O-][Cl+3]([O-])([O-])[O-],0.014778325,0.021583376,0.208015532,105.9645157,,,,,,,,,,-19.8216,,30,5.49E-10,-9.260100278
,,8/17/2020,GB,,,doi.org/10.1021/jp0499777,PVME,[Cu]CC(OCC)[Au],[Cu]CC(OCC)[Au],,,,,,0.985221675,0.978416624,,,,,,46000,8400,8400,5.476190476,116.4886978,72.05368108,,,,,,,,,,,,,,,,,,,,,,,,,,,,,,,,,,,,,,,,,,,,,,,LiClO4,[Li+].[O-][Cl+3]([O-])([O-])[O-],0.014778325,0.021583376,0.208015532,105.9645157,,,,,,,,,,-19.8216,,25,2.56E-10,-9.592299845
,,8/17/2020,GB,,,doi.org/10.1021/jp0499777,PVME,[Cu]CC(OCC)[Au],[Cu]CC(OCC)[Au],,,,,,0.985221675,0.978416624,,,,,,46000,8400,8400,5.476190476,116.4886978,72.05368108,,,,,,,,,,,,,,,,,,,,,,,,,,,,,,,,,,,,,,,,,,,,,,,LiClO4,[Li+].[O-][Cl+3]([O-])([O-])[O-],0.014778325,0.021583376,0.208015532,105.9645157,,,,,,,,,,-19.8216,,20,1.03E-10,-9.986501296
,,8/17/2020,GB,,,doi.org/10.1021/jp0499777,PVME,[Cu]CC(OCC)[Au],[Cu]CC(OCC)[Au],,,,,,0.985221675,0.978416624,,,,,,46000,8400,8400,5.476190476,116.4886978,72.05368108,,,,,,,,,,,,,,,,,,,,,,,,,,,,,,,,,,,,,,,,,,,,,,,LiClO4,[Li+].[O-][Cl+3]([O-])([O-])[O-],0.014778325,0.021583376,0.208015532,105.9645157,,,,,,,,,,-19.8216,,15,4.22E-11,-10.37499949
,,8/17/2020,GB,,,doi.org/10.1021/jp0499777,PVME,[Cu]CC(OCC)[Au],[Cu]CC(OCC)[Au],,,,,,0.985221675,0.978416624,,,,,,46000,8400,8400,5.476190476,116.4886978,72.05368108,,,,,,,,,,,,,,,,,,,,,,,,,,,,,,,,,,,,,,,,,,,,,,,LiClO4,[Li+].[O-][Cl+3]([O-])([O-])[O-],0.014778325,0.021583376,0.208015532,105.9645157,,,,,,,,,,-19.8216,,10,1.38E-11,-10.8591998
,,8/17/2020,GB,,,doi.org/10.1021/jp0499777,PVME,[Cu]CC(OCC)[Au],[Cu]CC(OCC)[Au],,,,,,0.985221675,0.978416624,,,,,,46000,8400,8400,5.476190476,116.4886978,72.05368108,,,,,,,,,,,,,,,,,,,,,,,,,,,,,,,,,,,,,,,,,,,,,,,LiClO4,[Li+].[O-][Cl+3]([O-])([O-])[O-],0.014778325,0.021583376,0.208015532,105.9645157,,,,,,,,,,-19.8216,,5,4.36E-12,-11.36039997
,,8/17/2020,GB,,,doi.org/10.1021/jp0499777,PVME,[Cu]CC(OCC)[Au],[Cu]CC(OCC)[Au],,,,,,0.985221675,0.978416624,,,,,,46000,8400,8400,5.476190476,116.4886978,72.05368108,,,,,,,,,,,,,,,,,,,,,,,,,,,,,,,,,,,,,,,,,,,,,,,LiClO4,[Li+].[O-][Cl+3]([O-])([O-])[O-],0.014778325,0.021583376,0.208015532,105.9645157,,,,,,,,,,-19.8216,,0,1.18E-12,-11.92910179
,,8/17/2020,GB,,,doi.org/10.1021/jp0499777,PVME,[Cu]CC(OCC)[Au],[Cu]CC(OCC)[Au],,,,,,0.985221675,0.978416624,,,,,,46000,8400,8400,5.476190476,116.4886978,72.05368108,,,,,,,,,,,,,,,,,,,,,,,,,,,,,,,,,,,,,,,,,,,,,,,LiClO4,[Li+].[O-][Cl+3]([O-])([O-])[O-],0.014778325,0.021583376,0.208015532,105.9645157,,,,,,,,,,-19.8216,,-5,2.52E-13,-12.59909953
,,8/17/2020,GB,,,doi.org/10.1021/jp0499777,PVME,[Cu]CC(OCC)[Au],[Cu]CC(OCC)[Au],,,,,,0.985221675,0.978416624,,,,,,46000,8400,8400,5.476190476,116.4886978,72.05368108,,,,,,,,,,,,,,,,,,,,,,,,,,,,,,,,,,,,,,,,,,,,,,,LiClO4,[Li+].[O-][Cl+3]([O-])([O-])[O-],0.014778325,0.021583376,0.208015532,105.9645157,,,,,,,,,,-19.8216,,-10,4.21E-14,-13.37609976
,,8/17/2020,GB,,,doi.org/10.1021/jp0499777,PVME,[Cu]CC(OCC)[Au],[Cu]CC(OCC)[Au],,,,,,0.985221675,0.978416624,,,,,,46000,8400,8400,5.476190476,116.4886978,72.05368108,,,,,,,,,,,,,,,,,,,,,,,,,,,,,,,,,,,,,,,,,,,,,,,LiClO4,[Li+].[O-][Cl+3]([O-])([O-])[O-],0.014778325,0.021583376,0.208015532,105.9645157,,,,,,,,,,-19.8216,,-15,5.08E-15,-14.2939004
,,8/17/2020,GB,,,doi.org/10.1021/jp0499777,PVME,[Cu]CC(OCC)[Au],[Cu]CC(OCC)[Au],,,,,,0.980392157,0.971427728,,,,,,46000,8400,8400,5.476190476,116.4886978,72.05368108,,,,,,,,,,,,,,,,,,,,,,,,,,,,,,,,,,,,,,,,,,,,,,,LiClO4,[Li+].[O-][Cl+3]([O-])([O-])[O-],0.019607843,0.028572272,0.277354042,105.9645157,,,,,,,,,,-17.6699,,80,1.53E-07,-6.816399933
,,8/17/2020,GB,,,doi.org/10.1021/jp0499777,PVME,[Cu]CC(OCC)[Au],[Cu]CC(OCC)[Au],,,,,,0.980392157,0.971427728,,,,,,46000,8400,8400,5.476190476,116.4886978,72.05368108,,,,,,,,,,,,,,,,,,,,,,,,,,,,,,,,,,,,,,,,,,,,,,,LiClO4,[Li+].[O-][Cl+3]([O-])([O-])[O-],0.019607843,0.028572272,0.277354042,105.9645157,,,,,,,,,,-17.6699,,75,1.13E-07,-6.945900436
,,8/17/2020,GB,,,doi.org/10.1021/jp0499777,PVME,[Cu]CC(OCC)[Au],[Cu]CC(OCC)[Au],,,,,,0.980392157,0.971427728,,,,,,46000,8400,8400,5.476190476,116.4886978,72.05368108,,,,,,,,,,,,,,,,,,,,,,,,,,,,,,,,,,,,,,,,,,,,,,,LiClO4,[Li+].[O-][Cl+3]([O-])([O-])[O-],0.019607843,0.028572272,0.277354042,105.9645157,,,,,,,,,,-17.6699,,70,7.68E-08,-7.114900114
,,8/17/2020,GB,,,doi.org/10.1021/jp0499777,PVME,[Cu]CC(OCC)[Au],[Cu]CC(OCC)[Au],,,,,,0.980392157,0.971427728,,,,,,46000,8400,8400,5.476190476,116.4886978,72.05368108,,,,,,,,,,,,,,,,,,,,,,,,,,,,,,,,,,,,,,,,,,,,,,,LiClO4,[Li+].[O-][Cl+3]([O-])([O-])[O-],0.019607843,0.028572272,0.277354042,105.9645157,,,,,,,,,,-17.6699,,65,4.88E-08,-7.311899787
,,8/17/2020,GB,,,doi.org/10.1021/jp0499777,PVME,[Cu]CC(OCC)[Au],[Cu]CC(OCC)[Au],,,,,,0.980392157,0.971427728,,,,,,46000,8400,8400,5.476190476,116.4886978,72.05368108,,,,,,,,,,,,,,,,,,,,,,,,,,,,,,,,,,,,,,,,,,,,,,,LiClO4,[Li+].[O-][Cl+3]([O-])([O-])[O-],0.019607843,0.028572272,0.277354042,105.9645157,,,,,,,,,,-17.6699,,60,3.10E-08,-7.508999902
,,8/17/2020,GB,,,doi.org/10.1021/jp0499777,PVME,[Cu]CC(OCC)[Au],[Cu]CC(OCC)[Au],,,,,,0.980392157,0.971427728,,,,,,46000,8400,8400,5.476190476,116.4886978,72.05368108,,,,,,,,,,,,,,,,,,,,,,,,,,,,,,,,,,,,,,,,,,,,,,,LiClO4,[Li+].[O-][Cl+3]([O-])([O-])[O-],0.019607843,0.028572272,0.277354042,105.9645157,,,,,,,,,,-17.6699,,55,1.80E-08,-7.745500261
,,8/17/2020,GB,,,doi.org/10.1021/jp0499777,PVME,[Cu]CC(OCC)[Au],[Cu]CC(OCC)[Au],,,,,,0.980392157,0.971427728,,,,,,46000,8400,8400,5.476190476,116.4886978,72.05368108,,,,,,,,,,,,,,,,,,,,,,,,,,,,,,,,,,,,,,,,,,,,,,,LiClO4,[Li+].[O-][Cl+3]([O-])([O-])[O-],0.019607843,0.028572272,0.277354042,105.9645157,,,,,,,,,,-17.6699,,50,1.04E-08,-7.981998929
,,8/17/2020,GB,,,doi.org/10.1021/jp0499777,PVME,[Cu]CC(OCC)[Au],[Cu]CC(OCC)[Au],,,,,,0.980392157,0.971427728,,,,,,46000,8400,8400,5.476190476,116.4886978,72.05368108,,,,,,,,,,,,,,,,,,,,,,,,,,,,,,,,,,,,,,,,,,,,,,,LiClO4,[Li+].[O-][Cl+3]([O-])([O-])[O-],0.019607843,0.028572272,0.277354042,105.9645157,,,,,,,,,,-17.6699,,45,5.82E-09,-8.235400245
,,8/17/2020,GB,,,doi.org/10.1021/jp0499777,PVME,[Cu]CC(OCC)[Au],[Cu]CC(OCC)[Au],,,,,,0.980392157,0.971427728,,,,,,46000,8400,8400,5.476190476,116.4886978,72.05368108,,,,,,,,,,,,,,,,,,,,,,,,,,,,,,,,,,,,,,,,,,,,,,,LiClO4,[Li+].[O-][Cl+3]([O-])([O-])[O-],0.019607843,0.028572272,0.277354042,105.9645157,,,,,,,,,,-17.6699,,40,3.33E-09,-8.47749969
,,8/17/2020,GB,,,doi.org/10.1021/jp0499777,PVME,[Cu]CC(OCC)[Au],[Cu]CC(OCC)[Au],,,,,,0.980392157,0.971427728,,,,,,46000,8400,8400,5.476190476,116.4886978,72.05368108,,,,,,,,,,,,,,,,,,,,,,,,,,,,,,,,,,,,,,,,,,,,,,,LiClO4,[Li+].[O-][Cl+3]([O-])([O-])[O-],0.019607843,0.028572272,0.277354042,105.9645157,,,,,,,,,,-17.6699,,35,1.65E-09,-8.781398857
,,8/17/2020,GB,,,doi.org/10.1021/jp0499777,PVME,[Cu]CC(OCC)[Au],[Cu]CC(OCC)[Au],,,,,,0.980392157,0.971427728,,,,,,46000,8400,8400,5.476190476,116.4886978,72.05368108,,,,,,,,,,,,,,,,,,,,,,,,,,,,,,,,,,,,,,,,,,,,,,,LiClO4,[Li+].[O-][Cl+3]([O-])([O-])[O-],0.019607843,0.028572272,0.277354042,105.9645157,,,,,,,,,,-17.6699,,30,8.21E-10,-9.085600245
,,8/17/2020,GB,,,doi.org/10.1021/jp0499777,PVME,[Cu]CC(OCC)[Au],[Cu]CC(OCC)[Au],,,,,,0.980392157,0.971427728,,,,,,46000,8400,8400,5.476190476,116.4886978,72.05368108,,,,,,,,,,,,,,,,,,,,,,,,,,,,,,,,,,,,,,,,,,,,,,,LiClO4,[Li+].[O-][Cl+3]([O-])([O-])[O-],0.019607843,0.028572272,0.277354042,105.9645157,,,,,,,,,,-17.6699,,25,3.49E-10,-9.457199462
,,8/17/2020,GB,,,doi.org/10.1021/jp0499777,PVME,[Cu]CC(OCC)[Au],[Cu]CC(OCC)[Au],,,,,,0.980392157,0.971427728,,,,,,46000,8400,8400,5.476190476,116.4886978,72.05368108,,,,,,,,,,,,,,,,,,,,,,,,,,,,,,,,,,,,,,,,,,,,,,,LiClO4,[Li+].[O-][Cl+3]([O-])([O-])[O-],0.019607843,0.028572272,0.277354042,105.9645157,,,,,,,,,,-17.6699,,20,1.45E-10,-9.840099094
,,8/17/2020,GB,,,doi.org/10.1021/jp0499777,PVME,[Cu]CC(OCC)[Au],[Cu]CC(OCC)[Au],,,,,,0.980392157,0.971427728,,,,,,46000,8400,8400,5.476190476,116.4886978,72.05368108,,,,,,,,,,,,,,,,,,,,,,,,,,,,,,,,,,,,,,,,,,,,,,,LiClO4,[Li+].[O-][Cl+3]([O-])([O-])[O-],0.019607843,0.028572272,0.277354042,105.9645157,,,,,,,,,,-17.6699,,15,5.26E-11,-10.27930003
,,8/17/2020,GB,,,doi.org/10.1021/jp0499777,PVME,[Cu]CC(OCC)[Au],[Cu]CC(OCC)[Au],,,,,,0.980392157,0.971427728,,,,,,46000,8400,8400,5.476190476,116.4886978,72.05368108,,,,,,,,,,,,,,,,,,,,,,,,,,,,,,,,,,,,,,,,,,,,,,,LiClO4,[Li+].[O-][Cl+3]([O-])([O-])[O-],0.019607843,0.028572272,0.277354042,105.9645157,,,,,,,,,,-17.6699,,10,1.72E-11,-10.76350053
,,8/17/2020,GB,,,doi.org/10.1021/jp0499777,PVME,[Cu]CC(OCC)[Au],[Cu]CC(OCC)[Au],,,,,,0.980392157,0.971427728,,,,,,46000,8400,8400,5.476190476,116.4886978,72.05368108,,,,,,,,,,,,,,,,,,,,,,,,,,,,,,,,,,,,,,,,,,,,,,,LiClO4,[Li+].[O-][Cl+3]([O-])([O-])[O-],0.019607843,0.028572272,0.277354042,105.9645157,,,,,,,,,,-17.6699,,5,4.90E-12,-11.30960012
,,8/17/2020,GB,,,doi.org/10.1021/jp0499777,PVME,[Cu]CC(OCC)[Au],[Cu]CC(OCC)[Au],,,,,,0.980392157,0.971427728,,,,,,46000,8400,8400,5.476190476,116.4886978,72.05368108,,,,,,,,,,,,,,,,,,,,,,,,,,,,,,,,,,,,,,,,,,,,,,,LiClO4,[Li+].[O-][Cl+3]([O-])([O-])[O-],0.019607843,0.028572272,0.277354042,105.9645157,,,,,,,,,,-17.6699,,0,1.16E-12,-11.93459957
,,8/17/2020,GB,,,doi.org/10.1021/jp0499777,PVME,[Cu]CC(OCC)[Au],[Cu]CC(OCC)[Au],,,,,,0.980392157,0.971427728,,,,,,46000,8400,8400,5.476190476,116.4886978,72.05368108,,,,,,,,,,,,,,,,,,,,,,,,,,,,,,,,,,,,,,,,,,,,,,,LiClO4,[Li+].[O-][Cl+3]([O-])([O-])[O-],0.019607843,0.028572272,0.277354042,105.9645157,,,,,,,,,,-17.6699,,-5,2.24E-13,-12.64980045
,,8/17/2020,GB,,,doi.org/10.1021/jp0499777,PVME,[Cu]CC(OCC)[Au],[Cu]CC(OCC)[Au],,,,,,0.980392157,0.971427728,,,,,,46000,8400,8400,5.476190476,116.4886978,72.05368108,,,,,,,,,,,,,,,,,,,,,,,,,,,,,,,,,,,,,,,,,,,,,,,LiClO4,[Li+].[O-][Cl+3]([O-])([O-])[O-],0.019607843,0.028572272,0.277354042,105.9645157,,,,,,,,,,-17.6699,,-10,3.37E-14,-13.47179958
,,8/17/2020,GB,,,doi.org/10.1021/jp0499777,PVME,[Cu]CC(OCC)[Au],[Cu]CC(OCC)[Au],,,,,,0.980392157,0.971427728,,,,,,46000,8400,8400,5.476190476,116.4886978,72.05368108,,,,,,,,,,,,,,,,,,,,,,,,,,,,,,,,,,,,,,,,,,,,,,,LiClO4,[Li+].[O-][Cl+3]([O-])([O-])[O-],0.019607843,0.028572272,0.277354042,105.9645157,,,,,,,,,,-17.6699,,-15,3.72E-15,-14.42909996
,,8/17/2020,GB,,,doi.org/10.1021/jp0499777,PVME,[Cu]CC(OCC)[Au],[Cu]CC(OCC)[Au],,,,,,0.952380952,0.93150491,,,,,,46000,8400,8400,5.476190476,116.4886978,72.05368108,,,,,,,,,,,,,,,,,,,,,,,,,,,,,,,,,,,,,,,,,,,,,,,LiClO4,[Li+].[O-][Cl+3]([O-])([O-])[O-],0.047619048,0.06849509,0.693385106,105.9645157,,,,,,,,,,-4.0235,,100,1.57E-06,-5.802898712
,,8/17/2020,GB,,,doi.org/10.1021/jp0499777,PVME,[Cu]CC(OCC)[Au],[Cu]CC(OCC)[Au],,,,,,0.952380952,0.93150491,,,,,,46000,8400,8400,5.476190476,116.4886978,72.05368108,,,,,,,,,,,,,,,,,,,,,,,,,,,,,,,,,,,,,,,,,,,,,,,LiClO4,[Li+].[O-][Cl+3]([O-])([O-])[O-],0.047619048,0.06849509,0.693385106,105.9645157,,,,,,,,,,-4.0235,,95,1.11E-06,-5.955001885
,,8/17/2020,GB,,,doi.org/10.1021/jp0499777,PVME,[Cu]CC(OCC)[Au],[Cu]CC(OCC)[Au],,,,,,0.952380952,0.93150491,,,,,,46000,8400,8400,5.476190476,116.4886978,72.05368108,,,,,,,,,,,,,,,,,,,,,,,,,,,,,,,,,,,,,,,,,,,,,,,LiClO4,[Li+].[O-][Cl+3]([O-])([O-])[O-],0.047619048,0.06849509,0.693385106,105.9645157,,,,,,,,,,-4.0235,,90,7.92E-07,-6.101399861
,,8/17/2020,GB,,,doi.org/10.1021/jp0499777,PVME,[Cu]CC(OCC)[Au],[Cu]CC(OCC)[Au],,,,,,0.952380952,0.93150491,,,,,,46000,8400,8400,5.476190476,116.4886978,72.05368108,,,,,,,,,,,,,,,,,,,,,,,,,,,,,,,,,,,,,,,,,,,,,,,LiClO4,[Li+].[O-][Cl+3]([O-])([O-])[O-],0.047619048,0.06849509,0.693385106,105.9645157,,,,,,,,,,-4.0235,,85,5.23E-07,-6.281400336
,,8/17/2020,GB,,,doi.org/10.1021/jp0499777,PVME,[Cu]CC(OCC)[Au],[Cu]CC(OCC)[Au],,,,,,0.952380952,0.93150491,,,,,,46000,8400,8400,5.476190476,116.4886978,72.05368108,,,,,,,,,,,,,,,,,,,,,,,,,,,,,,,,,,,,,,,,,,,,,,,LiClO4,[Li+].[O-][Cl+3]([O-])([O-])[O-],0.047619048,0.06849509,0.693385106,105.9645157,,,,,,,,,,-4.0235,,80,3.50E-07,-6.456099502
,,8/17/2020,GB,,,doi.org/10.1021/jp0499777,PVME,[Cu]CC(OCC)[Au],[Cu]CC(OCC)[Au],,,,,,0.952380952,0.93150491,,,,,,46000,8400,8400,5.476190476,116.4886978,72.05368108,,,,,,,,,,,,,,,,,,,,,,,,,,,,,,,,,,,,,,,,,,,,,,,LiClO4,[Li+].[O-][Cl+3]([O-])([O-])[O-],0.047619048,0.06849509,0.693385106,105.9645157,,,,,,,,,,-4.0235,,75,2.22E-07,-6.653199268
,,8/17/2020,GB,,,doi.org/10.1021/jp0499777,PVME,[Cu]CC(OCC)[Au],[Cu]CC(OCC)[Au],,,,,,0.952380952,0.93150491,,,,,,46000,8400,8400,5.476190476,116.4886978,72.05368108,,,,,,,,,,,,,,,,,,,,,,,,,,,,,,,,,,,,,,,,,,,,,,,LiClO4,[Li+].[O-][Cl+3]([O-])([O-])[O-],0.047619048,0.06849509,0.693385106,105.9645157,,,,,,,,,,-4.0235,,70,1.34E-07,-6.872700785
,,8/17/2020,GB,,,doi.org/10.1021/jp0499777,PVME,[Cu]CC(OCC)[Au],[Cu]CC(OCC)[Au],,,,,,0.952380952,0.93150491,,,,,,46000,8400,8400,5.476190476,116.4886978,72.05368108,,,,,,,,,,,,,,,,,,,,,,,,,,,,,,,,,,,,,,,,,,,,,,,LiClO4,[Li+].[O-][Cl+3]([O-])([O-])[O-],0.047619048,0.06849509,0.693385106,105.9645157,,,,,,,,,,-4.0235,,65,8.52E-08,-7.069800047
,,8/17/2020,GB,,,doi.org/10.1021/jp0499777,PVME,[Cu]CC(OCC)[Au],[Cu]CC(OCC)[Au],,,,,,0.952380952,0.93150491,,,,,,46000,8400,8400,5.476190476,116.4886978,72.05368108,,,,,,,,,,,,,,,,,,,,,,,,,,,,,,,,,,,,,,,,,,,,,,,LiClO4,[Li+].[O-][Cl+3]([O-])([O-])[O-],0.047619048,0.06849509,0.693385106,105.9645157,,,,,,,,,,-4.0235,,60,4.75E-08,-7.323200344
,,8/17/2020,GB,,,doi.org/10.1021/jp0499777,PVME,[Cu]CC(OCC)[Au],[Cu]CC(OCC)[Au],,,,,,0.952380952,0.93150491,,,,,,46000,8400,8400,5.476190476,116.4886978,72.05368108,,,,,,,,,,,,,,,,,,,,,,,,,,,,,,,,,,,,,,,,,,,,,,,LiClO4,[Li+].[O-][Cl+3]([O-])([O-])[O-],0.047619048,0.06849509,0.693385106,105.9645157,,,,,,,,,,-4.0235,,55,2.65E-08,-7.576600102
,,8/17/2020,GB,,,doi.org/10.1021/jp0499777,PVME,[Cu]CC(OCC)[Au],[Cu]CC(OCC)[Au],,,,,,0.952380952,0.93150491,,,,,,46000,8400,8400,5.476190476,116.4886978,72.05368108,,,,,,,,,,,,,,,,,,,,,,,,,,,,,,,,,,,,,,,,,,,,,,,LiClO4,[Li+].[O-][Cl+3]([O-])([O-])[O-],0.047619048,0.06849509,0.693385106,105.9645157,,,,,,,,,,-4.0235,,50,1.39E-08,-7.857998694
,,8/17/2020,GB,,,doi.org/10.1021/jp0499777,PVME,[Cu]CC(OCC)[Au],[Cu]CC(OCC)[Au],,,,,,0.952380952,0.93150491,,,,,,46000,8400,8400,5.476190476,116.4886978,72.05368108,,,,,,,,,,,,,,,,,,,,,,,,,,,,,,,,,,,,,,,,,,,,,,,LiClO4,[Li+].[O-][Cl+3]([O-])([O-])[O-],0.047619048,0.06849509,0.693385106,105.9645157,,,,,,,,,,-4.0235,,45,6.71E-09,-8.173399824
,,8/17/2020,GB,,,doi.org/10.1021/jp0499777,PVME,[Cu]CC(OCC)[Au],[Cu]CC(OCC)[Au],,,,,,0.952380952,0.93150491,,,,,,46000,8400,8400,5.476190476,116.4886978,72.05368108,,,,,,,,,,,,,,,,,,,,,,,,,,,,,,,,,,,,,,,,,,,,,,,LiClO4,[Li+].[O-][Cl+3]([O-])([O-])[O-],0.047619048,0.06849509,0.693385106,105.9645157,,,,,,,,,,-4.0235,,40,3.20E-09,-8.494399675
,,8/17/2020,GB,,,doi.org/10.1021/jp0499777,PVME,[Cu]CC(OCC)[Au],[Cu]CC(OCC)[Au],,,,,,0.952380952,0.93150491,,,,,,46000,8400,8400,5.476190476,116.4886978,72.05368108,,,,,,,,,,,,,,,,,,,,,,,,,,,,,,,,,,,,,,,,,,,,,,,LiClO4,[Li+].[O-][Cl+3]([O-])([O-])[O-],0.047619048,0.06849509,0.693385106,105.9645157,,,,,,,,,,-4.0235,,35,1.31E-09,-8.88290113
,,8/17/2020,GB,,,doi.org/10.1021/jp0499777,PVME,[Cu]CC(OCC)[Au],[Cu]CC(OCC)[Au],,,,,,0.952380952,0.93150491,,,,,,46000,8400,8400,5.476190476,116.4886978,72.05368108,,,,,,,,,,,,,,,,,,,,,,,,,,,,,,,,,,,,,,,,,,,,,,,LiClO4,[Li+].[O-][Cl+3]([O-])([O-])[O-],0.047619048,0.06849509,0.693385106,105.9645157,,,,,,,,,,-4.0235,,30,5.42E-10,-9.265799638
,,8/17/2020,GB,,,doi.org/10.1021/jp0499777,PVME,[Cu]CC(OCC)[Au],[Cu]CC(OCC)[Au],,,,,,0.952380952,0.93150491,,,,,,46000,8400,8400,5.476190476,116.4886978,72.05368108,,,,,,,,,,,,,,,,,,,,,,,,,,,,,,,,,,,,,,,,,,,,,,,LiClO4,[Li+].[O-][Cl+3]([O-])([O-])[O-],0.047619048,0.06849509,0.693385106,105.9645157,,,,,,,,,,-4.0235,,25,1.90E-10,-9.721799906
,,8/17/2020,GB,,,doi.org/10.1021/jp0499777,PVME,[Cu]CC(OCC)[Au],[Cu]CC(OCC)[Au],,,,,,0.952380952,0.93150491,,,,,,46000,8400,8400,5.476190476,116.4886978,72.05368108,,,,,,,,,,,,,,,,,,,,,,,,,,,,,,,,,,,,,,,,,,,,,,,LiClO4,[Li+].[O-][Cl+3]([O-])([O-])[O-],0.047619048,0.06849509,0.693385106,105.9645157,,,,,,,,,,-4.0235,,20,6.64E-11,-10.17789995
,,8/17/2020,GB,,,doi.org/10.1021/jp0499777,PVME,[Cu]CC(OCC)[Au],[Cu]CC(OCC)[Au],,,,,,0.952380952,0.93150491,,,,,,46000,8400,8400,5.476190476,116.4886978,72.05368108,,,,,,,,,,,,,,,,,,,,,,,,,,,,,,,,,,,,,,,,,,,,,,,LiClO4,[Li+].[O-][Cl+3]([O-])([O-])[O-],0.047619048,0.06849509,0.693385106,105.9645157,,,,,,,,,,-4.0235,,15,1.79E-11,-10.74659899
,,8/17/2020,GB,,,doi.org/10.1021/jp0499777,PVME,[Cu]CC(OCC)[Au],[Cu]CC(OCC)[Au],,,,,,0.952380952,0.93150491,,,,,,46000,8400,8400,5.476190476,116.4886978,72.05368108,,,,,,,,,,,,,,,,,,,,,,,,,,,,,,,,,,,,,,,,,,,,,,,LiClO4,[Li+].[O-][Cl+3]([O-])([O-])[O-],0.047619048,0.06849509,0.693385106,105.9645157,,,,,,,,,,-4.0235,,10,4.31E-12,-11.36599961
,,8/17/2020,GB,,,doi.org/10.1021/jp0499777,PVME,[Cu]CC(OCC)[Au],[Cu]CC(OCC)[Au],,,,,,0.952380952,0.93150491,,,,,,46000,8400,8400,5.476190476,116.4886978,72.05368108,,,,,,,,,,,,,,,,,,,,,,,,,,,,,,,,,,,,,,,,,,,,,,,LiClO4,[Li+].[O-][Cl+3]([O-])([O-])[O-],0.047619048,0.06849509,0.693385106,105.9645157,,,,,,,,,,-4.0235,,5,7.98E-13,-12.09799983
,,8/17/2020,GB,,,doi.org/10.1021/jp0499777,PVME,[Cu]CC(OCC)[Au],[Cu]CC(OCC)[Au],,,,,,0.952380952,0.93150491,,,,,,46000,8400,8400,5.476190476,116.4886978,72.05368108,,,,,,,,,,,,,,,,,,,,,,,,,,,,,,,,,,,,,,,,,,,,,,,LiClO4,[Li+].[O-][Cl+3]([O-])([O-])[O-],0.047619048,0.06849509,0.693385106,105.9645157,,,,,,,,,,-4.0235,,0,1.16E-13,-12.93689943
,,8/17/2020,GB,,,doi.org/10.1021/jp0499777,PVME,[Cu]CC(OCC)[Au],[Cu]CC(OCC)[Au],,,,,,0.909090909,0.871791475,,,,,,46000,8400,8400,5.476190476,116.4886978,72.05368108,,,,,,,,,,,,,,,,,,,,,,,,,,,,,,,,,,,,,,,,,,,,,,,LiClO4,[Li+].[O-][Cl+3]([O-])([O-])[O-],0.090909091,0.128208525,1.386770212,105.9645157,,,,,,,,,,8.7942,,115,4.27E-06,-5.369400272
,,8/17/2020,GB,,,doi.org/10.1021/jp0499777,PVME,[Cu]CC(OCC)[Au],[Cu]CC(OCC)[Au],,,,,,0.909090909,0.871791475,,,,,,46000,8400,8400,5.476190476,116.4886978,72.05368108,,,,,,,,,,,,,,,,,,,,,,,,,,,,,,,,,,,,,,,,,,,,,,,LiClO4,[Li+].[O-][Cl+3]([O-])([O-])[O-],0.090909091,0.128208525,1.386770212,105.9645157,,,,,,,,,,8.7942,,110,3.01E-06,-5.521299341
,,8/17/2020,GB,,,doi.org/10.1021/jp0499777,PVME,[Cu]CC(OCC)[Au],[Cu]CC(OCC)[Au],,,,,,0.909090909,0.871791475,,,,,,46000,8400,8400,5.476190476,116.4886978,72.05368108,,,,,,,,,,,,,,,,,,,,,,,,,,,,,,,,,,,,,,,,,,,,,,,LiClO4,[Li+].[O-][Cl+3]([O-])([O-])[O-],0.090909091,0.128208525,1.386770212,105.9645157,,,,,,,,,,8.7942,,105,2.15E-06,-5.667799962
,,8/17/2020,GB,,,doi.org/10.1021/jp0499777,PVME,[Cu]CC(OCC)[Au],[Cu]CC(OCC)[Au],,,,,,0.909090909,0.871791475,,,,,,46000,8400,8400,5.476190476,116.4886978,72.05368108,,,,,,,,,,,,,,,,,,,,,,,,,,,,,,,,,,,,,,,,,,,,,,,LiClO4,[Li+].[O-][Cl+3]([O-])([O-])[O-],0.090909091,0.128208525,1.386770212,105.9645157,,,,,,,,,,8.7942,,100,1.44E-06,-5.8422985
,,8/17/2020,GB,,,doi.org/10.1021/jp0499777,PVME,[Cu]CC(OCC)[Au],[Cu]CC(OCC)[Au],,,,,,0.909090909,0.871791475,,,,,,46000,8400,8400,5.476190476,116.4886978,72.05368108,,,,,,,,,,,,,,,,,,,,,,,,,,,,,,,,,,,,,,,,,,,,,,,LiClO4,[Li+].[O-][Cl+3]([O-])([O-])[O-],0.090909091,0.128208525,1.386770212,105.9645157,,,,,,,,,,8.7942,,95,9.74E-07,-6.011300166
,,8/17/2020,GB,,,doi.org/10.1021/jp0499777,PVME,[Cu]CC(OCC)[Au],[Cu]CC(OCC)[Au],,,,,,0.909090909,0.871791475,,,,,,46000,8400,8400,5.476190476,116.4886978,72.05368108,,,,,,,,,,,,,,,,,,,,,,,,,,,,,,,,,,,,,,,,,,,,,,,LiClO4,[Li+].[O-][Cl+3]([O-])([O-])[O-],0.090909091,0.128208525,1.386770212,105.9645157,,,,,,,,,,8.7942,,90,6.35E-07,-6.197099766
