Repository: zjurillpolymer/SPE_prediction

# SPE Prediction

Polymer electrolyte conductivity prediction using graph neural networks.

## Data

Data from [ChemPropPred](https://github.com/learningmatter-mit/Chem-prop-pred) — polymer electrolyte conductivity measurements including SMILES, conductivity (log S/cm), molecular weight, salt concentration, and temperature.

- `data/clean_train_data.csv` — cleaned training data
- `data/PolymerElectrolyteData.csv` — full raw dataset
- `data/PolyInfo_8salts.csv` / `data/polyinfo_5salts_4conc.csv` — PolyInfo polymer database with salt additives

File: data/PolymerElectrolyteData.csv (part 138 of 154)
Notes,Compound Notebook Name,Date Copied to Master Database,Data Recorded By,Seshadri Group,Oyaizu Group,DOI,Solvent 1 (S1),S1 SMILES,S1 SMILES 1,S1 SMILES 2,S1 SMILES 3,S1 Big SMILES,S1 End Group 1,S1 End Group 2,S1 Mol %,S1 Weight %,S1 SMILES 1 Mol %,S1 SMILES 2 Mol %,S1 SMILES 3 Mol %,S1 Molar Ratio,S1 Weight Ratio,S1 Mw,S1 Mn,S1 Mn or Mw,S1 Mw/Mn,S1 DOP,S1 Molar Mass (g/mol),S1 Type,S1 Block Mol Weight,Solvent 2 (S2),S2 SMILES,S2 SMILES 1,S2 SMILES 2,S2 Mol %,S2 Weight %,S2 SMILES 1 Mol %,S2 SMILES 2 Mol %,S2 Molar Ratio,S2 Weight Ratio,S2 Mw,S2 Mn,S2 Mn or Mw,S2 Mw/Mn,S2 DOP,S2 Molar Mass (g/mol),S2 Type,Solvent 3 (S3),S3 SMILES,S3 SMILES 1,S3 Mol %,S3 Weight %,S3 Molar Ratio,S3 Weight Ratio,S3 Mw,S3 Mn,S3 Mn or Mw,S3 Mw/Mn,S3 DOP,S3 Molar Mass (g/mol),S3 Type,Solvent 4 (S4),S4 SMILES,S4 Mol %,S4 Weight %,S4 Molar Ratio,S4 Weight Ratio,S4 Mw,S4 Mn,S4 Mn or Mw,S4 Mw/Mn,S4 DOP,S4 Molar Mass (g/mol),S4 Type,Salt 1,Salt1 SMILES,Salt1 Mol %,Salt1 Weight %,Salt1 Molality (mol salt/kg polymer),Salt1 Molar Mass (g/mol),Salt 2,Salt2 SMILES,Salt2 Mol %,Salt2 Weight %,Salt2 Molality (mol salt/kg polymer),Salt2 Molar Mass (g/mol),Inorganic Material 1 (IM1),IM1 Weight %,IM1 Particle Size (nm),Tg (oC),Heating Rate (K/min),Temperature (oC),Conductivity (S/cm),log Conductivity (S/cm)
,,8/17/2020,GB,,,doi.org/10.1021/jp0499777,PVME,[Cu]CC(OCC)[Au],[Cu]CC(OCC)[Au],,,,,,0.909090909,0.871791475,,,,,,46000,8400,8400,5.476190476,116.4886978,72.05368108,,,,,,,,,,,,,,,,,,,,,,,,,,,,,,,,,,,,,,,,,,,,,,,LiClO4,[Li+].[O-][Cl+3]([O-])([O-])[O-],0.090909091,0.128208525,1.386770212,105.9645157,,,,,,,,,,8.7942,,86,3.73E-07,-6.42790013
,,8/17/2020,GB,,,doi.org/10.1021/jp0499777,PVME,[Cu]CC(OCC)[Au],[Cu]CC(OCC)[Au],,,,,,0.909090909,0.871791475,,,,,,46000,8400,8400,5.476190476,116.4886978,72.05368108,,,,,,,,,,,,,,,,,,,,,,,,,,,,,,,,,,,,,,,,,,,,,,,LiClO4,[Li+].[O-][Cl+3]([O-])([O-])[O-],0.090909091,0.128208525,1.386770212,105.9645157,,,,,,,,,,8.7942,,80,2.28E-07,-6.641899467
,,8/17/2020,GB,,,doi.org/10.1021/jp0499777,PVME,[Cu]CC(OCC)[Au],[Cu]CC(OCC)[Au],,,,,,0.909090909,0.871791475,,,,,,46000,8400,8400,5.476190476,116.4886978,72.05368108,,,,,,,,,,,,,,,,,,,,,,,,,,,,,,,,,,,,,,,,,,,,,,,LiClO4,[Li+].[O-][Cl+3]([O-])([O-])[O-],0.090909091,0.128208525,1.386770212,105.9645157,,,,,,,,,,8.7942,,75,1.36E-07,-6.86710023
,,8/17/2020,GB,,,doi.org/10.1021/jp0499777,PVME,[Cu]CC(OCC)[Au],[Cu]CC(OCC)[Au],,,,,,0.909090909,0.871791475,,,,,,46000,8400,8400,5.476190476,116.4886978,72.05368108,,,,,,,,,,,,,,,,,,,,,,,,,,,,,,,,,,,,,,,,,,,,,,,LiClO4,[Li+].[O-][Cl+3]([O-])([O-])[O-],0.090909091,0.128208525,1.386770212,105.9645157,,,,,,,,,,8.7942,,70,6.92E-08,-7.159900182
,,8/17/2020,GB,,,doi.org/10.1021/jp0499777,PVME,[Cu]CC(OCC)[Au],[Cu]CC(OCC)[Au],,,,,,0.909090909,0.871791475,,,,,,46000,8400,8400,5.476190476,116.4886978,72.05368108,,,,,,,,,,,,,,,,,,,,,,,,,,,,,,,,,,,,,,,,,,,,,,,LiClO4,[Li+].[O-][Cl+3]([O-])([O-])[O-],0.090909091,0.128208525,1.386770212,105.9645157,,,,,,,,,,8.7942,,65,3.71E-08,-7.430200199
,,8/17/2020,GB,,,doi.org/10.1021/jp0499777,PVME,[Cu]CC(OCC)[Au],[Cu]CC(OCC)[Au],,,,,,0.909090909,0.871791475,,,,,,46000,8400,8400,5.476190476,116.4886978,72.05368108,,,,,,,,,,,,,,,,,,,,,,,,,,,,,,,,,,,,,,,,,,,,,,,LiClO4,[Li+].[O-][Cl+3]([O-])([O-])[O-],0.090909091,0.128208525,1.386770212,105.9645157,,,,,,,,,,8.7942,,60,1.77E-08,-7.751100246
,,8/17/2020,GB,,,doi.org/10.1021/jp0499777,PVME,[Cu]CC(OCC)[Au],[Cu]CC(OCC)[Au],,,,,,0.909090909,0.871791475,,,,,,46000,8400,8400,5.476190476,116.4886978,72.05368108,,,,,,,,,,,,,,,,,,,,,,,,,,,,,,,,,,,,,,,,,,,,,,,LiClO4,[Li+].[O-][Cl+3]([O-])([O-])[O-],0.090909091,0.128208525,1.386770212,105.9645157,,,,,,,,,,8.7942,,55,8.15E-09,-8.089000151
,,8/17/2020,GB,,,doi.org/10.1021/jp0499777,PVME,[Cu]CC(OCC)[Au],[Cu]CC(OCC)[Au],,,,,,0.909090909,0.871791475,,,,,,46000,8400,8400,5.476190476,116.4886978,72.05368108,,,,,,,,,,,,,,,,,,,,,,,,,,,,,,,,,,,,,,,,,,,,,,,LiClO4,[Li+].[O-][Cl+3]([O-])([O-])[O-],0.090909091,0.128208525,1.386770212,105.9645157,,,,,,,,,,8.7942,,50,3.60E-09,-8.443699912
,,8/17/2020,GB,,,doi.org/10.1021/jp0499777,PVME,[Cu]CC(OCC)[Au],[Cu]CC(OCC)[Au],,,,,,0.909090909,0.871791475,,,,,,46000,8400,8400,5.476190476,116.4886978,72.05368108,,,,,,,,,,,,,,,,,,,,,,,,,,,,,,,,,,,,,,,,,,,,,,,LiClO4,[Li+].[O-][Cl+3]([O-])([O-])[O-],0.090909091,0.128208525,1.386770212,105.9645157,,,,,,,,,,8.7942,,45,1.43E-09,-8.843499308
,,8/17/2020,GB,,,doi.org/10.1021/jp0499777,PVME,[Cu]CC(OCC)[Au],[Cu]CC(OCC)[Au],,,,,,0.909090909,0.871791475,,,,,,46000,8400,8400,5.476190476,116.4886978,72.05368108,,,,,,,,,,,,,,,,,,,,,,,,,,,,,,,,,,,,,,,,,,,,,,,LiClO4,[Li+].[O-][Cl+3]([O-])([O-])[O-],0.090909091,0.128208525,1.386770212,105.9645157,,,,,,,,,,8.7942,,40,5.15E-10,-9.288299882
,,8/17/2020,GB,,,doi.org/10.1021/jp0499777,PVME,[Cu]CC(OCC)[Au],[Cu]CC(OCC)[Au],,,,,,0.909090909,0.871791475,,,,,,46000,8400,8400,5.476190476,116.4886978,72.05368108,,,,,,,,,,,,,,,,,,,,,,,,,,,,,,,,,,,,,,,,,,,,,,,LiClO4,[Li+].[O-][Cl+3]([O-])([O-])[O-],0.090909091,0.128208525,1.386770212,105.9645157,,,,,,,,,,8.7942,,35,1.69E-10,-9.772498935
,,8/17/2020,GB,,,doi.org/10.1021/jp0499777,PVME,[Cu]CC(OCC)[Au],[Cu]CC(OCC)[Au],,,,,,0.909090909,0.871791475,,,,,,46000,8400,8400,5.476190476,116.4886978,72.05368108,,,,,,,,,,,,,,,,,,,,,,,,,,,,,,,,,,,,,,,,,,,,,,,LiClO4,[Li+].[O-][Cl+3]([O-])([O-])[O-],0.090909091,0.128208525,1.386770212,105.9645157,,,,,,,,,,8.7942,,30,4.80E-11,-10.31869996
,,8/17/2020,GB,,,doi.org/10.1021/jp0499777,PVME,[Cu]CC(OCC)[Au],[Cu]CC(OCC)[Au],,,,,,0.909090909,0.871791475,,,,,,46000,8400,8400,5.476190476,116.4886978,72.05368108,,,,,,,,,,,,,,,,,,,,,,,,,,,,,,,,,,,,,,,,,,,,,,,LiClO4,[Li+].[O-][Cl+3]([O-])([O-])[O-],0.090909091,0.128208525,1.386770212,105.9645157,,,,,,,,,,8.7942,,25,1.09E-11,-10.96060175
,,8/17/2020,GB,,,doi.org/10.1021/jp0499777,PVME,[Cu]CC(OCC)[Au],[Cu]CC(OCC)[Au],,,,,,0.909090909,0.871791475,,,,,,46000,8400,8400,5.476190476,116.4886978,72.05368108,,,,,,,,,,,,,,,,,,,,,,,,,,,,,,,,,,,,,,,,,,,,,,,LiClO4,[Li+].[O-][Cl+3]([O-])([O-])[O-],0.090909091,0.128208525,1.386770212,105.9645157,,,,,,,,,,8.7942,,20,2.03E-12,-11.69260024
,,8/17/2020,GB,,,doi.org/10.1021/jp0499777,PVME,[Cu]CC(OCC)[Au],[Cu]CC(OCC)[Au],,,,,,0.909090909,0.871791475,,,,,,46000,8400,8400,5.476190476,116.4886978,72.05368108,,,,,,,,,,,,,,,,,,,,,,,,,,,,,,,,,,,,,,,,,,,,,,,LiClO4,[Li+].[O-][Cl+3]([O-])([O-])[O-],0.090909091,0.128208525,1.386770212,105.9645157,,,,,,,,,,8.7942,,20,1.85E-12,-11.73200038
,,8/17/2020,GB,,,doi.org/10.1021/jp0499777,PVME,[Cu]CC(OCC)[Au],[Cu]CC(OCC)[Au],,,,,,0.909090909,0.871791475,,,,,,46000,8400,8400,5.476190476,116.4886978,72.05368108,,,,,,,,,,,,,,,,,,,,,,,,,,,,,,,,,,,,,,,,,,,,,,,LiClO4,[Li+].[O-][Cl+3]([O-])([O-])[O-],0.090909091,0.128208525,1.386770212,105.9645157,,,,,,,,,,8.7942,,15,1.94E-13,-12.71169934
,,8/17/2020,GB,,,doi.org/10.1021/jp0499777,PVME,[Cu]CC(OCC)[Au],[Cu]CC(OCC)[Au],,,,,,0.998883249,0.998358531,,,,,,46000,8400,8400,5.476190476,116.4886978,72.05368108,,,,,,,,,,,,,,,,,,,,,,,,,,,,,,,,,,,,,,,,,,,,,,,LiClO4,[Li+].[O-][Cl+3]([O-])([O-])[O-],0.001116751,0.001641469,0.015504091,105.9645157,,,,,,,,,,,,10,2.72E-13,-12.56590077
,,8/17/2020,GB,,,doi.org/10.1021/jp0499777,PVME,[Cu]CC(OCC)[Au],[Cu]CC(OCC)[Au],,,,,,0.997427634,0.996221568,,,,,,46000,8400,8400,5.476190476,116.4886978,72.05368108,,,,,,,,,,,,,,,,,,,,,,,,,,,,,,,,,,,,,,,,,,,,,,,LiClO4,[Li+].[O-][Cl+3]([O-])([O-])[O-],0.002572366,0.003778432,0.035764804,105.9645157,,,,,,,,,,,,10,9.52E-13,-12.0213001
,,8/17/2020,GB,,,doi.org/10.1021/jp0499777,PVME,[Cu]CC(OCC)[Au],[Cu]CC(OCC)[Au],,,,,,0.995084284,0.992787472,,,,,,46000,8400,8400,5.476190476,116.4886978,72.05368108,,,,,,,,,,,,,,,,,,,,,,,,,,,,,,,,,,,,,,,,,,,,,,,LiClO4,[Li+].[O-][Cl+3]([O-])([O-])[O-],0.004915716,0.007212528,0.068506448,105.9645157,,,,,,,,,,,,10,2.69E-12,-11.57019929
,,8/17/2020,GB,,,doi.org/10.1021/jp0499777,PVME,[Cu]CC(OCC)[Au],[Cu]CC(OCC)[Au],,,,,,0.989988249,0.985345439,,,,,,46000,8400,8400,5.476190476,116.4886978,72.05368108,,,,,,,,,,,,,,,,,,,,,,,,,,,,,,,,,,,,,,,,,,,,,,,LiClO4,[Li+].[O-][Cl+3]([O-])([O-])[O-],0.010011751,0.014654561,0.140244072,105.9645157,,,,,,,,,,,,10,6.89E-12,-11.1617001
,,8/17/2020,GB,,,doi.org/10.1021/jp0499777,PVME,[Cu]CC(OCC)[Au],[Cu]CC(OCC)[Au],,,,,,0.985271181,0.978488429,,,,,,46000,8400,8400,5.476190476,116.4886978,72.05368108,,,,,,,,,,,,,,,,,,,,,,,,,,,,,,,,,,,,,,,,,,,,,,,LiClO4,[Li+].[O-][Cl+3]([O-])([O-])[O-],0.014728819,0.021511571,0.207308279,105.9645157,,,,,,,,,,,,10,1.34E-11,-10.87229927
,,8/17/2020,GB,,,doi.org/10.1021/jp0499777,PVME,[Cu]CC(OCC)[Au],[Cu]CC(OCC)[Au],,,,,,0.998829372,0.998279384,,,,,,46000,8400,8400,5.476190476,116.4886978,72.05368108,,,,,,,,,,,,,,,,,,,,,,,,,,,,,,,,,,,,,,,,,,,,,,,LiClO4,[Li+].[O-][Cl+3]([O-])([O-])[O-],0.001170628,0.001720616,0.016252947,105.9645157,,,,,,,,,,,,20,1.41E-12,-11.85110134
,,8/17/2020,GB,,,doi.org/10.1021/jp0499777,PVME,[Cu]CC(OCC)[Au],[Cu]CC(OCC)[Au],,,,,,0.997486334,0.996307689,,,,,,46000,8400,8400,5.476190476,116.4886978,72.05368108,,,,,,,,,,,,,,,,,,,,,,,,,,,,,,,,,,,,,,,,,,,,,,,LiClO4,[Li+].[O-][Cl+3]([O-])([O-])[O-],0.002513666,0.003692311,0.034946609,105.9645157,,,,,,,,,,,,20,5.45E-12,-11.26380037
,,8/17/2020,GB,,,doi.org/10.1021/jp0499777,PVME,[Cu]CC(OCC)[Au],[Cu]CC(OCC)[Au],,,,,,0.994975374,0.992628053,,,,,,46000,8400,8400,5.476190476,116.4886978,72.05368108,,,,,,,,,,,,,,,,,,,,,,,,,,,,,,,,,,,,,,,,,,,,,,,LiClO4,[Li+].[O-][Cl+3]([O-])([O-])[O-],0.005024626,0.007371947,0.070031896,105.9645157,,,,,,,,,,,,20,1.70E-11,-10.77020045
,,8/17/2020,GB,,,doi.org/10.1021/jp0499777,PVME,[Cu]CC(OCC)[Au],[Cu]CC(OCC)[Au],,,,,,0.989935328,0.985268342,,,,,,46000,8400,8400,5.476190476,116.4886978,72.05368108,,,,,,,,,,,,,,,,,,,,,,,,,,,,,,,,,,,,,,,,,,,,,,,LiClO4,[Li+].[O-][Cl+3]([O-])([O-])[O-],0.010064672,0.014731658,0.140992927,105.9645157,,,,,,,,,,,,20,3.87E-11,-10.41279994
,,8/17/2020,GB,,,doi.org/10.1021/jp0499777,PVME,[Cu]CC(OCC)[Au],[Cu]CC(OCC)[Au],,,,,,0.985382831,0.978650381,,,,,,46000,8400,8400,5.476190476,116.4886978,72.05368108,,,,,,,,,,,,,,,,,,,,,,,,,,,,,,,,,,,,,,,,,,,,,,,LiClO4,[Li+].[O-][Cl+3]([O-])([O-])[O-],0.014617169,0.021349619,0.205713493,105.9645157,,,,,,,,,,,,20,9.52E-11,-10.0213001
,,8/17/2020,GB,,,doi.org/10.1021/jp0499777,PVME,[Cu]CC(OCC)[Au],[Cu]CC(OCC)[Au],,,,,,0.980438295,0.971494347,,,,,,46000,8400,8400,5.476190476,116.4886978,72.05368108,,,,,,,,,,,,,,,,,,,,,,,,,,,,,,,,,,,,,,,,,,,,,,,LiClO4,[Li+].[O-][Cl+3]([O-])([O-])[O-],0.019561705,0.028505653,0.276688393,105.9645157,,,,,,,,,,,,20,1.25E-10,-9.902100923
,,8/17/2020,GB,,,doi.org/10.1021/jp0499777,PVME,[Cu]CC(OCC)[Au],[Cu]CC(OCC)[Au],,,,,,0.952291165,0.931378597,,,,,,46000,8400,8400,5.476190476,116.4886978,72.05368108,,,,,,,,,,,,,,,,,,,,,,,,,,,,,,,,,,,,,,,,,,,,,,,LiClO4,[Li+].[O-][Cl+3]([O-])([O-])[O-],0.047708835,0.068621403,0.694758009,105.9645157,,,,,,,,,,,,20,5.83E-11,-10.23400008
,,8/17/2020,GB,,,doi.org/10.1021/jp0499777,PVME,[Cu]CC(OCC)[Au],[Cu]CC(OCC)[Au],,,,,,0.909099174,0.871802653,,,,,,46000,8400,8400,5.476190476,116.4886978,72.05368108,,,,,,,,,,,,,,,,,,,,,,,,,,,,,,,,,,,,,,,,,,,,,,,LiClO4,[Li+].[O-][Cl+3]([O-])([O-])[O-],0.090900826,0.128197347,1.386631535,105.9645157,,,,,,,,,,,,20,1.89E-12,-11.72340035
,,8/17/2020,GB,,,doi.org/10.1021/jp0499777,PVME,[Cu]CC(OCC)[Au],[Cu]CC(OCC)[Au],,,,,,0.998999003,0.998528594,,,,,,46000,8400,8400,5.476190476,116.4886978,72.05368108,,,,,,,,,,,,,,,,,,,,,,,,,,,,,,,,,,,,,,,,,,,,,,,LiClO4,[Li+].[O-][Cl+3]([O-])([O-])[O-],0.001000997,0.001471406,0.013895438,105.9645157,,,,,,,,,,,,30,6.63E-12,-11.17870007
,,8/17/2020,GB,,,doi.org/10.1021/jp0499777,PVME,[Cu]CC(OCC)[Au],[Cu]CC(OCC)[Au],,,,,,0.997488324,0.996310608,,,,,,46000,8400,8400,5.476190476,116.4886978,72.05368108,,,,,,,,,,,,,,,,,,,,,,,,,,,,,,,,,,,,,,,,,,,,,,,LiClO4,[Li+].[O-][Cl+3]([O-])([O-])[O-],0.002511676,0.003689392,0.034918874,105.9645157,,,,,,,,,,,,30,2.94E-11,-10.53189943
,,8/17/2020,GB,,,doi.org/10.1021/jp0499777,PVME,[Cu]CC(OCC)[Au],[Cu]CC(OCC)[Au],,,,,,0.995032796,0.992712104,,,,,,46000,8400,8400,5.476190476,116.4886978,72.05368108,,,,,,,,,,,,,,,,,,,,,,,,,,,,,,,,,,,,,,,,,,,,,,,LiClO4,[Li+].[O-][Cl+3]([O-])([O-])[O-],0.004967204,0.007287896,0.069227569,105.9645157,,,,,,,,,,,,30,8.63E-11,-10.06380003
,,8/17/2020,GB,,,doi.org/10.1021/jp0499777,PVME,[Cu]CC(OCC)[Au],[Cu]CC(OCC)[Au],,,,,,0.990102931,0.985512526,,,,,,46000,8400,8400,5.476190476,116.4886978,72.05368108,,,,,,,,,,,,,,,,,,,,,,,,,,,,,,,,,,,,,,,,,,,,,,,LiClO4,[Li+].[O-][Cl+3]([O-])([O-])[O-],0.009897069,0.014487474,0.13862155,105.9645157,,,,,,,,,,,,30,2.26E-10,-9.646799531
,,8/17/2020,GB,,,doi.org/10.1021/jp0499777,PVME,[Cu]CC(OCC)[Au],[Cu]CC(OCC)[Au],,,,,,0.985384773,0.978653198,,,,,,46000,8400,8400,5.476190476,116.4886978,72.05368108,,,,,,,,,,,,,,,,,,,,,,,,,,,,,,,,,,,,,,,,,,,,,,,LiClO4,[Li+].[O-][Cl+3]([O-])([O-])[O-],0.014615227,0.021346802,0.205685758,105.9645157,,,,,,,,,,,,30,5.45E-10,-9.263800369
,,8/17/2020,GB,,,doi.org/10.1021/jp0499777,PVME,[Cu]CC(OCC)[Au],[Cu]CC(OCC)[Au],,,,,,0.980440218,0.971497123,,,,,,46000,8400,8400,5.476190476,116.4886978,72.05368108,,,,,,,,,,,,,,,,,,,,,,,,,,,,,,,,,,,,,,,,,,,,,,,LiClO4,[Li+].[O-][Cl+3]([O-])([O-])[O-],0.019559782,0.028502877,0.276660657,105.9645157,,,,,,,,,,,,30,8.38E-10,-9.076600016
,,8/17/2020,GB,,,doi.org/10.1021/jp0499777,PVME,[Cu]CC(OCC)[Au],[Cu]CC(OCC)[Au],,,,,,0.952293886,0.931382424,,,,,,46000,8400,8400,5.476190476,116.4886978,72.05368108,,,,,,,,,,,,,,,,,,,,,,,,,,,,,,,,,,,,,,,,,,,,,,,LiClO4,[Li+].[O-][Cl+3]([O-])([O-])[O-],0.047706114,0.068617576,0.694716405,105.9645157,,,,,,,,,,,,30,5.34E-10,-9.272300181
,,8/17/2020,GB,,,doi.org/10.1021/jp0499777,PVME,[Cu]CC(OCC)[Au],[Cu]CC(OCC)[Au],,,,,,0.909101653,0.871806006,,,,,,46000,8400,8400,5.476190476,116.4886978,72.05368108,,,,,,,,,,,,,,,,,,,,,,,,,,,,,,,,,,,,,,,,,,,,,,,LiClO4,[Li+].[O-][Cl+3]([O-])([O-])[O-],0.090898347,0.128193994,1.386589932,105.9645157,,,,,,,,,,,,30,4.99E-11,-10.30209968
,,8/17/2020,GB,,,doi.org/10.1021/jp0499777,PVME,[Cu]CC(OCC)[Au],[Cu]CC(OCC)[Au],,,,,,0.998934137,0.998433293,,,,,,46000,8400,8400,5.476190476,116.4886978,72.05368108,,,,,,,,,,,,,,,,,,,,,,,,,,,,,,,,,,,,,,,,,,,,,,,LiClO4,[Li+].[O-][Cl+3]([O-])([O-])[O-],0.001065863,0.001566707,0.014796838,105.9645157,,,,,,,,,,,,-7.0636,5.09E-15,-14.29359974
,,8/17/2020,GB,,,doi.org/10.1021/jp0499777,PVME,[Cu]CC(OCC)[Au],[Cu]CC(OCC)[Au],,,,,,0.997535091,0.996379224,,,,,,46000,8400,8400,5.476190476,116.4886978,72.05368108,,,,,,,,,,,,,,,,,,,,,,,,,,,,,,,,,,,,,,,,,,,,,,,LiClO4,[Li+].[O-][Cl+3]([O-])([O-])[O-],0.002464909,0.003620776,0.034267092,105.9645157,,,,,,,,,,,,-5.1756,2.59E-14,-13.58720021
,,8/17/2020,GB,,,doi.org/10.1021/jp0499777,PVME,[Cu]CC(OCC)[Au],[Cu]CC(OCC)[Au],,,,,,0.995247692,0.993026696,,,,,,46000,8400,8400,5.476190476,116.4886978,72.05368108,,,,,,,,,,,,,,,,,,,,,,,,,,,,,,,,,,,,,,,,,,,,,,,LiClO4,[Li+].[O-][Cl+3]([O-])([O-])[O-],0.004752308,0.006973304,0.066218278,105.9645157,,,,,,,,,,,,-3.0251,1.27E-13,-12.89789918
,,8/17/2020,GB,,,doi.org/10.1021/jp0499777,PVME,[Cu]CC(OCC)[Au],[Cu]CC(OCC)[Au],,,,,,0.990205874,0.985662523,,,,,,46000,8400,8400,5.476190476,116.4886978,72.05368108,,,,,,,,,,,,,,,,,,,,,,,,,,,,,,,,,,,,,,,,,,,,,,,LiClO4,[Li+].[O-][Cl+3]([O-])([O-])[O-],0.009794126,0.014337477,0.137165442,105.9645157,,,,,,,,,,,,-1.6592,3.94E-13,-12.40429991
,,8/17/2020,GB,,,doi.org/10.1021/jp0499777,PVME,[Cu]CC(OCC)[Au],[Cu]CC(OCC)[Au],,,,,,0.985486737,0.978801115,,,,,,46000,8400,8400,5.476190476,116.4886978,72.05368108,,,,,,,,,,,,,,,,,,,,,,,,,,,,,,,,,,,,,,,,,,,,,,,LiClO4,[Li+].[O-][Cl+3]([O-])([O-])[O-],0.014513263,0.021198885,0.204229649,105.9645157,,,,,,,,,,,,0.1784,1.18E-12,-11.92769862
,,8/17/2020,GB,,,doi.org/10.1021/jp0499777,PVME,[Cu]CC(OCC)[Au],[Cu]CC(OCC)[Au],,,,,,0.980595967,0.97172203,,,,,,46000,8400,8400,5.476190476,116.4886978,72.05368108,,,,,,,,,,,,,,,,,,,,,,,,,,,,,,,,,,,,,,,,,,,,,,,LiClO4,[Li+].[O-][Cl+3]([O-])([O-])[O-],0.019404033,0.02827797,0.27441409,105.9645157,,,,,,,,,,,,2.3301,2.39E-12,-11.62130056
,,8/17/2020,GB,,,doi.org/10.1021/jp0499777,PVME,[Cu]CC(OCC)[Au],[Cu]CC(OCC)[Au],,,,,,0.952494345,0.931664447,,,,,,46000,8400,8400,5.476190476,116.4886978,72.05368108,,,,,,,,,,,,,,,,,,,,,,,,,,,,,,,,,,,,,,,,,,,,,,,LiClO4,[Li+].[O-][Cl+3]([O-])([O-])[O-],0.047505655,0.068335553,0.691651643,105.9645157,,,,,,,,,,,,15.9765,2.56E-11,-10.59150055
,,8/17/2020,GB,,,doi.org/10.1021/jp0499777,PVME,[Cu]CC(OCC)[Au],[Cu]CC(OCC)[Au],,,,,,0.909194227,0.871931212,,,,,,46000,8400,8400,5.476190476,116.4886978,72.05368108,,,,,,,,,,,,,,,,,,,,,,,,,,,,,,,,,,,,,,,,,,,,,,,LiClO4,[Li+].[O-][Cl+3]([O-])([O-])[O-],0.090805773,0.128068788,1.385036749,105.9645157,,,,,,,,,,,,28.7942,3.65E-11,-10.43830008
,,8/19/2020,GB,,,doi.org/10.1016/0167-2738(93)90284-A,PEI,[Cu]NCC[Au],[Cu]NCC[Au],,,,,,0.8,0.52466378,,,,,,,,122659.3413,,2850,43.03836536,,,,,,,,,,,,,,,,,,,,,,,,,,,,,,,,,,,,,,,,,,,,,,,LiTFO,O=S(=O)([O-])C(F)(F)F.[Li+],0.2,0.47533622,5.804504295,155.9680291,,,,,,,,,,25.0336,,117,1.15E-06,-5.939498581
,,8/19/2020,GB,,,doi.org/10.1016/0167-2738(93)90284-A,PEI,[Cu]NCC[Au],[Cu]NCC[Au],,,,,,0.8,0.52466378,,,,,,,,122659.3413,,2850,43.03836536,,,,,,,,,,,,,,,,,,,,,,,,,,,,,,,,,,,,,,,,,,,,,,,LiTFO,O=S(=O)([O-])C(F)(F)F.[Li+],0.2,0.47533622,5.804504295,155.9680291,,,,,,,,,,25.0336,,110,7.47E-07,-6.126699747
,,8/19/2020,GB,,,doi.org/10.1016/0167-2738(93)90284-A,PEI,[Cu]NCC[Au],[Cu]NCC[Au],,,,,,0.8,0.52466378,,,,,,,,122659.3413,,2850,43.03836536,,,,,,,,,,,,,,,,,,,,,,,,,,,,,,,,,,,,,,,,,,,,,,,LiTFO,O=S(=O)([O-])C(F)(F)F.[Li+],0.2,0.47533622,5.804504295,155.9680291,,,,,,,,,,25.0336,,105,4.35E-07,-6.361700476
,,8/19/2020,GB,,,doi.org/10.1016/0167-2738(93)90284-A,PEI,[Cu]NCC[Au],[Cu]NCC[Au],,,,,,0.8,0.52466378,,,,,,,,122659.3413,,2850,43.03836536,,,,,,,,,,,,,,,,,,,,,,,,,,,,,,,,,,,,,,,,,,,,,,,LiTFO,O=S(=O)([O-])C(F)(F)F.[Li+],0.2,0.47533622,5.804504295,155.9680291,,,,,,,,,,25.0336,,99,2.53E-07,-6.596699275
,,8/19/2020,GB,,,doi.org/10.1016/0167-2738(93)90284-A,PEI,[Cu]NCC[Au],[Cu]NCC[Au],,,,,,0.8,0.52466378,,,,,,,,122659.3413,,2850,43.03836536,,,,,,,,,,,,,,,,,,,,,,,,,,,,,,,,,,,,,,,,,,,,,,,LiTFO,O=S(=O)([O-])C(F)(F)F.[Li+],0.2,0.47533622,5.804504295,155.9680291,,,,,,,,,,25.0336,,95,1.56E-07,-6.805999345
,,8/19/2020,GB,,,doi.org/10.1016/0167-2738(93)90284-A,PEI,[Cu]NCC[Au],[Cu]NCC[Au],,,,,,0.8,0.52466378,,,,,,,,122659.3413,,2850,43.03836536,,,,,,,,,,,,,,,,,,,,,,,,,,,,,,,,,,,,,,,,,,,,,,,LiTFO,O=S(=O)([O-])C(F)(F)F.[Li+],0.2,0.47533622,5.804504295,155.9680291,,,,,,,,,,25.0336,,91,9.02E-08,-7.044599951
,,8/19/2020,GB,,,doi.org/10.1016/0167-2738(93)90284-A,PEI,[Cu]NCC[Au],[Cu]NCC[Au],,,,,,0.8,0.52466378,,,,,,,,122659.3413,,2850,43.03836536,,,,,,,,,,,,,,,,,,,,,,,,,,,,,,,,,,,,,,,,,,,,,,,LiTFO,O=S(=O)([O-])C(F)(F)F.[Li+],0.2,0.47533622,5.804504295,155.9680291,,,,,,,,,,25.0336,,85,5.34E-08,-7.272300181
,,8/19/2020,GB,,,doi.org/10.1016/0167-2738(93)90284-A,PEI,[Cu]NCC[Au],[Cu]NCC[Au],,,,,,0.8,0.52466378,,,,,,,,122659.3413,,2850,43.03836536,,,,,,,,,,,,,,,,,,,,,,,,,,,,,,,,,,,,,,,,,,,,,,,LiTFO,O=S(=O)([O-])C(F)(F)F.[Li+],0.2,0.47533622,5.804504295,155.9680291,,,,,,,,,,25.0336,,80,2.79E-08,-7.555000182
,,8/19/2020,GB,,,doi.org/10.1016/0167-2738(93)90284-A,PEI,[Cu]NCC[Au],[Cu]NCC[Au],,,,,,0.8,0.52466378,,,,,,,,122659.3413,,2850,43.03836536,,,,,,,,,,,,,,,,,,,,,,,,,,,,,,,,,,,,,,,,,,,,,,,LiTFO,O=S(=O)([O-])C(F)(F)F.[Li+],0.2,0.47533622,5.804504295,155.9680291,,,,,,,,,,25.0336,,76,1.43E-08,-7.845101514
,,8/19/2020,GB,,,doi.org/10.1016/0167-2738(93)90284-A,PEI,[Cu]NCC[Au],[Cu]NCC[Au],,,,,,0.909090909,0.73400259,,,,,,,,122659.3413,,2850,43.03836536,,,,,,,,,,,,,,,,,,,,,,,,,,,,,,,,,,,,,,,,,,,,,,,LiTFO,O=S(=O)([O-])C(F)(F)F.[Li+],0.090909091,0.26599741,2.321801718,155.9680291,,,,,,,,,,-10.2879,,99,1.72E-05,-4.763500527
,,8/19/2020,GB,,,doi.org/10.1016/0167-2738(93)90284-A,PEI,[Cu]NCC[Au],[Cu]NCC[Au],,,,,,0.909090909,0.73400259,,,,,,,,122659.3413,,2850,43.03836536,,,,,,,,,,,,,,,,,,,,,,,,,,,,,,,,,,,,,,,,,,,,,,,LiTFO,O=S(=O)([O-])C(F)(F)F.[Li+],0.090909091,0.26599741,2.321801718,155.9680291,,,,,,,,,,-10.2879,,95,1.47E-05,-4.83319999
,,8/19/2020,GB,,,doi.org/10.1016/0167-2738(93)90284-A,PEI,[Cu]NCC[Au],[Cu]NCC[Au],,,,,,0.909090909,0.73400259,,,,,,,,122659.3413,,2850,43.03836536,,,,,,,,,,,,,,,,,,,,,,,,,,,,,,,,,,,,,,,,,,,,,,,LiTFO,O=S(=O)([O-])C(F)(F)F.[Li+],0.090909091,0.26599741,2.321801718,155.9680291,,,,,,,,,,-10.2879,,90,1.09E-05,-4.961598431
,,8/19/2020,GB,,,doi.org/10.1016/0167-2738(93)90284-A,PEI,[Cu]NCC[Au],[Cu]NCC[Au],,,,,,0.909090909,0.73400259,,,,,,,,122659.3413,,2850,43.03836536,,,,,,,,,,,,,,,,,,,,,,,,,,,,,,,,,,,,,,,,,,,,,,,LiTFO,O=S(=O)([O-])C(F)(F)F.[Li+],0.090909091,0.26599741,2.321801718,155.9680291,,,,,,,,,,-10.2879,,86,7.40E-06,-5.130500157
,,8/19/2020,GB,,,doi.org/10.1016/0167-2738(93)90284-A,PEI,[Cu]NCC[Au],[Cu]NCC[Au],,,,,,0.909090909,0.73400259,,,,,,,,122659.3413,,2850,43.03836536,,,,,,,,,,,,,,,,,,,,,,,,,,,,,,,,,,,,,,,,,,,,,,,LiTFO,O=S(=O)([O-])C(F)(F)F.[Li+],0.090909091,0.26599741,2.321801718,155.9680291,,,,,,,,,,-10.2879,,81,5.11E-06,-5.292
,,8/19/2020,GB,,,doi.org/10.1016/0167-2738(93)90284-A,PEI,[Cu]NCC[Au],[Cu]NCC[Au],,,,,,0.909090909,0.73400259,,,,,,,,122659.3413,,2850,43.03836536,,,,,,,,,,,,,,,,,,,,,,,,,,,,,,,,,,,,,,,,,,,,,,,LiTFO,O=S(=O)([O-])C(F)(F)F.[Li+],0.090909091,0.26599741,2.321801718,155.9680291,,,,,,,,,,-10.2879,,75,3.74E-06,-5.427700092
,,8/19/2020,GB,,,doi.org/10.1016/0167-2738(93)90284-A,PEI,[Cu]NCC[Au],[Cu]NCC[Au],,,,,,0.909090909,0.73400259,,,,,,,,122659.3413,,2850,43.03836536,,,,,,,,,,,,,,,,,,,,,,,,,,,,,,,,,,,,,,,,,,,,,,,LiTFO,O=S(=O)([O-])C(F)(F)F.[Li+],0.090909091,0.26599741,2.321801718,155.9680291,,,,,,,,,,-10.2879,,70,2.45E-06,-5.611300368
,,8/19/2020,GB,,,doi.org/10.1016/0167-2738(93)90284-A,PEI,[Cu]NCC[Au],[Cu]NCC[Au],,,,,,0.909090909,0.73400259,,,,,,,,122659.3413,,2850,43.03836536,,,,,,,,,,,,,,,,,,,,,,,,,,,,,,,,,,,,,,,,,,,,,,,LiTFO,O=S(=O)([O-])C(F)(F)F.[Li+],0.090909091,0.26599741,2.321801718,155.9680291,,,,,,,,,,-10.2879,,65,1.63E-06,-5.787500775
,,8/19/2020,GB,,,doi.org/10.1016/0167-2738(93)90284-A,PEI,[Cu]NCC[Au],[Cu]NCC[Au],,,,,,0.909090909,0.73400259,,,,,,,,122659.3413,,2850,43.03836536,,,,,,,,,,,,,,,,,,,,,,,,,,,,,,,,,,,,,,,,,,,,,,,LiTFO,O=S(=O)([O-])C(F)(F)F.[Li+],0.090909091,0.26599741,2.321801718,155.9680291,,,,,,,,,,-10.2879,,60,9.99E-07,-6.00040017
,,8/19/2020,GB,,,doi.org/10.1016/0167-2738(93)90284-A,PEI,[Cu]NCC[Au],[Cu]NCC[Au],,,,,,0.909090909,0.73400259,,,,,,,,122659.3413,,2850,43.03836536,,,,,,,,,,,,,,,,,,,,,,,,,,,,,,,,,,,,,,,,,,,,,,,LiTFO,O=S(=O)([O-])C(F)(F)F.[Li+],0.090909091,0.26599741,2.321801718,155.9680291,,,,,,,,,,-10.2879,,55,6.28E-07,-6.202299766
,,8/19/2020,GB,,,doi.org/10.1016/0167-2738(93)90284-A,PEI,[Cu]NCC[Au],[Cu]NCC[Au],,,,,,0.909090909,0.73400259,,,,,,,,122659.3413,,2850,43.03836536,,,,,,,,,,,,,,,,,,,,,,,,,,,,,,,,,,,,,,,,,,,,,,,LiTFO,O=S(=O)([O-])C(F)(F)F.[Li+],0.090909091,0.26599741,2.321801718,155.9680291,,,,,,,,,,-10.2879,,50,4.08E-07,-6.389400515
,,8/19/2020,GB,,,doi.org/10.1016/0167-2738(93)90284-A,PEI,[Cu]NCC[Au],[Cu]NCC[Au],,,,,,0.909090909,0.73400259,,,,,,,,122659.3413,,2850,43.03836536,,,,,,,,,,,,,,,,,,,,,,,,,,,,,,,,,,,,,,,,,,,,,,,LiTFO,O=S(=O)([O-])C(F)(F)F.[Li+],0.090909091,0.26599741,2.321801718,155.9680291,,,,,,,,,,-10.2879,,45,2.36E-07,-6.627999868
,,8/19/2020,GB,,,doi.org/10.1016/0167-2738(93)90284-A,PEI,[Cu]NCC[Au],[Cu]NCC[Au],,,,,,0.909090909,0.73400259,,,,,,,,122659.3413,,2850,43.03836536,,,,,,,,,,,,,,,,,,,,,,,,,,,,,,,,,,,,,,,,,,,,,,,LiTFO,O=S(=O)([O-])C(F)(F)F.[Li+],0.090909091,0.26599741,2.321801718,155.9680291,,,,,,,,,,-10.2879,,40,1.38E-07,-6.859300306
,,8/19/2020,GB,,,doi.org/10.1016/0167-2738(93)90284-A,PEI,[Cu]NCC[Au],[Cu]NCC[Au],,,,,,0.909090909,0.73400259,,,,,,,,122659.3413,,2850,43.03836536,,,,,,,,,,,,,,,,,,,,,,,,,,,,,,,,,,,,,,,,,,,,,,,LiTFO,O=S(=O)([O-])C(F)(F)F.[Li+],0.090909091,0.26599741,2.321801718,155.9680291,,,,,,,,,,-10.2879,,38,1.10E-07,-6.958398114
,,8/19/2020,GB,,,doi.org/10.1016/0167-2738(93)90284-A,PEI,[Cu]NCC[Au],[Cu]NCC[Au],,,,,,0.909090909,0.73400259,,,,,,,,122659.3413,,2850,43.03836536,,,,,,,,,,,,,,,,,,,,,,,,,,,,,,,,,,,,,,,,,,,,,,,LiTFO,O=S(=O)([O-])C(F)(F)F.[Li+],0.090909091,0.26599741,2.321801718,155.9680291,,,,,,,,,,-10.2879,,32,5.06E-08,-7.296199807
,,8/19/2020,GB,,,doi.org/10.1016/0167-2738(93)90284-A,PEI,[Cu]NCC[Au],[Cu]NCC[Au],,,,,,0.9375,0.805415393,,,,,,,,122659.3413,,2850,43.03836536,,,,,,,,,,,,,,,,,,,,,,,,,,,,,,,,,,,,,,,,,,,,,,,LiTFO,O=S(=O)([O-])C(F)(F)F.[Li+],0.0625,0.194584607,1.547867812,155.9680291,,,,,,,,,,-17.3599,,86,1.57E-05,-4.803500495
,,8/19/2020,GB,,,doi.org/10.1016/0167-2738(93)90284-A,PEI,[Cu]NCC[Au],[Cu]NCC[Au],,,,,,0.9375,0.805415393,,,,,,,,122659.3413,,2850,43.03836536,,,,,,,,,,,,,,,,,,,,,,,,,,,,,,,,,,,,,,,,,,,,,,,LiTFO,O=S(=O)([O-])C(F)(F)F.[Li+],0.0625,0.194584607,1.547867812,155.9680291,,,,,,,,,,-17.3599,,80,1.12E-05,-4.950301417
,,8/19/2020,GB,,,doi.org/10.1016/0167-2738(93)90284-A,PEI,[Cu]NCC[Au],[Cu]NCC[Au],,,,,,0.9375,0.805415393,,,,,,,,122659.3413,,2850,43.03836536,,,,,,,,,,,,,,,,,,,,,,,,,,,,,,,,,,,,,,,,,,,,,,,LiTFO,O=S(=O)([O-])C(F)(F)F.[Li+],0.0625,0.194584607,1.547867812,155.9680291,,,,,,,,,,-17.3599,,76,8.78E-06,-5.056699921
,,8/19/2020,GB,,,doi.org/10.1016/0167-2738(93)90284-A,PEI,[Cu]NCC[Au],[Cu]NCC[Au],,,,,,0.9375,0.805415393,,,,,,,,122659.3413,,2850,43.03836536,,,,,,,,,,,,,,,,,,,,,,,,,,,,,,,,,,,,,,,,,,,,,,,LiTFO,O=S(=O)([O-])C(F)(F)F.[Li+],0.0625,0.194584607,1.547867812,155.9680291,,,,,,,,,,-17.3599,,70,6.10E-06,-5.21450004
,,8/19/2020,GB,,,doi.org/10.1016/0167-2738(93)90284-A,PEI,[Cu]NCC[Au],[Cu]NCC[Au],,,,,,0.9375,0.805415393,,,,,,,,122659.3413,,2850,43.03836536,,,,,,,,,,,,,,,,,,,,,,,,,,,,,,,,,,,,,,,,,,,,,,,LiTFO,O=S(=O)([O-])C(F)(F)F.[Li+],0.0625,0.194584607,1.547867812,155.9680291,,,,,,,,,,-17.3599,,66,4.43E-06,-5.354000365
,,8/19/2020,GB,,,doi.org/10.1016/0167-2738(93)90284-A,PEI,[Cu]NCC[Au],[Cu]NCC[Au],,,,,,0.9375,0.805415393,,,,,,,,122659.3413,,2850,43.03836536,,,,,,,,,,,,,,,,,,,,,,,,,,,,,,,,,,,,,,,,,,,,,,,LiTFO,O=S(=O)([O-])C(F)(F)F.[Li+],0.0625,0.194584607,1.547867812,155.9680291,,,,,,,,,,-17.3599,,60,3.03E-06,-5.519099503
,,8/19/2020,GB,,,doi.org/10.1016/0167-2738(93)90284-A,PEI,[Cu]NCC[Au],[Cu]NCC[Au],,,,,,0.9375,0.805415393,,,,,,,,122659.3413,,2850,43.03836536,,,,,,,,,,,,,,,,,,,,,,,,,,,,,,,,,,,,,,,,,,,,,,,LiTFO,O=S(=O)([O-])C(F)(F)F.[Li+],0.0625,0.194584607,1.547867812,155.9680291,,,,,,,,,,-17.3599,,55,2.03E-06,-5.691599945
,,8/19/2020,GB,,,doi.org/10.1016/0167-2738(93)90284-A,PEI,[Cu]NCC[Au],[Cu]NCC[Au],,,,,,0.9375,0.805415393,,,,,,,,122659.3413,,2850,43.03836536,,,,,,,,,,,,,,,,,,,,,,,,,,,,,,,,,,,,,,,,,,,,,,,LiTFO,O=S(=O)([O-])C(F)(F)F.[Li+],0.0625,0.194584607,1.547867812,155.9680291,,,,,,,,,,-17.3599,,51,1.58E-06,-5.801601368
,,8/19/2020,GB,,,doi.org/10.1016/0167-2738(93)90284-A,PEI,[Cu]NCC[Au],[Cu]NCC[Au],,,,,,0.9375,0.805415393,,,,,,,,122659.3413,,2850,43.03836536,,,,,,,,,,,,,,,,,,,,,,,,,,,,,,,,,,,,,,,,,,,,,,,LiTFO,O=S(=O)([O-])C(F)(F)F.[Li+],0.0625,0.194584607,1.547867812,155.9680291,,,,,,,,,,-17.3599,,45,8.30E-07,-6.080700108
,,8/19/2020,GB,,,doi.org/10.1016/0167-2738(93)90284-A,PEI,[Cu]NCC[Au],[Cu]NCC[Au],,,,,,0.8,0.618994368,,,,,,,,122659.3413,,2850,43.03836536,,,,,,,,,,,,,,,,,,,,,,,,,,,,,,,,,,,,,,,,,,,,,,,LiClO4,[Li+].[O-][Cl+3]([O-])([O-])[O-],0.2,0.381005632,5.804504295,105.9645157,,,,,,,,,,43.4899,,135,7.72E-07,-6.112599901
,,8/19/2020,GB,,,doi.org/10.1016/0167-2738(93)90284-A,PEI,[Cu]NCC[Au],[Cu]NCC[Au],,,,,,0.8,0.618994368,,,,,,,,122659.3413,,2850,43.03836536,,,,,,,,,,,,,,,,,,,,,,,,,,,,,,,,,,,,,,,,,,,,,,,LiClO4,[Li+].[O-][Cl+3]([O-])([O-])[O-],0.2,0.381005632,5.804504295,105.9645157,,,,,,,,,,43.4899,,130,5.69E-07,-6.244700012
,,8/19/2020,GB,,,doi.org/10.1016/0167-2738(93)90284-A,PEI,[Cu]NCC[Au],[Cu]NCC[Au],,,,,,0.8,0.618994368,,,,,,,,122659.3413,,2850,43.03836536,,,,,,,,,,,,,,,,,,,,,,,,,,,,,,,,,,,,,,,,,,,,,,,LiClO4,[Li+].[O-][Cl+3]([O-])([O-])[O-],0.2,0.381005632,5.804504295,105.9645157,,,,,,,,,,43.4899,,123,2.80E-07,-6.553200409
,,8/19/2020,GB,,,doi.org/10.1016/0167-2738(93)90284-A,PEI,[Cu]NCC[Au],[Cu]NCC[Au],,,,,,0.8,0.618994368,,,,,,,,122659.3413,,2850,43.03836536,,,,,,,,,,,,,,,,,,,,,,,,,,,,,,,,,,,,,,,,,,,,,,,LiClO4,[Li+].[O-][Cl+3]([O-])([O-])[O-],0.2,0.381005632,5.804504295,105.9645157,,,,,,,,,,43.4899,,120,2.05E-07,-6.689000984
,,8/19/2020,GB,,,doi.org/10.1016/0167-2738(93)90284-A,PEI,[Cu]NCC[Au],[Cu]NCC[Au],,,,,,0.8,0.618994368,,,,,,,,122659.3413,,2850,43.03836536,,,,,,,,,,,,,,,,,,,,,,,,,,,,,,,,,,,,,,,,,,,,,,,LiClO4,[Li+].[O-][Cl+3]([O-])([O-])[O-],0.2,0.381005632,5.804504295,105.9645157,,,,,,,,,,43.4899,,115,1.41E-07,-6.850599199
,,8/19/2020,GB,,,doi.org/10.1016/0167-2738(93)90284-A,PEI,[Cu]NCC[Au],[Cu]NCC[Au],,,,,,0.8,0.618994368,,,,,,,,122659.3413,,2850,43.03836536,,,,,,,,,,,,,,,,,,,,,,,,,,,,,,,,,,,,,,,,,,,,,,,LiClO4,[Li+].[O-][Cl+3]([O-])([O-])[O-],0.2,0.381005632,5.804504295,105.9645157,,,,,,,,,,43.4899,,113,9.89E-08,-7.004800195
,,8/19/2020,GB,,,doi.org/10.1016/0167-2738(93)90284-A,PEI,[Cu]NCC[Au],[Cu]NCC[Au],,,,,,0.8,0.618994368,,,,,,,,122659.3413,,2850,43.03836536,,,,,,,,,,,,,,,,,,,,,,,,,,,,,,,,,,,,,,,,,,,,,,,LiClO4,[Li+].[O-][Cl+3]([O-])([O-])[O-],0.2,0.381005632,5.804504295,105.9645157,,,,,,,,,,43.4899,,110,6.82E-08,-7.16629969
,,8/19/2020,GB,,,doi.org/10.1016/0167-2738(93)90284-A,PEI,[Cu]NCC[Au],[Cu]NCC[Au],,,,,,0.8,0.618994368,,,,,,,,122659.3413,,2850,43.03836536,,,,,,,,,,,,,,,,,,,,,,,,,,,,,,,,,,,,,,,,,,,,,,,LiClO4,[Li+].[O-][Cl+3]([O-])([O-])[O-],0.2,0.381005632,5.804504295,105.9645157,,,,,,,,,,43.4899,,105,3.87E-08,-7.412300257
,,8/19/2020,GB,,,doi.org/10.1016/0167-2738(93)90284-A,PEI,[Cu]NCC[Au],[Cu]NCC[Au],,,,,,0.8,0.618994368,,,,,,,,122659.3413,,2850,43.03836536,,,,,,,,,,,,,,,,,,,,,,,,,,,,,,,,,,,,,,,,,,,,,,,LiClO4,[Li+].[O-][Cl+3]([O-])([O-])[O-],0.2,0.381005632,5.804504295,105.9645157,,,,,,,,,,43.4899,,100,2.27E-08,-7.643700643
,,8/19/2020,GB,,,doi.org/10.1016/0167-2738(93)90284-A,PEI,[Cu]NCC[Au],[Cu]NCC[Au],,,,,,0.8,0.618994368,,,,,,,,122659.3413,,2850,43.03836536,,,,,,,,,,,,,,,,,,,,,,,,,,,,,,,,,,,,,,,,,,,,,,,LiClO4,[Li+].[O-][Cl+3]([O-])([O-])[O-],0.2,0.381005632,5.804504295,105.9645157,,,,,,,,,,43.4899,,96,1.25E-08,-7.904300749
,,8/19/2020,GB,,,doi.org/10.1016/0167-2738(93)90284-A,PEI,[Cu]NCC[Au],[Cu]NCC[Au],,,,,,0.8,0.618994368,,,,,,,,122659.3413,,2850,43.03836536,,,,,,,,,,,,,,,,,,,,,,,,,,,,,,,,,,,,,,,,,,,,,,,LiClO4,[Li+].[O-][Cl+3]([O-])([O-])[O-],0.2,0.381005632,5.804504295,105.9645157,,,,,,,,,,43.4899,,91,6.39E-09,-8.194499821
,,8/19/2020,GB,,,doi.org/10.1016/0167-2738(93)90284-A,PEI,[Cu]NCC[Au],[Cu]NCC[Au],,,,,,0.8,0.618994368,,,,,,,,122659.3413,,2850,43.03836536,,,,,,,,,,,,,,,,,,,,,,,,,,,,,,,,,,,,,,,,,,,,,,,LiClO4,[Li+].[O-][Cl+3]([O-])([O-])[O-],0.2,0.381005632,5.804504295,105.9645157,,,,,,,,,,43.4899,,83,2.06E-09,-8.686499766
,,8/19/2020,GB,,,doi.org/10.1016/0167-2738(93)90284-A,PEI,[Cu]NCC[Au],[Cu]NCC[Au],,,,,,0.909090909,0.802433341,,,,,,,,122659.3413,,2850,43.03836536,,,,,,,,,,,,,,,,,,,,,,,,,,,,,,,,,,,,,,,,,,,,,,,LiClO4,[Li+].[O-][Cl+3]([O-])([O-])[O-],0.090909091,0.197566659,2.321801718,105.9645157,,,,,,,,,,-0.3014,,109,1.68E-05,-4.774701059
,,8/19/2020,GB,,,doi.org/10.1016/0167-2738(93)90284-A,PEI,[Cu]NCC[Au],[Cu]NCC[Au],,,,,,0.909090909,0.802433341,,,,,,,,122659.3413,,2850,43.03836536,,,,,,,,,,,,,,,,,,,,,,,,,,,,,,,,,,,,,,,,,,,,,,,LiClO4,[Li+].[O-][Cl+3]([O-])([O-])[O-],0.090909091,0.197566659,2.321801718,105.9645157,,,,,,,,,,-0.3014,,106,1.35E-05,-4.870200581
,,8/19/2020,GB,,,doi.org/10.1016/0167-2738(93)90284-A,PEI,[Cu]NCC[Au],[Cu]NCC[Au],,,,,,0.909090909,0.802433341,,,,,,,,122659.3413,,2850,43.03836536,,,,,,,,,,,,,,,,,,,,,,,,,,,,,,,,,,,,,,,,,,,,,,,LiClO4,[Li+].[O-][Cl+3]([O-])([O-])[O-],0.090909091,0.197566659,2.321801718,105.9645157,,,,,,,,,,-0.3014,,100,1.05E-05,-4.980198522
,,8/19/2020,GB,,,doi.org/10.1016/0167-2738(93)90284-A,PEI,[Cu]NCC[Au],[Cu]NCC[Au],,,,,,0.909090909,0.802433341,,,,,,,,122659.3413,,2850,43.03836536,,,,,,,,,,,,,,,,,,,,,,,,,,,,,,,,,,,,,,,,,,,,,,,LiClO4,[Li+].[O-][Cl+3]([O-])([O-])[O-],0.090909091,0.197566659,2.321801718,105.9645157,,,,,,,,,,-0.3014,,96,7.28E-06,-5.138100147
,,8/19/2020,GB,,,doi.org/10.1016/0167-2738(93)90284-A,PEI,[Cu]NCC[Au],[Cu]NCC[Au],,,,,,0.909090909,0.802433341,,,,,,,,122659.3413,,2850,43.03836536,,,,,,,,,,,,,,,,,,,,,,,,,,,,,,,,,,,,,,,,,,,,,,,LiClO4,[Li+].[O-][Cl+3]([O-])([O-])[O-],0.090909091,0.197566659,2.321801718,105.9645157,,,,,,,,,,-0.3014,,91,5.15E-06,-5.288600271
,,8/19/2020,GB,,,doi.org/10.1016/0167-2738(93)90284-A,PEI,[Cu]NCC[Au],[Cu]NCC[Au],,,,,,0.909090909,0.802433341,,,,,,,,122659.3413,,2850,43.03836536,,,,,,,,,,,,,,,,,,,,,,,,,,,,,,,,,,,,,,,,,,,,,,,LiClO4,[Li+].[O-][Cl+3]([O-])([O-])[O-],0.090909091,0.197566659,2.321801718,105.9645157,,,,,,,,,,-0.3014,,84,2.92E-06,-5.534499667
,,8/19/2020,GB,,,doi.org/10.1016/0167-2738(93)90284-A,PEI,[Cu]NCC[Au],[Cu]NCC[Au],,,,,,0.909090909,0.802433341,,,,,,,,122659.3413,,2850,43.03836536,,,,,,,,,,,,,,,,,,,,,,,,,,,,,,,,,,,,,,,,,,,,,,,LiClO4,[Li+].[O-][Cl+3]([O-])([O-])[O-],0.090909091,0.197566659,2.321801718,105.9645157,,,,,,,,,,-0.3014,,80,2.47E-06,-5.607799164
,,8/19/2020,GB,,,doi.org/10.1016/0167-2738(93)90284-A,PEI,[Cu]NCC[Au],[Cu]NCC[Au],,,,,,0.909090909,0.802433341,,,,,,,,122659.3413,,2850,43.03836536,,,,,,,,,,,,,,,,,,,,,,,,,,,,,,,,,,,,,,,,,,,,,,,LiClO4,[Li+].[O-][Cl+3]([O-])([O-])[O-],0.090909091,0.197566659,2.321801718,105.9645157,,,,,,,,,,-0.3014,,75,1.72E-06,-5.765700424
,,8/19/2020,GB,,,doi.org/10.1016/0167-2738(93)90284-A,PEI,[Cu]NCC[Au],[Cu]NCC[Au],,,,,,0.909090909,0.802433341,,,,,,,,122659.3413,,2850,43.03836536,,,,,,,,,,,,,,,,,,,,,,,,,,,,,,,,,,,,,,,,,,,,,,,LiClO4,[Li+].[O-][Cl+3]([O-])([O-])[O-],0.090909091,0.197566659,2.321801718,105.9645157,,,,,,,,,,-0.3014,,70,1.09E-06,-5.963898326
,,8/19/2020,GB,,,doi.org/10.1016/0167-2738(93)90284-A,PEI,[Cu]NCC[Au],[Cu]NCC[Au],,,,,,0.909090909,0.802433341,,,,,,,,122659.3413,,2850,43.03836536,,,,,,,,,,,,,,,,,,,,,,,,,,,,,,,,,,,,,,,,,,,,,,,LiClO4,[Li+].[O-][Cl+3]([O-])([O-])[O-],0.090909091,0.197566659,2.321801718,105.9645157,,,,,,,,,,-0.3014,,66,7.49E-07,-6.125399913
,,8/19/2020,GB,,,doi.org/10.1016/0167-2738(93)90284-A,PEI,[Cu]NCC[Au],[Cu]NCC[Au],,,,,,0.909090909,0.802433341,,,,,,,,122659.3413,,2850,43.03836536,,,,,,,,,,,,,,,,,,,,,,,,,,,,,,,,,,,,,,,,,,,,,,,LiClO4,[Li+].[O-][Cl+3]([O-])([O-])[O-],0.090909091,0.197566659,2.321801718,105.9645157,,,,,,,,,,-0.3014,,60,4.44E-07,-6.352999651
,,8/19/2020,GB,,,doi.org/10.1016/0167-2738(93)90284-A,PEI,[Cu]NCC[Au],[Cu]NCC[Au],,,,,,0.909090909,0.802433341,,,,,,,,122659.3413,,2850,43.03836536,,,,,,,,,,,,,,,,,,,,,,,,,,,,,,,,,,,,,,,,,,,,,,,LiClO4,[Li+].[O-][Cl+3]([O-])([O-])[O-],0.090909091,0.197566659,2.321801718,105.9645157,,,,,,,,,,-0.3014,,55,2.65E-07,-6.577000023
,,8/19/2020,GB,,,doi.org/10.1016/0167-2738(93)90284-A,PEI,[Cu]NCC[Au],[Cu]NCC[Au],,,,,,0.909090909,0.802433341,,,,,,,,122659.3413,,2850,43.03836536,,,,,,,,,,,,,,,,,,,,,,,,,,,,,,,,,,,,,,,,,,,,,,,LiClO4,[Li+].[O-][Cl+3]([O-])([O-])[O-],0.090909091,0.197566659,2.321801718,105.9645157,,,,,,,,,,-0.3014,,50,1.37E-07,-6.863298453
,,8/19/2020,GB,,,doi.org/10.1016/0167-2738(93)90284-A,PEI,[Cu]NCC[Au],[Cu]NCC[Au],,,,,,0.909090909,0.802433341,,,,,,,,122659.3413,,2850,43.03836536,,,,,,,,,,,,,,,,,,,,,,,,,,,,,,,,,,,,,,,,,,,,,,,LiClO4,[Li+].[O-][Cl+3]([O-])([O-])[O-],0.090909091,0.197566659,2.321801718,105.9645157,,,,,,,,,,-0.3014,,45,7.84E-08,-7.105599746
,,8/19/2020,GB,,,doi.org/10.1016/0167-2738(93)90284-A,PEI,[Cu]NCC[Au],[Cu]NCC[Au],,,,,,0.909090909,0.802433341,,,,,,,,122659.3413,,2850,43.03836536,,,,,,,,,,,,,,,,,,,,,,,,,,,,,,,,,,,,,,,,,,,,,,,LiClO4,[Li+].[O-][Cl+3]([O-])([O-])[O-],0.090909091,0.197566659,2.321801718,105.9645157,,,,,,,,,,-0.3014,,40,4.12E-08,-7.384700299
,,8/19/2020,GB,,,doi.org/10.1016/0167-2738(93)90284-A,PEI,[Cu]NCC[Au],[Cu]NCC[Au],,,,,,0.909090909,0.802433341,,,,,,,,122659.3413,,2850,43.03836536,,,,,,,,,,,,,,,,,,,,,,,,,,,,,,,,,,,,,,,,,,,,,,,LiClO4,[Li+].[O-][Cl+3]([O-])([O-])[O-],0.090909091,0.197566659,2.321801718,105.9645157,,,,,,,,,,-0.3014,,37,2.15E-08,-7.667399972
,,8/19/2020,GB,,,doi.org/10.1016/0167-2738(93)90284-A,PEI,[Cu]NCC[Au],[Cu]NCC[Au],,,,,,0.9375,0.859003491,,,,,,,,122659.3413,,2850,43.03836536,,,,,,,,,,,,,,,,,,,,,,,,,,,,,,,,,,,,,,,,,,,,,,,LiClO4,[Li+].[O-][Cl+3]([O-])([O-])[O-],0.0625,0.140996509,1.547867812,105.9645157,,,,,,,,,,-15.4128,,89,1.77E-05,-4.752200977
,,8/19/2020,GB,,,doi.org/10.1016/0167-2738(93)90284-A,PEI,[Cu]NCC[Au],[Cu]NCC[Au],,,,,,0.9375,0.859003491,,,,,,,,122659.3413,,2850,43.03836536,,,,,,,,,,,,,,,,,,,,,,,,,,,,,,,,,,,,,,,,,,,,,,,LiClO4,[Li+].[O-][Cl+3]([O-])([O-])[O-],0.0625,0.140996509,1.547867812,105.9645157,,,,,,,,,,-15.4128,,76,7.10E-06,-5.148500104
,,8/19/2020,GB,,,doi.org/10.1016/0167-2738(93)90284-A,PEI,[Cu]NCC[Au],[Cu]NCC[Au],,,,,,0.9375,0.859003491,,,,,,,,122659.3413,,2850,43.03836536,,,,,,,,,,,,,,,,,,,,,,,,,,,,,,,,,,,,,,,,,,,,,,,LiClO4,[Li+].[O-][Cl+3]([O-])([O-])[O-],0.0625,0.140996509,1.547867812,105.9645157,,,,,,,,,,-15.4128,,71,5.42E-06,-5.265899764
,,8/19/2020,GB,,,doi.org/10.1016/0167-2738(93)90284-A,PEI,[Cu]NCC[Au],[Cu]NCC[Au],,,,,,0.9375,0.859003491,,,,,,,,122659.3413,,2850,43.03836536,,,,,,,,,,,,,,,,,,,,,,,,,,,,,,,,,,,,,,,,,,,,,,,LiClO4,[Li+].[O-][Cl+3]([O-])([O-])[O-],0.0625,0.140996509,1.547867812,105.9645157,,,,,,,,,,-15.4128,,65,3.58E-06,-5.445800466
,,8/19/2020,GB,,,doi.org/10.1016/0167-2738(93)90284-A,PEI,[Cu]NCC[Au],[Cu]NCC[Au],,,,,,0.9375,0.859003491,,,,,,,,122659.3413,,2850,43.03836536,,,,,,,,,,,,,,,,,,,,,,,,,,,,,,,,,,,,,,,,,,,,,,,LiClO4,[Li+].[O-][Cl+3]([O-])([O-])[O-],0.0625,0.140996509,1.547867812,105.9645157,,,,,,,,,,-15.4128,,60,2.45E-06,-5.610899508
,,8/19/2020,GB,,,doi.org/10.1016/0167-2738(93)90284-A,PEI,[Cu]NCC[Au],[Cu]NCC[Au],,,,,,0.9375,0.859003491,,,,,,,,122659.3413,,2850,43.03836536,,,,,,,,,,,,,,,,,,,,,,,,,,,,,,,,,,,,,,,,,,,,,,,LiClO4,[Li+].[O-][Cl+3]([O-])([O-])[O-],0.0625,0.140996509,1.547867812,105.9645157,,,,,,,,,,-15.4128,,55,1.66E-06,-5.779800353
,,8/19/2020,GB,,,doi.org/10.1016/0167-2738(93)90284-A,PEI,[Cu]NCC[Au],[Cu]NCC[Au],,,,,,0.9375,0.859003491,,,,,,,,122659.3413,,2850,43.03836536,,,,,,,,,,,,,,,,,,,,,,,,,,,,,,,,,,,,,,,,,,,,,,,LiClO4,[Li+].[O-][Cl+3]([O-])([O-])[O-],0.0625,0.140996509,1.547867812,105.9645157,,,,,,,,,,-15.4128,,50,1.08E-06,-5.966998681
,,8/19/2020,GB,,,doi.org/10.1016/0167-2738(93)90284-A,PEI,[Cu]NCC[Au],[Cu]NCC[Au],,,,,,0.9375,0.859003491,,,,,,,,122659.3413,,2850,43.03836536,,,,,,,,,,,,,,,,,,,,,,,,,,,,,,,,,,,,,,,,,,,,,,,LiClO4,[Li+].[O-][Cl+3]([O-])([O-])[O-],0.0625,0.140996509,1.547867812,105.9645157,,,,,,,,,,-15.4128,,44,5.82E-07,-6.234900199
,,8/19/2020,GB,,,doi.org/10.1016/0167-2738(93)90284-A,PMEI,[Cu]N(C)CC[Au],[Cu]N(C)CC[Au],,,,,,0.803921569,0.599968627,,,,,,,,122095.593,,2140,57.05401542,,,,,,,,,,,,,,,,,,,,,,,,,,,,,,,,,,,,,,,,,,,,,,,LiTFO,O=S(=O)([O-])C(F)(F)F.[Li+],0.196078431,0.400031373,4.271496305,155.9680291,,,,,,,,,,23.4318,,119,7.51E-07,-6.124600119
,,8/19/2020,GB,,,doi.org/10.1016/0167-2738(93)90284-A,PMEI,[Cu]N(C)CC[Au],[Cu]N(C)CC[Au],,,,,,0.803921569,0.599968627,,,,,,,,122095.593,,2140,57.05401542,,,,,,,,,,,,,,,,,,,,,,,,,,,,,,,,,,,,,,,,,,,,,,,LiTFO,O=S(=O)([O-])C(F)(F)F.[Li+],0.196078431,0.400031373,4.271496305,155.9680291,,,,,,,,,,23.4318,,115,5.67E-07,-6.246200231
,,8/19/2020,GB,,,doi.org/10.1016/0167-2738(93)90284-A,PMEI,[Cu]N(C)CC[Au],[Cu]N(C)CC[Au],,,,,,0.803921569,0.599968627,,,,,,,,122095.593,,2140,57.05401542,,,,,,,,,,,,,,,,,,,,,,,,,,,,,,,,,,,,,,,,,,,,,,,LiTFO,O=S(=O)([O-])C(F)(F)F.[Li+],0.196078431,0.400031373,4.271496305,155.9680291,,,,,,,,,,23.4318,,110,3.65E-07,-6.437799954
,,8/19/2020,GB,,,doi.org/10.1016/0167-2738(93)90284-A,PMEI,[Cu]N(C)CC[Au],[Cu]N(C)CC[Au],,,,,,0.803921569,0.599968627,,,,,,,,122095.593,,2140,57.05401542,,,,,,,,,,,,,,,,,,,,,,,,,,,,,,,,,,,,,,,,,,,,,,,LiTFO,O=S(=O)([O-])C(F)(F)F.[Li+],0.196078431,0.400031373,4.271496305,155.9680291,,,,,,,,,,23.4318,,104,2.08E-07,-6.681000184
,,8/19/2020,GB,,,doi.org/10.1016/0167-2738(93)90284-A,PMEI,[Cu]N(C)CC[Au],[Cu]N(C)CC[Au],,,,,,0.803921569,0.599968627,,,,,,,,122095.593,,2140,57.05401542,,,,,,,,,,,,,,,,,,,,,,,,,,,,,,,,,,,,,,,,,,,,,,,LiTFO,O=S(=O)([O-])C(F)(F)F.[Li+],0.196078431,0.400031373,4.271496305,155.9680291,,,,,,,,,,23.4318,,100,1.52E-07,-6.817300097
,,8/19/2020,GB,,,doi.org/10.1016/0167-2738(93)90284-A,PMEI,[Cu]N(C)CC[Au],[Cu]N(C)CC[Au],,,,,,0.803921569,0.599968627,,,,,,,,122095.593,,2140,57.05401542,,,,,,,,,,,,,,,,,,,,,,,,,,,,,,,,,,,,,,,,,,,,,,,LiTFO,O=S(=O)([O-])C(F)(F)F.[Li+],0.196078431,0.400031373,4.271496305,155.9680291,,,,,,,,,,23.4318,,96,1.01E-07,-6.997799369
,,8/19/2020,GB,,,doi.org/10.1016/0167-2738(93)90284-A,PMEI,[Cu]N(C)CC[Au],[Cu]N(C)CC[Au],,,,,,0.803921569,0.599968627,,,,,,,,122095.593,,2140,57.05401542,,,,,,,,,,,,,,,,,,,,,,,,,,,,,,,,,,,,,,,,,,,,,,,LiTFO,O=S(=O)([O-])C(F)(F)F.[Li+],0.196078431,0.400031373,4.271496305,155.9680291,,,,,,,,,,23.4318,,90,5.84E-08,-7.233599795
,,8/19/2020,GB,,,doi.org/10.1016/0167-2738(93)90284-A,PMEI,[Cu]N(C)CC[Au],[Cu]N(C)CC[Au],,,,,,0.803921569,0.599968627,,,,,,,,122095.593,,2140,57.05401542,,,,,,,,,,,,,,,,,,,,,,,,,,,,,,,,,,,,,,,,,,,,,,,LiTFO,O=S(=O)([O-])C(F)(F)F.[Li+],0.196078431,0.400031373,4.271496305,155.9680291,,,,,,,,,,23.4318,,85,3.60E-08,-7.443599794
,,8/19/2020,GB,,,doi.org/10.1016/0167-2738(93)90284-A,PMEI,[Cu]N(C)CC[Au],[Cu]N(C)CC[Au],,,,,,0.803921569,0.599968627,,,,,,,,122095.593,,2140,57.05401542,,,,,,,,,,,,,,,,,,,,,,,,,,,,,,,,,,,,,,,,,,,,,,,LiTFO,O=S(=O)([O-])C(F)(F)F.[Li+],0.196078431,0.400031373,4.271496305,155.9680291,,,,,,,,,,23.4318,,80,1.78E-08,-7.749399486
