Repository: zjurillpolymer/SPE_prediction

# SPE Prediction

Polymer electrolyte conductivity prediction using graph neural networks.

## Data

Data from [ChemPropPred](https://github.com/learningmatter-mit/Chem-prop-pred) — polymer electrolyte conductivity measurements including SMILES, conductivity (log S/cm), molecular weight, salt concentration, and temperature.

- `data/clean_train_data.csv` — cleaned training data
- `data/PolymerElectrolyteData.csv` — full raw dataset
- `data/PolyInfo_8salts.csv` / `data/polyinfo_5salts_4conc.csv` — PolyInfo polymer database with salt additives

File: data/PolymerElectrolyteData.csv (part 139 of 154)
Notes,Compound Notebook Name,Date Copied to Master Database,Data Recorded By,Seshadri Group,Oyaizu Group,DOI,Solvent 1 (S1),S1 SMILES,S1 SMILES 1,S1 SMILES 2,S1 SMILES 3,S1 Big SMILES,S1 End Group 1,S1 End Group 2,S1 Mol %,S1 Weight %,S1 SMILES 1 Mol %,S1 SMILES 2 Mol %,S1 SMILES 3 Mol %,S1 Molar Ratio,S1 Weight Ratio,S1 Mw,S1 Mn,S1 Mn or Mw,S1 Mw/Mn,S1 DOP,S1 Molar Mass (g/mol),S1 Type,S1 Block Mol Weight,Solvent 2 (S2),S2 SMILES,S2 SMILES 1,S2 SMILES 2,S2 Mol %,S2 Weight %,S2 SMILES 1 Mol %,S2 SMILES 2 Mol %,S2 Molar Ratio,S2 Weight Ratio,S2 Mw,S2 Mn,S2 Mn or Mw,S2 Mw/Mn,S2 DOP,S2 Molar Mass (g/mol),S2 Type,Solvent 3 (S3),S3 SMILES,S3 SMILES 1,S3 Mol %,S3 Weight %,S3 Molar Ratio,S3 Weight Ratio,S3 Mw,S3 Mn,S3 Mn or Mw,S3 Mw/Mn,S3 DOP,S3 Molar Mass (g/mol),S3 Type,Solvent 4 (S4),S4 SMILES,S4 Mol %,S4 Weight %,S4 Molar Ratio,S4 Weight Ratio,S4 Mw,S4 Mn,S4 Mn or Mw,S4 Mw/Mn,S4 DOP,S4 Molar Mass (g/mol),S4 Type,Salt 1,Salt1 SMILES,Salt1 Mol %,Salt1 Weight %,Salt1 Molality (mol salt/kg polymer),Salt1 Molar Mass (g/mol),Salt 2,Salt2 SMILES,Salt2 Mol %,Salt2 Weight %,Salt2 Molality (mol salt/kg polymer),Salt2 Molar Mass (g/mol),Inorganic Material 1 (IM1),IM1 Weight %,IM1 Particle Size (nm),Tg (oC),Heating Rate (K/min),Temperature (oC),Conductivity (S/cm),log Conductivity (S/cm)
,,8/19/2020,GB,,,doi.org/10.1016/0167-2738(93)90284-A,PMEI,[Cu]N(C)CC[Au],[Cu]N(C)CC[Au],,,,,,0.855072464,0.683369399,,,,,,,,122095.593,,2140,57.05401542,,,,,,,,,,,,,,,,,,,,,,,,,,,,,,,,,,,,,,,,,,,,,,,LiTFO,O=S(=O)([O-])C(F)(F)F.[Li+],0.144927536,0.316630601,2.968327941,155.9680291,,,,,,,,,,4.1158,,120,8.92E-06,-5.049499815
,,8/19/2020,GB,,,doi.org/10.1016/0167-2738(93)90284-A,PMEI,[Cu]N(C)CC[Au],[Cu]N(C)CC[Au],,,,,,0.855072464,0.683369399,,,,,,,,122095.593,,2140,57.05401542,,,,,,,,,,,,,,,,,,,,,,,,,,,,,,,,,,,,,,,,,,,,,,,LiTFO,O=S(=O)([O-])C(F)(F)F.[Li+],0.144927536,0.316630601,2.968327941,155.9680291,,,,,,,,,,4.1158,,115,6.92E-06,-5.160099805
,,8/19/2020,GB,,,doi.org/10.1016/0167-2738(93)90284-A,PMEI,[Cu]N(C)CC[Au],[Cu]N(C)CC[Au],,,,,,0.855072464,0.683369399,,,,,,,,122095.593,,2140,57.05401542,,,,,,,,,,,,,,,,,,,,,,,,,,,,,,,,,,,,,,,,,,,,,,,LiTFO,O=S(=O)([O-])C(F)(F)F.[Li+],0.144927536,0.316630601,2.968327941,155.9680291,,,,,,,,,,4.1158,,110,5.10E-06,-5.292699852
,,8/19/2020,GB,,,doi.org/10.1016/0167-2738(93)90284-A,PMEI,[Cu]N(C)CC[Au],[Cu]N(C)CC[Au],,,,,,0.855072464,0.683369399,,,,,,,,122095.593,,2140,57.05401542,,,,,,,,,,,,,,,,,,,,,,,,,,,,,,,,,,,,,,,,,,,,,,,LiTFO,O=S(=O)([O-])C(F)(F)F.[Li+],0.144927536,0.316630601,2.968327941,155.9680291,,,,,,,,,,4.1158,,105,3.45E-06,-5.462199788
,,8/19/2020,GB,,,doi.org/10.1016/0167-2738(93)90284-A,PMEI,[Cu]N(C)CC[Au],[Cu]N(C)CC[Au],,,,,,0.855072464,0.683369399,,,,,,,,122095.593,,2140,57.05401542,,,,,,,,,,,,,,,,,,,,,,,,,,,,,,,,,,,,,,,,,,,,,,,LiTFO,O=S(=O)([O-])C(F)(F)F.[Li+],0.144927536,0.316630601,2.968327941,155.9680291,,,,,,,,,,4.1158,,100,2.52E-06,-5.598599459
,,8/19/2020,GB,,,doi.org/10.1016/0167-2738(93)90284-A,PMEI,[Cu]N(C)CC[Au],[Cu]N(C)CC[Au],,,,,,0.855072464,0.683369399,,,,,,,,122095.593,,2140,57.05401542,,,,,,,,,,,,,,,,,,,,,,,,,,,,,,,,,,,,,,,,,,,,,,,LiTFO,O=S(=O)([O-])C(F)(F)F.[Li+],0.144927536,0.316630601,2.968327941,155.9680291,,,,,,,,,,4.1158,,95,1.79E-06,-5.746000878
,,8/19/2020,GB,,,doi.org/10.1016/0167-2738(93)90284-A,PMEI,[Cu]N(C)CC[Au],[Cu]N(C)CC[Au],,,,,,0.855072464,0.683369399,,,,,,,,122095.593,,2140,57.05401542,,,,,,,,,,,,,,,,,,,,,,,,,,,,,,,,,,,,,,,,,,,,,,,LiTFO,O=S(=O)([O-])C(F)(F)F.[Li+],0.144927536,0.316630601,2.968327941,155.9680291,,,,,,,,,,4.1158,,90,1.28E-06,-5.893401187
,,8/19/2020,GB,,,doi.org/10.1016/0167-2738(93)90284-A,PMEI,[Cu]N(C)CC[Au],[Cu]N(C)CC[Au],,,,,,0.855072464,0.683369399,,,,,,,,122095.593,,2140,57.05401542,,,,,,,,,,,,,,,,,,,,,,,,,,,,,,,,,,,,,,,,,,,,,,,LiTFO,O=S(=O)([O-])C(F)(F)F.[Li+],0.144927536,0.316630601,2.968327941,155.9680291,,,,,,,,,,4.1158,,85,9.10E-07,-6.040800191
,,8/19/2020,GB,,,doi.org/10.1016/0167-2738(93)90284-A,PMEI,[Cu]N(C)CC[Au],[Cu]N(C)CC[Au],,,,,,0.855072464,0.683369399,,,,,,,,122095.593,,2140,57.05401542,,,,,,,,,,,,,,,,,,,,,,,,,,,,,,,,,,,,,,,,,,,,,,,LiTFO,O=S(=O)([O-])C(F)(F)F.[Li+],0.144927536,0.316630601,2.968327941,155.9680291,,,,,,,,,,4.1158,,79,5.56E-07,-6.25460039
,,8/19/2020,GB,,,doi.org/10.1016/0167-2738(93)90284-A,PMEI,[Cu]N(C)CC[Au],[Cu]N(C)CC[Au],,,,,,0.855072464,0.683369399,,,,,,,,122095.593,,2140,57.05401542,,,,,,,,,,,,,,,,,,,,,,,,,,,,,,,,,,,,,,,,,,,,,,,LiTFO,O=S(=O)([O-])C(F)(F)F.[Li+],0.144927536,0.316630601,2.968327941,155.9680291,,,,,,,,,,4.1158,,75,3.80E-07,-6.420299842
,,8/19/2020,GB,,,doi.org/10.1016/0167-2738(93)90284-A,PMEI,[Cu]N(C)CC[Au],[Cu]N(C)CC[Au],,,,,,0.855072464,0.683369399,,,,,,,,122095.593,,2140,57.05401542,,,,,,,,,,,,,,,,,,,,,,,,,,,,,,,,,,,,,,,,,,,,,,,LiTFO,O=S(=O)([O-])C(F)(F)F.[Li+],0.144927536,0.316630601,2.968327941,155.9680291,,,,,,,,,,4.1158,,70,2.49E-07,-6.604600211
,,8/19/2020,GB,,,doi.org/10.1016/0167-2738(93)90284-A,PMEI,[Cu]N(C)CC[Au],[Cu]N(C)CC[Au],,,,,,0.855072464,0.683369399,,,,,,,,122095.593,,2140,57.05401542,,,,,,,,,,,,,,,,,,,,,,,,,,,,,,,,,,,,,,,,,,,,,,,LiTFO,O=S(=O)([O-])C(F)(F)F.[Li+],0.144927536,0.316630601,2.968327941,155.9680291,,,,,,,,,,4.1158,,65,1.56E-07,-6.807298767
,,8/19/2020,GB,,,doi.org/10.1016/0167-2738(93)90284-A,PMEI,[Cu]N(C)CC[Au],[Cu]N(C)CC[Au],,,,,,0.855072464,0.683369399,,,,,,,,122095.593,,2140,57.05401542,,,,,,,,,,,,,,,,,,,,,,,,,,,,,,,,,,,,,,,,,,,,,,,LiTFO,O=S(=O)([O-])C(F)(F)F.[Li+],0.144927536,0.316630601,2.968327941,155.9680291,,,,,,,,,,4.1158,,61,1.03E-07,-6.987799927
,,8/19/2020,GB,,,doi.org/10.1016/0167-2738(93)90284-A,PMEI,[Cu]N(C)CC[Au],[Cu]N(C)CC[Au],,,,,,0.855072464,0.683369399,,,,,,,,122095.593,,2140,57.05401542,,,,,,,,,,,,,,,,,,,,,,,,,,,,,,,,,,,,,,,,,,,,,,,LiTFO,O=S(=O)([O-])C(F)(F)F.[Li+],0.144927536,0.316630601,2.968327941,155.9680291,,,,,,,,,,4.1158,,56,6.62E-08,-7.179399908
,,8/19/2020,GB,,,doi.org/10.1016/0167-2738(93)90284-A,PMEI,[Cu]N(C)CC[Au],[Cu]N(C)CC[Au],,,,,,0.855072464,0.683369399,,,,,,,,122095.593,,2140,57.05401542,,,,,,,,,,,,,,,,,,,,,,,,,,,,,,,,,,,,,,,,,,,,,,,LiTFO,O=S(=O)([O-])C(F)(F)F.[Li+],0.144927536,0.316630601,2.968327941,155.9680291,,,,,,,,,,4.1158,,51,3.50E-08,-7.455800446
,,8/19/2020,GB,,,doi.org/10.1016/0167-2738(93)90284-A,PMEI,[Cu]N(C)CC[Au],[Cu]N(C)CC[Au],,,,,,0.855072464,0.683369399,,,,,,,,122095.593,,2140,57.05401542,,,,,,,,,,,,,,,,,,,,,,,,,,,,,,,,,,,,,,,,,,,,,,,LiTFO,O=S(=O)([O-])C(F)(F)F.[Li+],0.144927536,0.316630601,2.968327941,155.9680291,,,,,,,,,,4.1158,,45,1.79E-08,-7.746800157
,,8/19/2020,GB,,,doi.org/10.1016/0167-2738(93)90284-A,PMEI,[Cu]N(C)CC[Au],[Cu]N(C)CC[Au],,,,,,0.909090909,0.785318276,,,,,,,,122095.593,,2140,57.05401542,,,,,,,,,,,,,,,,,,,,,,,,,,,,,,,,,,,,,,,,,,,,,,,LiTFO,O=S(=O)([O-])C(F)(F)F.[Li+],0.090909091,0.214681724,1.751313485,155.9680291,,,,,,,,,,-33.896,,100,1.00E-05,-4.998499935
,,8/19/2020,GB,,,doi.org/10.1016/0167-2738(93)90284-A,PMEI,[Cu]N(C)CC[Au],[Cu]N(C)CC[Au],,,,,,0.909090909,0.785318276,,,,,,,,122095.593,,2140,57.05401542,,,,,,,,,,,,,,,,,,,,,,,,,,,,,,,,,,,,,,,,,,,,,,,LiTFO,O=S(=O)([O-])C(F)(F)F.[Li+],0.090909091,0.214681724,1.751313485,155.9680291,,,,,,,,,,-33.896,,95,8.12E-06,-5.090600174
,,8/19/2020,GB,,,doi.org/10.1016/0167-2738(93)90284-A,PMEI,[Cu]N(C)CC[Au],[Cu]N(C)CC[Au],,,,,,0.909090909,0.785318276,,,,,,,,122095.593,,2140,57.05401542,,,,,,,,,,,,,,,,,,,,,,,,,,,,,,,,,,,,,,,,,,,,,,,LiTFO,O=S(=O)([O-])C(F)(F)F.[Li+],0.090909091,0.214681724,1.751313485,155.9680291,,,,,,,,,,-33.896,,90,6.29E-06,-5.201200242
,,8/19/2020,GB,,,doi.org/10.1016/0167-2738(93)90284-A,PMEI,[Cu]N(C)CC[Au],[Cu]N(C)CC[Au],,,,,,0.909090909,0.785318276,,,,,,,,122095.593,,2140,57.05401542,,,,,,,,,,,,,,,,,,,,,,,,,,,,,,,,,,,,,,,,,,,,,,,LiTFO,O=S(=O)([O-])C(F)(F)F.[Li+],0.090909091,0.214681724,1.751313485,155.9680291,,,,,,,,,,-33.896,,85,4.80E-06,-5.319199614
,,8/19/2020,GB,,,doi.org/10.1016/0167-2738(93)90284-A,PMEI,[Cu]N(C)CC[Au],[Cu]N(C)CC[Au],,,,,,0.909090909,0.785318276,,,,,,,,122095.593,,2140,57.05401542,,,,,,,,,,,,,,,,,,,,,,,,,,,,,,,,,,,,,,,,,,,,,,,LiTFO,O=S(=O)([O-])C(F)(F)F.[Li+],0.090909091,0.214681724,1.751313485,155.9680291,,,,,,,,,,-33.896,,80,3.62E-06,-5.440799827
,,8/19/2020,GB,,,doi.org/10.1016/0167-2738(93)90284-A,PMEI,[Cu]N(C)CC[Au],[Cu]N(C)CC[Au],,,,,,0.909090909,0.785318276,,,,,,,,122095.593,,2140,57.05401542,,,,,,,,,,,,,,,,,,,,,,,,,,,,,,,,,,,,,,,,,,,,,,,LiTFO,O=S(=O)([O-])C(F)(F)F.[Li+],0.090909091,0.214681724,1.751313485,155.9680291,,,,,,,,,,-33.896,,75,2.72E-06,-5.566199775
,,8/19/2020,GB,,,doi.org/10.1016/0167-2738(93)90284-A,PMEI,[Cu]N(C)CC[Au],[Cu]N(C)CC[Au],,,,,,0.909090909,0.785318276,,,,,,,,122095.593,,2140,57.05401542,,,,,,,,,,,,,,,,,,,,,,,,,,,,,,,,,,,,,,,,,,,,,,,LiTFO,O=S(=O)([O-])C(F)(F)F.[Li+],0.090909091,0.214681724,1.751313485,155.9680291,,,,,,,,,,-33.896,,70,2.00E-06,-5.698900523
,,8/19/2020,GB,,,doi.org/10.1016/0167-2738(93)90284-A,PMEI,[Cu]N(C)CC[Au],[Cu]N(C)CC[Au],,,,,,0.909090909,0.785318276,,,,,,,,122095.593,,2140,57.05401542,,,,,,,,,,,,,,,,,,,,,,,,,,,,,,,,,,,,,,,,,,,,,,,LiTFO,O=S(=O)([O-])C(F)(F)F.[Li+],0.090909091,0.214681724,1.751313485,155.9680291,,,,,,,,,,-33.896,,64,1.47E-06,-5.831599757
,,8/19/2020,GB,,,doi.org/10.1016/0167-2738(93)90284-A,PMEI,[Cu]N(C)CC[Au],[Cu]N(C)CC[Au],,,,,,0.909090909,0.785318276,,,,,,,,122095.593,,2140,57.05401542,,,,,,,,,,,,,,,,,,,,,,,,,,,,,,,,,,,,,,,,,,,,,,,LiTFO,O=S(=O)([O-])C(F)(F)F.[Li+],0.090909091,0.214681724,1.751313485,155.9680291,,,,,,,,,,-33.896,,60,1.14E-06,-5.942200814
,,8/19/2020,GB,,,doi.org/10.1016/0167-2738(93)90284-A,PMEI,[Cu]N(C)CC[Au],[Cu]N(C)CC[Au],,,,,,0.909090909,0.785318276,,,,,,,,122095.593,,2140,57.05401542,,,,,,,,,,,,,,,,,,,,,,,,,,,,,,,,,,,,,,,,,,,,,,,LiTFO,O=S(=O)([O-])C(F)(F)F.[Li+],0.090909091,0.214681724,1.751313485,155.9680291,,,,,,,,,,-33.896,,55,7.80E-07,-6.108000062
,,8/19/2020,GB,,,doi.org/10.1016/0167-2738(93)90284-A,PMEI,[Cu]N(C)CC[Au],[Cu]N(C)CC[Au],,,,,,0.909090909,0.785318276,,,,,,,,122095.593,,2140,57.05401542,,,,,,,,,,,,,,,,,,,,,,,,,,,,,,,,,,,,,,,,,,,,,,,LiTFO,O=S(=O)([O-])C(F)(F)F.[Li+],0.090909091,0.214681724,1.751313485,155.9680291,,,,,,,,,,-33.896,,50,5.37E-07,-6.270199629
,,8/19/2020,GB,,,doi.org/10.1016/0167-2738(93)90284-A,PMEI,[Cu]N(C)CC[Au],[Cu]N(C)CC[Au],,,,,,0.909090909,0.785318276,,,,,,,,122095.593,,2140,57.05401542,,,,,,,,,,,,,,,,,,,,,,,,,,,,,,,,,,,,,,,,,,,,,,,LiTFO,O=S(=O)([O-])C(F)(F)F.[Li+],0.090909091,0.214681724,1.751313485,155.9680291,,,,,,,,,,-33.896,,45,3.42E-07,-6.465599445
,,8/19/2020,GB,,,doi.org/10.1016/0167-2738(93)90284-A,PMEI,[Cu]N(C)CC[Au],[Cu]N(C)CC[Au],,,,,,0.909090909,0.785318276,,,,,,,,122095.593,,2140,57.05401542,,,,,,,,,,,,,,,,,,,,,,,,,,,,,,,,,,,,,,,,,,,,,,,LiTFO,O=S(=O)([O-])C(F)(F)F.[Li+],0.090909091,0.214681724,1.751313485,155.9680291,,,,,,,,,,-33.896,,40,2.38E-07,-6.624000052
,,8/19/2020,GB,,,doi.org/10.1016/0167-2738(93)90284-A,PMEI,[Cu]N(C)CC[Au],[Cu]N(C)CC[Au],,,,,,0.909090909,0.785318276,,,,,,,,122095.593,,2140,57.05401542,,,,,,,,,,,,,,,,,,,,,,,,,,,,,,,,,,,,,,,,,,,,,,,LiTFO,O=S(=O)([O-])C(F)(F)F.[Li+],0.090909091,0.214681724,1.751313485,155.9680291,,,,,,,,,,-33.896,,35,1.44E-07,-6.841498797
,,8/19/2020,GB,,,doi.org/10.1016/0167-2738(93)90284-A,PMEI,[Cu]N(C)CC[Au],[Cu]N(C)CC[Au],,,,,,0.941176471,0.854076236,,,,,,,,122095.593,,2140,57.05401542,,,,,,,,,,,,,,,,,,,,,,,,,,,,,,,,,,,,,,,,,,,,,,,LiTFO,O=S(=O)([O-])C(F)(F)F.[Li+],0.058823529,0.145923764,1.094570928,155.9680291,,,,,,,,,,-42.07,,100,6.80E-06,-5.167800313
,,8/19/2020,GB,,,doi.org/10.1016/0167-2738(93)90284-A,PMEI,[Cu]N(C)CC[Au],[Cu]N(C)CC[Au],,,,,,0.941176471,0.854076236,,,,,,,,122095.593,,2140,57.05401542,,,,,,,,,,,,,,,,,,,,,,,,,,,,,,,,,,,,,,,,,,,,,,,LiTFO,O=S(=O)([O-])C(F)(F)F.[Li+],0.058823529,0.145923764,1.094570928,155.9680291,,,,,,,,,,-42.07,,96,5.31E-06,-5.274700239
,,8/19/2020,GB,,,doi.org/10.1016/0167-2738(93)90284-A,PMEI,[Cu]N(C)CC[Au],[Cu]N(C)CC[Au],,,,,,0.941176471,0.854076236,,,,,,,,122095.593,,2140,57.05401542,,,,,,,,,,,,,,,,,,,,,,,,,,,,,,,,,,,,,,,,,,,,,,,LiTFO,O=S(=O)([O-])C(F)(F)F.[Li+],0.058823529,0.145923764,1.094570928,155.9680291,,,,,,,,,,-42.07,,89,3.91E-06,-5.407400261
,,8/19/2020,GB,,,doi.org/10.1016/0167-2738(93)90284-A,PMEI,[Cu]N(C)CC[Au],[Cu]N(C)CC[Au],,,,,,0.941176471,0.854076236,,,,,,,,122095.593,,2140,57.05401542,,,,,,,,,,,,,,,,,,,,,,,,,,,,,,,,,,,,,,,,,,,,,,,LiTFO,O=S(=O)([O-])C(F)(F)F.[Li+],0.058823529,0.145923764,1.094570928,155.9680291,,,,,,,,,,-42.07,,85,3.25E-06,-5.488600646
,,8/19/2020,GB,,,doi.org/10.1016/0167-2738(93)90284-A,PMEI,[Cu]N(C)CC[Au],[Cu]N(C)CC[Au],,,,,,0.941176471,0.854076236,,,,,,,,122095.593,,2140,57.05401542,,,,,,,,,,,,,,,,,,,,,,,,,,,,,,,,,,,,,,,,,,,,,,,LiTFO,O=S(=O)([O-])C(F)(F)F.[Li+],0.058823529,0.145923764,1.094570928,155.9680291,,,,,,,,,,-42.07,,80,2.74E-06,-5.562300161
,,8/19/2020,GB,,,doi.org/10.1016/0167-2738(93)90284-A,PMEI,[Cu]N(C)CC[Au],[Cu]N(C)CC[Au],,,,,,0.941176471,0.854076236,,,,,,,,122095.593,,2140,57.05401542,,,,,,,,,,,,,,,,,,,,,,,,,,,,,,,,,,,,,,,,,,,,,,,LiTFO,O=S(=O)([O-])C(F)(F)F.[Li+],0.058823529,0.145923764,1.094570928,155.9680291,,,,,,,,,,-42.07,,75,2.05E-06,-5.687699907
,,8/19/2020,GB,,,doi.org/10.1016/0167-2738(93)90284-A,PMEI,[Cu]N(C)CC[Au],[Cu]N(C)CC[Au],,,,,,0.941176471,0.854076236,,,,,,,,122095.593,,2140,57.05401542,,,,,,,,,,,,,,,,,,,,,,,,,,,,,,,,,,,,,,,,,,,,,,,LiTFO,O=S(=O)([O-])C(F)(F)F.[Li+],0.058823529,0.145923764,1.094570928,155.9680291,,,,,,,,,,-42.07,,70,1.70E-06,-5.768800653
,,8/19/2020,GB,,,doi.org/10.1016/0167-2738(93)90284-A,PMEI,[Cu]N(C)CC[Au],[Cu]N(C)CC[Au],,,,,,0.941176471,0.854076236,,,,,,,,122095.593,,2140,57.05401542,,,,,,,,,,,,,,,,,,,,,,,,,,,,,,,,,,,,,,,,,,,,,,,LiTFO,O=S(=O)([O-])C(F)(F)F.[Li+],0.058823529,0.145923764,1.094570928,155.9680291,,,,,,,,,,-42.07,,64,1.28E-06,-5.894200382
,,8/19/2020,GB,,,doi.org/10.1016/0167-2738(93)90284-A,PMEI,[Cu]N(C)CC[Au],[Cu]N(C)CC[Au],,,,,,0.941176471,0.854076236,,,,,,,,122095.593,,2140,57.05401542,,,,,,,,,,,,,,,,,,,,,,,,,,,,,,,,,,,,,,,,,,,,,,,LiTFO,O=S(=O)([O-])C(F)(F)F.[Li+],0.058823529,0.145923764,1.094570928,155.9680291,,,,,,,,,,-42.07,,60,9.81E-07,-6.008500139
,,8/19/2020,GB,,,doi.org/10.1016/0167-2738(93)90284-A,PMEI,[Cu]N(C)CC[Au],[Cu]N(C)CC[Au],,,,,,0.941176471,0.854076236,,,,,,,,122095.593,,2140,57.05401542,,,,,,,,,,,,,,,,,,,,,,,,,,,,,,,,,,,,,,,,,,,,,,,LiTFO,O=S(=O)([O-])C(F)(F)F.[Li+],0.058823529,0.145923764,1.094570928,155.9680291,,,,,,,,,,-42.07,,55,7.60E-07,-6.119100129
,,8/19/2020,GB,,,doi.org/10.1016/0167-2738(93)90284-A,PMEI,[Cu]N(C)CC[Au],[Cu]N(C)CC[Au],,,,,,0.941176471,0.854076236,,,,,,,,122095.593,,2140,57.05401542,,,,,,,,,,,,,,,,,,,,,,,,,,,,,,,,,,,,,,,,,,,,,,,LiTFO,O=S(=O)([O-])C(F)(F)F.[Li+],0.058823529,0.145923764,1.094570928,155.9680291,,,,,,,,,,-42.07,,50,5.37E-07,-6.270199629
,,8/19/2020,GB,,,doi.org/10.1016/0167-2738(93)90284-A,PMEI,[Cu]N(C)CC[Au],[Cu]N(C)CC[Au],,,,,,0.941176471,0.854076236,,,,,,,,122095.593,,2140,57.05401542,,,,,,,,,,,,,,,,,,,,,,,,,,,,,,,,,,,,,,,,,,,,,,,LiTFO,O=S(=O)([O-])C(F)(F)F.[Li+],0.058823529,0.145923764,1.094570928,155.9680291,,,,,,,,,,-42.07,,45,3.99E-07,-6.399300393
,,8/19/2020,GB,,,doi.org/10.1016/0167-2738(93)90284-A,PMEI,[Cu]N(C)CC[Au],[Cu]N(C)CC[Au],,,,,,0.941176471,0.854076236,,,,,,,,122095.593,,2140,57.05401542,,,,,,,,,,,,,,,,,,,,,,,,,,,,,,,,,,,,,,,,,,,,,,,LiTFO,O=S(=O)([O-])C(F)(F)F.[Li+],0.058823529,0.145923764,1.094570928,155.9680291,,,,,,,,,,-42.07,,40,2.74E-07,-6.561500371
,,8/19/2020,GB,,,doi.org/10.1016/0167-2738(93)90284-A,PMEI,[Cu]N(C)CC[Au],[Cu]N(C)CC[Au],,,,,,0.941176471,0.854076236,,,,,,,,122095.593,,2140,57.05401542,,,,,,,,,,,,,,,,,,,,,,,,,,,,,,,,,,,,,,,,,,,,,,,LiTFO,O=S(=O)([O-])C(F)(F)F.[Li+],0.058823529,0.145923764,1.094570928,155.9680291,,,,,,,,,,-42.07,,35,1.78E-07,-6.749399486
,,8/19/2020,GB,,,doi.org/10.1016/0167-2738(93)90284-A,PMEI,[Cu]N(C)CC[Au],[Cu]N(C)CC[Au],,,,,,0.803921569,0.688235107,,,,,,,,122095.593,,2140,57.05401542,,,,,,,,,,,,,,,,,,,,,,,,,,,,,,,,,,,,,,,,,,,,,,,LiClO4,[Li+].[O-][Cl+3]([O-])([O-])[O-],0.196078431,0.311764893,4.271496305,105.9645157,,,,,,,,,,41.2897,,119,2.00E-07,-6.698900523
,,8/19/2020,GB,,,doi.org/10.1016/0167-2738(93)90284-A,PMEI,[Cu]N(C)CC[Au],[Cu]N(C)CC[Au],,,,,,0.803921569,0.688235107,,,,,,,,122095.593,,2140,57.05401542,,,,,,,,,,,,,,,,,,,,,,,,,,,,,,,,,,,,,,,,,,,,,,,LiClO4,[Li+].[O-][Cl+3]([O-])([O-])[O-],0.196078431,0.311764893,4.271496305,105.9645157,,,,,,,,,,41.2897,,115,1.39E-07,-6.857400947
,,8/19/2020,GB,,,doi.org/10.1016/0167-2738(93)90284-A,PMEI,[Cu]N(C)CC[Au],[Cu]N(C)CC[Au],,,,,,0.803921569,0.688235107,,,,,,,,122095.593,,2140,57.05401542,,,,,,,,,,,,,,,,,,,,,,,,,,,,,,,,,,,,,,,,,,,,,,,LiClO4,[Li+].[O-][Cl+3]([O-])([O-])[O-],0.196078431,0.311764893,4.271496305,105.9645157,,,,,,,,,,41.2897,,109,7.29E-08,-7.137399979
,,8/19/2020,GB,,,doi.org/10.1016/0167-2738(93)90284-A,PMEI,[Cu]N(C)CC[Au],[Cu]N(C)CC[Au],,,,,,0.803921569,0.688235107,,,,,,,,122095.593,,2140,57.05401542,,,,,,,,,,,,,,,,,,,,,,,,,,,,,,,,,,,,,,,,,,,,,,,LiClO4,[Li+].[O-][Cl+3]([O-])([O-])[O-],0.196078431,0.311764893,4.271496305,105.9645157,,,,,,,,,,41.2897,,104,3.82E-08,-7.417400353
,,8/19/2020,GB,,,doi.org/10.1016/0167-2738(93)90284-A,PMEI,[Cu]N(C)CC[Au],[Cu]N(C)CC[Au],,,,,,0.803921569,0.688235107,,,,,,,,122095.593,,2140,57.05401542,,,,,,,,,,,,,,,,,,,,,,,,,,,,,,,,,,,,,,,,,,,,,,,LiClO4,[Li+].[O-][Cl+3]([O-])([O-])[O-],0.196078431,0.311764893,4.271496305,105.9645157,,,,,,,,,,41.2897,,100,2.24E-08,-7.649399261
,,8/19/2020,GB,,,doi.org/10.1016/0167-2738(93)90284-A,PMEI,[Cu]N(C)CC[Au],[Cu]N(C)CC[Au],,,,,,0.803921569,0.688235107,,,,,,,,122095.593,,2140,57.05401542,,,,,,,,,,,,,,,,,,,,,,,,,,,,,,,,,,,,,,,,,,,,,,,LiClO4,[Li+].[O-][Cl+3]([O-])([O-])[O-],0.196078431,0.311764893,4.271496305,105.9645157,,,,,,,,,,41.2897,,95,1.20E-08,-7.922000193
,,8/19/2020,GB,,,doi.org/10.1016/0167-2738(93)90284-A,PMEI,[Cu]N(C)CC[Au],[Cu]N(C)CC[Au],,,,,,0.803921569,0.688235107,,,,,,,,122095.593,,2140,57.05401542,,,,,,,,,,,,,,,,,,,,,,,,,,,,,,,,,,,,,,,,,,,,,,,LiClO4,[Li+].[O-][Cl+3]([O-])([O-])[O-],0.196078431,0.311764893,4.271496305,105.9645157,,,,,,,,,,41.2897,,90,6.78E-09,-8.168799773
,,8/19/2020,GB,,,doi.org/10.1016/0167-2738(93)90284-A,PMEI,[Cu]N(C)CC[Au],[Cu]N(C)CC[Au],,,,,,0.803921569,0.688235107,,,,,,,,122095.593,,2140,57.05401542,,,,,,,,,,,,,,,,,,,,,,,,,,,,,,,,,,,,,,,,,,,,,,,LiClO4,[Li+].[O-][Cl+3]([O-])([O-])[O-],0.196078431,0.311764893,4.271496305,105.9645157,,,,,,,,,,41.2897,,88,5.08E-09,-8.294100383
,,8/19/2020,GB,,,doi.org/10.1016/0167-2738(93)90284-A,PMEI,[Cu]N(C)CC[Au],[Cu]N(C)CC[Au],,,,,,0.861111111,0.769491731,,,,,,,,122095.593,,2140,57.05401542,,,,,,,,,,,,,,,,,,,,,,,,,,,,,,,,,,,,,,,,,,,,,,,LiClO4,[Li+].[O-][Cl+3]([O-])([O-])[O-],0.138888889,0.230508269,2.82469917,105.9645157,,,,,,,,,,23.9256,,119,1.91E-06,-5.719599208
,,8/19/2020,GB,,,doi.org/10.1016/0167-2738(93)90284-A,PMEI,[Cu]N(C)CC[Au],[Cu]N(C)CC[Au],,,,,,0.861111111,0.769491731,,,,,,,,122095.593,,2140,57.05401542,,,,,,,,,,,,,,,,,,,,,,,,,,,,,,,,,,,,,,,,,,,,,,,LiClO4,[Li+].[O-][Cl+3]([O-])([O-])[O-],0.138888889,0.230508269,2.82469917,105.9645157,,,,,,,,,,23.9256,,114,1.43E-06,-5.844900915
,,8/19/2020,GB,,,doi.org/10.1016/0167-2738(93)90284-A,PMEI,[Cu]N(C)CC[Au],[Cu]N(C)CC[Au],,,,,,0.861111111,0.769491731,,,,,,,,122095.593,,2140,57.05401542,,,,,,,,,,,,,,,,,,,,,,,,,,,,,,,,,,,,,,,,,,,,,,,LiClO4,[Li+].[O-][Cl+3]([O-])([O-])[O-],0.138888889,0.230508269,2.82469917,105.9645157,,,,,,,,,,23.9256,,109,1.03E-06,-5.988700282
,,8/19/2020,GB,,,doi.org/10.1016/0167-2738(93)90284-A,PMEI,[Cu]N(C)CC[Au],[Cu]N(C)CC[Au],,,,,,0.861111111,0.769491731,,,,,,,,122095.593,,2140,57.05401542,,,,,,,,,,,,,,,,,,,,,,,,,,,,,,,,,,,,,,,,,,,,,,,LiClO4,[Li+].[O-][Cl+3]([O-])([O-])[O-],0.138888889,0.230508269,2.82469917,105.9645157,,,,,,,,,,23.9256,,105,6.95E-07,-6.158100188
,,8/19/2020,GB,,,doi.org/10.1016/0167-2738(93)90284-A,PMEI,[Cu]N(C)CC[Au],[Cu]N(C)CC[Au],,,,,,0.861111111,0.769491731,,,,,,,,122095.593,,2140,57.05401542,,,,,,,,,,,,,,,,,,,,,,,,,,,,,,,,,,,,,,,,,,,,,,,LiClO4,[Li+].[O-][Cl+3]([O-])([O-])[O-],0.138888889,0.230508269,2.82469917,105.9645157,,,,,,,,,,23.9256,,100,4.47E-07,-6.34970025
,,8/19/2020,GB,,,doi.org/10.1016/0167-2738(93)90284-A,PMEI,[Cu]N(C)CC[Au],[Cu]N(C)CC[Au],,,,,,0.861111111,0.769491731,,,,,,,,122095.593,,2140,57.05401542,,,,,,,,,,,,,,,,,,,,,,,,,,,,,,,,,,,,,,,,,,,,,,,LiClO4,[Li+].[O-][Cl+3]([O-])([O-])[O-],0.138888889,0.230508269,2.82469917,105.9645157,,,,,,,,,,23.9256,,95,2.58E-07,-6.589200842
,,8/19/2020,GB,,,doi.org/10.1016/0167-2738(93)90284-A,PMEI,[Cu]N(C)CC[Au],[Cu]N(C)CC[Au],,,,,,0.861111111,0.769491731,,,,,,,,122095.593,,2140,57.05401542,,,,,,,,,,,,,,,,,,,,,,,,,,,,,,,,,,,,,,,,,,,,,,,LiClO4,[Li+].[O-][Cl+3]([O-])([O-])[O-],0.138888889,0.230508269,2.82469917,105.9645157,,,,,,,,,,23.9256,,89,1.51E-07,-6.821299248
,,8/19/2020,GB,,,doi.org/10.1016/0167-2738(93)90284-A,PMEI,[Cu]N(C)CC[Au],[Cu]N(C)CC[Au],,,,,,0.861111111,0.769491731,,,,,,,,122095.593,,2140,57.05401542,,,,,,,,,,,,,,,,,,,,,,,,,,,,,,,,,,,,,,,,,,,,,,,LiClO4,[Li+].[O-][Cl+3]([O-])([O-])[O-],0.138888889,0.230508269,2.82469917,105.9645157,,,,,,,,,,23.9256,,85,9.30E-08,-7.031299958
,,8/19/2020,GB,,,doi.org/10.1016/0167-2738(93)90284-A,PMEI,[Cu]N(C)CC[Au],[Cu]N(C)CC[Au],,,,,,0.861111111,0.769491731,,,,,,,,122095.593,,2140,57.05401542,,,,,,,,,,,,,,,,,,,,,,,,,,,,,,,,,,,,,,,,,,,,,,,LiClO4,[Li+].[O-][Cl+3]([O-])([O-])[O-],0.138888889,0.230508269,2.82469917,105.9645157,,,,,,,,,,23.9256,,80,5.36E-08,-7.270699919
,,8/19/2020,GB,,,doi.org/10.1016/0167-2738(93)90284-A,PMEI,[Cu]N(C)CC[Au],[Cu]N(C)CC[Au],,,,,,0.861111111,0.769491731,,,,,,,,122095.593,,2140,57.05401542,,,,,,,,,,,,,,,,,,,,,,,,,,,,,,,,,,,,,,,,,,,,,,,LiClO4,[Li+].[O-][Cl+3]([O-])([O-])[O-],0.138888889,0.230508269,2.82469917,105.9645157,,,,,,,,,,23.9256,,75,2.79E-08,-7.554400467
,,8/19/2020,GB,,,doi.org/10.1016/0167-2738(93)90284-A,PMEI,[Cu]N(C)CC[Au],[Cu]N(C)CC[Au],,,,,,0.861111111,0.769491731,,,,,,,,122095.593,,2140,57.05401542,,,,,,,,,,,,,,,,,,,,,,,,,,,,,,,,,,,,,,,,,,,,,,,LiClO4,[Li+].[O-][Cl+3]([O-])([O-])[O-],0.138888889,0.230508269,2.82469917,105.9645157,,,,,,,,,,23.9256,,70,1.33E-08,-7.874899519
,,8/19/2020,GB,,,doi.org/10.1016/0167-2738(93)90284-A,PMEI,[Cu]N(C)CC[Au],[Cu]N(C)CC[Au],,,,,,0.861111111,0.769491731,,,,,,,,122095.593,,2140,57.05401542,,,,,,,,,,,,,,,,,,,,,,,,,,,,,,,,,,,,,,,,,,,,,,,LiClO4,[Li+].[O-][Cl+3]([O-])([O-])[O-],0.138888889,0.230508269,2.82469917,105.9645157,,,,,,,,,,23.9256,,66,8.22E-09,-8.0849
,,8/19/2020,GB,,,doi.org/10.1016/0167-2738(93)90284-A,PMEI,[Cu]N(C)CC[Au],[Cu]N(C)CC[Au],,,,,,0.909090909,0.843364694,,,,,,,,122095.593,,2140,57.05401542,,,,,,,,,,,,,,,,,,,,,,,,,,,,,,,,,,,,,,,,,,,,,,,LiClO4,[Li+].[O-][Cl+3]([O-])([O-])[O-],0.090909091,0.156635306,1.751313485,105.9645157,,,,,,,,,,-20.3544,,118,3.12E-06,-5.506100211
,,8/19/2020,GB,,,doi.org/10.1016/0167-2738(93)90284-A,PMEI,[Cu]N(C)CC[Au],[Cu]N(C)CC[Au],,,,,,0.909090909,0.843364694,,,,,,,,122095.593,,2140,57.05401542,,,,,,,,,,,,,,,,,,,,,,,,,,,,,,,,,,,,,,,,,,,,,,,LiClO4,[Li+].[O-][Cl+3]([O-])([O-])[O-],0.090909091,0.156635306,1.751313485,105.9645157,,,,,,,,,,-20.3544,,114,2.61E-06,-5.583499288
,,8/19/2020,GB,,,doi.org/10.1016/0167-2738(93)90284-A,PMEI,[Cu]N(C)CC[Au],[Cu]N(C)CC[Au],,,,,,0.909090909,0.843364694,,,,,,,,122095.593,,2140,57.05401542,,,,,,,,,,,,,,,,,,,,,,,,,,,,,,,,,,,,,,,,,,,,,,,LiClO4,[Li+].[O-][Cl+3]([O-])([O-])[O-],0.090909091,0.156635306,1.751313485,105.9645157,,,,,,,,,,-20.3544,,107,1.66E-06,-5.778799702
,,8/19/2020,GB,,,doi.org/10.1016/0167-2738(93)90284-A,PMEI,[Cu]N(C)CC[Au],[Cu]N(C)CC[Au],,,,,,0.909090909,0.843364694,,,,,,,,122095.593,,2140,57.05401542,,,,,,,,,,,,,,,,,,,,,,,,,,,,,,,,,,,,,,,,,,,,,,,LiClO4,[Li+].[O-][Cl+3]([O-])([O-])[O-],0.090909091,0.156635306,1.751313485,105.9645157,,,,,,,,,,-20.3544,,104,1.47E-06,-5.83399936
,,8/19/2020,GB,,,doi.org/10.1016/0167-2738(93)90284-A,PMEI,[Cu]N(C)CC[Au],[Cu]N(C)CC[Au],,,,,,0.909090909,0.843364694,,,,,,,,122095.593,,2140,57.05401542,,,,,,,,,,,,,,,,,,,,,,,,,,,,,,,,,,,,,,,,,,,,,,,LiClO4,[Li+].[O-][Cl+3]([O-])([O-])[O-],0.090909091,0.156635306,1.751313485,105.9645157,,,,,,,,,,-20.3544,,99,1.02E-06,-5.992597918
,,8/19/2020,GB,,,doi.org/10.1016/0167-2738(93)90284-A,PMEI,[Cu]N(C)CC[Au],[Cu]N(C)CC[Au],,,,,,0.909090909,0.843364694,,,,,,,,122095.593,,2140,57.05401542,,,,,,,,,,,,,,,,,,,,,,,,,,,,,,,,,,,,,,,,,,,,,,,LiClO4,[Li+].[O-][Cl+3]([O-])([O-])[O-],0.090909091,0.156635306,1.751313485,105.9645157,,,,,,,,,,-20.3544,,95,7.00E-07,-6.15469975
,,8/19/2020,GB,,,doi.org/10.1016/0167-2738(93)90284-A,PMEI,[Cu]N(C)CC[Au],[Cu]N(C)CC[Au],,,,,,0.909090909,0.843364694,,,,,,,,122095.593,,2140,57.05401542,,,,,,,,,,,,,,,,,,,,,,,,,,,,,,,,,,,,,,,,,,,,,,,LiClO4,[Li+].[O-][Cl+3]([O-])([O-])[O-],0.090909091,0.156635306,1.751313485,105.9645157,,,,,,,,,,-20.3544,,90,5.03E-07,-6.29840007
,,8/19/2020,GB,,,doi.org/10.1016/0167-2738(93)90284-A,PMEI,[Cu]N(C)CC[Au],[Cu]N(C)CC[Au],,,,,,0.909090909,0.843364694,,,,,,,,122095.593,,2140,57.05401542,,,,,,,,,,,,,,,,,,,,,,,,,,,,,,,,,,,,,,,,,,,,,,,LiClO4,[Li+].[O-][Cl+3]([O-])([O-])[O-],0.090909091,0.156635306,1.751313485,105.9645157,,,,,,,,,,-20.3544,,85,3.49E-07,-6.456899648
,,8/19/2020,GB,,,doi.org/10.1016/0167-2738(93)90284-A,PMEI,[Cu]N(C)CC[Au],[Cu]N(C)CC[Au],,,,,,0.909090909,0.843364694,,,,,,,,122095.593,,2140,57.05401542,,,,,,,,,,,,,,,,,,,,,,,,,,,,,,,,,,,,,,,,,,,,,,,LiClO4,[Li+].[O-][Cl+3]([O-])([O-])[O-],0.090909091,0.156635306,1.751313485,105.9645157,,,,,,,,,,-20.3544,,80,2.17E-07,-6.663200169
,,8/19/2020,GB,,,doi.org/10.1016/0167-2738(93)90284-A,PMEI,[Cu]N(C)CC[Au],[Cu]N(C)CC[Au],,,,,,0.909090909,0.843364694,,,,,,,,122095.593,,2140,57.05401542,,,,,,,,,,,,,,,,,,,,,,,,,,,,,,,,,,,,,,,,,,,,,,,LiClO4,[Li+].[O-][Cl+3]([O-])([O-])[O-],0.090909091,0.156635306,1.751313485,105.9645157,,,,,,,,,,-20.3544,,75,1.39E-07,-6.858500058
,,8/19/2020,GB,,,doi.org/10.1016/0167-2738(93)90284-A,PMEI,[Cu]N(C)CC[Au],[Cu]N(C)CC[Au],,,,,,0.909090909,0.843364694,,,,,,,,122095.593,,2140,57.05401542,,,,,,,,,,,,,,,,,,,,,,,,,,,,,,,,,,,,,,,,,,,,,,,LiClO4,[Li+].[O-][Cl+3]([O-])([O-])[O-],0.090909091,0.156635306,1.751313485,105.9645157,,,,,,,,,,-20.3544,,70,8.12E-08,-7.090600174
,,8/19/2020,GB,,,doi.org/10.1016/0167-2738(93)90284-A,PMEI,[Cu]N(C)CC[Au],[Cu]N(C)CC[Au],,,,,,0.909090909,0.843364694,,,,,,,,122095.593,,2140,57.05401542,,,,,,,,,,,,,,,,,,,,,,,,,,,,,,,,,,,,,,,,,,,,,,,LiClO4,[Li+].[O-][Cl+3]([O-])([O-])[O-],0.090909091,0.156635306,1.751313485,105.9645157,,,,,,,,,,-20.3544,,65,4.56E-08,-7.341099925
,,8/19/2020,GB,,,doi.org/10.1016/0167-2738(93)90284-A,PMEI,[Cu]N(C)CC[Au],[Cu]N(C)CC[Au],,,,,,0.909090909,0.843364694,,,,,,,,122095.593,,2140,57.05401542,,,,,,,,,,,,,,,,,,,,,,,,,,,,,,,,,,,,,,,,,,,,,,,LiClO4,[Li+].[O-][Cl+3]([O-])([O-])[O-],0.090909091,0.156635306,1.751313485,105.9645157,,,,,,,,,,-20.3544,,61,2.63E-08,-7.580599446
,,8/19/2020,GB,,,doi.org/10.1016/0167-2738(93)90284-A,PMEI,[Cu]N(C)CC[Au],[Cu]N(C)CC[Au],,,,,,0.909090909,0.843364694,,,,,,,,122095.593,,2140,57.05401542,,,,,,,,,,,,,,,,,,,,,,,,,,,,,,,,,,,,,,,,,,,,,,,LiClO4,[Li+].[O-][Cl+3]([O-])([O-])[O-],0.090909091,0.156635306,1.751313485,105.9645157,,,,,,,,,,-20.3544,,55,1.46E-08,-7.834901156
,,8/19/2020,GB,,,doi.org/10.1016/0167-2738(93)90284-A,PMEI,[Cu]N(C)CC[Au],[Cu]N(C)CC[Au],,,,,,0.9375,0.889823978,,,,,,,,122095.593,,2140,57.05401542,,,,,,,,,,,,,,,,,,,,,,,,,,,,,,,,,,,,,,,,,,,,,,,LiClO4,[Li+].[O-][Cl+3]([O-])([O-])[O-],0.0625,0.110176022,1.167542323,105.9645157,,,,,,,,,,-53.2436,,97,2.81E-06,-5.550799391
,,8/19/2020,GB,,,doi.org/10.1016/0167-2738(93)90284-A,PMEI,[Cu]N(C)CC[Au],[Cu]N(C)CC[Au],,,,,,0.9375,0.889823978,,,,,,,,122095.593,,2140,57.05401542,,,,,,,,,,,,,,,,,,,,,,,,,,,,,,,,,,,,,,,,,,,,,,,LiClO4,[Li+].[O-][Cl+3]([O-])([O-])[O-],0.0625,0.110176022,1.167542323,105.9645157,,,,,,,,,,-53.2436,,94,2.29E-06,-5.639300582
,,8/19/2020,GB,,,doi.org/10.1016/0167-2738(93)90284-A,PMEI,[Cu]N(C)CC[Au],[Cu]N(C)CC[Au],,,,,,0.9375,0.889823978,,,,,,,,122095.593,,2140,57.05401542,,,,,,,,,,,,,,,,,,,,,,,,,,,,,,,,,,,,,,,,,,,,,,,LiClO4,[Li+].[O-][Cl+3]([O-])([O-])[O-],0.0625,0.110176022,1.167542323,105.9645157,,,,,,,,,,-53.2436,,89,1.82E-06,-5.738799008
,,8/19/2020,GB,,,doi.org/10.1016/0167-2738(93)90284-A,PMEI,[Cu]N(C)CC[Au],[Cu]N(C)CC[Au],,,,,,0.9375,0.889823978,,,,,,,,122095.593,,2140,57.05401542,,,,,,,,,,,,,,,,,,,,,,,,,,,,,,,,,,,,,,,,,,,,,,,LiClO4,[Li+].[O-][Cl+3]([O-])([O-])[O-],0.0625,0.110176022,1.167542323,105.9645157,,,,,,,,,,-53.2436,,84,1.49E-06,-5.827300764
,,8/19/2020,GB,,,doi.org/10.1016/0167-2738(93)90284-A,PMEI,[Cu]N(C)CC[Au],[Cu]N(C)CC[Au],,,,,,0.9375,0.889823978,,,,,,,,122095.593,,2140,57.05401542,,,,,,,,,,,,,,,,,,,,,,,,,,,,,,,,,,,,,,,,,,,,,,,LiClO4,[Li+].[O-][Cl+3]([O-])([O-])[O-],0.0625,0.110176022,1.167542323,105.9645157,,,,,,,,,,-53.2436,,80,1.09E-06,-5.963698546
,,8/19/2020,GB,,,doi.org/10.1016/0167-2738(93)90284-A,PMEI,[Cu]N(C)CC[Au],[Cu]N(C)CC[Au],,,,,,0.9375,0.889823978,,,,,,,,122095.593,,2140,57.05401542,,,,,,,,,,,,,,,,,,,,,,,,,,,,,,,,,,,,,,,,,,,,,,,LiClO4,[Li+].[O-][Cl+3]([O-])([O-])[O-],0.0625,0.110176022,1.167542323,105.9645157,,,,,,,,,,-53.2436,,75,8.57E-07,-6.066900105
,,8/19/2020,GB,,,doi.org/10.1016/0167-2738(93)90284-A,PMEI,[Cu]N(C)CC[Au],[Cu]N(C)CC[Au],,,,,,0.9375,0.889823978,,,,,,,,122095.593,,2140,57.05401542,,,,,,,,,,,,,,,,,,,,,,,,,,,,,,,,,,,,,,,,,,,,,,,LiClO4,[Li+].[O-][Cl+3]([O-])([O-])[O-],0.0625,0.110176022,1.167542323,105.9645157,,,,,,,,,,-53.2436,,68,5.42E-07,-6.265999912
,,8/19/2020,GB,,,doi.org/10.1016/0167-2738(93)90284-A,PMEI,[Cu]N(C)CC[Au],[Cu]N(C)CC[Au],,,,,,0.9375,0.889823978,,,,,,,,122095.593,,2140,57.05401542,,,,,,,,,,,,,,,,,,,,,,,,,,,,,,,,,,,,,,,,,,,,,,,LiClO4,[Li+].[O-][Cl+3]([O-])([O-])[O-],0.0625,0.110176022,1.167542323,105.9645157,,,,,,,,,,-53.2436,,65,4.46E-07,-6.350700198
,,8/19/2020,GB,,,doi.org/10.1016/0167-2738(93)90284-A,PMEI,[Cu]N(C)CC[Au],[Cu]N(C)CC[Au],,,,,,0.9375,0.889823978,,,,,,,,122095.593,,2140,57.05401542,,,,,,,,,,,,,,,,,,,,,,,,,,,,,,,,,,,,,,,,,,,,,,,LiClO4,[Li+].[O-][Cl+3]([O-])([O-])[O-],0.0625,0.110176022,1.167542323,105.9645157,,,,,,,,,,-53.2436,,60,3.18E-07,-6.498200192
,,8/19/2020,GB,,,doi.org/10.1016/0167-2738(93)90284-A,PMEI,[Cu]N(C)CC[Au],[Cu]N(C)CC[Au],,,,,,0.9375,0.889823978,,,,,,,,122095.593,,2140,57.05401542,,,,,,,,,,,,,,,,,,,,,,,,,,,,,,,,,,,,,,,,,,,,,,,LiClO4,[Li+].[O-][Cl+3]([O-])([O-])[O-],0.0625,0.110176022,1.167542323,105.9645157,,,,,,,,,,-53.2436,,55,2.15E-07,-6.667700941
,,8/19/2020,GB,,,doi.org/10.1016/0167-2738(93)90284-A,PMEI,[Cu]N(C)CC[Au],[Cu]N(C)CC[Au],,,,,,0.9375,0.889823978,,,,,,,,122095.593,,2140,57.05401542,,,,,,,,,,,,,,,,,,,,,,,,,,,,,,,,,,,,,,,,,,,,,,,LiClO4,[Li+].[O-][Cl+3]([O-])([O-])[O-],0.0625,0.110176022,1.167542323,105.9645157,,,,,,,,,,-53.2436,,50,1.44E-07,-6.840899232
,,8/19/2020,GB,,,doi.org/10.1016/0167-2738(93)90284-A,PMEI,[Cu]N(C)CC[Au],[Cu]N(C)CC[Au],,,,,,0.9375,0.889823978,,,,,,,,122095.593,,2140,57.05401542,,,,,,,,,,,,,,,,,,,,,,,,,,,,,,,,,,,,,,,,,,,,,,,LiClO4,[Li+].[O-][Cl+3]([O-])([O-])[O-],0.0625,0.110176022,1.167542323,105.9645157,,,,,,,,,,-53.2436,,45,1.12E-07,-6.951499932
,,8/19/2020,GB,,,doi.org/10.1016/0167-2738(93)90284-A,PMEI,[Cu]N(C)CC[Au],[Cu]N(C)CC[Au],,,,,,0.9375,0.889823978,,,,,,,,122095.593,,2140,57.05401542,,,,,,,,,,,,,,,,,,,,,,,,,,,,,,,,,,,,,,,,,,,,,,,LiClO4,[Li+].[O-][Cl+3]([O-])([O-])[O-],0.0625,0.110176022,1.167542323,105.9645157,,,,,,,,,,-53.2436,,40,6.50E-08,-7.187400117
,,8/19/2020,GB,,,doi.org/10.1016/0167-2738(93)90284-A,PMEI,[Cu]N(C)CC[Au],[Cu]N(C)CC[Au],,,,,,0.9375,0.889823978,,,,,,,,122095.593,,2140,57.05401542,,,,,,,,,,,,,,,,,,,,,,,,,,,,,,,,,,,,,,,,,,,,,,,LiClO4,[Li+].[O-][Cl+3]([O-])([O-])[O-],0.0625,0.110176022,1.167542323,105.9645157,,,,,,,,,,-53.2436,,36,4.21E-08,-7.375300316
,,8/19/2020,GB,,,doi.org/10.1016/0167-2738(93)90284-A,PMEI,[Cu]N(C)CC[Au],[Cu]N(C)CC[Au],,,,,,0.9375,0.889823978,,,,,,,,122095.593,,2140,57.05401542,,,,,,,,,,,,,,,,,,,,,,,,,,,,,,,,,,,,,,,,,,,,,,,LiClO4,[Li+].[O-][Cl+3]([O-])([O-])[O-],0.0625,0.110176022,1.167542323,105.9645157,,,,,,,,,,-53.2436,,32,2.49E-08,-7.603699504
,,8/19/2020,GB,,,doi.org/10.1016/0167-2738(93)90284-A,PEI,[Cu]NCC[Au],[Cu]NCC[Au],,,,,,0.8,0.618994368,,,,,,,,122659.3413,,2850,43.03836536,,,,,,,,,,,,,,,,,,,,,,,,,,,,,,,,,,,,,,,,,,,,,,,LiClO4,[Li+].[O-][Cl+3]([O-])([O-])[O-],0.2,0.381005632,5.804504295,105.9645157,,,,,,,,,,43.4899,,133,8.82E-07,-6.054599863
,,8/19/2020,GB,,,doi.org/10.1016/0167-2738(93)90284-A,PEI,[Cu]NCC[Au],[Cu]NCC[Au],,,,,,0.8,0.618994368,,,,,,,,122659.3413,,2850,43.03836536,,,,,,,,,,,,,,,,,,,,,,,,,,,,,,,,,,,,,,,,,,,,,,,LiClO4,[Li+].[O-][Cl+3]([O-])([O-])[O-],0.2,0.381005632,5.804504295,105.9645157,,,,,,,,,,43.4899,,128,5.89E-07,-6.22990019
,,8/19/2020,GB,,,doi.org/10.1016/0167-2738(93)90284-A,PEI,[Cu]NCC[Au],[Cu]NCC[Au],,,,,,0.8,0.618994368,,,,,,,,122659.3413,,2850,43.03836536,,,,,,,,,,,,,,,,,,,,,,,,,,,,,,,,,,,,,,,,,,,,,,,LiClO4,[Li+].[O-][Cl+3]([O-])([O-])[O-],0.2,0.381005632,5.804504295,105.9645157,,,,,,,,,,43.4899,,122,2.91E-07,-6.536599789
,,8/19/2020,GB,,,doi.org/10.1016/0167-2738(93)90284-A,PEI,[Cu]NCC[Au],[Cu]NCC[Au],,,,,,0.8,0.618994368,,,,,,,,122659.3413,,2850,43.03836536,,,,,,,,,,,,,,,,,,,,,,,,,,,,,,,,,,,,,,,,,,,,,,,LiClO4,[Li+].[O-][Cl+3]([O-])([O-])[O-],0.2,0.381005632,5.804504295,105.9645157,,,,,,,,,,43.4899,,113,1.04E-07,-6.982098939
,,8/19/2020,GB,,,doi.org/10.1016/0167-2738(93)90284-A,PEI,[Cu]NCC[Au],[Cu]NCC[Au],,,,,,0.8,0.618994368,,,,,,,,122659.3413,,2850,43.03836536,,,,,,,,,,,,,,,,,,,,,,,,,,,,,,,,,,,,,,,,,,,,,,,LiClO4,[Li+].[O-][Cl+3]([O-])([O-])[O-],0.2,0.381005632,5.804504295,105.9645157,,,,,,,,,,43.4899,,109,6.62E-08,-7.179300144
,,8/19/2020,GB,,,doi.org/10.1016/0167-2738(93)90284-A,PEI,[Cu]NCC[Au],[Cu]NCC[Au],,,,,,0.8,0.618994368,,,,,,,,122659.3413,,2850,43.03836536,,,,,,,,,,,,,,,,,,,,,,,,,,,,,,,,,,,,,,,,,,,,,,,LiClO4,[Li+].[O-][Cl+3]([O-])([O-])[O-],0.2,0.381005632,5.804504295,105.9645157,,,,,,,,,,43.4899,,105,4.00E-08,-7.398199577
,,8/19/2020,GB,,,doi.org/10.1016/0167-2738(93)90284-A,PEI,[Cu]NCC[Au],[Cu]NCC[Au],,,,,,0.8,0.618994368,,,,,,,,122659.3413,,2850,43.03836536,,,,,,,,,,,,,,,,,,,,,,,,,,,,,,,,,,,,,,,,,,,,,,,LiClO4,[Li+].[O-][Cl+3]([O-])([O-])[O-],0.2,0.381005632,5.804504295,105.9645157,,,,,,,,,,43.4899,,99,2.31E-08,-7.635700462
,,8/19/2020,GB,,,doi.org/10.1016/0167-2738(93)90284-A,PEI,[Cu]NCC[Au],[Cu]NCC[Au],,,,,,0.8,0.618994368,,,,,,,,122659.3413,,2850,43.03836536,,,,,,,,,,,,,,,,,,,,,,,,,,,,,,,,,,,,,,,,,,,,,,,LiClO4,[Li+].[O-][Cl+3]([O-])([O-])[O-],0.2,0.381005632,5.804504295,105.9645157,,,,,,,,,,43.4899,,96,1.14E-08,-7.942398551
,,8/19/2020,GB,,,doi.org/10.1016/0167-2738(93)90284-A,PEI,[Cu]NCC[Au],[Cu]NCC[Au],,,,,,0.8,0.618994368,,,,,,,,122659.3413,,2850,43.03836536,,,,,,,,,,,,,,,,,,,,,,,,,,,,,,,,,,,,,,,,,,,,,,,LiClO4,[Li+].[O-][Cl+3]([O-])([O-])[O-],0.2,0.381005632,5.804504295,105.9645157,,,,,,,,,,43.4899,,90,6.18E-09,-8.209000281
,,8/19/2020,GB,,,doi.org/10.1016/0167-2738(93)90284-A,PEI,[Cu]NCC[Au],[Cu]NCC[Au],,,,,,0.8,0.618994368,,,,,,,,122659.3413,,2850,43.03836536,,,,,,,,,,,,,,,,,,,,,,,,,,,,,,,,,,,,,,,,,,,,,,,LiClO4,[Li+].[O-][Cl+3]([O-])([O-])[O-],0.2,0.381005632,5.804504295,105.9645157,,,,,,,,,,43.4899,,84,2.07E-09,-8.683599769
,,8/19/2020,GB,,,doi.org/10.1016/0167-2738(93)90284-A,PEI,[Cu]NCC[Au],[Cu]NCC[Au],,,,,,0.857142857,0.709044329,,,,,,,,122659.3413,,2850,43.03836536,,,,,,,,,,,,,,,,,,,,,,,,,,,,,,,,,,,,,,,,,,,,,,,LiClO4,[Li+].[O-][Cl+3]([O-])([O-])[O-],0.142857143,0.290955671,3.86966953,105.9645157,,,,,,,,,,24.9386,,114,1.99E-06,-5.701000728
,,8/19/2020,GB,,,doi.org/10.1016/0167-2738(93)90284-A,PEI,[Cu]NCC[Au],[Cu]NCC[Au],,,,,,0.857142857,0.709044329,,,,,,,,122659.3413,,2850,43.03836536,,,,,,,,,,,,,,,,,,,,,,,,,,,,,,,,,,,,,,,,,,,,,,,LiClO4,[Li+].[O-][Cl+3]([O-])([O-])[O-],0.142857143,0.290955671,3.86966953,105.9645157,,,,,,,,,,24.9386,,109,1.27E-06,-5.894598828
,,8/19/2020,GB,,,doi.org/10.1016/0167-2738(93)90284-A,PEI,[Cu]NCC[Au],[Cu]NCC[Au],,,,,,0.857142857,0.709044329,,,,,,,,122659.3413,,2850,43.03836536,,,,,,,,,,,,,,,,,,,,,,,,,,,,,,,,,,,,,,,,,,,,,,,LiClO4,[Li+].[O-][Cl+3]([O-])([O-])[O-],0.142857143,0.290955671,3.86966953,105.9645157,,,,,,,,,,24.9386,,104,6.79E-07,-6.168400225
,,8/19/2020,GB,,,doi.org/10.1016/0167-2738(93)90284-A,PEI,[Cu]NCC[Au],[Cu]NCC[Au],,,,,,0.857142857,0.709044329,,,,,,,,122659.3413,,2850,43.03836536,,,,,,,,,,,,,,,,,,,,,,,,,,,,,,,,,,,,,,,,,,,,,,,LiClO4,[Li+].[O-][Cl+3]([O-])([O-])[O-],0.142857143,0.290955671,3.86966953,105.9645157,,,,,,,,,,24.9386,,99,4.42E-07,-6.354699586
,,8/19/2020,GB,,,doi.org/10.1016/0167-2738(93)90284-A,PEI,[Cu]NCC[Au],[Cu]NCC[Au],,,,,,0.857142857,0.709044329,,,,,,,,122659.3413,,2850,43.03836536,,,,,,,,,,,,,,,,,,,,,,,,,,,,,,,,,,,,,,,,,,,,,,,LiClO4,[Li+].[O-][Cl+3]([O-])([O-])[O-],0.142857143,0.290955671,3.86966953,105.9645157,,,,,,,,,,24.9386,,93,2.16E-07,-6.66510012
,,8/19/2020,GB,,,doi.org/10.1016/0167-2738(93)90284-A,PEI,[Cu]NCC[Au],[Cu]NCC[Au],,,,,,0.857142857,0.709044329,,,,,,,,122659.3413,,2850,43.03836536,,,,,,,,,,,,,,,,,,,,,,,,,,,,,,,,,,,,,,,,,,,,,,,LiClO4,[Li+].[O-][Cl+3]([O-])([O-])[O-],0.142857143,0.290955671,3.86966953,105.9645157,,,,,,,,,,24.9386,,89,1.37E-07,-6.862199795
,,8/19/2020,GB,,,doi.org/10.1016/0167-2738(93)90284-A,PEI,[Cu]NCC[Au],[Cu]NCC[Au],,,,,,0.857142857,0.709044329,,,,,,,,122659.3413,,2850,43.03836536,,,,,,,,,,,,,,,,,,,,,,,,,,,,,,,,,,,,,,,,,,,,,,,LiClO4,[Li+].[O-][Cl+3]([O-])([O-])[O-],0.142857143,0.290955671,3.86966953,105.9645157,,,,,,,,,,24.9386,,85,7.43E-08,-7.128800228
,,8/19/2020,GB,,,doi.org/10.1016/0167-2738(93)90284-A,PEI,[Cu]NCC[Au],[Cu]NCC[Au],,,,,,0.857142857,0.709044329,,,,,,,,122659.3413,,2850,43.03836536,,,,,,,,,,,,,,,,,,,,,,,,,,,,,,,,,,,,,,,,,,,,,,,LiClO4,[Li+].[O-][Cl+3]([O-])([O-])[O-],0.142857143,0.290955671,3.86966953,105.9645157,,,,,,,,,,24.9386,,80,3.92E-08,-7.406200174
,,8/19/2020,GB,,,doi.org/10.1016/0167-2738(93)90284-A,PEI,[Cu]NCC[Au],[Cu]NCC[Au],,,,,,0.857142857,0.709044329,,,,,,,,122659.3413,,2850,43.03836536,,,,,,,,,,,,,,,,,,,,,,,,,,,,,,,,,,,,,,,,,,,,,,,LiClO4,[Li+].[O-][Cl+3]([O-])([O-])[O-],0.142857143,0.290955671,3.86966953,105.9645157,,,,,,,,,,24.9386,,74,2.05E-08,-7.687498948
,,8/19/2020,GB,,,doi.org/10.1016/0167-2738(93)90284-A,PEI,[Cu]NCC[Au],[Cu]NCC[Au],,,,,,0.857142857,0.709044329,,,,,,,,122659.3413,,2850,43.03836536,,,,,,,,,,,,,,,,,,,,,,,,,,,,,,,,,,,,,,,,,,,,,,,LiClO4,[Li+].[O-][Cl+3]([O-])([O-])[O-],0.142857143,0.290955671,3.86966953,105.9645157,,,,,,,,,,24.9386,,69,7.94E-09,-8.100100194
,,8/19/2020,GB,,,doi.org/10.1016/0167-2738(93)90284-A,PEI,[Cu]NCC[Au],[Cu]NCC[Au],,,,,,0.9375,0.859003491,,,,,,,,122659.3413,,2850,43.03836536,,,,,,,,,,,,,,,,,,,,,,,,,,,,,,,,,,,,,,,,,,,,,,,LiClO4,[Li+].[O-][Cl+3]([O-])([O-])[O-],0.0625,0.140996509,1.547867812,105.9645157,,,,,,,,,,-15.4128,,86,1.78E-05,-4.749199547
,,8/19/2020,GB,,,doi.org/10.1016/0167-2738(93)90284-A,PEI,[Cu]NCC[Au],[Cu]NCC[Au],,,,,,0.9375,0.859003491,,,,,,,,122659.3413,,2850,43.03836536,,,,,,,,,,,,,,,,,,,,,,,,,,,,,,,,,,,,,,,,,,,,,,,LiClO4,[Li+].[O-][Cl+3]([O-])([O-])[O-],0.0625,0.140996509,1.547867812,105.9645157,,,,,,,,,,-15.4128,,84,1.51E-05,-4.822299048
,,8/19/2020,GB,,,doi.org/10.1016/0167-2738(93)90284-A,PEI,[Cu]NCC[Au],[Cu]NCC[Au],,,,,,0.9375,0.859003491,,,,,,,,122659.3413,,2850,43.03836536,,,,,,,,,,,,,,,,,,,,,,,,,,,,,,,,,,,,,,,,,,,,,,,LiClO4,[Li+].[O-][Cl+3]([O-])([O-])[O-],0.0625,0.140996509,1.547867812,105.9645157,,,,,,,,,,-15.4128,,79,1.15E-05,-4.939200207
,,8/19/2020,GB,,,doi.org/10.1016/0167-2738(93)90284-A,PEI,[Cu]NCC[Au],[Cu]NCC[Au],,,,,,0.9375,0.859003491,,,,,,,,122659.3413,,2850,43.03836536,,,,,,,,,,,,,,,,,,,,,,,,,,,,,,,,,,,,,,,,,,,,,,,LiClO4,[Li+].[O-][Cl+3]([O-])([O-])[O-],0.0625,0.140996509,1.547867812,105.9645157,,,,,,,,,,-15.4128,,73,7.49E-06,-5.125500208
,,8/19/2020,GB,,,doi.org/10.1016/0167-2738(93)90284-A,PEI,[Cu]NCC[Au],[Cu]NCC[Au],,,,,,0.9375,0.859003491,,,,,,,,122659.3413,,2850,43.03836536,,,,,,,,,,,,,,,,,,,,,,,,,,,,,,,,,,,,,,,,,,,,,,,LiClO4,[Li+].[O-][Cl+3]([O-])([O-])[O-],0.0625,0.140996509,1.547867812,105.9645157,,,,,,,,,,-15.4128,,69,5.77E-06,-5.238800102
,,8/19/2020,GB,,,doi.org/10.1016/0167-2738(93)90284-A,PEI,[Cu]NCC[Au],[Cu]NCC[Au],,,,,,0.9375,0.859003491,,,,,,,,122659.3413,,2850,43.03836536,,,,,,,,,,,,,,,,,,,,,,,,,,,,,,,,,,,,,,,,,,,,,,,LiClO4,[Li+].[O-][Cl+3]([O-])([O-])[O-],0.0625,0.140996509,1.547867812,105.9645157,,,,,,,,,,-15.4128,,64,3.63E-06,-5.439699936
,,8/19/2020,GB,,,doi.org/10.1016/0167-2738(93)90284-A,PEI,[Cu]NCC[Au],[Cu]NCC[Au],,,,,,0.9375,0.859003491,,,,,,,,122659.3413,,2850,43.03836536,,,,,,,,,,,,,,,,,,,,,,,,,,,,,,,,,,,,,,,,,,,,,,,LiClO4,[Li+].[O-][Cl+3]([O-])([O-])[O-],0.0625,0.140996509,1.547867812,105.9645157,,,,,,,,,,-15.4128,,60,2.66E-06,-5.574800106
,,8/19/2020,GB,,,doi.org/10.1016/0167-2738(93)90284-A,PEI,[Cu]NCC[Au],[Cu]NCC[Au],,,,,,0.9375,0.859003491,,,,,,,,122659.3413,,2850,43.03836536,,,,,,,,,,,,,,,,,,,,,,,,,,,,,,,,,,,,,,,,,,,,,,,LiClO4,[Li+].[O-][Cl+3]([O-])([O-])[O-],0.0625,0.140996509,1.547867812,105.9645157,,,,,,,,,,-15.4128,,54,1.79E-06,-5.746499649
,,8/19/2020,GB,,,doi.org/10.1016/0167-2738(93)90284-A,PEI,[Cu]NCC[Au],[Cu]NCC[Au],,,,,,0.9375,0.859003491,,,,,,,,122659.3413,,2850,43.03836536,,,,,,,,,,,,,,,,,,,,,,,,,,,,,,,,,,,,,,,,,,,,,,,LiClO4,[Li+].[O-][Cl+3]([O-])([O-])[O-],0.0625,0.140996509,1.547867812,105.9645157,,,,,,,,,,-15.4128,,49,1.11E-06,-5.954798328
,,8/19/2020,GB,,,doi.org/10.1016/0167-2738(93)90284-A,PEI,[Cu]NCC[Au],[Cu]NCC[Au],,,,,,0.9375,0.859003491,,,,,,,,122659.3413,,2850,43.03836536,,,,,,,,,,,,,,,,,,,,,,,,,,,,,,,,,,,,,,,,,,,,,,,LiClO4,[Li+].[O-][Cl+3]([O-])([O-])[O-],0.0625,0.140996509,1.547867812,105.9645157,,,,,,,,,,-15.4128,,43,5.76E-07,-6.239600137
