Repository: zjurillpolymer/SPE_prediction

# SPE Prediction

Polymer electrolyte conductivity prediction using graph neural networks.

## Data

Data from [ChemPropPred](https://github.com/learningmatter-mit/Chem-prop-pred) — polymer electrolyte conductivity measurements including SMILES, conductivity (log S/cm), molecular weight, salt concentration, and temperature.

- `data/clean_train_data.csv` — cleaned training data
- `data/PolymerElectrolyteData.csv` — full raw dataset
- `data/PolyInfo_8salts.csv` / `data/polyinfo_5salts_4conc.csv` — PolyInfo polymer database with salt additives

File: data/PolymerElectrolyteData.csv (part 140 of 154)
Notes,Compound Notebook Name,Date Copied to Master Database,Data Recorded By,Seshadri Group,Oyaizu Group,DOI,Solvent 1 (S1),S1 SMILES,S1 SMILES 1,S1 SMILES 2,S1 SMILES 3,S1 Big SMILES,S1 End Group 1,S1 End Group 2,S1 Mol %,S1 Weight %,S1 SMILES 1 Mol %,S1 SMILES 2 Mol %,S1 SMILES 3 Mol %,S1 Molar Ratio,S1 Weight Ratio,S1 Mw,S1 Mn,S1 Mn or Mw,S1 Mw/Mn,S1 DOP,S1 Molar Mass (g/mol),S1 Type,S1 Block Mol Weight,Solvent 2 (S2),S2 SMILES,S2 SMILES 1,S2 SMILES 2,S2 Mol %,S2 Weight %,S2 SMILES 1 Mol %,S2 SMILES 2 Mol %,S2 Molar Ratio,S2 Weight Ratio,S2 Mw,S2 Mn,S2 Mn or Mw,S2 Mw/Mn,S2 DOP,S2 Molar Mass (g/mol),S2 Type,Solvent 3 (S3),S3 SMILES,S3 SMILES 1,S3 Mol %,S3 Weight %,S3 Molar Ratio,S3 Weight Ratio,S3 Mw,S3 Mn,S3 Mn or Mw,S3 Mw/Mn,S3 DOP,S3 Molar Mass (g/mol),S3 Type,Solvent 4 (S4),S4 SMILES,S4 Mol %,S4 Weight %,S4 Molar Ratio,S4 Weight Ratio,S4 Mw,S4 Mn,S4 Mn or Mw,S4 Mw/Mn,S4 DOP,S4 Molar Mass (g/mol),S4 Type,Salt 1,Salt1 SMILES,Salt1 Mol %,Salt1 Weight %,Salt1 Molality (mol salt/kg polymer),Salt1 Molar Mass (g/mol),Salt 2,Salt2 SMILES,Salt2 Mol %,Salt2 Weight %,Salt2 Molality (mol salt/kg polymer),Salt2 Molar Mass (g/mol),Inorganic Material 1 (IM1),IM1 Weight %,IM1 Particle Size (nm),Tg (oC),Heating Rate (K/min),Temperature (oC),Conductivity (S/cm),log Conductivity (S/cm)
,,8/19/2020,GB,,,doi.org/10.1016/0167-2738(93)90284-A,PMEI,[Cu]N(C)CC[Au],[Cu]N(C)CC[Au],,,,,,0.8,0.682912405,,,,,,,,122095.593,,2140,57.05401542,,,,,,,,,,,,,,,,,,,,,,,,,,,,,,,,,,,,,,,,,,,,,,,LiClO4,[Li+].[O-][Cl+3]([O-])([O-])[O-],0.2,0.317087595,4.378283713,105.9645157,,,,,,,,,,41.2897,,118,2.11E-07,-6.675400687
,,8/19/2020,GB,,,doi.org/10.1016/0167-2738(93)90284-A,PMEI,[Cu]N(C)CC[Au],[Cu]N(C)CC[Au],,,,,,0.8,0.682912405,,,,,,,,122095.593,,2140,57.05401542,,,,,,,,,,,,,,,,,,,,,,,,,,,,,,,,,,,,,,,,,,,,,,,LiClO4,[Li+].[O-][Cl+3]([O-])([O-])[O-],0.2,0.317087595,4.378283713,105.9645157,,,,,,,,,,41.2897,,115,1.46E-07,-6.836099522
,,8/19/2020,GB,,,doi.org/10.1016/0167-2738(93)90284-A,PMEI,[Cu]N(C)CC[Au],[Cu]N(C)CC[Au],,,,,,0.8,0.682912405,,,,,,,,122095.593,,2140,57.05401542,,,,,,,,,,,,,,,,,,,,,,,,,,,,,,,,,,,,,,,,,,,,,,,LiClO4,[Li+].[O-][Cl+3]([O-])([O-])[O-],0.2,0.317087595,4.378283713,105.9645157,,,,,,,,,,41.2897,,109,7.96E-08,-7.099000191
,,8/19/2020,GB,,,doi.org/10.1016/0167-2738(93)90284-A,PMEI,[Cu]N(C)CC[Au],[Cu]N(C)CC[Au],,,,,,0.8,0.682912405,,,,,,,,122095.593,,2140,57.05401542,,,,,,,,,,,,,,,,,,,,,,,,,,,,,,,,,,,,,,,,,,,,,,,LiClO4,[Li+].[O-][Cl+3]([O-])([O-])[O-],0.2,0.317087595,4.378283713,105.9645157,,,,,,,,,,41.2897,,103,3.96E-08,-7.402000038
,,8/19/2020,GB,,,doi.org/10.1016/0167-2738(93)90284-A,PMEI,[Cu]N(C)CC[Au],[Cu]N(C)CC[Au],,,,,,0.8,0.682912405,,,,,,,,122095.593,,2140,57.05401542,,,,,,,,,,,,,,,,,,,,,,,,,,,,,,,,,,,,,,,,,,,,,,,LiClO4,[Li+].[O-][Cl+3]([O-])([O-])[O-],0.2,0.317087595,4.378283713,105.9645157,,,,,,,,,,41.2897,,100,2.24E-08,-7.650299072
,,8/19/2020,GB,,,doi.org/10.1016/0167-2738(93)90284-A,PMEI,[Cu]N(C)CC[Au],[Cu]N(C)CC[Au],,,,,,0.8,0.682912405,,,,,,,,122095.593,,2140,57.05401542,,,,,,,,,,,,,,,,,,,,,,,,,,,,,,,,,,,,,,,,,,,,,,,LiClO4,[Li+].[O-][Cl+3]([O-])([O-])[O-],0.2,0.317087595,4.378283713,105.9645157,,,,,,,,,,41.2897,,94,1.25E-08,-7.902201461
,,8/19/2020,GB,,,doi.org/10.1016/0167-2738(93)90284-A,PMEI,[Cu]N(C)CC[Au],[Cu]N(C)CC[Au],,,,,,0.8,0.682912405,,,,,,,,122095.593,,2140,57.05401542,,,,,,,,,,,,,,,,,,,,,,,,,,,,,,,,,,,,,,,,,,,,,,,LiClO4,[Li+].[O-][Cl+3]([O-])([O-])[O-],0.2,0.317087595,4.378283713,105.9645157,,,,,,,,,,41.2897,,92,8.29E-09,-8.08119984
,,8/19/2020,GB,,,doi.org/10.1016/0167-2738(93)90284-A,PMEI,[Cu]N(C)CC[Au],[Cu]N(C)CC[Au],,,,,,0.8,0.682912405,,,,,,,,122095.593,,2140,57.05401542,,,,,,,,,,,,,,,,,,,,,,,,,,,,,,,,,,,,,,,,,,,,,,,LiClO4,[Li+].[O-][Cl+3]([O-])([O-])[O-],0.2,0.317087595,4.378283713,105.9645157,,,,,,,,,,41.2897,,88,5.14E-09,-8.289299734
,,8/19/2020,GB,,,doi.org/10.1016/0167-2738(93)90284-A,PMEI,[Cu]N(C)CC[Au],[Cu]N(C)CC[Au],,,,,,0.857142857,0.76362434,,,,,,,,122095.593,,2140,57.05401542,,,,,,,,,,,,,,,,,,,,,,,,,,,,,,,,,,,,,,,,,,,,,,,LiClO4,[Li+].[O-][Cl+3]([O-])([O-])[O-],0.142857143,0.23637566,2.918855809,105.9645157,,,,,,,,,,23.9256,,119,2.06E-06,-5.686299361
,,8/19/2020,GB,,,doi.org/10.1016/0167-2738(93)90284-A,PMEI,[Cu]N(C)CC[Au],[Cu]N(C)CC[Au],,,,,,0.857142857,0.76362434,,,,,,,,122095.593,,2140,57.05401542,,,,,,,,,,,,,,,,,,,,,,,,,,,,,,,,,,,,,,,,,,,,,,,LiClO4,[Li+].[O-][Cl+3]([O-])([O-])[O-],0.142857143,0.23637566,2.918855809,105.9645157,,,,,,,,,,23.9256,,114,1.61E-06,-5.792301018
,,8/19/2020,GB,,,doi.org/10.1016/0167-2738(93)90284-A,PMEI,[Cu]N(C)CC[Au],[Cu]N(C)CC[Au],,,,,,0.857142857,0.76362434,,,,,,,,122095.593,,2140,57.05401542,,,,,,,,,,,,,,,,,,,,,,,,,,,,,,,,,,,,,,,,,,,,,,,LiClO4,[Li+].[O-][Cl+3]([O-])([O-])[O-],0.142857143,0.23637566,2.918855809,105.9645157,,,,,,,,,,23.9256,,109,1.11E-06,-5.956598421
,,8/19/2020,GB,,,doi.org/10.1016/0167-2738(93)90284-A,PMEI,[Cu]N(C)CC[Au],[Cu]N(C)CC[Au],,,,,,0.857142857,0.76362434,,,,,,,,122095.593,,2140,57.05401542,,,,,,,,,,,,,,,,,,,,,,,,,,,,,,,,,,,,,,,,,,,,,,,LiClO4,[Li+].[O-][Cl+3]([O-])([O-])[O-],0.142857143,0.23637566,2.918855809,105.9645157,,,,,,,,,,23.9256,,104,7.63E-07,-6.117300186
,,8/19/2020,GB,,,doi.org/10.1016/0167-2738(93)90284-A,PMEI,[Cu]N(C)CC[Au],[Cu]N(C)CC[Au],,,,,,0.857142857,0.76362434,,,,,,,,122095.593,,2140,57.05401542,,,,,,,,,,,,,,,,,,,,,,,,,,,,,,,,,,,,,,,,,,,,,,,LiClO4,[Li+].[O-][Cl+3]([O-])([O-])[O-],0.142857143,0.23637566,2.918855809,105.9645157,,,,,,,,,,23.9256,,99,5.05E-07,-6.296300319
,,8/19/2020,GB,,,doi.org/10.1016/0167-2738(93)90284-A,PMEI,[Cu]N(C)CC[Au],[Cu]N(C)CC[Au],,,,,,0.857142857,0.76362434,,,,,,,,122095.593,,2140,57.05401542,,,,,,,,,,,,,,,,,,,,,,,,,,,,,,,,,,,,,,,,,,,,,,,LiClO4,[Li+].[O-][Cl+3]([O-])([O-])[O-],0.142857143,0.23637566,2.918855809,105.9645157,,,,,,,,,,23.9256,,94,2.83E-07,-6.548299511
,,8/19/2020,GB,,,doi.org/10.1016/0167-2738(93)90284-A,PMEI,[Cu]N(C)CC[Au],[Cu]N(C)CC[Au],,,,,,0.857142857,0.76362434,,,,,,,,122095.593,,2140,57.05401542,,,,,,,,,,,,,,,,,,,,,,,,,,,,,,,,,,,,,,,,,,,,,,,LiClO4,[Li+].[O-][Cl+3]([O-])([O-])[O-],0.142857143,0.23637566,2.918855809,105.9645157,,,,,,,,,,23.9256,,89,1.65E-07,-6.782000473
,,8/19/2020,GB,,,doi.org/10.1016/0167-2738(93)90284-A,PMEI,[Cu]N(C)CC[Au],[Cu]N(C)CC[Au],,,,,,0.857142857,0.76362434,,,,,,,,122095.593,,2140,57.05401542,,,,,,,,,,,,,,,,,,,,,,,,,,,,,,,,,,,,,,,,,,,,,,,LiClO4,[Li+].[O-][Cl+3]([O-])([O-])[O-],0.142857143,0.23637566,2.918855809,105.9645157,,,,,,,,,,23.9256,,84,1.01E-07,-6.997298423
,,8/19/2020,GB,,,doi.org/10.1016/0167-2738(93)90284-A,PMEI,[Cu]N(C)CC[Au],[Cu]N(C)CC[Au],,,,,,0.857142857,0.76362434,,,,,,,,122095.593,,2140,57.05401542,,,,,,,,,,,,,,,,,,,,,,,,,,,,,,,,,,,,,,,,,,,,,,,LiClO4,[Li+].[O-][Cl+3]([O-])([O-])[O-],0.142857143,0.23637566,2.918855809,105.9645157,,,,,,,,,,23.9256,,80,5.82E-08,-7.234800259
,,8/19/2020,GB,,,doi.org/10.1016/0167-2738(93)90284-A,PMEI,[Cu]N(C)CC[Au],[Cu]N(C)CC[Au],,,,,,0.857142857,0.76362434,,,,,,,,122095.593,,2140,57.05401542,,,,,,,,,,,,,,,,,,,,,,,,,,,,,,,,,,,,,,,,,,,,,,,LiClO4,[Li+].[O-][Cl+3]([O-])([O-])[O-],0.142857143,0.23637566,2.918855809,105.9645157,,,,,,,,,,23.9256,,75,2.95E-08,-7.530600707
,,8/19/2020,GB,,,doi.org/10.1016/0167-2738(93)90284-A,PMEI,[Cu]N(C)CC[Au],[Cu]N(C)CC[Au],,,,,,0.857142857,0.76362434,,,,,,,,122095.593,,2140,57.05401542,,,,,,,,,,,,,,,,,,,,,,,,,,,,,,,,,,,,,,,,,,,,,,,LiClO4,[Li+].[O-][Cl+3]([O-])([O-])[O-],0.142857143,0.23637566,2.918855809,105.9645157,,,,,,,,,,23.9256,,70,1.44E-08,-7.840899232
,,8/19/2020,GB,,,doi.org/10.1016/0167-2738(93)90284-A,PMEI,[Cu]N(C)CC[Au],[Cu]N(C)CC[Au],,,,,,0.857142857,0.76362434,,,,,,,,122095.593,,2140,57.05401542,,,,,,,,,,,,,,,,,,,,,,,,,,,,,,,,,,,,,,,,,,,,,,,LiClO4,[Li+].[O-][Cl+3]([O-])([O-])[O-],0.142857143,0.23637566,2.918855809,105.9645157,,,,,,,,,,23.9256,,65,8.86E-09,-8.052800154
,,8/19/2020,GB,,,doi.org/10.1016/0167-2738(93)90284-A,PMEI,[Cu]N(C)CC[Au],[Cu]N(C)CC[Au],,,,,,0.9375,0.889823978,,,,,,,,122095.593,,2140,57.05401542,,,,,,,,,,,,,,,,,,,,,,,,,,,,,,,,,,,,,,,,,,,,,,,LiClO4,[Li+].[O-][Cl+3]([O-])([O-])[O-],0.0625,0.110176022,1.167542323,105.9645157,,,,,,,,,,-53.2436,,97,3.08E-06,-5.511700344
,,8/19/2020,GB,,,doi.org/10.1016/0167-2738(93)90284-A,PMEI,[Cu]N(C)CC[Au],[Cu]N(C)CC[Au],,,,,,0.9375,0.889823978,,,,,,,,122095.593,,2140,57.05401542,,,,,,,,,,,,,,,,,,,,,,,,,,,,,,,,,,,,,,,,,,,,,,,LiClO4,[Li+].[O-][Cl+3]([O-])([O-])[O-],0.0625,0.110176022,1.167542323,105.9645157,,,,,,,,,,-53.2436,,93,2.49E-06,-5.603000823
,,8/19/2020,GB,,,doi.org/10.1016/0167-2738(93)90284-A,PMEI,[Cu]N(C)CC[Au],[Cu]N(C)CC[Au],,,,,,0.9375,0.889823978,,,,,,,,122095.593,,2140,57.05401542,,,,,,,,,,,,,,,,,,,,,,,,,,,,,,,,,,,,,,,,,,,,,,,LiClO4,[Li+].[O-][Cl+3]([O-])([O-])[O-],0.0625,0.110176022,1.167542323,105.9645157,,,,,,,,,,-53.2436,,89,1.95E-06,-5.708999879
,,8/19/2020,GB,,,doi.org/10.1016/0167-2738(93)90284-A,PMEI,[Cu]N(C)CC[Au],[Cu]N(C)CC[Au],,,,,,0.9375,0.889823978,,,,,,,,122095.593,,2140,57.05401542,,,,,,,,,,,,,,,,,,,,,,,,,,,,,,,,,,,,,,,,,,,,,,,LiClO4,[Li+].[O-][Cl+3]([O-])([O-])[O-],0.0625,0.110176022,1.167542323,105.9645157,,,,,,,,,,-53.2436,,84,1.65E-06,-5.782100385
,,8/19/2020,GB,,,doi.org/10.1016/0167-2738(93)90284-A,PMEI,[Cu]N(C)CC[Au],[Cu]N(C)CC[Au],,,,,,0.9375,0.889823978,,,,,,,,122095.593,,2140,57.05401542,,,,,,,,,,,,,,,,,,,,,,,,,,,,,,,,,,,,,,,,,,,,,,,LiClO4,[Li+].[O-][Cl+3]([O-])([O-])[O-],0.0625,0.110176022,1.167542323,105.9645157,,,,,,,,,,-53.2436,,79,1.22E-06,-5.913601013
,,8/19/2020,GB,,,doi.org/10.1016/0167-2738(93)90284-A,PMEI,[Cu]N(C)CC[Au],[Cu]N(C)CC[Au],,,,,,0.9375,0.889823978,,,,,,,,122095.593,,2140,57.05401542,,,,,,,,,,,,,,,,,,,,,,,,,,,,,,,,,,,,,,,,,,,,,,,LiClO4,[Li+].[O-][Cl+3]([O-])([O-])[O-],0.0625,0.110176022,1.167542323,105.9645157,,,,,,,,,,-53.2436,,74,8.86E-07,-6.05250011
,,8/19/2020,GB,,,doi.org/10.1016/0167-2738(93)90284-A,PMEI,[Cu]N(C)CC[Au],[Cu]N(C)CC[Au],,,,,,0.9375,0.889823978,,,,,,,,122095.593,,2140,57.05401542,,,,,,,,,,,,,,,,,,,,,,,,,,,,,,,,,,,,,,,,,,,,,,,LiClO4,[Li+].[O-][Cl+3]([O-])([O-])[O-],0.0625,0.110176022,1.167542323,105.9645157,,,,,,,,,,-53.2436,,68,5.87E-07,-6.231500274
,,8/19/2020,GB,,,doi.org/10.1016/0167-2738(93)90284-A,PMEI,[Cu]N(C)CC[Au],[Cu]N(C)CC[Au],,,,,,0.9375,0.889823978,,,,,,,,122095.593,,2140,57.05401542,,,,,,,,,,,,,,,,,,,,,,,,,,,,,,,,,,,,,,,,,,,,,,,LiClO4,[Li+].[O-][Cl+3]([O-])([O-])[O-],0.0625,0.110176022,1.167542323,105.9645157,,,,,,,,,,-53.2436,,64,4.80E-07,-6.319199614
,,8/19/2020,GB,,,doi.org/10.1016/0167-2738(93)90284-A,PMEI,[Cu]N(C)CC[Au],[Cu]N(C)CC[Au],,,,,,0.9375,0.889823978,,,,,,,,122095.593,,2140,57.05401542,,,,,,,,,,,,,,,,,,,,,,,,,,,,,,,,,,,,,,,,,,,,,,,LiClO4,[Li+].[O-][Cl+3]([O-])([O-])[O-],0.0625,0.110176022,1.167542323,105.9645157,,,,,,,,,,-53.2436,,60,3.31E-07,-6.479900493
,,8/19/2020,GB,,,doi.org/10.1016/0167-2738(93)90284-A,PMEI,[Cu]N(C)CC[Au],[Cu]N(C)CC[Au],,,,,,0.9375,0.889823978,,,,,,,,122095.593,,2140,57.05401542,,,,,,,,,,,,,,,,,,,,,,,,,,,,,,,,,,,,,,,,,,,,,,,LiClO4,[Li+].[O-][Cl+3]([O-])([O-])[O-],0.0625,0.110176022,1.167542323,105.9645157,,,,,,,,,,-53.2436,,55,2.23E-07,-6.651599719
,,8/19/2020,GB,,,doi.org/10.1016/0167-2738(93)90284-A,PMEI,[Cu]N(C)CC[Au],[Cu]N(C)CC[Au],,,,,,0.9375,0.889823978,,,,,,,,122095.593,,2140,57.05401542,,,,,,,,,,,,,,,,,,,,,,,,,,,,,,,,,,,,,,,,,,,,,,,LiClO4,[Li+].[O-][Cl+3]([O-])([O-])[O-],0.0625,0.110176022,1.167542323,105.9645157,,,,,,,,,,-53.2436,,50,1.51E-07,-6.81969918
,,8/19/2020,GB,,,doi.org/10.1016/0167-2738(93)90284-A,PMEI,[Cu]N(C)CC[Au],[Cu]N(C)CC[Au],,,,,,0.9375,0.889823978,,,,,,,,122095.593,,2140,57.05401542,,,,,,,,,,,,,,,,,,,,,,,,,,,,,,,,,,,,,,,,,,,,,,,LiClO4,[Li+].[O-][Cl+3]([O-])([O-])[O-],0.0625,0.110176022,1.167542323,105.9645157,,,,,,,,,,-53.2436,,45,1.20E-07,-6.922098186
,,8/19/2020,GB,,,doi.org/10.1016/0167-2738(93)90284-A,PMEI,[Cu]N(C)CC[Au],[Cu]N(C)CC[Au],,,,,,0.9375,0.889823978,,,,,,,,122095.593,,2140,57.05401542,,,,,,,,,,,,,,,,,,,,,,,,,,,,,,,,,,,,,,,,,,,,,,,LiClO4,[Li+].[O-][Cl+3]([O-])([O-])[O-],0.0625,0.110176022,1.167542323,105.9645157,,,,,,,,,,-53.2436,,40,6.64E-08,-7.177699821
,,8/19/2020,GB,,,doi.org/10.1016/0167-2738(93)90284-A,PMEI,[Cu]N(C)CC[Au],[Cu]N(C)CC[Au],,,,,,0.9375,0.889823978,,,,,,,,122095.593,,2140,57.05401542,,,,,,,,,,,,,,,,,,,,,,,,,,,,,,,,,,,,,,,,,,,,,,,LiClO4,[Li+].[O-][Cl+3]([O-])([O-])[O-],0.0625,0.110176022,1.167542323,105.9645157,,,,,,,,,,-53.2436,,36,4.29E-08,-7.367600415
,,8/19/2020,GB,,,doi.org/10.1016/0167-2738(93)90284-A,PMEI,[Cu]N(C)CC[Au],[Cu]N(C)CC[Au],,,,,,0.9375,0.889823978,,,,,,,,122095.593,,2140,57.05401542,,,,,,,,,,,,,,,,,,,,,,,,,,,,,,,,,,,,,,,,,,,,,,,LiClO4,[Li+].[O-][Cl+3]([O-])([O-])[O-],0.0625,0.110176022,1.167542323,105.9645157,,,,,,,,,,-53.2436,,32,2.68E-08,-7.572200779
,,8/19/2020,GB,,,doi.org/10.1016/0167-2738(93)90284-A,PEI,[Cu]NCC[Au],[Cu]NCC[Au],,,,,,0.8,0.52466378,,,,,,,,122659.3413,,2850,43.03836536,,,,,,,,,,,,,,,,,,,,,,,,,,,,,,,,,,,,,,,,,,,,,,,LiTFO,O=S(=O)([O-])C(F)(F)F.[Li+],0.2,0.47533622,5.804504295,155.9680291,,,,,,,,,,25.0336,,115,1.09E-06,-5.960899321
,,8/19/2020,GB,,,doi.org/10.1016/0167-2738(93)90284-A,PEI,[Cu]NCC[Au],[Cu]NCC[Au],,,,,,0.8,0.52466378,,,,,,,,122659.3413,,2850,43.03836536,,,,,,,,,,,,,,,,,,,,,,,,,,,,,,,,,,,,,,,,,,,,,,,LiTFO,O=S(=O)([O-])C(F)(F)F.[Li+],0.2,0.47533622,5.804504295,155.9680291,,,,,,,,,,25.0336,,110,7.74E-07,-6.110999887
,,8/19/2020,GB,,,doi.org/10.1016/0167-2738(93)90284-A,PEI,[Cu]NCC[Au],[Cu]NCC[Au],,,,,,0.8,0.52466378,,,,,,,,122659.3413,,2850,43.03836536,,,,,,,,,,,,,,,,,,,,,,,,,,,,,,,,,,,,,,,,,,,,,,,LiTFO,O=S(=O)([O-])C(F)(F)F.[Li+],0.2,0.47533622,5.804504295,155.9680291,,,,,,,,,,25.0336,,105,4.51E-07,-6.345500024
,,8/19/2020,GB,,,doi.org/10.1016/0167-2738(93)90284-A,PEI,[Cu]NCC[Au],[Cu]NCC[Au],,,,,,0.8,0.52466378,,,,,,,,122659.3413,,2850,43.03836536,,,,,,,,,,,,,,,,,,,,,,,,,,,,,,,,,,,,,,,,,,,,,,,LiTFO,O=S(=O)([O-])C(F)(F)F.[Li+],0.2,0.47533622,5.804504295,155.9680291,,,,,,,,,,25.0336,,99,2.48E-07,-6.605600858
,,8/19/2020,GB,,,doi.org/10.1016/0167-2738(93)90284-A,PEI,[Cu]NCC[Au],[Cu]NCC[Au],,,,,,0.8,0.52466378,,,,,,,,122659.3413,,2850,43.03836536,,,,,,,,,,,,,,,,,,,,,,,,,,,,,,,,,,,,,,,,,,,,,,,LiTFO,O=S(=O)([O-])C(F)(F)F.[Li+],0.2,0.47533622,5.804504295,155.9680291,,,,,,,,,,25.0336,,95,1.63E-07,-6.788799338
,,8/19/2020,GB,,,doi.org/10.1016/0167-2738(93)90284-A,PEI,[Cu]NCC[Au],[Cu]NCC[Au],,,,,,0.8,0.52466378,,,,,,,,122659.3413,,2850,43.03836536,,,,,,,,,,,,,,,,,,,,,,,,,,,,,,,,,,,,,,,,,,,,,,,LiTFO,O=S(=O)([O-])C(F)(F)F.[Li+],0.2,0.47533622,5.804504295,155.9680291,,,,,,,,,,25.0336,,91,9.16E-08,-7.037900228
,,8/19/2020,GB,,,doi.org/10.1016/0167-2738(93)90284-A,PEI,[Cu]NCC[Au],[Cu]NCC[Au],,,,,,0.8,0.52466378,,,,,,,,122659.3413,,2850,43.03836536,,,,,,,,,,,,,,,,,,,,,,,,,,,,,,,,,,,,,,,,,,,,,,,LiTFO,O=S(=O)([O-])C(F)(F)F.[Li+],0.2,0.47533622,5.804504295,155.9680291,,,,,,,,,,25.0336,,86,5.21E-08,-7.283299839
,,8/19/2020,GB,,,doi.org/10.1016/0167-2738(93)90284-A,PEI,[Cu]NCC[Au],[Cu]NCC[Au],,,,,,0.8,0.52466378,,,,,,,,122659.3413,,2850,43.03836536,,,,,,,,,,,,,,,,,,,,,,,,,,,,,,,,,,,,,,,,,,,,,,,LiTFO,O=S(=O)([O-])C(F)(F)F.[Li+],0.2,0.47533622,5.804504295,155.9680291,,,,,,,,,,25.0336,,81,2.72E-08,-7.565499758
,,8/19/2020,GB,,,doi.org/10.1016/0167-2738(93)90284-A,PEI,[Cu]NCC[Au],[Cu]NCC[Au],,,,,,0.8,0.52466378,,,,,,,,122659.3413,,2850,43.03836536,,,,,,,,,,,,,,,,,,,,,,,,,,,,,,,,,,,,,,,,,,,,,,,LiTFO,O=S(=O)([O-])C(F)(F)F.[Li+],0.2,0.47533622,5.804504295,155.9680291,,,,,,,,,,25.0336,,76,1.40E-08,-7.85499949
,,8/19/2020,GB,,,doi.org/10.1016/0167-2738(93)90284-A,PEI,[Cu]NCC[Au],[Cu]NCC[Au],,,,,,0.855072464,0.619492155,,,,,,,,122659.3413,,2850,43.03836536,,,,,,,,,,,,,,,,,,,,,,,,,,,,,,,,,,,,,,,,,,,,,,,LiTFO,O=S(=O)([O-])C(F)(F)F.[Li+],0.144927536,0.380507845,3.935257149,155.9680291,,,,,,,,,,11.7327,,115,1.04E-05,-4.982098939
,,8/19/2020,GB,,,doi.org/10.1016/0167-2738(93)90284-A,PEI,[Cu]NCC[Au],[Cu]NCC[Au],,,,,,0.855072464,0.619492155,,,,,,,,122659.3413,,2850,43.03836536,,,,,,,,,,,,,,,,,,,,,,,,,,,,,,,,,,,,,,,,,,,,,,,LiTFO,O=S(=O)([O-])C(F)(F)F.[Li+],0.144927536,0.380507845,3.935257149,155.9680291,,,,,,,,,,11.7327,,110,6.72E-06,-5.172599707
,,8/19/2020,GB,,,doi.org/10.1016/0167-2738(93)90284-A,PEI,[Cu]NCC[Au],[Cu]NCC[Au],,,,,,0.855072464,0.619492155,,,,,,,,122659.3413,,2850,43.03836536,,,,,,,,,,,,,,,,,,,,,,,,,,,,,,,,,,,,,,,,,,,,,,,LiTFO,O=S(=O)([O-])C(F)(F)F.[Li+],0.144927536,0.380507845,3.935257149,155.9680291,,,,,,,,,,11.7327,,105,4.52E-06,-5.344800077
,,8/19/2020,GB,,,doi.org/10.1016/0167-2738(93)90284-A,PEI,[Cu]NCC[Au],[Cu]NCC[Au],,,,,,0.855072464,0.619492155,,,,,,,,122659.3413,,2850,43.03836536,,,,,,,,,,,,,,,,,,,,,,,,,,,,,,,,,,,,,,,,,,,,,,,LiTFO,O=S(=O)([O-])C(F)(F)F.[Li+],0.144927536,0.380507845,3.935257149,155.9680291,,,,,,,,,,11.7327,,100,3.17E-06,-5.498599738
,,8/19/2020,GB,,,doi.org/10.1016/0167-2738(93)90284-A,PEI,[Cu]NCC[Au],[Cu]NCC[Au],,,,,,0.855072464,0.619492155,,,,,,,,122659.3413,,2850,43.03836536,,,,,,,,,,,,,,,,,,,,,,,,,,,,,,,,,,,,,,,,,,,,,,,LiTFO,O=S(=O)([O-])C(F)(F)F.[Li+],0.144927536,0.380507845,3.935257149,155.9680291,,,,,,,,,,11.7327,,96,1.82E-06,-5.740398955
,,8/19/2020,GB,,,doi.org/10.1016/0167-2738(93)90284-A,PEI,[Cu]NCC[Au],[Cu]NCC[Au],,,,,,0.855072464,0.619492155,,,,,,,,122659.3413,,2850,43.03836536,,,,,,,,,,,,,,,,,,,,,,,,,,,,,,,,,,,,,,,,,,,,,,,LiTFO,O=S(=O)([O-])C(F)(F)F.[Li+],0.144927536,0.380507845,3.935257149,155.9680291,,,,,,,,,,11.7327,,90,1.11E-06,-5.956500184
,,8/19/2020,GB,,,doi.org/10.1016/0167-2738(93)90284-A,PEI,[Cu]NCC[Au],[Cu]NCC[Au],,,,,,0.855072464,0.619492155,,,,,,,,122659.3413,,2850,43.03836536,,,,,,,,,,,,,,,,,,,,,,,,,,,,,,,,,,,,,,,,,,,,,,,LiTFO,O=S(=O)([O-])C(F)(F)F.[Li+],0.144927536,0.380507845,3.935257149,155.9680291,,,,,,,,,,11.7327,,86,7.19E-07,-6.143399786
,,8/19/2020,GB,,,doi.org/10.1016/0167-2738(93)90284-A,PEI,[Cu]NCC[Au],[Cu]NCC[Au],,,,,,0.855072464,0.619492155,,,,,,,,122659.3413,,2850,43.03836536,,,,,,,,,,,,,,,,,,,,,,,,,,,,,,,,,,,,,,,,,,,,,,,LiTFO,O=S(=O)([O-])C(F)(F)F.[Li+],0.144927536,0.380507845,3.935257149,155.9680291,,,,,,,,,,11.7327,,81,4.26E-07,-6.370499677
,,8/19/2020,GB,,,doi.org/10.1016/0167-2738(93)90284-A,PEI,[Cu]NCC[Au],[Cu]NCC[Au],,,,,,0.855072464,0.619492155,,,,,,,,122659.3413,,2850,43.03836536,,,,,,,,,,,,,,,,,,,,,,,,,,,,,,,,,,,,,,,,,,,,,,,LiTFO,O=S(=O)([O-])C(F)(F)F.[Li+],0.144927536,0.380507845,3.935257149,155.9680291,,,,,,,,,,11.7327,,76,2.42E-07,-6.615999829
,,8/19/2020,GB,,,doi.org/10.1016/0167-2738(93)90284-A,PEI,[Cu]NCC[Au],[Cu]NCC[Au],,,,,,0.855072464,0.619492155,,,,,,,,122659.3413,,2850,43.03836536,,,,,,,,,,,,,,,,,,,,,,,,,,,,,,,,,,,,,,,,,,,,,,,LiTFO,O=S(=O)([O-])C(F)(F)F.[Li+],0.144927536,0.380507845,3.935257149,155.9680291,,,,,,,,,,11.7327,,71,1.41E-07,-6.850399122
,,8/19/2020,GB,,,doi.org/10.1016/0167-2738(93)90284-A,PEI,[Cu]NCC[Au],[Cu]NCC[Au],,,,,,0.855072464,0.619492155,,,,,,,,122659.3413,,2850,43.03836536,,,,,,,,,,,,,,,,,,,,,,,,,,,,,,,,,,,,,,,,,,,,,,,LiTFO,O=S(=O)([O-])C(F)(F)F.[Li+],0.144927536,0.380507845,3.935257149,155.9680291,,,,,,,,,,11.7327,,66,6.83E-08,-7.165499821
,,8/19/2020,GB,,,doi.org/10.1016/0167-2738(93)90284-A,PEI,[Cu]NCC[Au],[Cu]NCC[Au],,,,,,0.855072464,0.619492155,,,,,,,,122659.3413,,2850,43.03836536,,,,,,,,,,,,,,,,,,,,,,,,,,,,,,,,,,,,,,,,,,,,,,,LiTFO,O=S(=O)([O-])C(F)(F)F.[Li+],0.144927536,0.380507845,3.935257149,155.9680291,,,,,,,,,,11.7327,,61,3.88E-08,-7.410899722
,,8/19/2020,GB,,,doi.org/10.1016/0167-2738(93)90284-A,PEI,[Cu]NCC[Au],[Cu]NCC[Au],,,,,,0.855072464,0.619492155,,,,,,,,122659.3413,,2850,43.03836536,,,,,,,,,,,,,,,,,,,,,,,,,,,,,,,,,,,,,,,,,,,,,,,LiTFO,O=S(=O)([O-])C(F)(F)F.[Li+],0.144927536,0.380507845,3.935257149,155.9680291,,,,,,,,,,11.7327,,56,1.93E-08,-7.714899728
,,8/19/2020,GB,,,doi.org/10.1016/0167-2738(93)90284-A,PEI,[Cu]NCC[Au],[Cu]NCC[Au],,,,,,0.855072464,0.619492155,,,,,,,,122659.3413,,2850,43.03836536,,,,,,,,,,,,,,,,,,,,,,,,,,,,,,,,,,,,,,,,,,,,,,,LiTFO,O=S(=O)([O-])C(F)(F)F.[Li+],0.144927536,0.380507845,3.935257149,155.9680291,,,,,,,,,,11.7327,,53,1.41E-08,-7.850599199
,,8/19/2020,GB,,,doi.org/10.1016/0167-2738(93)90284-A,PEI,[Cu]NCC[Au],[Cu]NCC[Au],,,,,,0.855072464,0.619492155,,,,,,,,122659.3413,,2850,43.03836536,,,,,,,,,,,,,,,,,,,,,,,,,,,,,,,,,,,,,,,,,,,,,,,LiTFO,O=S(=O)([O-])C(F)(F)F.[Li+],0.144927536,0.380507845,3.935257149,155.9680291,,,,,,,,,,11.7327,,51,8.87E-09,-8.052099883
,,8/19/2020,GB,,,doi.org/10.1016/0167-2738(93)90284-A,PEI,[Cu]NCC[Au],[Cu]NCC[Au],,,,,,0.909090909,0.73400259,,,,,,,,122659.3413,,2850,43.03836536,,,,,,,,,,,,,,,,,,,,,,,,,,,,,,,,,,,,,,,,,,,,,,,LiTFO,O=S(=O)([O-])C(F)(F)F.[Li+],0.090909091,0.26599741,2.321801718,155.9680291,,,,,,,,,,-10.2879,,99,1.85E-05,-4.732499741
,,8/19/2020,GB,,,doi.org/10.1016/0167-2738(93)90284-A,PEI,[Cu]NCC[Au],[Cu]NCC[Au],,,,,,0.909090909,0.73400259,,,,,,,,122659.3413,,2850,43.03836536,,,,,,,,,,,,,,,,,,,,,,,,,,,,,,,,,,,,,,,,,,,,,,,LiTFO,O=S(=O)([O-])C(F)(F)F.[Li+],0.090909091,0.26599741,2.321801718,155.9680291,,,,,,,,,,-10.2879,,96,1.51E-05,-4.820298874
,,8/19/2020,GB,,,doi.org/10.1016/0167-2738(93)90284-A,PEI,[Cu]NCC[Au],[Cu]NCC[Au],,,,,,0.909090909,0.73400259,,,,,,,,122659.3413,,2850,43.03836536,,,,,,,,,,,,,,,,,,,,,,,,,,,,,,,,,,,,,,,,,,,,,,,LiTFO,O=S(=O)([O-])C(F)(F)F.[Li+],0.090909091,0.26599741,2.321801718,155.9680291,,,,,,,,,,-10.2879,,90,1.16E-05,-4.93380084
,,8/19/2020,GB,,,doi.org/10.1016/0167-2738(93)90284-A,PEI,[Cu]NCC[Au],[Cu]NCC[Au],,,,,,0.909090909,0.73400259,,,,,,,,122659.3413,,2850,43.03836536,,,,,,,,,,,,,,,,,,,,,,,,,,,,,,,,,,,,,,,,,,,,,,,LiTFO,O=S(=O)([O-])C(F)(F)F.[Li+],0.090909091,0.26599741,2.321801718,155.9680291,,,,,,,,,,-10.2879,,86,7.90E-06,-5.102299799
,,8/19/2020,GB,,,doi.org/10.1016/0167-2738(93)90284-A,PEI,[Cu]NCC[Au],[Cu]NCC[Au],,,,,,0.909090909,0.73400259,,,,,,,,122659.3413,,2850,43.03836536,,,,,,,,,,,,,,,,,,,,,,,,,,,,,,,,,,,,,,,,,,,,,,,LiTFO,O=S(=O)([O-])C(F)(F)F.[Li+],0.090909091,0.26599741,2.321801718,155.9680291,,,,,,,,,,-10.2879,,80,5.45E-06,-5.263499917
,,8/19/2020,GB,,,doi.org/10.1016/0167-2738(93)90284-A,PEI,[Cu]NCC[Au],[Cu]NCC[Au],,,,,,0.909090909,0.73400259,,,,,,,,122659.3413,,2850,43.03836536,,,,,,,,,,,,,,,,,,,,,,,,,,,,,,,,,,,,,,,,,,,,,,,LiTFO,O=S(=O)([O-])C(F)(F)F.[Li+],0.090909091,0.26599741,2.321801718,155.9680291,,,,,,,,,,-10.2879,,75,3.92E-06,-5.406200174
,,8/19/2020,GB,,,doi.org/10.1016/0167-2738(93)90284-A,PEI,[Cu]NCC[Au],[Cu]NCC[Au],,,,,,0.909090909,0.73400259,,,,,,,,122659.3413,,2850,43.03836536,,,,,,,,,,,,,,,,,,,,,,,,,,,,,,,,,,,,,,,,,,,,,,,LiTFO,O=S(=O)([O-])C(F)(F)F.[Li+],0.090909091,0.26599741,2.321801718,155.9680291,,,,,,,,,,-10.2879,,70,2.55E-06,-5.593100611
,,8/19/2020,GB,,,doi.org/10.1016/0167-2738(93)90284-A,PEI,[Cu]NCC[Au],[Cu]NCC[Au],,,,,,0.909090909,0.73400259,,,,,,,,122659.3413,,2850,43.03836536,,,,,,,,,,,,,,,,,,,,,,,,,,,,,,,,,,,,,,,,,,,,,,,LiTFO,O=S(=O)([O-])C(F)(F)F.[Li+],0.090909091,0.26599741,2.321801718,155.9680291,,,,,,,,,,-10.2879,,66,1.72E-06,-5.765199353
,,8/19/2020,GB,,,doi.org/10.1016/0167-2738(93)90284-A,PEI,[Cu]NCC[Au],[Cu]NCC[Au],,,,,,0.909090909,0.73400259,,,,,,,,122659.3413,,2850,43.03836536,,,,,,,,,,,,,,,,,,,,,,,,,,,,,,,,,,,,,,,,,,,,,,,LiTFO,O=S(=O)([O-])C(F)(F)F.[Li+],0.090909091,0.26599741,2.321801718,155.9680291,,,,,,,,,,-10.2879,,61,1.00E-06,-5.999600633
,,8/19/2020,GB,,,doi.org/10.1016/0167-2738(93)90284-A,PEI,[Cu]NCC[Au],[Cu]NCC[Au],,,,,,0.909090909,0.73400259,,,,,,,,122659.3413,,2850,43.03836536,,,,,,,,,,,,,,,,,,,,,,,,,,,,,,,,,,,,,,,,,,,,,,,LiTFO,O=S(=O)([O-])C(F)(F)F.[Li+],0.090909091,0.26599741,2.321801718,155.9680291,,,,,,,,,,-10.2879,,56,6.62E-07,-6.179100026
,,8/19/2020,GB,,,doi.org/10.1016/0167-2738(93)90284-A,PEI,[Cu]NCC[Au],[Cu]NCC[Au],,,,,,0.909090909,0.73400259,,,,,,,,122659.3413,,2850,43.03836536,,,,,,,,,,,,,,,,,,,,,,,,,,,,,,,,,,,,,,,,,,,,,,,LiTFO,O=S(=O)([O-])C(F)(F)F.[Li+],0.090909091,0.26599741,2.321801718,155.9680291,,,,,,,,,,-10.2879,,51,4.16E-07,-6.380499709
,,8/19/2020,GB,,,doi.org/10.1016/0167-2738(93)90284-A,PEI,[Cu]NCC[Au],[Cu]NCC[Au],,,,,,0.909090909,0.73400259,,,,,,,,122659.3413,,2850,43.03836536,,,,,,,,,,,,,,,,,,,,,,,,,,,,,,,,,,,,,,,,,,,,,,,LiTFO,O=S(=O)([O-])C(F)(F)F.[Li+],0.090909091,0.26599741,2.321801718,155.9680291,,,,,,,,,,-10.2879,,46,2.37E-07,-6.625999944
,,8/19/2020,GB,,,doi.org/10.1016/0167-2738(93)90284-A,PEI,[Cu]NCC[Au],[Cu]NCC[Au],,,,,,0.909090909,0.73400259,,,,,,,,122659.3413,,2850,43.03836536,,,,,,,,,,,,,,,,,,,,,,,,,,,,,,,,,,,,,,,,,,,,,,,LiTFO,O=S(=O)([O-])C(F)(F)F.[Li+],0.090909091,0.26599741,2.321801718,155.9680291,,,,,,,,,,-10.2879,,41,1.33E-07,-6.875000466
,,8/19/2020,GB,,,doi.org/10.1016/0167-2738(93)90284-A,PEI,[Cu]NCC[Au],[Cu]NCC[Au],,,,,,0.909090909,0.73400259,,,,,,,,122659.3413,,2850,43.03836536,,,,,,,,,,,,,,,,,,,,,,,,,,,,,,,,,,,,,,,,,,,,,,,LiTFO,O=S(=O)([O-])C(F)(F)F.[Li+],0.090909091,0.26599741,2.321801718,155.9680291,,,,,,,,,,-10.2879,,39,1.12E-07,-6.952001263
,,8/19/2020,GB,,,doi.org/10.1016/0167-2738(93)90284-A,PEI,[Cu]NCC[Au],[Cu]NCC[Au],,,,,,0.909090909,0.73400259,,,,,,,,122659.3413,,2850,43.03836536,,,,,,,,,,,,,,,,,,,,,,,,,,,,,,,,,,,,,,,,,,,,,,,LiTFO,O=S(=O)([O-])C(F)(F)F.[Li+],0.090909091,0.26599741,2.321801718,155.9680291,,,,,,,,,,-10.2879,,33,4.85E-08,-7.314599563
,,8/19/2020,GB,,,doi.org/10.1016/0167-2738(93)90284-A,PEI,[Cu]NCC[Au],[Cu]NCC[Au],,,,,,0.9375,0.805415393,,,,,,,,122659.3413,,2850,43.03836536,,,,,,,,,,,,,,,,,,,,,,,,,,,,,,,,,,,,,,,,,,,,,,,LiTFO,O=S(=O)([O-])C(F)(F)F.[Li+],0.0625,0.194584607,1.547867812,155.9680291,,,,,,,,,,-17.3599,,86,1.61E-05,-4.79440051
,,8/19/2020,GB,,,doi.org/10.1016/0167-2738(93)90284-A,PEI,[Cu]NCC[Au],[Cu]NCC[Au],,,,,,0.9375,0.805415393,,,,,,,,122659.3413,,2850,43.03836536,,,,,,,,,,,,,,,,,,,,,,,,,,,,,,,,,,,,,,,,,,,,,,,LiTFO,O=S(=O)([O-])C(F)(F)F.[Li+],0.0625,0.194584607,1.547867812,155.9680291,,,,,,,,,,-17.3599,,81,1.26E-05,-4.900498914
,,8/19/2020,GB,,,doi.org/10.1016/0167-2738(93)90284-A,PEI,[Cu]NCC[Au],[Cu]NCC[Au],,,,,,0.9375,0.805415393,,,,,,,,122659.3413,,2850,43.03836536,,,,,,,,,,,,,,,,,,,,,,,,,,,,,,,,,,,,,,,,,,,,,,,LiTFO,O=S(=O)([O-])C(F)(F)F.[Li+],0.0625,0.194584607,1.547867812,155.9680291,,,,,,,,,,-17.3599,,76,9.36E-06,-5.028700024
,,8/19/2020,GB,,,doi.org/10.1016/0167-2738(93)90284-A,PEI,[Cu]NCC[Au],[Cu]NCC[Au],,,,,,0.9375,0.805415393,,,,,,,,122659.3413,,2850,43.03836536,,,,,,,,,,,,,,,,,,,,,,,,,,,,,,,,,,,,,,,,,,,,,,,LiTFO,O=S(=O)([O-])C(F)(F)F.[Li+],0.0625,0.194584607,1.547867812,155.9680291,,,,,,,,,,-17.3599,,71,6.46E-06,-5.189799753
,,8/19/2020,GB,,,doi.org/10.1016/0167-2738(93)90284-A,PEI,[Cu]NCC[Au],[Cu]NCC[Au],,,,,,0.9375,0.805415393,,,,,,,,122659.3413,,2850,43.03836536,,,,,,,,,,,,,,,,,,,,,,,,,,,,,,,,,,,,,,,,,,,,,,,LiTFO,O=S(=O)([O-])C(F)(F)F.[Li+],0.0625,0.194584607,1.547867812,155.9680291,,,,,,,,,,-17.3599,,65,4.73E-06,-5.325299569
,,8/19/2020,GB,,,doi.org/10.1016/0167-2738(93)90284-A,PEI,[Cu]NCC[Au],[Cu]NCC[Au],,,,,,0.9375,0.805415393,,,,,,,,122659.3413,,2850,43.03836536,,,,,,,,,,,,,,,,,,,,,,,,,,,,,,,,,,,,,,,,,,,,,,,LiTFO,O=S(=O)([O-])C(F)(F)F.[Li+],0.0625,0.194584607,1.547867812,155.9680291,,,,,,,,,,-17.3599,,60,3.18E-06,-5.49739947
,,8/19/2020,GB,,,doi.org/10.1016/0167-2738(93)90284-A,PEI,[Cu]NCC[Au],[Cu]NCC[Au],,,,,,0.9375,0.805415393,,,,,,,,122659.3413,,2850,43.03836536,,,,,,,,,,,,,,,,,,,,,,,,,,,,,,,,,,,,,,,,,,,,,,,LiTFO,O=S(=O)([O-])C(F)(F)F.[Li+],0.0625,0.194584607,1.547867812,155.9680291,,,,,,,,,,-17.3599,,56,2.21E-06,-5.654900854
,,8/19/2020,GB,,,doi.org/10.1016/0167-2738(93)90284-A,PEI,[Cu]NCC[Au],[Cu]NCC[Au],,,,,,0.9375,0.805415393,,,,,,,,122659.3413,,2850,43.03836536,,,,,,,,,,,,,,,,,,,,,,,,,,,,,,,,,,,,,,,,,,,,,,,LiTFO,O=S(=O)([O-])C(F)(F)F.[Li+],0.0625,0.194584607,1.547867812,155.9680291,,,,,,,,,,-17.3599,,52,1.65E-06,-5.783100773
,,8/19/2020,GB,,,doi.org/10.1016/0167-2738(93)90284-A,PEI,[Cu]NCC[Au],[Cu]NCC[Au],,,,,,0.9375,0.805415393,,,,,,,,122659.3413,,2850,43.03836536,,,,,,,,,,,,,,,,,,,,,,,,,,,,,,,,,,,,,,,,,,,,,,,LiTFO,O=S(=O)([O-])C(F)(F)F.[Li+],0.0625,0.194584607,1.547867812,155.9680291,,,,,,,,,,-17.3599,,45,8.61E-07,-6.06509976
,,8/19/2020,GB,,,doi.org/10.1016/0167-2738(93)90284-A,PMEI,[Cu]N(C)CC[Au],[Cu]N(C)CC[Au],,,,,,0.803921569,0.599968627,,,,,,,,122095.593,,2140,57.05401542,,,,,,,,,,,,,,,,,,,,,,,,,,,,,,,,,,,,,,,,,,,,,,,LiTFO,O=S(=O)([O-])C(F)(F)F.[Li+],0.196078431,0.400031373,4.271496305,155.9680291,,,,,,,,,,23.4318,,119,7.87E-07,-6.103900019
,,8/19/2020,GB,,,doi.org/10.1016/0167-2738(93)90284-A,PMEI,[Cu]N(C)CC[Au],[Cu]N(C)CC[Au],,,,,,0.803921569,0.599968627,,,,,,,,122095.593,,2140,57.05401542,,,,,,,,,,,,,,,,,,,,,,,,,,,,,,,,,,,,,,,,,,,,,,,LiTFO,O=S(=O)([O-])C(F)(F)F.[Li+],0.196078431,0.400031373,4.271496305,155.9680291,,,,,,,,,,23.4318,,114,5.86E-07,-6.232100161
,,8/19/2020,GB,,,doi.org/10.1016/0167-2738(93)90284-A,PMEI,[Cu]N(C)CC[Au],[Cu]N(C)CC[Au],,,,,,0.803921569,0.599968627,,,,,,,,122095.593,,2140,57.05401542,,,,,,,,,,,,,,,,,,,,,,,,,,,,,,,,,,,,,,,,,,,,,,,LiTFO,O=S(=O)([O-])C(F)(F)F.[Li+],0.196078431,0.400031373,4.271496305,155.9680291,,,,,,,,,,23.4318,,110,3.78E-07,-6.422600124
,,8/19/2020,GB,,,doi.org/10.1016/0167-2738(93)90284-A,PMEI,[Cu]N(C)CC[Au],[Cu]N(C)CC[Au],,,,,,0.803921569,0.599968627,,,,,,,,122095.593,,2140,57.05401542,,,,,,,,,,,,,,,,,,,,,,,,,,,,,,,,,,,,,,,,,,,,,,,LiTFO,O=S(=O)([O-])C(F)(F)F.[Li+],0.196078431,0.400031373,4.271496305,155.9680291,,,,,,,,,,23.4318,,103,2.15E-07,-6.668000096
,,8/19/2020,GB,,,doi.org/10.1016/0167-2738(93)90284-A,PMEI,[Cu]N(C)CC[Au],[Cu]N(C)CC[Au],,,,,,0.803921569,0.599968627,,,,,,,,122095.593,,2140,57.05401542,,,,,,,,,,,,,,,,,,,,,,,,,,,,,,,,,,,,,,,,,,,,,,,LiTFO,O=S(=O)([O-])C(F)(F)F.[Li+],0.196078431,0.400031373,4.271496305,155.9680291,,,,,,,,,,23.4318,,101,1.59E-07,-6.799899499
,,8/19/2020,GB,,,doi.org/10.1016/0167-2738(93)90284-A,PMEI,[Cu]N(C)CC[Au],[Cu]N(C)CC[Au],,,,,,0.803921569,0.599968627,,,,,,,,122095.593,,2140,57.05401542,,,,,,,,,,,,,,,,,,,,,,,,,,,,,,,,,,,,,,,,,,,,,,,LiTFO,O=S(=O)([O-])C(F)(F)F.[Li+],0.196078431,0.400031373,4.271496305,155.9680291,,,,,,,,,,23.4318,,95,9.88E-08,-7.005100219
,,8/19/2020,GB,,,doi.org/10.1016/0167-2738(93)90284-A,PMEI,[Cu]N(C)CC[Au],[Cu]N(C)CC[Au],,,,,,0.803921569,0.599968627,,,,,,,,122095.593,,2140,57.05401542,,,,,,,,,,,,,,,,,,,,,,,,,,,,,,,,,,,,,,,,,,,,,,,LiTFO,O=S(=O)([O-])C(F)(F)F.[Li+],0.196078431,0.400031373,4.271496305,155.9680291,,,,,,,,,,23.4318,,90,5.76E-08,-7.239499863
,,8/19/2020,GB,,,doi.org/10.1016/0167-2738(93)90284-A,PMEI,[Cu]N(C)CC[Au],[Cu]N(C)CC[Au],,,,,,0.803921569,0.599968627,,,,,,,,122095.593,,2140,57.05401542,,,,,,,,,,,,,,,,,,,,,,,,,,,,,,,,,,,,,,,,,,,,,,,LiTFO,O=S(=O)([O-])C(F)(F)F.[Li+],0.196078431,0.400031373,4.271496305,155.9680291,,,,,,,,,,23.4318,,85,3.59E-08,-7.444699945
,,8/19/2020,GB,,,doi.org/10.1016/0167-2738(93)90284-A,PMEI,[Cu]N(C)CC[Au],[Cu]N(C)CC[Au],,,,,,0.803921569,0.599968627,,,,,,,,122095.593,,2140,57.05401542,,,,,,,,,,,,,,,,,,,,,,,,,,,,,,,,,,,,,,,,,,,,,,,LiTFO,O=S(=O)([O-])C(F)(F)F.[Li+],0.196078431,0.400031373,4.271496305,155.9680291,,,,,,,,,,23.4318,,80,1.80E-08,-7.745000221
,,8/19/2020,GB,,,doi.org/10.1016/0167-2738(93)90284-A,PMEI,[Cu]N(C)CC[Au],[Cu]N(C)CC[Au],,,,,,0.855072464,0.683369399,,,,,,,,122095.593,,2140,57.05401542,,,,,,,,,,,,,,,,,,,,,,,,,,,,,,,,,,,,,,,,,,,,,,,LiTFO,O=S(=O)([O-])C(F)(F)F.[Li+],0.144927536,0.316630601,2.968327941,155.9680291,,,,,,,,,,4.1158,,119,9.03E-06,-5.044499859
,,8/19/2020,GB,,,doi.org/10.1016/0167-2738(93)90284-A,PMEI,[Cu]N(C)CC[Au],[Cu]N(C)CC[Au],,,,,,0.855072464,0.683369399,,,,,,,,122095.593,,2140,57.05401542,,,,,,,,,,,,,,,,,,,,,,,,,,,,,,,,,,,,,,,,,,,,,,,LiTFO,O=S(=O)([O-])C(F)(F)F.[Li+],0.144927536,0.316630601,2.968327941,155.9680291,,,,,,,,,,4.1158,,114,6.83E-06,-5.16540002
,,8/19/2020,GB,,,doi.org/10.1016/0167-2738(93)90284-A,PMEI,[Cu]N(C)CC[Au],[Cu]N(C)CC[Au],,,,,,0.855072464,0.683369399,,,,,,,,122095.593,,2140,57.05401542,,,,,,,,,,,,,,,,,,,,,,,,,,,,,,,,,,,,,,,,,,,,,,,LiTFO,O=S(=O)([O-])C(F)(F)F.[Li+],0.144927536,0.316630601,2.968327941,155.9680291,,,,,,,,,,4.1158,,110,5.26E-06,-5.27890033
,,8/19/2020,GB,,,doi.org/10.1016/0167-2738(93)90284-A,PMEI,[Cu]N(C)CC[Au],[Cu]N(C)CC[Au],,,,,,0.855072464,0.683369399,,,,,,,,122095.593,,2140,57.05401542,,,,,,,,,,,,,,,,,,,,,,,,,,,,,,,,,,,,,,,,,,,,,,,LiTFO,O=S(=O)([O-])C(F)(F)F.[Li+],0.144927536,0.316630601,2.968327941,155.9680291,,,,,,,,,,4.1158,,105,3.63E-06,-5.440100553
,,8/19/2020,GB,,,doi.org/10.1016/0167-2738(93)90284-A,PMEI,[Cu]N(C)CC[Au],[Cu]N(C)CC[Au],,,,,,0.855072464,0.683369399,,,,,,,,122095.593,,2140,57.05401542,,,,,,,,,,,,,,,,,,,,,,,,,,,,,,,,,,,,,,,,,,,,,,,LiTFO,O=S(=O)([O-])C(F)(F)F.[Li+],0.144927536,0.316630601,2.968327941,155.9680291,,,,,,,,,,4.1158,,100,2.48E-06,-5.604900863
,,8/19/2020,GB,,,doi.org/10.1016/0167-2738(93)90284-A,PMEI,[Cu]N(C)CC[Au],[Cu]N(C)CC[Au],,,,,,0.855072464,0.683369399,,,,,,,,122095.593,,2140,57.05401542,,,,,,,,,,,,,,,,,,,,,,,,,,,,,,,,,,,,,,,,,,,,,,,LiTFO,O=S(=O)([O-])C(F)(F)F.[Li+],0.144927536,0.316630601,2.968327941,155.9680291,,,,,,,,,,4.1158,,95,1.90E-06,-5.722099826
,,8/19/2020,GB,,,doi.org/10.1016/0167-2738(93)90284-A,PMEI,[Cu]N(C)CC[Au],[Cu]N(C)CC[Au],,,,,,0.855072464,0.683369399,,,,,,,,122095.593,,2140,57.05401542,,,,,,,,,,,,,,,,,,,,,,,,,,,,,,,,,,,,,,,,,,,,,,,LiTFO,O=S(=O)([O-])C(F)(F)F.[Li+],0.144927536,0.316630601,2.968327941,155.9680291,,,,,,,,,,4.1158,,90,1.31E-06,-5.883199722
,,8/19/2020,GB,,,doi.org/10.1016/0167-2738(93)90284-A,PMEI,[Cu]N(C)CC[Au],[Cu]N(C)CC[Au],,,,,,0.855072464,0.683369399,,,,,,,,122095.593,,2140,57.05401542,,,,,,,,,,,,,,,,,,,,,,,,,,,,,,,,,,,,,,,,,,,,,,,LiTFO,O=S(=O)([O-])C(F)(F)F.[Li+],0.144927536,0.316630601,2.968327941,155.9680291,,,,,,,,,,4.1158,,85,9.26E-07,-6.0333998
,,8/19/2020,GB,,,doi.org/10.1016/0167-2738(93)90284-A,PMEI,[Cu]N(C)CC[Au],[Cu]N(C)CC[Au],,,,,,0.855072464,0.683369399,,,,,,,,122095.593,,2140,57.05401542,,,,,,,,,,,,,,,,,,,,,,,,,,,,,,,,,,,,,,,,,,,,,,,LiTFO,O=S(=O)([O-])C(F)(F)F.[Li+],0.144927536,0.316630601,2.968327941,155.9680291,,,,,,,,,,4.1158,,79,5.73E-07,-6.242200235
,,8/19/2020,GB,,,doi.org/10.1016/0167-2738(93)90284-A,PMEI,[Cu]N(C)CC[Au],[Cu]N(C)CC[Au],,,,,,0.855072464,0.683369399,,,,,,,,122095.593,,2140,57.05401542,,,,,,,,,,,,,,,,,,,,,,,,,,,,,,,,,,,,,,,,,,,,,,,LiTFO,O=S(=O)([O-])C(F)(F)F.[Li+],0.144927536,0.316630601,2.968327941,155.9680291,,,,,,,,,,4.1158,,75,3.98E-07,-6.399600011
,,8/19/2020,GB,,,doi.org/10.1016/0167-2738(93)90284-A,PMEI,[Cu]N(C)CC[Au],[Cu]N(C)CC[Au],,,,,,0.855072464,0.683369399,,,,,,,,122095.593,,2140,57.05401542,,,,,,,,,,,,,,,,,,,,,,,,,,,,,,,,,,,,,,,,,,,,,,,LiTFO,O=S(=O)([O-])C(F)(F)F.[Li+],0.144927536,0.316630601,2.968327941,155.9680291,,,,,,,,,,4.1158,,70,2.51E-07,-6.601100393
,,8/19/2020,GB,,,doi.org/10.1016/0167-2738(93)90284-A,PMEI,[Cu]N(C)CC[Au],[Cu]N(C)CC[Au],,,,,,0.855072464,0.683369399,,,,,,,,122095.593,,2140,57.05401542,,,,,,,,,,,,,,,,,,,,,,,,,,,,,,,,,,,,,,,,,,,,,,,LiTFO,O=S(=O)([O-])C(F)(F)F.[Li+],0.144927536,0.316630601,2.968327941,155.9680291,,,,,,,,,,4.1158,,65,1.62E-07,-6.791499523
,,8/19/2020,GB,,,doi.org/10.1016/0167-2738(93)90284-A,PMEI,[Cu]N(C)CC[Au],[Cu]N(C)CC[Au],,,,,,0.855072464,0.683369399,,,,,,,,122095.593,,2140,57.05401542,,,,,,,,,,,,,,,,,,,,,,,,,,,,,,,,,,,,,,,,,,,,,,,LiTFO,O=S(=O)([O-])C(F)(F)F.[Li+],0.144927536,0.316630601,2.968327941,155.9680291,,,,,,,,,,4.1158,,60,1.06E-07,-6.974698232
,,8/19/2020,GB,,,doi.org/10.1016/0167-2738(93)90284-A,PMEI,[Cu]N(C)CC[Au],[Cu]N(C)CC[Au],,,,,,0.855072464,0.683369399,,,,,,,,122095.593,,2140,57.05401542,,,,,,,,,,,,,,,,,,,,,,,,,,,,,,,,,,,,,,,,,,,,,,,LiTFO,O=S(=O)([O-])C(F)(F)F.[Li+],0.144927536,0.316630601,2.968327941,155.9680291,,,,,,,,,,4.1158,,56,6.95E-08,-7.157800288
,,8/19/2020,GB,,,doi.org/10.1016/0167-2738(93)90284-A,PMEI,[Cu]N(C)CC[Au],[Cu]N(C)CC[Au],,,,,,0.855072464,0.683369399,,,,,,,,122095.593,,2140,57.05401542,,,,,,,,,,,,,,,,,,,,,,,,,,,,,,,,,,,,,,,,,,,,,,,LiTFO,O=S(=O)([O-])C(F)(F)F.[Li+],0.144927536,0.316630601,2.968327941,155.9680291,,,,,,,,,,4.1158,,51,3.66E-08,-7.43629945
,,8/19/2020,GB,,,doi.org/10.1016/0167-2738(93)90284-A,PMEI,[Cu]N(C)CC[Au],[Cu]N(C)CC[Au],,,,,,0.855072464,0.683369399,,,,,,,,122095.593,,2140,57.05401542,,,,,,,,,,,,,,,,,,,,,,,,,,,,,,,,,,,,,,,,,,,,,,,LiTFO,O=S(=O)([O-])C(F)(F)F.[Li+],0.144927536,0.316630601,2.968327941,155.9680291,,,,,,,,,,4.1158,,45,1.90E-08,-7.721999066
,,8/19/2020,GB,,,doi.org/10.1016/0167-2738(93)90284-A,PMEI,[Cu]N(C)CC[Au],[Cu]N(C)CC[Au],,,,,,0.909090909,0.785318276,,,,,,,,122095.593,,2140,57.05401542,,,,,,,,,,,,,,,,,,,,,,,,,,,,,,,,,,,,,,,,,,,,,,,LiTFO,O=S(=O)([O-])C(F)(F)F.[Li+],0.090909091,0.214681724,1.751313485,155.9680291,,,,,,,,,,-33.8969,,99,1.04E-05,-4.981699036
,,8/19/2020,GB,,,doi.org/10.1016/0167-2738(93)90284-A,PMEI,[Cu]N(C)CC[Au],[Cu]N(C)CC[Au],,,,,,0.909090909,0.785318276,,,,,,,,122095.593,,2140,57.05401542,,,,,,,,,,,,,,,,,,,,,,,,,,,,,,,,,,,,,,,,,,,,,,,LiTFO,O=S(=O)([O-])C(F)(F)F.[Li+],0.090909091,0.214681724,1.751313485,155.9680291,,,,,,,,,,-33.8969,,95,8.38E-06,-5.076900079
,,8/19/2020,GB,,,doi.org/10.1016/0167-2738(93)90284-A,PMEI,[Cu]N(C)CC[Au],[Cu]N(C)CC[Au],,,,,,0.909090909,0.785318276,,,,,,,,122095.593,,2140,57.05401542,,,,,,,,,,,,,,,,,,,,,,,,,,,,,,,,,,,,,,,,,,,,,,,LiTFO,O=S(=O)([O-])C(F)(F)F.[Li+],0.090909091,0.214681724,1.751313485,155.9680291,,,,,,,,,,-33.8969,,89,6.45E-06,-5.190399888
,,8/19/2020,GB,,,doi.org/10.1016/0167-2738(93)90284-A,PMEI,[Cu]N(C)CC[Au],[Cu]N(C)CC[Au],,,,,,0.909090909,0.785318276,,,,,,,,122095.593,,2140,57.05401542,,,,,,,,,,,,,,,,,,,,,,,,,,,,,,,,,,,,,,,,,,,,,,,LiTFO,O=S(=O)([O-])C(F)(F)F.[Li+],0.090909091,0.214681724,1.751313485,155.9680291,,,,,,,,,,-33.8969,,85,4.84E-06,-5.314899879
,,8/19/2020,GB,,,doi.org/10.1016/0167-2738(93)90284-A,PMEI,[Cu]N(C)CC[Au],[Cu]N(C)CC[Au],,,,,,0.909090909,0.785318276,,,,,,,,122095.593,,2140,57.05401542,,,,,,,,,,,,,,,,,,,,,,,,,,,,,,,,,,,,,,,,,,,,,,,LiTFO,O=S(=O)([O-])C(F)(F)F.[Li+],0.090909091,0.214681724,1.751313485,155.9680291,,,,,,,,,,-33.8969,,80,3.73E-06,-5.428399464
,,8/19/2020,GB,,,doi.org/10.1016/0167-2738(93)90284-A,PMEI,[Cu]N(C)CC[Au],[Cu]N(C)CC[Au],,,,,,0.909090909,0.785318276,,,,,,,,122095.593,,2140,57.05401542,,,,,,,,,,,,,,,,,,,,,,,,,,,,,,,,,,,,,,,,,,,,,,,LiTFO,O=S(=O)([O-])C(F)(F)F.[Li+],0.090909091,0.214681724,1.751313485,155.9680291,,,,,,,,,,-33.8969,,75,2.73E-06,-5.563800766
,,8/19/2020,GB,,,doi.org/10.1016/0167-2738(93)90284-A,PMEI,[Cu]N(C)CC[Au],[Cu]N(C)CC[Au],,,,,,0.909090909,0.785318276,,,,,,,,122095.593,,2140,57.05401542,,,,,,,,,,,,,,,,,,,,,,,,,,,,,,,,,,,,,,,,,,,,,,,LiTFO,O=S(=O)([O-])C(F)(F)F.[Li+],0.090909091,0.214681724,1.751313485,155.9680291,,,,,,,,,,-33.8969,,70,2.02E-06,-5.695699087
,,8/19/2020,GB,,,doi.org/10.1016/0167-2738(93)90284-A,PMEI,[Cu]N(C)CC[Au],[Cu]N(C)CC[Au],,,,,,0.909090909,0.785318276,,,,,,,,122095.593,,2140,57.05401542,,,,,,,,,,,,,,,,,,,,,,,,,,,,,,,,,,,,,,,,,,,,,,,LiTFO,O=S(=O)([O-])C(F)(F)F.[Li+],0.090909091,0.214681724,1.751313485,155.9680291,,,,,,,,,,-33.8969,,64,1.53E-06,-5.816499543
,,8/19/2020,GB,,,doi.org/10.1016/0167-2738(93)90284-A,PMEI,[Cu]N(C)CC[Au],[Cu]N(C)CC[Au],,,,,,0.909090909,0.785318276,,,,,,,,122095.593,,2140,57.05401542,,,,,,,,,,,,,,,,,,,,,,,,,,,,,,,,,,,,,,,,,,,,,,,LiTFO,O=S(=O)([O-])C(F)(F)F.[Li+],0.090909091,0.214681724,1.751313485,155.9680291,,,,,,,,,,-33.8969,,60,1.17E-06,-5.933599524
,,8/19/2020,GB,,,doi.org/10.1016/0167-2738(93)90284-A,PMEI,[Cu]N(C)CC[Au],[Cu]N(C)CC[Au],,,,,,0.909090909,0.785318276,,,,,,,,122095.593,,2140,57.05401542,,,,,,,,,,,,,,,,,,,,,,,,,,,,,,,,,,,,,,,,,,,,,,,LiTFO,O=S(=O)([O-])C(F)(F)F.[Li+],0.090909091,0.214681724,1.751313485,155.9680291,,,,,,,,,,-33.8969,,55,8.18E-07,-6.08740016
,,8/19/2020,GB,,,doi.org/10.1016/0167-2738(93)90284-A,PMEI,[Cu]N(C)CC[Au],[Cu]N(C)CC[Au],,,,,,0.909090909,0.785318276,,,,,,,,122095.593,,2140,57.05401542,,,,,,,,,,,,,,,,,,,,,,,,,,,,,,,,,,,,,,,,,,,,,,,LiTFO,O=S(=O)([O-])C(F)(F)F.[Li+],0.090909091,0.214681724,1.751313485,155.9680291,,,,,,,,,,-33.8969,,50,5.60E-07,-6.252199909
,,8/19/2020,GB,,,doi.org/10.1016/0167-2738(93)90284-A,PMEI,[Cu]N(C)CC[Au],[Cu]N(C)CC[Au],,,,,,0.909090909,0.785318276,,,,,,,,122095.593,,2140,57.05401542,,,,,,,,,,,,,,,,,,,,,,,,,,,,,,,,,,,,,,,,,,,,,,,LiTFO,O=S(=O)([O-])C(F)(F)F.[Li+],0.090909091,0.214681724,1.751313485,155.9680291,,,,,,,,,,-33.8969,,44,3.49E-07,-6.457300275
,,8/19/2020,GB,,,doi.org/10.1016/0167-2738(93)90284-A,PMEI,[Cu]N(C)CC[Au],[Cu]N(C)CC[Au],,,,,,0.909090909,0.785318276,,,,,,,,122095.593,,2140,57.05401542,,,,,,,,,,,,,,,,,,,,,,,,,,,,,,,,,,,,,,,,,,,,,,,LiTFO,O=S(=O)([O-])C(F)(F)F.[Li+],0.090909091,0.214681724,1.751313485,155.9680291,,,,,,,,,,-33.8969,,40,2.39E-07,-6.622100279
,,8/19/2020,GB,,,doi.org/10.1016/0167-2738(93)90284-A,PMEI,[Cu]N(C)CC[Au],[Cu]N(C)CC[Au],,,,,,0.909090909,0.785318276,,,,,,,,122095.593,,2140,57.05401542,,,,,,,,,,,,,,,,,,,,,,,,,,,,,,,,,,,,,,,,,,,,,,,LiTFO,O=S(=O)([O-])C(F)(F)F.[Li+],0.090909091,0.214681724,1.751313485,155.9680291,,,,,,,,,,-33.8969,,35,1.46E-07,-6.834500456
,,8/19/2020,GB,,,doi.org/10.1016/0167-2738(93)90284-A,PMEI,[Cu]N(C)CC[Au],[Cu]N(C)CC[Au],,,,,,0.941176471,0.854076236,,,,,,,,122095.593,,2140,57.05401542,,,,,,,,,,,,,,,,,,,,,,,,,,,,,,,,,,,,,,,,,,,,,,,LiTFO,O=S(=O)([O-])C(F)(F)F.[Li+],0.058823529,0.145923764,1.094570928,155.9680291,,,,,,,,,,-42.07,,100,6.96E-06,-5.157699744
,,8/19/2020,GB,,,doi.org/10.1016/0167-2738(93)90284-A,PMEI,[Cu]N(C)CC[Au],[Cu]N(C)CC[Au],,,,,,0.941176471,0.854076236,,,,,,,,122095.593,,2140,57.05401542,,,,,,,,,,,,,,,,,,,,,,,,,,,,,,,,,,,,,,,,,,,,,,,LiTFO,O=S(=O)([O-])C(F)(F)F.[Li+],0.058823529,0.145923764,1.094570928,155.9680291,,,,,,,,,,-42.07,,95,5.49E-06,-5.260199889
