Repository: zjurillpolymer/SPE_prediction

# SPE Prediction

Polymer electrolyte conductivity prediction using graph neural networks.

## Data

Data from [ChemPropPred](https://github.com/learningmatter-mit/Chem-prop-pred) — polymer electrolyte conductivity measurements including SMILES, conductivity (log S/cm), molecular weight, salt concentration, and temperature.

- `data/clean_train_data.csv` — cleaned training data
- `data/PolymerElectrolyteData.csv` — full raw dataset
- `data/PolyInfo_8salts.csv` / `data/polyinfo_5salts_4conc.csv` — PolyInfo polymer database with salt additives

File: data/PolymerElectrolyteData.csv (part 141 of 154)
Notes,Compound Notebook Name,Date Copied to Master Database,Data Recorded By,Seshadri Group,Oyaizu Group,DOI,Solvent 1 (S1),S1 SMILES,S1 SMILES 1,S1 SMILES 2,S1 SMILES 3,S1 Big SMILES,S1 End Group 1,S1 End Group 2,S1 Mol %,S1 Weight %,S1 SMILES 1 Mol %,S1 SMILES 2 Mol %,S1 SMILES 3 Mol %,S1 Molar Ratio,S1 Weight Ratio,S1 Mw,S1 Mn,S1 Mn or Mw,S1 Mw/Mn,S1 DOP,S1 Molar Mass (g/mol),S1 Type,S1 Block Mol Weight,Solvent 2 (S2),S2 SMILES,S2 SMILES 1,S2 SMILES 2,S2 Mol %,S2 Weight %,S2 SMILES 1 Mol %,S2 SMILES 2 Mol %,S2 Molar Ratio,S2 Weight Ratio,S2 Mw,S2 Mn,S2 Mn or Mw,S2 Mw/Mn,S2 DOP,S2 Molar Mass (g/mol),S2 Type,Solvent 3 (S3),S3 SMILES,S3 SMILES 1,S3 Mol %,S3 Weight %,S3 Molar Ratio,S3 Weight Ratio,S3 Mw,S3 Mn,S3 Mn or Mw,S3 Mw/Mn,S3 DOP,S3 Molar Mass (g/mol),S3 Type,Solvent 4 (S4),S4 SMILES,S4 Mol %,S4 Weight %,S4 Molar Ratio,S4 Weight Ratio,S4 Mw,S4 Mn,S4 Mn or Mw,S4 Mw/Mn,S4 DOP,S4 Molar Mass (g/mol),S4 Type,Salt 1,Salt1 SMILES,Salt1 Mol %,Salt1 Weight %,Salt1 Molality (mol salt/kg polymer),Salt1 Molar Mass (g/mol),Salt 2,Salt2 SMILES,Salt2 Mol %,Salt2 Weight %,Salt2 Molality (mol salt/kg polymer),Salt2 Molar Mass (g/mol),Inorganic Material 1 (IM1),IM1 Weight %,IM1 Particle Size (nm),Tg (oC),Heating Rate (K/min),Temperature (oC),Conductivity (S/cm),log Conductivity (S/cm)
,,8/19/2020,GB,,,doi.org/10.1016/0167-2738(93)90284-A,PMEI,[Cu]N(C)CC[Au],[Cu]N(C)CC[Au],,,,,,0.941176471,0.854076236,,,,,,,,122095.593,,2140,57.05401542,,,,,,,,,,,,,,,,,,,,,,,,,,,,,,,,,,,,,,,,,,,,,,,LiTFO,O=S(=O)([O-])C(F)(F)F.[Li+],0.058823529,0.145923764,1.094570928,155.9680291,,,,,,,,,,-42.07,,89,3.99E-06,-5.399300393
,,8/19/2020,GB,,,doi.org/10.1016/0167-2738(93)90284-A,PMEI,[Cu]N(C)CC[Au],[Cu]N(C)CC[Au],,,,,,0.941176471,0.854076236,,,,,,,,122095.593,,2140,57.05401542,,,,,,,,,,,,,,,,,,,,,,,,,,,,,,,,,,,,,,,,,,,,,,,LiTFO,O=S(=O)([O-])C(F)(F)F.[Li+],0.058823529,0.145923764,1.094570928,155.9680291,,,,,,,,,,-42.07,,85,3.34E-06,-5.476200225
,,8/19/2020,GB,,,doi.org/10.1016/0167-2738(93)90284-A,PMEI,[Cu]N(C)CC[Au],[Cu]N(C)CC[Au],,,,,,0.941176471,0.854076236,,,,,,,,122095.593,,2140,57.05401542,,,,,,,,,,,,,,,,,,,,,,,,,,,,,,,,,,,,,,,,,,,,,,,LiTFO,O=S(=O)([O-])C(F)(F)F.[Li+],0.058823529,0.145923764,1.094570928,155.9680291,,,,,,,,,,-42.07,,80,2.78E-06,-5.556699454
,,8/19/2020,GB,,,doi.org/10.1016/0167-2738(93)90284-A,PMEI,[Cu]N(C)CC[Au],[Cu]N(C)CC[Au],,,,,,0.941176471,0.854076236,,,,,,,,122095.593,,2140,57.05401542,,,,,,,,,,,,,,,,,,,,,,,,,,,,,,,,,,,,,,,,,,,,,,,LiTFO,O=S(=O)([O-])C(F)(F)F.[Li+],0.058823529,0.145923764,1.094570928,155.9680291,,,,,,,,,,-42.07,,75,2.14E-06,-5.670199542
,,8/19/2020,GB,,,doi.org/10.1016/0167-2738(93)90284-A,PMEI,[Cu]N(C)CC[Au],[Cu]N(C)CC[Au],,,,,,0.941176471,0.854076236,,,,,,,,122095.593,,2140,57.05401542,,,,,,,,,,,,,,,,,,,,,,,,,,,,,,,,,,,,,,,,,,,,,,,LiTFO,O=S(=O)([O-])C(F)(F)F.[Li+],0.058823529,0.145923764,1.094570928,155.9680291,,,,,,,,,,-42.07,,70,1.70E-06,-5.768999619
,,8/19/2020,GB,,,doi.org/10.1016/0167-2738(93)90284-A,PMEI,[Cu]N(C)CC[Au],[Cu]N(C)CC[Au],,,,,,0.941176471,0.854076236,,,,,,,,122095.593,,2140,57.05401542,,,,,,,,,,,,,,,,,,,,,,,,,,,,,,,,,,,,,,,,,,,,,,,LiTFO,O=S(=O)([O-])C(F)(F)F.[Li+],0.058823529,0.145923764,1.094570928,155.9680291,,,,,,,,,,-42.07,,65,1.31E-06,-5.882400621
,,8/19/2020,GB,,,doi.org/10.1016/0167-2738(93)90284-A,PMEI,[Cu]N(C)CC[Au],[Cu]N(C)CC[Au],,,,,,0.941176471,0.854076236,,,,,,,,122095.593,,2140,57.05401542,,,,,,,,,,,,,,,,,,,,,,,,,,,,,,,,,,,,,,,,,,,,,,,LiTFO,O=S(=O)([O-])C(F)(F)F.[Li+],0.058823529,0.145923764,1.094570928,155.9680291,,,,,,,,,,-42.07,,60,1.05E-06,-5.9776005
,,8/19/2020,GB,,,doi.org/10.1016/0167-2738(93)90284-A,PMEI,[Cu]N(C)CC[Au],[Cu]N(C)CC[Au],,,,,,0.941176471,0.854076236,,,,,,,,122095.593,,2140,57.05401542,,,,,,,,,,,,,,,,,,,,,,,,,,,,,,,,,,,,,,,,,,,,,,,LiTFO,O=S(=O)([O-])C(F)(F)F.[Li+],0.058823529,0.145923764,1.094570928,155.9680291,,,,,,,,,,-42.07,,55,8.04E-07,-6.094800132
,,8/19/2020,GB,,,doi.org/10.1016/0167-2738(93)90284-A,PMEI,[Cu]N(C)CC[Au],[Cu]N(C)CC[Au],,,,,,0.941176471,0.854076236,,,,,,,,122095.593,,2140,57.05401542,,,,,,,,,,,,,,,,,,,,,,,,,,,,,,,,,,,,,,,,,,,,,,,LiTFO,O=S(=O)([O-])C(F)(F)F.[Li+],0.058823529,0.145923764,1.094570928,155.9680291,,,,,,,,,,-42.07,,52,6.19E-07,-6.20830023
,,8/19/2020,GB,,,doi.org/10.1016/0167-2738(93)90284-A,PMEI,[Cu]N(C)CC[Au],[Cu]N(C)CC[Au],,,,,,0.941176471,0.854076236,,,,,,,,122095.593,,2140,57.05401542,,,,,,,,,,,,,,,,,,,,,,,,,,,,,,,,,,,,,,,,,,,,,,,LiTFO,O=S(=O)([O-])C(F)(F)F.[Li+],0.058823529,0.145923764,1.094570928,155.9680291,,,,,,,,,,-42.07,,45,4.03E-07,-6.395000037
,,8/19/2020,GB,,,doi.org/10.1016/0167-2738(93)90284-A,PMEI,[Cu]N(C)CC[Au],[Cu]N(C)CC[Au],,,,,,0.941176471,0.854076236,,,,,,,,122095.593,,2140,57.05401542,,,,,,,,,,,,,,,,,,,,,,,,,,,,,,,,,,,,,,,,,,,,,,,LiTFO,O=S(=O)([O-])C(F)(F)F.[Li+],0.058823529,0.145923764,1.094570928,155.9680291,,,,,,,,,,-42.07,,40,2.80E-07,-6.552400144
,,8/19/2020,GB,,,doi.org/10.1016/0167-2738(93)90284-A,PMEI,[Cu]N(C)CC[Au],[Cu]N(C)CC[Au],,,,,,0.941176471,0.854076236,,,,,,,,122095.593,,2140,57.05401542,,,,,,,,,,,,,,,,,,,,,,,,,,,,,,,,,,,,,,,,,,,,,,,LiTFO,O=S(=O)([O-])C(F)(F)F.[Li+],0.058823529,0.145923764,1.094570928,155.9680291,,,,,,,,,,-42.07,,35,1.79E-07,-6.746499649
,,8/19/2020,GB,,,doi.org/10.1016/0167-2738(93)90284-A,PEI,[Cu]NCC[Au],[Cu]NCC[Au],,,,,,0.9375,0.805415393,,,,,,,,122659.3413,,2850,43.03836536,,,,,,,,,,,,,,,,,,,,,,,,,,,,,,,,,,,,,,,,,,,,,,,LiTFO,O=S(=O)([O-])C(F)(F)F.[Li+],0.0625,0.194584607,1.547867812,155.9680291,,,,,,,,,,-17.3599,,62.6401,4.62E-06,-5.334899531
,,8/19/2020,GB,,,doi.org/10.1016/0167-2738(93)90284-A,PEI,[Cu]NCC[Au],[Cu]NCC[Au],,,,,,0.909090909,0.73400259,,,,,,,,122659.3413,,2850,43.03836536,,,,,,,,,,,,,,,,,,,,,,,,,,,,,,,,,,,,,,,,,,,,,,,LiTFO,O=S(=O)([O-])C(F)(F)F.[Li+],0.090909091,0.26599741,2.321801718,155.9680291,,,,,,,,,,-10.2879,,69.7121,2.62E-06,-5.582299179
,,8/19/2020,GB,,,doi.org/10.1016/0167-2738(93)90284-A,PEI,[Cu]NCC[Au],[Cu]NCC[Au],,,,,,0.857142857,0.623445923,,,,,,,,122659.3413,,2850,43.03836536,,,,,,,,,,,,,,,,,,,,,,,,,,,,,,,,,,,,,,,,,,,,,,,LiTFO,O=S(=O)([O-])C(F)(F)F.[Li+],0.142857143,0.376554077,3.86966953,155.9680291,,,,,,,,,,11.7327,,91.7327,1.58E-06,-5.800700193
,,8/19/2020,GB,,,doi.org/10.1016/0167-2738(93)90284-A,PEI,[Cu]NCC[Au],[Cu]NCC[Au],,,,,,0.8,0.52466378,,,,,,,,122659.3413,,2850,43.03836536,,,,,,,,,,,,,,,,,,,,,,,,,,,,,,,,,,,,,,,,,,,,,,,LiTFO,O=S(=O)([O-])C(F)(F)F.[Li+],0.2,0.47533622,5.804504295,155.9680291,,,,,,,,,,25.0336,,105.0336,6.05E-07,-6.218099645
,,8/19/2020,GB,,,doi.org/10.1016/0167-2738(93)90284-A,PEI,[Cu]NCC[Au],[Cu]NCC[Au],,,,,,0.9375,0.859003491,,,,,,,,122659.3413,,2850,43.03836536,,,,,,,,,,,,,,,,,,,,,,,,,,,,,,,,,,,,,,,,,,,,,,,LiClO4,[Li+].[O-][Cl+3]([O-])([O-])[O-],0.0625,0.140996509,1.547867812,105.9645157,,,,,,,,,,-15.4128,,64.5872,3.87E-06,-5.412300257
,,8/19/2020,GB,,,doi.org/10.1016/0167-2738(93)90284-A,PEI,[Cu]NCC[Au],[Cu]NCC[Au],,,,,,0.909090909,0.802433341,,,,,,,,122659.3413,,2850,43.03836536,,,,,,,,,,,,,,,,,,,,,,,,,,,,,,,,,,,,,,,,,,,,,,,LiClO4,[Li+].[O-][Cl+3]([O-])([O-])[O-],0.090909091,0.197566659,2.321801718,105.9645157,,,,,,,,,,-0.3014,,79.6986,3.00E-06,-5.523400212
,,8/19/2020,GB,,,doi.org/10.1016/0167-2738(93)90284-A,PEI,[Cu]NCC[Au],[Cu]NCC[Au],,,,,,0.857142857,0.709044329,,,,,,,,122659.3413,,2850,43.03836536,,,,,,,,,,,,,,,,,,,,,,,,,,,,,,,,,,,,,,,,,,,,,,,LiClO4,[Li+].[O-][Cl+3]([O-])([O-])[O-],0.142857143,0.290955671,3.86966953,105.9645157,,,,,,,,,,24.9386,,104.9386,1.27E-06,-5.896500734
,,8/19/2020,GB,,,doi.org/10.1016/0167-2738(93)90284-A,PEI,[Cu]NCC[Au],[Cu]NCC[Au],,,,,,0.8,0.618994368,,,,,,,,122659.3413,,2850,43.03836536,,,,,,,,,,,,,,,,,,,,,,,,,,,,,,,,,,,,,,,,,,,,,,,LiClO4,[Li+].[O-][Cl+3]([O-])([O-])[O-],0.2,0.381005632,5.804504295,105.9645157,,,,,,,,,,43.4899,,123.4899,3.07E-07,-6.512799385
,,8/19/2020,GB,,,doi.org/10.1016/0167-2738(93)90284-A,PMEI,[Cu]N(C)CC[Au],[Cu]N(C)CC[Au],,,,,,0.909090909,0.785318276,,,,,,,,122095.593,,2140,57.05401542,,,,,,,,,,,,,,,,,,,,,,,,,,,,,,,,,,,,,,,,,,,,,,,LiTFO,O=S(=O)([O-])C(F)(F)F.[Li+],0.090909091,0.214681724,1.751313485,155.9680291,,,,,,,,,,-33.8969,,46.1031,4.37E-07,-6.359700468
,,8/19/2020,GB,,,doi.org/10.1016/0167-2738(93)90284-A,PMEI,[Cu]N(C)CC[Au],[Cu]N(C)CC[Au],,,,,,0.857142857,0.686994792,,,,,,,,122095.593,,2140,57.05401542,,,,,,,,,,,,,,,,,,,,,,,,,,,,,,,,,,,,,,,,,,,,,,,LiTFO,O=S(=O)([O-])C(F)(F)F.[Li+],0.142857143,0.313005208,2.918855809,155.9680291,,,,,,,,,,4.1158,,84.1158,1.04E-06,-5.984900228
,,8/19/2020,GB,,,doi.org/10.1016/0167-2738(93)90284-A,PMEI,[Cu]N(C)CC[Au],[Cu]N(C)CC[Au],,,,,,0.8,0.594027882,,,,,,,,122095.593,,2140,57.05401542,,,,,,,,,,,,,,,,,,,,,,,,,,,,,,,,,,,,,,,,,,,,,,,LiTFO,O=S(=O)([O-])C(F)(F)F.[Li+],0.2,0.405972118,4.378283713,155.9680291,,,,,,,,,,23.4318,,103.4318,2.80E-07,-6.553400707
,,8/19/2020,GB,,,doi.org/10.1016/0167-2738(93)90284-A,PMEI,[Cu]N(C)CC[Au],[Cu]N(C)CC[Au],,,,,,0.909090909,0.843364694,,,,,,,,122095.593,,2140,57.05401542,,,,,,,,,,,,,,,,,,,,,,,,,,,,,,,,,,,,,,,,,,,,,,,LiClO4,[Li+].[O-][Cl+3]([O-])([O-])[O-],0.090909091,0.156635306,1.751313485,105.9645157,,,,,,,,,,-20.3544,,59.6456,3.64E-08,-7.439299689
,,8/19/2020,GB,,,doi.org/10.1016/0167-2738(93)90284-A,PMEI,[Cu]N(C)CC[Au],[Cu]N(C)CC[Au],,,,,,0.857142857,0.76362434,,,,,,,,122095.593,,2140,57.05401542,,,,,,,,,,,,,,,,,,,,,,,,,,,,,,,,,,,,,,,,,,,,,,,LiClO4,[Li+].[O-][Cl+3]([O-])([O-])[O-],0.142857143,0.23637566,2.918855809,105.9645157,,,,,,,,,,23.9256,,103.9256,7.89E-07,-6.102800267
,,8/19/2020,GB,,,doi.org/10.1016/0167-2738(88)90305-0,PEO,[Cu]OCC[Au],[Cu]OCC[Au],,,,,,0.991316599,0.9699,,,,,,,,899435.7063,,20431.32804,44.02238095,,,,,,,,,,,,,,,,,,,,,,,,,,,,,,,,,,,,,,,,,,,,,,,LiTFO,O=S(=O)([O-])C(F)(F)F.[Li+],0.008683401,0.0301,0.198923961,155.9680291,,,,,,,,,,,,125,0.0183,-1.73754891
,,8/19/2020,GB,,,doi.org/10.1016/0167-2738(88)90305-0,PEO,[Cu]OCC[Au],[Cu]OCC[Au],,,,,,0.973229741,0.9112,,,,,,,,899435.7063,,20431.32804,44.02238095,,,,,,,,,,,,,,,,,,,,,,,,,,,,,,,,,,,,,,,,,,,,,,,LiTFO,O=S(=O)([O-])C(F)(F)F.[Li+],0.026770259,0.0888,0.624664489,155.9680291,,,,,,,,,,,,125,0.00265,-2.576754126
,,8/19/2020,GB,,,doi.org/10.1016/0167-2738(88)90305-0,PEO,[Cu]OCC[Au],[Cu]OCC[Au],,,,,,0.953085035,0.8515,,,,,,,,899435.7063,,20431.32804,44.02238095,,,,,,,,,,,,,,,,,,,,,,,,,,,,,,,,,,,,,,,,,,,,,,,LiTFO,O=S(=O)([O-])C(F)(F)F.[Li+],0.046914965,0.1485,1.117865015,155.9680291,,,,,,,,,,,,125,0.0274,-1.562249437
,,8/19/2020,GB,,,doi.org/10.1016/0167-2738(88)90305-0,PEO,[Cu]OCC[Au],[Cu]OCC[Au],,,,,,0.923980817,0.7743,,,,,,,,899435.7063,,20431.32804,44.02238095,,,,,,,,,,,,,,,,,,,,,,,,,,,,,,,,,,,,,,,,,,,,,,,LiTFO,O=S(=O)([O-])C(F)(F)F.[Li+],0.076019183,0.2257,1.868400019,155.9680291,,,,,,,,,,,,125,0.0195,-1.709965389
,,8/19/2020,GB,,,doi.org/10.1016/0167-2738(88)90305-0,PEO,[Cu]OCC[Au],[Cu]OCC[Au],,,,,,0.888114582,0.6914,,,,,,,,899435.7063,,20431.32804,44.02238095,,,,,,,,,,,,,,,,,,,,,,,,,,,,,,,,,,,,,,,,,,,,,,,LiTFO,O=S(=O)([O-])C(F)(F)F.[Li+],0.111885418,0.3086,2.860975309,155.9680291,,,,,,,,,,,,125,0.00233,-2.632644079
,,8/19/2020,GB,,,doi.org/10.1016/0167-2738(88)90305-0,PEO,[Cu]OCC[Au],[Cu]OCC[Au],,,,,,0.875219365,0.6644,,,,,,,,899435.7063,,20431.32804,44.02238095,,,,,,,,,,,,,,,,,,,,,,,,,,,,,,,,,,,,,,,,,,,,,,,LiTFO,O=S(=O)([O-])C(F)(F)F.[Li+],0.124780635,0.3356,3.237724499,155.9680291,,,,,,,,,,,,125,0.00121,-2.91721463
,,8/19/2020,GB,,,doi.org/10.1016/0167-2738(88)90305-0,PEO,[Cu]OCC[Au],[Cu]OCC[Au],,,,,,0.858900689,0.6321,,,,,,,,899435.7063,,20431.32804,44.02238095,,,,,,,,,,,,,,,,,,,,,,,,,,,,,,,,,,,,,,,,,,,,,,,LiTFO,O=S(=O)([O-])C(F)(F)F.[Li+],0.141099311,0.3679,3.730710596,155.9680291,,,,,,,,,,,,125,0.000731,-3.136082623
,,8/19/2020,GB,,,doi.org/10.1016/0167-2738(88)90305-0,PEO,[Cu]OCC[Au],[Cu]OCC[Au],,,,,,0.837152537,0.592,,,,,,,,899435.7063,,20431.32804,44.02238095,,,,,,,,,,,,,,,,,,,,,,,,,,,,,,,,,,,,,,,,,,,,,,,LiTFO,O=S(=O)([O-])C(F)(F)F.[Li+],0.162847463,0.408,4.417596239,155.9680291,,,,,,,,,,,,125,0.000507,-3.294992041
,,8/19/2020,GB,,,doi.org/10.1016/0167-2738(88)90305-0,PEO,[Cu]OCC[Au],[Cu]OCC[Au],,,,,,0.802941348,0.5349,,,,,,,,899435.7063,,20431.32804,44.02238095,,,,,,,,,,,,,,,,,,,,,,,,,,,,,,,,,,,,,,,,,,,,,,,LiTFO,O=S(=O)([O-])C(F)(F)F.[Li+],0.197058652,0.4651,5.573414008,155.9680291,,,,,,,,,,,,125,0.000406,-3.391473966
,,8/19/2020,GB,,,doi.org/10.1016/0167-2738(88)90305-0,PEO,[Cu]OCC[Au],[Cu]OCC[Au],,,,,,0.991434506,0.9703,,,,,,,,899435.7063,,20431.32804,44.02238095,,,,,,,,,,,,,,,,,,,,,,,,,,,,,,,,,,,,,,,,,,,,,,,LiTFO,O=S(=O)([O-])C(F)(F)F.[Li+],0.008565494,0.0297,0.196199538,155.9680291,,,,,,,,,,,,85,0.00301,-2.521433504
,,8/19/2020,GB,,,doi.org/10.1016/0167-2738(88)90305-0,PEO,[Cu]OCC[Au],[Cu]OCC[Au],,,,,,0.973744293,0.9128,,,,,,,,899435.7063,,20431.32804,44.02238095,,,,,,,,,,,,,,,,,,,,,,,,,,,,,,,,,,,,,,,,,,,,,,,LiTFO,O=S(=O)([O-])C(F)(F)F.[Li+],0.026255707,0.0872,0.61233406,155.9680291,,,,,,,,,,,,85,0.00017,-3.769551079
,,8/19/2020,GB,,,doi.org/10.1016/0167-2738(88)90305-0,PEO,[Cu]OCC[Au],[Cu]OCC[Au],,,,,,0.95400252,0.8541,,,,,,,,899435.7063,,20431.32804,44.02238095,,,,,,,,,,,,,,,,,,,,,,,,,,,,,,,,,,,,,,,,,,,,,,,LiTFO,O=S(=O)([O-])C(F)(F)F.[Li+],0.04599748,0.1459,1.09494961,155.9680291,,,,,,,,,,,,85,0.0017,-2.769551079
,,8/19/2020,GB,,,doi.org/10.1016/0167-2738(88)90305-0,PEO,[Cu]OCC[Au],[Cu]OCC[Au],,,,,,0.923215914,0.7724,,,,,,,,899435.7063,,20431.32804,44.02238095,,,,,,,,,,,,,,,,,,,,,,,,,,,,,,,,,,,,,,,,,,,,,,,LiTFO,O=S(=O)([O-])C(F)(F)F.[Li+],0.076784086,0.2276,1.888763388,155.9680291,,,,,,,,,,,,85,0.00212,-2.673664139
,,8/19/2020,GB,,,doi.org/10.1016/0167-2738(88)90305-0,PEO,[Cu]OCC[Au],[Cu]OCC[Au],,,,,,0.888486876,0.6922,,,,,,,,899435.7063,,20431.32804,44.02238095,,,,,,,,,,,,,,,,,,,,,,,,,,,,,,,,,,,,,,,,,,,,,,,LiTFO,O=S(=O)([O-])C(F)(F)F.[Li+],0.111513124,0.3078,2.850260693,155.9680291,,,,,,,,,,,,85,0.000336,-3.473660723
,,8/19/2020,GB,,,doi.org/10.1016/0167-2738(88)90305-0,PEO,[Cu]OCC[Au],[Cu]OCC[Au],,,,,,0.875317305,0.6646,,,,,,,,899435.7063,,20431.32804,44.02238095,,,,,,,,,,,,,,,,,,,,,,,,,,,,,,,,,,,,,,,,,,,,,,,LiTFO,O=S(=O)([O-])C(F)(F)F.[Li+],0.124682695,0.3354,3.234821228,155.9680291,,,,,,,,,,,,85,0.000173,-3.761953897
,,8/19/2020,GB,,,doi.org/10.1016/0167-2738(88)90305-0,PEO,[Cu]OCC[Au],[Cu]OCC[Au],,,,,,0.859473326,0.6332,,,,,,,,899435.7063,,20431.32804,44.02238095,,,,,,,,,,,,,,,,,,,,,,,,,,,,,,,,,,,,,,,,,,,,,,,LiTFO,O=S(=O)([O-])C(F)(F)F.[Li+],0.140526674,0.3668,3.713094343,155.9680291,,,,,,,,,,,,85,7.45E-05,-4.127843727
,,8/19/2020,GB,,,doi.org/10.1016/0167-2738(88)90305-0,PEO,[Cu]OCC[Au],[Cu]OCC[Au],,,,,,0.838054147,0.5936,,,,,,,,899435.7063,,20431.32804,44.02238095,,,,,,,,,,,,,,,,,,,,,,,,,,,,,,,,,,,,,,,,,,,,,,,LiTFO,O=S(=O)([O-])C(F)(F)F.[Li+],0.161945853,0.4064,4.388411759,155.9680291,,,,,,,,,,,,85,3.74E-05,-4.427128398
,,8/19/2020,GB,,,doi.org/10.1016/0167-2738(88)90305-0,PEO,[Cu]OCC[Au],[Cu]OCC[Au],,,,,,0.802686836,0.5345,,,,,,,,899435.7063,,20431.32804,44.02238095,,,,,,,,,,,,,,,,,,,,,,,,,,,,,,,,,,,,,,,,,,,,,,,LiTFO,O=S(=O)([O-])C(F)(F)F.[Li+],0.197313164,0.4655,5.582381835,155.9680291,,,,,,,,,,,,85,2.49E-05,-4.603800653
High purity PEO developed by researchers,,8/19/2020,GB,,,doi.org/10.1016/0167-2738(88)90305-0,PEO,[Cu]OCC[Au],[Cu]OCC[Au],,,,,,0.991787814,0.9715,,,,,,,,999373.007,,22701.4756,44.02238095,,,,,,,,,,,,,,,,,,,,,,,,,,,,,,,,,,,,,,,,,,,,,,,LiTFO,O=S(=O)([O-])C(F)(F)F.[Li+],0.008212186,0.0285,0.18803973,155.9680291,,,,,,,,,,,,125,0.00078,-3.107905397
High purity PEO developed by researchers,,8/19/2020,GB,,,doi.org/10.1016/0167-2738(88)90305-0,PEO,[Cu]OCC[Au],[Cu]OCC[Au],,,,,,0.973100906,0.9108,,,,,,,,999373.007,,22701.4756,44.02238095,,,,,,,,,,,,,,,,,,,,,,,,,,,,,,,,,,,,,,,,,,,,,,,LiTFO,O=S(=O)([O-])C(F)(F)F.[Li+],0.026899094,0.0892,0.627753865,155.9680291,,,,,,,,,,,,125,0.0038,-2.420216403
High purity PEO developed by researchers,,8/19/2020,GB,,,doi.org/10.1016/0167-2738(88)90305-0,PEO,[Cu]OCC[Au],[Cu]OCC[Au],,,,,,0.953614821,0.853,,,,,,,,999373.007,,22701.4756,44.02238095,,,,,,,,,,,,,,,,,,,,,,,,,,,,,,,,,,,,,,,,,,,,,,,LiTFO,O=S(=O)([O-])C(F)(F)F.[Li+],0.046385179,0.147,1.10462754,155.9680291,,,,,,,,,,,,125,0.00491,-2.308918508
High purity PEO developed by researchers,,8/19/2020,GB,,,doi.org/10.1016/0167-2738(88)90305-0,PEO,[Cu]OCC[Au],[Cu]OCC[Au],,,,,,0.923336854,0.7727,,,,,,,,999373.007,,22701.4756,44.02238095,,,,,,,,,,,,,,,,,,,,,,,,,,,,,,,,,,,,,,,,,,,,,,,LiTFO,O=S(=O)([O-])C(F)(F)F.[Li+],0.076663146,0.2273,1.885541462,155.9680291,,,,,,,,,,,,125,0.00351,-2.454692884
High purity PEO developed by researchers,,8/19/2020,GB,,,doi.org/10.1016/0167-2738(88)90305-0,PEO,[Cu]OCC[Au],[Cu]OCC[Au],,,,,,0.890478596,0.6965,,,,,,,,999373.007,,22701.4756,44.02238095,,,,,,,,,,,,,,,,,,,,,,,,,,,,,,,,,,,,,,,,,,,,,,,LiTFO,O=S(=O)([O-])C(F)(F)F.[Li+],0.109521404,0.3035,2.793091337,155.9680291,,,,,,,,,,,,125,0.00225,-2.647817482
High purity PEO developed by researchers,,8/19/2020,GB,,,doi.org/10.1016/0167-2738(88)90305-0,PEO,[Cu]OCC[Au],[Cu]OCC[Au],,,,,,0.991493434,0.9705,,,,,,,,999373.007,,22701.4756,44.02238095,,,,,,,,,,,,,,,,,,,,,,,,,,,,,,,,,,,,,,,,,,,,,,,LiTFO,O=S(=O)([O-])C(F)(F)F.[Li+],0.008506566,0.0295,0.194838169,155.9680291,,,,,,,,,,,,85,0.000282,-3.549750892
High purity PEO developed by researchers,,8/19/2020,GB,,,doi.org/10.1016/0167-2738(88)90305-0,PEO,[Cu]OCC[Au],[Cu]OCC[Au],,,,,,0.973390674,0.9117,,,,,,,,999373.007,,22701.4756,44.02238095,,,,,,,,,,,,,,,,,,,,,,,,,,,,,,,,,,,,,,,,,,,,,,,LiTFO,O=S(=O)([O-])C(F)(F)F.[Li+],0.026609326,0.0883,0.620806581,155.9680291,,,,,,,,,,,,85,0.000691,-3.160521953
High purity PEO developed by researchers,,8/19/2020,GB,,,doi.org/10.1016/0167-2738(88)90305-0,PEO,[Cu]OCC[Au],[Cu]OCC[Au],,,,,,0.953191094,0.8518,,,,,,,,999373.007,,22701.4756,44.02238095,,,,,,,,,,,,,,,,,,,,,,,,,,,,,,,,,,,,,,,,,,,,,,,LiTFO,O=S(=O)([O-])C(F)(F)F.[Li+],0.046808906,0.1482,1.11521379,155.9680291,,,,,,,,,,,,85,0.000658,-3.181774106
High purity PEO developed by researchers,,8/19/2020,GB,,,doi.org/10.1016/0167-2738(88)90305-0,PEO,[Cu]OCC[Au],[Cu]OCC[Au],,,,,,0.923296548,0.7726,,,,,,,,999373.007,,22701.4756,44.02238095,,,,,,,,,,,,,,,,,,,,,,,,,,,,,,,,,,,,,,,,,,,,,,,LiTFO,O=S(=O)([O-])C(F)(F)F.[Li+],0.076703452,0.2274,1.886615159,155.9680291,,,,,,,,,,,,85,0.000373,-3.428291168
High purity PEO developed by researchers,,8/19/2020,GB,,,doi.org/10.1016/0167-2738(88)90305-0,PEO,[Cu]OCC[Au],[Cu]OCC[Au],,,,,,0.893277244,0.7026,,,,,,,,999373.007,,22701.4756,44.02238095,,,,,,,,,,,,,,,,,,,,,,,,,,,,,,,,,,,,,,,,,,,,,,,LiTFO,O=S(=O)([O-])C(F)(F)F.[Li+],0.106722756,0.2974,2.713191088,155.9680291,,,,,,,,,,,,85,0.000254,-3.595166283
,,8/19/2020,GB,,,doi.org/10.1016/0167-2738(88)90305-0,PEO,[Cu]OCC[Au],[Cu]OCC[Au],,,,,,0.989502637,0.9751,,,,,,,,899435.7063,,20431.32804,44.02238095,,,,,,,,,,,,,,,,,,,,,,,,,,,,,,,,,,,,,,,,,,,,,,,LiClO4,[Li+].[O-][Cl+3]([O-])([O-])[O-],0.010497363,0.0249,0.240021078,105.9645157,,,,,,,,,,,,125,0.00235,-2.628932138
,,8/19/2020,GB,,,doi.org/10.1016/0167-2738(88)90305-0,PEO,[Cu]OCC[Au],[Cu]OCC[Au],,,,,,0.975370046,0.9427,,,,,,,,899435.7063,,20431.32804,44.02238095,,,,,,,,,,,,,,,,,,,,,,,,,,,,,,,,,,,,,,,,,,,,,,,LiClO4,[Li+].[O-][Cl+3]([O-])([O-])[O-],0.024629954,0.0573,0.571321156,105.9645157,,,,,,,,,,,,125,0.014,-1.853871964
,,8/19/2020,GB,,,doi.org/10.1016/0167-2738(88)90305-0,PEO,[Cu]OCC[Au],[Cu]OCC[Au],,,,,,0.953006749,0.8939,,,,,,,,899435.7063,,20431.32804,44.02238095,,,,,,,,,,,,,,,,,,,,,,,,,,,,,,,,,,,,,,,,,,,,,,,LiClO4,[Li+].[O-][Cl+3]([O-])([O-])[O-],0.046993251,0.1061,1.115644009,105.9645157,,,,,,,,,,,,125,0.023,-1.638272164
,,8/19/2020,GB,,,doi.org/10.1016/0167-2738(88)90305-0,PEO,[Cu]OCC[Au],[Cu]OCC[Au],,,,,,0.923472181,0.8337,,,,,,,,899435.7063,,20431.32804,44.02238095,,,,,,,,,,,,,,,,,,,,,,,,,,,,,,,,,,,,,,,,,,,,,,,LiClO4,[Li+].[O-][Cl+3]([O-])([O-])[O-],0.076527819,0.1663,1.874915238,105.9645157,,,,,,,,,,,,125,0.0442,-1.354577731
,,8/19/2020,GB,,,doi.org/10.1016/0167-2738(88)90305-0,PEO,[Cu]OCC[Au],[Cu]OCC[Au],,,,,,0.88977178,0.7703,,,,,,,,899435.7063,,20431.32804,44.02238095,,,,,,,,,,,,,,,,,,,,,,,,,,,,,,,,,,,,,,,,,,,,,,,LiClO4,[Li+].[O-][Cl+3]([O-])([O-])[O-],0.11022822,0.2297,2.802852789,105.9645157,,,,,,,,,,,,125,0.0313,-1.504455662
,,8/19/2020,GB,,,doi.org/10.1016/0167-2738(88)90305-0,PEO,[Cu]OCC[Au],[Cu]OCC[Au],,,,,,0.874585074,0.7434,,,,,,,,899435.7063,,20431.32804,44.02238095,,,,,,,,,,,,,,,,,,,,,,,,,,,,,,,,,,,,,,,,,,,,,,,LiClO4,[Li+].[O-][Cl+3]([O-])([O-])[O-],0.125414926,0.2566,3.244391735,105.9645157,,,,,,,,,,,,125,0.0236,-1.627087997
,,8/19/2020,GB,,,doi.org/10.1016/0167-2738(88)90305-0,PEO,[Cu]OCC[Au],[Cu]OCC[Au],,,,,,0.856251524,0.7122,,,,,,,,899435.7063,,20431.32804,44.02238095,,,,,,,,,,,,,,,,,,,,,,,,,,,,,,,,,,,,,,,,,,,,,,,LiClO4,[Li+].[O-][Cl+3]([O-])([O-])[O-],0.143748476,0.2878,3.798289049,105.9645157,,,,,,,,,,,,125,0.0145,-1.838631998
,,8/19/2020,GB,,,doi.org/10.1016/0167-2738(88)90305-0,PEO,[Cu]OCC[Au],[Cu]OCC[Au],,,,,,0.8331233,0.6747,,,,,,,,899435.7063,,20431.32804,44.02238095,,,,,,,,,,,,,,,,,,,,,,,,,,,,,,,,,,,,,,,,,,,,,,,LiClO4,[Li+].[O-][Cl+3]([O-])([O-])[O-],0.1668767,0.3253,4.531818878,105.9645157,,,,,,,,,,,,125,0.00385,-2.41453927
,,8/19/2020,GB,,,doi.org/10.1016/0167-2738(88)90305-0,PEO,[Cu]OCC[Au],[Cu]OCC[Au],,,,,,0.799514517,0.6236,,,,,,,,899435.7063,,20431.32804,44.02238095,,,,,,,,,,,,,,,,,,,,,,,,,,,,,,,,,,,,,,,,,,,,,,,LiClO4,[Li+].[O-][Cl+3]([O-])([O-])[O-],0.200485483,0.3764,5.67339079,105.9645157,,,,,,,,,,,,125,0.00139,-2.8569852
,,8/19/2020,GB,,,doi.org/10.1016/0167-2738(88)90305-0,PEO,[Cu]OCC[Au],[Cu]OCC[Au],,,,,,0.748380209,0.5527,,,,,,,,899435.7063,,20431.32804,44.02238095,,,,,,,,,,,,,,,,,,,,,,,,,,,,,,,,,,,,,,,,,,,,,,,LiClO4,[Li+].[O-][Cl+3]([O-])([O-])[O-],0.251619791,0.4473,7.606916073,105.9645157,,,,,,,,,,,,125,7.81E-06,-5.107348966
,,8/19/2020,GB,,,doi.org/10.1016/0167-2738(88)90305-0,PEO,[Cu]OCC[Au],[Cu]OCC[Au],,,,,,0.988903208,0.9737,,,,,,,,899435.7063,,20431.32804,44.02238095,,,,,,,,,,,,,,,,,,,,,,,,,,,,,,,,,,,,,,,,,,,,,,,LiClO4,[Li+].[O-][Cl+3]([O-])([O-])[O-],0.011096792,0.0263,0.253880748,105.9645157,,,,,,,,,,,,85,0.00135,-2.869666232
,,8/19/2020,GB,,,doi.org/10.1016/0167-2738(88)90305-0,PEO,[Cu]OCC[Au],[Cu]OCC[Au],,,,,,0.975370046,0.9427,,,,,,,,899435.7063,,20431.32804,44.02238095,,,,,,,,,,,,,,,,,,,,,,,,,,,,,,,,,,,,,,,,,,,,,,,LiClO4,[Li+].[O-][Cl+3]([O-])([O-])[O-],0.024629954,0.0573,0.571321156,105.9645157,,,,,,,,,,,,85,0.00762,-2.118045029
,,8/19/2020,GB,,,doi.org/10.1016/0167-2738(88)90305-0,PEO,[Cu]OCC[Au],[Cu]OCC[Au],,,,,,0.952581529,0.893,,,,,,,,899435.7063,,20431.32804,44.02238095,,,,,,,,,,,,,,,,,,,,,,,,,,,,,,,,,,,,,,,,,,,,,,,LiClO4,[Li+].[O-][Cl+3]([O-])([O-])[O-],0.047418471,0.107,1.126241458,105.9645157,,,,,,,,,,,,85,0.00975,-2.010995384
,,8/19/2020,GB,,,doi.org/10.1016/0167-2738(88)90305-0,PEO,[Cu]OCC[Au],[Cu]OCC[Au],,,,,,0.92275791,0.8323,,,,,,,,899435.7063,,20431.32804,44.02238095,,,,,,,,,,,,,,,,,,,,,,,,,,,,,,,,,,,,,,,,,,,,,,,LiClO4,[Li+].[O-][Cl+3]([O-])([O-])[O-],0.07724209,0.1677,1.89387957,105.9645157,,,,,,,,,,,,85,0.0112,-1.950781977
,,8/19/2020,GB,,,doi.org/10.1016/0167-2738(88)90305-0,PEO,[Cu]OCC[Au],[Cu]OCC[Au],,,,,,0.889161589,0.7692,,,,,,,,899435.7063,,20431.32804,44.02238095,,,,,,,,,,,,,,,,,,,,,,,,,,,,,,,,,,,,,,,,,,,,,,,LiClO4,[Li+].[O-][Cl+3]([O-])([O-])[O-],0.110838411,0.2308,2.82030268,105.9645157,,,,,,,,,,,,85,0.00387,-2.412289035
,,8/19/2020,GB,,,doi.org/10.1016/0167-2738(88)90305-0,PEO,[Cu]OCC[Au],[Cu]OCC[Au],,,,,,0.87377929,0.742,,,,,,,,899435.7063,,20431.32804,44.02238095,,,,,,,,,,,,,,,,,,,,,,,,,,,,,,,,,,,,,,,,,,,,,,,LiClO4,[Li+].[O-][Cl+3]([O-])([O-])[O-],0.12622071,0.258,3.268247907,105.9645157,,,,,,,,,,,,85,0.00217,-2.663540266
,,8/19/2020,GB,,,doi.org/10.1016/0167-2738(88)90305-0,PEO,[Cu]OCC[Au],[Cu]OCC[Au],,,,,,0.85619147,0.7121,,,,,,,,899435.7063,,20431.32804,44.02238095,,,,,,,,,,,,,,,,,,,,,,,,,,,,,,,,,,,,,,,,,,,,,,,LiClO4,[Li+].[O-][Cl+3]([O-])([O-])[O-],0.14380853,0.2879,3.800142394,105.9645157,,,,,,,,,,,,85,0.00201,-2.696803943
,,8/19/2020,GB,,,doi.org/10.1016/0167-2738(88)90305-0,PEO,[Cu]OCC[Au],[Cu]OCC[Au],,,,,,0.831981612,0.6729,,,,,,,,899435.7063,,20431.32804,44.02238095,,,,,,,,,,,,,,,,,,,,,,,,,,,,,,,,,,,,,,,,,,,,,,,LiClO4,[Li+].[O-][Cl+3]([O-])([O-])[O-],0.168018388,0.3271,4.569084679,105.9645157,,,,,,,,,,,,85,0.000279,-3.554395797
,,8/19/2020,GB,,,doi.org/10.1016/0167-2738(88)90305-0,PEO,[Cu]OCC[Au],[Cu]OCC[Au],,,,,,0.798899497,0.6227,,,,,,,,899435.7063,,20431.32804,44.02238095,,,,,,,,,,,,,,,,,,,,,,,,,,,,,,,,,,,,,,,,,,,,,,,LiClO4,[Li+].[O-][Cl+3]([O-])([O-])[O-],0.201100503,0.3773,5.695175748,105.9645157,,,,,,,,,,,,85,0.000164,-3.785156152
,,8/19/2020,GB,,,doi.org/10.1016/0167-2738(88)90305-0,PEO,[Cu]OCC[Au],[Cu]OCC[Au],,,,,,0.773599022,0.5867,,,,,,,,899435.7063,,20431.32804,44.02238095,,,,,,,,,,,,,,,,,,,,,,,,,,,,,,,,,,,,,,,,,,,,,,,LiClO4,[Li+].[O-][Cl+3]([O-])([O-])[O-],0.226400978,0.4133,6.621379931,105.9645157,,,,,,,,,,,,85,5.10E-05,-4.292429824
High purity PEO developed by researchers,,8/19/2020,GB,,,doi.org/10.1016/0167-2738(88)90305-0,PEO,[Cu]OCC[Au],[Cu]OCC[Au],,,,,,0.989417065,0.9749,,,,,,,,999373.007,,22701.4756,44.02238095,,,,,,,,,,,,,,,,,,,,,,,,,,,,,,,,,,,,,,,,,,,,,,,LiClO4,[Li+].[O-][Cl+3]([O-])([O-])[O-],0.010582935,0.0251,0.241998594,105.9645157,,,,,,,,,,,,125,0.0109,-1.962573502
High purity PEO developed by researchers,,8/19/2020,GB,,,doi.org/10.1016/0167-2738(88)90305-0,PEO,[Cu]OCC[Au],[Cu]OCC[Au],,,,,,0.975725665,0.9435,,,,,,,,999373.007,,22701.4756,44.02238095,,,,,,,,,,,,,,,,,,,,,,,,,,,,,,,,,,,,,,,,,,,,,,,LiClO4,[Li+].[O-][Cl+3]([O-])([O-])[O-],0.024274335,0.0565,0.562866931,105.9645157,,,,,,,,,,,,125,0.0285,-1.54515514
High purity PEO developed by researchers,,8/19/2020,GB,,,doi.org/10.1016/0167-2738(88)90305-0,PEO,[Cu]OCC[Au],[Cu]OCC[Au],,,,,,0.953148383,0.8942,,,,,,,,999373.007,,22701.4756,44.02238095,,,,,,,,,,,,,,,,,,,,,,,,,,,,,,,,,,,,,,,,,,,,,,,LiClO4,[Li+].[O-][Cl+3]([O-])([O-])[O-],0.046851617,0.1058,1.112116267,105.9645157,,,,,,,,,,,,125,0.0436,-1.360513511
High purity PEO developed by researchers,,8/19/2020,GB,,,doi.org/10.1016/0167-2738(88)90305-0,PEO,[Cu]OCC[Au],[Cu]OCC[Au],,,,,,0.922655766,0.8321,,,,,,,,999373.007,,22701.4756,44.02238095,,,,,,,,,,,,,,,,,,,,,,,,,,,,,,,,,,,,,,,,,,,,,,,LiClO4,[Li+].[O-][Cl+3]([O-])([O-])[O-],0.077344234,0.1679,1.896593969,105.9645157,,,,,,,,,,,,125,0.0253,-1.596879479
High purity PEO developed by researchers,,8/19/2020,GB,,,doi.org/10.1016/0167-2738(88)90305-0,PEO,[Cu]OCC[Au],[Cu]OCC[Au],,,,,,0.888772813,0.7685,,,,,,,,999373.007,,22701.4756,44.02238095,,,,,,,,,,,,,,,,,,,,,,,,,,,,,,,,,,,,,,,,,,,,,,,LiClO4,[Li+].[O-][Cl+3]([O-])([O-])[O-],0.111227187,0.2315,2.831433164,105.9645157,,,,,,,,,,,,125,0.00795,-2.099632871
High purity PEO developed by researchers,,8/19/2020,GB,,,doi.org/10.1016/0167-2738(88)90305-0,PEO,[Cu]OCC[Au],[Cu]OCC[Au],,,,,,0.989160228,0.9743,,,,,,,,999373.007,,22701.4756,44.02238095,,,,,,,,,,,,,,,,,,,,,,,,,,,,,,,,,,,,,,,,,,,,,,,LiClO4,[Li+].[O-][Cl+3]([O-])([O-])[O-],0.010839772,0.0257,0.247936012,105.9645157,,,,,,,,,,,,85,0.00186,-2.730487056
High purity PEO developed by researchers,,8/19/2020,GB,,,doi.org/10.1016/0167-2738(88)90305-0,PEO,[Cu]OCC[Au],[Cu]OCC[Au],,,,,,0.975414517,0.9428,,,,,,,,999373.007,,22701.4756,44.02238095,,,,,,,,,,,,,,,,,,,,,,,,,,,,,,,,,,,,,,,,,,,,,,,LiClO4,[Li+].[O-][Cl+3]([O-])([O-])[O-],0.024585483,0.0572,0.570263593,105.9645157,,,,,,,,,,,,85,0.00901,-2.045275209
High purity PEO developed by researchers,,8/19/2020,GB,,,doi.org/10.1016/0167-2738(88)90305-0,PEO,[Cu]OCC[Au],[Cu]OCC[Au],,,,,,0.952250473,0.8923,,,,,,,,999373.007,,22701.4756,44.02238095,,,,,,,,,,,,,,,,,,,,,,,,,,,,,,,,,,,,,,,,,,,,,,,LiClO4,[Li+].[O-][Cl+3]([O-])([O-])[O-],0.047749527,0.1077,1.134498697,105.9645157,,,,,,,,,,,,85,0.00958,-2.018634491
High purity PEO developed by researchers,,8/19/2020,GB,,,doi.org/10.1016/0167-2738(88)90305-0,PEO,[Cu]OCC[Au],[Cu]OCC[Au],,,,,,0.922042342,0.8309,,,,,,,,999373.007,,22701.4756,44.02238095,,,,,,,,,,,,,,,,,,,,,,,,,,,,,,,,,,,,,,,,,,,,,,,LiClO4,[Li+].[O-][Cl+3]([O-])([O-])[O-],0.077957658,0.1691,1.912907808,105.9645157,,,,,,,,,,,,85,0.00158,-2.801342913
High purity PEO developed by researchers,,8/19/2020,GB,,,doi.org/10.1016/0167-2738(88)90305-0,PEO,[Cu]OCC[Au],[Cu]OCC[Au],,,,,,0.901895665,0.7925,,,,,,,,999373.007,,22701.4756,44.02238095,,,,,,,,,,,,,,,,,,,,,,,,,,,,,,,,,,,,,,,,,,,,,,,LiClO4,[Li+].[O-][Cl+3]([O-])([O-])[O-],0.098104335,0.2075,2.46103631,105.9645157,,,,,,,,,,,,85,0.000551,-3.258848401
,,8/19/2020,GB,,,doi.org/10.1002/advs.201600377,PVC,[Cu]CC(Cl)[Au],[Cu]CC(Cl)[Au],,,,,,0.936692438,0.8643,,,,,,480000,,480000,2.77,7804.878049,61.98849398,,,,,,,,,,,,,,,,,,,,,,,,,,,,,,,,,,,,,,,,,,,,,,,LiDFOB,O=C1O[B-](F)(F)OC1=O.[Li+],0.063307562,0.1357,1.092061413,144.0017749,,,,,,,,,,,,51,0.000143,-3.844663963
,,8/19/2020,GB,,,doi.org/10.1002/advs.201600377,PVC,[Cu]CC(Cl)[Au],[Cu]CC(Cl)[Au],,,,,,0.936692438,0.8643,,,,,,480000,,480000,2.77,7804.878049,61.98849398,,,,,,,,,,,,,,,,,,,,,,,,,,,,,,,,,,,,,,,,,,,,,,,LiDFOB,O=C1O[B-](F)(F)OC1=O.[Li+],0.063307562,0.1357,1.092061413,144.0017749,,,,,,,,,,,,47,0.000121,-3.91721463
,,8/19/2020,GB,,,doi.org/10.1002/advs.201600377,PVC,[Cu]CC(Cl)[Au],[Cu]CC(Cl)[Au],,,,,,0.936692438,0.8643,,,,,,480000,,480000,2.77,7804.878049,61.98849398,,,,,,,,,,,,,,,,,,,,,,,,,,,,,,,,,,,,,,,,,,,,,,,LiDFOB,O=C1O[B-](F)(F)OC1=O.[Li+],0.063307562,0.1357,1.092061413,144.0017749,,,,,,,,,,,,43,9.80E-05,-4.008773924
,,8/19/2020,GB,,,doi.org/10.1002/advs.201600377,PVC,[Cu]CC(Cl)[Au],[Cu]CC(Cl)[Au],,,,,,0.936692438,0.8643,,,,,,480000,,480000,2.77,7804.878049,61.98849398,,,,,,,,,,,,,,,,,,,,,,,,,,,,,,,,,,,,,,,,,,,,,,,LiDFOB,O=C1O[B-](F)(F)OC1=O.[Li+],0.063307562,0.1357,1.092061413,144.0017749,,,,,,,,,,,,39,7.54E-05,-4.122628654
,,8/19/2020,GB,,,doi.org/10.1002/advs.201600377,PVC,[Cu]CC(Cl)[Au],[Cu]CC(Cl)[Au],,,,,,0.936692438,0.8643,,,,,,480000,,480000,2.77,7804.878049,61.98849398,,,,,,,,,,,,,,,,,,,,,,,,,,,,,,,,,,,,,,,,,,,,,,,LiDFOB,O=C1O[B-](F)(F)OC1=O.[Li+],0.063307562,0.1357,1.092061413,144.0017749,,,,,,,,,,,,36,5.82E-05,-4.235077015
,,8/19/2020,GB,,,doi.org/10.1002/advs.201600377,PVC,[Cu]CC(Cl)[Au],[Cu]CC(Cl)[Au],,,,,,0.936692438,0.8643,,,,,,480000,,480000,2.77,7804.878049,61.98849398,,,,,,,,,,,,,,,,,,,,,,,,,,,,,,,,,,,,,,,,,,,,,,,LiDFOB,O=C1O[B-](F)(F)OC1=O.[Li+],0.063307562,0.1357,1.092061413,144.0017749,,,,,,,,,,,,32,4.13E-05,-4.384049948
,,8/19/2020,GB,,,doi.org/10.1002/advs.201600377,PVC,[Cu]CC(Cl)[Au],[Cu]CC(Cl)[Au],,,,,,0.936692438,0.8643,,,,,,480000,,480000,2.77,7804.878049,61.98849398,,,,,,,,,,,,,,,,,,,,,,,,,,,,,,,,,,,,,,,,,,,,,,,LiDFOB,O=C1O[B-](F)(F)OC1=O.[Li+],0.063307562,0.1357,1.092061413,144.0017749,,,,,,,,,,,,28,2.96E-05,-4.528708289
,,8/19/2020,GB,,,doi.org/10.1002/advs.201600377,PVC,[Cu]CC(Cl)[Au],[Cu]CC(Cl)[Au],,,,,,0.936692438,0.8643,,,,,,480000,,480000,2.77,7804.878049,61.98849398,,,,,,,,,,,,,,,,,,,,,,,,,,,,,,,,,,,,,,,,,,,,,,,LiDFOB,O=C1O[B-](F)(F)OC1=O.[Li+],0.063307562,0.1357,1.092061413,144.0017749,,,,,,,,,,,,24,2.03E-05,-4.692503962
,,8/19/2020,GB,,,doi.org/10.1149%2F1.2115630,PESc,[Cu]OCCOC(=O)CCC(=O)[Au],[Cu]OCCOC(=O)CCC(=O)[Au],,,,,,0.5,0.605057673,,,,,,,,1698.919881,,11.79490738,144.0384249,,,,,,,,,,,,,,,,,,,,,,,,,,,,,,,,,,,,,,,,,,,,,,,LiBF4,F[B-](F)(F)F.[Li+],0.5,0.394942327,6.938180809,94.01892283,,,,,,,,,,,,65,1.85E-07,-6.732617045
,,8/19/2020,GB,,,doi.org/10.1149%2F1.2115630,PESc,[Cu]OCCOC(=O)CCC(=O)[Au],[Cu]OCCOC(=O)CCC(=O)[Au],,,,,,0.666666667,0.753938856,,,,,,,,1698.919881,,11.79490738,144.0384249,,,,,,,,,,,,,,,,,,,,,,,,,,,,,,,,,,,,,,,,,,,,,,,LiBF4,F[B-](F)(F)F.[Li+],0.333333333,0.246061144,3.469090404,94.01892283,,,,,,,,,,,,65,1.78E-06,-5.749677603
,,8/19/2020,GB,,,doi.org/10.1149%2F1.2115630,PESc,[Cu]OCCOC(=O)CCC(=O)[Au],[Cu]OCCOC(=O)CCC(=O)[Au],,,,,,0.750000188,0.821302538,,,,,,,,1698.919881,,11.79490738,144.0384249,,,,,,,,,,,,,,,,,,,,,,,,,,,,,,,,,,,,,,,,,,,,,,,LiBF4,F[B-](F)(F)F.[Li+],0.249999812,0.178697462,2.312724624,94.01892283,,,,,,,,,,,,65,3.43E-06,-5.465149264
,,8/19/2020,GB,,,doi.org/10.1149%2F1.2115630,PESc,[Cu]OCCOC(=O)CCC(=O)[Au],[Cu]OCCOC(=O)CCC(=O)[Au],,,,,,0.765785911,0.833585008,,,,,,,,1698.919881,,11.79490738,144.0384249,,,,,,,,,,,,,,,,,,,,,,,,,,,,,,,,,,,,,,,,,,,,,,,LiBF4,F[B-](F)(F)F.[Li+],0.234214089,0.166414992,2.122028724,94.01892283,,,,,,,,,,,,65,2.25E-06,-5.648686941
,,8/19/2020,GB,,,doi.org/10.1149%2F1.2115630,PESc,[Cu]OCCOC(=O)CCC(=O)[Au],[Cu]OCCOC(=O)CCC(=O)[Au],,,,,,0.8,0.859709395,,,,,,,,1698.919881,,11.79490738,144.0384249,,,,,,,,,,,,,,,,,,,,,,,,,,,,,,,,,,,,,,,,,,,,,,,LiBF4,F[B-](F)(F)F.[Li+],0.2,0.140290605,1.734545202,94.01892283,,,,,,,,,,,,65,1.52E-07,-6.818642408
,,8/19/2020,GB,,,doi.org/10.1149%2F1.2115630,PESc,[Cu]OCCOC(=O)CCC(=O)[Au],[Cu]OCCOC(=O)CCC(=O)[Au],,,,,,0.857142612,0.901884535,,,,,,,,1698.919881,,11.79490738,144.0384249,,,,,,,,,,,,,,,,,,,,,,,,,,,,,,,,,,,,,,,,,,,,,,,LiBF4,F[B-](F)(F)F.[Li+],0.142857388,0.098115465,1.156365781,94.01892283,,,,,,,,,,,,65,5.29E-08,-7.276708554
,,8/19/2020,GB,,,doi.org/10.1149%2F1.2115630,PESc,[Cu]OCCOC(=O)CCC(=O)[Au],[Cu]OCCOC(=O)CCC(=O)[Au],,,,,,0.888888889,0.924563157,,,,,,,,1698.919881,,11.79490738,144.0384249,,,,,,,,,,,,,,,,,,,,,,,,,,,,,,,,,,,,,,,,,,,,,,,LiBF4,F[B-](F)(F)F.[Li+],0.111111111,0.075436843,0.867272601,94.01892283,,,,,,,,,,,,65,3.35E-08,-7.47469599
,,8/19/2020,GB,,,doi.org/10.1149%2F1.2115630,PESc,[Cu]OCCOC(=O)CCC(=O)[Au],[Cu]OCCOC(=O)CCC(=O)[Au],,,,,,0.5,0.605057673,,,,,,,,1698.919881,,11.79490738,144.0384249,,,,,,,,,,,,,,,,,,,,,,,,,,,,,,,,,,,,,,,,,,,,,,,LiBF4,F[B-](F)(F)F.[Li+],0.5,0.394942327,6.938180809,94.01892283,,,,,,,,,,,,77,9.26E-07,-6.033450457
,,8/19/2020,GB,,,doi.org/10.1149%2F1.2115630,PESc,[Cu]OCCOC(=O)CCC(=O)[Au],[Cu]OCCOC(=O)CCC(=O)[Au],,,,,,0.5,0.605057673,,,,,,,,1698.919881,,11.79490738,144.0384249,,,,,,,,,,,,,,,,,,,,,,,,,,,,,,,,,,,,,,,,,,,,,,,LiBF4,F[B-](F)(F)F.[Li+],0.5,0.394942327,6.938180809,94.01892283,,,,,,,,,,,,72,4.73E-07,-6.325431854
,,8/19/2020,GB,,,doi.org/10.1149%2F1.2115630,PESc,[Cu]OCCOC(=O)CCC(=O)[Au],[Cu]OCCOC(=O)CCC(=O)[Au],,,,,,0.5,0.605057673,,,,,,,,1698.919881,,11.79490738,144.0384249,,,,,,,,,,,,,,,,,,,,,,,,,,,,,,,,,,,,,,,,,,,,,,,LiBF4,F[B-](F)(F)F.[Li+],0.5,0.394942327,6.938180809,94.01892283,,,,,,,,,,,,68,1.72E-07,-6.763215936
,,8/19/2020,GB,,,doi.org/10.1149%2F1.2115630,PESc,[Cu]OCCOC(=O)CCC(=O)[Au],[Cu]OCCOC(=O)CCC(=O)[Au],,,,,,0.5,0.605057673,,,,,,,,1698.919881,,11.79490738,144.0384249,,,,,,,,,,,,,,,,,,,,,,,,,,,,,,,,,,,,,,,,,,,,,,,LiBF4,F[B-](F)(F)F.[Li+],0.5,0.394942327,6.938180809,94.01892283,,,,,,,,,,,,60,6.81E-08,-7.166572377
,,8/19/2020,GB,,,doi.org/10.1149%2F1.2115630,PESc,[Cu]OCCOC(=O)CCC(=O)[Au],[Cu]OCCOC(=O)CCC(=O)[Au],,,,,,0.5,0.605057673,,,,,,,,1698.919881,,11.79490738,144.0384249,,,,,,,,,,,,,,,,,,,,,,,,,,,,,,,,,,,,,,,,,,,,,,,LiBF4,F[B-](F)(F)F.[Li+],0.5,0.394942327,6.938180809,94.01892283,,,,,,,,,,,,55,1.88E-08,-7.725583499
,,8/19/2020,GB,,,doi.org/10.1149%2F1.2115630,PESc,[Cu]OCCOC(=O)CCC(=O)[Au],[Cu]OCCOC(=O)CCC(=O)[Au],,,,,,0.666666667,0.753938856,,,,,,,,1698.919881,,11.79490738,144.0384249,,,,,,,,,,,,,,,,,,,,,,,,,,,,,,,,,,,,,,,,,,,,,,,LiBF4,F[B-](F)(F)F.[Li+],0.333333333,0.246061144,3.469090404,94.01892283,,,,,,,,,,,,69,1.50E-06,-5.822633788
,,8/19/2020,GB,,,doi.org/10.1149%2F1.2115630,PESc,[Cu]OCCOC(=O)CCC(=O)[Au],[Cu]OCCOC(=O)CCC(=O)[Au],,,,,,0.666666667,0.753938856,,,,,,,,1698.919881,,11.79490738,144.0384249,,,,,,,,,,,,,,,,,,,,,,,,,,,,,,,,,,,,,,,,,,,,,,,LiBF4,F[B-](F)(F)F.[Li+],0.333333333,0.246061144,3.469090404,94.01892283,,,,,,,,,,,,63,6.56E-07,-6.182881714
,,8/19/2020,GB,,,doi.org/10.1149%2F1.2115630,PESc,[Cu]OCCOC(=O)CCC(=O)[Au],[Cu]OCCOC(=O)CCC(=O)[Au],,,,,,0.666666667,0.753938856,,,,,,,,1698.919881,,11.79490738,144.0384249,,,,,,,,,,,,,,,,,,,,,,,,,,,,,,,,,,,,,,,,,,,,,,,LiBF4,F[B-](F)(F)F.[Li+],0.333333333,0.246061144,3.469090404,94.01892283,,,,,,,,,,,,57,2.83E-07,-6.54789755
,,8/19/2020,GB,,,doi.org/10.1149%2F1.2115630,PESc,[Cu]OCCOC(=O)CCC(=O)[Au],[Cu]OCCOC(=O)CCC(=O)[Au],,,,,,0.666666667,0.753938856,,,,,,,,1698.919881,,11.79490738,144.0384249,,,,,,,,,,,,,,,,,,,,,,,,,,,,,,,,,,,,,,,,,,,,,,,LiBF4,F[B-](F)(F)F.[Li+],0.333333333,0.246061144,3.469090404,94.01892283,,,,,,,,,,,,51,8.43E-08,-7.07415491
,,8/19/2020,GB,,,doi.org/10.1149%2F1.2115630,PESc,[Cu]OCCOC(=O)CCC(=O)[Au],[Cu]OCCOC(=O)CCC(=O)[Au],,,,,,0.666666667,0.753938856,,,,,,,,1698.919881,,11.79490738,144.0384249,,,,,,,,,,,,,,,,,,,,,,,,,,,,,,,,,,,,,,,,,,,,,,,LiBF4,F[B-](F)(F)F.[Li+],0.333333333,0.246061144,3.469090404,94.01892283,,,,,,,,,,,,45,2.27E-08,-7.643519042
,,8/19/2020,GB,,,doi.org/10.1149%2F1.2115630,PESc,[Cu]OCCOC(=O)CCC(=O)[Au],[Cu]OCCOC(=O)CCC(=O)[Au],,,,,,0.666666667,0.753938856,,,,,,,,1698.919881,,11.79490738,144.0384249,,,,,,,,,,,,,,,,,,,,,,,,,,,,,,,,,,,,,,,,,,,,,,,LiBF4,F[B-](F)(F)F.[Li+],0.333333333,0.246061144,3.469090404,94.01892283,,,,,,,,,,,,41,9.43E-09,-8.025498439
,,8/19/2020,GB,,,doi.org/10.1149%2F1.2115630,PESc,[Cu]OCCOC(=O)CCC(=O)[Au],[Cu]OCCOC(=O)CCC(=O)[Au],,,,,,0.75,0.821302392,,,,,,,,1698.919881,,11.79490738,144.0384249,,,,,,,,,,,,,,,,,,,,,,,,,,,,,,,,,,,,,,,,,,,,,,,LiBF4,F[B-](F)(F)F.[Li+],0.25,0.178697608,2.312726936,94.01892283,,,,,,,,,,,,73,6.39E-06,-5.194395848
,,8/19/2020,GB,,,doi.org/10.1149%2F1.2115630,PESc,[Cu]OCCOC(=O)CCC(=O)[Au],[Cu]OCCOC(=O)CCC(=O)[Au],,,,,,0.75,0.821302392,,,,,,,,1698.919881,,11.79490738,144.0384249,,,,,,,,,,,,,,,,,,,,,,,,,,,,,,,,,,,,,,,,,,,,,,,LiBF4,F[B-](F)(F)F.[Li+],0.25,0.178697608,2.312726936,94.01892283,,,,,,,,,,,,68,3.14E-06,-5.503154729
,,8/19/2020,GB,,,doi.org/10.1149%2F1.2115630,PESc,[Cu]OCCOC(=O)CCC(=O)[Au],[Cu]OCCOC(=O)CCC(=O)[Au],,,,,,0.75,0.821302392,,,,,,,,1698.919881,,11.79490738,144.0384249,,,,,,,,,,,,,,,,,,,,,,,,,,,,,,,,,,,,,,,,,,,,,,,LiBF4,F[B-](F)(F)F.[Li+],0.25,0.178697608,2.312726936,94.01892283,,,,,,,,,,,,63,1.63E-06,-5.787716488
,,8/19/2020,GB,,,doi.org/10.1149%2F1.2115630,PESc,[Cu]OCCOC(=O)CCC(=O)[Au],[Cu]OCCOC(=O)CCC(=O)[Au],,,,,,0.75,0.821302392,,,,,,,,1698.919881,,11.79490738,144.0384249,,,,,,,,,,,,,,,,,,,,,,,,,,,,,,,,,,,,,,,,,,,,,,,LiBF4,F[B-](F)(F)F.[Li+],0.25,0.178697608,2.312726936,94.01892283,,,,,,,,,,,,56,6.08E-07,-6.216385809
,,8/19/2020,GB,,,doi.org/10.1149%2F1.2115630,PESc,[Cu]OCCOC(=O)CCC(=O)[Au],[Cu]OCCOC(=O)CCC(=O)[Au],,,,,,0.75,0.821302392,,,,,,,,1698.919881,,11.79490738,144.0384249,,,,,,,,,,,,,,,,,,,,,,,,,,,,,,,,,,,,,,,,,,,,,,,LiBF4,F[B-](F)(F)F.[Li+],0.25,0.178697608,2.312726936,94.01892283,,,,,,,,,,,,51,3.00E-07,-6.522427314
,,8/19/2020,GB,,,doi.org/10.1149%2F1.2115630,PESc,[Cu]OCCOC(=O)CCC(=O)[Au],[Cu]OCCOC(=O)CCC(=O)[Au],,,,,,0.75,0.821302392,,,,,,,,1698.919881,,11.79490738,144.0384249,,,,,,,,,,,,,,,,,,,,,,,,,,,,,,,,,,,,,,,,,,,,,,,LiBF4,F[B-](F)(F)F.[Li+],0.25,0.178697608,2.312726936,94.01892283,,,,,,,,,,,,46,1.16E-07,-6.93663286
,,8/19/2020,GB,,,doi.org/10.1149%2F1.2115630,PESc,[Cu]OCCOC(=O)CCC(=O)[Au],[Cu]OCCOC(=O)CCC(=O)[Au],,,,,,0.75,0.821302392,,,,,,,,1698.919881,,11.79490738,144.0384249,,,,,,,,,,,,,,,,,,,,,,,,,,,,,,,,,,,,,,,,,,,,,,,LiBF4,F[B-](F)(F)F.[Li+],0.25,0.178697608,2.312726936,94.01892283,,,,,,,,,,,,41,5.24E-08,-7.281031052
,,8/19/2020,GB,,,doi.org/10.1149%2F1.2115630,PESc,[Cu]OCCOC(=O)CCC(=O)[Au],[Cu]OCCOC(=O)CCC(=O)[Au],,,,,,0.857142857,0.901884712,,,,,,,,1698.919881,,11.79490738,144.0384249,,,,,,,,,,,,,,,,,,,,,,,,,,,,,,,,,,,,,,,,,,,,,,,LiBF4,F[B-](F)(F)F.[Li+],0.142857143,0.098115288,1.156363468,94.01892283,,,,,,,,,,,,82,4.71E-07,-6.326766147
,,8/19/2020,GB,,,doi.org/10.1149%2F1.2115630,PESc,[Cu]OCCOC(=O)CCC(=O)[Au],[Cu]OCCOC(=O)CCC(=O)[Au],,,,,,0.857142857,0.901884712,,,,,,,,1698.919881,,11.79490738,144.0384249,,,,,,,,,,,,,,,,,,,,,,,,,,,,,,,,,,,,,,,,,,,,,,,LiBF4,F[B-](F)(F)F.[Li+],0.142857143,0.098115288,1.156363468,94.01892283,,,,,,,,,,,,77,2.35E-07,-6.628477752
,,8/19/2020,GB,,,doi.org/10.1149%2F1.2115630,PESc,[Cu]OCCOC(=O)CCC(=O)[Au],[Cu]OCCOC(=O)CCC(=O)[Au],,,,,,0.857142857,0.901884712,,,,,,,,1698.919881,,11.79490738,144.0384249,,,,,,,,,,,,,,,,,,,,,,,,,,,,,,,,,,,,,,,,,,,,,,,LiBF4,F[B-](F)(F)F.[Li+],0.142857143,0.098115288,1.156363468,94.01892283,,,,,,,,,,,,73,1.31E-07,-6.883322535
,,8/19/2020,GB,,,doi.org/10.1149%2F1.2115630,PESc,[Cu]OCCOC(=O)CCC(=O)[Au],[Cu]OCCOC(=O)CCC(=O)[Au],,,,,,0.857142857,0.901884712,,,,,,,,1698.919881,,11.79490738,144.0384249,,,,,,,,,,,,,,,,,,,,,,,,,,,,,,,,,,,,,,,,,,,,,,,LiBF4,F[B-](F)(F)F.[Li+],0.142857143,0.098115288,1.156363468,94.01892283,,,,,,,,,,,,67,5.40E-08,-7.267850801
,,8/19/2020,GB,,,doi.org/10.1149%2F1.2115630,PESc,[Cu]OCCOC(=O)CCC(=O)[Au],[Cu]OCCOC(=O)CCC(=O)[Au],,,,,,0.857142857,0.901884712,,,,,,,,1698.919881,,11.79490738,144.0384249,,,,,,,,,,,,,,,,,,,,,,,,,,,,,,,,,,,,,,,,,,,,,,,LiBF4,F[B-](F)(F)F.[Li+],0.142857143,0.098115288,1.156363468,94.01892283,,,,,,,,,,,,62,2.33E-08,-7.631914034
,,8/20/2020,GB,,,doi.org/10.1016/0167-2738(94)90422-7,PPO,[Cu]CC(C)O[Au],[Cu]CC(C)O[Au],,,,,,0.942514042,0.8998,,,,,,,,3997.109574,,68.87052342,58.03803101,,,,,,,,,,,,,,,,,,,,,,,,,,,,,,,,,,,,,,,,,,,,,,,LiClO4,[Li+].[O-][Cl+3]([O-])([O-])[O-],0.057485958,0.1002,1.046696866,105.9645157,,,,,,,,,,-20.8938,,150,0.00193,-2.714442691
,,8/20/2020,GB,,,doi.org/10.1016/0167-2738(94)90422-7,PPO,[Cu]CC(C)O[Au],[Cu]CC(C)O[Au],,,,,,0.881282353,0.8026,,,,,,,,3997.109574,,68.87052342,58.03803101,,,,,,,,,,,,,,,,,,,,,,,,,,,,,,,,,,,,,,,,,,,,,,,LiClO4,[Li+].[O-][Cl+3]([O-])([O-])[O-],0.118717647,0.1974,2.31178363,105.9645157,,,,,,,,,,37.19485,,150,0.000446,-3.350665141
