Repository: zjurillpolymer/SPE_prediction

# SPE Prediction

Polymer electrolyte conductivity prediction using graph neural networks.

## Data

Data from [ChemPropPred](https://github.com/learningmatter-mit/Chem-prop-pred) — polymer electrolyte conductivity measurements including SMILES, conductivity (log S/cm), molecular weight, salt concentration, and temperature.

- `data/clean_train_data.csv` — cleaned training data
- `data/PolymerElectrolyteData.csv` — full raw dataset
- `data/PolyInfo_8salts.csv` / `data/polyinfo_5salts_4conc.csv` — PolyInfo polymer database with salt additives

File: data/PolymerElectrolyteData.csv (part 142 of 154)
Notes,Compound Notebook Name,Date Copied to Master Database,Data Recorded By,Seshadri Group,Oyaizu Group,DOI,Solvent 1 (S1),S1 SMILES,S1 SMILES 1,S1 SMILES 2,S1 SMILES 3,S1 Big SMILES,S1 End Group 1,S1 End Group 2,S1 Mol %,S1 Weight %,S1 SMILES 1 Mol %,S1 SMILES 2 Mol %,S1 SMILES 3 Mol %,S1 Molar Ratio,S1 Weight Ratio,S1 Mw,S1 Mn,S1 Mn or Mw,S1 Mw/Mn,S1 DOP,S1 Molar Mass (g/mol),S1 Type,S1 Block Mol Weight,Solvent 2 (S2),S2 SMILES,S2 SMILES 1,S2 SMILES 2,S2 Mol %,S2 Weight %,S2 SMILES 1 Mol %,S2 SMILES 2 Mol %,S2 Molar Ratio,S2 Weight Ratio,S2 Mw,S2 Mn,S2 Mn or Mw,S2 Mw/Mn,S2 DOP,S2 Molar Mass (g/mol),S2 Type,Solvent 3 (S3),S3 SMILES,S3 SMILES 1,S3 Mol %,S3 Weight %,S3 Molar Ratio,S3 Weight Ratio,S3 Mw,S3 Mn,S3 Mn or Mw,S3 Mw/Mn,S3 DOP,S3 Molar Mass (g/mol),S3 Type,Solvent 4 (S4),S4 SMILES,S4 Mol %,S4 Weight %,S4 Molar Ratio,S4 Weight Ratio,S4 Mw,S4 Mn,S4 Mn or Mw,S4 Mw/Mn,S4 DOP,S4 Molar Mass (g/mol),S4 Type,Salt 1,Salt1 SMILES,Salt1 Mol %,Salt1 Weight %,Salt1 Molality (mol salt/kg polymer),Salt1 Molar Mass (g/mol),Salt 2,Salt2 SMILES,Salt2 Mol %,Salt2 Weight %,Salt2 Molality (mol salt/kg polymer),Salt2 Molar Mass (g/mol),Inorganic Material 1 (IM1),IM1 Weight %,IM1 Particle Size (nm),Tg (oC),Heating Rate (K/min),Temperature (oC),Conductivity (S/cm),log Conductivity (S/cm)
,,8/20/2020,GB,,,doi.org/10.1016/0167-2738(94)90422-7,PPO,[Cu]CC(C)O[Au],[Cu]CC(C)O[Au],,,,,,0.811868028,0.7027,,,,,,,,3997.109574,,68.87052342,58.03803101,,,,,,,,,,,,,,,,,,,,,,,,,,,,,,,,,,,,,,,,,,,,,,,LiClO4,[Li+].[O-][Cl+3]([O-])([O-])[O-],0.188131972,0.2973,3.976712064,105.9645157,,,,,,,,,,49.0687,,150,0.000208,-3.681936665
,,8/20/2020,GB,,,doi.org/10.1016/0167-2738(94)90422-7,PPO,[Cu]CC(C)O[Au],[Cu]CC(C)O[Au],,,,,,0.788830404,0.6717,,,,,,,,3997.109574,,68.87052342,58.03803101,,,,,,,,,,,,,,,,,,,,,,,,,,,,,,,,,,,,,,,,,,,,,,,LiClO4,[Li+].[O-][Cl+3]([O-])([O-])[O-],0.211169596,0.3283,4.594039506,105.9645157,,,,,,,,,,49.8664,,150,0.000166,-3.779891912
,,8/20/2020,GB,,,doi.org/10.1016/0167-2738(94)90422-7,PPO,[Cu]CC(C)O[Au],[Cu]CC(C)O[Au],,,,,,0.64657223,0.5005,,,,,,,,3997.109574,,68.87052342,58.03803101,,,,,,,,,,,,,,,,,,,,,,,,,,,,,,,,,,,,,,,,,,,,,,,LiClO4,[Li+].[O-][Cl+3]([O-])([O-])[O-],0.35342777,0.4995,9.380599662,105.9645157,,,,,,,,,,28.1707,,150,0.000897,-3.047207557
,,8/20/2020,GB,,,doi.org/10.1016/0167-2738(94)90422-7,PPO,[Cu]CC(C)O[Au],[Cu]CC(C)O[Au],,,,,,0.94449407,0.9031,,,,,,,,3997.109574,,68.87052342,58.03803101,,,,,,,,,,,,,,,,,,,,,,,,,,,,,,,,,,,,,,,,,,,,,,,LiClO4,[Li+].[O-][Cl+3]([O-])([O-])[O-],0.05550593,0.0969,1.008526063,105.9645157,,,,,,,,,,-20.8938,,110,0.000641,-3.19314197
,,8/20/2020,GB,,,doi.org/10.1016/0167-2738(94)90422-7,PPO,[Cu]CC(C)O[Au],[Cu]CC(C)O[Au],,,,,,0.881612454,0.8031,,,,,,,,3997.109574,,68.87052342,58.03803101,,,,,,,,,,,,,,,,,,,,,,,,,,,,,,,,,,,,,,,,,,,,,,,LiClO4,[Li+].[O-][Cl+3]([O-])([O-])[O-],0.118387546,0.1969,2.304492406,105.9645157,,,,,,,,,,37.19485,,110,6.23E-05,-4.205511953
,,8/20/2020,GB,,,doi.org/10.1016/0167-2738(94)90422-7,PPO,[Cu]CC(C)O[Au],[Cu]CC(C)O[Au],,,,,,0.882008358,0.8037,,,,,,,,3997.109574,,68.87052342,58.03803101,,,,,,,,,,,,,,,,,,,,,,,,,,,,,,,,,,,,,,,,,,,,,,,LiClO4,[Li+].[O-][Cl+3]([O-])([O-])[O-],0.117991642,0.1963,2.295754913,105.9645157,,,,,,,,,,37.19485,,110,4.42E-05,-4.354577731
,,8/20/2020,GB,,,doi.org/10.1016/0167-2738(94)90422-7,PPO,[Cu]CC(C)O[Au],[Cu]CC(C)O[Au],,,,,,0.811063344,0.7016,,,,,,,,3997.109574,,68.87052342,58.03803101,,,,,,,,,,,,,,,,,,,,,,,,,,,,,,,,,,,,,,,,,,,,,,,LiClO4,[Li+].[O-][Cl+3]([O-])([O-])[O-],0.188936656,0.2984,3.997683701,105.9645157,,,,,,,,,,49.0687,,110,6.99E-06,-5.155522824
,,8/20/2020,GB,,,doi.org/10.1016/0167-2738(94)90422-7,PPO,[Cu]CC(C)O[Au],[Cu]CC(C)O[Au],,,,,,0.788301438,0.671,,,,,,,,3997.109574,,68.87052342,58.03803101,,,,,,,,,,,,,,,,,,,,,,,,,,,,,,,,,,,,,,,,,,,,,,,LiClO4,[Li+].[O-][Cl+3]([O-])([O-])[O-],0.211698562,0.329,4.608637708,105.9645157,,,,,,,,,,49.8664,,110,9.55E-06,-5.019996628
,,8/20/2020,GB,,,doi.org/10.1016/0167-2738(94)90422-7,PPO,[Cu]CC(C)O[Au],[Cu]CC(C)O[Au],,,,,,0.648489418,0.5026,,,,,,,,3997.109574,,68.87052342,58.03803101,,,,,,,,,,,,,,,,,,,,,,,,,,,,,,,,,,,,,,,,,,,,,,,LiClO4,[Li+].[O-][Cl+3]([O-])([O-])[O-],0.351510582,0.4974,9.302131782,105.9645157,,,,,,,,,,28.1707,,110,0.000145,-3.838631998
,,8/20/2020,GB,,,doi.org/10.1016/0167-2738(94)90422-7,PPO,[Cu]CC(C)O[Au],[Cu]CC(C)O[Au],,,,,,0.944973146,0.9039,,,,,,,,3997.109574,,68.87052342,58.03803101,,,,,,,,,,,,,,,,,,,,,,,,,,,,,,,,,,,,,,,,,,,,,,,LiClO4,[Li+].[O-][Cl+3]([O-])([O-])[O-],0.055026854,0.0961,0.999314508,105.9645157,,,,,,,,,,-20.8938,,80,0.000148,-3.829738285
,,8/20/2020,GB,,,doi.org/10.1016/0167-2738(94)90422-7,PPO,[Cu]CC(C)O[Au],[Cu]CC(C)O[Au],,,,,,0.880291067,0.8011,,,,,,,,3997.109574,,68.87052342,58.03803101,,,,,,,,,,,,,,,,,,,,,,,,,,,,,,,,,,,,,,,,,,,,,,,LiClO4,[Li+].[O-][Cl+3]([O-])([O-])[O-],0.119708933,0.1989,2.333711909,105.9645157,,,,,,,,,,37.19485,,80,1.51E-06,-5.821023053
,,8/20/2020,GB,,,doi.org/10.1016/0167-2738(94)90422-7,PPO,[Cu]CC(C)O[Au],[Cu]CC(C)O[Au],,,,,,0.811794913,0.7026,,,,,,,,3997.109574,,68.87052342,58.03803101,,,,,,,,,,,,,,,,,,,,,,,,,,,,,,,,,,,,,,,,,,,,,,,LiClO4,[Li+].[O-][Cl+3]([O-])([O-])[O-],0.188205087,0.2974,3.978615863,105.9645157,,,,,,,,,,49.0687,,80,3.05E-08,-7.515700161
,,8/20/2020,GB,,,doi.org/10.1016/0167-2738(94)90422-7,PPO,[Cu]CC(C)O[Au],[Cu]CC(C)O[Au],,,,,,0.647759615,0.5018,,,,,,,,3997.109574,,68.87052342,58.03803101,,,,,,,,,,,,,,,,,,,,,,,,,,,,,,,,,,,,,,,,,,,,,,,LiClO4,[Li+].[O-][Cl+3]([O-])([O-])[O-],0.352240385,0.4982,9.331946866,105.9645157,,,,,,,,,,28.1707,,80,6.97E-06,-5.156767222
"polymer is polyvinyl lithium sulfonate, need to locate smiles for monomer",,8/20/2020,GB,,,doi.org/10.1016/0167-2738(94)90422-7,PEO,[Cu]OCC[Au],[Cu]OCC[Au],,,,,,0.183150183,0.124472676,,,,,,100000,,100000,,,44.02238095,,,,,,,,,,,,,,,,,,,,,,,,,,,,,,,,,,,,,,,,,,,,,,,LiClO4,O=[N+]([O-])[O-].[Li+],0.5352,0.875527324,66.37969008,105.9645157,LiNO3,[O-][N+]([O-])=O.[Li+],0.281649817,,,,,,,,,144,0.004222,-2.374481771
"polymer is polyvinyl lithium sulfonate, need to locate smiles for monomer",,8/20/2020,GB,,,doi.org/10.1016/0167-2738(94)90422-7,PEO,[Cu]OCC[Au],[Cu]OCC[Au],,,,,,0.183150183,0.124472676,,,,,,100000,,100000,,,44.02238095,,,,,,,,,,,,,,,,,,,,,,,,,,,,,,,,,,,,,,,,,,,,,,,LiClO4,O=[N+]([O-])[O-].[Li+],0.5352,0.875527324,66.37969008,105.9645157,LiNO3,[O-][N+]([O-])=O.[Li+],0.281649817,,,,,,,,,109,0.001471,-2.832387327
"polymer is polyvinyl lithium sulfonate, need to locate smiles for monomer",,8/20/2020,GB,,,doi.org/10.1016/0167-2738(94)90422-7,PEO,[Cu]OCC[Au],[Cu]OCC[Au],,,,,,0.183150183,0.124472676,,,,,,100000,,100000,,,44.02238095,,,,,,,,,,,,,,,,,,,,,,,,,,,,,,,,,,,,,,,,,,,,,,,LiClO4,O=[N+]([O-])[O-].[Li+],0.5352,0.875527324,66.37969008,105.9645157,LiNO3,[O-][N+]([O-])=O.[Li+],0.281649817,,,,,,,,,42,0.000238,-3.623423043
"polymer is polyvinyl lithium sulfonate, need to locate smiles for monomer",,8/20/2020,GB,,,doi.org/10.1016/0167-2738(94)90422-7,PEO,[Cu]OCC[Au],[Cu]OCC[Au],,,,,,0.183150183,0.124472676,,,,,,100000,,100000,,,44.02238095,,,,,,,,,,,,,,,,,,,,,,,,,,,,,,,,,,,,,,,,,,,,,,,LiClO4,O=[N+]([O-])[O-].[Li+],0.5352,0.875527324,66.37969008,105.9645157,LiNO3,[O-][N+]([O-])=O.[Li+],0.281649817,,,,,,,,,35,0.000137,-3.863279433
"polymer is polyvinyl lithium sulfonate, need to locate smiles for monomer",,8/20/2020,GB,,,doi.org/10.1016/0167-2738(94)90422-7,PEO,[Cu]OCC[Au],[Cu]OCC[Au],,,,,,0.183150183,0.124472676,,,,,,100000,,100000,,,44.02238095,,,,,,,,,,,,,,,,,,,,,,,,,,,,,,,,,,,,,,,,,,,,,,,LiClO4,O=[N+]([O-])[O-].[Li+],0.5352,0.875527324,66.37969008,105.9645157,LiNO3,[O-][N+]([O-])=O.[Li+],0.281649817,,,,,,,,,30,9.04E-05,-4.04383157
"polymer is polyvinyl lithium sulfonate, need to locate smiles for monomer",,8/20/2020,GB,,,doi.org/10.1016/0167-2738(94)90422-7,PEO,[Cu]OCC[Au],[Cu]OCC[Au],,,,,,0.183150183,0.124472676,,,,,,100000,,100000,,,44.02238095,,,,,,,,,,,,,,,,,,,,,,,,,,,,,,,,,,,,,,,,,,,,,,,LiClO4,O=[N+]([O-])[O-].[Li+],0.5352,0.875527324,66.37969008,105.9645157,LiNO3,[O-][N+]([O-])=O.[Li+],0.281649817,,,,,,,,,26,4.78E-05,-4.320572103
"polymer is polyvinyl lithium sulfonate, need to locate smiles for monomer",,8/20/2020,GB,,,doi.org/10.1016/0167-2738(94)90422-7,PEO,[Cu]OCC[Au],[Cu]OCC[Au],,,,,,0.183150183,0.124472676,,,,,,100000,,100000,,,44.02238095,,,,,,,,,,,,,,,,,,,,,,,,,,,,,,,,,,,,,,,,,,,,,,,LiClO4,O=[N+]([O-])[O-].[Li+],0.5352,0.875527324,66.37969008,105.9645157,LiNO3,[O-][N+]([O-])=O.[Li+],0.281649817,,,,,,,,,20,2.03E-05,-4.692503962
"polymer is polyvinyl lithium sulfonate, need to locate smiles for monomer",,8/20/2020,GB,,,doi.org/10.1016/0167-2738(94)90422-7,PEO,[Cu]OCC[Au],[Cu]OCC[Au],,,,,,0.183150183,0.124472676,,,,,,100000,,100000,,,44.02238095,,,,,,,,,,,,,,,,,,,,,,,,,,,,,,,,,,,,,,,,,,,,,,,LiClO4,O=[N+]([O-])[O-].[Li+],0.5352,0.875527324,66.37969008,105.9645157,LiNO3,[O-][N+]([O-])=O.[Li+],0.281649817,,,,,,,,,15,7.05E-06,-5.151810883
"polymer is polyvinyl lithium sulfonate, need to locate smiles for monomer",,8/20/2020,GB,,,doi.org/10.1016/0167-2738(94)90422-7,PEO,[Cu]OCC[Au],[Cu]OCC[Au],,,,,,0.183150183,0.124472676,,,,,,100000,,100000,,,44.02238095,,,,,,,,,,,,,,,,,,,,,,,,,,,,,,,,,,,,,,,,,,,,,,,LiClO4,O=[N+]([O-])[O-].[Li+],0.5352,0.875527324,66.37969008,105.9645157,LiNO3,[O-][N+]([O-])=O.[Li+],0.281649817,,,,,,,,,10,2.05E-06,-5.688246139
"polymer is polyvinyl lithium sulfonate, need to locate smiles for monomer",,8/20/2020,GB,,,doi.org/10.1016/0167-2738(94)90422-7,PEO,[Cu]OCC[Au],[Cu]OCC[Au],,,,,,0.183150183,0.124472676,,,,,,100000,,100000,,,44.02238095,,,,,,,,,,,,,,,,,,,,,,,,,,,,,,,,,,,,,,,,,,,,,,,LiClO4,O=[N+]([O-])[O-].[Li+],0.5352,0.875527324,66.37969008,105.9645157,LiNO3,[O-][N+]([O-])=O.[Li+],0.281649817,,,,,,,,,5,4.40E-07,-6.356547324
"polymer is polyvinyl lithium sulfonate, need to locate smiles for monomer",,8/20/2020,GB,,,doi.org/10.1016/0167-2738(94)90422-7,PEO,[Cu]OCC[Au],[Cu]OCC[Au],,,,,,0.183150183,0.124472676,,,,,,100000,,100000,,,44.02238095,,,,,,,,,,,,,,,,,,,,,,,,,,,,,,,,,,,,,,,,,,,,,,,LiClO4,O=[N+]([O-])[O-].[Li+],0.5352,0.875527324,66.37969008,105.9645157,LiNO3,[O-][N+]([O-])=O.[Li+],0.281649817,,,,,,,,,0,1.15E-07,-6.93930216
"polymer is polyvinyl lithium sulfonate, need to locate smiles for monomer",,8/20/2020,GB,,,doi.org/10.1016/0167-2738(94)90422-7,PEO,[Cu]OCC[Au],[Cu]OCC[Au],,,,,,0.183150183,0.124472676,,,,,,100000,,100000,,,44.02238095,,,,,,,,,,,,,,,,,,,,,,,,,,,,,,,,,,,,,,,,,,,,,,,LiClO4,O=[N+]([O-])[O-].[Li+],0.5352,0.875527324,66.37969008,105.9645157,LiNO3,[O-][N+]([O-])=O.[Li+],0.281649817,,,,,,,,,-5,1.81E-08,-7.742321425
"polymer is polyvinyl lithium sulfonate, need to locate smiles for monomer",,8/20/2020,GB,,,doi.org/10.1016/0167-2738(94)90422-7,PEO,[Cu]OCC[Au],[Cu]OCC[Au],,,,,,0.183150183,0.124472676,,,,,,100000,,100000,,,44.02238095,,,,,,,,,,,,,,,,,,,,,,,,,,,,,,,,,,,,,,,,,,,,,,,LiClO4,O=[N+]([O-])[O-].[Li+],0.5352,0.875527324,66.37969008,105.9645157,LiNO3,[O-][N+]([O-])=O.[Li+],0.281649817,,,,,,,,,-10,3.04E-09,-8.517126416
"polymer is polyvinyl lithium sulfonate, need to locate smiles for monomer",,8/20/2020,GB,,,doi.org/10.1016/0167-2738(94)90422-7,PEO,[Cu]OCC[Au],[Cu]OCC[Au],,,,,,0.183150183,0.124472676,,,,,,100000,,100000,,,44.02238095,,,,,,,,,,,,,,,,,,,,,,,,,,,,,,,,,,,,,,,,,,,,,,,LiClO4,O=[N+]([O-])[O-].[Li+],0.5352,0.875527324,66.37969008,105.9645157,LiNO3,[O-][N+]([O-])=O.[Li+],0.281649817,,,,,,,,,-15,9.27E-10,-9.032920266
,,8/20/2020,GB,,,doi.org/10.1016/j.electacta.2017.05.127,PVA,[Cu]CC(O)[Au],[Cu]CC(O)[Au],,,,,,0.980497138,0.885233,,,,,,125000,,125000,,2837.684449,44.02238095,,,,,,,,,,,,,,,,,,,,,,,,,,,,,,,,,,,,,,,,,,,,,,,LiTFSI,O=S(=O)([N-]S(=O)(=O)C(F)(F)F)C(F)(F)F.[Li+],0.019502862,0.114767,0.451586935,286.9332984,,,,,,,,,,,,25,8.74E-11,-10.0586998
,,8/20/2020,GB,,,doi.org/10.1016/j.electacta.2017.05.127,PVA,[Cu]CC(O)[Au],[Cu]CC(O)[Au],,,,,,0.909219548,0.605776,,,,,,125000,,125000,,2837.684449,44.02238095,,,,,,,,,,,,,,,,,,,,,,,,,,,,,,,,,,,,,,,,,,,,,,,LiTFSI,O=S(=O)([N-]S(=O)(=O)C(F)(F)F)C(F)(F)F.[Li+],0.090780452,0.394224,2.266798579,286.9332984,,,,,,,,,,,,25,1.22E-05,-4.911899365
,,8/20/2020,GB,,,doi.org/10.1016/j.electacta.2017.05.127,PVA,[Cu]CC(O)[Au],[Cu]CC(O)[Au],,,,,,0.800237334,0.380654,,,,,,125000,,125000,,2837.684449,44.02238095,,,,,,,,,,,,,,,,,,,,,,,,,,,,,,,,,,,,,,,,,,,,,,,LiTFSI,O=S(=O)([N-]S(=O)(=O)C(F)(F)F)C(F)(F)F.[Li+],0.199762666,0.619346,5.667413156,286.9332984,,,,,,,,,,,,25,4.40E-05,-4.356299649
Cast in DMSO,,8/20/2020,GB,,,doi.org/10.1016/j.electacta.2017.05.127,PVA,[Cu]CC(O)[Au],[Cu]CC(O)[Au],,,,,,0.8,0.3803042,,,,,,125000,,125000,,2837.684449,44.02238095,,,,,,,,,,,,,,,,,,,,,,,,,,,,,,,,,,,,,,,,,,,,,,,LiTFSI,O=S(=O)([N-]S(=O)(=O)C(F)(F)F)C(F)(F)F.[Li+],0.2,0.6196958,5.675368899,286.9332984,,,,,,,,,,,,112,0.001581,-2.80106813
Cast in DMSO,,8/20/2020,GB,,,doi.org/10.1016/j.electacta.2017.05.127,PVA,[Cu]CC(O)[Au],[Cu]CC(O)[Au],,,,,,0.8,0.3803042,,,,,,125000,,125000,,2837.684449,44.02238095,,,,,,,,,,,,,,,,,,,,,,,,,,,,,,,,,,,,,,,,,,,,,,,LiTFSI,O=S(=O)([N-]S(=O)(=O)C(F)(F)F)C(F)(F)F.[Li+],0.2,0.6196958,5.675368899,286.9332984,,,,,,,,,,,,96,0.001161,-2.93516778
Cast in DMSO,,8/20/2020,GB,,,doi.org/10.1016/j.electacta.2017.05.127,PVA,[Cu]CC(O)[Au],[Cu]CC(O)[Au],,,,,,0.8,0.3803042,,,,,,125000,,125000,,2837.684449,44.02238095,,,,,,,,,,,,,,,,,,,,,,,,,,,,,,,,,,,,,,,,,,,,,,,LiTFSI,O=S(=O)([N-]S(=O)(=O)C(F)(F)F)C(F)(F)F.[Li+],0.2,0.6196958,5.675368899,286.9332984,,,,,,,,,,,,76,0.000803,-3.095284455
Cast in DMSO,,8/20/2020,GB,,,doi.org/10.1016/j.electacta.2017.05.127,PVA,[Cu]CC(O)[Au],[Cu]CC(O)[Au],,,,,,0.8,0.3803042,,,,,,125000,,125000,,2837.684449,44.02238095,,,,,,,,,,,,,,,,,,,,,,,,,,,,,,,,,,,,,,,,,,,,,,,LiTFSI,O=S(=O)([N-]S(=O)(=O)C(F)(F)F)C(F)(F)F.[Li+],0.2,0.6196958,5.675368899,286.9332984,,,,,,,,,,,,59,0.000423,-3.373659633
Cast in DMSO,,8/20/2020,GB,,,doi.org/10.1016/j.electacta.2017.05.127,PVA,[Cu]CC(O)[Au],[Cu]CC(O)[Au],,,,,,0.8,0.3803042,,,,,,125000,,125000,,2837.684449,44.02238095,,,,,,,,,,,,,,,,,,,,,,,,,,,,,,,,,,,,,,,,,,,,,,,LiTFSI,O=S(=O)([N-]S(=O)(=O)C(F)(F)F)C(F)(F)F.[Li+],0.2,0.6196958,5.675368899,286.9332984,,,,,,,,,,,,42,0.000251,-3.600326279
Cast in DMSO,,8/20/2020,GB,,,doi.org/10.1016/j.electacta.2017.05.127,PVA,[Cu]CC(O)[Au],[Cu]CC(O)[Au],,,,,,0.8,0.3803042,,,,,,125000,,125000,,2837.684449,44.02238095,,,,,,,,,,,,,,,,,,,,,,,,,,,,,,,,,,,,,,,,,,,,,,,LiTFSI,O=S(=O)([N-]S(=O)(=O)C(F)(F)F)C(F)(F)F.[Li+],0.2,0.6196958,5.675368899,286.9332984,,,,,,,,,,,,19,4.45E-05,-4.351639989
Cast in Water,,8/20/2020,GB,,,doi.org/10.1016/j.electacta.2017.05.127,PVA,[Cu]CC(O)[Au],[Cu]CC(O)[Au],,,,,,0.8,0.3803042,,,,,,125000,,125000,,2837.684449,44.02238095,,,,,,,,,,,,,,,,,,,,,,,,,,,,,,,,,,,,,,,,,,,,,,,LiTFSI,O=S(=O)([N-]S(=O)(=O)C(F)(F)F)C(F)(F)F.[Li+],0.2,0.6196958,5.675368899,286.9332984,,,,,,,,,,,,116,0.000272,-3.565431096
Cast in Water,,8/20/2020,GB,,,doi.org/10.1016/j.electacta.2017.05.127,PVA,[Cu]CC(O)[Au],[Cu]CC(O)[Au],,,,,,0.8,0.3803042,,,,,,125000,,125000,,2837.684449,44.02238095,,,,,,,,,,,,,,,,,,,,,,,,,,,,,,,,,,,,,,,,,,,,,,,LiTFSI,O=S(=O)([N-]S(=O)(=O)C(F)(F)F)C(F)(F)F.[Li+],0.2,0.6196958,5.675368899,286.9332984,,,,,,,,,,,,98,4.88E-05,-4.311580178
Cast in Water,,8/20/2020,GB,,,doi.org/10.1016/j.electacta.2017.05.127,PVA,[Cu]CC(O)[Au],[Cu]CC(O)[Au],,,,,,0.8,0.3803042,,,,,,125000,,125000,,2837.684449,44.02238095,,,,,,,,,,,,,,,,,,,,,,,,,,,,,,,,,,,,,,,,,,,,,,,LiTFSI,O=S(=O)([N-]S(=O)(=O)C(F)(F)F)C(F)(F)F.[Li+],0.2,0.6196958,5.675368899,286.9332984,,,,,,,,,,,,79,4.69E-06,-5.328827157
Cast in Water,,8/20/2020,GB,,,doi.org/10.1016/j.electacta.2017.05.127,PVA,[Cu]CC(O)[Au],[Cu]CC(O)[Au],,,,,,0.8,0.3803042,,,,,,125000,,125000,,2837.684449,44.02238095,,,,,,,,,,,,,,,,,,,,,,,,,,,,,,,,,,,,,,,,,,,,,,,LiTFSI,O=S(=O)([N-]S(=O)(=O)C(F)(F)F)C(F)(F)F.[Li+],0.2,0.6196958,5.675368899,286.9332984,,,,,,,,,,,,60,3.60E-07,-6.443697499
Cast in Water,,8/20/2020,GB,,,doi.org/10.1016/j.electacta.2017.05.127,PVA,[Cu]CC(O)[Au],[Cu]CC(O)[Au],,,,,,0.8,0.3803042,,,,,,125000,,125000,,2837.684449,44.02238095,,,,,,,,,,,,,,,,,,,,,,,,,,,,,,,,,,,,,,,,,,,,,,,LiTFSI,O=S(=O)([N-]S(=O)(=O)C(F)(F)F)C(F)(F)F.[Li+],0.2,0.6196958,5.675368899,286.9332984,,,,,,,,,,,,43,1.85E-08,-7.732828272
Cast in Water,,8/20/2020,GB,,,doi.org/10.1016/j.electacta.2017.05.127,PVA,[Cu]CC(O)[Au],[Cu]CC(O)[Au],,,,,,0.8,0.3803042,,,,,,125000,,125000,,2837.684449,44.02238095,,,,,,,,,,,,,,,,,,,,,,,,,,,,,,,,,,,,,,,,,,,,,,,LiTFSI,O=S(=O)([N-]S(=O)(=O)C(F)(F)F)C(F)(F)F.[Li+],0.2,0.6196958,5.675368899,286.9332984,,,,,,,,,,,,27,4.61E-09,-8.336299075
Cast in dried water,,8/20/2020,GB,,,doi.org/10.1016/j.electacta.2017.05.127,PVA,[Cu]CC(O)[Au],[Cu]CC(O)[Au],,,,,,0.8,0.3803042,,,,,,125000,,125000,,2837.684449,44.02238095,,,,,,,,,,,,,,,,,,,,,,,,,,,,,,,,,,,,,,,,,,,,,,,LiTFSI,O=S(=O)([N-]S(=O)(=O)C(F)(F)F)C(F)(F)F.[Li+],0.2,0.6196958,5.675368899,286.9332984,,,,,,,,,,,,113,1.29E-05,-4.88941029
Cast in dried water,,8/20/2020,GB,,,doi.org/10.1016/j.electacta.2017.05.127,PVA,[Cu]CC(O)[Au],[Cu]CC(O)[Au],,,,,,0.8,0.3803042,,,,,,125000,,125000,,2837.684449,44.02238095,,,,,,,,,,,,,,,,,,,,,,,,,,,,,,,,,,,,,,,,,,,,,,,LiTFSI,O=S(=O)([N-]S(=O)(=O)C(F)(F)F)C(F)(F)F.[Li+],0.2,0.6196958,5.675368899,286.9332984,,,,,,,,,,,,97,1.98E-06,-5.70333481
Cast in dried water,,8/20/2020,GB,,,doi.org/10.1016/j.electacta.2017.05.127,PVA,[Cu]CC(O)[Au],[Cu]CC(O)[Au],,,,,,0.8,0.3803042,,,,,,125000,,125000,,2837.684449,44.02238095,,,,,,,,,,,,,,,,,,,,,,,,,,,,,,,,,,,,,,,,,,,,,,,LiTFSI,O=S(=O)([N-]S(=O)(=O)C(F)(F)F)C(F)(F)F.[Li+],0.2,0.6196958,5.675368899,286.9332984,,,,,,,,,,,,78,1.27E-07,-6.896196279
Cast in dried water,,8/20/2020,GB,,,doi.org/10.1016/j.electacta.2017.05.127,PVA,[Cu]CC(O)[Au],[Cu]CC(O)[Au],,,,,,0.8,0.3803042,,,,,,125000,,125000,,2837.684449,44.02238095,,,,,,,,,,,,,,,,,,,,,,,,,,,,,,,,,,,,,,,,,,,,,,,LiTFSI,O=S(=O)([N-]S(=O)(=O)C(F)(F)F)C(F)(F)F.[Li+],0.2,0.6196958,5.675368899,286.9332984,,,,,,,,,,,,61,4.37E-09,-8.359518563
Cast in dried water,,8/20/2020,GB,,,doi.org/10.1016/j.electacta.2017.05.127,PVA,[Cu]CC(O)[Au],[Cu]CC(O)[Au],,,,,,0.8,0.3803042,,,,,,125000,,125000,,2837.684449,44.02238095,,,,,,,,,,,,,,,,,,,,,,,,,,,,,,,,,,,,,,,,,,,,,,,LiTFSI,O=S(=O)([N-]S(=O)(=O)C(F)(F)F)C(F)(F)F.[Li+],0.2,0.6196958,5.675368899,286.9332984,,,,,,,,,,,,44,7.06E-10,-9.151195299
Cast in dried water,,8/20/2020,GB,,,doi.org/10.1016/j.electacta.2017.05.127,PVA,[Cu]CC(O)[Au],[Cu]CC(O)[Au],,,,,,0.8,0.3803042,,,,,,125000,,125000,,2837.684449,44.02238095,,,,,,,,,,,,,,,,,,,,,,,,,,,,,,,,,,,,,,,,,,,,,,,LiTFSI,O=S(=O)([N-]S(=O)(=O)C(F)(F)F)C(F)(F)F.[Li+],0.2,0.6196958,5.675368899,286.9332984,,,,,,,,,,,,28,2.07E-09,-8.684029655
Cast w/ hot press,,8/20/2020,GB,,,doi.org/10.1016/j.electacta.2017.05.127,PVA,[Cu]CC(O)[Au],[Cu]CC(O)[Au],,,,,,0.8,0.3803042,,,,,,125000,,125000,,2837.684449,44.02238095,,,,,,,,,,,,,,,,,,,,,,,,,,,,,,,,,,,,,,,,,,,,,,,LiTFSI,O=S(=O)([N-]S(=O)(=O)C(F)(F)F)C(F)(F)F.[Li+],0.2,0.6196958,5.675368899,286.9332984,,,,,,,,,,,,114,4.25E-05,-4.37161107
Cast w/ hot press,,8/20/2020,GB,,,doi.org/10.1016/j.electacta.2017.05.127,PVA,[Cu]CC(O)[Au],[Cu]CC(O)[Au],,,,,,0.8,0.3803042,,,,,,125000,,125000,,2837.684449,44.02238095,,,,,,,,,,,,,,,,,,,,,,,,,,,,,,,,,,,,,,,,,,,,,,,LiTFSI,O=S(=O)([N-]S(=O)(=O)C(F)(F)F)C(F)(F)F.[Li+],0.2,0.6196958,5.675368899,286.9332984,,,,,,,,,,,,98,8.90E-06,-5.050609993
Cast w/ hot press,,8/20/2020,GB,,,doi.org/10.1016/j.electacta.2017.05.127,PVA,[Cu]CC(O)[Au],[Cu]CC(O)[Au],,,,,,0.8,0.3803042,,,,,,125000,,125000,,2837.684449,44.02238095,,,,,,,,,,,,,,,,,,,,,,,,,,,,,,,,,,,,,,,,,,,,,,,LiTFSI,O=S(=O)([N-]S(=O)(=O)C(F)(F)F)C(F)(F)F.[Li+],0.2,0.6196958,5.675368899,286.9332984,,,,,,,,,,,,78,8.85E-07,-6.053056729
Cast w/ hot press,,8/20/2020,GB,,,doi.org/10.1016/j.electacta.2017.05.127,PVA,[Cu]CC(O)[Au],[Cu]CC(O)[Au],,,,,,0.8,0.3803042,,,,,,125000,,125000,,2837.684449,44.02238095,,,,,,,,,,,,,,,,,,,,,,,,,,,,,,,,,,,,,,,,,,,,,,,LiTFSI,O=S(=O)([N-]S(=O)(=O)C(F)(F)F)C(F)(F)F.[Li+],0.2,0.6196958,5.675368899,286.9332984,,,,,,,,,,,,61,6.55E-08,-7.1837587
Cast w/ hot press,,8/20/2020,GB,,,doi.org/10.1016/j.electacta.2017.05.127,PVA,[Cu]CC(O)[Au],[Cu]CC(O)[Au],,,,,,0.8,0.3803042,,,,,,125000,,125000,,2837.684449,44.02238095,,,,,,,,,,,,,,,,,,,,,,,,,,,,,,,,,,,,,,,,,,,,,,,LiTFSI,O=S(=O)([N-]S(=O)(=O)C(F)(F)F)C(F)(F)F.[Li+],0.2,0.6196958,5.675368899,286.9332984,,,,,,,,,,,,42,2.12E-09,-8.673664139
Cast w/ hot press,,8/20/2020,GB,,,doi.org/10.1016/j.electacta.2017.05.127,PVA,[Cu]CC(O)[Au],[Cu]CC(O)[Au],,,,,,0.8,0.3803042,,,,,,125000,,125000,,2837.684449,44.02238095,,,,,,,,,,,,,,,,,,,,,,,,,,,,,,,,,,,,,,,,,,,,,,,LiTFSI,O=S(=O)([N-]S(=O)(=O)C(F)(F)F)C(F)(F)F.[Li+],0.2,0.6196958,5.675368899,286.9332984,,,,,,,,,,,,28,1.65E-09,-8.782516056
Cast w/ DMSO,,8/20/2020,GB,,,doi.org/10.1016/j.electacta.2017.05.127,PVA,[Cu]CC(O)[Au],[Cu]CC(O)[Au],,,,,,0.8,0.3803042,,,,,,125000,,125000,,2837.684449,44.02238095,,,,,,,,,,,,,,,,,,,,,,,,,,,,,,,,,,,,,,,,,,,,,,,LiTFSI,O=S(=O)([N-]S(=O)(=O)C(F)(F)F)C(F)(F)F.[Li+],0.2,0.6196958,5.675368899,286.9332984,,,,,,,,,,,,112,0.001562,-2.80631897
Cast w/ DMSO,,8/20/2020,GB,,,doi.org/10.1016/j.electacta.2017.05.127,PVA,[Cu]CC(O)[Au],[Cu]CC(O)[Au],,,,,,0.8,0.3803042,,,,,,125000,,125000,,2837.684449,44.02238095,,,,,,,,,,,,,,,,,,,,,,,,,,,,,,,,,,,,,,,,,,,,,,,LiTFSI,O=S(=O)([N-]S(=O)(=O)C(F)(F)F)C(F)(F)F.[Li+],0.2,0.6196958,5.675368899,286.9332984,,,,,,,,,,,,97,0.001142,-2.942333896
Cast w/ DMSO,,8/20/2020,GB,,,doi.org/10.1016/j.electacta.2017.05.127,PVA,[Cu]CC(O)[Au],[Cu]CC(O)[Au],,,,,,0.8,0.3803042,,,,,,125000,,125000,,2837.684449,44.02238095,,,,,,,,,,,,,,,,,,,,,,,,,,,,,,,,,,,,,,,,,,,,,,,LiTFSI,O=S(=O)([N-]S(=O)(=O)C(F)(F)F)C(F)(F)F.[Li+],0.2,0.6196958,5.675368899,286.9332984,,,,,,,,,,,,76,0.000805,-3.09420412
Cast w/ DMSO,,8/20/2020,GB,,,doi.org/10.1016/j.electacta.2017.05.127,PVA,[Cu]CC(O)[Au],[Cu]CC(O)[Au],,,,,,0.8,0.3803042,,,,,,125000,,125000,,2837.684449,44.02238095,,,,,,,,,,,,,,,,,,,,,,,,,,,,,,,,,,,,,,,,,,,,,,,LiTFSI,O=S(=O)([N-]S(=O)(=O)C(F)(F)F)C(F)(F)F.[Li+],0.2,0.6196958,5.675368899,286.9332984,,,,,,,,,,,,59,0.000416,-3.380906669
Cast w/ DMSO,,8/20/2020,GB,,,doi.org/10.1016/j.electacta.2017.05.127,PVA,[Cu]CC(O)[Au],[Cu]CC(O)[Au],,,,,,0.8,0.3803042,,,,,,125000,,125000,,2837.684449,44.02238095,,,,,,,,,,,,,,,,,,,,,,,,,,,,,,,,,,,,,,,,,,,,,,,LiTFSI,O=S(=O)([N-]S(=O)(=O)C(F)(F)F)C(F)(F)F.[Li+],0.2,0.6196958,5.675368899,286.9332984,,,,,,,,,,,,42,0.000239,-3.621602099
Cast w/ DMSO,,8/20/2020,GB,,,doi.org/10.1016/j.electacta.2017.05.127,PVA,[Cu]CC(O)[Au],[Cu]CC(O)[Au],,,,,,0.8,0.3803042,,,,,,125000,,125000,,2837.684449,44.02238095,,,,,,,,,,,,,,,,,,,,,,,,,,,,,,,,,,,,,,,,,,,,,,,LiTFSI,O=S(=O)([N-]S(=O)(=O)C(F)(F)F)C(F)(F)F.[Li+],0.2,0.6196958,5.675368899,286.9332984,,,,,,,,,,,,19,4.40E-05,-4.356547324
Cast w/ DMSO,,8/20/2020,GB,,,doi.org/10.1016/j.electacta.2017.05.127,PVA,[Cu]CC(O)[Au],[Cu]CC(O)[Au],,,,,,0.8,0.530298204,,,,,,125000,,125000,,2837.684449,44.02238095,,,,,,,,,,,,,,,,,,,,,,,,,,,,,,,,,,,,,,,,,,,,,,,LiTFO,O=S(=O)([O-])C(F)(F)F.[Li+],0.2,0.469701796,5.675368899,155.9680291,,,,,,,,,,,,112,0.000126,-3.899629455
Cast w/ DMSO,,8/20/2020,GB,,,doi.org/10.1016/j.electacta.2017.05.127,PVA,[Cu]CC(O)[Au],[Cu]CC(O)[Au],,,,,,0.8,0.530298204,,,,,,125000,,125000,,2837.684449,44.02238095,,,,,,,,,,,,,,,,,,,,,,,,,,,,,,,,,,,,,,,,,,,,,,,LiTFO,O=S(=O)([O-])C(F)(F)F.[Li+],0.2,0.469701796,5.675368899,155.9680291,,,,,,,,,,,,94,4.61E-05,-4.336299075
Cast w/ DMSO,,8/20/2020,GB,,,doi.org/10.1016/j.electacta.2017.05.127,PVA,[Cu]CC(O)[Au],[Cu]CC(O)[Au],,,,,,0.8,0.530298204,,,,,,125000,,125000,,2837.684449,44.02238095,,,,,,,,,,,,,,,,,,,,,,,,,,,,,,,,,,,,,,,,,,,,,,,LiTFO,O=S(=O)([O-])C(F)(F)F.[Li+],0.2,0.469701796,5.675368899,155.9680291,,,,,,,,,,,,78,2.82E-05,-4.549750892
Cast w/ DMSO,,8/20/2020,GB,,,doi.org/10.1016/j.electacta.2017.05.127,PVA,[Cu]CC(O)[Au],[Cu]CC(O)[Au],,,,,,0.8,0.530298204,,,,,,125000,,125000,,2837.684449,44.02238095,,,,,,,,,,,,,,,,,,,,,,,,,,,,,,,,,,,,,,,,,,,,,,,LiTFO,O=S(=O)([O-])C(F)(F)F.[Li+],0.2,0.469701796,5.675368899,155.9680291,,,,,,,,,,,,59,3.99E-06,-5.399027104
Cast w/ DMSO,,8/20/2020,GB,,,doi.org/10.1016/j.electacta.2017.05.127,PVA,[Cu]CC(O)[Au],[Cu]CC(O)[Au],,,,,,0.8,0.530298204,,,,,,125000,,125000,,2837.684449,44.02238095,,,,,,,,,,,,,,,,,,,,,,,,,,,,,,,,,,,,,,,,,,,,,,,LiTFO,O=S(=O)([O-])C(F)(F)F.[Li+],0.2,0.469701796,5.675368899,155.9680291,,,,,,,,,,,,44,6.68E-07,-6.175223538
Cast w/ DMSO,,8/20/2020,GB,,,doi.org/10.1016/j.electacta.2017.05.127,PVA,[Cu]CC(O)[Au],[Cu]CC(O)[Au],,,,,,0.8,0.530298204,,,,,,125000,,125000,,2837.684449,44.02238095,,,,,,,,,,,,,,,,,,,,,,,,,,,,,,,,,,,,,,,,,,,,,,,LiTFO,O=S(=O)([O-])C(F)(F)F.[Li+],0.2,0.469701796,5.675368899,155.9680291,,,,,,,,,,,,30,3.76E-08,-7.424812155
Cast w/ DMSO,,8/20/2020,GB,,,doi.org/10.1016/j.electacta.2017.05.127,PVA,[Cu]CC(O)[Au],[Cu]CC(O)[Au],,,,,,0.8,0.624311299,,,,,,125000,,125000,,2837.684449,44.02238095,,,,,,,,,,,,,,,,,,,,,,,,,,,,,,,,,,,,,,,,,,,,,,,LiClO4,[Li+].[O-][Cl+3]([O-])([O-])[O-],0.2,0.375688701,5.675368899,105.9645157,,,,,,,,,,,,111,0.0007,-3.15490196
Cast w/ DMSO,,8/20/2020,GB,,,doi.org/10.1016/j.electacta.2017.05.127,PVA,[Cu]CC(O)[Au],[Cu]CC(O)[Au],,,,,,0.8,0.624311299,,,,,,125000,,125000,,2837.684449,44.02238095,,,,,,,,,,,,,,,,,,,,,,,,,,,,,,,,,,,,,,,,,,,,,,,LiClO4,[Li+].[O-][Cl+3]([O-])([O-])[O-],0.2,0.375688701,5.675368899,105.9645157,,,,,,,,,,,,94,0.000292,-3.534617149
Cast w/ DMSO,,8/20/2020,GB,,,doi.org/10.1016/j.electacta.2017.05.127,PVA,[Cu]CC(O)[Au],[Cu]CC(O)[Au],,,,,,0.8,0.624311299,,,,,,125000,,125000,,2837.684449,44.02238095,,,,,,,,,,,,,,,,,,,,,,,,,,,,,,,,,,,,,,,,,,,,,,,LiClO4,[Li+].[O-][Cl+3]([O-])([O-])[O-],0.2,0.375688701,5.675368899,105.9645157,,,,,,,,,,,,76,0.000152,-3.818156412
Cast w/ DMSO,,8/20/2020,GB,,,doi.org/10.1016/j.electacta.2017.05.127,PVA,[Cu]CC(O)[Au],[Cu]CC(O)[Au],,,,,,0.8,0.624311299,,,,,,125000,,125000,,2837.684449,44.02238095,,,,,,,,,,,,,,,,,,,,,,,,,,,,,,,,,,,,,,,,,,,,,,,LiClO4,[Li+].[O-][Cl+3]([O-])([O-])[O-],0.2,0.375688701,5.675368899,105.9645157,,,,,,,,,,,,59,1.87E-05,-4.728158393
Cast w/ DMSO,,8/20/2020,GB,,,doi.org/10.1016/j.electacta.2017.05.127,PVA,[Cu]CC(O)[Au],[Cu]CC(O)[Au],,,,,,0.8,0.624311299,,,,,,125000,,125000,,2837.684449,44.02238095,,,,,,,,,,,,,,,,,,,,,,,,,,,,,,,,,,,,,,,,,,,,,,,LiClO4,[Li+].[O-][Cl+3]([O-])([O-])[O-],0.2,0.375688701,5.675368899,105.9645157,,,,,,,,,,,,42,1.85E-06,-5.732828272
Cast w/ DMSO,,8/20/2020,GB,,,doi.org/10.1016/j.electacta.2017.05.127,PVA,[Cu]CC(O)[Au],[Cu]CC(O)[Au],,,,,,0.8,0.624311299,,,,,,125000,,125000,,2837.684449,44.02238095,,,,,,,,,,,,,,,,,,,,,,,,,,,,,,,,,,,,,,,,,,,,,,,LiClO4,[Li+].[O-][Cl+3]([O-])([O-])[O-],0.2,0.375688701,5.675368899,105.9645157,,,,,,,,,,,,28,1.46E-07,-6.835647144
Cast w/ water,,8/20/2020,GB,,,doi.org/10.1016/j.electacta.2017.05.127,PVA,[Cu]CC(O)[Au],[Cu]CC(O)[Au],,,,,,0.8,0.3803042,,,,,,125000,,125000,,2837.684449,44.02238095,,,,,,,,,,,,,,,,,,,,,,,,,,,,,,,,,,,,,,,,,,,,,,,LiTFSI,O=S(=O)([N-]S(=O)(=O)C(F)(F)F)C(F)(F)F.[Li+],0.2,0.6196958,5.675368899,286.9332984,,,,,,,,,,,,117,0.000272,-3.565431096
Cast w/ water,,8/20/2020,GB,,,doi.org/10.1016/j.electacta.2017.05.127,PVA,[Cu]CC(O)[Au],[Cu]CC(O)[Au],,,,,,0.8,0.3803042,,,,,,125000,,125000,,2837.684449,44.02238095,,,,,,,,,,,,,,,,,,,,,,,,,,,,,,,,,,,,,,,,,,,,,,,LiTFSI,O=S(=O)([N-]S(=O)(=O)C(F)(F)F)C(F)(F)F.[Li+],0.2,0.6196958,5.675368899,286.9332984,,,,,,,,,,,,98,4.95E-05,-4.305394801
Cast w/ water,,8/20/2020,GB,,,doi.org/10.1016/j.electacta.2017.05.127,PVA,[Cu]CC(O)[Au],[Cu]CC(O)[Au],,,,,,0.8,0.3803042,,,,,,125000,,125000,,2837.684449,44.02238095,,,,,,,,,,,,,,,,,,,,,,,,,,,,,,,,,,,,,,,,,,,,,,,LiTFSI,O=S(=O)([N-]S(=O)(=O)C(F)(F)F)C(F)(F)F.[Li+],0.2,0.6196958,5.675368899,286.9332984,,,,,,,,,,,,79,4.77E-06,-5.321481621
Cast w/ water,,8/20/2020,GB,,,doi.org/10.1016/j.electacta.2017.05.127,PVA,[Cu]CC(O)[Au],[Cu]CC(O)[Au],,,,,,0.8,0.3803042,,,,,,125000,,125000,,2837.684449,44.02238095,,,,,,,,,,,,,,,,,,,,,,,,,,,,,,,,,,,,,,,,,,,,,,,LiTFSI,O=S(=O)([N-]S(=O)(=O)C(F)(F)F)C(F)(F)F.[Li+],0.2,0.6196958,5.675368899,286.9332984,,,,,,,,,,,,60,3.58E-07,-6.446116973
Cast w/ water,,8/20/2020,GB,,,doi.org/10.1016/j.electacta.2017.05.127,PVA,[Cu]CC(O)[Au],[Cu]CC(O)[Au],,,,,,0.8,0.3803042,,,,,,125000,,125000,,2837.684449,44.02238095,,,,,,,,,,,,,,,,,,,,,,,,,,,,,,,,,,,,,,,,,,,,,,,LiTFSI,O=S(=O)([N-]S(=O)(=O)C(F)(F)F)C(F)(F)F.[Li+],0.2,0.6196958,5.675368899,286.9332984,,,,,,,,,,,,43,1.90E-08,-7.721246399
Cast w/ water,,8/20/2020,GB,,,doi.org/10.1016/j.electacta.2017.05.127,PVA,[Cu]CC(O)[Au],[Cu]CC(O)[Au],,,,,,0.8,0.3803042,,,,,,125000,,125000,,2837.684449,44.02238095,,,,,,,,,,,,,,,,,,,,,,,,,,,,,,,,,,,,,,,,,,,,,,,LiTFSI,O=S(=O)([N-]S(=O)(=O)C(F)(F)F)C(F)(F)F.[Li+],0.2,0.6196958,5.675368899,286.9332984,,,,,,,,,,,,27,4.50E-09,-8.346787486
Cast w/ water,,8/20/2020,GB,,,doi.org/10.1016/j.electacta.2017.05.127,PVA,[Cu]CC(O)[Au],[Cu]CC(O)[Au],,,,,,0.8,0.530298204,,,,,,125000,,125000,,2837.684449,44.02238095,,,,,,,,,,,,,,,,,,,,,,,,,,,,,,,,,,,,,,,,,,,,,,,LiTFO,O=S(=O)([O-])C(F)(F)F.[Li+],0.2,0.469701796,5.675368899,155.9680291,,,,,,,,,,,,110,5.99E-05,-4.222573178
Cast w/ water,,8/20/2020,GB,,,doi.org/10.1016/j.electacta.2017.05.127,PVA,[Cu]CC(O)[Au],[Cu]CC(O)[Au],,,,,,0.8,0.530298204,,,,,,125000,,125000,,2837.684449,44.02238095,,,,,,,,,,,,,,,,,,,,,,,,,,,,,,,,,,,,,,,,,,,,,,,LiTFO,O=S(=O)([O-])C(F)(F)F.[Li+],0.2,0.469701796,5.675368899,155.9680291,,,,,,,,,,,,109,4.39E-05,-4.35753548
Cast w/ water,,8/20/2020,GB,,,doi.org/10.1016/j.electacta.2017.05.127,PVA,[Cu]CC(O)[Au],[Cu]CC(O)[Au],,,,,,0.8,0.530298204,,,,,,125000,,125000,,2837.684449,44.02238095,,,,,,,,,,,,,,,,,,,,,,,,,,,,,,,,,,,,,,,,,,,,,,,LiTFO,O=S(=O)([O-])C(F)(F)F.[Li+],0.2,0.469701796,5.675368899,155.9680291,,,,,,,,,,,,76,7.60E-07,-6.119186408
Cast w/ water,,8/20/2020,GB,,,doi.org/10.1016/j.electacta.2017.05.127,PVA,[Cu]CC(O)[Au],[Cu]CC(O)[Au],,,,,,0.8,0.530298204,,,,,,125000,,125000,,2837.684449,44.02238095,,,,,,,,,,,,,,,,,,,,,,,,,,,,,,,,,,,,,,,,,,,,,,,LiTFO,O=S(=O)([O-])C(F)(F)F.[Li+],0.2,0.469701796,5.675368899,155.9680291,,,,,,,,,,,,59,3.80E-08,-7.420216403
Cast w/ water,,8/20/2020,GB,,,doi.org/10.1016/j.electacta.2017.05.127,PVA,[Cu]CC(O)[Au],[Cu]CC(O)[Au],,,,,,0.8,0.530298204,,,,,,125000,,125000,,2837.684449,44.02238095,,,,,,,,,,,,,,,,,,,,,,,,,,,,,,,,,,,,,,,,,,,,,,,LiTFO,O=S(=O)([O-])C(F)(F)F.[Li+],0.2,0.469701796,5.675368899,155.9680291,,,,,,,,,,,,42,9.65E-10,-9.015472687
Cast w/ water,,8/20/2020,GB,,,doi.org/10.1016/j.electacta.2017.05.127,PVA,[Cu]CC(O)[Au],[Cu]CC(O)[Au],,,,,,0.8,0.530298204,,,,,,125000,,125000,,2837.684449,44.02238095,,,,,,,,,,,,,,,,,,,,,,,,,,,,,,,,,,,,,,,,,,,,,,,LiTFO,O=S(=O)([O-])C(F)(F)F.[Li+],0.2,0.469701796,5.675368899,155.9680291,,,,,,,,,,,,29,7.97E-10,-9.098541679
Cast w/ water,,8/20/2020,GB,,,doi.org/10.1016/j.electacta.2017.05.127,PVA,[Cu]CC(O)[Au],[Cu]CC(O)[Au],,,,,,0.8,0.624311299,,,,,,125000,,125000,,2837.684449,44.02238095,,,,,,,,,,,,,,,,,,,,,,,,,,,,,,,,,,,,,,,,,,,,,,,LiClO4,[Li+].[O-][Cl+3]([O-])([O-])[O-],0.2,0.375688701,5.675368899,105.9645157,,,,,,,,,,,,111,2.57E-05,-4.590066877
Cast w/ water,,8/20/2020,GB,,,doi.org/10.1016/j.electacta.2017.05.127,PVA,[Cu]CC(O)[Au],[Cu]CC(O)[Au],,,,,,0.8,0.624311299,,,,,,125000,,125000,,2837.684449,44.02238095,,,,,,,,,,,,,,,,,,,,,,,,,,,,,,,,,,,,,,,,,,,,,,,LiClO4,[Li+].[O-][Cl+3]([O-])([O-])[O-],0.2,0.375688701,5.675368899,105.9645157,,,,,,,,,,,,94,3.34E-06,-5.476253533
Cast w/ water,,8/20/2020,GB,,,doi.org/10.1016/j.electacta.2017.05.127,PVA,[Cu]CC(O)[Au],[Cu]CC(O)[Au],,,,,,0.8,0.624311299,,,,,,125000,,125000,,2837.684449,44.02238095,,,,,,,,,,,,,,,,,,,,,,,,,,,,,,,,,,,,,,,,,,,,,,,LiClO4,[Li+].[O-][Cl+3]([O-])([O-])[O-],0.2,0.375688701,5.675368899,105.9645157,,,,,,,,,,,,76,3.46E-07,-6.460923901
Cast w/ water,,8/20/2020,GB,,,doi.org/10.1016/j.electacta.2017.05.127,PVA,[Cu]CC(O)[Au],[Cu]CC(O)[Au],,,,,,0.8,0.624311299,,,,,,125000,,125000,,2837.684449,44.02238095,,,,,,,,,,,,,,,,,,,,,,,,,,,,,,,,,,,,,,,,,,,,,,,LiClO4,[Li+].[O-][Cl+3]([O-])([O-])[O-],0.2,0.375688701,5.675368899,105.9645157,,,,,,,,,,,,61,2.60E-08,-7.585026652
Cast w/ water,,8/20/2020,GB,,,doi.org/10.1016/j.electacta.2017.05.127,PVA,[Cu]CC(O)[Au],[Cu]CC(O)[Au],,,,,,0.8,0.624311299,,,,,,125000,,125000,,2837.684449,44.02238095,,,,,,,,,,,,,,,,,,,,,,,,,,,,,,,,,,,,,,,,,,,,,,,LiClO4,[Li+].[O-][Cl+3]([O-])([O-])[O-],0.2,0.375688701,5.675368899,105.9645157,,,,,,,,,,,,43,1.06E-09,-8.974694135
Cast w/ water,,8/20/2020,GB,,,doi.org/10.1016/j.electacta.2017.05.127,PVA,[Cu]CC(O)[Au],[Cu]CC(O)[Au],,,,,,0.8,0.624311299,,,,,,125000,,125000,,2837.684449,44.02238095,,,,,,,,,,,,,,,,,,,,,,,,,,,,,,,,,,,,,,,,,,,,,,,LiClO4,[Li+].[O-][Cl+3]([O-])([O-])[O-],0.2,0.375688701,5.675368899,105.9645157,,,,,,,,,,,,26,3.80E-10,-9.420216403
,,8/21/2020,GB,,,doi.org/10.1039/c7ee03509h,PEO,[Cu]OCC[Au],[Cu]OCC[Au],,,,,,0.9375,0.697094179,,,,,,,,9993.73007,,227.014756,44.02238095,,,,,,,,,,,,,,,,,,,,,,,,,,,,,,,,,,,,,,,,,,,,,,,LiTFSI,O=S(=O)([N-]S(=O)(=O)C(F)(F)F)C(F)(F)F.[Li+],0.0625,0.302905821,1.513431706,286.9332984,,,,,,,,,,,,80,0.0012,-2.920818754
,,8/21/2020,GB,,,doi.org/10.1039/c7ee03509h,PEO,[Cu]OCC[Au],[Cu]OCC[Au],,,,,,0.9375,0.697094179,,,,,,,,9993.73007,,227.014756,44.02238095,,,,,,,,,,,,,,,,,,,,,,,,,,,,,,,,,,,,,,,,,,,,,,,LiTFSI,O=S(=O)([N-]S(=O)(=O)C(F)(F)F)C(F)(F)F.[Li+],0.0625,0.302905821,1.513431706,286.9332984,,,,,,,,,,,,60,0.000687,-3.163043263
,,8/21/2020,GB,,,doi.org/10.1039/c7ee03509h,PEO,[Cu]OCC[Au],[Cu]OCC[Au],,,,,,0.9375,0.631739508,,,,,,,,9993.73007,,227.014756,44.02238095,,,,,,,,,,,,,,,,,,,,,,,,,,,,,,,,,,,,,,,,,,,,,,,LiFAST-A,O=S(=O)([N-]S(=O)(=O)C(F)(F)F)c1c(F)c(F)c(F)c(F)c1F.[Li+],0.0625,0.368260492,1.513431706,384.9301048,,,,,,,,,,,,80,0.00073,-3.13667714
,,8/21/2020,GB,,,doi.org/10.1039/c7ee03509h,PEO,[Cu]OCC[Au],[Cu]OCC[Au],,,,,,0.9375,0.631739508,,,,,,,,9993.73007,,227.014756,44.02238095,,,,,,,,,,,,,,,,,,,,,,,,,,,,,,,,,,,,,,,,,,,,,,,LiFAST-A,O=S(=O)([N-]S(=O)(=O)C(F)(F)F)c1c(F)c(F)c(F)c(F)c1F.[Li+],0.0625,0.368260492,1.513431706,384.9301048,,,,,,,,,,,,70,0.000502,-3.299296283
,,8/21/2020,GB,,,doi.org/10.1039/c7ee03509h,PEO,[Cu]OCC[Au],[Cu]OCC[Au],,,,,,0.9375,0.631739508,,,,,,,,9993.73007,,227.014756,44.02238095,,,,,,,,,,,,,,,,,,,,,,,,,,,,,,,,,,,,,,,,,,,,,,,LiFAST-A,O=S(=O)([N-]S(=O)(=O)C(F)(F)F)c1c(F)c(F)c(F)c(F)c1F.[Li+],0.0625,0.368260492,1.513431706,384.9301048,,,,,,,,,,,,60,0.000366,-3.436518915
,,8/21/2020,GB,,,doi.org/10.1039/c7ee03509h,PEO,[Cu]OCC[Au],[Cu]OCC[Au],,,,,,0.9375,0.631739508,,,,,,,,9993.73007,,227.014756,44.02238095,,,,,,,,,,,,,,,,,,,,,,,,,,,,,,,,,,,,,,,,,,,,,,,LiFAST-A,O=S(=O)([N-]S(=O)(=O)C(F)(F)F)c1c(F)c(F)c(F)c(F)c1F.[Li+],0.0625,0.368260492,1.513431706,384.9301048,,,,,,,,,,,,40,2.91E-06,-5.536107011
,,8/21/2020,GB,,,doi.org/10.1039/c7ee03509h,PEO,[Cu]OCC[Au],[Cu]OCC[Au],,,,,,0.9375,0.594710194,,,,,,,,9993.73007,,227.014756,44.02238095,,,,,,,,,,,,,,,,,,,,,,,,,,,,,,,,,,,,,,,,,,,,,,,LiFAST-A-PipF4,O=S(=O)([N-]S(=O)(=O)C(F)(F)F)c1c(F)c(F)c(N2CCCCC2)c(F)c1F.[Li+],0.0625,0.405289806,1.513431706,450.0130259,,,,,,,,,,,,80,0.000436,-3.360513511
,,8/21/2020,GB,,,doi.org/10.1039/c7ee03509h,PEO,[Cu]OCC[Au],[Cu]OCC[Au],,,,,,0.9375,0.594710194,,,,,,,,9993.73007,,227.014756,44.02238095,,,,,,,,,,,,,,,,,,,,,,,,,,,,,,,,,,,,,,,,,,,,,,,LiFAST-A-PipF4,O=S(=O)([N-]S(=O)(=O)C(F)(F)F)c1c(F)c(F)c(N2CCCCC2)c(F)c1F.[Li+],0.0625,0.405289806,1.513431706,450.0130259,,,,,,,,,,,,70,0.000304,-3.517126416
,,8/21/2020,GB,,,doi.org/10.1039/c7ee03509h,PEO,[Cu]OCC[Au],[Cu]OCC[Au],,,,,,0.9375,0.594710194,,,,,,,,9993.73007,,227.014756,44.02238095,,,,,,,,,,,,,,,,,,,,,,,,,,,,,,,,,,,,,,,,,,,,,,,LiFAST-A-PipF4,O=S(=O)([N-]S(=O)(=O)C(F)(F)F)c1c(F)c(F)c(N2CCCCC2)c(F)c1F.[Li+],0.0625,0.405289806,1.513431706,450.0130259,,,,,,,,,,,,60,0.000199,-3.701146924
,,8/21/2020,GB,,,doi.org/10.1039/c7ee03509h,PEO,[Cu]OCC[Au],[Cu]OCC[Au],,,,,,0.9375,0.594710194,,,,,,,,9993.73007,,227.014756,44.02238095,,,,,,,,,,,,,,,,,,,,,,,,,,,,,,,,,,,,,,,,,,,,,,,LiFAST-A-PipF4,O=S(=O)([N-]S(=O)(=O)C(F)(F)F)c1c(F)c(F)c(N2CCCCC2)c(F)c1F.[Li+],0.0625,0.405289806,1.513431706,450.0130259,,,,,,,,,,,,40,1.27E-06,-5.896196279
,,8/21/2020,GB,,,doi.org/10.1039/c7ee03509h,PEO,[Cu]OCC[Au],[Cu]OCC[Au],,,,,,0.9375,0.52847422,,,,,,,,9993.73007,,227.014756,44.02238095,,,,,,,,,,,,,,,,,,,,,,,,,,,,,,,,,,,,,,,,,,,,,,,LiFAST-A-ONeop3F2,CC(C)(C)COc1c(F)c(OCC(C)(C)C)c(S(=O)(=O)[N-]S(=O)(=O)C(F)(F)F)c(OCC(C)(C)C)c1F.[Li+],0.0625,0.47152578,1.513431706,589.177865,,,,,,,,,,,,80,0.00016,-3.795880017
,,8/21/2020,GB,,,doi.org/10.1039/c7ee03509h,PEO,[Cu]OCC[Au],[Cu]OCC[Au],,,,,,0.9375,0.52847422,,,,,,,,9993.73007,,227.014756,44.02238095,,,,,,,,,,,,,,,,,,,,,,,,,,,,,,,,,,,,,,,,,,,,,,,LiFAST-A-ONeop3F2,CC(C)(C)COc1c(F)c(OCC(C)(C)C)c(S(=O)(=O)[N-]S(=O)(=O)C(F)(F)F)c(OCC(C)(C)C)c1F.[Li+],0.0625,0.47152578,1.513431706,589.177865,,,,,,,,,,,,70,0.000142,-3.847711656
,,8/21/2020,GB,,,doi.org/10.1039/c7ee03509h,PEO,[Cu]OCC[Au],[Cu]OCC[Au],,,,,,0.9375,0.52847422,,,,,,,,9993.73007,,227.014756,44.02238095,,,,,,,,,,,,,,,,,,,,,,,,,,,,,,,,,,,,,,,,,,,,,,,LiFAST-A-ONeop3F2,CC(C)(C)COc1c(F)c(OCC(C)(C)C)c(S(=O)(=O)[N-]S(=O)(=O)C(F)(F)F)c(OCC(C)(C)C)c1F.[Li+],0.0625,0.47152578,1.513431706,589.177865,,,,,,,,,,,,60,8.97E-05,-4.047207557
,,8/21/2020,GB,,,doi.org/10.1039/c7ee03509h,PEO,[Cu]OCC[Au],[Cu]OCC[Au],,,,,,0.9375,0.52847422,,,,,,,,9993.73007,,227.014756,44.02238095,,,,,,,,,,,,,,,,,,,,,,,,,,,,,,,,,,,,,,,,,,,,,,,LiFAST-A-ONeop3F2,CC(C)(C)COc1c(F)c(OCC(C)(C)C)c(S(=O)(=O)[N-]S(=O)(=O)C(F)(F)F)c(OCC(C)(C)C)c1F.[Li+],0.0625,0.47152578,1.513431706,589.177865,,,,,,,,,,,,40,6.83E-07,-6.165579296
,,8/21/2020,GB,,,doi.org/10.1039/c7ee03509h,PEO,[Cu]OCC[Au],[Cu]OCC[Au],,,,,,0.9375,0.529745964,,,,,,,,9993.73007,,227.014756,44.02238095,,,,,,,,,,,,,,,,,,,,,,,,,,,,,,,,,,,,,,,,,,,,,,,LiFAST-A-PipONeop2F2,CC(C)(C)COc1c(F)c(N2CCCCC2)c(F)c(OCC(C)(C)C)c1S(=O)(=O)[N-]S(=O)(=O)C(F)(F)F.[Li+],0.0625,0.470254036,1.513431706,586.1781994,,,,,,,,,,,,80,0.000101,-3.995678626
,,8/21/2020,GB,,,doi.org/10.1039/c7ee03509h,PEO,[Cu]OCC[Au],[Cu]OCC[Au],,,,,,0.9375,0.529745964,,,,,,,,9993.73007,,227.014756,44.02238095,,,,,,,,,,,,,,,,,,,,,,,,,,,,,,,,,,,,,,,,,,,,,,,LiFAST-A-PipONeop2F2,CC(C)(C)COc1c(F)c(N2CCCCC2)c(F)c(OCC(C)(C)C)c1S(=O)(=O)[N-]S(=O)(=O)C(F)(F)F.[Li+],0.0625,0.470254036,1.513431706,586.1781994,,,,,,,,,,,,70,6.80E-05,-4.167491087
,,8/21/2020,GB,,,doi.org/10.1039/c7ee03509h,PEO,[Cu]OCC[Au],[Cu]OCC[Au],,,,,,0.9375,0.529745964,,,,,,,,9993.73007,,227.014756,44.02238095,,,,,,,,,,,,,,,,,,,,,,,,,,,,,,,,,,,,,,,,,,,,,,,LiFAST-A-PipONeop2F2,CC(C)(C)COc1c(F)c(N2CCCCC2)c(F)c(OCC(C)(C)C)c1S(=O)(=O)[N-]S(=O)(=O)C(F)(F)F.[Li+],0.0625,0.470254036,1.513431706,586.1781994,,,,,,,,,,,,60,4.20E-05,-4.37675071
"88% hydrolyzed, hot pressed",,8/21/2020,GB,,,doi.org/10.1016/S0167-2738(98)00373-7,PVA,[Cu]CC(O)[Au],[Cu]CC(O)[Au],,,,,,0.877316947,0.6687,,,,,,,,125000,,,44.02238095,,,,,,,,,,,,,,,,,,,,,,,,,,,,,,,,,,,,,,,,,,,,,,,LiTFO,O=S(=O)([O-])C(F)(F)F.[Li+],0.122683053,0.3313,3.175686888,155.9680291,,,,,,,,,,44.671,,80,4.32E-07,-6.364199696
"88% hydrolyzed, hot pressed",,8/21/2020,GB,,,doi.org/10.1016/S0167-2738(98)00373-7,PVA,[Cu]CC(O)[Au],[Cu]CC(O)[Au],,,,,,0.841631542,0.6,,,,,,,,125000,,,44.02238095,,,,,,,,,,,,,,,,,,,,,,,,,,,,,,,,,,,,,,,,,,,,,,,LiTFO,O=S(=O)([O-])C(F)(F)F.[Li+],0.158368458,0.4,4.273230348,155.9680291,,,,,,,,,,,,80,7.88E-07,-6.103399937
"88% hydrolyzed, hot pressed",,8/21/2020,GB,,,doi.org/10.1016/S0167-2738(98)00373-7,PVA,[Cu]CC(O)[Au],[Cu]CC(O)[Au],,,,,,0.779671469,0.4997,,,,,,,,125000,,,44.02238095,,,,,,,,,,,,,,,,,,,,,,,,,,,,,,,,,,,,,,,,,,,,,,,LiTFO,O=S(=O)([O-])C(F)(F)F.[Li+],0.220328531,0.5003,6.417541955,155.9680291,,,,,,,,,,32.8725,,80,9.82E-07,-6.007999975
"88% hydrolyzed, hot pressed",,8/21/2020,GB,,,doi.org/10.1016/S0167-2738(98)00373-7,PVA,[Cu]CC(O)[Au],[Cu]CC(O)[Au],,,,,,0.74273659,0.449,,,,,,,,125000,,,44.02238095,,,,,,,,,,,,,,,,,,,,,,,,,,,,,,,,,,,,,,,,,,,,,,,LiTFO,O=S(=O)([O-])C(F)(F)F.[Li+],0.25726341,0.551,7.865979695,155.9680291,,,,,,,,,,,,80,2.15E-06,-5.667399972
"88% hydrolyzed, hot pressed",,8/21/2020,GB,,,doi.org/10.1016/S0167-2738(98)00373-7,PVA,[Cu]CC(O)[Au],[Cu]CC(O)[Au],,,,,,0.702553624,0.4,,,,,,,,125000,,,44.02238095,,,,,,,,,,,,,,,,,,,,,,,,,,,,,,,,,,,,,,,,,,,,,,,LiTFO,O=S(=O)([O-])C(F)(F)F.[Li+],0.297446376,0.6,9.614768284,155.9680291,,,,,,,,,,26.8016,,80,2.71E-06,-5.566899319
"88% hydrolyzed, hot pressed",,8/21/2020,GB,,,doi.org/10.1016/S0167-2738(98)00373-7,PVA,[Cu]CC(O)[Au],[Cu]CC(O)[Au],,,,,,0.877365526,0.6688,,,,,,,,125000,,,44.02238095,,,,,,,,,,,,,,,,,,,,,,,,,,,,,,,,,,,,,,,,,,,,,,,LiTFO,O=S(=O)([O-])C(F)(F)F.[Li+],0.122634474,0.3312,3.174253644,155.9680291,,,,,,,,,,44.671,,70,8.86E-08,-7.052800154
"88% hydrolyzed, hot pressed",,8/21/2020,GB,,,doi.org/10.1016/S0167-2738(98)00373-7,PVA,[Cu]CC(O)[Au],[Cu]CC(O)[Au],,,,,,0.841687073,0.6001,,,,,,,,125000,,,44.02238095,,,,,,,,,,,,,,,,,,,,,,,,,,,,,,,,,,,,,,,,,,,,,,,LiTFO,O=S(=O)([O-])C(F)(F)F.[Li+],0.158312927,0.3999,4.271450133,155.9680291,,,,,,,,,,,,70,2.44E-07,-6.612000098
"88% hydrolyzed, hot pressed",,8/21/2020,GB,,,doi.org/10.1016/S0167-2738(98)00373-7,PVA,[Cu]CC(O)[Au],[Cu]CC(O)[Au],,,,,,0.780083474,0.5003,,,,,,,,125000,,,44.02238095,,,,,,,,,,,,,,,,,,,,,,,,,,,,,,,,,,,,,,,,,,,,,,,LiTFO,O=S(=O)([O-])C(F)(F)F.[Li+],0.219916526,0.4997,6.40215832,155.9680291,,,,,,,,,,32.8725,,70,2.93E-07,-6.533700447
"88% hydrolyzed, hot pressed",,8/21/2020,GB,,,doi.org/10.1016/S0167-2738(98)00373-7,PVA,[Cu]CC(O)[Au],[Cu]CC(O)[Au],,,,,,0.742813816,0.4491,,,,,,,,125000,,,44.02238095,,,,,,,,,,,,,,,,,,,,,,,,,,,,,,,,,,,,,,,,,,,,,,,LiTFO,O=S(=O)([O-])C(F)(F)F.[Li+],0.257186184,0.5509,7.862800932,155.9680291,,,,,,,,,,,,70,1.30E-06,-5.88739835
