Repository: zjurillpolymer/SPE_prediction

# SPE Prediction

Polymer electrolyte conductivity prediction using graph neural networks.

## Data

Data from [ChemPropPred](https://github.com/learningmatter-mit/Chem-prop-pred) — polymer electrolyte conductivity measurements including SMILES, conductivity (log S/cm), molecular weight, salt concentration, and temperature.

- `data/clean_train_data.csv` — cleaned training data
- `data/PolymerElectrolyteData.csv` — full raw dataset
- `data/PolyInfo_8salts.csv` / `data/polyinfo_5salts_4conc.csv` — PolyInfo polymer database with salt additives

File: data/PolymerElectrolyteData.csv (part 143 of 154)
Notes,Compound Notebook Name,Date Copied to Master Database,Data Recorded By,Seshadri Group,Oyaizu Group,DOI,Solvent 1 (S1),S1 SMILES,S1 SMILES 1,S1 SMILES 2,S1 SMILES 3,S1 Big SMILES,S1 End Group 1,S1 End Group 2,S1 Mol %,S1 Weight %,S1 SMILES 1 Mol %,S1 SMILES 2 Mol %,S1 SMILES 3 Mol %,S1 Molar Ratio,S1 Weight Ratio,S1 Mw,S1 Mn,S1 Mn or Mw,S1 Mw/Mn,S1 DOP,S1 Molar Mass (g/mol),S1 Type,S1 Block Mol Weight,Solvent 2 (S2),S2 SMILES,S2 SMILES 1,S2 SMILES 2,S2 Mol %,S2 Weight %,S2 SMILES 1 Mol %,S2 SMILES 2 Mol %,S2 Molar Ratio,S2 Weight Ratio,S2 Mw,S2 Mn,S2 Mn or Mw,S2 Mw/Mn,S2 DOP,S2 Molar Mass (g/mol),S2 Type,Solvent 3 (S3),S3 SMILES,S3 SMILES 1,S3 Mol %,S3 Weight %,S3 Molar Ratio,S3 Weight Ratio,S3 Mw,S3 Mn,S3 Mn or Mw,S3 Mw/Mn,S3 DOP,S3 Molar Mass (g/mol),S3 Type,Solvent 4 (S4),S4 SMILES,S4 Mol %,S4 Weight %,S4 Molar Ratio,S4 Weight Ratio,S4 Mw,S4 Mn,S4 Mn or Mw,S4 Mw/Mn,S4 DOP,S4 Molar Mass (g/mol),S4 Type,Salt 1,Salt1 SMILES,Salt1 Mol %,Salt1 Weight %,Salt1 Molality (mol salt/kg polymer),Salt1 Molar Mass (g/mol),Salt 2,Salt2 SMILES,Salt2 Mol %,Salt2 Weight %,Salt2 Molality (mol salt/kg polymer),Salt2 Molar Mass (g/mol),Inorganic Material 1 (IM1),IM1 Weight %,IM1 Particle Size (nm),Tg (oC),Heating Rate (K/min),Temperature (oC),Conductivity (S/cm),log Conductivity (S/cm)
"88% hydrolyzed, hot pressed",,8/21/2020,GB,,,doi.org/10.1016/S0167-2738(98)00373-7,PVA,[Cu]CC(O)[Au],[Cu]CC(O)[Au],,,,,,0.702727724,0.4002,,,,,,,,125000,,,44.02238095,,,,,,,,,,,,,,,,,,,,,,,,,,,,,,,,,,,,,,,,,,,,,,,LiTFO,O=S(=O)([O-])C(F)(F)F.[Li+],0.297272276,0.5998,9.606759981,155.9680291,,,,,,,,,,26.8016,,70,1.55E-06,-5.809601061
"88% hydrolyzed, hot pressed",,8/21/2020,GB,,,doi.org/10.1016/S0167-2738(98)00373-7,PVA,[Cu]CC(O)[Au],[Cu]CC(O)[Au],,,,,,0.877511208,0.6691,,,,,,,,125000,,,44.02238095,,,,,,,,,,,,,,,,,,,,,,,,,,,,,,,,,,,,,,,,,,,,,,,LiTFO,O=S(=O)([O-])C(F)(F)F.[Li+],0.122488792,0.3309,3.169956484,155.9680291,,,,,,,,,,44.671,,60,2.86E-08,-7.544200742
"88% hydrolyzed, hot pressed",,8/21/2020,GB,,,doi.org/10.1016/S0167-2738(98)00373-7,PVA,[Cu]CC(O)[Au],[Cu]CC(O)[Au],,,,,,0.841464882,0.5997,,,,,,,,125000,,,44.02238095,,,,,,,,,,,,,,,,,,,,,,,,,,,,,,,,,,,,,,,,,,,,,,,LiTFO,O=S(=O)([O-])C(F)(F)F.[Li+],0.158535118,0.4003,4.278574559,155.9680291,,,,,,,,,,,,60,6.10E-08,-7.214900188
"88% hydrolyzed, hot pressed",,8/21/2020,GB,,,doi.org/10.1016/S0167-2738(98)00373-7,PVA,[Cu]CC(O)[Au],[Cu]CC(O)[Au],,,,,,0.7799462,0.5001,,,,,,,,125000,,,44.02238095,,,,,,,,,,,,,,,,,,,,,,,,,,,,,,,,,,,,,,,,,,,,,,,LiTFO,O=S(=O)([O-])C(F)(F)F.[Li+],0.2200538,0.4999,6.407282097,155.9680291,,,,,,,,,,32.8725,,60,7.60E-08,-7.119400179
"88% hydrolyzed, hot pressed",,8/21/2020,GB,,,doi.org/10.1016/S0167-2738(98)00373-7,PVA,[Cu]CC(O)[Au],[Cu]CC(O)[Au],,,,,,0.743045384,0.4494,,,,,,,,125000,,,44.02238095,,,,,,,,,,,,,,,,,,,,,,,,,,,,,,,,,,,,,,,,,,,,,,,LiTFO,O=S(=O)([O-])C(F)(F)F.[Li+],0.256954616,0.5506,7.85327313,155.9680291,,,,,,,,,,,,60,6.45E-07,-6.190300256
"88% hydrolyzed, hot pressed",,8/21/2020,GB,,,doi.org/10.1016/S0167-2738(98)00373-7,PVA,[Cu]CC(O)[Au],[Cu]CC(O)[Au],,,,,,0.702814741,0.4003,,,,,,,,125000,,,44.02238095,,,,,,,,,,,,,,,,,,,,,,,,,,,,,,,,,,,,,,,,,,,,,,,LiTFO,O=S(=O)([O-])C(F)(F)F.[Li+],0.297185259,0.5997,9.602758831,155.9680291,,,,,,,,,,26.8016,,60,8.92E-07,-6.049699905
"88% hydrolyzed, hot pressed",,8/21/2020,GB,,,doi.org/10.1016/S0167-2738(98)00373-7,PVA,[Cu]CC(O)[Au],[Cu]CC(O)[Au],,,,,,0.877316947,0.6687,,,,,,,,125000,,,44.02238095,,,,,,,,,,,,,,,,,,,,,,,,,,,,,,,,,,,,,,,,,,,,,,,LiTFO,O=S(=O)([O-])C(F)(F)F.[Li+],0.122683053,0.3313,3.175686888,155.9680291,,,,,,,,,,44.671,,50,3.43E-09,-8.464199709
"88% hydrolyzed, hot pressed",,8/21/2020,GB,,,doi.org/10.1016/S0167-2738(98)00373-7,PVA,[Cu]CC(O)[Au],[Cu]CC(O)[Au],,,,,,0.841631542,0.6,,,,,,,,125000,,,44.02238095,,,,,,,,,,,,,,,,,,,,,,,,,,,,,,,,,,,,,,,,,,,,,,,LiTFO,O=S(=O)([O-])C(F)(F)F.[Li+],0.158368458,0.4,4.273230348,155.9680291,,,,,,,,,,,,50,1.15E-08,-7.937700117
"88% hydrolyzed, hot pressed",,8/21/2020,GB,,,doi.org/10.1016/S0167-2738(98)00373-7,PVA,[Cu]CC(O)[Au],[Cu]CC(O)[Au],,,,,,0.77987754,0.5,,,,,,,,125000,,,44.02238095,,,,,,,,,,,,,,,,,,,,,,,,,,,,,,,,,,,,,,,,,,,,,,,LiTFO,O=S(=O)([O-])C(F)(F)F.[Li+],0.22012246,0.5,6.409845523,155.9680291,,,,,,,,,,32.8725,,50,1.51E-08,-7.822299048
"88% hydrolyzed, hot pressed",,8/21/2020,GB,,,doi.org/10.1016/S0167-2738(98)00373-7,PVA,[Cu]CC(O)[Au],[Cu]CC(O)[Au],,,,,,0.742891024,0.4492,,,,,,,,125000,,,44.02238095,,,,,,,,,,,,,,,,,,,,,,,,,,,,,,,,,,,,,,,,,,,,,,,LiTFO,O=S(=O)([O-])C(F)(F)F.[Li+],0.257108976,0.5508,7.859623584,155.9680291,,,,,,,,,,,,50,2.57E-07,-6.59030014
"88% hydrolyzed, hot pressed",,8/21/2020,GB,,,doi.org/10.1016/S0167-2738(98)00373-7,PVA,[Cu]CC(O)[Au],[Cu]CC(O)[Au],,,,,,0.702553624,0.4,,,,,,,,125000,,,44.02238095,,,,,,,,,,,,,,,,,,,,,,,,,,,,,,,,,,,,,,,,,,,,,,,LiTFO,O=S(=O)([O-])C(F)(F)F.[Li+],0.297446376,0.6,9.614768284,155.9680291,,,,,,,,,,26.8016,,50,4.71E-07,-6.326899802
"88% hydrolyzed, hot pressed",,8/21/2020,GB,,,doi.org/10.1016/S0167-2738(98)00373-7,PVA,[Cu]CC(O)[Au],[Cu]CC(O)[Au],,,,,,0.877414096,0.6689,,,,,,,,125000,,,44.02238095,,,,,,,,,,,,,,,,,,,,,,,,,,,,,,,,,,,,,,,,,,,,,,,LiTFO,O=S(=O)([O-])C(F)(F)F.[Li+],0.122585904,0.3311,3.172820829,155.9680291,,,,,,,,,,44.671,,40,2.66E-10,-9.575600273
"88% hydrolyzed, hot pressed",,8/21/2020,GB,,,doi.org/10.1016/S0167-2738(98)00373-7,PVA,[Cu]CC(O)[Au],[Cu]CC(O)[Au],,,,,,0.841520447,0.5998,,,,,,,,125000,,,44.02238095,,,,,,,,,,,,,,,,,,,,,,,,,,,,,,,,,,,,,,,,,,,,,,,LiTFO,O=S(=O)([O-])C(F)(F)F.[Li+],0.158479553,0.4002,4.276792561,155.9680291,,,,,,,,,,,,40,1.48E-09,-8.829099051
"88% hydrolyzed, hot pressed",,8/21/2020,GB,,,doi.org/10.1016/S0167-2738(98)00373-7,PVA,[Cu]CC(O)[Au],[Cu]CC(O)[Au],,,,,,0.7799462,0.5001,,,,,,,,125000,,,44.02238095,,,,,,,,,,,,,,,,,,,,,,,,,,,,,,,,,,,,,,,,,,,,,,,LiTFO,O=S(=O)([O-])C(F)(F)F.[Li+],0.2200538,0.4999,6.407282097,155.9680291,,,,,,,,,,32.8725,,40,2.58E-09,-8.588000032
"88% hydrolyzed, hot pressed",,8/21/2020,GB,,,doi.org/10.1016/S0167-2738(98)00373-7,PVA,[Cu]CC(O)[Au],[Cu]CC(O)[Au],,,,,,0.742891024,0.4492,,,,,,,,125000,,,44.02238095,,,,,,,,,,,,,,,,,,,,,,,,,,,,,,,,,,,,,,,,,,,,,,,LiTFO,O=S(=O)([O-])C(F)(F)F.[Li+],0.257108976,0.5508,7.859623584,155.9680291,,,,,,,,,,,,40,8.12E-08,-7.090300121
"88% hydrolyzed, hot pressed",,8/21/2020,GB,,,doi.org/10.1016/S0167-2738(98)00373-7,PVA,[Cu]CC(O)[Au],[Cu]CC(O)[Au],,,,,,0.702727724,0.4002,,,,,,,,125000,,,44.02238095,,,,,,,,,,,,,,,,,,,,,,,,,,,,,,,,,,,,,,,,,,,,,,,LiTFO,O=S(=O)([O-])C(F)(F)F.[Li+],0.297272276,0.5998,9.606759981,155.9680291,,,,,,,,,,26.8016,,40,2.61E-07,-6.584000592
"solvent cast, 12% DMSO",,8/21/2020,GB,,,doi.org/10.1016/S0167-2738(98)00373-7,PVA,[Cu]CC(O)[Au],[Cu]CC(O)[Au],,,,,,0.77987754,0.5,,,,,,,,125000,,,44.02238095,,,,,,,,,,,,,,,,,,,,,,,,,,,,,,,,,,,,,,,,,,,,,,,LiTFO,O=S(=O)([O-])C(F)(F)F.[Li+],0.22012246,0.5,6.409845523,155.9680291,,,,,,,,,,,,80,9.81E-05,-4.00840006
"solvent cast, 12% DMSO",,8/21/2020,GB,,,doi.org/10.1016/S0167-2738(98)00373-7,PVA,[Cu]CC(O)[Au],[Cu]CC(O)[Au],,,,,,0.77987754,0.5,,,,,,,,125000,,,44.02238095,,,,,,,,,,,,,,,,,,,,,,,,,,,,,,,,,,,,,,,,,,,,,,,LiTFO,O=S(=O)([O-])C(F)(F)F.[Li+],0.22012246,0.5,6.409845523,155.9680291,,,,,,,,,,,,70,3.77E-05,-4.423100301
"solvent cast, 12% DMSO",,8/21/2020,GB,,,doi.org/10.1016/S0167-2738(98)00373-7,PVA,[Cu]CC(O)[Au],[Cu]CC(O)[Au],,,,,,0.77987754,0.5,,,,,,,,125000,,,44.02238095,,,,,,,,,,,,,,,,,,,,,,,,,,,,,,,,,,,,,,,,,,,,,,,LiTFO,O=S(=O)([O-])C(F)(F)F.[Li+],0.22012246,0.5,6.409845523,155.9680291,,,,,,,,,,,,60,1.78E-05,-4.748700101
"solvent cast, 12% DMSO",,8/21/2020,GB,,,doi.org/10.1016/S0167-2738(98)00373-7,PVA,[Cu]CC(O)[Au],[Cu]CC(O)[Au],,,,,,0.77987754,0.5,,,,,,,,125000,,,44.02238095,,,,,,,,,,,,,,,,,,,,,,,,,,,,,,,,,,,,,,,,,,,,,,,LiTFO,O=S(=O)([O-])C(F)(F)F.[Li+],0.22012246,0.5,6.409845523,155.9680291,,,,,,,,,,,,50,6.47E-06,-5.188999742
"solvent cast, 12% DMSO",,8/21/2020,GB,,,doi.org/10.1016/S0167-2738(98)00373-7,PVA,[Cu]CC(O)[Au],[Cu]CC(O)[Au],,,,,,0.77987754,0.5,,,,,,,,125000,,,44.02238095,,,,,,,,,,,,,,,,,,,,,,,,,,,,,,,,,,,,,,,,,,,,,,,LiTFO,O=S(=O)([O-])C(F)(F)F.[Li+],0.22012246,0.5,6.409845523,155.9680291,,,,,,,,,,,,40,2.15E-06,-5.667500945
"solvent cast, 12% DMSO",,8/21/2020,GB,,,doi.org/10.1016/S0167-2738(98)00373-7,PVA,[Cu]CC(O)[Au],[Cu]CC(O)[Au],,,,,,0.77987754,0.5,,,,,,,,125000,,,44.02238095,,,,,,,,,,,,,,,,,,,,,,,,,,,,,,,,,,,,,,,,,,,,,,,LiTFO,O=S(=O)([O-])C(F)(F)F.[Li+],0.22012246,0.5,6.409845523,155.9680291,,,,,,,,,,,,30,4.09E-07,-6.387999639
"solvent cast, 12% DMSO",,8/21/2020,GB,,,doi.org/10.1016/S0167-2738(98)00373-7,PVA,[Cu]CC(O)[Au],[Cu]CC(O)[Au],,,,,,0.77987754,0.5,,,,,,,,125000,,,44.02238095,,,,,,,,,,,,,,,,,,,,,,,,,,,,,,,,,,,,,,,,,,,,,,,LiTFO,O=S(=O)([O-])C(F)(F)F.[Li+],0.22012246,0.5,6.409845523,155.9680291,,,,,,,,,,,,20,1.06E-07,-6.974800673
"solvent cast, 12% DMSO",,8/21/2020,GB,,,doi.org/10.1016/S0167-2738(98)00373-7,PVA,[Cu]CC(O)[Au],[Cu]CC(O)[Au],,,,,,0.77987754,0.5,,,,,,,,125000,,,44.02238095,,,,,,,,,,,,,,,,,,,,,,,,,,,,,,,,,,,,,,,,,,,,,,,LiTFO,O=S(=O)([O-])C(F)(F)F.[Li+],0.22012246,0.5,6.409845523,155.9680291,,,,,,,,,,,,10,2.91E-08,-7.536399624
"hot pressed, 10% DMSO",,8/21/2020,GB,,,doi.org/10.1016/S0167-2738(98)00373-7,PVA,[Cu]CC(O)[Au],[Cu]CC(O)[Au],,,,,,0.77987754,0.5,,,,,,,,125000,,,44.02238095,,,,,,,,,,,,,,,,,,,,,,,,,,,,,,,,,,,,,,,,,,,,,,,LiTFO,O=S(=O)([O-])C(F)(F)F.[Li+],0.22012246,0.5,6.409845523,155.9680291,,,,,,,,,,32.8725,,80,3.08E-05,-4.510999711
"hot pressed, 10% DMSO",,8/21/2020,GB,,,doi.org/10.1016/S0167-2738(98)00373-7,PVA,[Cu]CC(O)[Au],[Cu]CC(O)[Au],,,,,,0.77987754,0.5,,,,,,,,125000,,,44.02238095,,,,,,,,,,,,,,,,,,,,,,,,,,,,,,,,,,,,,,,,,,,,,,,LiTFO,O=S(=O)([O-])C(F)(F)F.[Li+],0.22012246,0.5,6.409845523,155.9680291,,,,,,,,,,32.8725,,70,1.39E-05,-4.85579954
"hot pressed, 10% DMSO",,8/21/2020,GB,,,doi.org/10.1016/S0167-2738(98)00373-7,PVA,[Cu]CC(O)[Au],[Cu]CC(O)[Au],,,,,,0.77987754,0.5,,,,,,,,125000,,,44.02238095,,,,,,,,,,,,,,,,,,,,,,,,,,,,,,,,,,,,,,,,,,,,,,,LiTFO,O=S(=O)([O-])C(F)(F)F.[Li+],0.22012246,0.5,6.409845523,155.9680291,,,,,,,,,,32.8725,,60,5.06E-06,-5.29599971
"hot pressed, 10% DMSO",,8/21/2020,GB,,,doi.org/10.1016/S0167-2738(98)00373-7,PVA,[Cu]CC(O)[Au],[Cu]CC(O)[Au],,,,,,0.77987754,0.5,,,,,,,,125000,,,44.02238095,,,,,,,,,,,,,,,,,,,,,,,,,,,,,,,,,,,,,,,,,,,,,,,LiTFO,O=S(=O)([O-])C(F)(F)F.[Li+],0.22012246,0.5,6.409845523,155.9680291,,,,,,,,,,32.8725,,50,1.43E-06,-5.844499994
"hot pressed, 10% DMSO",,8/21/2020,GB,,,doi.org/10.1016/S0167-2738(98)00373-7,PVA,[Cu]CC(O)[Au],[Cu]CC(O)[Au],,,,,,0.77987754,0.5,,,,,,,,125000,,,44.02238095,,,,,,,,,,,,,,,,,,,,,,,,,,,,,,,,,,,,,,,,,,,,,,,LiTFO,O=S(=O)([O-])C(F)(F)F.[Li+],0.22012246,0.5,6.409845523,155.9680291,,,,,,,,,,32.8725,,40,4.62E-07,-6.335700331
"hot pressed, 10% DMSO",,8/21/2020,GB,,,doi.org/10.1016/S0167-2738(98)00373-7,PVA,[Cu]CC(O)[Au],[Cu]CC(O)[Au],,,,,,0.77987754,0.5,,,,,,,,125000,,,44.02238095,,,,,,,,,,,,,,,,,,,,,,,,,,,,,,,,,,,,,,,,,,,,,,,LiTFO,O=S(=O)([O-])C(F)(F)F.[Li+],0.22012246,0.5,6.409845523,155.9680291,,,,,,,,,,32.8725,,30,1.36E-07,-6.865300268
"hot pressed, 0% DMSO",,8/21/2020,GB,,,doi.org/10.1016/S0167-2738(98)00373-7,PVA,[Cu]CC(O)[Au],[Cu]CC(O)[Au],,,,,,0.77987754,0.5,,,,,,,,125000,,,44.02238095,,,,,,,,,,,,,,,,,,,,,,,,,,,,,,,,,,,,,,,,,,,,,,,LiTFO,O=S(=O)([O-])C(F)(F)F.[Li+],0.22012246,0.5,6.409845523,155.9680291,,,,,,,,,,32.8725,,80,9.71E-07,-6.012999985
"hot pressed, 0% DMSO",,8/21/2020,GB,,,doi.org/10.1016/S0167-2738(98)00373-7,PVA,[Cu]CC(O)[Au],[Cu]CC(O)[Au],,,,,,0.77987754,0.5,,,,,,,,125000,,,44.02238095,,,,,,,,,,,,,,,,,,,,,,,,,,,,,,,,,,,,,,,,,,,,,,,LiTFO,O=S(=O)([O-])C(F)(F)F.[Li+],0.22012246,0.5,6.409845523,155.9680291,,,,,,,,,,32.8725,,70,2.83E-07,-6.548600458
"hot pressed, 0% DMSO",,8/21/2020,GB,,,doi.org/10.1016/S0167-2738(98)00373-7,PVA,[Cu]CC(O)[Au],[Cu]CC(O)[Au],,,,,,0.77987754,0.5,,,,,,,,125000,,,44.02238095,,,,,,,,,,,,,,,,,,,,,,,,,,,,,,,,,,,,,,,,,,,,,,,LiTFO,O=S(=O)([O-])C(F)(F)F.[Li+],0.22012246,0.5,6.409845523,155.9680291,,,,,,,,,,32.8725,,60,8.24E-08,-7.084199827
"hot pressed, 0% DMSO",,8/21/2020,GB,,,doi.org/10.1016/S0167-2738(98)00373-7,PVA,[Cu]CC(O)[Au],[Cu]CC(O)[Au],,,,,,0.77987754,0.5,,,,,,,,125000,,,44.02238095,,,,,,,,,,,,,,,,,,,,,,,,,,,,,,,,,,,,,,,,,,,,,,,LiTFO,O=S(=O)([O-])C(F)(F)F.[Li+],0.22012246,0.5,6.409845523,155.9680291,,,,,,,,,,32.8725,,50,1.57E-08,-7.804498864
"hot pressed, 0% DMSO",,8/21/2020,GB,,,doi.org/10.1016/S0167-2738(98)00373-7,PVA,[Cu]CC(O)[Au],[Cu]CC(O)[Au],,,,,,0.77987754,0.5,,,,,,,,125000,,,44.02238095,,,,,,,,,,,,,,,,,,,,,,,,,,,,,,,,,,,,,,,,,,,,,,,LiTFO,O=S(=O)([O-])C(F)(F)F.[Li+],0.22012246,0.5,6.409845523,155.9680291,,,,,,,,,,32.8725,,40,2.66E-09,-8.575600273
"hot pressed, 0% DMSO",,8/21/2020,GB,,,doi.org/10.1016/S0167-2738(98)00373-7,PVA,[Cu]CC(O)[Au],[Cu]CC(O)[Au],,,,,,0.77987754,0.5,,,,,,,,125000,,,44.02238095,,,,,,,,,,,,,,,,,,,,,,,,,,,,,,,,,,,,,,,,,,,,,,,LiTFO,O=S(=O)([O-])C(F)(F)F.[Li+],0.22012246,0.5,6.409845523,155.9680291,,,,,,,,,,32.8725,,30,3.94E-10,-9.404299906
,,8/21/2020,GB,,,doi.org/10.1016/S0167-2738(98)00373-7,PHEMA,[Cu]CC(C)(C(=O)OCCO)[Au],[Cu]CC(C)(C(=O)OCCO)[Au],,,,,,0.727802038,0.690367481,,,,,,,,,,,130.0591604,,,,,,,,,,,,,,,,,,,,,,,,,,,,,,,,,,,,,,,,,,,,,,,LiTFO,O=S(=O)([O-])C(F)(F)F.[Li+],0.272197962,1,3.305639031,155.9680291,,,,,,,,,,,,70,5.23E-08,-7.281700143
,,8/21/2020,GB,,,doi.org/10.1016/S0167-2738(98)00373-7,PHEMA,[Cu]CC(C)(C(=O)OCCO)[Au],[Cu]CC(C)(C(=O)OCCO)[Au],,,,,,0.727802038,0.690367481,,,,,,,,,,,130.0591604,,,,,,,,,,,,,,,,,,,,,,,,,,,,,,,,,,,,,,,,,,,,,,,LiTFO,O=S(=O)([O-])C(F)(F)F.[Li+],0.272197962,0.309632519,3.305639031,155.9680291,,,,,,,,,,,,60,3.29E-08,-7.48339985
,,8/21/2020,GB,,,doi.org/10.1016/S0167-2738(98)00373-7,PHEMA,[Cu]CC(C)(C(=O)OCCO)[Au],[Cu]CC(C)(C(=O)OCCO)[Au],,,,,,0.727802038,0.690367481,,,,,,,,,,,130.0591604,,,,,,,,,,,,,,,,,,,,,,,,,,,,,,,,,,,,,,,,,,,,,,,LiTFO,O=S(=O)([O-])C(F)(F)F.[Li+],0.272197962,0.309632519,3.305639031,155.9680291,,,,,,,,,,,,50,2.67E-08,-7.573500125
,,8/21/2020,GB,,,doi.org/10.1016/S0167-2738(98)00373-7,PHEMA,[Cu]CC(C)(C(=O)OCCO)[Au],[Cu]CC(C)(C(=O)OCCO)[Au],,,,,,0.727802038,0.690367481,,,,,,,,,,,130.0591604,,,,,,,,,,,,,,,,,,,,,,,,,,,,,,,,,,,,,,,,,,,,,,,LiTFO,O=S(=O)([O-])C(F)(F)F.[Li+],0.272197962,0.309632519,3.305639031,155.9680291,,,,,,,,,,,,40,1.89E-08,-7.723600242
,,8/21/2020,GB,,,doi.org/10.1016/S0167-2738(98)00373-7,PHEMA,[Cu]CC(C)(C(=O)OCCO)[Au],[Cu]CC(C)(C(=O)OCCO)[Au],,,,,,0.727802038,0.690367481,,,,,,,,,,,130.0591604,,,,,,,,,,,,,,,,,,,,,,,,,,,,,,,,,,,,,,,,,,,,,,,LiTFO,O=S(=O)([O-])C(F)(F)F.[Li+],0.272197962,0.309632519,3.305639031,155.9680291,,,,,,,,,,,,30,1.23E-08,-7.909001702
,,8/21/2020,GB,,,doi.org/10.1016/S0167-2738(98)00373-7,PHEMA,[Cu]CC(C)(C(=O)OCCO)[Au],[Cu]CC(C)(C(=O)OCCO)[Au],,,,,,0.727802038,0.690367481,,,,,,,,,,,130.0591604,,,,,,,,,,,,,,,,,,,,,,,,,,,,,,,,,,,,,,,,,,,,,,,LiTFO,O=S(=O)([O-])C(F)(F)F.[Li+],0.272197962,0.309632519,3.305639031,155.9680291,,,,,,,,,,,,20,9.29E-09,-8.031900147
,,8/21/2020,GB,,,doi.org/10.1016/S0167-2738(98)00373-7,PHEA,[Cu]CC(C(=O)OCCO)[Au],[Cu]CC(C(=O)OCCO)[Au],,,,,,0.727802038,0.665480385,,,,,,,,,,,116.0435103,,,,,,,,,,,,,,,,,,,,,,,,,,,,,,,,,,,,,,,,,,,,,,,LiTFO,O=S(=O)([O-])C(F)(F)F.[Li+],0.272197962,0.334519615,3.220806063,155.9680291,,,,,,,,,,,,70,5.52E-06,-5.258400151
,,8/21/2020,GB,,,doi.org/10.1016/S0167-2738(98)00373-7,PHEA,[Cu]CC(C(=O)OCCO)[Au],[Cu]CC(C(=O)OCCO)[Au],,,,,,0.727802038,0.665480385,,,,,,,,,,,116.0435103,,,,,,,,,,,,,,,,,,,,,,,,,,,,,,,,,,,,,,,,,,,,,,,LiTFO,O=S(=O)([O-])C(F)(F)F.[Li+],0.272197962,0.334519615,3.220806063,155.9680291,,,,,,,,,,,,60,1.94E-06,-5.71300044
,,8/21/2020,GB,,,doi.org/10.1016/S0167-2738(98)00373-7,PHEA,[Cu]CC(C(=O)OCCO)[Au],[Cu]CC(C(=O)OCCO)[Au],,,,,,0.727802038,0.665480385,,,,,,,,,,,116.0435103,,,,,,,,,,,,,,,,,,,,,,,,,,,,,,,,,,,,,,,,,,,,,,,LiTFO,O=S(=O)([O-])C(F)(F)F.[Li+],0.272197962,0.334519615,3.220806063,155.9680291,,,,,,,,,,,,50,8.00E-07,-6.096799825
,,8/21/2020,GB,,,doi.org/10.1016/S0167-2738(98)00373-7,PHEA,[Cu]CC(C(=O)OCCO)[Au],[Cu]CC(C(=O)OCCO)[Au],,,,,,0.727802038,0.665480385,,,,,,,,,,,116.0435103,,,,,,,,,,,,,,,,,,,,,,,,,,,,,,,,,,,,,,,,,,,,,,,LiTFO,O=S(=O)([O-])C(F)(F)F.[Li+],0.272197962,0.334519615,3.220806063,155.9680291,,,,,,,,,,,,40,2.81E-07,-6.551400335
,,8/21/2020,GB,,,doi.org/10.1038/srep20128,PEO,[Cu]OCC[Au],[Cu]OCC[Au],,,,,,0.941338883,0.869565217,,,,,,,,599623.8042,,13620.88536,44.02238095,,,,,,,,,,,,,,,,,,,,,,,,,,,,,,,,,,,,,,,,,,,,,,,LiClO4,[Li+].[O-][Cl+3]([O-])([O-])[O-],0.058661117,0.130434783,1.409906946,105.9645157,,,,,,,,,,,,18,5.63E-08,-7.249491605
0.02 strain out of plane of conduction,,8/21/2020,GB,,,doi.org/10.1038/srep20128,PEO,[Cu]OCC[Au],[Cu]OCC[Au],,,,,,0.941338883,0.869565217,,,,,,,,599623.8042,,13620.88536,44.02238095,,,,,,,,,,,,,,,,,,,,,,,,,,,,,,,,,,,,,,,,,,,,,,,LiClO4,[Li+].[O-][Cl+3]([O-])([O-])[O-],0.058661117,0.130434783,1.409906946,105.9645157,,,,,,,,,,,,18,9.04E-08,-7.04383157
0.04 strain out of plane of conduction,,8/21/2020,GB,,,doi.org/10.1038/srep20128,PEO,[Cu]OCC[Au],[Cu]OCC[Au],,,,,,0.941338883,0.869565217,,,,,,,,599623.8042,,13620.88536,44.02238095,,,,,,,,,,,,,,,,,,,,,,,,,,,,,,,,,,,,,,,,,,,,,,,LiClO4,[Li+].[O-][Cl+3]([O-])([O-])[O-],0.058661117,0.130434783,1.409906946,105.9645157,,,,,,,,,,,,18,1.85E-07,-6.732593581
0.06 strain out of plane of conduction,,8/21/2020,GB,,,doi.org/10.1038/srep20128,PEO,[Cu]OCC[Au],[Cu]OCC[Au],,,,,,0.941338883,0.869565217,,,,,,,,599623.8042,,13620.88536,44.02238095,,,,,,,,,,,,,,,,,,,,,,,,,,,,,,,,,,,,,,,,,,,,,,,LiClO4,[Li+].[O-][Cl+3]([O-])([O-])[O-],0.058661117,0.130434783,1.409906946,105.9645157,,,,,,,,,,,,18,1.41E-07,-6.850780887
0.08 strain out of plane of conduction,,8/21/2020,GB,,,doi.org/10.1038/srep20128,PEO,[Cu]OCC[Au],[Cu]OCC[Au],,,,,,0.941338883,0.869565217,,,,,,,,599623.8042,,13620.88536,44.02238095,,,,,,,,,,,,,,,,,,,,,,,,,,,,,,,,,,,,,,,,,,,,,,,LiClO4,[Li+].[O-][Cl+3]([O-])([O-])[O-],0.058661117,0.130434783,1.409906946,105.9645157,,,,,,,,,,,,18,1.88E-07,-6.72514968
0.09 strain out of plane of conduction,,8/21/2020,GB,,,doi.org/10.1038/srep20128,PEO,[Cu]OCC[Au],[Cu]OCC[Au],,,,,,0.941338883,0.869565217,,,,,,,,599623.8042,,13620.88536,44.02238095,,,,,,,,,,,,,,,,,,,,,,,,,,,,,,,,,,,,,,,,,,,,,,,LiClO4,[Li+].[O-][Cl+3]([O-])([O-])[O-],0.058661117,0.130434783,1.409906946,105.9645157,,,,,,,,,,,,18,1.92E-07,-6.716698771
0.11 strain out of plane of conduction,,8/21/2020,GB,,,doi.org/10.1038/srep20128,PEO,[Cu]OCC[Au],[Cu]OCC[Au],,,,,,0.941338883,0.869565217,,,,,,,,599623.8042,,13620.88536,44.02238095,,,,,,,,,,,,,,,,,,,,,,,,,,,,,,,,,,,,,,,,,,,,,,,LiClO4,[Li+].[O-][Cl+3]([O-])([O-])[O-],0.058661117,0.130434783,1.409906946,105.9645157,,,,,,,,,,,,18,2.52E-07,-6.598082749
0.13 strain out of plane of conduction,,8/21/2020,GB,,,doi.org/10.1038/srep20128,PEO,[Cu]OCC[Au],[Cu]OCC[Au],,,,,,0.941338883,0.869565217,,,,,,,,599623.8042,,13620.88536,44.02238095,,,,,,,,,,,,,,,,,,,,,,,,,,,,,,,,,,,,,,,,,,,,,,,LiClO4,[Li+].[O-][Cl+3]([O-])([O-])[O-],0.058661117,0.130434783,1.409906946,105.9645157,,,,,,,,,,,,18,2.13E-07,-6.67141655
0.15 strain out of plane of conduction,,8/21/2020,GB,,,doi.org/10.1038/srep20128,PEO,[Cu]OCC[Au],[Cu]OCC[Au],,,,,,0.941338883,0.869565217,,,,,,,,599623.8042,,13620.88536,44.02238095,,,,,,,,,,,,,,,,,,,,,,,,,,,,,,,,,,,,,,,,,,,,,,,LiClO4,[Li+].[O-][Cl+3]([O-])([O-])[O-],0.058661117,0.130434783,1.409906946,105.9645157,,,,,,,,,,,,18,2.47E-07,-6.608183076
0.17 strain out of plane of conduction,,8/21/2020,GB,,,doi.org/10.1038/srep20128,PEO,[Cu]OCC[Au],[Cu]OCC[Au],,,,,,0.941338883,0.869565217,,,,,,,,599623.8042,,13620.88536,44.02238095,,,,,,,,,,,,,,,,,,,,,,,,,,,,,,,,,,,,,,,,,,,,,,,LiClO4,[Li+].[O-][Cl+3]([O-])([O-])[O-],0.058661117,0.130434783,1.409906946,105.9645157,,,,,,,,,,,,18,2.42E-07,-6.615646586
,,8/21/2020,GB,,,doi.org/10.1038/srep20128,PEO,[Cu]OCC[Au],[Cu]OCC[Au],,,,,,0.941338883,0.869565217,,,,,,,,599623.8042,,13620.88536,44.02238095,,,,,,,,,,,,,,,,,,,,,,,,,,,,,,,,,,,,,,,,,,,,,,,LiClO4,[Li+].[O-][Cl+3]([O-])([O-])[O-],0.058661117,0.130434783,1.409906946,105.9645157,,,,,,,,,,,,18,9.83E-06,-5.007424392
0.02 strain in plane of conduction,,8/21/2020,GB,,,doi.org/10.1038/srep20128,PEO,[Cu]OCC[Au],[Cu]OCC[Au],,,,,,0.941338883,0.869565217,,,,,,,,599623.8042,,13620.88536,44.02238095,,,,,,,,,,,,,,,,,,,,,,,,,,,,,,,,,,,,,,,,,,,,,,,LiClO4,[Li+].[O-][Cl+3]([O-])([O-])[O-],0.058661117,0.130434783,1.409906946,105.9645157,,,,,,,,,,,,18,1.45E-05,-4.839261432
0.04 strain in plane of conduction,,8/21/2020,GB,,,doi.org/10.1038/srep20128,PEO,[Cu]OCC[Au],[Cu]OCC[Au],,,,,,0.941338883,0.869565217,,,,,,,,599623.8042,,13620.88536,44.02238095,,,,,,,,,,,,,,,,,,,,,,,,,,,,,,,,,,,,,,,,,,,,,,,LiClO4,[Li+].[O-][Cl+3]([O-])([O-])[O-],0.058661117,0.130434783,1.409906946,105.9645157,,,,,,,,,,,,18,2.09E-05,-4.67943832
0.06 strain in plane of conduction,,8/21/2020,GB,,,doi.org/10.1038/srep20128,PEO,[Cu]OCC[Au],[Cu]OCC[Au],,,,,,0.941338883,0.869565217,,,,,,,,599623.8042,,13620.88536,44.02238095,,,,,,,,,,,,,,,,,,,,,,,,,,,,,,,,,,,,,,,,,,,,,,,LiClO4,[Li+].[O-][Cl+3]([O-])([O-])[O-],0.058661117,0.130434783,1.409906946,105.9645157,,,,,,,,,,,,18,2.91E-05,-4.536764173
0.08 strain in plane of conduction,,8/21/2020,GB,,,doi.org/10.1038/srep20128,PEO,[Cu]OCC[Au],[Cu]OCC[Au],,,,,,0.941338883,0.869565217,,,,,,,,599623.8042,,13620.88536,44.02238095,,,,,,,,,,,,,,,,,,,,,,,,,,,,,,,,,,,,,,,,,,,,,,,LiClO4,[Li+].[O-][Cl+3]([O-])([O-])[O-],0.058661117,0.130434783,1.409906946,105.9645157,,,,,,,,,,,,18,3.41E-05,-4.466736483
0.09 strain in plane of conduction,,8/21/2020,GB,,,doi.org/10.1038/srep20128,PEO,[Cu]OCC[Au],[Cu]OCC[Au],,,,,,0.941338883,0.869565217,,,,,,,,599623.8042,,13620.88536,44.02238095,,,,,,,,,,,,,,,,,,,,,,,,,,,,,,,,,,,,,,,,,,,,,,,LiClO4,[Li+].[O-][Cl+3]([O-])([O-])[O-],0.058661117,0.130434783,1.409906946,105.9645157,,,,,,,,,,,,18,3.60E-05,-4.443347792
0.11 strain in plane of conduction,,8/21/2020,GB,,,doi.org/10.1038/srep20128,PEO,[Cu]OCC[Au],[Cu]OCC[Au],,,,,,0.941338883,0.869565217,,,,,,,,599623.8042,,13620.88536,44.02238095,,,,,,,,,,,,,,,,,,,,,,,,,,,,,,,,,,,,,,,,,,,,,,,LiClO4,[Li+].[O-][Cl+3]([O-])([O-])[O-],0.058661117,0.130434783,1.409906946,105.9645157,,,,,,,,,,,,18,4.20E-05,-4.376895499
0.13 strain in plane of conduction,,8/21/2020,GB,,,doi.org/10.1038/srep20128,PEO,[Cu]OCC[Au],[Cu]OCC[Au],,,,,,0.941338883,0.869565217,,,,,,,,599623.8042,,13620.88536,44.02238095,,,,,,,,,,,,,,,,,,,,,,,,,,,,,,,,,,,,,,,,,,,,,,,LiClO4,[Li+].[O-][Cl+3]([O-])([O-])[O-],0.058661117,0.130434783,1.409906946,105.9645157,,,,,,,,,,,,18,5.01E-05,-4.300396388
0.15 strain in plane of conduction,,8/21/2020,GB,,,doi.org/10.1038/srep20128,PEO,[Cu]OCC[Au],[Cu]OCC[Au],,,,,,0.941338883,0.869565217,,,,,,,,599623.8042,,13620.88536,44.02238095,,,,,,,,,,,,,,,,,,,,,,,,,,,,,,,,,,,,,,,,,,,,,,,LiClO4,[Li+].[O-][Cl+3]([O-])([O-])[O-],0.058661117,0.130434783,1.409906946,105.9645157,,,,,,,,,,,,18,5.31E-05,-4.274709232
no strain out of plane,,8/21/2020,GB,,,doi.org/10.1038/srep20128,PEO,[Cu]OCC[Au],[Cu]OCC[Au],,,,,,0.941338883,0.869565217,,,,,,,,599623.8042,,13620.88536,44.02238095,,,,,,,,,,,,,,,,,,,,,,,,,,,,,,,,,,,,,,,,,,,,,,,LiClO4,[Li+].[O-][Cl+3]([O-])([O-])[O-],0.058661117,0.130434783,1.409906946,105.9645157,,,,,,,,,,,,18,5.60E-08,-7.251811973
no strain out of plane,,8/21/2020,GB,,,doi.org/10.1038/srep20128,PEO,[Cu]OCC[Au],[Cu]OCC[Au],,,,,,0.941338883,0.869565217,,,,,,,,599623.8042,,13620.88536,44.02238095,,,,,,,,,,,,,,,,,,,,,,,,,,,,,,,,,,,,,,,,,,,,,,,LiClO4,[Li+].[O-][Cl+3]([O-])([O-])[O-],0.058661117,0.130434783,1.409906946,105.9645157,,,,,,,,,,,,25,1.50E-07,-6.823908741
no strain in plane,,8/21/2020,GB,,,doi.org/10.1038/srep20128,PEO,[Cu]OCC[Au],[Cu]OCC[Au],,,,,,0.941338883,0.869565217,,,,,,,,599623.8042,,13620.88536,44.02238095,,,,,,,,,,,,,,,,,,,,,,,,,,,,,,,,,,,,,,,,,,,,,,,LiClO4,[Li+].[O-][Cl+3]([O-])([O-])[O-],0.058661117,0.130434783,1.409906946,105.9645157,,,,,,,,,,,,18,1.00E-06,-6
no strain in plane,,8/21/2020,GB,,,doi.org/10.1038/srep20128,PEO,[Cu]OCC[Au],[Cu]OCC[Au],,,,,,0.941338883,0.869565217,,,,,,,,599623.8042,,13620.88536,44.02238095,,,,,,,,,,,,,,,,,,,,,,,,,,,,,,,,,,,,,,,,,,,,,,,LiClO4,[Li+].[O-][Cl+3]([O-])([O-])[O-],0.058661117,0.130434783,1.409906946,105.9645157,,,,,,,,,,,,25,4.60E-05,-4.337242168
,,,GB,,,doi.org/10.1021/acsenergylett.1c00594,PEO,[Cu]OCC[Au],[Cu]OCC[Au],,,,,,1,1,,,,,,,29500,29500,,,,,,,,,,,,,,,,,,,,,,,,,,,,,,,,,,,,,,,,,,,,,,,,,,LiTFSI,O=S(=O)([N-]S(=O)(=O)C(F)(F)F)C(F)(F)F.[Li+],,,0.23,,,,,,,,,,,,,90,0.000529,-3.28
,,,GB,,,doi.org/10.1021/acsenergylett.1c00594,PEO,[Cu]OCC[Au],[Cu]OCC[Au],,,,,,1,1,,,,,,,29500,29500,,,,,,,,,,,,,,,,,,,,,,,,,,,,,,,,,,,,,,,,,,,,,,,,,,LiTFSI,O=S(=O)([N-]S(=O)(=O)C(F)(F)F)C(F)(F)F.[Li+],,,0.45,,,,,,,,,,,,,90,0.000957,-3.02
,,,GB,,,doi.org/10.1021/acsenergylett.1c00594,PEO,[Cu]OCC[Au],[Cu]OCC[Au],,,,,,1,1,,,,,,,29500,29500,,,,,,,,,,,,,,,,,,,,,,,,,,,,,,,,,,,,,,,,,,,,,,,,,,LiTFSI,O=S(=O)([N-]S(=O)(=O)C(F)(F)F)C(F)(F)F.[Li+],,,0.91,,,,,,,,,,,,,90,0.00125,-2.9
,,,GB,,,doi.org/10.1021/acsenergylett.1c00594,PEO,[Cu]OCC[Au],[Cu]OCC[Au],,,,,,1,1,,,,,,,29500,29500,,,,,,,,,,,,,,,,,,,,,,,,,,,,,,,,,,,,,,,,,,,,,,,,,,LiTFSI,O=S(=O)([N-]S(=O)(=O)C(F)(F)F)C(F)(F)F.[Li+],,,1.36,,,,,,,,,,,,,90,0.00142,-2.85
,,,GB,,,doi.org/10.1021/acsenergylett.1c00594,PEO,[Cu]OCC[Au],[Cu]OCC[Au],,,,,,1,1,,,,,,,29500,29500,,,,,,,,,,,,,,,,,,,,,,,,,,,,,,,,,,,,,,,,,,,,,,,,,,LiTFSI,O=S(=O)([N-]S(=O)(=O)C(F)(F)F)C(F)(F)F.[Li+],,,1.82,,,,,,,,,,,-44,,90,0.00146,-2.84
,,,GB,,,doi.org/10.1021/acsenergylett.1c00594,PEO,[Cu]OCC[Au],[Cu]OCC[Au],,,,,,1,1,,,,,,,29500,29500,,,,,,,,,,,,,,,,,,,,,,,,,,,,,,,,,,,,,,,,,,,,,,,,,,LiTFSI,O=S(=O)([N-]S(=O)(=O)C(F)(F)F)C(F)(F)F.[Li+],,,2.27,,,,,,,,,,,,,90,0.00133,-2.88
,,,GB,,,doi.org/10.1021/acsenergylett.1c00594,PEO,[Cu]OCC[Au],[Cu]OCC[Au],,,,,,1,1,,,,,,,29500,29500,,,,,,,,,,,,,,,,,,,,,,,,,,,,,,,,,,,,,,,,,,,,,,,,,,LiTFSI,O=S(=O)([N-]S(=O)(=O)C(F)(F)F)C(F)(F)F.[Li+],,,2.72,,,,,,,,,,,,,90,0.00124,-2.91
,,,GB,,,doi.org/10.1021/acsenergylett.1c00594,PEO,[Cu]OCC[Au],[Cu]OCC[Au],,,,,,1,1,,,,,,,29500,29500,,,,,,,,,,,,,,,,,,,,,,,,,,,,,,,,,,,,,,,,,,,,,,,,,,LiTFSI,O=S(=O)([N-]S(=O)(=O)C(F)(F)F)C(F)(F)F.[Li+],,,3.18,,,,,,,,,,,,,90,0.0013,-2.88
,,,GB,,,doi.org/10.1021/acsenergylett.1c00594,P(4EO-MO),[Cu]OCCOCCOCCOCCOC[Au],[Cu]OCCOCCOCCOCCOC[Au],,,,,,1,1,,,,,,,29500,29500,,,,,,,,,,,,,,,,,,,,,,,,,,,,,,,,,,,,,,,,,,,,,,,,,,LiTFSI,O=S(=O)([N-]S(=O)(=O)C(F)(F)F)C(F)(F)F.[Li+],,,0.05,,,,,,,,,,,,,90,0.000438,-3.36
,,,GB,,,doi.org/10.1021/acsenergylett.1c00594,P(4EO-MO),[Cu]OCCOCCOCCOCCOC[Au],[Cu]OCCOCCOCCOCCOC[Au],,,,,,1,1,,,,,,,29500,29500,,,,,,,,,,,,,,,,,,,,,,,,,,,,,,,,,,,,,,,,,,,,,,,,,,LiTFSI,O=S(=O)([N-]S(=O)(=O)C(F)(F)F)C(F)(F)F.[Li+],,,0.15,,,,,,,,,,,,,90,0.000877,-3.06
,,,GB,,,doi.org/10.1021/acsenergylett.1c00594,P(4EO-MO),[Cu]OCCOCCOCCOCCOC[Au],[Cu]OCCOCCOCCOCCOC[Au],,,,,,1,1,,,,,,,29500,29500,,,,,,,,,,,,,,,,,,,,,,,,,,,,,,,,,,,,,,,,,,,,,,,,,,LiTFSI,O=S(=O)([N-]S(=O)(=O)C(F)(F)F)C(F)(F)F.[Li+],,,0.24,,,,,,,,,,,,,90,0.00091,-3.04
,,,GB,,,doi.org/10.1021/acsenergylett.1c00594,P(4EO-MO),[Cu]OCCOCCOCCOCCOC[Au],[Cu]OCCOCCOCCOCCOC[Au],,,,,,1,1,,,,,,,29500,29500,,,,,,,,,,,,,,,,,,,,,,,,,,,,,,,,,,,,,,,,,,,,,,,,,,LiTFSI,O=S(=O)([N-]S(=O)(=O)C(F)(F)F)C(F)(F)F.[Li+],,,0.39,,,,,,,,,,,-31,,90,0.000876,-3.06
,,,GB,,,doi.org/10.1021/acsenergylett.1c00594,P(4EO-MO),[Cu]OCCOCCOCCOCCOC[Au],[Cu]OCCOCCOCCOCCOC[Au],,,,,,1,1,,,,,,,29500,29500,,,,,,,,,,,,,,,,,,,,,,,,,,,,,,,,,,,,,,,,,,,,,,,,,,LiTFSI,O=S(=O)([N-]S(=O)(=O)C(F)(F)F)C(F)(F)F.[Li+],,,0.48,,,,,,,,,,,,,90,0.000773,-3.11
,,,GB,,,doi.org/10.1021/acsenergylett.1c00594,P(4EO-MO),[Cu]OCCOCCOCCOCCOC[Au],[Cu]OCCOCCOCCOCCOC[Au],,,,,,1,1,,,,,,,29500,29500,,,,,,,,,,,,,,,,,,,,,,,,,,,,,,,,,,,,,,,,,,,,,,,,,,LiTFSI,O=S(=O)([N-]S(=O)(=O)C(F)(F)F)C(F)(F)F.[Li+],,,0.63,,,,,,,,,,,,,90,0.000572,-3.24
,,,GB,,,doi.org/10.1021/acsenergylett.1c00594,P(3EO-MO),[Cu]OCCOCCOCCOC[Au],[Cu]OCCOCCOCCOC[Au],,,,,,1,1,,,,,,,29500,29500,,,,,,,,,,,,,,,,,,,,,,,,,,,,,,,,,,,,,,,,,,,,,,,,,,LiTFSI,O=S(=O)([N-]S(=O)(=O)C(F)(F)F)C(F)(F)F.[Li+],,,0.06,,,,,,,,,,,,,90,0.000444,-3.35
,,,GB,,,doi.org/10.1021/acsenergylett.1c00594,P(3EO-MO),[Cu]OCCOCCOCCOC[Au],[Cu]OCCOCCOCCOC[Au],,,,,,1,1,,,,,,,29500,29500,,,,,,,,,,,,,,,,,,,,,,,,,,,,,,,,,,,,,,,,,,,,,,,,,,LiTFSI,O=S(=O)([N-]S(=O)(=O)C(F)(F)F)C(F)(F)F.[Li+],,,0.18,,,,,,,,,,,,,90,0.000798,-3.1
,,,GB,,,doi.org/10.1021/acsenergylett.1c00594,P(3EO-MO),[Cu]OCCOCCOCCOC[Au],[Cu]OCCOCCOCCOC[Au],,,,,,1,1,,,,,,,29500,29500,,,,,,,,,,,,,,,,,,,,,,,,,,,,,,,,,,,,,,,,,,,,,,,,,,LiTFSI,O=S(=O)([N-]S(=O)(=O)C(F)(F)F)C(F)(F)F.[Li+],,,0.31,,,,,,,,,,,,,90,0.000849,-3.07
,,,GB,,,doi.org/10.1021/acsenergylett.1c00594,P(3EO-MO),[Cu]OCCOCCOCCOC[Au],[Cu]OCCOCCOCCOC[Au],,,,,,1,1,,,,,,,29500,29500,,,,,,,,,,,,,,,,,,,,,,,,,,,,,,,,,,,,,,,,,,,,,,,,,,LiTFSI,O=S(=O)([N-]S(=O)(=O)C(F)(F)F)C(F)(F)F.[Li+],,,0.49,,,,,,,,,,,-27,,90,0.00074,-3.13
,,,GB,,,doi.org/10.1021/acsenergylett.1c00594,P(3EO-MO),[Cu]OCCOCCOCCOC[Au],[Cu]OCCOCCOCCOC[Au],,,,,,1,1,,,,,,,29500,29500,,,,,,,,,,,,,,,,,,,,,,,,,,,,,,,,,,,,,,,,,,,,,,,,,,LiTFSI,O=S(=O)([N-]S(=O)(=O)C(F)(F)F)C(F)(F)F.[Li+],,,0.62,,,,,,,,,,,,,90,0.000699,-3.16
,,,GB,,,doi.org/10.1021/acsenergylett.1c00594,P(3EO-MO),[Cu]OCCOCCOCCOC[Au],[Cu]OCCOCCOCCOC[Au],,,,,,1,1,,,,,,,29500,29500,,,,,,,,,,,,,,,,,,,,,,,,,,,,,,,,,,,,,,,,,,,,,,,,,,LiTFSI,O=S(=O)([N-]S(=O)(=O)C(F)(F)F)C(F)(F)F.[Li+],,,0.8,,,,,,,,,,,,,90,0.000443,-3.35
,,,GB,,,doi.org/10.1021/acsenergylett.1c00594,P(2EO-MO),[Cu]OCCOCCOC[Au],[Cu]OCCOCCOC[Au],,,,,,1,1,,,,,,,29500,29500,,,,,,,,,,,,,,,,,,,,,,,,,,,,,,,,,,,,,,,,,,,,,,,,,,LiTFSI,O=S(=O)([N-]S(=O)(=O)C(F)(F)F)C(F)(F)F.[Li+],,,0.08,,,,,,,,,,,,,90,0.000248,-3.61
,,,GB,,,doi.org/10.1021/acsenergylett.1c00594,P(2EO-MO),[Cu]OCCOCCOC[Au],[Cu]OCCOCCOC[Au],,,,,,1,1,,,,,,,29500,29500,,,,,,,,,,,,,,,,,,,,,,,,,,,,,,,,,,,,,,,,,,,,,,,,,,LiTFSI,O=S(=O)([N-]S(=O)(=O)C(F)(F)F)C(F)(F)F.[Li+],,,0.25,,,,,,,,,,,,,90,0.00065,-3.19
,,,GB,,,doi.org/10.1021/acsenergylett.1c00594,P(2EO-MO),[Cu]OCCOCCOC[Au],[Cu]OCCOCCOC[Au],,,,,,1,1,,,,,,,29500,29500,,,,,,,,,,,,,,,,,,,,,,,,,,,,,,,,,,,,,,,,,,,,,,,,,,LiTFSI,O=S(=O)([N-]S(=O)(=O)C(F)(F)F)C(F)(F)F.[Li+],,,0.42,,,,,,,,,,,,,90,0.000849,-3.07
,,,GB,,,doi.org/10.1021/acsenergylett.1c00594,P(2EO-MO),[Cu]OCCOCCOC[Au],[Cu]OCCOCCOC[Au],,,,,,1,1,,,,,,,29500,29500,,,,,,,,,,,,,,,,,,,,,,,,,,,,,,,,,,,,,,,,,,,,,,,,,,LiTFSI,O=S(=O)([N-]S(=O)(=O)C(F)(F)F)C(F)(F)F.[Li+],,,0.68,,,,,,,,,,,-16,,90,0.000653,-3.19
,,,GB,,,doi.org/10.1021/acsenergylett.1c00594,P(2EO-MO),[Cu]OCCOCCOC[Au],[Cu]OCCOCCOC[Au],,,,,,1,1,,,,,,,29500,29500,,,,,,,,,,,,,,,,,,,,,,,,,,,,,,,,,,,,,,,,,,,,,,,,,,LiTFSI,O=S(=O)([N-]S(=O)(=O)C(F)(F)F)C(F)(F)F.[Li+],,,0.85,,,,,,,,,,,,,90,0.000562,-3.25
,,,GB,,,doi.org/10.1021/acsenergylett.1c00594,P(2EO-MO),[Cu]OCCOCCOC[Au],[Cu]OCCOCCOC[Au],,,,,,1,1,,,,,,,29500,29500,,,,,,,,,,,,,,,,,,,,,,,,,,,,,,,,,,,,,,,,,,,,,,,,,,LiTFSI,O=S(=O)([N-]S(=O)(=O)C(F)(F)F)C(F)(F)F.[Li+],,,1.1,,,,,,,,,,,,,90,0.000356,-3.45
,,,GB,,,doi.org/10.1021/acsenergylett.1c00594,P(EO-MO),[Cu]OCCOC[Au],[Cu]OCCOC[Au],,,,,,1,1,,,,,,,29500,29500,,,,,,,,,,,,,,,,,,,,,,,,,,,,,,,,,,,,,,,,,,,,,,,,,,LiTFSI,O=S(=O)([N-]S(=O)(=O)C(F)(F)F)C(F)(F)F.[Li+],,,0.13,,,,,,,,,,,,,90,6.17E-05,-4.21
,,,GB,,,doi.org/10.1021/acsenergylett.1c00594,P(EO-MO),[Cu]OCCOC[Au],[Cu]OCCOC[Au],,,,,,1,1,,,,,,,29500,29500,,,,,,,,,,,,,,,,,,,,,,,,,,,,,,,,,,,,,,,,,,,,,,,,,,LiTFSI,O=S(=O)([N-]S(=O)(=O)C(F)(F)F)C(F)(F)F.[Li+],,,0.4,,,,,,,,,,,,,90,0.000315,-3.5
,,,GB,,,doi.org/10.1021/acsenergylett.1c00594,P(EO-MO),[Cu]OCCOC[Au],[Cu]OCCOC[Au],,,,,,1,1,,,,,,,29500,29500,,,,,,,,,,,,,,,,,,,,,,,,,,,,,,,,,,,,,,,,,,,,,,,,,,LiTFSI,O=S(=O)([N-]S(=O)(=O)C(F)(F)F)C(F)(F)F.[Li+],,,0.67,,,,,,,,,,,,,90,0.000444,-3.35
,,,GB,,,doi.org/10.1021/acsenergylett.1c00594,P(EO-MO),[Cu]OCCOC[Au],[Cu]OCCOC[Au],,,,,,1,1,,,,,,,29500,29500,,,,,,,,,,,,,,,,,,,,,,,,,,,,,,,,,,,,,,,,,,,,,,,,,,LiTFSI,O=S(=O)([N-]S(=O)(=O)C(F)(F)F)C(F)(F)F.[Li+],,,1.08,,,,,,,,,,,-23,,90,0.000372,-3.43
,,,GB,,,doi.org/10.1021/acsenergylett.1c00594,P(EO-MO),[Cu]OCCOC[Au],[Cu]OCCOC[Au],,,,,,1,1,,,,,,,29500,29500,,,,,,,,,,,,,,,,,,,,,,,,,,,,,,,,,,,,,,,,,,,,,,,,,,LiTFSI,O=S(=O)([N-]S(=O)(=O)C(F)(F)F)C(F)(F)F.[Li+],,,1.35,,,,,,,,,,,,,90,0.000322,-3.49
,,,GB,,,doi.org/10.1021/acsenergylett.1c00594,P(EO-MO),[Cu]OCCOC[Au],[Cu]OCCOC[Au],,,,,,1,1,,,,,,,29500,29500,,,,,,,,,,,,,,,,,,,,,,,,,,,,,,,,,,,,,,,,,,,,,,,,,,LiTFSI,O=S(=O)([N-]S(=O)(=O)C(F)(F)F)C(F)(F)F.[Li+],,,1.75,,,,,,,,,,,,,90,0.000254,-3.6
,,,GB,,,doi.org/10.1021/acsenergylett.1c00594,P(EO-2MO),[Cu]OCCOCOC[Au],[Cu]OCCOCOC[Au],,,,,,1,1,,,,,,,29500,29500,,,,,,,,,,,,,,,,,,,,,,,,,,,,,,,,,,,,,,,,,,,,,,,,,,LiTFSI,O=S(=O)([N-]S(=O)(=O)C(F)(F)F)C(F)(F)F.[Li+],,,0.1,,,,,,,,,,,,,90,0.000113,-3.95
,,,GB,,,doi.org/10.1021/acsenergylett.1c00594,P(EO-2MO),[Cu]OCCOCOC[Au],[Cu]OCCOCOC[Au],,,,,,1,1,,,,,,,29500,29500,,,,,,,,,,,,,,,,,,,,,,,,,,,,,,,,,,,,,,,,,,,,,,,,,,LiTFSI,O=S(=O)([N-]S(=O)(=O)C(F)(F)F)C(F)(F)F.[Li+],,,0.29,,,,,,,,,,,,,90,0.000361,-3.44
,,,GB,,,doi.org/10.1021/acsenergylett.1c00594,P(EO-2MO),[Cu]OCCOCOC[Au],[Cu]OCCOCOC[Au],,,,,,1,1,,,,,,,29500,29500,,,,,,,,,,,,,,,,,,,,,,,,,,,,,,,,,,,,,,,,,,,,,,,,,,LiTFSI,O=S(=O)([N-]S(=O)(=O)C(F)(F)F)C(F)(F)F.[Li+],,,0.48,,,,,,,,,,,,,90,0.000425,-3.37
,,,GB,,,doi.org/10.1021/acsenergylett.1c00594,P(EO-2MO),[Cu]OCCOCOC[Au],[Cu]OCCOCOC[Au],,,,,,1,1,,,,,,,29500,29500,,,,,,,,,,,,,,,,,,,,,,,,,,,,,,,,,,,,,,,,,,,,,,,,,,LiTFSI,O=S(=O)([N-]S(=O)(=O)C(F)(F)F)C(F)(F)F.[Li+],,,0.77,,,,,,,,,,,-22,,90,0.000331,-3.48
,,,GB,,,doi.org/10.1021/acsenergylett.1c00594,P(EO-2MO),[Cu]OCCOCOC[Au],[Cu]OCCOCOC[Au],,,,,,1,1,,,,,,,29500,29500,,,,,,,,,,,,,,,,,,,,,,,,,,,,,,,,,,,,,,,,,,,,,,,,,,LiTFSI,O=S(=O)([N-]S(=O)(=O)C(F)(F)F)C(F)(F)F.[Li+],,,0.96,,,,,,,,,,,,,90,0.000266,-3.58
,,,GB,,,doi.org/10.1021/acsenergylett.1c00594,P(EO-2MO),[Cu]OCCOCOC[Au],[Cu]OCCOCOC[Au],,,,,,1,1,,,,,,,29500,29500,,,,,,,,,,,,,,,,,,,,,,,,,,,,,,,,,,,,,,,,,,,,,,,,,,LiTFSI,O=S(=O)([N-]S(=O)(=O)C(F)(F)F)C(F)(F)F.[Li+],,,1.25,,,,,,,,,,,,,90,0.000165,-3.78
,,7/20/2021,GB,1,,doi.org/10.1021/jp049195d,,[Cu]CC(C)(C(=O)OC)[Au],[Cu]CC(C)(C(=O)OC)[Au],,,,,,,,,,,,,,,,,,,,,,,,,,,,,,,,,,,,,,,,,,,,,,,,,,,,,,,,,,,,,,,,,,O=S([N-]S(=O)(C(F)(F)F)=O)(C(F)(F)F)=O.[Li+],,,11.75318315,,,,,,,,,,,-40,,20,1.03E-06,-5.987162775
,,7/20/2021,GB,1,,doi.org/10.1021/jp049195d,,[Cu]CC(C)(C(=O)OC)[Au],[Cu]CC(C)(C(=O)OC)[Au],,,,,,,,,,,,,,,,,,,,,,,,,,,,,,,,,,,,,,,,,,,,,,,,,,,,,,,,,,,,,,,,,,O=S([N-]S(=O)(C(F)(F)F)=O)(C(F)(F)F)=O.[Li+],,,11.75318315,,,,,,,,,,,-40,,30,2.73E-06,-5.563837353
,,7/20/2021,GB,1,,doi.org/10.1021/jp049195d,,[Cu]CC(C)(C(=O)OC)[Au],[Cu]CC(C)(C(=O)OC)[Au],,,,,,,,,,,,,,,,,,,,,,,,,,,,,,,,,,,,,,,,,,,,,,,,,,,,,,,,,,,,,,,,,,O=S([N-]S(=O)(C(F)(F)F)=O)(C(F)(F)F)=O.[Li+],,,11.75318315,,,,,,,,,,,-40,,40,8.26E-06,-5.083019953
,,7/20/2021,GB,1,,doi.org/10.1021/jp049195d,,[Cu]CC(C)(C(=O)OC)[Au],[Cu]CC(C)(C(=O)OC)[Au],,,,,,,,,,,,,,,,,,,,,,,,,,,,,,,,,,,,,,,,,,,,,,,,,,,,,,,,,,,,,,,,,,O=S([N-]S(=O)(C(F)(F)F)=O)(C(F)(F)F)=O.[Li+],,,11.75318315,,,,,,,,,,,-40,,50,1.73E-05,-4.761953897
,,7/20/2021,GB,1,,doi.org/10.1021/jp049195d,,[Cu]CC(C)(C(=O)OC)[Au],[Cu]CC(C)(C(=O)OC)[Au],,,,,,,,,,,,,,,,,,,,,,,,,,,,,,,,,,,,,,,,,,,,,,,,,,,,,,,,,,,,,,,,,,O=S([N-]S(=O)(C(F)(F)F)=O)(C(F)(F)F)=O.[Li+],,,11.75318315,,,,,,,,,,,-40,,60,3.22E-05,-4.492144128
,,7/20/2021,GB,1,,doi.org/10.1021/jp049195d,,[Cu]CC(C(=O)OCCCC)[Au],[Cu]CC(C(=O)OCCCC)[Au],,,,,,,,,,,,,,,,,,,,,,,,,,,,,,,,,,,,,,,,,,,,,,,,,,,,,,,,,,,,,,,,,,O=S([N-]S(=O)(C(F)(F)F)=O)(C(F)(F)F)=O.[Li+],,,9.223674097,,,,,,,,,,,-73,,20,5.86E-07,-6.232102384
,,7/20/2021,GB,1,,doi.org/10.1021/jp049195d,,[Cu]CC(C(=O)OCCCC)[Au],[Cu]CC(C(=O)OCCCC)[Au],,,,,,,,,,,,,,,,,,,,,,,,,,,,,,,,,,,,,,,,,,,,,,,,,,,,,,,,,,,,,,,,,,O=S([N-]S(=O)(C(F)(F)F)=O)(C(F)(F)F)=O.[Li+],,,9.223674097,,,,,,,,,,,-73,,30,1.73E-06,-5.761953897
,,7/20/2021,GB,1,,doi.org/10.1021/jp049195d,,[Cu]CC(C(=O)OCCCC)[Au],[Cu]CC(C(=O)OCCCC)[Au],,,,,,,,,,,,,,,,,,,,,,,,,,,,,,,,,,,,,,,,,,,,,,,,,,,,,,,,,,,,,,,,,,O=S([N-]S(=O)(C(F)(F)F)=O)(C(F)(F)F)=O.[Li+],,,9.223674097,,,,,,,,,,,-73,,40,4.72E-06,-5.326058001
,,7/20/2021,GB,1,,doi.org/10.1021/jp049195d,,[Cu]CC(C(=O)OCCCC)[Au],[Cu]CC(C(=O)OCCCC)[Au],,,,,,,,,,,,,,,,,,,,,,,,,,,,,,,,,,,,,,,,,,,,,,,,,,,,,,,,,,,,,,,,,,O=S([N-]S(=O)(C(F)(F)F)=O)(C(F)(F)F)=O.[Li+],,,9.223674097,,,,,,,,,,,-73,,50,1.16E-05,-4.935542011
,,7/20/2021,GB,1,,doi.org/10.1021/jp049195d,,[Cu]CC(C(=O)OCCCC)[Au],[Cu]CC(C(=O)OCCCC)[Au],,,,,,,,,,,,,,,,,,,,,,,,,,,,,,,,,,,,,,,,,,,,,,,,,,,,,,,,,,,,,,,,,,O=S([N-]S(=O)(C(F)(F)F)=O)(C(F)(F)F)=O.[Li+],,,9.223674097,,,,,,,,,,,-73,,60,2.53E-05,-4.596879479
,,7/20/2021,GB,1,,doi.org/10.1021/jp049195d,,[Cu]CC(C(=O)OCCCC)[Au],[Cu]CC(C(=O)OCCCC)[Au],,,,,,,,,,,,,,,,,,,,,,,,,,,,,,,,,,,,,,,,,,,,,,,,,,,,,,,,,,,,,,,,,,O=S([N-]S(=O)(C(F)(F)F)=O)(C(F)(F)F)=O.[Li+],,,9.223674097,,,,,,,,,,,-73,,70,5.43E-05,-4.26520017
,,7/20/2021,GB,1,,doi.org/10.1021/ma00155a029,,[Cu]COC(=O)CCC(=O)OC[Au],[Cu]COC(=O)CCC(=O)OC[Au],,,,,,,,,,,,,,,23400,2.59,,,,,,,,,,,,,,,,,,,,,,,,,,,,,,,,,,,,,,,,,,,,,,,,,,[S-]C#N.[Li+],,,0.547570157,,,,,,,,,,,-3,,35,2.52E-10,-9.598599459
,,7/20/2021,GB,1,,doi.org/10.1021/ma00155a029,,[Cu]COC(=O)CCC(=O)OC[Au],[Cu]COC(=O)CCC(=O)OC[Au],,,,,,,,,,,,,,,23400,2.59,,,,,,,,,,,,,,,,,,,,,,,,,,,,,,,,,,,,,,,,,,,,,,,,,,[S-]C#N.[Li+],,,0.547570157,,,,,,,,,,,-3,,40,7.17E-10,-9.144480844
,,7/20/2021,GB,1,,doi.org/10.1021/ma00155a029,,[Cu]COC(=O)CCC(=O)OC[Au],[Cu]COC(=O)CCC(=O)OC[Au],,,,,,,,,,,,,,,23400,2.59,,,,,,,,,,,,,,,,,,,,,,,,,,,,,,,,,,,,,,,,,,,,,,,,,,[S-]C#N.[Li+],,,0.547570157,,,,,,,,,,,-3,,45,1.86E-09,-8.730487056
,,7/20/2021,GB,1,,doi.org/10.1021/ma00155a029,,[Cu]COC(=O)CCC(=O)OC[Au],[Cu]COC(=O)CCC(=O)OC[Au],,,,,,,,,,,,,,,23400,2.59,,,,,,,,,,,,,,,,,,,,,,,,,,,,,,,,,,,,,,,,,,,,,,,,,,[S-]C#N.[Li+],,,0.547570157,,,,,,,,,,,-3,,50,4.42E-09,-8.354577731
,,7/20/2021,GB,1,,doi.org/10.1021/ma00155a029,,[Cu]COC(=O)CCC(=O)OC[Au],[Cu]COC(=O)CCC(=O)OC[Au],,,,,,,,,,,,,,,23400,2.59,,,,,,,,,,,,,,,,,,,,,,,,,,,,,,,,,,,,,,,,,,,,,,,,,,[S-]C#N.[Li+],,,0.547570157,,,,,,,,,,,-3,,55,9.77E-09,-8.010105436
,,7/20/2021,GB,1,,doi.org/10.1021/ma00155a029,,[Cu]COC(=O)CCC(=O)OC[Au],[Cu]COC(=O)CCC(=O)OC[Au],,,,,,,,,,,,,,,23400,2.59,,,,,,,,,,,,,,,,,,,,,,,,,,,,,,,,,,,,,,,,,,,,,,,,,,[S-]C#N.[Li+],,,0.547570157,,,,,,,,,,,-3,,60,2.03E-08,-7.692503962
,,7/20/2021,GB,1,,doi.org/10.1021/ma00155a029,,[Cu]COC(=O)CCC(=O)OC[Au],[Cu]COC(=O)CCC(=O)OC[Au],,,,,,,,,,,,,,,23400,2.59,,,,,,,,,,,,,,,,,,,,,,,,,,,,,,,,,,,,,,,,,,,,,,,,,,[S-]C#N.[Li+],,,0.547570157,,,,,,,,,,,-3,,65,3.97E-08,-7.401209493
,,7/20/2021,GB,1,,doi.org/10.1021/ma00155a029,,[Cu]COC(=O)CCC(=O)OC[Au],[Cu]COC(=O)CCC(=O)OC[Au],,,,,,,,,,,,,,,23400,2.59,,,,,,,,,,,,,,,,,,,,,,,,,,,,,,,,,,,,,,,,,,,,,,,,,,[S-]C#N.[Li+],,,0.547570157,,,,,,,,,,,-3,,70,7.40E-08,-7.13076828
,,7/20/2021,GB,1,,doi.org/10.1021/ma00155a029,,[Cu]COC(=O)CCC(=O)OC[Au],[Cu]COC(=O)CCC(=O)OC[Au],,,,,,,,,,,,,,,23400,2.59,,,,,,,,,,,,,,,,,,,,,,,,,,,,,,,,,,,,,,,,,,,,,,,,,,[S-]C#N.[Li+],,,0.547570157,,,,,,,,,,,-3,,75,1.32E-07,-6.879426069
,,7/20/2021,GB,1,,doi.org/10.1021/ma00155a029,,[Cu]COC(=O)CCC(=O)OC[Au],[Cu]COC(=O)CCC(=O)OC[Au],,,,,,,,,,,,,,,23400,2.59,,,,,,,,,,,,,,,,,,,,,,,,,,,,,,,,,,,,,,,,,,,,,,,,,,[S-]C#N.[Li+],,,0.547570157,,,,,,,,,,,-3,,80,2.26E-07,-6.645891561
,,7/20/2021,GB,1,,doi.org/10.1021/ma00155a029,,[Cu]COC(=O)CCC(=O)OC[Au],[Cu]COC(=O)CCC(=O)OC[Au],,,,,,,,,,,,,,,23400,2.59,,,,,,,,,,,,,,,,,,,,,,,,,,,,,,,,,,,,,,,,,,,,,,,,,,[S-]C#N.[Li+],,,0.547570157,,,,,,,,,,,-3,,85,3.72E-07,-6.42945706
,,7/20/2021,GB,1,,doi.org/10.1021/ma00155a029,,[Cu]COC(=O)CCC(=O)OC[Au],[Cu]COC(=O)CCC(=O)OC[Au],,,,,,,,,,,,,,,23400,2.59,,,,,,,,,,,,,,,,,,,,,,,,,,,,,,,,,,,,,,,,,,,,,,,,,,[S-]C#N.[Li+],,,0.547570157,,,,,,,,,,,-3,,90,5.95E-07,-6.225483034
,,7/20/2021,GB,1,,doi.org/10.1021/ma00155a029,,[Cu]COC(=O)CCCCCCCCC(=O)OC[Au],[Cu]COC(=O)CCCCCCCCC(=O)OC[Au],,,,,,,,,,,,,,,33000,2.71,,,,,,,,,,,,,,,,,,,,,,,,,,,,,,,,,,,,,,,,,,,,,,,,,,[S-]C#N.[Li+],,,0.347523892,,,,,,,,,,,-37,,30,1.92E-09,-8.716698771
,,7/20/2021,GB,1,,doi.org/10.1021/ma00155a029,,[Cu]COC(=O)CCCCCCCCC(=O)OC[Au],[Cu]COC(=O)CCCCCCCCC(=O)OC[Au],,,,,,,,,,,,,,,33000,2.71,,,,,,,,,,,,,,,,,,,,,,,,,,,,,,,,,,,,,,,,,,,,,,,,,,[S-]C#N.[Li+],,,0.347523892,,,,,,,,,,,-37,,35,3.97E-09,-8.401209493
,,7/20/2021,GB,1,,doi.org/10.1021/ma00155a029,,[Cu]COC(=O)CCCCCCCCC(=O)OC[Au],[Cu]COC(=O)CCCCCCCCC(=O)OC[Au],,,,,,,,,,,,,,,33000,2.71,,,,,,,,,,,,,,,,,,,,,,,,,,,,,,,,,,,,,,,,,,,,,,,,,,[S-]C#N.[Li+],,,0.347523892,,,,,,,,,,,-37,,40,7.35E-09,-8.133712661
,,7/20/2021,GB,1,,doi.org/10.1021/ma00155a029,,[Cu]COC(=O)CCCCCCCCC(=O)OC[Au],[Cu]COC(=O)CCCCCCCCC(=O)OC[Au],,,,,,,,,,,,,,,33000,2.71,,,,,,,,,,,,,,,,,,,,,,,,,,,,,,,,,,,,,,,,,,,,,,,,,,[S-]C#N.[Li+],,,0.347523892,,,,,,,,,,,-37,,45,1.24E-08,-7.906578315
,,7/20/2021,GB,1,,doi.org/10.1021/ma00155a029,,[Cu]COC(=O)CCCCCCCCC(=O)OC[Au],[Cu]COC(=O)CCCCCCCCC(=O)OC[Au],,,,,,,,,,,,,,,33000,2.71,,,,,,,,,,,,,,,,,,,,,,,,,,,,,,,,,,,,,,,,,,,,,,,,,,[S-]C#N.[Li+],,,0.347523892,,,,,,,,,,,-37,,50,1.96E-08,-7.707743929
,,7/20/2021,GB,1,,doi.org/10.1021/ma00155a029,,[Cu]COC(=O)CCCCCCCCC(=O)OC[Au],[Cu]COC(=O)CCCCCCCCC(=O)OC[Au],,,,,,,,,,,,,,,33000,2.71,,,,,,,,,,,,,,,,,,,,,,,,,,,,,,,,,,,,,,,,,,,,,,,,,,[S-]C#N.[Li+],,,0.347523892,,,,,,,,,,,-37,,55,2.91E-08,-7.536107011
,,7/20/2021,GB,1,,doi.org/10.1021/ma00155a029,,[Cu]COC(=O)CCCCCCCCC(=O)OC[Au],[Cu]COC(=O)CCCCCCCCC(=O)OC[Au],,,,,,,,,,,,,,,33000,2.71,,,,,,,,,,,,,,,,,,,,,,,,,,,,,,,,,,,,,,,,,,,,,,,,,,[S-]C#N.[Li+],,,0.347523892,,,,,,,,,,,-37,,60,4.13E-08,-7.384049948
