Repository: zjurillpolymer/SPE_prediction

# SPE Prediction

Polymer electrolyte conductivity prediction using graph neural networks.

## Data

Data from [ChemPropPred](https://github.com/learningmatter-mit/Chem-prop-pred) — polymer electrolyte conductivity measurements including SMILES, conductivity (log S/cm), molecular weight, salt concentration, and temperature.

- `data/clean_train_data.csv` — cleaned training data
- `data/PolymerElectrolyteData.csv` — full raw dataset
- `data/PolyInfo_8salts.csv` / `data/polyinfo_5salts_4conc.csv` — PolyInfo polymer database with salt additives

File: data/PolymerElectrolyteData.csv (part 144 of 154)
Notes,Compound Notebook Name,Date Copied to Master Database,Data Recorded By,Seshadri Group,Oyaizu Group,DOI,Solvent 1 (S1),S1 SMILES,S1 SMILES 1,S1 SMILES 2,S1 SMILES 3,S1 Big SMILES,S1 End Group 1,S1 End Group 2,S1 Mol %,S1 Weight %,S1 SMILES 1 Mol %,S1 SMILES 2 Mol %,S1 SMILES 3 Mol %,S1 Molar Ratio,S1 Weight Ratio,S1 Mw,S1 Mn,S1 Mn or Mw,S1 Mw/Mn,S1 DOP,S1 Molar Mass (g/mol),S1 Type,S1 Block Mol Weight,Solvent 2 (S2),S2 SMILES,S2 SMILES 1,S2 SMILES 2,S2 Mol %,S2 Weight %,S2 SMILES 1 Mol %,S2 SMILES 2 Mol %,S2 Molar Ratio,S2 Weight Ratio,S2 Mw,S2 Mn,S2 Mn or Mw,S2 Mw/Mn,S2 DOP,S2 Molar Mass (g/mol),S2 Type,Solvent 3 (S3),S3 SMILES,S3 SMILES 1,S3 Mol %,S3 Weight %,S3 Molar Ratio,S3 Weight Ratio,S3 Mw,S3 Mn,S3 Mn or Mw,S3 Mw/Mn,S3 DOP,S3 Molar Mass (g/mol),S3 Type,Solvent 4 (S4),S4 SMILES,S4 Mol %,S4 Weight %,S4 Molar Ratio,S4 Weight Ratio,S4 Mw,S4 Mn,S4 Mn or Mw,S4 Mw/Mn,S4 DOP,S4 Molar Mass (g/mol),S4 Type,Salt 1,Salt1 SMILES,Salt1 Mol %,Salt1 Weight %,Salt1 Molality (mol salt/kg polymer),Salt1 Molar Mass (g/mol),Salt 2,Salt2 SMILES,Salt2 Mol %,Salt2 Weight %,Salt2 Molality (mol salt/kg polymer),Salt2 Molar Mass (g/mol),Inorganic Material 1 (IM1),IM1 Weight %,IM1 Particle Size (nm),Tg (oC),Heating Rate (K/min),Temperature (oC),Conductivity (S/cm),log Conductivity (S/cm)
,,7/20/2021,GB,1,,doi.org/10.1021/ma00155a029,,[Cu]COC(=O)CCCCCCCCC(=O)OC[Au],[Cu]COC(=O)CCCCCCCCC(=O)OC[Au],,,,,,,,,,,,,,,33000,2.71,,,,,,,,,,,,,,,,,,,,,,,,,,,,,,,,,,,,,,,,,,,,,,,,,,[S-]C#N.[Li+],,,0.347523892,,,,,,,,,,,-37,,65,5.62E-08,-7.250263684
,,7/20/2021,GB,1,,doi.org/10.1021/ma00155a029,,[Cu]COC(=O)CCCCCCCCC(=O)OC[Au],[Cu]COC(=O)CCCCCCCCC(=O)OC[Au],,,,,,,,,,,,,,,33000,2.71,,,,,,,,,,,,,,,,,,,,,,,,,,,,,,,,,,,,,,,,,,,,,,,,,,[S-]C#N.[Li+],,,0.347523892,,,,,,,,,,,-37,,70,7.41E-08,-7.130181792
,,7/20/2021,GB,1,,doi.org/10.1016/j.electacta.2004.01.095,,[Cu]CC(C#N)[Au],[Cu]CC(C#N)[Au],,,,,,,,,,,,,,,150000,,,,,,,,,,,,,,,,,,,,,,,,,,,,,,,,,,,,,,,,,,,,,,,,,,,O=S(=O)([O-])C(F)(F)F.[Li+],,10,0.713283818,,,,,,,,,,,,,27,1.24E-06,-5.906578315
,,7/20/2021,GB,1,,doi.org/10.1016/j.electacta.2004.01.095,,[Cu]CC(C#N)[Au],[Cu]CC(C#N)[Au],,,,,,,,,,,,,,,150000,,,,,,,,,,,,,,,,,,,,,,,,,,,,,,,,,,,,,,,,,,,,,,,,,,,O=S(=O)([O-])C(F)(F)F.[Li+],,20,1.604888582,,,,,,,,,,,,,27,2.12E-06,-5.673664139
,,7/20/2021,GB,1,,doi.org/10.1016/j.electacta.2004.01.095,,[Cu]CC(C#N)[Au],[Cu]CC(C#N)[Au],,,,,,,,,,,,,,,150000,,,,,,,,,,,,,,,,,,,,,,,,,,,,,,,,,,,,,,,,,,,,,,,,,,,O=S(=O)([O-])C(F)(F)F.[Li+],,30,2.751237564,,,,,,,,,,,,,27,3.12E-06,-5.505845406
,,7/20/2021,GB,1,,doi.org/10.1016/j.electacta.2004.01.095,,[Cu]CC(C#N)[Au],[Cu]CC(C#N)[Au],,,,,,,,,,,,,,,150000,,,,,,,,,,,,,,,,,,,,,,,,,,,,,,,,,,,,,,,,,,,,,,,,,,,O=S(=O)([O-])C(F)(F)F.[Li+],,40,4.279702873,,,,,,,,,,,,,27,4.78E-06,-5.320572103
,,7/20/2021,GB,1,,doi.org/10.1016/j.electacta.2004.01.095,,[Cu]CC(C#N)[Au],[Cu]CC(C#N)[Au],,,,,,,,,,,,,,,150000,,,,,,,,,,,,,,,,,,,,,,,,,,,,,,,,,,,,,,,,,,,,,,,,,,,O=S(=O)([O-])C(F)(F)F.[Li+],,50,6.419554291,,,,,,,,,,,,,27,5.32E-06,-5.274088368
,,7/20/2021,GB,1,,doi.org/10.1016/j.electacta.2004.01.095,,[Cu]CC(C#N)[Au],[Cu]CC(C#N)[Au],,,,,,,,,,,,,,,150000,,,,,,,,,,,,,,,,,,,,,,,,,,,,,,,,,,,,,,,,,,,,,,,,,,,O=S(=O)([O-])C(F)(F)F.[Li+],,60,9.629331455,,,,,,,,,,,,,27,3.14E-05,-4.503070352
,,7/20/2021,GB,1,,doi.org/10.1016/j.electacta.2004.01.095,,[Cu]CC(C#N)[Au],[Cu]CC(C#N)[Au],,,,,,,,,,,,,,,150000,,,,,,,,,,,,,,,,,,,,,,,,,,,,,,,,,,,,,,,,,,,,,,,,,,,O=S(=O)([O-])C(F)(F)F.[Li+],,70,14.97896004,,,,,,,,,,,,,27,0.001297179,-2.887000091
,,7/20/2021,GB,1,,doi.org/10.1016/S0013-4686(99)00329-1,,[Cu]CC(C)(C#N)[Au],[Cu]CC(C)(C#N)[Au],,,,,,,,,,,,,,,170000,,,,,,,,,,,,,,,,,,,,,,,,,,,,,,,,,,,,,,,,,,,,,,,,,,,O=S([N-]S(=O)(C(F)(F)F)=O)(C(F)(F)F)=O.[Li+],,,7.235890014,,,,,,,,,,,,,25,7.89E-08,-7.102922997
,,7/20/2021,GB,1,,doi.org/10.1016/S0013-4686(99)00329-1,,[Cu]CC(C)(C#N)[Au],[Cu]CC(C)(C#N)[Au],,,,,,,,,,,,,,,170000,,,,,,,,,,,,,,,,,,,,,,,,,,,,,,,,,,,,,,,,,,,,,,,,,,,O=S([N-]S(=O)(C(F)(F)F)=O)(C(F)(F)F)=O.[Li+],,,7.235890014,,,,,,,,,,,,,30,1.76E-07,-6.754487332
,,7/20/2021,GB,1,,doi.org/10.1016/S0013-4686(99)00329-1,,[Cu]CC(C)(C#N)[Au],[Cu]CC(C)(C#N)[Au],,,,,,,,,,,,,,,170000,,,,,,,,,,,,,,,,,,,,,,,,,,,,,,,,,,,,,,,,,,,,,,,,,,,O=S([N-]S(=O)(C(F)(F)F)=O)(C(F)(F)F)=O.[Li+],,,7.235890014,,,,,,,,,,,,,35,3.67E-07,-6.435333936
,,7/20/2021,GB,1,,doi.org/10.1016/S0013-4686(99)00329-1,,[Cu]CC(C)(C#N)[Au],[Cu]CC(C)(C#N)[Au],,,,,,,,,,,,,,,170000,,,,,,,,,,,,,,,,,,,,,,,,,,,,,,,,,,,,,,,,,,,,,,,,,,,O=S([N-]S(=O)(C(F)(F)F)=O)(C(F)(F)F)=O.[Li+],,,7.235890014,,,,,,,,,,,,,40,7.18E-07,-6.143875556
,,7/20/2021,GB,1,,doi.org/10.1016/S0013-4686(99)00329-1,,[Cu]CC(C)(C#N)[Au],[Cu]CC(C)(C#N)[Au],,,,,,,,,,,,,,,170000,,,,,,,,,,,,,,,,,,,,,,,,,,,,,,,,,,,,,,,,,,,,,,,,,,,O=S([N-]S(=O)(C(F)(F)F)=O)(C(F)(F)F)=O.[Li+],,,7.235890014,,,,,,,,,,,,,45,1.33E-06,-5.876148359
,,7/20/2021,GB,1,,doi.org/10.1016/S0013-4686(99)00329-1,,[Cu]CC(C)(C#N)[Au],[Cu]CC(C)(C#N)[Au],,,,,,,,,,,,,,,170000,,,,,,,,,,,,,,,,,,,,,,,,,,,,,,,,,,,,,,,,,,,,,,,,,,,O=S([N-]S(=O)(C(F)(F)F)=O)(C(F)(F)F)=O.[Li+],,,7.235890014,,,,,,,,,,,,,50,2.36E-06,-5.627087997
,,7/20/2021,GB,1,,doi.org/10.1016/S0013-4686(99)00329-1,,[Cu]CC(C)(C#N)[Au],[Cu]CC(C)(C#N)[Au],,,,,,,,,,,,,,,170000,,,,,,,,,,,,,,,,,,,,,,,,,,,,,,,,,,,,,,,,,,,,,,,,,,,O=S([N-]S(=O)(C(F)(F)F)=O)(C(F)(F)F)=O.[Li+],,,7.235890014,,,,,,,,,,,,,55,4.02E-06,-5.395773947
,,7/20/2021,GB,1,,doi.org/10.1016/S0013-4686(99)00329-1,,[Cu]CC(C)(C#N)[Au],[Cu]CC(C)(C#N)[Au],,,,,,,,,,,,,,,170000,,,,,,,,,,,,,,,,,,,,,,,,,,,,,,,,,,,,,,,,,,,,,,,,,,,O=S([N-]S(=O)(C(F)(F)F)=O)(C(F)(F)F)=O.[Li+],,,7.235890014,,,,,,,,,,,,,60,6.57E-06,-5.18243463
,,7/20/2021,GB,1,,doi.org/10.1016/S0013-4686(99)00329-1,,[Cu]CC(C)(C#N)[Au],[Cu]CC(C)(C#N)[Au],,,,,,,,,,,,,,,170000,,,,,,,,,,,,,,,,,,,,,,,,,,,,,,,,,,,,,,,,,,,,,,,,,,,O=S([N-]S(=O)(C(F)(F)F)=O)(C(F)(F)F)=O.[Li+],,,7.235890014,,,,,,,,,,,,,65,1.04E-05,-4.982966661
,,7/20/2021,GB,1,,doi.org/10.1016/S0013-4686(99)00329-1,,[Cu]CC(C)(C#N)[Au],[Cu]CC(C)(C#N)[Au],,,,,,,,,,,,,,,170000,,,,,,,,,,,,,,,,,,,,,,,,,,,,,,,,,,,,,,,,,,,,,,,,,,,O=S([N-]S(=O)(C(F)(F)F)=O)(C(F)(F)F)=O.[Li+],,,7.235890014,,,,,,,,,,,,,70,1.59E-05,-4.798602876
,,7/20/2021,GB,1,,doi.org/10.1016/S0013-4686(99)00329-1,,[Cu]CC(C)(C#N)[Au],[Cu]CC(C)(C#N)[Au],,,,,,,,,,,,,,,170000,,,,,,,,,,,,,,,,,,,,,,,,,,,,,,,,,,,,,,,,,,,,,,,,,,,O=S([N-]S(=O)(C(F)(F)F)=O)(C(F)(F)F)=O.[Li+],,,7.235890014,,,,,,,,,,,,,75,2.38E-05,-4.623423043
,,7/20/2021,GB,1,,doi.org/10.1016/S0013-4686(99)00329-1,,[Cu]CC(C)(C#N)[Au],[Cu]CC(C)(C#N)[Au],,,,,,,,,,,,,,,170000,,,,,,,,,,,,,,,,,,,,,,,,,,,,,,,,,,,,,,,,,,,,,,,,,,,O=S([N-]S(=O)(C(F)(F)F)=O)(C(F)(F)F)=O.[Li+],,,7.235890014,,,,,,,,,,,,,80,3.46E-05,-4.460923901
,,7/20/2021,GB,1,,doi.org/10.1016/S0013-4686(99)00329-1,,[Cu]CC(C)(C#N)[Au],[Cu]CC(C)(C#N)[Au],,,,,,,,,,,,,,,170000,,,,,,,,,,,,,,,,,,,,,,,,,,,,,,,,,,,,,,,,,,,,,,,,,,,O=S([N-]S(=O)(C(F)(F)F)=O)(C(F)(F)F)=O.[Li+],,,7.235890014,,,,,,,,,,,,,85,4.91E-05,-4.308918508
,,7/20/2021,GB,1,,doi.org/10.1016/S0013-4686(99)00329-1,,[Cu]CC(C)(C#N)[Au],[Cu]CC(C)(C#N)[Au],,,,,,,,,,,,,,,170000,,,,,,,,,,,,,,,,,,,,,,,,,,,,,,,,,,,,,,,,,,,,,,,,,,,O=S([N-]S(=O)(C(F)(F)F)=O)(C(F)(F)F)=O.[Li+],,,7.235890014,,,,,,,,,,,,,90,6.85E-05,-4.164309429
,,7/20/2021,GB,1,,doi.org/10.1016/S0013-4686(99)00329-1,,[Cu]CC(C)(C#N)[Au],[Cu]CC(C)(C#N)[Au],,,,,,,,,,,,,,,170000,,,,,,,,,,,,,,,,,,,,,,,,,,,,,,,,,,,,,,,,,,,,,,,,,,,O=S([N-]S(=O)(C(F)(F)F)=O)(C(F)(F)F)=O.[Li+],,,4.823926671,,,,,,,,,,,,,35,6.50E-09,-8.187086643
,,7/20/2021,GB,1,,doi.org/10.1016/S0013-4686(99)00329-1,,[Cu]CC(C)(C#N)[Au],[Cu]CC(C)(C#N)[Au],,,,,,,,,,,,,,,170000,,,,,,,,,,,,,,,,,,,,,,,,,,,,,,,,,,,,,,,,,,,,,,,,,,,O=S([N-]S(=O)(C(F)(F)F)=O)(C(F)(F)F)=O.[Li+],,,4.823926671,,,,,,,,,,,,,40,1.37E-08,-7.863279433
,,7/20/2021,GB,1,,doi.org/10.1016/S0013-4686(99)00329-1,,[Cu]CC(C)(C#N)[Au],[Cu]CC(C)(C#N)[Au],,,,,,,,,,,,,,,170000,,,,,,,,,,,,,,,,,,,,,,,,,,,,,,,,,,,,,,,,,,,,,,,,,,,O=S([N-]S(=O)(C(F)(F)F)=O)(C(F)(F)F)=O.[Li+],,,4.823926671,,,,,,,,,,,,,45,2.78E-08,-7.555955204
,,7/20/2021,GB,1,,doi.org/10.1016/S0013-4686(99)00329-1,,[Cu]CC(C)(C#N)[Au],[Cu]CC(C)(C#N)[Au],,,,,,,,,,,,,,,170000,,,,,,,,,,,,,,,,,,,,,,,,,,,,,,,,,,,,,,,,,,,,,,,,,,,O=S([N-]S(=O)(C(F)(F)F)=O)(C(F)(F)F)=O.[Li+],,,4.823926671,,,,,,,,,,,,,50,5.43E-08,-7.26520017
,,7/20/2021,GB,1,,doi.org/10.1016/S0013-4686(99)00329-1,,[Cu]CC(C)(C#N)[Au],[Cu]CC(C)(C#N)[Au],,,,,,,,,,,,,,,170000,,,,,,,,,,,,,,,,,,,,,,,,,,,,,,,,,,,,,,,,,,,,,,,,,,,O=S([N-]S(=O)(C(F)(F)F)=O)(C(F)(F)F)=O.[Li+],,,4.823926671,,,,,,,,,,,,,55,1.02E-07,-6.991399828
,,7/20/2021,GB,1,,doi.org/10.1016/S0013-4686(99)00329-1,,[Cu]CC(C)(C#N)[Au],[Cu]CC(C)(C#N)[Au],,,,,,,,,,,,,,,170000,,,,,,,,,,,,,,,,,,,,,,,,,,,,,,,,,,,,,,,,,,,,,,,,,,,O=S([N-]S(=O)(C(F)(F)F)=O)(C(F)(F)F)=O.[Li+],,,4.823926671,,,,,,,,,,,,,60,1.87E-07,-6.728158393
,,7/20/2021,GB,1,,doi.org/10.1016/S0013-4686(99)00329-1,,[Cu]CC(C)(C#N)[Au],[Cu]CC(C)(C#N)[Au],,,,,,,,,,,,,,,170000,,,,,,,,,,,,,,,,,,,,,,,,,,,,,,,,,,,,,,,,,,,,,,,,,,,O=S([N-]S(=O)(C(F)(F)F)=O)(C(F)(F)F)=O.[Li+],,,4.823926671,,,,,,,,,,,,,65,3.31E-07,-6.480172006
,,7/20/2021,GB,1,,doi.org/10.1016/S0013-4686(99)00329-1,,[Cu]CC(C)(C#N)[Au],[Cu]CC(C)(C#N)[Au],,,,,,,,,,,,,,,170000,,,,,,,,,,,,,,,,,,,,,,,,,,,,,,,,,,,,,,,,,,,,,,,,,,,O=S([N-]S(=O)(C(F)(F)F)=O)(C(F)(F)F)=O.[Li+],,,4.823926671,,,,,,,,,,,,,70,5.70E-07,-6.244125144
,,7/20/2021,GB,1,,doi.org/10.1016/S0013-4686(99)00329-1,,[Cu]CC(C)(C#N)[Au],[Cu]CC(C)(C#N)[Au],,,,,,,,,,,,,,,170000,,,,,,,,,,,,,,,,,,,,,,,,,,,,,,,,,,,,,,,,,,,,,,,,,,,O=S([N-]S(=O)(C(F)(F)F)=O)(C(F)(F)F)=O.[Li+],,,4.823926671,,,,,,,,,,,,,75,9.57E-07,-6.019088062
,,7/20/2021,GB,1,,doi.org/10.1016/S0013-4686(99)00329-1,,[Cu]CC(C)(C#N)[Au],[Cu]CC(C)(C#N)[Au],,,,,,,,,,,,,,,170000,,,,,,,,,,,,,,,,,,,,,,,,,,,,,,,,,,,,,,,,,,,,,,,,,,,O=S([N-]S(=O)(C(F)(F)F)=O)(C(F)(F)F)=O.[Li+],,,4.823926671,,,,,,,,,,,,,80,1.57E-06,-5.804100348
,,7/20/2021,GB,1,,doi.org/10.1016/S0013-4686(99)00329-1,,[Cu]CC(C)(C#N)[Au],[Cu]CC(C)(C#N)[Au],,,,,,,,,,,,,,,170000,,,,,,,,,,,,,,,,,,,,,,,,,,,,,,,,,,,,,,,,,,,,,,,,,,,O=S([N-]S(=O)(C(F)(F)F)=O)(C(F)(F)F)=O.[Li+],,,4.823926671,,,,,,,,,,,,,85,2.51E-06,-5.600326279
,,7/20/2021,GB,1,,doi.org/10.1016/S0013-4686(99)00329-1,,[Cu]CC(C)(C#N)[Au],[Cu]CC(C)(C#N)[Au],,,,,,,,,,,,,,,170000,,,,,,,,,,,,,,,,,,,,,,,,,,,,,,,,,,,,,,,,,,,,,,,,,,,O=S([N-]S(=O)(C(F)(F)F)=O)(C(F)(F)F)=O.[Li+],,,4.823926671,,,,,,,,,,,,,90,3.94E-06,-5.404503778
,,7/20/2021,GB,1,,doi.org/10.1016/S0013-4686(99)00329-1,,[Cu]CC(C)(C#N)[Au],[Cu]CC(C)(C#N)[Au],,,,,,,,,,,,,,,170000,,,,,,,,,,,,,,,,,,,,,,,,,,,,,,,,,,,,,,,,,,,,,,,,,,,O=S([N-]S(=O)(C(F)(F)F)=O)(C(F)(F)F)=O.[Li+],,,4.823926671,,,,,,,,,,,,,100,9.16E-06,-5.038104526
,,7/20/2021,GB,1,,doi.org/10.1016/S0013-4686(99)00329-1,,[Cu]CC(C)(C#N)[Au],[Cu]CC(C)(C#N)[Au],,,,,,,,,,,,,,,170000,,,,,,,,,,,,,,,,,,,,,,,,,,,,,,,,,,,,,,,,,,,,,,,,,,,O=S([N-]S(=O)(C(F)(F)F)=O)(C(F)(F)F)=O.[Li+],,,2.411963343,,,,,,,,,,,,,25,1.12E-09,-8.950781977
,,7/20/2021,GB,1,,doi.org/10.1016/S0013-4686(99)00329-1,,[Cu]CC(C)(C#N)[Au],[Cu]CC(C)(C#N)[Au],,,,,,,,,,,,,,,170000,,,,,,,,,,,,,,,,,,,,,,,,,,,,,,,,,,,,,,,,,,,,,,,,,,,O=S([N-]S(=O)(C(F)(F)F)=O)(C(F)(F)F)=O.[Li+],,,2.411963343,,,,,,,,,,,,,30,2.70E-09,-8.568636236
,,7/20/2021,GB,1,,doi.org/10.1016/S0013-4686(99)00329-1,,[Cu]CC(C)(C#N)[Au],[Cu]CC(C)(C#N)[Au],,,,,,,,,,,,,,,170000,,,,,,,,,,,,,,,,,,,,,,,,,,,,,,,,,,,,,,,,,,,,,,,,,,,O=S([N-]S(=O)(C(F)(F)F)=O)(C(F)(F)F)=O.[Li+],,,2.411963343,,,,,,,,,,,,,35,6.20E-09,-8.207608311
,,7/20/2021,GB,1,,doi.org/10.1016/S0013-4686(99)00329-1,,[Cu]CC(C)(C#N)[Au],[Cu]CC(C)(C#N)[Au],,,,,,,,,,,,,,,170000,,,,,,,,,,,,,,,,,,,,,,,,,,,,,,,,,,,,,,,,,,,,,,,,,,,O=S([N-]S(=O)(C(F)(F)F)=O)(C(F)(F)F)=O.[Li+],,,2.411963343,,,,,,,,,,,,,40,1.35E-08,-7.869666232
,,7/20/2021,GB,1,,doi.org/10.1016/S0013-4686(99)00329-1,,[Cu]CC(C)(C#N)[Au],[Cu]CC(C)(C#N)[Au],,,,,,,,,,,,,,,170000,,,,,,,,,,,,,,,,,,,,,,,,,,,,,,,,,,,,,,,,,,,,,,,,,,,O=S([N-]S(=O)(C(F)(F)F)=O)(C(F)(F)F)=O.[Li+],,,2.411963343,,,,,,,,,,,,,45,2.83E-08,-7.548213564
,,7/20/2021,GB,1,,doi.org/10.1016/S0013-4686(99)00329-1,,[Cu]CC(C)(C#N)[Au],[Cu]CC(C)(C#N)[Au],,,,,,,,,,,,,,,170000,,,,,,,,,,,,,,,,,,,,,,,,,,,,,,,,,,,,,,,,,,,,,,,,,,,O=S([N-]S(=O)(C(F)(F)F)=O)(C(F)(F)F)=O.[Li+],,,2.411963343,,,,,,,,,,,,,50,5.67E-08,-7.246416941
,,7/20/2021,GB,1,,doi.org/10.1016/S0013-4686(99)00329-1,,[Cu]CC(C)(C#N)[Au],[Cu]CC(C)(C#N)[Au],,,,,,,,,,,,,,,170000,,,,,,,,,,,,,,,,,,,,,,,,,,,,,,,,,,,,,,,,,,,,,,,,,,,O=S([N-]S(=O)(C(F)(F)F)=O)(C(F)(F)F)=O.[Li+],,,2.411963343,,,,,,,,,,,,,55,1.09E-07,-6.962573502
,,7/20/2021,GB,1,,doi.org/10.1016/S0013-4686(99)00329-1,,[Cu]CC(C)(C#N)[Au],[Cu]CC(C)(C#N)[Au],,,,,,,,,,,,,,,170000,,,,,,,,,,,,,,,,,,,,,,,,,,,,,,,,,,,,,,,,,,,,,,,,,,,O=S([N-]S(=O)(C(F)(F)F)=O)(C(F)(F)F)=O.[Li+],,,2.411963343,,,,,,,,,,,,,60,2.04E-07,-6.690369833
,,7/20/2021,GB,1,,doi.org/10.1016/S0013-4686(99)00329-1,,[Cu]CC(C)(C#N)[Au],[Cu]CC(C)(C#N)[Au],,,,,,,,,,,,,,,170000,,,,,,,,,,,,,,,,,,,,,,,,,,,,,,,,,,,,,,,,,,,,,,,,,,,O=S([N-]S(=O)(C(F)(F)F)=O)(C(F)(F)F)=O.[Li+],,,2.411963343,,,,,,,,,,,,,65,3.68E-07,-6.434152181
,,7/20/2021,GB,1,,doi.org/10.1016/S0013-4686(99)00329-1,,[Cu]CC(C)(C#N)[Au],[Cu]CC(C)(C#N)[Au],,,,,,,,,,,,,,,170000,,,,,,,,,,,,,,,,,,,,,,,,,,,,,,,,,,,,,,,,,,,,,,,,,,,O=S([N-]S(=O)(C(F)(F)F)=O)(C(F)(F)F)=O.[Li+],,,2.411963343,,,,,,,,,,,,,70,6.45E-07,-6.190440285
,,7/20/2021,GB,1,,doi.org/10.1016/S0013-4686(99)00329-1,,[Cu]CC(C)(C#N)[Au],[Cu]CC(C)(C#N)[Au],,,,,,,,,,,,,,,170000,,,,,,,,,,,,,,,,,,,,,,,,,,,,,,,,,,,,,,,,,,,,,,,,,,,O=S([N-]S(=O)(C(F)(F)F)=O)(C(F)(F)F)=O.[Li+],,,2.411963343,,,,,,,,,,,,,75,1.10E-06,-5.958607315
,,7/20/2021,GB,1,,doi.org/10.1016/S0013-4686(99)00329-1,,[Cu]CC(C)(C#N)[Au],[Cu]CC(C)(C#N)[Au],,,,,,,,,,,,,,,170000,,,,,,,,,,,,,,,,,,,,,,,,,,,,,,,,,,,,,,,,,,,,,,,,,,,O=S([N-]S(=O)(C(F)(F)F)=O)(C(F)(F)F)=O.[Li+],,,2.411963343,,,,,,,,,,,,,80,1.83E-06,-5.73754891
,,7/20/2021,GB,1,,doi.org/10.1016/S0013-4686(99)00329-1,,[Cu]CC(C)(C#N)[Au],[Cu]CC(C)(C#N)[Au],,,,,,,,,,,,,,,170000,,,,,,,,,,,,,,,,,,,,,,,,,,,,,,,,,,,,,,,,,,,,,,,,,,,O=S([N-]S(=O)(C(F)(F)F)=O)(C(F)(F)F)=O.[Li+],,,2.411963343,,,,,,,,,,,,,85,2.97E-06,-5.527243551
,,7/20/2021,GB,1,,doi.org/10.1016/S0013-4686(99)00329-1,,[Cu]CC(C)(C#N)[Au],[Cu]CC(C)(C#N)[Au],,,,,,,,,,,,,,,170000,,,,,,,,,,,,,,,,,,,,,,,,,,,,,,,,,,,,,,,,,,,,,,,,,,,O=S([N-]S(=O)(C(F)(F)F)=O)(C(F)(F)F)=O.[Li+],,,2.411963343,,,,,,,,,,,,,90,4.71E-06,-5.326979093
,,7/20/2021,GB,1,,doi.org/10.1016/S0013-4686(99)00329-1,,[Cu]CC(C)(C#N)[Au],[Cu]CC(C)(C#N)[Au],,,,,,,,,,,,,,,170000,,,,,,,,,,,,,,,,,,,,,,,,,,,,,,,,,,,,,,,,,,,,,,,,,,,O=S([N-]S(=O)(C(F)(F)F)=O)(C(F)(F)F)=O.[Li+],,,2.411963343,,,,,,,,,,,,,100,1.12E-05,-4.950781977
,,7/20/2021,GB,1,,doi.org/10.1016/S0013-4686(99)00329-1,,[Cu]CC(C)(C#N)[Au],[Cu]CC(C)(C#N)[Au],,,,,,,,,,,,,,,170000,,,,,,,,,,,,,,,,,,,,,,,,,,,,,,,,,,,,,,,,,,,,,,,,,,,O=S([N-]S(=O)(C(F)(F)F)=O)(C(F)(F)F)=O.[Li+],,,1.808972504,,,,,,,,,,,,,35,3.12E-08,-7.505845406
,,7/20/2021,GB,1,,doi.org/10.1016/S0013-4686(99)00329-1,,[Cu]CC(C)(C#N)[Au],[Cu]CC(C)(C#N)[Au],,,,,,,,,,,,,,,170000,,,,,,,,,,,,,,,,,,,,,,,,,,,,,,,,,,,,,,,,,,,,,,,,,,,O=S([N-]S(=O)(C(F)(F)F)=O)(C(F)(F)F)=O.[Li+],,,1.808972504,,,,,,,,,,,,,40,5.81E-08,-7.235823868
,,7/20/2021,GB,1,,doi.org/10.1016/S0013-4686(99)00329-1,,[Cu]CC(C)(C#N)[Au],[Cu]CC(C)(C#N)[Au],,,,,,,,,,,,,,,170000,,,,,,,,,,,,,,,,,,,,,,,,,,,,,,,,,,,,,,,,,,,,,,,,,,,O=S([N-]S(=O)(C(F)(F)F)=O)(C(F)(F)F)=O.[Li+],,,1.808972504,,,,,,,,,,,,,45,1.06E-07,-6.974694135
,,7/20/2021,GB,1,,doi.org/10.1016/S0013-4686(99)00329-1,,[Cu]CC(C)(C#N)[Au],[Cu]CC(C)(C#N)[Au],,,,,,,,,,,,,,,170000,,,,,,,,,,,,,,,,,,,,,,,,,,,,,,,,,,,,,,,,,,,,,,,,,,,O=S([N-]S(=O)(C(F)(F)F)=O)(C(F)(F)F)=O.[Li+],,,1.808972504,,,,,,,,,,,,,50,1.89E-07,-6.723538196
,,7/20/2021,GB,1,,doi.org/10.1016/S0013-4686(99)00329-1,,[Cu]CC(C)(C#N)[Au],[Cu]CC(C)(C#N)[Au],,,,,,,,,,,,,,,170000,,,,,,,,,,,,,,,,,,,,,,,,,,,,,,,,,,,,,,,,,,,,,,,,,,,O=S([N-]S(=O)(C(F)(F)F)=O)(C(F)(F)F)=O.[Li+],,,1.808972504,,,,,,,,,,,,,55,3.32E-07,-6.478861916
,,7/20/2021,GB,1,,doi.org/10.1016/S0013-4686(99)00329-1,,[Cu]CC(C)(C#N)[Au],[Cu]CC(C)(C#N)[Au],,,,,,,,,,,,,,,170000,,,,,,,,,,,,,,,,,,,,,,,,,,,,,,,,,,,,,,,,,,,,,,,,,,,O=S([N-]S(=O)(C(F)(F)F)=O)(C(F)(F)F)=O.[Li+],,,1.808972504,,,,,,,,,,,,,60,5.72E-07,-6.242603971
,,7/20/2021,GB,1,,doi.org/10.1016/S0013-4686(99)00329-1,,[Cu]CC(C)(C#N)[Au],[Cu]CC(C)(C#N)[Au],,,,,,,,,,,,,,,170000,,,,,,,,,,,,,,,,,,,,,,,,,,,,,,,,,,,,,,,,,,,,,,,,,,,O=S([N-]S(=O)(C(F)(F)F)=O)(C(F)(F)F)=O.[Li+],,,1.808972504,,,,,,,,,,,,,65,9.69E-07,-6.013676223
,,7/20/2021,GB,1,,doi.org/10.1016/S0013-4686(99)00329-1,,[Cu]CC(C)(C#N)[Au],[Cu]CC(C)(C#N)[Au],,,,,,,,,,,,,,,170000,,,,,,,,,,,,,,,,,,,,,,,,,,,,,,,,,,,,,,,,,,,,,,,,,,,O=S([N-]S(=O)(C(F)(F)F)=O)(C(F)(F)F)=O.[Li+],,,1.808972504,,,,,,,,,,,,,70,1.61E-06,-5.793174124
,,7/20/2021,GB,1,,doi.org/10.1016/S0013-4686(99)00329-1,,[Cu]CC(C)(C#N)[Au],[Cu]CC(C)(C#N)[Au],,,,,,,,,,,,,,,170000,,,,,,,,,,,,,,,,,,,,,,,,,,,,,,,,,,,,,,,,,,,,,,,,,,,O=S([N-]S(=O)(C(F)(F)F)=O)(C(F)(F)F)=O.[Li+],,,1.808972504,,,,,,,,,,,,,75,2.65E-06,-5.576754126
,,7/20/2021,GB,1,,doi.org/10.1016/S0013-4686(99)00329-1,,[Cu]CC(C)(C#N)[Au],[Cu]CC(C)(C#N)[Au],,,,,,,,,,,,,,,170000,,,,,,,,,,,,,,,,,,,,,,,,,,,,,,,,,,,,,,,,,,,,,,,,,,,O=S([N-]S(=O)(C(F)(F)F)=O)(C(F)(F)F)=O.[Li+],,,1.808972504,,,,,,,,,,,,,80,4.28E-06,-5.368556231
,,7/20/2021,GB,1,,doi.org/10.1016/S0013-4686(99)00329-1,,[Cu]CC(C)(C#N)[Au],[Cu]CC(C)(C#N)[Au],,,,,,,,,,,,,,,170000,,,,,,,,,,,,,,,,,,,,,,,,,,,,,,,,,,,,,,,,,,,,,,,,,,,O=S([N-]S(=O)(C(F)(F)F)=O)(C(F)(F)F)=O.[Li+],,,1.808972504,,,,,,,,,,,,,85,6.81E-06,-5.166852888
,,7/20/2021,GB,1,,doi.org/10.1016/S0013-4686(99)00329-1,,[Cu]CC(C)(C#N)[Au],[Cu]CC(C)(C#N)[Au],,,,,,,,,,,,,,,170000,,,,,,,,,,,,,,,,,,,,,,,,,,,,,,,,,,,,,,,,,,,,,,,,,,,O=S([N-]S(=O)(C(F)(F)F)=O)(C(F)(F)F)=O.[Li+],,,1.808972504,,,,,,,,,,,,,90,1.07E-05,-4.970616222
,,7/20/2021,GB,1,,doi.org/10.1016/S0013-4686(99)00329-1,,[Cu]CC(C)(C#N)[Au],[Cu]CC(C)(C#N)[Au],,,,,,,,,,,,,,,170000,,,,,,,,,,,,,,,,,,,,,,,,,,,,,,,,,,,,,,,,,,,,,,,,,,,O=S([N-]S(=O)(C(F)(F)F)=O)(C(F)(F)F)=O.[Li+],,,1.808972504,,,,,,,,,,,,,100,2.54E-05,-4.595166283
,,7/20/2021,GB,1,,doi.org/10.1016/S0013-4686(99)00329-1,,[Cu]CC(C)(C#N)[Au],[Cu]CC(C)(C#N)[Au],,,,,,,,,,,,,,,170000,,,,,,,,,,,,,,,,,,,,,,,,,,,,,,,,,,,,,,,,,,,,,,,,,,,O=S([N-]S(=O)(C(F)(F)F)=O)(C(F)(F)F)=O.[Li+],,,1.205981664,,,,,,,,,,,,,40,8.77E-09,-8.057000407
,,7/20/2021,GB,1,,doi.org/10.1016/S0013-4686(99)00329-1,,[Cu]CC(C)(C#N)[Au],[Cu]CC(C)(C#N)[Au],,,,,,,,,,,,,,,170000,,,,,,,,,,,,,,,,,,,,,,,,,,,,,,,,,,,,,,,,,,,,,,,,,,,O=S([N-]S(=O)(C(F)(F)F)=O)(C(F)(F)F)=O.[Li+],,,1.205981664,,,,,,,,,,,,,45,2.06E-08,-7.68613278
,,7/20/2021,GB,1,,doi.org/10.1016/S0013-4686(99)00329-1,,[Cu]CC(C)(C#N)[Au],[Cu]CC(C)(C#N)[Au],,,,,,,,,,,,,,,170000,,,,,,,,,,,,,,,,,,,,,,,,,,,,,,,,,,,,,,,,,,,,,,,,,,,O=S([N-]S(=O)(C(F)(F)F)=O)(C(F)(F)F)=O.[Li+],,,1.205981664,,,,,,,,,,,,,50,4.52E-08,-7.344861565
,,7/20/2021,GB,1,,doi.org/10.1016/S0013-4686(99)00329-1,,[Cu]CC(C)(C#N)[Au],[Cu]CC(C)(C#N)[Au],,,,,,,,,,,,,,,170000,,,,,,,,,,,,,,,,,,,,,,,,,,,,,,,,,,,,,,,,,,,,,,,,,,,O=S([N-]S(=O)(C(F)(F)F)=O)(C(F)(F)F)=O.[Li+],,,1.205981664,,,,,,,,,,,,,55,9.35E-08,-7.029188389
,,7/20/2021,GB,1,,doi.org/10.1016/S0013-4686(99)00329-1,,[Cu]CC(C)(C#N)[Au],[Cu]CC(C)(C#N)[Au],,,,,,,,,,,,,,,170000,,,,,,,,,,,,,,,,,,,,,,,,,,,,,,,,,,,,,,,,,,,,,,,,,,,O=S([N-]S(=O)(C(F)(F)F)=O)(C(F)(F)F)=O.[Li+],,,1.205981664,,,,,,,,,,,,,60,1.84E-07,-6.735182177
,,7/20/2021,GB,1,,doi.org/10.1016/S0013-4686(99)00329-1,,[Cu]CC(C)(C#N)[Au],[Cu]CC(C)(C#N)[Au],,,,,,,,,,,,,,,170000,,,,,,,,,,,,,,,,,,,,,,,,,,,,,,,,,,,,,,,,,,,,,,,,,,,O=S([N-]S(=O)(C(F)(F)F)=O)(C(F)(F)F)=O.[Li+],,,1.205981664,,,,,,,,,,,,,65,3.44E-07,-6.463441557
,,7/20/2021,GB,1,,doi.org/10.1016/S0013-4686(99)00329-1,,[Cu]CC(C)(C#N)[Au],[Cu]CC(C)(C#N)[Au],,,,,,,,,,,,,,,170000,,,,,,,,,,,,,,,,,,,,,,,,,,,,,,,,,,,,,,,,,,,,,,,,,,,O=S([N-]S(=O)(C(F)(F)F)=O)(C(F)(F)F)=O.[Li+],,,1.205981664,,,,,,,,,,,,,70,6.18E-07,-6.209011525
,,7/20/2021,GB,1,,doi.org/10.1016/S0013-4686(99)00329-1,,[Cu]CC(C)(C#N)[Au],[Cu]CC(C)(C#N)[Au],,,,,,,,,,,,,,,170000,,,,,,,,,,,,,,,,,,,,,,,,,,,,,,,,,,,,,,,,,,,,,,,,,,,O=S([N-]S(=O)(C(F)(F)F)=O)(C(F)(F)F)=O.[Li+],,,1.205981664,,,,,,,,,,,,,75,1.07E-06,-5.970616222
,,7/20/2021,GB,1,,doi.org/10.1016/S0013-4686(99)00329-1,,[Cu]CC(C)(C#N)[Au],[Cu]CC(C)(C#N)[Au],,,,,,,,,,,,,,,170000,,,,,,,,,,,,,,,,,,,,,,,,,,,,,,,,,,,,,,,,,,,,,,,,,,,O=S([N-]S(=O)(C(F)(F)F)=O)(C(F)(F)F)=O.[Li+],,,1.205981664,,,,,,,,,,,,,80,1.79E-06,-5.747146969
,,7/20/2021,GB,1,,doi.org/10.1016/S0013-4686(99)00329-1,,[Cu]CC(C)(C#N)[Au],[Cu]CC(C)(C#N)[Au],,,,,,,,,,,,,,,170000,,,,,,,,,,,,,,,,,,,,,,,,,,,,,,,,,,,,,,,,,,,,,,,,,,,O=S([N-]S(=O)(C(F)(F)F)=O)(C(F)(F)F)=O.[Li+],,,1.205981664,,,,,,,,,,,,,85,2.89E-06,-5.539102157
,,7/20/2021,GB,1,,doi.org/10.1016/S0013-4686(99)00329-1,,[Cu]CC(C)(C#N)[Au],[Cu]CC(C)(C#N)[Au],,,,,,,,,,,,,,,170000,,,,,,,,,,,,,,,,,,,,,,,,,,,,,,,,,,,,,,,,,,,,,,,,,,,O=S([N-]S(=O)(C(F)(F)F)=O)(C(F)(F)F)=O.[Li+],,,1.205981664,,,,,,,,,,,,,90,4.55E-06,-5.341988603
,,7/20/2021,GB,1,,doi.org/10.1016/S0013-4686(99)00329-1,,[Cu]CC(C)(C#N)[Au],[Cu]CC(C)(C#N)[Au],,,,,,,,,,,,,,,170000,,,,,,,,,,,,,,,,,,,,,,,,,,,,,,,,,,,,,,,,,,,,,,,,,,,O=S([N-]S(=O)(C(F)(F)F)=O)(C(F)(F)F)=O.[Li+],,,1.205981664,,,,,,,,,,,,,100,1.04E-05,-4.982966661
,,7/20/2021,GB,1,,doi.org/10.1016/S0013-4686(99)00329-1,,[Cu]CC(C)(C#N)[Au],[Cu]CC(C)(C#N)[Au],,,,,,,,,,,,,,,170000,,,,,,,,,,,,,,,,,,,,,,,,,,,,,,,,,,,,,,,,,,,,,,,,,,,O=S([N-]S(=O)(C(F)(F)F)=O)(C(F)(F)F)=O.[Li+],,,0.904486252,,,,,,,,,,,,,45,3.07E-09,-8.512861625
,,7/20/2021,GB,1,,doi.org/10.1016/S0013-4686(99)00329-1,,[Cu]CC(C)(C#N)[Au],[Cu]CC(C)(C#N)[Au],,,,,,,,,,,,,,,170000,,,,,,,,,,,,,,,,,,,,,,,,,,,,,,,,,,,,,,,,,,,,,,,,,,,O=S([N-]S(=O)(C(F)(F)F)=O)(C(F)(F)F)=O.[Li+],,,0.904486252,,,,,,,,,,,,,50,1.29E-08,-7.88941029
,,7/20/2021,GB,1,,doi.org/10.1016/S0013-4686(99)00329-1,,[Cu]CC(C)(C#N)[Au],[Cu]CC(C)(C#N)[Au],,,,,,,,,,,,,,,170000,,,,,,,,,,,,,,,,,,,,,,,,,,,,,,,,,,,,,,,,,,,,,,,,,,,O=S([N-]S(=O)(C(F)(F)F)=O)(C(F)(F)F)=O.[Li+],,,0.904486252,,,,,,,,,,,,,55,4.01E-08,-7.396855627
,,7/20/2021,GB,1,,doi.org/10.1016/S0013-4686(99)00329-1,,[Cu]CC(C)(C#N)[Au],[Cu]CC(C)(C#N)[Au],,,,,,,,,,,,,,,170000,,,,,,,,,,,,,,,,,,,,,,,,,,,,,,,,,,,,,,,,,,,,,,,,,,,O=S([N-]S(=O)(C(F)(F)F)=O)(C(F)(F)F)=O.[Li+],,,0.904486252,,,,,,,,,,,,,60,1.01E-07,-6.995678626
,,7/20/2021,GB,1,,doi.org/10.1016/S0013-4686(99)00329-1,,[Cu]CC(C)(C#N)[Au],[Cu]CC(C)(C#N)[Au],,,,,,,,,,,,,,,170000,,,,,,,,,,,,,,,,,,,,,,,,,,,,,,,,,,,,,,,,,,,,,,,,,,,O=S([N-]S(=O)(C(F)(F)F)=O)(C(F)(F)F)=O.[Li+],,,0.904486252,,,,,,,,,,,,,65,2.16E-07,-6.665546249
,,7/20/2021,GB,1,,doi.org/10.1016/S0013-4686(99)00329-1,,[Cu]CC(C)(C#N)[Au],[Cu]CC(C)(C#N)[Au],,,,,,,,,,,,,,,170000,,,,,,,,,,,,,,,,,,,,,,,,,,,,,,,,,,,,,,,,,,,,,,,,,,,O=S([N-]S(=O)(C(F)(F)F)=O)(C(F)(F)F)=O.[Li+],,,0.904486252,,,,,,,,,,,,,70,4.10E-07,-6.387216143
,,7/20/2021,GB,1,,doi.org/10.1016/S0013-4686(99)00329-1,,[Cu]CC(C)(C#N)[Au],[Cu]CC(C)(C#N)[Au],,,,,,,,,,,,,,,170000,,,,,,,,,,,,,,,,,,,,,,,,,,,,,,,,,,,,,,,,,,,,,,,,,,,O=S([N-]S(=O)(C(F)(F)F)=O)(C(F)(F)F)=O.[Li+],,,0.904486252,,,,,,,,,,,,,75,7.07E-07,-6.150580586
,,7/20/2021,GB,1,,doi.org/10.1016/S0013-4686(99)00329-1,,[Cu]CC(C)(C#N)[Au],[Cu]CC(C)(C#N)[Au],,,,,,,,,,,,,,,170000,,,,,,,,,,,,,,,,,,,,,,,,,,,,,,,,,,,,,,,,,,,,,,,,,,,O=S([N-]S(=O)(C(F)(F)F)=O)(C(F)(F)F)=O.[Li+],,,0.904486252,,,,,,,,,,,,,80,1.13E-06,-5.946921557
,,7/20/2021,GB,1,,doi.org/10.1016/S0013-4686(99)00329-1,,[Cu]CC(C)(C#N)[Au],[Cu]CC(C)(C#N)[Au],,,,,,,,,,,,,,,170000,,,,,,,,,,,,,,,,,,,,,,,,,,,,,,,,,,,,,,,,,,,,,,,,,,,O=S([N-]S(=O)(C(F)(F)F)=O)(C(F)(F)F)=O.[Li+],,,0.482392663,,,,,,,,,,,,,65,1.90E-09,-8.721246399
,,7/20/2021,GB,1,,doi.org/10.1016/S0013-4686(99)00329-1,,[Cu]CC(C)(C#N)[Au],[Cu]CC(C)(C#N)[Au],,,,,,,,,,,,,,,170000,,,,,,,,,,,,,,,,,,,,,,,,,,,,,,,,,,,,,,,,,,,,,,,,,,,O=S([N-]S(=O)(C(F)(F)F)=O)(C(F)(F)F)=O.[Li+],,,0.482392663,,,,,,,,,,,,,70,6.94E-09,-8.15864053
,,7/20/2021,GB,1,,doi.org/10.1016/S0013-4686(99)00329-1,,[Cu]CC(C)(C#N)[Au],[Cu]CC(C)(C#N)[Au],,,,,,,,,,,,,,,170000,,,,,,,,,,,,,,,,,,,,,,,,,,,,,,,,,,,,,,,,,,,,,,,,,,,O=S([N-]S(=O)(C(F)(F)F)=O)(C(F)(F)F)=O.[Li+],,,0.482392663,,,,,,,,,,,,,75,2.13E-08,-7.671620397
,,7/20/2021,GB,1,,doi.org/10.1016/S0013-4686(99)00329-1,,[Cu]CC(C)(C#N)[Au],[Cu]CC(C)(C#N)[Au],,,,,,,,,,,,,,,170000,,,,,,,,,,,,,,,,,,,,,,,,,,,,,,,,,,,,,,,,,,,,,,,,,,,O=S([N-]S(=O)(C(F)(F)F)=O)(C(F)(F)F)=O.[Li+],,,0.482392663,,,,,,,,,,,,,80,5.69E-08,-7.244887734
,,7/20/2021,GB,1,,doi.org/10.1016/S0013-4686(99)00329-1,,[Cu]CC(C)(C#N)[Au],[Cu]CC(C)(C#N)[Au],,,,,,,,,,,,,,,170000,,,,,,,,,,,,,,,,,,,,,,,,,,,,,,,,,,,,,,,,,,,,,,,,,,,O=S([N-]S(=O)(C(F)(F)F)=O)(C(F)(F)F)=O.[Li+],,,0.482392663,,,,,,,,,,,,,85,1.35E-07,-6.869666232
,,7/20/2021,GB,1,,doi.org/10.1016/S0013-4686(03)00185-3,,[Cu]CN(CCC#N)C[Au],[Cu]CN(CCC#N)C[Au],,,,,,,,,,,,,,,190000,,,,,,,,,,,,,,,,,,,,,,,,,,,,,,,,,,,,,,,,,,,,,,,,,,,O=S(=O)([O-])C(F)(F)F.[Li+],,,1.698946656,,,,,,,,,,,,,30,4.25E-08,-7.37161107
,,7/20/2021,GB,1,,doi.org/10.1016/S0013-4686(03)00185-3,,[Cu]CN(CCC#N)C[Au],[Cu]CN(CCC#N)C[Au],,,,,,,,,,,,,,,190000,,,,,,,,,,,,,,,,,,,,,,,,,,,,,,,,,,,,,,,,,,,,,,,,,,,O=S(=O)([O-])C(F)(F)F.[Li+],,,1.019367992,,,,,,,,,,,,,15,5.81E-08,-7.235823868
,,7/20/2021,GB,1,,doi.org/10.1016/S0013-4686(03)00185-3,,[Cu]CN(CCC#N)C[Au],[Cu]CN(CCC#N)C[Au],,,,,,,,,,,,,,,190000,,,,,,,,,,,,,,,,,,,,,,,,,,,,,,,,,,,,,,,,,,,,,,,,,,,O=S(=O)([O-])C(F)(F)F.[Li+],,,1.019367992,,,,,,,,,,,,,20,1.25E-07,-6.903089987
,,7/20/2021,GB,1,,doi.org/10.1016/S0013-4686(03)00185-3,,[Cu]CN(CCC#N)C[Au],[Cu]CN(CCC#N)C[Au],,,,,,,,,,,,,,,190000,,,,,,,,,,,,,,,,,,,,,,,,,,,,,,,,,,,,,,,,,,,,,,,,,,,O=S(=O)([O-])C(F)(F)F.[Li+],,,1.019367992,,,,,,,,,,,,,25,2.57E-07,-6.590066877
,,7/20/2021,GB,1,,doi.org/10.1016/S0013-4686(03)00185-3,,[Cu]CN(CCC#N)C[Au],[Cu]CN(CCC#N)C[Au],,,,,,,,,,,,,,,190000,,,,,,,,,,,,,,,,,,,,,,,,,,,,,,,,,,,,,,,,,,,,,,,,,,,O=S(=O)([O-])C(F)(F)F.[Li+],,,1.019367992,,,,,,,,,,,,,30,5.06E-07,-6.295849483
,,7/20/2021,GB,1,,doi.org/10.1016/S0013-4686(03)00185-3,,[Cu]CN(CCC#N)C[Au],[Cu]CN(CCC#N)C[Au],,,,,,,,,,,,,,,190000,,,,,,,,,,,,,,,,,,,,,,,,,,,,,,,,,,,,,,,,,,,,,,,,,,,O=S(=O)([O-])C(F)(F)F.[Li+],,,1.019367992,,,,,,,,,,,,,35,9.61E-07,-6.017276612
,,7/20/2021,GB,1,,doi.org/10.1016/S0013-4686(03)00185-3,,[Cu]CN(CCC#N)C[Au],[Cu]CN(CCC#N)C[Au],,,,,,,,,,,,,,,190000,,,,,,,,,,,,,,,,,,,,,,,,,,,,,,,,,,,,,,,,,,,,,,,,,,,O=S(=O)([O-])C(F)(F)F.[Li+],,,1.019367992,,,,,,,,,,,,,40,1.76E-06,-5.754487332
,,7/20/2021,GB,1,,doi.org/10.1016/S0013-4686(03)00185-3,,[Cu]CN(CCC#N)C[Au],[Cu]CN(CCC#N)C[Au],,,,,,,,,,,,,,,190000,,,,,,,,,,,,,,,,,,,,,,,,,,,,,,,,,,,,,,,,,,,,,,,,,,,O=S(=O)([O-])C(F)(F)F.[Li+],,,1.019367992,,,,,,,,,,,,,45,3.13E-06,-5.504455662
,,7/20/2021,GB,1,,doi.org/10.1016/S0013-4686(03)00185-3,,[Cu]CN(CCC#N)C[Au],[Cu]CN(CCC#N)C[Au],,,,,,,,,,,,,,,190000,,,,,,,,,,,,,,,,,,,,,,,,,,,,,,,,,,,,,,,,,,,,,,,,,,,O=S(=O)([O-])C(F)(F)F.[Li+],,,1.019367992,,,,,,,,,,,,,50,5.39E-06,-5.268411235
,,7/20/2021,GB,1,,doi.org/10.1016/S0013-4686(03)00185-3,,[Cu]CN(CCC#N)C[Au],[Cu]CN(CCC#N)C[Au],,,,,,,,,,,,,,,190000,,,,,,,,,,,,,,,,,,,,,,,,,,,,,,,,,,,,,,,,,,,,,,,,,,,O=S(=O)([O-])C(F)(F)F.[Li+],,,1.019367992,,,,,,,,,,,,,55,9.04E-06,-5.04383157
,,7/20/2021,GB,1,,doi.org/10.1016/S0013-4686(03)00185-3,,[Cu]CN(CCC#N)C[Au],[Cu]CN(CCC#N)C[Au],,,,,,,,,,,,,,,190000,,,,,,,,,,,,,,,,,,,,,,,,,,,,,,,,,,,,,,,,,,,,,,,,,,,O=S(=O)([O-])C(F)(F)F.[Li+],,,1.019367992,,,,,,,,,,,,,60,1.48E-05,-4.829738285
,,7/20/2021,GB,1,,doi.org/10.1016/S0013-4686(03)00185-3,,[Cu]CN(CCC#N)C[Au],[Cu]CN(CCC#N)C[Au],,,,,,,,,,,,,,,190000,,,,,,,,,,,,,,,,,,,,,,,,,,,,,,,,,,,,,,,,,,,,,,,,,,,O=S(=O)([O-])C(F)(F)F.[Li+],,,0.509683996,,,,,,,,,,,,,30,4.45E-08,-7.351639989
,,7/20/2021,GB,1,,doi.org/10.1016/S0013-4686(03)00185-3,,[Cu]CN(CCC#N)C[Au],[Cu]CN(CCC#N)C[Au],,,,,,,,,,,,,,,190000,,,,,,,,,,,,,,,,,,,,,,,,,,,,,,,,,,,,,,,,,,,,,,,,,,,O=S(=O)([O-])C(F)(F)F.[Li+],,,0.254841998,,,,,,,,,,,,,30,7.45E-08,-7.127843727
,,7/20/2021,GB,1,,doi.org/10.1016/S0013-4686(03)00185-3,,[Cu]CN(CCC#N)C[Au],[Cu]CN(CCC#N)C[Au],,,,,,,,,,,,,,,190000,,,,,,,,,,,,,,,,,,,,,,,,,,,,,,,,,,,,,,,,,,,,,,,,,,,O=S(=O)([O-])C(F)(F)F.[Li+],,,0.127420999,,,,,,,,,,,,,30,9.15E-08,-7.038578906
,,7/20/2021,GB,1,,doi.org/10.1016/0013-4686(92)80124-5,,[Cu]CN(C)C[Au],[Cu]CN(C)C[Au],,,,,,,,,,,,,,,50000,,,,,,,,,,,,,,,,,,,,,,,,,,,,,,,,,,,,,,,,,,,,,,,,,,,O=S(=O)([O-])C(F)(F)F.[Li+],,,0.676818951,,,,,,,,,,,-36,,20,5.98E-07,-6.223298816
,,7/20/2021,GB,1,,doi.org/10.1016/0013-4686(92)80124-5,,[Cu]CN(C)C[Au],[Cu]CN(C)C[Au],,,,,,,,,,,,,,,50000,,,,,,,,,,,,,,,,,,,,,,,,,,,,,,,,,,,,,,,,,,,,,,,,,,,O=S(=O)([O-])C(F)(F)F.[Li+],,,0.676818951,,,,,,,,,,,-36,,25,9.31E-07,-6.031050319
,,7/20/2021,GB,1,,doi.org/10.1016/0013-4686(92)80124-5,,[Cu]CN(C)C[Au],[Cu]CN(C)C[Au],,,,,,,,,,,,,,,50000,,,,,,,,,,,,,,,,,,,,,,,,,,,,,,,,,,,,,,,,,,,,,,,,,,,O=S(=O)([O-])C(F)(F)F.[Li+],,,0.676818951,,,,,,,,,,,-36,,30,1.43E-06,-5.844663963
,,7/20/2021,GB,1,,doi.org/10.1016/0013-4686(92)80124-5,,[Cu]CN(C)C[Au],[Cu]CN(C)C[Au],,,,,,,,,,,,,,,50000,,,,,,,,,,,,,,,,,,,,,,,,,,,,,,,,,,,,,,,,,,,,,,,,,,,O=S(=O)([O-])C(F)(F)F.[Li+],,,0.676818951,,,,,,,,,,,-36,,35,2.15E-06,-5.66756154
,,7/20/2021,GB,1,,doi.org/10.1016/0013-4686(92)80124-5,,[Cu]CN(C)C[Au],[Cu]CN(C)C[Au],,,,,,,,,,,,,,,50000,,,,,,,,,,,,,,,,,,,,,,,,,,,,,,,,,,,,,,,,,,,,,,,,,,,O=S(=O)([O-])C(F)(F)F.[Li+],,,0.676818951,,,,,,,,,,,-36,,40,3.18E-06,-5.49757288
,,7/20/2021,GB,1,,doi.org/10.1016/0013-4686(92)80124-5,,[Cu]CN(C)C[Au],[Cu]CN(C)C[Au],,,,,,,,,,,,,,,50000,,,,,,,,,,,,,,,,,,,,,,,,,,,,,,,,,,,,,,,,,,,,,,,,,,,O=S(=O)([O-])C(F)(F)F.[Li+],,,0.676818951,,,,,,,,,,,-36,,45,4.65E-06,-5.332547047
,,7/20/2021,GB,1,,doi.org/10.1016/0013-4686(92)80124-5,,[Cu]CN(C)C[Au],[Cu]CN(C)C[Au],,,,,,,,,,,,,,,50000,,,,,,,,,,,,,,,,,,,,,,,,,,,,,,,,,,,,,,,,,,,,,,,,,,,O=S(=O)([O-])C(F)(F)F.[Li+],,,0.676818951,,,,,,,,,,,-36,,50,6.70E-06,-5.173925197
,,7/20/2021,GB,1,,doi.org/10.1016/0013-4686(92)80124-5,,[Cu]CN(C)C[Au],[Cu]CN(C)C[Au],,,,,,,,,,,,,,,50000,,,,,,,,,,,,,,,,,,,,,,,,,,,,,,,,,,,,,,,,,,,,,,,,,,,O=S(=O)([O-])C(F)(F)F.[Li+],,,0.676818951,,,,,,,,,,,-36,,55,9.53E-06,-5.020907099
,,7/20/2021,GB,1,,doi.org/10.1016/0013-4686(92)80124-5,,[Cu]CN(C)C[Au],[Cu]CN(C)C[Au],,,,,,,,,,,,,,,50000,,,,,,,,,,,,,,,,,,,,,,,,,,,,,,,,,,,,,,,,,,,,,,,,,,,O=S(=O)([O-])C(F)(F)F.[Li+],,,0.676818951,,,,,,,,,,,-36,,60,1.34E-05,-4.872895202
,,7/20/2021,GB,1,,doi.org/10.1016/0013-4686(92)80124-5,,[Cu]CN(C)C[Au],[Cu]CN(C)C[Au],,,,,,,,,,,,,,,50000,,,,,,,,,,,,,,,,,,,,,,,,,,,,,,,,,,,,,,,,,,,,,,,,,,,O=S(=O)([O-])C(F)(F)F.[Li+],,,0.676818951,,,,,,,,,,,-36,,65,1.86E-05,-4.730487056
,,7/20/2021,GB,1,,doi.org/10.1016/0013-4686(92)80124-5,,[Cu]CN(C)C[Au],[Cu]CN(C)C[Au],,,,,,,,,,,,,,,50000,,,,,,,,,,,,,,,,,,,,,,,,,,,,,,,,,,,,,,,,,,,,,,,,,,,O=S(=O)([O-])C(F)(F)F.[Li+],,,0.676818951,,,,,,,,,,,-36,,70,2.56E-05,-4.591760035
,,7/20/2021,GB,1,,doi.org/10.1016/0013-4686(92)80124-5,,[Cu]CN(C)C[Au],[Cu]CN(C)C[Au],,,,,,,,,,,,,,,50000,,,,,,,,,,,,,,,,,,,,,,,,,,,,,,,,,,,,,,,,,,,,,,,,,,,O=S(=O)([O-])C(F)(F)F.[Li+],,,0.676818951,,,,,,,,,,,-36,,75,3.47E-05,-4.459670525
,,7/20/2021,GB,1,,doi.org/10.1016/0013-4686(92)80124-5,,[Cu]CN(C)C[Au],[Cu]CN(C)C[Au],,,,,,,,,,,,,,,50000,,,,,,,,,,,,,,,,,,,,,,,,,,,,,,,,,,,,,,,,,,,,,,,,,,,O=S(=O)([O-])C(F)(F)F.[Li+],,,0.676818951,,,,,,,,,,,-36,,80,4.68E-05,-4.329754147
,,7/20/2021,GB,1,,doi.org/10.1016/0013-4686(92)80124-5,,[Cu]CN(C)C[Au],[Cu]CN(C)C[Au],,,,,,,,,,,,,,,50000,,,,,,,,,,,,,,,,,,,,,,,,,,,,,,,,,,,,,,,,,,,,,,,,,,,O=S(=O)([O-])C(F)(F)F.[Li+],,,0.676818951,,,,,,,,,,,-36,,85,6.23E-05,-4.205511953
,,7/20/2021,GB,1,,doi.org/10.1016/0013-4686(92)80124-5,,[Cu]CN(C)C[Au],[Cu]CN(C)C[Au],,,,,,,,,,,,,,,50000,,,,,,,,,,,,,,,,,,,,,,,,,,,,,,,,,,,,,,,,,,,,,,,,,,,O=S(=O)([O-])C(F)(F)F.[Li+],,,0.676818951,,,,,,,,,,,-36,,90,8.23E-05,-4.084600165
,,7/20/2021,GB,1,,doi.org/10.1016/0013-4686(92)80124-5,,[Cu]CN(C)C[Au],[Cu]CN(C)C[Au],,,,,,,,,,,,,,,50000,,,,,,,,,,,,,,,,,,,,,,,,,,,,,,,,,,,,,,,,,,,,,,,,,,,O=S(=O)([O-])C(F)(F)F.[Li+],,,0.676818951,,,,,,,,,,,-36,,100,0.000139941,-3.854055027
,,7/20/2021,GB,1,,doi.org/10.1016/0013-4686(92)80124-5,,[Cu]CN(C)C[Au],[Cu]CN(C)C[Au],,,,,,,,,,,,,,,50000,,,,,,,,,,,,,,,,,,,,,,,,,,,,,,,,,,,,,,,,,,,,,,,,,,,O=S(=O)([O-])C(F)(F)F.[Li+],,,0.846023689,,,,,,,,,,,-31,,20,8.26E-07,-6.083019953
,,7/20/2021,GB,1,,doi.org/10.1016/0013-4686(92)80124-5,,[Cu]CN(C)C[Au],[Cu]CN(C)C[Au],,,,,,,,,,,,,,,50000,,,,,,,,,,,,,,,,,,,,,,,,,,,,,,,,,,,,,,,,,,,,,,,,,,,O=S(=O)([O-])C(F)(F)F.[Li+],,,0.846023689,,,,,,,,,,,-31,,25,1.49E-06,-5.826813732
,,7/20/2021,GB,1,,doi.org/10.1016/0013-4686(92)80124-5,,[Cu]CN(C)C[Au],[Cu]CN(C)C[Au],,,,,,,,,,,,,,,50000,,,,,,,,,,,,,,,,,,,,,,,,,,,,,,,,,,,,,,,,,,,,,,,,,,,O=S(=O)([O-])C(F)(F)F.[Li+],,,0.846023689,,,,,,,,,,,-31,,30,2.58E-06,-5.588380294
,,7/20/2021,GB,1,,doi.org/10.1016/0013-4686(92)80124-5,,[Cu]CN(C)C[Au],[Cu]CN(C)C[Au],,,,,,,,,,,,,,,50000,,,,,,,,,,,,,,,,,,,,,,,,,,,,,,,,,,,,,,,,,,,,,,,,,,,O=S(=O)([O-])C(F)(F)F.[Li+],,,0.846023689,,,,,,,,,,,-31,,35,4.29E-06,-5.367542708
,,7/20/2021,GB,1,,doi.org/10.1016/0013-4686(92)80124-5,,[Cu]CN(C)C[Au],[Cu]CN(C)C[Au],,,,,,,,,,,,,,,50000,,,,,,,,,,,,,,,,,,,,,,,,,,,,,,,,,,,,,,,,,,,,,,,,,,,O=S(=O)([O-])C(F)(F)F.[Li+],,,0.846023689,,,,,,,,,,,-31,,40,6.87E-06,-5.163043263
,,7/20/2021,GB,1,,doi.org/10.1016/0013-4686(92)80124-5,,[Cu]CN(C)C[Au],[Cu]CN(C)C[Au],,,,,,,,,,,,,,,50000,,,,,,,,,,,,,,,,,,,,,,,,,,,,,,,,,,,,,,,,,,,,,,,,,,,O=S(=O)([O-])C(F)(F)F.[Li+],,,0.846023689,,,,,,,,,,,-31,,45,1.07E-05,-4.970616222
,,7/20/2021,GB,1,,doi.org/10.1016/0013-4686(92)80124-5,,[Cu]CN(C)C[Au],[Cu]CN(C)C[Au],,,,,,,,,,,,,,,50000,,,,,,,,,,,,,,,,,,,,,,,,,,,,,,,,,,,,,,,,,,,,,,,,,,,O=S(=O)([O-])C(F)(F)F.[Li+],,,0.846023689,,,,,,,,,,,-31,,50,1.61E-05,-4.793174124
,,7/20/2021,GB,1,,doi.org/10.1016/0013-4686(92)80124-5,,[Cu]CN(C)C[Au],[Cu]CN(C)C[Au],,,,,,,,,,,,,,,50000,,,,,,,,,,,,,,,,,,,,,,,,,,,,,,,,,,,,,,,,,,,,,,,,,,,O=S(=O)([O-])C(F)(F)F.[Li+],,,0.846023689,,,,,,,,,,,-31,,55,2.36E-05,-4.627087997
,,7/20/2021,GB,1,,doi.org/10.1016/0013-4686(92)80124-5,,[Cu]CN(C)C[Au],[Cu]CN(C)C[Au],,,,,,,,,,,,,,,50000,,,,,,,,,,,,,,,,,,,,,,,,,,,,,,,,,,,,,,,,,,,,,,,,,,,O=S(=O)([O-])C(F)(F)F.[Li+],,,0.846023689,,,,,,,,,,,-31,,60,3.39E-05,-4.469800302
,,7/20/2021,GB,1,,doi.org/10.1016/0013-4686(92)80124-5,,[Cu]CN(C)C[Au],[Cu]CN(C)C[Au],,,,,,,,,,,,,,,50000,,,,,,,,,,,,,,,,,,,,,,,,,,,,,,,,,,,,,,,,,,,,,,,,,,,O=S(=O)([O-])C(F)(F)F.[Li+],,,0.846023689,,,,,,,,,,,-31,,65,4.75E-05,-4.32330639
,,7/20/2021,GB,1,,doi.org/10.1016/0013-4686(92)80124-5,,[Cu]CN(C)C[Au],[Cu]CN(C)C[Au],,,,,,,,,,,,,,,50000,,,,,,,,,,,,,,,,,,,,,,,,,,,,,,,,,,,,,,,,,,,,,,,,,,,O=S(=O)([O-])C(F)(F)F.[Li+],,,0.846023689,,,,,,,,,,,-31,,70,6.53E-05,-4.185086819
,,7/20/2021,GB,1,,doi.org/10.1016/0013-4686(92)80124-5,,[Cu]CN(C)C[Au],[Cu]CN(C)C[Au],,,,,,,,,,,,,,,50000,,,,,,,,,,,,,,,,,,,,,,,,,,,,,,,,,,,,,,,,,,,,,,,,,,,O=S(=O)([O-])C(F)(F)F.[Li+],,,0.846023689,,,,,,,,,,,-31,,75,8.83E-05,-4.054039296
,,7/20/2021,GB,1,,doi.org/10.1016/0013-4686(92)80124-5,,[Cu]CN(C)C[Au],[Cu]CN(C)C[Au],,,,,,,,,,,,,,,50000,,,,,,,,,,,,,,,,,,,,,,,,,,,,,,,,,,,,,,,,,,,,,,,,,,,O=S(=O)([O-])C(F)(F)F.[Li+],,,0.846023689,,,,,,,,,,,-31,,80,0.000117261,-3.930846406
,,7/20/2021,GB,1,,doi.org/10.1016/0013-4686(92)80124-5,,[Cu]CN(C)C[Au],[Cu]CN(C)C[Au],,,,,,,,,,,,,,,50000,,,,,,,,,,,,,,,,,,,,,,,,,,,,,,,,,,,,,,,,,,,,,,,,,,,O=S(=O)([O-])C(F)(F)F.[Li+],,,0.846023689,,,,,,,,,,,-31,,85,0.000153406,-3.814157654
,,7/20/2021,GB,1,,doi.org/10.1016/0013-4686(92)80124-5,,[Cu]CN(C)C[Au],[Cu]CN(C)C[Au],,,,,,,,,,,,,,,50000,,,,,,,,,,,,,,,,,,,,,,,,,,,,,,,,,,,,,,,,,,,,,,,,,,,O=S(=O)([O-])C(F)(F)F.[Li+],,,0.846023689,,,,,,,,,,,-31,,90,0.000197874,-3.703611267
,,7/20/2021,GB,1,,doi.org/10.1016/0013-4686(92)80124-5,,[Cu]CN(C)C[Au],[Cu]CN(C)C[Au],,,,,,,,,,,,,,,50000,,,,,,,,,,,,,,,,,,,,,,,,,,,,,,,,,,,,,,,,,,,,,,,,,,,O=S(=O)([O-])C(F)(F)F.[Li+],,,0.940026328,,,,,,,,,,,-30,,0,7.40E-08,-7.13076828
,,7/20/2021,GB,1,,doi.org/10.1016/0013-4686(92)80124-5,,[Cu]CN(C)C[Au],[Cu]CN(C)C[Au],,,,,,,,,,,,,,,50000,,,,,,,,,,,,,,,,,,,,,,,,,,,,,,,,,,,,,,,,,,,,,,,,,,,O=S(=O)([O-])C(F)(F)F.[Li+],,,0.940026328,,,,,,,,,,,-30,,15,5.18E-07,-6.28567024
,,7/20/2021,GB,1,,doi.org/10.1016/0013-4686(92)80124-5,,[Cu]CN(C)C[Au],[Cu]CN(C)C[Au],,,,,,,,,,,,,,,50000,,,,,,,,,,,,,,,,,,,,,,,,,,,,,,,,,,,,,,,,,,,,,,,,,,,O=S(=O)([O-])C(F)(F)F.[Li+],,,0.940026328,,,,,,,,,,,-30,,20,9.10E-07,-6.040958608
,,7/20/2021,GB,1,,doi.org/10.1016/0013-4686(92)80124-5,,[Cu]CN(C)C[Au],[Cu]CN(C)C[Au],,,,,,,,,,,,,,,50000,,,,,,,,,,,,,,,,,,,,,,,,,,,,,,,,,,,,,,,,,,,,,,,,,,,O=S(=O)([O-])C(F)(F)F.[Li+],,,0.940026328,,,,,,,,,,,-30,,25,1.54E-06,-5.812479279
,,7/20/2021,GB,1,,doi.org/10.1016/0013-4686(92)80124-5,,[Cu]CN(C)C[Au],[Cu]CN(C)C[Au],,,,,,,,,,,,,,,50000,,,,,,,,,,,,,,,,,,,,,,,,,,,,,,,,,,,,,,,,,,,,,,,,,,,O=S(=O)([O-])C(F)(F)F.[Li+],,,0.940026328,,,,,,,,,,,-30,,30,2.52E-06,-5.598599459
,,7/20/2021,GB,1,,doi.org/10.1016/0013-4686(92)80124-5,,[Cu]CN(C)C[Au],[Cu]CN(C)C[Au],,,,,,,,,,,,,,,50000,,,,,,,,,,,,,,,,,,,,,,,,,,,,,,,,,,,,,,,,,,,,,,,,,,,O=S(=O)([O-])C(F)(F)F.[Li+],,,0.940026328,,,,,,,,,,,-30,,35,4.00E-06,-5.397940009
,,7/20/2021,GB,1,,doi.org/10.1016/0013-4686(92)80124-5,,[Cu]CN(C)C[Au],[Cu]CN(C)C[Au],,,,,,,,,,,,,,,50000,,,,,,,,,,,,,,,,,,,,,,,,,,,,,,,,,,,,,,,,,,,,,,,,,,,O=S(=O)([O-])C(F)(F)F.[Li+],,,0.940026328,,,,,,,,,,,-30,,40,6.19E-06,-5.208309351
,,7/20/2021,GB,1,,doi.org/10.1016/0013-4686(92)80124-5,,[Cu]CN(C)C[Au],[Cu]CN(C)C[Au],,,,,,,,,,,,,,,50000,,,,,,,,,,,,,,,,,,,,,,,,,,,,,,,,,,,,,,,,,,,,,,,,,,,O=S(=O)([O-])C(F)(F)F.[Li+],,,0.940026328,,,,,,,,,,,-30,,45,9.33E-06,-5.030118356
,,7/20/2021,GB,1,,doi.org/10.1016/0013-4686(92)80124-5,,[Cu]CN(C)C[Au],[Cu]CN(C)C[Au],,,,,,,,,,,,,,,50000,,,,,,,,,,,,,,,,,,,,,,,,,,,,,,,,,,,,,,,,,,,,,,,,,,,O=S(=O)([O-])C(F)(F)F.[Li+],,,0.940026328,,,,,,,,,,,-30,,50,1.38E-05,-4.860120914
,,7/20/2021,GB,1,,doi.org/10.1016/0013-4686(92)80124-5,,[Cu]CN(C)C[Au],[Cu]CN(C)C[Au],,,,,,,,,,,,,,,50000,,,,,,,,,,,,,,,,,,,,,,,,,,,,,,,,,,,,,,,,,,,,,,,,,,,O=S(=O)([O-])C(F)(F)F.[Li+],,,0.940026328,,,,,,,,,,,-30,,55,1.98E-05,-4.70333481
,,7/20/2021,GB,1,,doi.org/10.1016/0013-4686(92)80124-5,,[Cu]CN(C)C[Au],[Cu]CN(C)C[Au],,,,,,,,,,,,,,,50000,,,,,,,,,,,,,,,,,,,,,,,,,,,,,,,,,,,,,,,,,,,,,,,,,,,O=S(=O)([O-])C(F)(F)F.[Li+],,,0.940026328,,,,,,,,,,,-30,,60,2.81E-05,-4.55129368
,,7/20/2021,GB,1,,doi.org/10.1016/0013-4686(92)80124-5,,[Cu]CN(C)C[Au],[Cu]CN(C)C[Au],,,,,,,,,,,,,,,50000,,,,,,,,,,,,,,,,,,,,,,,,,,,,,,,,,,,,,,,,,,,,,,,,,,,O=S(=O)([O-])C(F)(F)F.[Li+],,,0.940026328,,,,,,,,,,,-30,,65,3.90E-05,-4.408935393
,,7/20/2021,GB,1,,doi.org/10.1016/0013-4686(92)80124-5,,[Cu]CN(C)C[Au],[Cu]CN(C)C[Au],,,,,,,,,,,,,,,50000,,,,,,,,,,,,,,,,,,,,,,,,,,,,,,,,,,,,,,,,,,,,,,,,,,,O=S(=O)([O-])C(F)(F)F.[Li+],,,0.940026328,,,,,,,,,,,-30,,70,5.34E-05,-4.272458743
,,7/20/2021,GB,1,,doi.org/10.1016/0013-4686(92)80124-5,,[Cu]CN(C)C[Au],[Cu]CN(C)C[Au],,,,,,,,,,,,,,,50000,,,,,,,,,,,,,,,,,,,,,,,,,,,,,,,,,,,,,,,,,,,,,,,,,,,O=S(=O)([O-])C(F)(F)F.[Li+],,,0.940026328,,,,,,,,,,,-30,,75,7.19E-05,-4.14327111
,,7/20/2021,GB,1,,doi.org/10.1016/0013-4686(92)80124-5,,[Cu]CN(C)C[Au],[Cu]CN(C)C[Au],,,,,,,,,,,,,,,50000,,,,,,,,,,,,,,,,,,,,,,,,,,,,,,,,,,,,,,,,,,,,,,,,,,,O=S(=O)([O-])C(F)(F)F.[Li+],,,0.940026328,,,,,,,,,,,-30,,80,9.54E-05,-4.020451625
,,7/20/2021,GB,1,,doi.org/10.1016/0013-4686(92)80124-5,,[Cu]CN(C)C[Au],[Cu]CN(C)C[Au],,,,,,,,,,,,,,,50000,,,,,,,,,,,,,,,,,,,,,,,,,,,,,,,,,,,,,,,,,,,,,,,,,,,O=S(=O)([O-])C(F)(F)F.[Li+],,,0.940026328,,,,,,,,,,,-30,,85,0.000124883,-3.903496677
,,7/20/2021,GB,1,,doi.org/10.1016/0013-4686(92)80124-5,,[Cu]CN(C)C[Au],[Cu]CN(C)C[Au],,,,,,,,,,,,,,,50000,,,,,,,,,,,,,,,,,,,,,,,,,,,,,,,,,,,,,,,,,,,,,,,,,,,O=S(=O)([O-])C(F)(F)F.[Li+],,,0.940026328,,,,,,,,,,,-30,,90,0.000161533,-3.791738741
,,7/20/2021,GB,1,,doi.org/10.1016/0013-4686(92)80124-5,,[Cu]CN(C)C[Au],[Cu]CN(C)C[Au],,,,,,,,,,,,,,,50000,,,,,,,,,,,,,,,,,,,,,,,,,,,,,,,,,,,,,,,,,,,,,,,,,,,O=S(=O)([O-])C(F)(F)F.[Li+],,,0.940026328,,,,,,,,,,,-30,,100,0.000261238,-3.58296365
,,7/20/2021,GB,1,,doi.org/10.1016/0013-4686(92)80124-5,,[Cu]CN(C)C[Au],[Cu]CN(C)C[Au],,,,,,,,,,,,,,,50000,,,,,,,,,,,,,,,,,,,,,,,,,,,,,,,,,,,,,,,,,,,,,,,,,,,O=S(=O)([O-])C(F)(F)F.[Li+],,,1.208605262,,,,,,,,,,,-24,,15,5.81E-08,-7.235823868
,,7/20/2021,GB,1,,doi.org/10.1016/0013-4686(92)80124-5,,[Cu]CN(C)C[Au],[Cu]CN(C)C[Au],,,,,,,,,,,,,,,50000,,,,,,,,,,,,,,,,,,,,,,,,,,,,,,,,,,,,,,,,,,,,,,,,,,,O=S(=O)([O-])C(F)(F)F.[Li+],,,1.208605262,,,,,,,,,,,-24,,20,1.20E-07,-6.920818754
,,7/20/2021,GB,1,,doi.org/10.1016/0013-4686(92)80124-5,,[Cu]CN(C)C[Au],[Cu]CN(C)C[Au],,,,,,,,,,,,,,,50000,,,,,,,,,,,,,,,,,,,,,,,,,,,,,,,,,,,,,,,,,,,,,,,,,,,O=S(=O)([O-])C(F)(F)F.[Li+],,,1.208605262,,,,,,,,,,,-24,,25,2.36E-07,-6.627087997
,,7/20/2021,GB,1,,doi.org/10.1016/0013-4686(92)80124-5,,[Cu]CN(C)C[Au],[Cu]CN(C)C[Au],,,,,,,,,,,,,,,50000,,,,,,,,,,,,,,,,,,,,,,,,,,,,,,,,,,,,,,,,,,,,,,,,,,,O=S(=O)([O-])C(F)(F)F.[Li+],,,1.208605262,,,,,,,,,,,-24,,30,4.39E-07,-6.35753548
,,7/20/2021,GB,1,,doi.org/10.1016/0013-4686(92)80124-5,,[Cu]CN(C)C[Au],[Cu]CN(C)C[Au],,,,,,,,,,,,,,,50000,,,,,,,,,,,,,,,,,,,,,,,,,,,,,,,,,,,,,,,,,,,,,,,,,,,O=S(=O)([O-])C(F)(F)F.[Li+],,,1.208605262,,,,,,,,,,,-24,,35,7.81E-07,-6.107348966
,,7/20/2021,GB,1,,doi.org/10.1016/0013-4686(92)80124-5,,[Cu]CN(C)C[Au],[Cu]CN(C)C[Au],,,,,,,,,,,,,,,50000,,,,,,,,,,,,,,,,,,,,,,,,,,,,,,,,,,,,,,,,,,,,,,,,,,,O=S(=O)([O-])C(F)(F)F.[Li+],,,1.208605262,,,,,,,,,,,-24,,40,1.34E-06,-5.872895202
,,7/20/2021,GB,1,,doi.org/10.1016/0013-4686(92)80124-5,,[Cu]CN(C)C[Au],[Cu]CN(C)C[Au],,,,,,,,,,,,,,,50000,,,,,,,,,,,,,,,,,,,,,,,,,,,,,,,,,,,,,,,,,,,,,,,,,,,O=S(=O)([O-])C(F)(F)F.[Li+],,,1.208605262,,,,,,,,,,,-24,,45,2.21E-06,-5.655607726
