Repository: zjurillpolymer/SPE_prediction

# SPE Prediction

Polymer electrolyte conductivity prediction using graph neural networks.

## Data

Data from [ChemPropPred](https://github.com/learningmatter-mit/Chem-prop-pred) — polymer electrolyte conductivity measurements including SMILES, conductivity (log S/cm), molecular weight, salt concentration, and temperature.

- `data/clean_train_data.csv` — cleaned training data
- `data/PolymerElectrolyteData.csv` — full raw dataset
- `data/PolyInfo_8salts.csv` / `data/polyinfo_5salts_4conc.csv` — PolyInfo polymer database with salt additives

File: data/PolymerElectrolyteData.csv (part 145 of 154)
Notes,Compound Notebook Name,Date Copied to Master Database,Data Recorded By,Seshadri Group,Oyaizu Group,DOI,Solvent 1 (S1),S1 SMILES,S1 SMILES 1,S1 SMILES 2,S1 SMILES 3,S1 Big SMILES,S1 End Group 1,S1 End Group 2,S1 Mol %,S1 Weight %,S1 SMILES 1 Mol %,S1 SMILES 2 Mol %,S1 SMILES 3 Mol %,S1 Molar Ratio,S1 Weight Ratio,S1 Mw,S1 Mn,S1 Mn or Mw,S1 Mw/Mn,S1 DOP,S1 Molar Mass (g/mol),S1 Type,S1 Block Mol Weight,Solvent 2 (S2),S2 SMILES,S2 SMILES 1,S2 SMILES 2,S2 Mol %,S2 Weight %,S2 SMILES 1 Mol %,S2 SMILES 2 Mol %,S2 Molar Ratio,S2 Weight Ratio,S2 Mw,S2 Mn,S2 Mn or Mw,S2 Mw/Mn,S2 DOP,S2 Molar Mass (g/mol),S2 Type,Solvent 3 (S3),S3 SMILES,S3 SMILES 1,S3 Mol %,S3 Weight %,S3 Molar Ratio,S3 Weight Ratio,S3 Mw,S3 Mn,S3 Mn or Mw,S3 Mw/Mn,S3 DOP,S3 Molar Mass (g/mol),S3 Type,Solvent 4 (S4),S4 SMILES,S4 Mol %,S4 Weight %,S4 Molar Ratio,S4 Weight Ratio,S4 Mw,S4 Mn,S4 Mn or Mw,S4 Mw/Mn,S4 DOP,S4 Molar Mass (g/mol),S4 Type,Salt 1,Salt1 SMILES,Salt1 Mol %,Salt1 Weight %,Salt1 Molality (mol salt/kg polymer),Salt1 Molar Mass (g/mol),Salt 2,Salt2 SMILES,Salt2 Mol %,Salt2 Weight %,Salt2 Molality (mol salt/kg polymer),Salt2 Molar Mass (g/mol),Inorganic Material 1 (IM1),IM1 Weight %,IM1 Particle Size (nm),Tg (oC),Heating Rate (K/min),Temperature (oC),Conductivity (S/cm),log Conductivity (S/cm)
,,7/20/2021,GB,1,,doi.org/10.1016/0013-4686(92)80124-5,,[Cu]CN(C)C[Au],[Cu]CN(C)C[Au],,,,,,,,,,,,,,,50000,,,,,,,,,,,,,,,,,,,,,,,,,,,,,,,,,,,,,,,,,,,,,,,,,,,O=S(=O)([O-])C(F)(F)F.[Li+],,,1.208605262,,,,,,,,,,,-24,,50,3.53E-06,-5.452225295
,,7/20/2021,GB,1,,doi.org/10.1016/0013-4686(92)80124-5,,[Cu]CN(C)C[Au],[Cu]CN(C)C[Au],,,,,,,,,,,,,,,50000,,,,,,,,,,,,,,,,,,,,,,,,,,,,,,,,,,,,,,,,,,,,,,,,,,,O=S(=O)([O-])C(F)(F)F.[Li+],,,1.208605262,,,,,,,,,,,-24,,55,5.47E-06,-5.262012674
,,7/20/2021,GB,1,,doi.org/10.1016/0013-4686(92)80124-5,,[Cu]CN(C)C[Au],[Cu]CN(C)C[Au],,,,,,,,,,,,,,,50000,,,,,,,,,,,,,,,,,,,,,,,,,,,,,,,,,,,,,,,,,,,,,,,,,,,O=S(=O)([O-])C(F)(F)F.[Li+],,,1.208605262,,,,,,,,,,,-24,,60,8.27E-06,-5.08249449
,,7/20/2021,GB,1,,doi.org/10.1016/0013-4686(92)80124-5,,[Cu]CN(C)C[Au],[Cu]CN(C)C[Au],,,,,,,,,,,,,,,50000,,,,,,,,,,,,,,,,,,,,,,,,,,,,,,,,,,,,,,,,,,,,,,,,,,,O=S(=O)([O-])C(F)(F)F.[Li+],,,1.208605262,,,,,,,,,,,-24,,65,1.22E-05,-4.913640169
,,7/20/2021,GB,1,,doi.org/10.1016/0013-4686(92)80124-5,,[Cu]CN(C)C[Au],[Cu]CN(C)C[Au],,,,,,,,,,,,,,,50000,,,,,,,,,,,,,,,,,,,,,,,,,,,,,,,,,,,,,,,,,,,,,,,,,,,O=S(=O)([O-])C(F)(F)F.[Li+],,,1.208605262,,,,,,,,,,,-24,,70,1.76E-05,-4.754487332
,,7/20/2021,GB,1,,doi.org/10.1016/0013-4686(92)80124-5,,[Cu]CN(C)C[Au],[Cu]CN(C)C[Au],,,,,,,,,,,,,,,50000,,,,,,,,,,,,,,,,,,,,,,,,,,,,,,,,,,,,,,,,,,,,,,,,,,,O=S(=O)([O-])C(F)(F)F.[Li+],,,1.208605262,,,,,,,,,,,-24,,75,2.48E-05,-4.605548319
,,7/20/2021,GB,1,,doi.org/10.1016/0013-4686(92)80124-5,,[Cu]CN(C)C[Au],[Cu]CN(C)C[Au],,,,,,,,,,,,,,,50000,,,,,,,,,,,,,,,,,,,,,,,,,,,,,,,,,,,,,,,,,,,,,,,,,,,O=S(=O)([O-])C(F)(F)F.[Li+],,,1.208605262,,,,,,,,,,,-24,,80,3.44E-05,-4.463441557
,,7/20/2021,GB,1,,doi.org/10.1016/0013-4686(92)80124-5,,[Cu]CN(C)C[Au],[Cu]CN(C)C[Au],,,,,,,,,,,,,,,50000,,,,,,,,,,,,,,,,,,,,,,,,,,,,,,,,,,,,,,,,,,,,,,,,,,,O=S(=O)([O-])C(F)(F)F.[Li+],,,1.208605262,,,,,,,,,,,-24,,85,4.68E-05,-4.329754147
,,7/20/2021,GB,1,,doi.org/10.1016/0013-4686(92)80124-5,,[Cu]CN(C)C[Au],[Cu]CN(C)C[Au],,,,,,,,,,,,,,,50000,,,,,,,,,,,,,,,,,,,,,,,,,,,,,,,,,,,,,,,,,,,,,,,,,,,O=S(=O)([O-])C(F)(F)F.[Li+],,,1.208605262,,,,,,,,,,,-24,,90,6.27E-05,-4.202732459
,,7/20/2021,GB,1,,doi.org/10.1016/0013-4686(92)80124-5,,[Cu]CN(C)C[Au],[Cu]CN(C)C[Au],,,,,,,,,,,,,,,50000,,,,,,,,,,,,,,,,,,,,,,,,,,,,,,,,,,,,,,,,,,,,,,,,,,,O=S(=O)([O-])C(F)(F)F.[Li+],,,1.208605262,,,,,,,,,,,-24,,100,0.000107881,-3.967055037
,,7/20/2021,GB,1,,doi.org/10.1016/0013-4686(92)80124-5,,[Cu]CN(C)C[Au],[Cu]CN(C)C[Au],,,,,,,,,,,,,,,50000,,,,,,,,,,,,,,,,,,,,,,,,,,,,,,,,,,,,,,,,,,,,,,,,,,,O=S(=O)([O-])C(F)(F)F.[Li+],,,2.115059222,,,,,,,,,,,-5,,40,1.03E-07,-6.987162775
,,7/20/2021,GB,1,,doi.org/10.1016/0013-4686(92)80124-5,,[Cu]CN(C)C[Au],[Cu]CN(C)C[Au],,,,,,,,,,,,,,,50000,,,,,,,,,,,,,,,,,,,,,,,,,,,,,,,,,,,,,,,,,,,,,,,,,,,O=S(=O)([O-])C(F)(F)F.[Li+],,,2.115059222,,,,,,,,,,,-5,,45,1.84E-07,-6.735182177
,,7/20/2021,GB,1,,doi.org/10.1016/0013-4686(92)80124-5,,[Cu]CN(C)C[Au],[Cu]CN(C)C[Au],,,,,,,,,,,,,,,50000,,,,,,,,,,,,,,,,,,,,,,,,,,,,,,,,,,,,,,,,,,,,,,,,,,,O=S(=O)([O-])C(F)(F)F.[Li+],,,2.115059222,,,,,,,,,,,-5,,50,3.21E-07,-6.493494968
,,7/20/2021,GB,1,,doi.org/10.1016/0013-4686(92)80124-5,,[Cu]CN(C)C[Au],[Cu]CN(C)C[Au],,,,,,,,,,,,,,,50000,,,,,,,,,,,,,,,,,,,,,,,,,,,,,,,,,,,,,,,,,,,,,,,,,,,O=S(=O)([O-])C(F)(F)F.[Li+],,,2.115059222,,,,,,,,,,,-5,,55,5.53E-07,-6.257274869
,,7/20/2021,GB,1,,doi.org/10.1016/0013-4686(92)80124-5,,[Cu]CN(C)C[Au],[Cu]CN(C)C[Au],,,,,,,,,,,,,,,50000,,,,,,,,,,,,,,,,,,,,,,,,,,,,,,,,,,,,,,,,,,,,,,,,,,,O=S(=O)([O-])C(F)(F)F.[Li+],,,2.115059222,,,,,,,,,,,-5,,60,9.36E-07,-6.028724151
,,7/20/2021,GB,1,,doi.org/10.1016/0013-4686(92)80124-5,,[Cu]CN(C)C[Au],[Cu]CN(C)C[Au],,,,,,,,,,,,,,,50000,,,,,,,,,,,,,,,,,,,,,,,,,,,,,,,,,,,,,,,,,,,,,,,,,,,O=S(=O)([O-])C(F)(F)F.[Li+],,,2.115059222,,,,,,,,,,,-5,,65,1.56E-06,-5.806875402
,,7/20/2021,GB,1,,doi.org/10.1016/0013-4686(92)80124-5,,[Cu]CN(C)C[Au],[Cu]CN(C)C[Au],,,,,,,,,,,,,,,50000,,,,,,,,,,,,,,,,,,,,,,,,,,,,,,,,,,,,,,,,,,,,,,,,,,,O=S(=O)([O-])C(F)(F)F.[Li+],,,2.115059222,,,,,,,,,,,-5,,70,2.56E-06,-5.591760035
,,7/20/2021,GB,1,,doi.org/10.1016/0013-4686(92)80124-5,,[Cu]CN(C)C[Au],[Cu]CN(C)C[Au],,,,,,,,,,,,,,,50000,,,,,,,,,,,,,,,,,,,,,,,,,,,,,,,,,,,,,,,,,,,,,,,,,,,O=S(=O)([O-])C(F)(F)F.[Li+],,,2.115059222,,,,,,,,,,,-5,,75,4.14E-06,-5.382999659
,,7/20/2021,GB,1,,doi.org/10.1016/0013-4686(92)80124-5,,[Cu]CN(C)C[Au],[Cu]CN(C)C[Au],,,,,,,,,,,,,,,50000,,,,,,,,,,,,,,,,,,,,,,,,,,,,,,,,,,,,,,,,,,,,,,,,,,,O=S(=O)([O-])C(F)(F)F.[Li+],,,2.115059222,,,,,,,,,,,-5,,80,6.60E-06,-5.180456064
,,7/20/2021,GB,1,,doi.org/10.1016/0013-4686(92)80124-5,,[Cu]CN(C)C[Au],[Cu]CN(C)C[Au],,,,,,,,,,,,,,,50000,,,,,,,,,,,,,,,,,,,,,,,,,,,,,,,,,,,,,,,,,,,,,,,,,,,O=S(=O)([O-])C(F)(F)F.[Li+],,,2.115059222,,,,,,,,,,,-5,,85,1.04E-05,-4.982966661
,,7/20/2021,GB,1,,doi.org/10.1016/0013-4686(92)80124-5,,[Cu]CN(C)C[Au],[Cu]CN(C)C[Au],,,,,,,,,,,,,,,50000,,,,,,,,,,,,,,,,,,,,,,,,,,,,,,,,,,,,,,,,,,,,,,,,,,,O=S(=O)([O-])C(F)(F)F.[Li+],,,2.115059222,,,,,,,,,,,-5,,90,1.62E-05,-4.790484985
,,7/20/2021,GB,1,,doi.org/10.1016/0013-4686(92)80124-5,,[Cu]CN(C)C[Au],[Cu]CN(C)C[Au],,,,,,,,,,,,,,,50000,,,,,,,,,,,,,,,,,,,,,,,,,,,,,,,,,,,,,,,,,,,,,,,,,,,O=S(=O)([O-])C(F)(F)F.[Li+],,,2.115059222,,,,,,,,,,,-5,,100,3.77E-05,-4.42365865
,,7/20/2021,GB,1,,doi.org/10.1016/j.solmat.2010.08.025,,[Cu]CN(C)C[Au],[Cu]CN(C)C[Au],,,,,,,,,,,,,,,10000,,,,,,,,,,,,,,,,,,,,,,,,,,,,,,,,,,,,,,,,,,,,,,,,,,,O=S([N-]S(=O)(C(F)(F)F)=O)(C(F)(F)F)=O.[Li+],,,0.042301184,,,,,,,,,,,-61.5,,20,1.04E-06,-5.982966661
,,7/20/2021,GB,1,,doi.org/10.1016/j.solmat.2010.08.025,,[Cu]CN(C)C[Au],[Cu]CN(C)C[Au],,,,,,,,,,,,,,,10000,,,,,,,,,,,,,,,,,,,,,,,,,,,,,,,,,,,,,,,,,,,,,,,,,,,O=S([N-]S(=O)(C(F)(F)F)=O)(C(F)(F)F)=O.[Li+],,,0.042301184,,,,,,,,,,,-61.5,,25,1.48E-06,-5.829738285
,,7/20/2021,GB,1,,doi.org/10.1016/j.solmat.2010.08.025,,[Cu]CN(C)C[Au],[Cu]CN(C)C[Au],,,,,,,,,,,,,,,10000,,,,,,,,,,,,,,,,,,,,,,,,,,,,,,,,,,,,,,,,,,,,,,,,,,,O=S([N-]S(=O)(C(F)(F)F)=O)(C(F)(F)F)=O.[Li+],,,0.042301184,,,,,,,,,,,-61.5,,30,2.05E-06,-5.688246139
,,7/20/2021,GB,1,,doi.org/10.1016/j.solmat.2010.08.025,,[Cu]CN(C)C[Au],[Cu]CN(C)C[Au],,,,,,,,,,,,,,,10000,,,,,,,,,,,,,,,,,,,,,,,,,,,,,,,,,,,,,,,,,,,,,,,,,,,O=S([N-]S(=O)(C(F)(F)F)=O)(C(F)(F)F)=O.[Li+],,,0.042301184,,,,,,,,,,,-61.5,,35,2.80E-06,-5.552841969
,,7/20/2021,GB,1,,doi.org/10.1016/j.solmat.2010.08.025,,[Cu]CN(C)C[Au],[Cu]CN(C)C[Au],,,,,,,,,,,,,,,10000,,,,,,,,,,,,,,,,,,,,,,,,,,,,,,,,,,,,,,,,,,,,,,,,,,,O=S([N-]S(=O)(C(F)(F)F)=O)(C(F)(F)F)=O.[Li+],,,0.042301184,,,,,,,,,,,-61.5,,40,3.76E-06,-5.424812155
,,7/20/2021,GB,1,,doi.org/10.1016/j.solmat.2010.08.025,,[Cu]CN(C)C[Au],[Cu]CN(C)C[Au],,,,,,,,,,,,,,,10000,,,,,,,,,,,,,,,,,,,,,,,,,,,,,,,,,,,,,,,,,,,,,,,,,,,O=S([N-]S(=O)(C(F)(F)F)=O)(C(F)(F)F)=O.[Li+],,,0.042301184,,,,,,,,,,,-61.5,,45,4.97E-06,-5.303643611
,,7/20/2021,GB,1,,doi.org/10.1016/j.solmat.2010.08.025,,[Cu]CN(C)C[Au],[Cu]CN(C)C[Au],,,,,,,,,,,,,,,10000,,,,,,,,,,,,,,,,,,,,,,,,,,,,,,,,,,,,,,,,,,,,,,,,,,,O=S([N-]S(=O)(C(F)(F)F)=O)(C(F)(F)F)=O.[Li+],,,0.042301184,,,,,,,,,,,-61.5,,50,6.50E-06,-5.187086643
,,7/20/2021,GB,1,,doi.org/10.1016/j.solmat.2010.08.025,,[Cu]CN(C)C[Au],[Cu]CN(C)C[Au],,,,,,,,,,,,,,,10000,,,,,,,,,,,,,,,,,,,,,,,,,,,,,,,,,,,,,,,,,,,,,,,,,,,O=S([N-]S(=O)(C(F)(F)F)=O)(C(F)(F)F)=O.[Li+],,,0.042301184,,,,,,,,,,,-61.5,,55,8.38E-06,-5.076755981
,,7/20/2021,GB,1,,doi.org/10.1016/j.solmat.2010.08.025,,[Cu]CN(C)C[Au],[Cu]CN(C)C[Au],,,,,,,,,,,,,,,10000,,,,,,,,,,,,,,,,,,,,,,,,,,,,,,,,,,,,,,,,,,,,,,,,,,,O=S([N-]S(=O)(C(F)(F)F)=O)(C(F)(F)F)=O.[Li+],,,0.042301184,,,,,,,,,,,-61.5,,60,1.07E-05,-4.970616222
,,7/20/2021,GB,1,,doi.org/10.1016/j.solmat.2010.08.025,,[Cu]CN(C)C[Au],[Cu]CN(C)C[Au],,,,,,,,,,,,,,,10000,,,,,,,,,,,,,,,,,,,,,,,,,,,,,,,,,,,,,,,,,,,,,,,,,,,O=S([N-]S(=O)(C(F)(F)F)=O)(C(F)(F)F)=O.[Li+],,,0.042301184,,,,,,,,,,,-61.5,,65,1.35E-05,-4.869666232
,,7/20/2021,GB,1,,doi.org/10.1016/j.solmat.2010.08.025,,[Cu]CN(C)C[Au],[Cu]CN(C)C[Au],,,,,,,,,,,,,,,10000,,,,,,,,,,,,,,,,,,,,,,,,,,,,,,,,,,,,,,,,,,,,,,,,,,,O=S([N-]S(=O)(C(F)(F)F)=O)(C(F)(F)F)=O.[Li+],,,0.042301184,,,,,,,,,,,-61.5,,70,1.68E-05,-4.774690718
,,7/20/2021,GB,1,,doi.org/10.1016/j.solmat.2010.08.025,,[Cu]CN(C)C[Au],[Cu]CN(C)C[Au],,,,,,,,,,,,,,,10000,,,,,,,,,,,,,,,,,,,,,,,,,,,,,,,,,,,,,,,,,,,,,,,,,,,O=S([N-]S(=O)(C(F)(F)F)=O)(C(F)(F)F)=O.[Li+],,,0.084602369,,,,,,,,,,,-61,,20,1.04E-06,-5.982966661
,,7/20/2021,GB,1,,doi.org/10.1016/j.solmat.2010.08.025,,[Cu]CN(C)C[Au],[Cu]CN(C)C[Au],,,,,,,,,,,,,,,10000,,,,,,,,,,,,,,,,,,,,,,,,,,,,,,,,,,,,,,,,,,,,,,,,,,,O=S([N-]S(=O)(C(F)(F)F)=O)(C(F)(F)F)=O.[Li+],,,0.084602369,,,,,,,,,,,-61,,25,1.48E-06,-5.829738285
,,7/20/2021,GB,1,,doi.org/10.1016/j.solmat.2010.08.025,,[Cu]CN(C)C[Au],[Cu]CN(C)C[Au],,,,,,,,,,,,,,,10000,,,,,,,,,,,,,,,,,,,,,,,,,,,,,,,,,,,,,,,,,,,,,,,,,,,O=S([N-]S(=O)(C(F)(F)F)=O)(C(F)(F)F)=O.[Li+],,,0.084602369,,,,,,,,,,,-61,,30,2.09E-06,-5.679853714
,,7/20/2021,GB,1,,doi.org/10.1016/j.solmat.2010.08.025,,[Cu]CN(C)C[Au],[Cu]CN(C)C[Au],,,,,,,,,,,,,,,10000,,,,,,,,,,,,,,,,,,,,,,,,,,,,,,,,,,,,,,,,,,,,,,,,,,,O=S([N-]S(=O)(C(F)(F)F)=O)(C(F)(F)F)=O.[Li+],,,0.084602369,,,,,,,,,,,-61,,35,2.90E-06,-5.537602002
,,7/20/2021,GB,1,,doi.org/10.1016/j.solmat.2010.08.025,,[Cu]CN(C)C[Au],[Cu]CN(C)C[Au],,,,,,,,,,,,,,,10000,,,,,,,,,,,,,,,,,,,,,,,,,,,,,,,,,,,,,,,,,,,,,,,,,,,O=S([N-]S(=O)(C(F)(F)F)=O)(C(F)(F)F)=O.[Li+],,,0.084602369,,,,,,,,,,,-61,,40,4.00E-06,-5.397940009
,,7/20/2021,GB,1,,doi.org/10.1016/j.solmat.2010.08.025,,[Cu]CN(C)C[Au],[Cu]CN(C)C[Au],,,,,,,,,,,,,,,10000,,,,,,,,,,,,,,,,,,,,,,,,,,,,,,,,,,,,,,,,,,,,,,,,,,,O=S([N-]S(=O)(C(F)(F)F)=O)(C(F)(F)F)=O.[Li+],,,0.084602369,,,,,,,,,,,-61,,45,5.45E-06,-5.263603498
,,7/20/2021,GB,1,,doi.org/10.1016/j.solmat.2010.08.025,,[Cu]CN(C)C[Au],[Cu]CN(C)C[Au],,,,,,,,,,,,,,,10000,,,,,,,,,,,,,,,,,,,,,,,,,,,,,,,,,,,,,,,,,,,,,,,,,,,O=S([N-]S(=O)(C(F)(F)F)=O)(C(F)(F)F)=O.[Li+],,,0.084602369,,,,,,,,,,,-61,,50,7.35E-06,-5.133712661
,,7/20/2021,GB,1,,doi.org/10.1016/j.solmat.2010.08.025,,[Cu]CN(C)C[Au],[Cu]CN(C)C[Au],,,,,,,,,,,,,,,10000,,,,,,,,,,,,,,,,,,,,,,,,,,,,,,,,,,,,,,,,,,,,,,,,,,,O=S([N-]S(=O)(C(F)(F)F)=O)(C(F)(F)F)=O.[Li+],,,0.084602369,,,,,,,,,,,-61,,55,9.83E-06,-5.007446482
,,7/20/2021,GB,1,,doi.org/10.1016/j.solmat.2010.08.025,,[Cu]CN(C)C[Au],[Cu]CN(C)C[Au],,,,,,,,,,,,,,,10000,,,,,,,,,,,,,,,,,,,,,,,,,,,,,,,,,,,,,,,,,,,,,,,,,,,O=S([N-]S(=O)(C(F)(F)F)=O)(C(F)(F)F)=O.[Li+],,,0.084602369,,,,,,,,,,,-61,,60,1.30E-05,-4.886056648
,,7/20/2021,GB,1,,doi.org/10.1016/j.solmat.2010.08.025,,[Cu]CN(C)C[Au],[Cu]CN(C)C[Au],,,,,,,,,,,,,,,10000,,,,,,,,,,,,,,,,,,,,,,,,,,,,,,,,,,,,,,,,,,,,,,,,,,,O=S([N-]S(=O)(C(F)(F)F)=O)(C(F)(F)F)=O.[Li+],,,0.084602369,,,,,,,,,,,-61,,65,1.71E-05,-4.76700389
,,7/20/2021,GB,1,,doi.org/10.1016/j.solmat.2010.08.025,,[Cu]CN(C)C[Au],[Cu]CN(C)C[Au],,,,,,,,,,,,,,,10000,,,,,,,,,,,,,,,,,,,,,,,,,,,,,,,,,,,,,,,,,,,,,,,,,,,O=S([N-]S(=O)(C(F)(F)F)=O)(C(F)(F)F)=O.[Li+],,,0.084602369,,,,,,,,,,,-61,,70,2.23E-05,-4.651695137
,,7/20/2021,GB,1,,doi.org/10.1016/j.solmat.2010.08.025,,[Cu]CN(C)C[Au],[Cu]CN(C)C[Au],,,,,,,,,,,,,,,10000,,,,,,,,,,,,,,,,,,,,,,,,,,,,,,,,,,,,,,,,,,,,,,,,,,,O=S([N-]S(=O)(C(F)(F)F)=O)(C(F)(F)F)=O.[Li+],,,0.169204738,,,,,,,,,,,-63,,20,2.09E-06,-5.679853714
,,7/20/2021,GB,1,,doi.org/10.1016/j.solmat.2010.08.025,,[Cu]CN(C)C[Au],[Cu]CN(C)C[Au],,,,,,,,,,,,,,,10000,,,,,,,,,,,,,,,,,,,,,,,,,,,,,,,,,,,,,,,,,,,,,,,,,,,O=S([N-]S(=O)(C(F)(F)F)=O)(C(F)(F)F)=O.[Li+],,,0.169204738,,,,,,,,,,,-63,,25,3.04E-06,-5.517126416
,,7/20/2021,GB,1,,doi.org/10.1016/j.solmat.2010.08.025,,[Cu]CN(C)C[Au],[Cu]CN(C)C[Au],,,,,,,,,,,,,,,10000,,,,,,,,,,,,,,,,,,,,,,,,,,,,,,,,,,,,,,,,,,,,,,,,,,,O=S([N-]S(=O)(C(F)(F)F)=O)(C(F)(F)F)=O.[Li+],,,0.169204738,,,,,,,,,,,-63,,30,4.37E-06,-5.359518563
,,7/20/2021,GB,1,,doi.org/10.1016/j.solmat.2010.08.025,,[Cu]CN(C)C[Au],[Cu]CN(C)C[Au],,,,,,,,,,,,,,,10000,,,,,,,,,,,,,,,,,,,,,,,,,,,,,,,,,,,,,,,,,,,,,,,,,,,O=S([N-]S(=O)(C(F)(F)F)=O)(C(F)(F)F)=O.[Li+],,,0.169204738,,,,,,,,,,,-63,,35,6.21E-06,-5.2069084
,,7/20/2021,GB,1,,doi.org/10.1016/j.solmat.2010.08.025,,[Cu]CN(C)C[Au],[Cu]CN(C)C[Au],,,,,,,,,,,,,,,10000,,,,,,,,,,,,,,,,,,,,,,,,,,,,,,,,,,,,,,,,,,,,,,,,,,,O=S([N-]S(=O)(C(F)(F)F)=O)(C(F)(F)F)=O.[Li+],,,0.169204738,,,,,,,,,,,-63,,40,8.72E-06,-5.059483515
,,7/20/2021,GB,1,,doi.org/10.1016/j.solmat.2010.08.025,,[Cu]CN(C)C[Au],[Cu]CN(C)C[Au],,,,,,,,,,,,,,,10000,,,,,,,,,,,,,,,,,,,,,,,,,,,,,,,,,,,,,,,,,,,,,,,,,,,O=S([N-]S(=O)(C(F)(F)F)=O)(C(F)(F)F)=O.[Li+],,,0.169204738,,,,,,,,,,,-63,,45,1.21E-05,-4.91721463
,,7/20/2021,GB,1,,doi.org/10.1016/j.solmat.2010.08.025,,[Cu]CN(C)C[Au],[Cu]CN(C)C[Au],,,,,,,,,,,,,,,10000,,,,,,,,,,,,,,,,,,,,,,,,,,,,,,,,,,,,,,,,,,,,,,,,,,,O=S([N-]S(=O)(C(F)(F)F)=O)(C(F)(F)F)=O.[Li+],,,0.169204738,,,,,,,,,,,-63,,50,1.67E-05,-4.777283529
,,7/20/2021,GB,1,,doi.org/10.1016/j.solmat.2010.08.025,,[Cu]CN(C)C[Au],[Cu]CN(C)C[Au],,,,,,,,,,,,,,,10000,,,,,,,,,,,,,,,,,,,,,,,,,,,,,,,,,,,,,,,,,,,,,,,,,,,O=S([N-]S(=O)(C(F)(F)F)=O)(C(F)(F)F)=O.[Li+],,,0.169204738,,,,,,,,,,,-63,,55,2.27E-05,-4.643974143
,,7/20/2021,GB,1,,doi.org/10.1016/j.solmat.2010.08.025,,[Cu]CN(C)C[Au],[Cu]CN(C)C[Au],,,,,,,,,,,,,,,10000,,,,,,,,,,,,,,,,,,,,,,,,,,,,,,,,,,,,,,,,,,,,,,,,,,,O=S([N-]S(=O)(C(F)(F)F)=O)(C(F)(F)F)=O.[Li+],,,0.169204738,,,,,,,,,,,-63,,60,3.06E-05,-4.514278574
,,7/20/2021,GB,1,,doi.org/10.1016/j.solmat.2010.08.025,,[Cu]CN(C)C[Au],[Cu]CN(C)C[Au],,,,,,,,,,,,,,,10000,,,,,,,,,,,,,,,,,,,,,,,,,,,,,,,,,,,,,,,,,,,,,,,,,,,O=S([N-]S(=O)(C(F)(F)F)=O)(C(F)(F)F)=O.[Li+],,,0.169204738,,,,,,,,,,,-63,,65,4.10E-05,-4.387216143
,,7/20/2021,GB,1,,doi.org/10.1016/j.solmat.2010.08.025,,[Cu]CN(C)C[Au],[Cu]CN(C)C[Au],,,,,,,,,,,,,,,10000,,,,,,,,,,,,,,,,,,,,,,,,,,,,,,,,,,,,,,,,,,,,,,,,,,,O=S([N-]S(=O)(C(F)(F)F)=O)(C(F)(F)F)=O.[Li+],,,0.169204738,,,,,,,,,,,-63,,70,5.43E-05,-4.26520017
,,7/20/2021,GB,1,,doi.org/10.1016/j.solmat.2010.08.025,,[Cu]CN(C)C[Au],[Cu]CN(C)C[Au],,,,,,,,,,,,,,,10000,,,,,,,,,,,,,,,,,,,,,,,,,,,,,,,,,,,,,,,,,,,,,,,,,,,O=S([N-]S(=O)(C(F)(F)F)=O)(C(F)(F)F)=O.[Li+],,,0.338409475,,,,,,,,,,,-61,,20,2.30E-06,-5.638272164
,,7/20/2021,GB,1,,doi.org/10.1016/j.solmat.2010.08.025,,[Cu]CN(C)C[Au],[Cu]CN(C)C[Au],,,,,,,,,,,,,,,10000,,,,,,,,,,,,,,,,,,,,,,,,,,,,,,,,,,,,,,,,,,,,,,,,,,,O=S([N-]S(=O)(C(F)(F)F)=O)(C(F)(F)F)=O.[Li+],,,0.338409475,,,,,,,,,,,-61,,25,3.46E-06,-5.460923901
,,7/20/2021,GB,1,,doi.org/10.1016/j.solmat.2010.08.025,,[Cu]CN(C)C[Au],[Cu]CN(C)C[Au],,,,,,,,,,,,,,,10000,,,,,,,,,,,,,,,,,,,,,,,,,,,,,,,,,,,,,,,,,,,,,,,,,,,O=S([N-]S(=O)(C(F)(F)F)=O)(C(F)(F)F)=O.[Li+],,,0.338409475,,,,,,,,,,,-61,,30,5.12E-06,-5.290730039
,,7/20/2021,GB,1,,doi.org/10.1016/j.solmat.2010.08.025,,[Cu]CN(C)C[Au],[Cu]CN(C)C[Au],,,,,,,,,,,,,,,10000,,,,,,,,,,,,,,,,,,,,,,,,,,,,,,,,,,,,,,,,,,,,,,,,,,,O=S([N-]S(=O)(C(F)(F)F)=O)(C(F)(F)F)=O.[Li+],,,0.338409475,,,,,,,,,,,-61,,35,7.47E-06,-5.126679398
,,7/20/2021,GB,1,,doi.org/10.1016/j.solmat.2010.08.025,,[Cu]CN(C)C[Au],[Cu]CN(C)C[Au],,,,,,,,,,,,,,,10000,,,,,,,,,,,,,,,,,,,,,,,,,,,,,,,,,,,,,,,,,,,,,,,,,,,O=S([N-]S(=O)(C(F)(F)F)=O)(C(F)(F)F)=O.[Li+],,,0.338409475,,,,,,,,,,,-61,,40,1.08E-05,-4.966576245
,,7/20/2021,GB,1,,doi.org/10.1016/j.solmat.2010.08.025,,[Cu]CN(C)C[Au],[Cu]CN(C)C[Au],,,,,,,,,,,,,,,10000,,,,,,,,,,,,,,,,,,,,,,,,,,,,,,,,,,,,,,,,,,,,,,,,,,,O=S([N-]S(=O)(C(F)(F)F)=O)(C(F)(F)F)=O.[Li+],,,0.338409475,,,,,,,,,,,-61,,45,1.54E-05,-4.812479279
,,7/20/2021,GB,1,,doi.org/10.1016/j.solmat.2010.08.025,,[Cu]CN(C)C[Au],[Cu]CN(C)C[Au],,,,,,,,,,,,,,,10000,,,,,,,,,,,,,,,,,,,,,,,,,,,,,,,,,,,,,,,,,,,,,,,,,,,O=S([N-]S(=O)(C(F)(F)F)=O)(C(F)(F)F)=O.[Li+],,,0.338409475,,,,,,,,,,,-61,,50,2.17E-05,-4.663540266
,,7/20/2021,GB,1,,doi.org/10.1016/j.solmat.2010.08.025,,[Cu]CN(C)C[Au],[Cu]CN(C)C[Au],,,,,,,,,,,,,,,10000,,,,,,,,,,,,,,,,,,,,,,,,,,,,,,,,,,,,,,,,,,,,,,,,,,,O=S([N-]S(=O)(C(F)(F)F)=O)(C(F)(F)F)=O.[Li+],,,0.338409475,,,,,,,,,,,-61,,55,3.03E-05,-4.518557371
,,7/20/2021,GB,1,,doi.org/10.1016/j.solmat.2010.08.025,,[Cu]CN(C)C[Au],[Cu]CN(C)C[Au],,,,,,,,,,,,,,,10000,,,,,,,,,,,,,,,,,,,,,,,,,,,,,,,,,,,,,,,,,,,,,,,,,,,O=S([N-]S(=O)(C(F)(F)F)=O)(C(F)(F)F)=O.[Li+],,,0.338409475,,,,,,,,,,,-61,,60,4.19E-05,-4.377785977
,,7/20/2021,GB,1,,doi.org/10.1016/j.solmat.2010.08.025,,[Cu]CN(C)C[Au],[Cu]CN(C)C[Au],,,,,,,,,,,,,,,10000,,,,,,,,,,,,,,,,,,,,,,,,,,,,,,,,,,,,,,,,,,,,,,,,,,,O=S([N-]S(=O)(C(F)(F)F)=O)(C(F)(F)F)=O.[Li+],,,0.338409475,,,,,,,,,,,-61,,65,5.73E-05,-4.241845378
,,7/20/2021,GB,1,,doi.org/10.1016/j.solmat.2010.08.025,,[Cu]CN(C)C[Au],[Cu]CN(C)C[Au],,,,,,,,,,,,,,,10000,,,,,,,,,,,,,,,,,,,,,,,,,,,,,,,,,,,,,,,,,,,,,,,,,,,O=S([N-]S(=O)(C(F)(F)F)=O)(C(F)(F)F)=O.[Li+],,,0.338409475,,,,,,,,,,,-61,,70,7.77E-05,-4.109578981
,,7/20/2021,GB,1,,doi.org/10.1016/j.solmat.2010.08.025,,[Cu]CN(C)C[Au],[Cu]CN(C)C[Au],,,,,,,,,,,,,,,10000,,,,,,,,,,,,,,,,,,,,,,,,,,,,,,,,,,,,,,,,,,,,,,,,,,,O=S([N-]S(=O)(C(F)(F)F)=O)(C(F)(F)F)=O.[Li+],,,0.846023689,,,,,,,,,,,-52,,20,2.26E-06,-5.645891561
,,7/20/2021,GB,1,,doi.org/10.1016/j.solmat.2010.08.025,,[Cu]CN(C)C[Au],[Cu]CN(C)C[Au],,,,,,,,,,,,,,,10000,,,,,,,,,,,,,,,,,,,,,,,,,,,,,,,,,,,,,,,,,,,,,,,,,,,O=S([N-]S(=O)(C(F)(F)F)=O)(C(F)(F)F)=O.[Li+],,,0.846023689,,,,,,,,,,,-52,,25,3.39E-06,-5.469800302
,,7/20/2021,GB,1,,doi.org/10.1016/j.solmat.2010.08.025,,[Cu]CN(C)C[Au],[Cu]CN(C)C[Au],,,,,,,,,,,,,,,10000,,,,,,,,,,,,,,,,,,,,,,,,,,,,,,,,,,,,,,,,,,,,,,,,,,,O=S([N-]S(=O)(C(F)(F)F)=O)(C(F)(F)F)=O.[Li+],,,0.846023689,,,,,,,,,,,-52,,30,5.01E-06,-5.300162274
,,7/20/2021,GB,1,,doi.org/10.1016/j.solmat.2010.08.025,,[Cu]CN(C)C[Au],[Cu]CN(C)C[Au],,,,,,,,,,,,,,,10000,,,,,,,,,,,,,,,,,,,,,,,,,,,,,,,,,,,,,,,,,,,,,,,,,,,O=S([N-]S(=O)(C(F)(F)F)=O)(C(F)(F)F)=O.[Li+],,,0.846023689,,,,,,,,,,,-52,,35,7.31E-06,-5.136082623
,,7/20/2021,GB,1,,doi.org/10.1016/j.solmat.2010.08.025,,[Cu]CN(C)C[Au],[Cu]CN(C)C[Au],,,,,,,,,,,,,,,10000,,,,,,,,,,,,,,,,,,,,,,,,,,,,,,,,,,,,,,,,,,,,,,,,,,,O=S([N-]S(=O)(C(F)(F)F)=O)(C(F)(F)F)=O.[Li+],,,0.846023689,,,,,,,,,,,-52,,40,1.05E-05,-4.978810701
,,7/20/2021,GB,1,,doi.org/10.1016/j.solmat.2010.08.025,,[Cu]CN(C)C[Au],[Cu]CN(C)C[Au],,,,,,,,,,,,,,,10000,,,,,,,,,,,,,,,,,,,,,,,,,,,,,,,,,,,,,,,,,,,,,,,,,,,O=S([N-]S(=O)(C(F)(F)F)=O)(C(F)(F)F)=O.[Li+],,,0.846023689,,,,,,,,,,,-52,,45,1.50E-05,-4.823908741
,,7/20/2021,GB,1,,doi.org/10.1016/j.solmat.2010.08.025,,[Cu]CN(C)C[Au],[Cu]CN(C)C[Au],,,,,,,,,,,,,,,10000,,,,,,,,,,,,,,,,,,,,,,,,,,,,,,,,,,,,,,,,,,,,,,,,,,,O=S([N-]S(=O)(C(F)(F)F)=O)(C(F)(F)F)=O.[Li+],,,0.846023689,,,,,,,,,,,-52,,50,2.12E-05,-4.673664139
,,7/20/2021,GB,1,,doi.org/10.1016/j.solmat.2010.08.025,,[Cu]CN(C)C[Au],[Cu]CN(C)C[Au],,,,,,,,,,,,,,,10000,,,,,,,,,,,,,,,,,,,,,,,,,,,,,,,,,,,,,,,,,,,,,,,,,,,O=S([N-]S(=O)(C(F)(F)F)=O)(C(F)(F)F)=O.[Li+],,,0.846023689,,,,,,,,,,,-52,,55,2.95E-05,-4.530177984
,,7/20/2021,GB,1,,doi.org/10.1016/j.solmat.2010.08.025,,[Cu]CN(C)C[Au],[Cu]CN(C)C[Au],,,,,,,,,,,,,,,10000,,,,,,,,,,,,,,,,,,,,,,,,,,,,,,,,,,,,,,,,,,,,,,,,,,,O=S([N-]S(=O)(C(F)(F)F)=O)(C(F)(F)F)=O.[Li+],,,0.846023689,,,,,,,,,,,-52,,60,4.07E-05,-4.390405591
,,7/20/2021,GB,1,,doi.org/10.1016/j.solmat.2010.08.025,,[Cu]CN(C)C[Au],[Cu]CN(C)C[Au],,,,,,,,,,,,,,,10000,,,,,,,,,,,,,,,,,,,,,,,,,,,,,,,,,,,,,,,,,,,,,,,,,,,O=S([N-]S(=O)(C(F)(F)F)=O)(C(F)(F)F)=O.[Li+],,,0.846023689,,,,,,,,,,,-52,,65,5.56E-05,-4.254925208
,,7/20/2021,GB,1,,doi.org/10.1016/j.solmat.2010.08.025,,[Cu]CN(C)C[Au],[Cu]CN(C)C[Au],,,,,,,,,,,,,,,10000,,,,,,,,,,,,,,,,,,,,,,,,,,,,,,,,,,,,,,,,,,,,,,,,,,,O=S([N-]S(=O)(C(F)(F)F)=O)(C(F)(F)F)=O.[Li+],,,0.846023689,,,,,,,,,,,-52,,70,7.53E-05,-4.123205024
,,7/20/2021,GB,1,,doi.org/10.1016/j.solmat.2010.08.025,,[Cu]CN(C)C[Au],[Cu]CN(C)C[Au],,,,,,,,,,,,,,,10000,,,,,,,,,,,,,,,,,,,,,,,,,,,,,,,,,,,,,,,,,,,,,,,,,,,O=S([N-]S(=O)(C(F)(F)F)=O)(C(F)(F)F)=O.[Li+],,,1.692047377,,,,,,,,,,,-45,,20,1.32E-07,-6.879426069
,,7/20/2021,GB,1,,doi.org/10.1016/j.solmat.2010.08.025,,[Cu]CN(C)C[Au],[Cu]CN(C)C[Au],,,,,,,,,,,,,,,10000,,,,,,,,,,,,,,,,,,,,,,,,,,,,,,,,,,,,,,,,,,,,,,,,,,,O=S([N-]S(=O)(C(F)(F)F)=O)(C(F)(F)F)=O.[Li+],,,1.692047377,,,,,,,,,,,-45,,25,2.39E-07,-6.621602099
,,7/20/2021,GB,1,,doi.org/10.1016/j.solmat.2010.08.025,,[Cu]CN(C)C[Au],[Cu]CN(C)C[Au],,,,,,,,,,,,,,,10000,,,,,,,,,,,,,,,,,,,,,,,,,,,,,,,,,,,,,,,,,,,,,,,,,,,O=S([N-]S(=O)(C(F)(F)F)=O)(C(F)(F)F)=O.[Li+],,,1.692047377,,,,,,,,,,,-45,,30,4.23E-07,-6.373659633
,,7/20/2021,GB,1,,doi.org/10.1016/j.solmat.2010.08.025,,[Cu]CN(C)C[Au],[Cu]CN(C)C[Au],,,,,,,,,,,,,,,10000,,,,,,,,,,,,,,,,,,,,,,,,,,,,,,,,,,,,,,,,,,,,,,,,,,,O=S([N-]S(=O)(C(F)(F)F)=O)(C(F)(F)F)=O.[Li+],,,1.692047377,,,,,,,,,,,-45,,35,7.34E-07,-6.13430394
,,7/20/2021,GB,1,,doi.org/10.1016/j.solmat.2010.08.025,,[Cu]CN(C)C[Au],[Cu]CN(C)C[Au],,,,,,,,,,,,,,,10000,,,,,,,,,,,,,,,,,,,,,,,,,,,,,,,,,,,,,,,,,,,,,,,,,,,O=S([N-]S(=O)(C(F)(F)F)=O)(C(F)(F)F)=O.[Li+],,,1.692047377,,,,,,,,,,,-45,,40,1.25E-06,-5.903089987
,,7/20/2021,GB,1,,doi.org/10.1016/j.solmat.2010.08.025,,[Cu]CN(C)C[Au],[Cu]CN(C)C[Au],,,,,,,,,,,,,,,10000,,,,,,,,,,,,,,,,,,,,,,,,,,,,,,,,,,,,,,,,,,,,,,,,,,,O=S([N-]S(=O)(C(F)(F)F)=O)(C(F)(F)F)=O.[Li+],,,1.692047377,,,,,,,,,,,-45,,45,2.08E-06,-5.681936665
,,7/20/2021,GB,1,,doi.org/10.1016/j.solmat.2010.08.025,,[Cu]CN(C)C[Au],[Cu]CN(C)C[Au],,,,,,,,,,,,,,,10000,,,,,,,,,,,,,,,,,,,,,,,,,,,,,,,,,,,,,,,,,,,,,,,,,,,O=S([N-]S(=O)(C(F)(F)F)=O)(C(F)(F)F)=O.[Li+],,,1.692047377,,,,,,,,,,,-45,,50,3.41E-06,-5.467245621
,,7/20/2021,GB,1,,doi.org/10.1016/j.solmat.2010.08.025,,[Cu]CN(C)C[Au],[Cu]CN(C)C[Au],,,,,,,,,,,,,,,10000,,,,,,,,,,,,,,,,,,,,,,,,,,,,,,,,,,,,,,,,,,,,,,,,,,,O=S([N-]S(=O)(C(F)(F)F)=O)(C(F)(F)F)=O.[Li+],,,1.692047377,,,,,,,,,,,-45,,55,5.49E-06,-5.260427656
,,7/20/2021,GB,1,,doi.org/10.1016/j.solmat.2010.08.025,,[Cu]CN(C)C[Au],[Cu]CN(C)C[Au],,,,,,,,,,,,,,,10000,,,,,,,,,,,,,,,,,,,,,,,,,,,,,,,,,,,,,,,,,,,,,,,,,,,O=S([N-]S(=O)(C(F)(F)F)=O)(C(F)(F)F)=O.[Li+],,,1.692047377,,,,,,,,,,,-45,,60,8.70E-06,-5.060480747
,,7/20/2021,GB,1,,doi.org/10.1016/j.solmat.2010.08.025,,[Cu]CN(C)C[Au],[Cu]CN(C)C[Au],,,,,,,,,,,,,,,10000,,,,,,,,,,,,,,,,,,,,,,,,,,,,,,,,,,,,,,,,,,,,,,,,,,,O=S([N-]S(=O)(C(F)(F)F)=O)(C(F)(F)F)=O.[Li+],,,1.692047377,,,,,,,,,,,-45,,65,1.36E-05,-4.866461092
,,7/20/2021,GB,1,,doi.org/10.1016/j.solmat.2010.08.025,,[Cu]CN(C)C[Au],[Cu]CN(C)C[Au],,,,,,,,,,,,,,,10000,,,,,,,,,,,,,,,,,,,,,,,,,,,,,,,,,,,,,,,,,,,,,,,,,,,O=S([N-]S(=O)(C(F)(F)F)=O)(C(F)(F)F)=O.[Li+],,,1.692047377,,,,,,,,,,,-45,,70,2.09E-05,-4.679853714
,,7/20/2021,GB,1,,doi.org/10.1016/j.polymer.2015.08.004,,[Cu]OCP(=S)(CC1=CC=CC=C1)COCC(C(C)=C1(C))=C(C)C(C)=C1C[Au],[Cu]OCP(=S)(CC1=CC=CC=C1)COCC(C(C)=C1(C))=C(C)C(C)=C1C[Au],,,,,,,,,,,,,,,9600,1.52,,,,,,,,,,,,,,,,,,,,,,,,,,,,,,,,,,,,,,,,,,,,,,,,,,O=S([N-]S(=O)(C(F)(F)F)=O)(C(F)(F)F)=O.[Li+],,10,0.38626742,,,,,,,,,,,156,,30,8.61E-07,-6.064996849
,,7/20/2021,GB,1,,doi.org/10.1016/j.polymer.2015.08.004,,[Cu]OCP(=S)(CC1=CC=CC=C1)COCC(C(C)=C1(C))=C(C)C(C)=C1C[Au],[Cu]OCP(=S)(CC1=CC=CC=C1)COCC(C(C)=C1(C))=C(C)C(C)=C1C[Au],,,,,,,,,,,,,,,9600,1.52,,,,,,,,,,,,,,,,,,,,,,,,,,,,,,,,,,,,,,,,,,,,,,,,,,O=S([N-]S(=O)(C(F)(F)F)=O)(C(F)(F)F)=O.[Li+],,10,0.38626742,,,,,,,,,,,156,,40,1.42E-06,-5.847711656
,,7/20/2021,GB,1,,doi.org/10.1016/j.polymer.2015.08.004,,[Cu]OCP(=S)(CC1=CC=CC=C1)COCC(C(C)=C1(C))=C(C)C(C)=C1C[Au],[Cu]OCP(=S)(CC1=CC=CC=C1)COCC(C(C)=C1(C))=C(C)C(C)=C1C[Au],,,,,,,,,,,,,,,9600,1.52,,,,,,,,,,,,,,,,,,,,,,,,,,,,,,,,,,,,,,,,,,,,,,,,,,O=S([N-]S(=O)(C(F)(F)F)=O)(C(F)(F)F)=O.[Li+],,10,0.38626742,,,,,,,,,,,156,,50,2.04E-06,-5.690369833
,,7/20/2021,GB,1,,doi.org/10.1016/j.polymer.2015.08.004,,[Cu]OCP(=S)(CC1=CC=CC=C1)COCC(C(C)=C1(C))=C(C)C(C)=C1C[Au],[Cu]OCP(=S)(CC1=CC=CC=C1)COCC(C(C)=C1(C))=C(C)C(C)=C1C[Au],,,,,,,,,,,,,,,9600,1.52,,,,,,,,,,,,,,,,,,,,,,,,,,,,,,,,,,,,,,,,,,,,,,,,,,O=S([N-]S(=O)(C(F)(F)F)=O)(C(F)(F)F)=O.[Li+],,10,0.38626742,,,,,,,,,,,156,,60,3.71E-06,-5.43062609
,,7/20/2021,GB,1,,doi.org/10.1016/j.polymer.2015.08.004,,[Cu]OCP(=S)(CC1=CC=CC=C1)COCC(C(C)=C1(C))=C(C)C(C)=C1C[Au],[Cu]OCP(=S)(CC1=CC=CC=C1)COCC(C(C)=C1(C))=C(C)C(C)=C1C[Au],,,,,,,,,,,,,,,9600,1.52,,,,,,,,,,,,,,,,,,,,,,,,,,,,,,,,,,,,,,,,,,,,,,,,,,O=S([N-]S(=O)(C(F)(F)F)=O)(C(F)(F)F)=O.[Li+],,10,0.38626742,,,,,,,,,,,156,,70,4.50E-06,-5.346787486
,,7/20/2021,GB,1,,doi.org/10.1016/j.polymer.2015.08.004,,[Cu]OCP(=S)(CC1=CC=CC=C1)COCC(C(C)=C1(C))=C(C)C(C)=C1C[Au],[Cu]OCP(=S)(CC1=CC=CC=C1)COCC(C(C)=C1(C))=C(C)C(C)=C1C[Au],,,,,,,,,,,,,,,9600,1.52,,,,,,,,,,,,,,,,,,,,,,,,,,,,,,,,,,,,,,,,,,,,,,,,,,O=S([N-]S(=O)(C(F)(F)F)=O)(C(F)(F)F)=O.[Li+],,10,0.38626742,,,,,,,,,,,156,,80,6.86E-06,-5.163675884
,,7/20/2021,GB,1,,doi.org/10.1016/j.polymer.2015.08.004,,[Cu]OCP(=S)(CC1=CC=CC=C1)COCC(C(C)=C1(C))=C(C)C(C)=C1C[Au],[Cu]OCP(=S)(CC1=CC=CC=C1)COCC(C(C)=C1(C))=C(C)C(C)=C1C[Au],,,,,,,,,,,,,,,9600,1.52,,,,,,,,,,,,,,,,,,,,,,,,,,,,,,,,,,,,,,,,,,,,,,,,,,O=S([N-]S(=O)(C(F)(F)F)=O)(C(F)(F)F)=O.[Li+],,20,0.859756517,,,,,,,,,,,167,,30,1.04E-06,-5.982966661
,,7/20/2021,GB,1,,doi.org/10.1016/j.polymer.2015.08.004,,[Cu]OCP(=S)(CC1=CC=CC=C1)COCC(C(C)=C1(C))=C(C)C(C)=C1C[Au],[Cu]OCP(=S)(CC1=CC=CC=C1)COCC(C(C)=C1(C))=C(C)C(C)=C1C[Au],,,,,,,,,,,,,,,9600,1.52,,,,,,,,,,,,,,,,,,,,,,,,,,,,,,,,,,,,,,,,,,,,,,,,,,O=S([N-]S(=O)(C(F)(F)F)=O)(C(F)(F)F)=O.[Li+],,20,0.859756517,,,,,,,,,,,167,,40,1.47E-06,-5.832682665
,,7/20/2021,GB,1,,doi.org/10.1016/j.polymer.2015.08.004,,[Cu]OCP(=S)(CC1=CC=CC=C1)COCC(C(C)=C1(C))=C(C)C(C)=C1C[Au],[Cu]OCP(=S)(CC1=CC=CC=C1)COCC(C(C)=C1(C))=C(C)C(C)=C1C[Au],,,,,,,,,,,,,,,9600,1.52,,,,,,,,,,,,,,,,,,,,,,,,,,,,,,,,,,,,,,,,,,,,,,,,,,O=S([N-]S(=O)(C(F)(F)F)=O)(C(F)(F)F)=O.[Li+],,20,0.859756517,,,,,,,,,,,167,,50,2.83E-06,-5.548213564
,,7/20/2021,GB,1,,doi.org/10.1016/j.polymer.2015.08.004,,[Cu]OCP(=S)(CC1=CC=CC=C1)COCC(C(C)=C1(C))=C(C)C(C)=C1C[Au],[Cu]OCP(=S)(CC1=CC=CC=C1)COCC(C(C)=C1(C))=C(C)C(C)=C1C[Au],,,,,,,,,,,,,,,9600,1.52,,,,,,,,,,,,,,,,,,,,,,,,,,,,,,,,,,,,,,,,,,,,,,,,,,O=S([N-]S(=O)(C(F)(F)F)=O)(C(F)(F)F)=O.[Li+],,20,0.859756517,,,,,,,,,,,167,,60,3.50E-06,-5.455931956
,,7/20/2021,GB,1,,doi.org/10.1016/j.polymer.2015.08.004,,[Cu]OCP(=S)(CC1=CC=CC=C1)COCC(C(C)=C1(C))=C(C)C(C)=C1C[Au],[Cu]OCP(=S)(CC1=CC=CC=C1)COCC(C(C)=C1(C))=C(C)C(C)=C1C[Au],,,,,,,,,,,,,,,9600,1.52,,,,,,,,,,,,,,,,,,,,,,,,,,,,,,,,,,,,,,,,,,,,,,,,,,O=S([N-]S(=O)(C(F)(F)F)=O)(C(F)(F)F)=O.[Li+],,20,0.859756517,,,,,,,,,,,167,,70,5.55E-06,-5.255707017
,,7/20/2021,GB,1,,doi.org/10.1016/j.polymer.2015.08.004,,[Cu]OCP(=S)(CC1=CC=CC=C1)COCC(C(C)=C1(C))=C(C)C(C)=C1C[Au],[Cu]OCP(=S)(CC1=CC=CC=C1)COCC(C(C)=C1(C))=C(C)C(C)=C1C[Au],,,,,,,,,,,,,,,9600,1.52,,,,,,,,,,,,,,,,,,,,,,,,,,,,,,,,,,,,,,,,,,,,,,,,,,O=S([N-]S(=O)(C(F)(F)F)=O)(C(F)(F)F)=O.[Li+],,20,0.859756517,,,,,,,,,,,167,,80,8.98E-06,-5.046723663
,,7/20/2021,GB,1,,doi.org/10.1016/j.polymer.2015.08.004,,[Cu]OCP(=S)(CC1=CC=CC=C1)COCC(C(C)=C1(C))=C(C)C(C)=C1C[Au],[Cu]OCP(=S)(CC1=CC=CC=C1)COCC(C(C)=C1(C))=C(C)C(C)=C1C[Au],,,,,,,,,,,,,,,9600,1.52,,,,,,,,,,,,,,,,,,,,,,,,,,,,,,,,,,,,,,,,,,,,,,,,,,O=S([N-]S(=O)(C(F)(F)F)=O)(C(F)(F)F)=O.[Li+],,30,1.48069178,,,,,,,,,,,171,,30,1.79E-06,-5.747146969
,,7/20/2021,GB,1,,doi.org/10.1016/j.polymer.2015.08.004,,[Cu]OCP(=S)(CC1=CC=CC=C1)COCC(C(C)=C1(C))=C(C)C(C)=C1C[Au],[Cu]OCP(=S)(CC1=CC=CC=C1)COCC(C(C)=C1(C))=C(C)C(C)=C1C[Au],,,,,,,,,,,,,,,9600,1.52,,,,,,,,,,,,,,,,,,,,,,,,,,,,,,,,,,,,,,,,,,,,,,,,,,O=S([N-]S(=O)(C(F)(F)F)=O)(C(F)(F)F)=O.[Li+],,30,1.48069178,,,,,,,,,,,171,,40,2.17E-06,-5.663540266
,,7/20/2021,GB,1,,doi.org/10.1016/j.polymer.2015.08.004,,[Cu]OCP(=S)(CC1=CC=CC=C1)COCC(C(C)=C1(C))=C(C)C(C)=C1C[Au],[Cu]OCP(=S)(CC1=CC=CC=C1)COCC(C(C)=C1(C))=C(C)C(C)=C1C[Au],,,,,,,,,,,,,,,9600,1.52,,,,,,,,,,,,,,,,,,,,,,,,,,,,,,,,,,,,,,,,,,,,,,,,,,O=S([N-]S(=O)(C(F)(F)F)=O)(C(F)(F)F)=O.[Li+],,30,1.48069178,,,,,,,,,,,171,,50,6.11E-06,-5.21395879
,,7/20/2021,GB,1,,doi.org/10.1016/j.polymer.2015.08.004,,[Cu]OCP(=S)(CC1=CC=CC=C1)COCC(C(C)=C1(C))=C(C)C(C)=C1C[Au],[Cu]OCP(=S)(CC1=CC=CC=C1)COCC(C(C)=C1(C))=C(C)C(C)=C1C[Au],,,,,,,,,,,,,,,9600,1.52,,,,,,,,,,,,,,,,,,,,,,,,,,,,,,,,,,,,,,,,,,,,,,,,,,O=S([N-]S(=O)(C(F)(F)F)=O)(C(F)(F)F)=O.[Li+],,30,1.48069178,,,,,,,,,,,171,,60,1.45E-05,-4.838631998
,,7/20/2021,GB,1,,doi.org/10.1016/j.polymer.2015.08.004,,[Cu]OCP(=S)(CC1=CC=CC=C1)COCC(C(C)=C1(C))=C(C)C(C)=C1C[Au],[Cu]OCP(=S)(CC1=CC=CC=C1)COCC(C(C)=C1(C))=C(C)C(C)=C1C[Au],,,,,,,,,,,,,,,9600,1.52,,,,,,,,,,,,,,,,,,,,,,,,,,,,,,,,,,,,,,,,,,,,,,,,,,O=S([N-]S(=O)(C(F)(F)F)=O)(C(F)(F)F)=O.[Li+],,30,1.48069178,,,,,,,,,,,171,,70,2.85E-05,-4.54515514
,,7/20/2021,GB,1,,doi.org/10.1016/j.polymer.2015.08.004,,[Cu]OCP(=S)(CC1=CC=CC=C1)COCC(C(C)=C1(C))=C(C)C(C)=C1C[Au],[Cu]OCP(=S)(CC1=CC=CC=C1)COCC(C(C)=C1(C))=C(C)C(C)=C1C[Au],,,,,,,,,,,,,,,9600,1.52,,,,,,,,,,,,,,,,,,,,,,,,,,,,,,,,,,,,,,,,,,,,,,,,,,O=S([N-]S(=O)(C(F)(F)F)=O)(C(F)(F)F)=O.[Li+],,30,1.48069178,,,,,,,,,,,171,,80,5.68E-05,-4.245651664
,,7/20/2021,GB,1,,doi.org/10.1016/j.polymer.2015.08.004,,[Cu]OCP(=S)(CC1=CC=CC=C1)COCC(C(C)=C1(C))=C(C)C(C)=C1C[Au],[Cu]OCP(=S)(CC1=CC=CC=C1)COCC(C(C)=C1(C))=C(C)C(C)=C1C[Au],,,,,,,,,,,,,,,9600,1.52,,,,,,,,,,,,,,,,,,,,,,,,,,,,,,,,,,,,,,,,,,,,,,,,,,O=S([N-]S(=O)(C(F)(F)F)=O)(C(F)(F)F)=O.[Li+],,40,2.221037668,,,,,,,,,,,193,,30,0.000887661,-3.051752861
,,7/20/2021,GB,1,,doi.org/10.1016/j.polymer.2015.08.004,,[Cu]OCP(=S)(CC1=CC=CC=C1)COCC(C(C)=C1(C))=C(C)C(C)=C1C[Au],[Cu]OCP(=S)(CC1=CC=CC=C1)COCC(C(C)=C1(C))=C(C)C(C)=C1C[Au],,,,,,,,,,,,,,,9600,1.52,,,,,,,,,,,,,,,,,,,,,,,,,,,,,,,,,,,,,,,,,,,,,,,,,,O=S([N-]S(=O)(C(F)(F)F)=O)(C(F)(F)F)=O.[Li+],,40,2.221037668,,,,,,,,,,,193,,40,0.00177316,-2.751252074
,,7/20/2021,GB,1,,doi.org/10.1016/j.polymer.2015.08.004,,[Cu]OCP(=S)(CC1=CC=CC=C1)COCC(C(C)=C1(C))=C(C)C(C)=C1C[Au],[Cu]OCP(=S)(CC1=CC=CC=C1)COCC(C(C)=C1(C))=C(C)C(C)=C1C[Au],,,,,,,,,,,,,,,9600,1.52,,,,,,,,,,,,,,,,,,,,,,,,,,,,,,,,,,,,,,,,,,,,,,,,,,O=S([N-]S(=O)(C(F)(F)F)=O)(C(F)(F)F)=O.[Li+],,40,2.221037668,,,,,,,,,,,193,,50,0.002554733,-2.592654482
,,7/20/2021,GB,1,,doi.org/10.1016/j.polymer.2015.08.004,,[Cu]OCP(=S)(CC1=CC=CC=C1)COCC(C(C)=C1(C))=C(C)C(C)=C1C[Au],[Cu]OCP(=S)(CC1=CC=CC=C1)COCC(C(C)=C1(C))=C(C)C(C)=C1C[Au],,,,,,,,,,,,,,,9600,1.52,,,,,,,,,,,,,,,,,,,,,,,,,,,,,,,,,,,,,,,,,,,,,,,,,,O=S([N-]S(=O)(C(F)(F)F)=O)(C(F)(F)F)=O.[Li+],,40,2.221037668,,,,,,,,,,,193,,60,0.003343544,-2.475792957
,,7/20/2021,GB,1,,doi.org/10.1016/j.polymer.2015.08.004,,[Cu]OCP(=S)(CC1=CC=CC=C1)COCC(C(C)=C1(C))=C(C)C(C)=C1C[Au],[Cu]OCP(=S)(CC1=CC=CC=C1)COCC(C(C)=C1(C))=C(C)C(C)=C1C[Au],,,,,,,,,,,,,,,9600,1.52,,,,,,,,,,,,,,,,,,,,,,,,,,,,,,,,,,,,,,,,,,,,,,,,,,O=S([N-]S(=O)(C(F)(F)F)=O)(C(F)(F)F)=O.[Li+],,40,2.221037668,,,,,,,,,,,193,,70,0.003899285,-2.409015021
,,7/20/2021,GB,1,,doi.org/10.1016/j.polymer.2015.08.004,,[Cu]OCP(=S)(CC1=CC=CC=C1)COCC(C(C)=C1(C))=C(C)C(C)=C1C[Au],[Cu]OCP(=S)(CC1=CC=CC=C1)COCC(C(C)=C1(C))=C(C)C(C)=C1C[Au],,,,,,,,,,,,,,,9600,1.52,,,,,,,,,,,,,,,,,,,,,,,,,,,,,,,,,,,,,,,,,,,,,,,,,,O=S([N-]S(=O)(C(F)(F)F)=O)(C(F)(F)F)=O.[Li+],,40,2.221037668,,,,,,,,,,,193,,80,0.005406151,-2.267111828
,,7/20/2021,GB,1,,doi.org/10.1016/j.polymer.2015.08.004,,[Cu]OCP(=S)(CC1=CC=CC=C1)COCC(C(C)=C1(C))=C(C)C(C)=C1C[Au],[Cu]OCP(=S)(CC1=CC=CC=C1)COCC(C(C)=C1(C))=C(C)C(C)=C1C[Au],,,,,,,,,,,,,,,2100,2.03,,,,,,,,,,,,,,,,,,,,,,,,,,,,,,,,,,,,,,,,,,,,,,,,,,O=S([N-]S(=O)(C(F)(F)F)=O)(C(F)(F)F)=O.[Li+],,10,0.38626742,,,,,,,,,,,150,,30,2.55E-08,-7.59345982
,,7/20/2021,GB,1,,doi.org/10.1016/j.polymer.2015.08.004,,[Cu]OCP(=S)(CC1=CC=CC=C1)COCC(C(C)=C1(C))=C(C)C(C)=C1C[Au],[Cu]OCP(=S)(CC1=CC=CC=C1)COCC(C(C)=C1(C))=C(C)C(C)=C1C[Au],,,,,,,,,,,,,,,2100,2.03,,,,,,,,,,,,,,,,,,,,,,,,,,,,,,,,,,,,,,,,,,,,,,,,,,O=S([N-]S(=O)(C(F)(F)F)=O)(C(F)(F)F)=O.[Li+],,10,0.38626742,,,,,,,,,,,150,,40,3.92E-08,-7.406713933
,,7/20/2021,GB,1,,doi.org/10.1016/j.polymer.2015.08.004,,[Cu]OCP(=S)(CC1=CC=CC=C1)COCC(C(C)=C1(C))=C(C)C(C)=C1C[Au],[Cu]OCP(=S)(CC1=CC=CC=C1)COCC(C(C)=C1(C))=C(C)C(C)=C1C[Au],,,,,,,,,,,,,,,2100,2.03,,,,,,,,,,,,,,,,,,,,,,,,,,,,,,,,,,,,,,,,,,,,,,,,,,O=S([N-]S(=O)(C(F)(F)F)=O)(C(F)(F)F)=O.[Li+],,10,0.38626742,,,,,,,,,,,150,,50,5.79E-08,-7.237321436
,,7/20/2021,GB,1,,doi.org/10.1016/j.polymer.2015.08.004,,[Cu]OCP(=S)(CC1=CC=CC=C1)COCC(C(C)=C1(C))=C(C)C(C)=C1C[Au],[Cu]OCP(=S)(CC1=CC=CC=C1)COCC(C(C)=C1(C))=C(C)C(C)=C1C[Au],,,,,,,,,,,,,,,2100,2.03,,,,,,,,,,,,,,,,,,,,,,,,,,,,,,,,,,,,,,,,,,,,,,,,,,O=S([N-]S(=O)(C(F)(F)F)=O)(C(F)(F)F)=O.[Li+],,10,0.38626742,,,,,,,,,,,150,,60,9.25E-08,-7.033858267
,,7/20/2021,GB,1,,doi.org/10.1016/j.polymer.2015.08.004,,[Cu]OCP(=S)(CC1=CC=CC=C1)COCC(C(C)=C1(C))=C(C)C(C)=C1C[Au],[Cu]OCP(=S)(CC1=CC=CC=C1)COCC(C(C)=C1(C))=C(C)C(C)=C1C[Au],,,,,,,,,,,,,,,2100,2.03,,,,,,,,,,,,,,,,,,,,,,,,,,,,,,,,,,,,,,,,,,,,,,,,,,O=S([N-]S(=O)(C(F)(F)F)=O)(C(F)(F)F)=O.[Li+],,10,0.38626742,,,,,,,,,,,150,,70,1.26E-07,-6.899629455
,,7/20/2021,GB,1,,doi.org/10.1016/j.polymer.2015.08.004,,[Cu]OCP(=S)(CC1=CC=CC=C1)COCC(C(C)=C1(C))=C(C)C(C)=C1C[Au],[Cu]OCP(=S)(CC1=CC=CC=C1)COCC(C(C)=C1(C))=C(C)C(C)=C1C[Au],,,,,,,,,,,,,,,2100,2.03,,,,,,,,,,,,,,,,,,,,,,,,,,,,,,,,,,,,,,,,,,,,,,,,,,O=S([N-]S(=O)(C(F)(F)F)=O)(C(F)(F)F)=O.[Li+],,10,0.38626742,,,,,,,,,,,150,,80,4.76E-07,-6.322393047
,,7/20/2021,GB,1,,doi.org/10.1016/j.polymer.2015.08.004,,[Cu]OCP(=S)(CC1=CC=CC=C1)COCC(C(C)=C1(C))=C(C)C(C)=C1C[Au],[Cu]OCP(=S)(CC1=CC=CC=C1)COCC(C(C)=C1(C))=C(C)C(C)=C1C[Au],,,,,,,,,,,,,,,2100,2.03,,,,,,,,,,,,,,,,,,,,,,,,,,,,,,,,,,,,,,,,,,,,,,,,,,O=S([N-]S(=O)(C(F)(F)F)=O)(C(F)(F)F)=O.[Li+],,20,0.859756517,,,,,,,,,,,155,,30,4.08E-07,-6.389339837
,,7/20/2021,GB,1,,doi.org/10.1016/j.polymer.2015.08.004,,[Cu]OCP(=S)(CC1=CC=CC=C1)COCC(C(C)=C1(C))=C(C)C(C)=C1C[Au],[Cu]OCP(=S)(CC1=CC=CC=C1)COCC(C(C)=C1(C))=C(C)C(C)=C1C[Au],,,,,,,,,,,,,,,2100,2.03,,,,,,,,,,,,,,,,,,,,,,,,,,,,,,,,,,,,,,,,,,,,,,,,,,O=S([N-]S(=O)(C(F)(F)F)=O)(C(F)(F)F)=O.[Li+],,20,0.859756517,,,,,,,,,,,155,,40,6.77E-07,-6.169411331
,,7/20/2021,GB,1,,doi.org/10.1016/j.polymer.2015.08.004,,[Cu]OCP(=S)(CC1=CC=CC=C1)COCC(C(C)=C1(C))=C(C)C(C)=C1C[Au],[Cu]OCP(=S)(CC1=CC=CC=C1)COCC(C(C)=C1(C))=C(C)C(C)=C1C[Au],,,,,,,,,,,,,,,2100,2.03,,,,,,,,,,,,,,,,,,,,,,,,,,,,,,,,,,,,,,,,,,,,,,,,,,O=S([N-]S(=O)(C(F)(F)F)=O)(C(F)(F)F)=O.[Li+],,20,0.859756517,,,,,,,,,,,155,,50,9.62E-07,-6.016824928
,,7/20/2021,GB,1,,doi.org/10.1016/j.polymer.2015.08.004,,[Cu]OCP(=S)(CC1=CC=CC=C1)COCC(C(C)=C1(C))=C(C)C(C)=C1C[Au],[Cu]OCP(=S)(CC1=CC=CC=C1)COCC(C(C)=C1(C))=C(C)C(C)=C1C[Au],,,,,,,,,,,,,,,2100,2.03,,,,,,,,,,,,,,,,,,,,,,,,,,,,,,,,,,,,,,,,,,,,,,,,,,O=S([N-]S(=O)(C(F)(F)F)=O)(C(F)(F)F)=O.[Li+],,20,0.859756517,,,,,,,,,,,155,,60,2.76E-06,-5.559090918
,,7/20/2021,GB,1,,doi.org/10.1016/j.polymer.2015.08.004,,[Cu]OCP(=S)(CC1=CC=CC=C1)COCC(C(C)=C1(C))=C(C)C(C)=C1C[Au],[Cu]OCP(=S)(CC1=CC=CC=C1)COCC(C(C)=C1(C))=C(C)C(C)=C1C[Au],,,,,,,,,,,,,,,2100,2.03,,,,,,,,,,,,,,,,,,,,,,,,,,,,,,,,,,,,,,,,,,,,,,,,,,O=S([N-]S(=O)(C(F)(F)F)=O)(C(F)(F)F)=O.[Li+],,20,0.859756517,,,,,,,,,,,155,,70,5.79E-06,-5.237321436
,,7/20/2021,GB,1,,doi.org/10.1016/j.polymer.2015.08.004,,[Cu]OCP(=S)(CC1=CC=CC=C1)COCC(C(C)=C1(C))=C(C)C(C)=C1C[Au],[Cu]OCP(=S)(CC1=CC=CC=C1)COCC(C(C)=C1(C))=C(C)C(C)=C1C[Au],,,,,,,,,,,,,,,2100,2.03,,,,,,,,,,,,,,,,,,,,,,,,,,,,,,,,,,,,,,,,,,,,,,,,,,O=S([N-]S(=O)(C(F)(F)F)=O)(C(F)(F)F)=O.[Li+],,20,0.859756517,,,,,,,,,,,155,,80,8.55E-06,-5.068033885
,,7/20/2021,GB,1,,doi.org/10.1016/j.polymer.2015.08.004,,[Cu]OCP(=S)(CC1=CC=CC=C1)COCC(C(C)=C1(C))=C(C)C(C)=C1C[Au],[Cu]OCP(=S)(CC1=CC=CC=C1)COCC(C(C)=C1(C))=C(C)C(C)=C1C[Au],,,,,,,,,,,,,,,2100,2.03,,,,,,,,,,,,,,,,,,,,,,,,,,,,,,,,,,,,,,,,,,,,,,,,,,O=S([N-]S(=O)(C(F)(F)F)=O)(C(F)(F)F)=O.[Li+],,30,1.48069178,,,,,,,,,,,207,,30,3.10E-06,-5.508638306
,,7/20/2021,GB,1,,doi.org/10.1016/j.polymer.2015.08.004,,[Cu]OCP(=S)(CC1=CC=CC=C1)COCC(C(C)=C1(C))=C(C)C(C)=C1C[Au],[Cu]OCP(=S)(CC1=CC=CC=C1)COCC(C(C)=C1(C))=C(C)C(C)=C1C[Au],,,,,,,,,,,,,,,2100,2.03,,,,,,,,,,,,,,,,,,,,,,,,,,,,,,,,,,,,,,,,,,,,,,,,,,O=S([N-]S(=O)(C(F)(F)F)=O)(C(F)(F)F)=O.[Li+],,30,1.48069178,,,,,,,,,,,207,,40,5.57E-06,-5.254144805
,,7/20/2021,GB,1,,doi.org/10.1016/j.polymer.2015.08.004,,[Cu]OCP(=S)(CC1=CC=CC=C1)COCC(C(C)=C1(C))=C(C)C(C)=C1C[Au],[Cu]OCP(=S)(CC1=CC=CC=C1)COCC(C(C)=C1(C))=C(C)C(C)=C1C[Au],,,,,,,,,,,,,,,2100,2.03,,,,,,,,,,,,,,,,,,,,,,,,,,,,,,,,,,,,,,,,,,,,,,,,,,O=S([N-]S(=O)(C(F)(F)F)=O)(C(F)(F)F)=O.[Li+],,30,1.48069178,,,,,,,,,,,207,,50,8.23E-06,-5.084600165
,,7/20/2021,GB,1,,doi.org/10.1016/j.polymer.2015.08.004,,[Cu]OCP(=S)(CC1=CC=CC=C1)COCC(C(C)=C1(C))=C(C)C(C)=C1C[Au],[Cu]OCP(=S)(CC1=CC=CC=C1)COCC(C(C)=C1(C))=C(C)C(C)=C1C[Au],,,,,,,,,,,,,,,2100,2.03,,,,,,,,,,,,,,,,,,,,,,,,,,,,,,,,,,,,,,,,,,,,,,,,,,O=S([N-]S(=O)(C(F)(F)F)=O)(C(F)(F)F)=O.[Li+],,30,1.48069178,,,,,,,,,,,207,,60,1.08E-05,-4.966576245
,,7/20/2021,GB,1,,doi.org/10.1016/j.polymer.2015.08.004,,[Cu]OCP(=S)(CC1=CC=CC=C1)COCC(C(C)=C1(C))=C(C)C(C)=C1C[Au],[Cu]OCP(=S)(CC1=CC=CC=C1)COCC(C(C)=C1(C))=C(C)C(C)=C1C[Au],,,,,,,,,,,,,,,2100,2.03,,,,,,,,,,,,,,,,,,,,,,,,,,,,,,,,,,,,,,,,,,,,,,,,,,O=S([N-]S(=O)(C(F)(F)F)=O)(C(F)(F)F)=O.[Li+],,30,1.48069178,,,,,,,,,,,207,,70,4.08E-05,-4.389339837
,,7/20/2021,GB,1,,doi.org/10.1016/j.polymer.2015.08.004,,[Cu]OCP(=S)(CC1=CC=CC=C1)COCC(C(C)=C1(C))=C(C)C(C)=C1C[Au],[Cu]OCP(=S)(CC1=CC=CC=C1)COCC(C(C)=C1(C))=C(C)C(C)=C1C[Au],,,,,,,,,,,,,,,2100,2.03,,,,,,,,,,,,,,,,,,,,,,,,,,,,,,,,,,,,,,,,,,,,,,,,,,O=S([N-]S(=O)(C(F)(F)F)=O)(C(F)(F)F)=O.[Li+],,30,1.48069178,,,,,,,,,,,207,,80,7.61E-05,-4.118615343
,,7/20/2021,GB,1,,doi.org/10.1016/j.polymer.2015.08.004,,[Cu]OCP(=S)(CC1=CC=CC=C1)COCC(C(C)=C1(C))=C(C)C(C)=C1C[Au],[Cu]OCP(=S)(CC1=CC=CC=C1)COCC(C(C)=C1(C))=C(C)C(C)=C1C[Au],,,,,,,,,,,,,,,2100,2.03,,,,,,,,,,,,,,,,,,,,,,,,,,,,,,,,,,,,,,,,,,,,,,,,,,O=S([N-]S(=O)(C(F)(F)F)=O)(C(F)(F)F)=O.[Li+],,40,2.221037668,,,,,,,,,,,210,,30,8.55E-06,-5.068033885
,,7/20/2021,GB,1,,doi.org/10.1016/j.polymer.2015.08.004,,[Cu]OCP(=S)(CC1=CC=CC=C1)COCC(C(C)=C1(C))=C(C)C(C)=C1C[Au],[Cu]OCP(=S)(CC1=CC=CC=C1)COCC(C(C)=C1(C))=C(C)C(C)=C1C[Au],,,,,,,,,,,,,,,2100,2.03,,,,,,,,,,,,,,,,,,,,,,,,,,,,,,,,,,,,,,,,,,,,,,,,,,O=S([N-]S(=O)(C(F)(F)F)=O)(C(F)(F)F)=O.[Li+],,40,2.221037668,,,,,,,,,,,210,,40,1.60E-05,-4.795880017
,,7/20/2021,GB,1,,doi.org/10.1016/j.polymer.2015.08.004,,[Cu]OCP(=S)(CC1=CC=CC=C1)COCC(C(C)=C1(C))=C(C)C(C)=C1C[Au],[Cu]OCP(=S)(CC1=CC=CC=C1)COCC(C(C)=C1(C))=C(C)C(C)=C1C[Au],,,,,,,,,,,,,,,2100,2.03,,,,,,,,,,,,,,,,,,,,,,,,,,,,,,,,,,,,,,,,,,,,,,,,,,O=S([N-]S(=O)(C(F)(F)F)=O)(C(F)(F)F)=O.[Li+],,40,2.221037668,,,,,,,,,,,210,,50,3.35E-05,-4.474955193
,,7/20/2021,GB,1,,doi.org/10.1016/j.polymer.2015.08.004,,[Cu]OCP(=S)(CC1=CC=CC=C1)COCC(C(C)=C1(C))=C(C)C(C)=C1C[Au],[Cu]OCP(=S)(CC1=CC=CC=C1)COCC(C(C)=C1(C))=C(C)C(C)=C1C[Au],,,,,,,,,,,,,,,2100,2.03,,,,,,,,,,,,,,,,,,,,,,,,,,,,,,,,,,,,,,,,,,,,,,,,,,O=S([N-]S(=O)(C(F)(F)F)=O)(C(F)(F)F)=O.[Li+],,40,2.221037668,,,,,,,,,,,210,,60,6.26E-05,-4.203425667
,,7/20/2021,GB,1,,doi.org/10.1016/j.polymer.2015.08.004,,[Cu]OCP(=S)(CC1=CC=CC=C1)COCC(C(C)=C1(C))=C(C)C(C)=C1C[Au],[Cu]OCP(=S)(CC1=CC=CC=C1)COCC(C(C)=C1(C))=C(C)C(C)=C1C[Au],,,,,,,,,,,,,,,2100,2.03,,,,,,,,,,,,,,,,,,,,,,,,,,,,,,,,,,,,,,,,,,,,,,,,,,O=S([N-]S(=O)(C(F)(F)F)=O)(C(F)(F)F)=O.[Li+],,40,2.221037668,,,,,,,,,,,210,,70,9.62E-05,-4.016824928
,,7/20/2021,GB,1,,doi.org/10.1016/j.polymer.2015.08.004,,[Cu]OCP(=S)(CC1=CC=CC=C1)COCC(C(C)=C1(C))=C(C)C(C)=C1C[Au],[Cu]OCP(=S)(CC1=CC=CC=C1)COCC(C(C)=C1(C))=C(C)C(C)=C1C[Au],,,,,,,,,,,,,,,2100,2.03,,,,,,,,,,,,,,,,,,,,,,,,,,,,,,,,,,,,,,,,,,,,,,,,,,O=S([N-]S(=O)(C(F)(F)F)=O)(C(F)(F)F)=O.[Li+],,40,2.221037668,,,,,,,,,,,210,,80,0.000116896,-3.932200349
,,7/20/2021,GB,1,,doi.org/10.1016/j.jpowsour.2005.03.124,,[Cu]C(C1=CC=C(NC(=O)CC2=C(OC)C=CC=C2(OC))C=C1)C[Au],[Cu]C(C1=CC=C(NC(=O)CC2=C(OC)C=CC=C2(OC))C=C1)C[Au],,,,,,,,,,,,,,,390000,4.871794872,,,,,,,,,,,,,,,,,,,,,,,,,,,,,,,,,,,,,,,,,,,,,,,,,,O=S([N-]S(=O)(C(F)(F)F)=O)(C(F)(F)F)=O.[Li+],,,6.729475101,,,,,,,,,,,164,,0,1.76E-05,-4.754487332
,,7/20/2021,GB,1,,doi.org/10.1016/j.jpowsour.2005.03.124,,[Cu]C(C1=CC=C(NC(=O)CC2=C(OC)C=CC=C2(OC))C=C1)C[Au],[Cu]C(C1=CC=C(NC(=O)CC2=C(OC)C=CC=C2(OC))C=C1)C[Au],,,,,,,,,,,,,,,390000,4.871794872,,,,,,,,,,,,,,,,,,,,,,,,,,,,,,,,,,,,,,,,,,,,,,,,,,O=S([N-]S(=O)(C(F)(F)F)=O)(C(F)(F)F)=O.[Li+],,,6.729475101,,,,,,,,,,,164,,20,2.21E-05,-4.655607726
,,7/20/2021,GB,1,,doi.org/10.1016/j.jpowsour.2005.03.124,,[Cu]C(C1=CC=C(NC(=O)CC2=C(OC)C=CC=C2(OC))C=C1)C[Au],[Cu]C(C1=CC=C(NC(=O)CC2=C(OC)C=CC=C2(OC))C=C1)C[Au],,,,,,,,,,,,,,,390000,4.871794872,,,,,,,,,,,,,,,,,,,,,,,,,,,,,,,,,,,,,,,,,,,,,,,,,,O=S([N-]S(=O)(C(F)(F)F)=O)(C(F)(F)F)=O.[Li+],,,6.729475101,,,,,,,,,,,164,,40,3.89E-05,-4.410050399
