Repository: zjurillpolymer/SPE_prediction

# SPE Prediction

Polymer electrolyte conductivity prediction using graph neural networks.

## Data

Data from [ChemPropPred](https://github.com/learningmatter-mit/Chem-prop-pred) — polymer electrolyte conductivity measurements including SMILES, conductivity (log S/cm), molecular weight, salt concentration, and temperature.

- `data/clean_train_data.csv` — cleaned training data
- `data/PolymerElectrolyteData.csv` — full raw dataset
- `data/PolyInfo_8salts.csv` / `data/polyinfo_5salts_4conc.csv` — PolyInfo polymer database with salt additives

File: data/PolymerElectrolyteData.csv (part 146 of 154)
Notes,Compound Notebook Name,Date Copied to Master Database,Data Recorded By,Seshadri Group,Oyaizu Group,DOI,Solvent 1 (S1),S1 SMILES,S1 SMILES 1,S1 SMILES 2,S1 SMILES 3,S1 Big SMILES,S1 End Group 1,S1 End Group 2,S1 Mol %,S1 Weight %,S1 SMILES 1 Mol %,S1 SMILES 2 Mol %,S1 SMILES 3 Mol %,S1 Molar Ratio,S1 Weight Ratio,S1 Mw,S1 Mn,S1 Mn or Mw,S1 Mw/Mn,S1 DOP,S1 Molar Mass (g/mol),S1 Type,S1 Block Mol Weight,Solvent 2 (S2),S2 SMILES,S2 SMILES 1,S2 SMILES 2,S2 Mol %,S2 Weight %,S2 SMILES 1 Mol %,S2 SMILES 2 Mol %,S2 Molar Ratio,S2 Weight Ratio,S2 Mw,S2 Mn,S2 Mn or Mw,S2 Mw/Mn,S2 DOP,S2 Molar Mass (g/mol),S2 Type,Solvent 3 (S3),S3 SMILES,S3 SMILES 1,S3 Mol %,S3 Weight %,S3 Molar Ratio,S3 Weight Ratio,S3 Mw,S3 Mn,S3 Mn or Mw,S3 Mw/Mn,S3 DOP,S3 Molar Mass (g/mol),S3 Type,Solvent 4 (S4),S4 SMILES,S4 Mol %,S4 Weight %,S4 Molar Ratio,S4 Weight Ratio,S4 Mw,S4 Mn,S4 Mn or Mw,S4 Mw/Mn,S4 DOP,S4 Molar Mass (g/mol),S4 Type,Salt 1,Salt1 SMILES,Salt1 Mol %,Salt1 Weight %,Salt1 Molality (mol salt/kg polymer),Salt1 Molar Mass (g/mol),Salt 2,Salt2 SMILES,Salt2 Mol %,Salt2 Weight %,Salt2 Molality (mol salt/kg polymer),Salt2 Molar Mass (g/mol),Inorganic Material 1 (IM1),IM1 Weight %,IM1 Particle Size (nm),Tg (oC),Heating Rate (K/min),Temperature (oC),Conductivity (S/cm),log Conductivity (S/cm)
,,7/20/2021,GB,1,,doi.org/10.1016/j.jpowsour.2005.03.124,,[Cu]C(C1=CC=C(NC(=O)CC2=C(OC)C=CC=C2(OC))C=C1)C[Au],[Cu]C(C1=CC=C(NC(=O)CC2=C(OC)C=CC=C2(OC))C=C1)C[Au],,,,,,,,,,,,,,,390000,4.871794872,,,,,,,,,,,,,,,,,,,,,,,,,,,,,,,,,,,,,,,,,,,,,,,,,,O=S([N-]S(=O)(C(F)(F)F)=O)(C(F)(F)F)=O.[Li+],,,6.729475101,,,,,,,,,,,164,,60,5.40E-05,-4.26760624
,,7/20/2021,GB,1,,doi.org/10.1021/acs.chemmater.8b02633,,[Cu]OC(COCCCSCCCC(=O)NCCN1C=NC=C1)COCCOCCOCCOCCOCC[Au],[Cu]OC(COCCCSCCCC(=O)NCCN1C=NC=C1)COCCOCCOCCOCCOCC[Au],,,,,,,,,,,,,,,41204280,,,,,,,,,,,,,,,,,,,,,,,,,,,,,,,,,,,,,,,,,,,,,,,,,,,O=S([N-]S(=O)(C(F)(F)F)=O)(C(F)(F)F)=O.[Li+],,,0.025771689,,,,,,,,,,,-32,,30,5.28E-07,-6.277366077
,,7/20/2021,GB,1,,doi.org/10.1021/acs.chemmater.8b02633,,[Cu]OC(COCCCSCCCC(=O)NCCN1C=NC=C1)COCCOCCOCCOCCOCC[Au],[Cu]OC(COCCCSCCCC(=O)NCCN1C=NC=C1)COCCOCCOCCOCCOCC[Au],,,,,,,,,,,,,,,41204280,,,,,,,,,,,,,,,,,,,,,,,,,,,,,,,,,,,,,,,,,,,,,,,,,,,O=S([N-]S(=O)(C(F)(F)F)=O)(C(F)(F)F)=O.[Li+],,,0.025771689,,,,,,,,,,,-32,,35,8.93E-07,-6.049148541
,,7/20/2021,GB,1,,doi.org/10.1021/acs.chemmater.8b02633,,[Cu]OC(COCCCSCCCC(=O)NCCN1C=NC=C1)COCCOCCOCCOCCOCC[Au],[Cu]OC(COCCCSCCCC(=O)NCCN1C=NC=C1)COCCOCCOCCOCCOCC[Au],,,,,,,,,,,,,,,41204280,,,,,,,,,,,,,,,,,,,,,,,,,,,,,,,,,,,,,,,,,,,,,,,,,,,O=S([N-]S(=O)(C(F)(F)F)=O)(C(F)(F)F)=O.[Li+],,,0.025771689,,,,,,,,,,,-32,,40,1.44E-06,-5.841637508
,,7/20/2021,GB,1,,doi.org/10.1021/acs.chemmater.8b02633,,[Cu]OC(COCCCSCCCC(=O)NCCN1C=NC=C1)COCCOCCOCCOCCOCC[Au],[Cu]OC(COCCCSCCCC(=O)NCCN1C=NC=C1)COCCOCCOCCOCCOCC[Au],,,,,,,,,,,,,,,41204280,,,,,,,,,,,,,,,,,,,,,,,,,,,,,,,,,,,,,,,,,,,,,,,,,,,O=S([N-]S(=O)(C(F)(F)F)=O)(C(F)(F)F)=O.[Li+],,,0.025771689,,,,,,,,,,,-32,,45,2.25E-06,-5.647817482
,,7/20/2021,GB,1,,doi.org/10.1021/acs.chemmater.8b02633,,[Cu]OC(COCCCSCCCC(=O)NCCN1C=NC=C1)COCCOCCOCCOCCOCC[Au],[Cu]OC(COCCCSCCCC(=O)NCCN1C=NC=C1)COCCOCCOCCOCCOCC[Au],,,,,,,,,,,,,,,41204280,,,,,,,,,,,,,,,,,,,,,,,,,,,,,,,,,,,,,,,,,,,,,,,,,,,O=S([N-]S(=O)(C(F)(F)F)=O)(C(F)(F)F)=O.[Li+],,,0.025771689,,,,,,,,,,,-32,,50,3.38E-06,-5.4710833
,,7/20/2021,GB,1,,doi.org/10.1021/acs.chemmater.8b02633,,[Cu]OC(COCCCSCCCC(=O)NCCN1C=NC=C1)COCCOCCOCCOCCOCC[Au],[Cu]OC(COCCCSCCCC(=O)NCCN1C=NC=C1)COCCOCCOCCOCCOCC[Au],,,,,,,,,,,,,,,41204280,,,,,,,,,,,,,,,,,,,,,,,,,,,,,,,,,,,,,,,,,,,,,,,,,,,O=S([N-]S(=O)(C(F)(F)F)=O)(C(F)(F)F)=O.[Li+],,,0.025771689,,,,,,,,,,,-32,,55,4.92E-06,-5.308034897
,,7/20/2021,GB,1,,doi.org/10.1021/acs.chemmater.8b02633,,[Cu]OC(COCCCSCCCC(=O)NCCN1C=NC=C1)COCCOCCOCCOCCOCC[Au],[Cu]OC(COCCCSCCCC(=O)NCCN1C=NC=C1)COCCOCCOCCOCCOCC[Au],,,,,,,,,,,,,,,41204280,,,,,,,,,,,,,,,,,,,,,,,,,,,,,,,,,,,,,,,,,,,,,,,,,,,O=S([N-]S(=O)(C(F)(F)F)=O)(C(F)(F)F)=O.[Li+],,,0.025771689,,,,,,,,,,,-32,,60,6.99E-06,-5.155522824
,,7/20/2021,GB,1,,doi.org/10.1021/acs.chemmater.8b02633,,[Cu]OC(COCCCSCCCC(=O)NCCN1C=NC=C1)COCCOCCOCCOCCOCC[Au],[Cu]OC(COCCCSCCCC(=O)NCCN1C=NC=C1)COCCOCCOCCOCCOCC[Au],,,,,,,,,,,,,,,41204280,,,,,,,,,,,,,,,,,,,,,,,,,,,,,,,,,,,,,,,,,,,,,,,,,,,O=S([N-]S(=O)(C(F)(F)F)=O)(C(F)(F)F)=O.[Li+],,,0.025771689,,,,,,,,,,,-32,,65,9.68E-06,-5.014124643
,,7/20/2021,GB,1,,doi.org/10.1021/acs.chemmater.8b02633,,[Cu]OC(COCCCSCCCC(=O)NCCN1C=NC=C1)COCCOCCOCCOCCOCC[Au],[Cu]OC(COCCCSCCCC(=O)NCCN1C=NC=C1)COCCOCCOCCOCCOCC[Au],,,,,,,,,,,,,,,41204280,,,,,,,,,,,,,,,,,,,,,,,,,,,,,,,,,,,,,,,,,,,,,,,,,,,O=S([N-]S(=O)(C(F)(F)F)=O)(C(F)(F)F)=O.[Li+],,,0.025771689,,,,,,,,,,,-32,,70,1.31E-05,-4.882728704
,,7/20/2021,GB,1,,doi.org/10.1021/acs.chemmater.8b02633,,[Cu]OC(COCCCSCCCC(=O)NCCN1C=NC=C1)COCCOCCOCCOCCOCC[Au],[Cu]OC(COCCCSCCCC(=O)NCCN1C=NC=C1)COCCOCCOCCOCCOCC[Au],,,,,,,,,,,,,,,41204280,,,,,,,,,,,,,,,,,,,,,,,,,,,,,,,,,,,,,,,,,,,,,,,,,,,O=S([N-]S(=O)(C(F)(F)F)=O)(C(F)(F)F)=O.[Li+],,,0.025771689,,,,,,,,,,,-32,,75,1.74E-05,-4.759450752
,,7/20/2021,GB,1,,doi.org/10.1021/acs.chemmater.8b02633,,[Cu]OC(COCCCSCCCC(=O)NCCN1C=NC=C1)COCCOCCOCCOCCOCC[Au],[Cu]OC(COCCCSCCCC(=O)NCCN1C=NC=C1)COCCOCCOCCOCCOCC[Au],,,,,,,,,,,,,,,41204280,,,,,,,,,,,,,,,,,,,,,,,,,,,,,,,,,,,,,,,,,,,,,,,,,,,O=S([N-]S(=O)(C(F)(F)F)=O)(C(F)(F)F)=O.[Li+],,,0.025771689,,,,,,,,,,,-32,,80,2.27E-05,-4.643974143
,,7/20/2021,GB,1,,doi.org/10.1021/acs.chemmater.8b02633,,[Cu]OC(COCCCSCCCC(=O)NCCN1C=NC=C1)COCCOCCOCCOCCOCC[Au],[Cu]OC(COCCCSCCCC(=O)NCCN1C=NC=C1)COCCOCCOCCOCCOCC[Au],,,,,,,,,,,,,,,41204280,,,,,,,,,,,,,,,,,,,,,,,,,,,,,,,,,,,,,,,,,,,,,,,,,,,O=S([N-]S(=O)(C(F)(F)F)=O)(C(F)(F)F)=O.[Li+],,,0.025771689,,,,,,,,,,,-32,,85,2.92E-05,-4.534617149
,,7/20/2021,GB,1,,doi.org/10.1021/acs.chemmater.8b02633,,[Cu]OC(COCCCSCCCC(=O)NCCN1C=NC=C1)COCCOCCOCCOCCOCC[Au],[Cu]OC(COCCCSCCCC(=O)NCCN1C=NC=C1)COCCOCCOCCOCCOCC[Au],,,,,,,,,,,,,,,41204280,,,,,,,,,,,,,,,,,,,,,,,,,,,,,,,,,,,,,,,,,,,,,,,,,,,O=S([N-]S(=O)(C(F)(F)F)=O)(C(F)(F)F)=O.[Li+],,,0.025771689,,,,,,,,,,,-32,,90,3.69E-05,-4.432973634
,,7/20/2021,GB,1,,doi.org/10.1021/acs.chemmater.8b02633,,[Cu]OC(COCCCSCCCC(=O)NCCN1C=NC=C1)COCCOCCOCCOCCOCC[Au],[Cu]OC(COCCCSCCCC(=O)NCCN1C=NC=C1)COCCOCCOCCOCCOCC[Au],,,,,,,,,,,,,,,41204280,,,,,,,,,,,,,,,,,,,,,,,,,,,,,,,,,,,,,,,,,,,,,,,,,,,O=S([N-]S(=O)(C(F)(F)F)=O)(C(F)(F)F)=O.[Li+],,,0.015525114,,,,,,,,,,,-33,,30,4.28E-07,-6.368556231
,,7/20/2021,GB,1,,doi.org/10.1021/acs.chemmater.8b02633,,[Cu]OC(COCCCSCCCC(=O)NCCN1C=NC=C1)COCCOCCOCCOCCOCC[Au],[Cu]OC(COCCCSCCCC(=O)NCCN1C=NC=C1)COCCOCCOCCOCCOCC[Au],,,,,,,,,,,,,,,41204280,,,,,,,,,,,,,,,,,,,,,,,,,,,,,,,,,,,,,,,,,,,,,,,,,,,O=S([N-]S(=O)(C(F)(F)F)=O)(C(F)(F)F)=O.[Li+],,,0.015525114,,,,,,,,,,,-33,,35,7.86E-07,-6.104577454
,,7/20/2021,GB,1,,doi.org/10.1021/acs.chemmater.8b02633,,[Cu]OC(COCCCSCCCC(=O)NCCN1C=NC=C1)COCCOCCOCCOCCOCC[Au],[Cu]OC(COCCCSCCCC(=O)NCCN1C=NC=C1)COCCOCCOCCOCCOCC[Au],,,,,,,,,,,,,,,41204280,,,,,,,,,,,,,,,,,,,,,,,,,,,,,,,,,,,,,,,,,,,,,,,,,,,O=S([N-]S(=O)(C(F)(F)F)=O)(C(F)(F)F)=O.[Li+],,,0.015525114,,,,,,,,,,,-33,,40,1.33E-06,-5.876148359
,,7/20/2021,GB,1,,doi.org/10.1021/acs.chemmater.8b02633,,[Cu]OC(COCCCSCCCC(=O)NCCN1C=NC=C1)COCCOCCOCCOCCOCC[Au],[Cu]OC(COCCCSCCCC(=O)NCCN1C=NC=C1)COCCOCCOCCOCCOCC[Au],,,,,,,,,,,,,,,41204280,,,,,,,,,,,,,,,,,,,,,,,,,,,,,,,,,,,,,,,,,,,,,,,,,,,O=S([N-]S(=O)(C(F)(F)F)=O)(C(F)(F)F)=O.[Li+],,,0.015525114,,,,,,,,,,,-33,,45,2.11E-06,-5.675717545
,,7/20/2021,GB,1,,doi.org/10.1021/acs.chemmater.8b02633,,[Cu]OC(COCCCSCCCC(=O)NCCN1C=NC=C1)COCCOCCOCCOCCOCC[Au],[Cu]OC(COCCCSCCCC(=O)NCCN1C=NC=C1)COCCOCCOCCOCCOCC[Au],,,,,,,,,,,,,,,41204280,,,,,,,,,,,,,,,,,,,,,,,,,,,,,,,,,,,,,,,,,,,,,,,,,,,O=S([N-]S(=O)(C(F)(F)F)=O)(C(F)(F)F)=O.[Li+],,,0.015525114,,,,,,,,,,,-33,,50,3.15E-06,-5.501689446
,,7/20/2021,GB,1,,doi.org/10.1021/acs.chemmater.8b02633,,[Cu]OC(COCCCSCCCC(=O)NCCN1C=NC=C1)COCCOCCOCCOCCOCC[Au],[Cu]OC(COCCCSCCCC(=O)NCCN1C=NC=C1)COCCOCCOCCOCCOCC[Au],,,,,,,,,,,,,,,41204280,,,,,,,,,,,,,,,,,,,,,,,,,,,,,,,,,,,,,,,,,,,,,,,,,,,O=S([N-]S(=O)(C(F)(F)F)=O)(C(F)(F)F)=O.[Li+],,,0.015525114,,,,,,,,,,,-33,,55,4.51E-06,-5.345823458
,,7/20/2021,GB,1,,doi.org/10.1021/acs.chemmater.8b02633,,[Cu]OC(COCCCSCCCC(=O)NCCN1C=NC=C1)COCCOCCOCCOCCOCC[Au],[Cu]OC(COCCCSCCCC(=O)NCCN1C=NC=C1)COCCOCCOCCOCCOCC[Au],,,,,,,,,,,,,,,41204280,,,,,,,,,,,,,,,,,,,,,,,,,,,,,,,,,,,,,,,,,,,,,,,,,,,O=S([N-]S(=O)(C(F)(F)F)=O)(C(F)(F)F)=O.[Li+],,,0.015525114,,,,,,,,,,,-33,,60,6.21E-06,-5.2069084
,,7/20/2021,GB,1,,doi.org/10.1021/acs.chemmater.8b02633,,[Cu]OC(COCCCSCCCC(=O)NCCN1C=NC=C1)COCCOCCOCCOCCOCC[Au],[Cu]OC(COCCCSCCCC(=O)NCCN1C=NC=C1)COCCOCCOCCOCCOCC[Au],,,,,,,,,,,,,,,41204280,,,,,,,,,,,,,,,,,,,,,,,,,,,,,,,,,,,,,,,,,,,,,,,,,,,O=S([N-]S(=O)(C(F)(F)F)=O)(C(F)(F)F)=O.[Li+],,,0.015525114,,,,,,,,,,,-33,,65,8.28E-06,-5.081969663
,,7/20/2021,GB,1,,doi.org/10.1021/acs.chemmater.8b02633,,[Cu]OC(COCCCSCCCC(=O)NCCN1C=NC=C1)COCCOCCOCCOCCOCC[Au],[Cu]OC(COCCCSCCCC(=O)NCCN1C=NC=C1)COCCOCCOCCOCCOCC[Au],,,,,,,,,,,,,,,41204280,,,,,,,,,,,,,,,,,,,,,,,,,,,,,,,,,,,,,,,,,,,,,,,,,,,O=S([N-]S(=O)(C(F)(F)F)=O)(C(F)(F)F)=O.[Li+],,,0.015525114,,,,,,,,,,,-33,,70,1.07E-05,-4.970616222
,,7/20/2021,GB,1,,doi.org/10.1021/acs.chemmater.8b02633,,[Cu]OC(COCCCSCCCC(=O)NCCN1C=NC=C1)COCCOCCOCCOCCOCC[Au],[Cu]OC(COCCCSCCCC(=O)NCCN1C=NC=C1)COCCOCCOCCOCCOCC[Au],,,,,,,,,,,,,,,41204280,,,,,,,,,,,,,,,,,,,,,,,,,,,,,,,,,,,,,,,,,,,,,,,,,,,O=S([N-]S(=O)(C(F)(F)F)=O)(C(F)(F)F)=O.[Li+],,,0.015525114,,,,,,,,,,,-33,,75,1.36E-05,-4.866461092
,,7/20/2021,GB,1,,doi.org/10.1021/acs.chemmater.8b02633,,[Cu]OC(COCCCSCCCC(=O)NCCN1C=NC=C1)COCCOCCOCCOCCOCC[Au],[Cu]OC(COCCCSCCCC(=O)NCCN1C=NC=C1)COCCOCCOCCOCCOCC[Au],,,,,,,,,,,,,,,41204280,,,,,,,,,,,,,,,,,,,,,,,,,,,,,,,,,,,,,,,,,,,,,,,,,,,O=S([N-]S(=O)(C(F)(F)F)=O)(C(F)(F)F)=O.[Li+],,,0.015525114,,,,,,,,,,,-33,,80,1.68E-05,-4.774690718
,,7/20/2021,GB,1,,doi.org/10.1021/acs.chemmater.8b02633,,[Cu]OC(COCCCSCCCC(=O)NCCN1C=NC=C1)COCCOCCOCCOCCOCC[Au],[Cu]OC(COCCCSCCCC(=O)NCCN1C=NC=C1)COCCOCCOCCOCCOCC[Au],,,,,,,,,,,,,,,41204280,,,,,,,,,,,,,,,,,,,,,,,,,,,,,,,,,,,,,,,,,,,,,,,,,,,O=S([N-]S(=O)(C(F)(F)F)=O)(C(F)(F)F)=O.[Li+],,,0.015525114,,,,,,,,,,,-33,,85,2.04E-05,-4.690369833
,,7/20/2021,GB,1,,doi.org/10.1021/acs.chemmater.8b02633,,[Cu]OC(COCCCSCCCC(=O)NCCN1C=NC=C1)COCCOCCOCCOCCOCC[Au],[Cu]OC(COCCCSCCCC(=O)NCCN1C=NC=C1)COCCOCCOCCOCCOCC[Au],,,,,,,,,,,,,,,41204280,,,,,,,,,,,,,,,,,,,,,,,,,,,,,,,,,,,,,,,,,,,,,,,,,,,O=S([N-]S(=O)(C(F)(F)F)=O)(C(F)(F)F)=O.[Li+],,,0.015525114,,,,,,,,,,,-33,,90,2.45E-05,-4.610833916
,,7/20/2021,GB,1,,doi.org/10.1021/jacs.0c00587,,[Cu]C(COCCCSCCCC(=O)NCCN1C=NC=C1)OC[Au],[Cu]C(COCCCSCCCC(=O)NCCN1C=NC=C1)OC[Au],,,,,,,,,,,,,,,25610250,1.17,,,,,,,,,,,,,,,,,,,,,,,,,,,,,,,,,,,,,,,,,,,,,,,,,,O=S([N-]S(=O)(C(F)(F)F)=O)(C(F)(F)F)=O.[Li+],,,0.091659028,,,,,,,,,,,-11,,30,3.55E-08,-7.449771647
,,7/20/2021,GB,1,,doi.org/10.1021/jacs.0c00587,,[Cu]C(COCCCSCCCC(=O)NCCN1C=NC=C1)OC[Au],[Cu]C(COCCCSCCCC(=O)NCCN1C=NC=C1)OC[Au],,,,,,,,,,,,,,,25610250,1.17,,,,,,,,,,,,,,,,,,,,,,,,,,,,,,,,,,,,,,,,,,,,,,,,,,O=S([N-]S(=O)(C(F)(F)F)=O)(C(F)(F)F)=O.[Li+],,,0.091659028,,,,,,,,,,,-11,,35,7.50E-08,-7.124938737
,,7/20/2021,GB,1,,doi.org/10.1021/jacs.0c00587,,[Cu]C(COCCCSCCCC(=O)NCCN1C=NC=C1)OC[Au],[Cu]C(COCCCSCCCC(=O)NCCN1C=NC=C1)OC[Au],,,,,,,,,,,,,,,25610250,1.17,,,,,,,,,,,,,,,,,,,,,,,,,,,,,,,,,,,,,,,,,,,,,,,,,,O=S([N-]S(=O)(C(F)(F)F)=O)(C(F)(F)F)=O.[Li+],,,0.091659028,,,,,,,,,,,-11,,40,1.47E-07,-6.832682665
,,7/20/2021,GB,1,,doi.org/10.1021/jacs.0c00587,,[Cu]C(COCCCSCCCC(=O)NCCN1C=NC=C1)OC[Au],[Cu]C(COCCCSCCCC(=O)NCCN1C=NC=C1)OC[Au],,,,,,,,,,,,,,,25610250,1.17,,,,,,,,,,,,,,,,,,,,,,,,,,,,,,,,,,,,,,,,,,,,,,,,,,O=S([N-]S(=O)(C(F)(F)F)=O)(C(F)(F)F)=O.[Li+],,,0.091659028,,,,,,,,,,,-11,,45,2.72E-07,-6.565431096
,,7/20/2021,GB,1,,doi.org/10.1021/jacs.0c00587,,[Cu]C(COCCCSCCCC(=O)NCCN1C=NC=C1)OC[Au],[Cu]C(COCCCSCCCC(=O)NCCN1C=NC=C1)OC[Au],,,,,,,,,,,,,,,25610250,1.17,,,,,,,,,,,,,,,,,,,,,,,,,,,,,,,,,,,,,,,,,,,,,,,,,,O=S([N-]S(=O)(C(F)(F)F)=O)(C(F)(F)F)=O.[Li+],,,0.091659028,,,,,,,,,,,-11,,50,4.74E-07,-6.324221658
,,7/20/2021,GB,1,,doi.org/10.1021/jacs.0c00587,,[Cu]C(COCCCSCCCC(=O)NCCN1C=NC=C1)OC[Au],[Cu]C(COCCCSCCCC(=O)NCCN1C=NC=C1)OC[Au],,,,,,,,,,,,,,,25610250,1.17,,,,,,,,,,,,,,,,,,,,,,,,,,,,,,,,,,,,,,,,,,,,,,,,,,O=S([N-]S(=O)(C(F)(F)F)=O)(C(F)(F)F)=O.[Li+],,,0.091659028,,,,,,,,,,,-11,,55,7.89E-07,-6.102922997
,,7/20/2021,GB,1,,doi.org/10.1021/jacs.0c00587,,[Cu]C(COCCCSCCCC(=O)NCCN1C=NC=C1)OC[Au],[Cu]C(COCCCSCCCC(=O)NCCN1C=NC=C1)OC[Au],,,,,,,,,,,,,,,25610250,1.17,,,,,,,,,,,,,,,,,,,,,,,,,,,,,,,,,,,,,,,,,,,,,,,,,,O=S([N-]S(=O)(C(F)(F)F)=O)(C(F)(F)F)=O.[Li+],,,0.091659028,,,,,,,,,,,-11,,60,1.26E-06,-5.899629455
,,7/20/2021,GB,1,,doi.org/10.1021/jacs.0c00587,,[Cu]C(COCCCSCCCC(=O)NCCN1C=NC=C1)OC[Au],[Cu]C(COCCCSCCCC(=O)NCCN1C=NC=C1)OC[Au],,,,,,,,,,,,,,,25610250,1.17,,,,,,,,,,,,,,,,,,,,,,,,,,,,,,,,,,,,,,,,,,,,,,,,,,O=S([N-]S(=O)(C(F)(F)F)=O)(C(F)(F)F)=O.[Li+],,,0.091659028,,,,,,,,,,,-11,,65,1.93E-06,-5.714442691
,,7/20/2021,GB,1,,doi.org/10.1021/jacs.0c00587,,[Cu]C(COCCCSCCCC(=O)NCCN1C=NC=C1)OC[Au],[Cu]C(COCCCSCCCC(=O)NCCN1C=NC=C1)OC[Au],,,,,,,,,,,,,,,25610250,1.17,,,,,,,,,,,,,,,,,,,,,,,,,,,,,,,,,,,,,,,,,,,,,,,,,,O=S([N-]S(=O)(C(F)(F)F)=O)(C(F)(F)F)=O.[Li+],,,0.091659028,,,,,,,,,,,-11,,70,2.87E-06,-5.542118103
,,7/20/2021,GB,1,,doi.org/10.1021/jacs.0c00587,,[Cu]C(COCCCSCCCC(=O)NCCN1C=NC=C1)OC[Au],[Cu]C(COCCCSCCCC(=O)NCCN1C=NC=C1)OC[Au],,,,,,,,,,,,,,,25610250,1.17,,,,,,,,,,,,,,,,,,,,,,,,,,,,,,,,,,,,,,,,,,,,,,,,,,O=S([N-]S(=O)(C(F)(F)F)=O)(C(F)(F)F)=O.[Li+],,,0.091659028,,,,,,,,,,,-11,,75,4.15E-06,-5.381951903
,,7/20/2021,GB,1,,doi.org/10.1021/jacs.0c00587,,[Cu]C(COCCCSCCCC(=O)NCCN1C=NC=C1)OC[Au],[Cu]C(COCCCSCCCC(=O)NCCN1C=NC=C1)OC[Au],,,,,,,,,,,,,,,25610250,1.17,,,,,,,,,,,,,,,,,,,,,,,,,,,,,,,,,,,,,,,,,,,,,,,,,,O=S([N-]S(=O)(C(F)(F)F)=O)(C(F)(F)F)=O.[Li+],,,0.091659028,,,,,,,,,,,-11,,80,5.83E-06,-5.234331445
,,7/20/2021,GB,1,,doi.org/10.1021/jacs.0c00587,,[Cu]C(COCCCSCCCC(=O)NCCN1C=NC=C1)OC[Au],[Cu]C(COCCCSCCCC(=O)NCCN1C=NC=C1)OC[Au],,,,,,,,,,,,,,,25610250,1.17,,,,,,,,,,,,,,,,,,,,,,,,,,,,,,,,,,,,,,,,,,,,,,,,,,O=S([N-]S(=O)(C(F)(F)F)=O)(C(F)(F)F)=O.[Li+],,,0.091659028,,,,,,,,,,,-11,,85,8.02E-06,-5.095825632
,,7/20/2021,GB,1,,doi.org/10.1021/jacs.0c00587,,[Cu]C(COCCCSCCCC(=O)NCCN1C=NC=C1)OC[Au],[Cu]C(COCCCSCCCC(=O)NCCN1C=NC=C1)OC[Au],,,,,,,,,,,,,,,25610250,1.17,,,,,,,,,,,,,,,,,,,,,,,,,,,,,,,,,,,,,,,,,,,,,,,,,,O=S([N-]S(=O)(C(F)(F)F)=O)(C(F)(F)F)=O.[Li+],,,0.091659028,,,,,,,,,,,-11,,90,1.08E-05,-4.966576245
,,7/20/2021,GB,1,,doi.org/10.1021/jacs.0c00587,,[Cu]C(COCCCSCCCC(=O)NCCN1C=NC=C1)OC[Au],[Cu]C(COCCCSCCCC(=O)NCCN1C=NC=C1)OC[Au],,,,,,,,,,,,,,,25610250,1.17,,,,,,,,,,,,,,,,,,,,,,,,,,,,,,,,,,,,,,,,,,,,,,,,,,O=S([N-]S(=O)(C(F)(F)F)=O)(C(F)(F)F)=O.[Li+],,,0.244424076,,,,,,,,,,,-4,,30,1.49E-08,-7.826813732
,,7/20/2021,GB,1,,doi.org/10.1021/jacs.0c00587,,[Cu]C(COCCCSCCCC(=O)NCCN1C=NC=C1)OC[Au],[Cu]C(COCCCSCCCC(=O)NCCN1C=NC=C1)OC[Au],,,,,,,,,,,,,,,25610250,1.17,,,,,,,,,,,,,,,,,,,,,,,,,,,,,,,,,,,,,,,,,,,,,,,,,,O=S([N-]S(=O)(C(F)(F)F)=O)(C(F)(F)F)=O.[Li+],,,0.244424076,,,,,,,,,,,-4,,35,3.59E-08,-7.444905551
,,7/20/2021,GB,1,,doi.org/10.1021/jacs.0c00587,,[Cu]C(COCCCSCCCC(=O)NCCN1C=NC=C1)OC[Au],[Cu]C(COCCCSCCCC(=O)NCCN1C=NC=C1)OC[Au],,,,,,,,,,,,,,,25610250,1.17,,,,,,,,,,,,,,,,,,,,,,,,,,,,,,,,,,,,,,,,,,,,,,,,,,O=S([N-]S(=O)(C(F)(F)F)=O)(C(F)(F)F)=O.[Li+],,,0.244424076,,,,,,,,,,,-4,,40,7.90E-08,-7.102372909
,,7/20/2021,GB,1,,doi.org/10.1021/jacs.0c00587,,[Cu]C(COCCCSCCCC(=O)NCCN1C=NC=C1)OC[Au],[Cu]C(COCCCSCCCC(=O)NCCN1C=NC=C1)OC[Au],,,,,,,,,,,,,,,25610250,1.17,,,,,,,,,,,,,,,,,,,,,,,,,,,,,,,,,,,,,,,,,,,,,,,,,,O=S([N-]S(=O)(C(F)(F)F)=O)(C(F)(F)F)=O.[Li+],,,0.244424076,,,,,,,,,,,-4,,45,1.60E-07,-6.795880017
,,7/20/2021,GB,1,,doi.org/10.1021/jacs.0c00587,,[Cu]C(COCCCSCCCC(=O)NCCN1C=NC=C1)OC[Au],[Cu]C(COCCCSCCCC(=O)NCCN1C=NC=C1)OC[Au],,,,,,,,,,,,,,,25610250,1.17,,,,,,,,,,,,,,,,,,,,,,,,,,,,,,,,,,,,,,,,,,,,,,,,,,O=S([N-]S(=O)(C(F)(F)F)=O)(C(F)(F)F)=O.[Li+],,,0.244424076,,,,,,,,,,,-4,,50,3.04E-07,-6.517126416
,,7/20/2021,GB,1,,doi.org/10.1021/jacs.0c00587,,[Cu]C(COCCCSCCCC(=O)NCCN1C=NC=C1)OC[Au],[Cu]C(COCCCSCCCC(=O)NCCN1C=NC=C1)OC[Au],,,,,,,,,,,,,,,25610250,1.17,,,,,,,,,,,,,,,,,,,,,,,,,,,,,,,,,,,,,,,,,,,,,,,,,,O=S([N-]S(=O)(C(F)(F)F)=O)(C(F)(F)F)=O.[Li+],,,0.244424076,,,,,,,,,,,-4,,55,5.44E-07,-6.2644011
,,7/20/2021,GB,1,,doi.org/10.1021/jacs.0c00587,,[Cu]C(COCCCSCCCC(=O)NCCN1C=NC=C1)OC[Au],[Cu]C(COCCCSCCCC(=O)NCCN1C=NC=C1)OC[Au],,,,,,,,,,,,,,,25610250,1.17,,,,,,,,,,,,,,,,,,,,,,,,,,,,,,,,,,,,,,,,,,,,,,,,,,O=S([N-]S(=O)(C(F)(F)F)=O)(C(F)(F)F)=O.[Li+],,,0.244424076,,,,,,,,,,,-4,,60,9.26E-07,-6.033389013
,,7/20/2021,GB,1,,doi.org/10.1021/jacs.0c00587,,[Cu]C(COCCCSCCCC(=O)NCCN1C=NC=C1)OC[Au],[Cu]C(COCCCSCCCC(=O)NCCN1C=NC=C1)OC[Au],,,,,,,,,,,,,,,25610250,1.17,,,,,,,,,,,,,,,,,,,,,,,,,,,,,,,,,,,,,,,,,,,,,,,,,,O=S([N-]S(=O)(C(F)(F)F)=O)(C(F)(F)F)=O.[Li+],,,0.244424076,,,,,,,,,,,-4,,65,1.51E-06,-5.821023053
,,7/20/2021,GB,1,,doi.org/10.1021/jacs.0c00587,,[Cu]C(COCCCSCCCC(=O)NCCN1C=NC=C1)OC[Au],[Cu]C(COCCCSCCCC(=O)NCCN1C=NC=C1)OC[Au],,,,,,,,,,,,,,,25610250,1.17,,,,,,,,,,,,,,,,,,,,,,,,,,,,,,,,,,,,,,,,,,,,,,,,,,O=S([N-]S(=O)(C(F)(F)F)=O)(C(F)(F)F)=O.[Li+],,,0.244424076,,,,,,,,,,,-4,,70,2.35E-06,-5.628932138
,,7/20/2021,GB,1,,doi.org/10.1021/jacs.0c00587,,[Cu]C(COCCCSCCCC(=O)NCCN1C=NC=C1)OC[Au],[Cu]C(COCCCSCCCC(=O)NCCN1C=NC=C1)OC[Au],,,,,,,,,,,,,,,25610250,1.17,,,,,,,,,,,,,,,,,,,,,,,,,,,,,,,,,,,,,,,,,,,,,,,,,,O=S([N-]S(=O)(C(F)(F)F)=O)(C(F)(F)F)=O.[Li+],,,0.244424076,,,,,,,,,,,-4,,75,3.55E-06,-5.449771647
,,7/20/2021,GB,1,,doi.org/10.1021/jacs.0c00587,,[Cu]C(COCCCSCCCC(=O)NCCN1C=NC=C1)OC[Au],[Cu]C(COCCCSCCCC(=O)NCCN1C=NC=C1)OC[Au],,,,,,,,,,,,,,,25610250,1.17,,,,,,,,,,,,,,,,,,,,,,,,,,,,,,,,,,,,,,,,,,,,,,,,,,O=S([N-]S(=O)(C(F)(F)F)=O)(C(F)(F)F)=O.[Li+],,,0.244424076,,,,,,,,,,,-4,,80,5.20E-06,-5.283996656
,,7/20/2021,GB,1,,doi.org/10.1021/jacs.0c00587,,[Cu]C(COCCCSCCCC(=O)NCCN1C=NC=C1)OC[Au],[Cu]C(COCCCSCCCC(=O)NCCN1C=NC=C1)OC[Au],,,,,,,,,,,,,,,25610250,1.17,,,,,,,,,,,,,,,,,,,,,,,,,,,,,,,,,,,,,,,,,,,,,,,,,,O=S([N-]S(=O)(C(F)(F)F)=O)(C(F)(F)F)=O.[Li+],,,0.244424076,,,,,,,,,,,-4,,85,7.41E-06,-5.130181792
,,7/20/2021,GB,1,,doi.org/10.1021/jacs.0c00587,,[Cu]C(COCCCSCCCC(=O)NCCN1C=NC=C1)OC[Au],[Cu]C(COCCCSCCCC(=O)NCCN1C=NC=C1)OC[Au],,,,,,,,,,,,,,,25610250,1.17,,,,,,,,,,,,,,,,,,,,,,,,,,,,,,,,,,,,,,,,,,,,,,,,,,O=S([N-]S(=O)(C(F)(F)F)=O)(C(F)(F)F)=O.[Li+],,,0.244424076,,,,,,,,,,,-4,,90,1.03E-05,-4.987162775
,,7/20/2021,GB,1,,doi.org/10.1021/jacs.0c00587,,[Cu]C(COCCCSCCCC(=O)NCCN1C=NC=C1)OC[Au],[Cu]C(COCCCSCCCC(=O)NCCN1C=NC=C1)OC[Au],,,,,,,,,,,,,,,25610250,1.17,,,,,,,,,,,,,,,,,,,,,,,,,,,,,,,,,,,,,,,,,,,,,,,,,,O=S([N-]S(=O)(C(F)(F)F)=O)(C(F)(F)F)=O.[Li+],,,0.366636114,,,,,,,,,,,-1,,30,9.56E-09,-8.019542108
,,7/20/2021,GB,1,,doi.org/10.1021/jacs.0c00587,,[Cu]C(COCCCSCCCC(=O)NCCN1C=NC=C1)OC[Au],[Cu]C(COCCCSCCCC(=O)NCCN1C=NC=C1)OC[Au],,,,,,,,,,,,,,,25610250,1.17,,,,,,,,,,,,,,,,,,,,,,,,,,,,,,,,,,,,,,,,,,,,,,,,,,O=S([N-]S(=O)(C(F)(F)F)=O)(C(F)(F)F)=O.[Li+],,,0.366636114,,,,,,,,,,,-1,,35,2.48E-08,-7.605548319
,,7/20/2021,GB,1,,doi.org/10.1021/jacs.0c00587,,[Cu]C(COCCCSCCCC(=O)NCCN1C=NC=C1)OC[Au],[Cu]C(COCCCSCCCC(=O)NCCN1C=NC=C1)OC[Au],,,,,,,,,,,,,,,25610250,1.17,,,,,,,,,,,,,,,,,,,,,,,,,,,,,,,,,,,,,,,,,,,,,,,,,,O=S([N-]S(=O)(C(F)(F)F)=O)(C(F)(F)F)=O.[Li+],,,0.366636114,,,,,,,,,,,-1,,40,5.81E-08,-7.235823868
,,7/20/2021,GB,1,,doi.org/10.1021/jacs.0c00587,,[Cu]C(COCCCSCCCC(=O)NCCN1C=NC=C1)OC[Au],[Cu]C(COCCCSCCCC(=O)NCCN1C=NC=C1)OC[Au],,,,,,,,,,,,,,,25610250,1.17,,,,,,,,,,,,,,,,,,,,,,,,,,,,,,,,,,,,,,,,,,,,,,,,,,O=S([N-]S(=O)(C(F)(F)F)=O)(C(F)(F)F)=O.[Li+],,,0.366636114,,,,,,,,,,,-1,,45,1.24E-07,-6.906578315
,,7/20/2021,GB,1,,doi.org/10.1021/jacs.0c00587,,[Cu]C(COCCCSCCCC(=O)NCCN1C=NC=C1)OC[Au],[Cu]C(COCCCSCCCC(=O)NCCN1C=NC=C1)OC[Au],,,,,,,,,,,,,,,25610250,1.17,,,,,,,,,,,,,,,,,,,,,,,,,,,,,,,,,,,,,,,,,,,,,,,,,,O=S([N-]S(=O)(C(F)(F)F)=O)(C(F)(F)F)=O.[Li+],,,0.366636114,,,,,,,,,,,-1,,50,2.47E-07,-6.607303047
,,7/20/2021,GB,1,,doi.org/10.1021/jacs.0c00587,,[Cu]C(COCCCSCCCC(=O)NCCN1C=NC=C1)OC[Au],[Cu]C(COCCCSCCCC(=O)NCCN1C=NC=C1)OC[Au],,,,,,,,,,,,,,,25610250,1.17,,,,,,,,,,,,,,,,,,,,,,,,,,,,,,,,,,,,,,,,,,,,,,,,,,O=S([N-]S(=O)(C(F)(F)F)=O)(C(F)(F)F)=O.[Li+],,,0.366636114,,,,,,,,,,,-1,,55,4.60E-07,-6.337242168
,,7/20/2021,GB,1,,doi.org/10.1021/jacs.0c00587,,[Cu]C(COCCCSCCCC(=O)NCCN1C=NC=C1)OC[Au],[Cu]C(COCCCSCCCC(=O)NCCN1C=NC=C1)OC[Au],,,,,,,,,,,,,,,25610250,1.17,,,,,,,,,,,,,,,,,,,,,,,,,,,,,,,,,,,,,,,,,,,,,,,,,,O=S([N-]S(=O)(C(F)(F)F)=O)(C(F)(F)F)=O.[Li+],,,0.366636114,,,,,,,,,,,-1,,60,8.10E-07,-6.091514981
,,7/20/2021,GB,1,,doi.org/10.1021/jacs.0c00587,,[Cu]C(COCCCSCCCC(=O)NCCN1C=NC=C1)OC[Au],[Cu]C(COCCCSCCCC(=O)NCCN1C=NC=C1)OC[Au],,,,,,,,,,,,,,,25610250,1.17,,,,,,,,,,,,,,,,,,,,,,,,,,,,,,,,,,,,,,,,,,,,,,,,,,O=S([N-]S(=O)(C(F)(F)F)=O)(C(F)(F)F)=O.[Li+],,,0.366636114,,,,,,,,,,,-1,,65,1.36E-06,-5.866461092
,,7/20/2021,GB,1,,doi.org/10.1021/jacs.0c00587,,[Cu]C(COCCCSCCCC(=O)NCCN1C=NC=C1)OC[Au],[Cu]C(COCCCSCCCC(=O)NCCN1C=NC=C1)OC[Au],,,,,,,,,,,,,,,25610250,1.17,,,,,,,,,,,,,,,,,,,,,,,,,,,,,,,,,,,,,,,,,,,,,,,,,,O=S([N-]S(=O)(C(F)(F)F)=O)(C(F)(F)F)=O.[Li+],,,0.366636114,,,,,,,,,,,-1,,70,2.18E-06,-5.661543506
,,7/20/2021,GB,1,,doi.org/10.1021/jacs.0c00587,,[Cu]C(COCCCSCCCC(=O)NCCN1C=NC=C1)OC[Au],[Cu]C(COCCCSCCCC(=O)NCCN1C=NC=C1)OC[Au],,,,,,,,,,,,,,,25610250,1.17,,,,,,,,,,,,,,,,,,,,,,,,,,,,,,,,,,,,,,,,,,,,,,,,,,O=S([N-]S(=O)(C(F)(F)F)=O)(C(F)(F)F)=O.[Li+],,,0.366636114,,,,,,,,,,,-1,,75,3.38E-06,-5.4710833
,,7/20/2021,GB,1,,doi.org/10.1021/jacs.0c00587,,[Cu]C(COCCCSCCCC(=O)NCCN1C=NC=C1)OC[Au],[Cu]C(COCCCSCCCC(=O)NCCN1C=NC=C1)OC[Au],,,,,,,,,,,,,,,25610250,1.17,,,,,,,,,,,,,,,,,,,,,,,,,,,,,,,,,,,,,,,,,,,,,,,,,,O=S([N-]S(=O)(C(F)(F)F)=O)(C(F)(F)F)=O.[Li+],,,0.366636114,,,,,,,,,,,-1,,80,5.05E-06,-5.296708622
,,7/20/2021,GB,1,,doi.org/10.1021/jacs.0c00587,,[Cu]C(COCCCSCCCC(=O)NCCN1C=NC=C1)OC[Au],[Cu]C(COCCCSCCCC(=O)NCCN1C=NC=C1)OC[Au],,,,,,,,,,,,,,,25610250,1.17,,,,,,,,,,,,,,,,,,,,,,,,,,,,,,,,,,,,,,,,,,,,,,,,,,O=S([N-]S(=O)(C(F)(F)F)=O)(C(F)(F)F)=O.[Li+],,,0.366636114,,,,,,,,,,,-1,,85,7.33E-06,-5.134896025
,,7/20/2021,GB,1,,doi.org/10.1021/jacs.0c00587,,[Cu]C(COCCCSCCCC(=O)NCCN1C=NC=C1)OC[Au],[Cu]C(COCCCSCCCC(=O)NCCN1C=NC=C1)OC[Au],,,,,,,,,,,,,,,25610250,1.17,,,,,,,,,,,,,,,,,,,,,,,,,,,,,,,,,,,,,,,,,,,,,,,,,,O=S([N-]S(=O)(C(F)(F)F)=O)(C(F)(F)F)=O.[Li+],,,0.366636114,,,,,,,,,,,-1,,90,1.04E-05,-4.982966661
,,7/20/2021,GB,1,,doi.org/10.1021/jacs.0c00587,,[Cu]CC(CCSCCCC(=O)NCCN1C=NC=C1)[Au],[Cu]CC(CCSCCCC(=O)NCCN1C=NC=C1)[Au],,,,,,,,,,,,,,,56286000,1.04,,,,,,,,,,,,,,,,,,,,,,,,,,,,,,,,,,,,,,,,,,,,,,,,,,O=S([N-]S(=O)(C(F)(F)F)=O)(C(F)(F)F)=O.[Li+],,,0.112233446,,,,,,,,,,,11,,30,1.16E-10,-9.935542011
,,7/20/2021,GB,1,,doi.org/10.1021/jacs.0c00587,,[Cu]CC(CCSCCCC(=O)NCCN1C=NC=C1)[Au],[Cu]CC(CCSCCCC(=O)NCCN1C=NC=C1)[Au],,,,,,,,,,,,,,,56286000,1.04,,,,,,,,,,,,,,,,,,,,,,,,,,,,,,,,,,,,,,,,,,,,,,,,,,O=S([N-]S(=O)(C(F)(F)F)=O)(C(F)(F)F)=O.[Li+],,,0.112233446,,,,,,,,,,,11,,35,4.29E-10,-9.367542708
,,7/20/2021,GB,1,,doi.org/10.1021/jacs.0c00587,,[Cu]CC(CCSCCCC(=O)NCCN1C=NC=C1)[Au],[Cu]CC(CCSCCCC(=O)NCCN1C=NC=C1)[Au],,,,,,,,,,,,,,,56286000,1.04,,,,,,,,,,,,,,,,,,,,,,,,,,,,,,,,,,,,,,,,,,,,,,,,,,O=S([N-]S(=O)(C(F)(F)F)=O)(C(F)(F)F)=O.[Li+],,,0.112233446,,,,,,,,,,,11,,40,1.34E-09,-8.872895202
,,7/20/2021,GB,1,,doi.org/10.1021/jacs.0c00587,,[Cu]CC(CCSCCCC(=O)NCCN1C=NC=C1)[Au],[Cu]CC(CCSCCCC(=O)NCCN1C=NC=C1)[Au],,,,,,,,,,,,,,,56286000,1.04,,,,,,,,,,,,,,,,,,,,,,,,,,,,,,,,,,,,,,,,,,,,,,,,,,O=S([N-]S(=O)(C(F)(F)F)=O)(C(F)(F)F)=O.[Li+],,,0.112233446,,,,,,,,,,,11,,45,3.68E-09,-8.434152181
,,7/20/2021,GB,1,,doi.org/10.1021/jacs.0c00587,,[Cu]CC(CCSCCCC(=O)NCCN1C=NC=C1)[Au],[Cu]CC(CCSCCCC(=O)NCCN1C=NC=C1)[Au],,,,,,,,,,,,,,,56286000,1.04,,,,,,,,,,,,,,,,,,,,,,,,,,,,,,,,,,,,,,,,,,,,,,,,,,O=S([N-]S(=O)(C(F)(F)F)=O)(C(F)(F)F)=O.[Li+],,,0.112233446,,,,,,,,,,,11,,50,9.01E-09,-8.045275209
,,7/20/2021,GB,1,,doi.org/10.1021/jacs.0c00587,,[Cu]CC(CCSCCCC(=O)NCCN1C=NC=C1)[Au],[Cu]CC(CCSCCCC(=O)NCCN1C=NC=C1)[Au],,,,,,,,,,,,,,,56286000,1.04,,,,,,,,,,,,,,,,,,,,,,,,,,,,,,,,,,,,,,,,,,,,,,,,,,O=S([N-]S(=O)(C(F)(F)F)=O)(C(F)(F)F)=O.[Li+],,,0.112233446,,,,,,,,,,,11,,55,2.01E-08,-7.696803943
,,7/20/2021,GB,1,,doi.org/10.1021/jacs.0c00587,,[Cu]CC(CCSCCCC(=O)NCCN1C=NC=C1)[Au],[Cu]CC(CCSCCCC(=O)NCCN1C=NC=C1)[Au],,,,,,,,,,,,,,,56286000,1.04,,,,,,,,,,,,,,,,,,,,,,,,,,,,,,,,,,,,,,,,,,,,,,,,,,O=S([N-]S(=O)(C(F)(F)F)=O)(C(F)(F)F)=O.[Li+],,,0.112233446,,,,,,,,,,,11,,60,4.12E-08,-7.385102784
,,7/20/2021,GB,1,,doi.org/10.1021/jacs.0c00587,,[Cu]CC(CCSCCCC(=O)NCCN1C=NC=C1)[Au],[Cu]CC(CCSCCCC(=O)NCCN1C=NC=C1)[Au],,,,,,,,,,,,,,,56286000,1.04,,,,,,,,,,,,,,,,,,,,,,,,,,,,,,,,,,,,,,,,,,,,,,,,,,O=S([N-]S(=O)(C(F)(F)F)=O)(C(F)(F)F)=O.[Li+],,,0.112233446,,,,,,,,,,,11,,65,7.90E-08,-7.102372909
,,7/20/2021,GB,1,,doi.org/10.1021/jacs.0c00587,,[Cu]CC(CCSCCCC(=O)NCCN1C=NC=C1)[Au],[Cu]CC(CCSCCCC(=O)NCCN1C=NC=C1)[Au],,,,,,,,,,,,,,,56286000,1.04,,,,,,,,,,,,,,,,,,,,,,,,,,,,,,,,,,,,,,,,,,,,,,,,,,O=S([N-]S(=O)(C(F)(F)F)=O)(C(F)(F)F)=O.[Li+],,,0.112233446,,,,,,,,,,,11,,70,1.43E-07,-6.844663963
,,7/20/2021,GB,1,,doi.org/10.1021/jacs.0c00587,,[Cu]CC(CCSCCCC(=O)NCCN1C=NC=C1)[Au],[Cu]CC(CCSCCCC(=O)NCCN1C=NC=C1)[Au],,,,,,,,,,,,,,,56286000,1.04,,,,,,,,,,,,,,,,,,,,,,,,,,,,,,,,,,,,,,,,,,,,,,,,,,O=S([N-]S(=O)(C(F)(F)F)=O)(C(F)(F)F)=O.[Li+],,,0.112233446,,,,,,,,,,,11,,75,2.45E-07,-6.610833916
,,7/20/2021,GB,1,,doi.org/10.1021/jacs.0c00587,,[Cu]CC(CCSCCCC(=O)NCCN1C=NC=C1)[Au],[Cu]CC(CCSCCCC(=O)NCCN1C=NC=C1)[Au],,,,,,,,,,,,,,,56286000,1.04,,,,,,,,,,,,,,,,,,,,,,,,,,,,,,,,,,,,,,,,,,,,,,,,,,O=S([N-]S(=O)(C(F)(F)F)=O)(C(F)(F)F)=O.[Li+],,,0.112233446,,,,,,,,,,,11,,80,4.01E-07,-6.396855627
,,7/20/2021,GB,1,,doi.org/10.1021/jacs.0c00587,,[Cu]CC(CCSCCCC(=O)NCCN1C=NC=C1)[Au],[Cu]CC(CCSCCCC(=O)NCCN1C=NC=C1)[Au],,,,,,,,,,,,,,,56286000,1.04,,,,,,,,,,,,,,,,,,,,,,,,,,,,,,,,,,,,,,,,,,,,,,,,,,O=S([N-]S(=O)(C(F)(F)F)=O)(C(F)(F)F)=O.[Li+],,,0.112233446,,,,,,,,,,,11,,85,6.31E-07,-6.199970641
,,7/20/2021,GB,1,,doi.org/10.1021/jacs.0c00587,,[Cu]CC(CCSCCCC(=O)NCCN1C=NC=C1)[Au],[Cu]CC(CCSCCCC(=O)NCCN1C=NC=C1)[Au],,,,,,,,,,,,,,,56286000,1.04,,,,,,,,,,,,,,,,,,,,,,,,,,,,,,,,,,,,,,,,,,,,,,,,,,O=S([N-]S(=O)(C(F)(F)F)=O)(C(F)(F)F)=O.[Li+],,,0.112233446,,,,,,,,,,,11,,90,9.60E-07,-6.017728767
,,7/20/2021,GB,1,,doi.org/10.1021/jacs.0c00587,,[Cu]CC(CCSCCCC(=O)NCCN1C=NC=C1)[Au],[Cu]CC(CCSCCCC(=O)NCCN1C=NC=C1)[Au],,,,,,,,,,,,,,,56286000,1.04,,,,,,,,,,,,,,,,,,,,,,,,,,,,,,,,,,,,,,,,,,,,,,,,,,O=S([N-]S(=O)(C(F)(F)F)=O)(C(F)(F)F)=O.[Li+],,,0.299289188,,,,,,,,,,,24,,30,6.35E-12,-11.19722627
,,7/20/2021,GB,1,,doi.org/10.1021/jacs.0c00587,,[Cu]CC(CCSCCCC(=O)NCCN1C=NC=C1)[Au],[Cu]CC(CCSCCCC(=O)NCCN1C=NC=C1)[Au],,,,,,,,,,,,,,,56286000,1.04,,,,,,,,,,,,,,,,,,,,,,,,,,,,,,,,,,,,,,,,,,,,,,,,,,O=S([N-]S(=O)(C(F)(F)F)=O)(C(F)(F)F)=O.[Li+],,,0.299289188,,,,,,,,,,,24,,35,4.04E-11,-10.39361863
,,7/20/2021,GB,1,,doi.org/10.1021/jacs.0c00587,,[Cu]CC(CCSCCCC(=O)NCCN1C=NC=C1)[Au],[Cu]CC(CCSCCCC(=O)NCCN1C=NC=C1)[Au],,,,,,,,,,,,,,,56286000,1.04,,,,,,,,,,,,,,,,,,,,,,,,,,,,,,,,,,,,,,,,,,,,,,,,,,O=S([N-]S(=O)(C(F)(F)F)=O)(C(F)(F)F)=O.[Li+],,,0.299289188,,,,,,,,,,,24,,40,1.95E-10,-9.709965389
,,7/20/2021,GB,1,,doi.org/10.1021/jacs.0c00587,,[Cu]CC(CCSCCCC(=O)NCCN1C=NC=C1)[Au],[Cu]CC(CCSCCCC(=O)NCCN1C=NC=C1)[Au],,,,,,,,,,,,,,,56286000,1.04,,,,,,,,,,,,,,,,,,,,,,,,,,,,,,,,,,,,,,,,,,,,,,,,,,O=S([N-]S(=O)(C(F)(F)F)=O)(C(F)(F)F)=O.[Li+],,,0.299289188,,,,,,,,,,,24,,45,7.56E-10,-9.121478204
,,7/20/2021,GB,1,,doi.org/10.1021/jacs.0c00587,,[Cu]CC(CCSCCCC(=O)NCCN1C=NC=C1)[Au],[Cu]CC(CCSCCCC(=O)NCCN1C=NC=C1)[Au],,,,,,,,,,,,,,,56286000,1.04,,,,,,,,,,,,,,,,,,,,,,,,,,,,,,,,,,,,,,,,,,,,,,,,,,O=S([N-]S(=O)(C(F)(F)F)=O)(C(F)(F)F)=O.[Li+],,,0.299289188,,,,,,,,,,,24,,50,2.46E-09,-8.609064893
,,7/20/2021,GB,1,,doi.org/10.1021/jacs.0c00587,,[Cu]CC(CCSCCCC(=O)NCCN1C=NC=C1)[Au],[Cu]CC(CCSCCCC(=O)NCCN1C=NC=C1)[Au],,,,,,,,,,,,,,,56286000,1.04,,,,,,,,,,,,,,,,,,,,,,,,,,,,,,,,,,,,,,,,,,,,,,,,,,O=S([N-]S(=O)(C(F)(F)F)=O)(C(F)(F)F)=O.[Li+],,,0.299289188,,,,,,,,,,,24,,55,6.91E-09,-8.160521953
,,7/20/2021,GB,1,,doi.org/10.1021/jacs.0c00587,,[Cu]CC(CCSCCCC(=O)NCCN1C=NC=C1)[Au],[Cu]CC(CCSCCCC(=O)NCCN1C=NC=C1)[Au],,,,,,,,,,,,,,,56286000,1.04,,,,,,,,,,,,,,,,,,,,,,,,,,,,,,,,,,,,,,,,,,,,,,,,,,O=S([N-]S(=O)(C(F)(F)F)=O)(C(F)(F)F)=O.[Li+],,,0.299289188,,,,,,,,,,,24,,60,1.73E-08,-7.761953897
,,7/20/2021,GB,1,,doi.org/10.1021/jacs.0c00587,,[Cu]CC(CCSCCCC(=O)NCCN1C=NC=C1)[Au],[Cu]CC(CCSCCCC(=O)NCCN1C=NC=C1)[Au],,,,,,,,,,,,,,,56286000,1.04,,,,,,,,,,,,,,,,,,,,,,,,,,,,,,,,,,,,,,,,,,,,,,,,,,O=S([N-]S(=O)(C(F)(F)F)=O)(C(F)(F)F)=O.[Li+],,,0.299289188,,,,,,,,,,,24,,65,3.90E-08,-7.408935393
,,7/20/2021,GB,1,,doi.org/10.1021/jacs.0c00587,,[Cu]CC(CCSCCCC(=O)NCCN1C=NC=C1)[Au],[Cu]CC(CCSCCCC(=O)NCCN1C=NC=C1)[Au],,,,,,,,,,,,,,,56286000,1.04,,,,,,,,,,,,,,,,,,,,,,,,,,,,,,,,,,,,,,,,,,,,,,,,,,O=S([N-]S(=O)(C(F)(F)F)=O)(C(F)(F)F)=O.[Li+],,,0.299289188,,,,,,,,,,,24,,70,8.09E-08,-7.092051478
,,7/20/2021,GB,1,,doi.org/10.1021/jacs.0c00587,,[Cu]CC(CCSCCCC(=O)NCCN1C=NC=C1)[Au],[Cu]CC(CCSCCCC(=O)NCCN1C=NC=C1)[Au],,,,,,,,,,,,,,,56286000,1.04,,,,,,,,,,,,,,,,,,,,,,,,,,,,,,,,,,,,,,,,,,,,,,,,,,O=S([N-]S(=O)(C(F)(F)F)=O)(C(F)(F)F)=O.[Li+],,,0.299289188,,,,,,,,,,,24,,75,1.56E-07,-6.806875402
,,7/20/2021,GB,1,,doi.org/10.1021/jacs.0c00587,,[Cu]CC(CCSCCCC(=O)NCCN1C=NC=C1)[Au],[Cu]CC(CCSCCCC(=O)NCCN1C=NC=C1)[Au],,,,,,,,,,,,,,,56286000,1.04,,,,,,,,,,,,,,,,,,,,,,,,,,,,,,,,,,,,,,,,,,,,,,,,,,O=S([N-]S(=O)(C(F)(F)F)=O)(C(F)(F)F)=O.[Li+],,,0.299289188,,,,,,,,,,,24,,80,2.84E-07,-6.54668166
,,7/20/2021,GB,1,,doi.org/10.1021/jacs.0c00587,,[Cu]CC(CCSCCCC(=O)NCCN1C=NC=C1)[Au],[Cu]CC(CCSCCCC(=O)NCCN1C=NC=C1)[Au],,,,,,,,,,,,,,,56286000,1.04,,,,,,,,,,,,,,,,,,,,,,,,,,,,,,,,,,,,,,,,,,,,,,,,,,O=S([N-]S(=O)(C(F)(F)F)=O)(C(F)(F)F)=O.[Li+],,,0.299289188,,,,,,,,,,,24,,85,4.89E-07,-6.310691141
,,7/20/2021,GB,1,,doi.org/10.1021/jacs.0c00587,,[Cu]CC(CCSCCCC(=O)NCCN1C=NC=C1)[Au],[Cu]CC(CCSCCCC(=O)NCCN1C=NC=C1)[Au],,,,,,,,,,,,,,,56286000,1.04,,,,,,,,,,,,,,,,,,,,,,,,,,,,,,,,,,,,,,,,,,,,,,,,,,O=S([N-]S(=O)(C(F)(F)F)=O)(C(F)(F)F)=O.[Li+],,,0.299289188,,,,,,,,,,,24,,90,8.03E-07,-6.095284455
,,7/20/2021,GB,1,,doi.org/10.1021/jacs.0c00587,,[Cu]CC(CCSCCCC(=O)NCCN1C=NC=C1)[Au],[Cu]CC(CCSCCCC(=O)NCCN1C=NC=C1)[Au],,,,,,,,,,,,,,,56286000,1.04,,,,,,,,,,,,,,,,,,,,,,,,,,,,,,,,,,,,,,,,,,,,,,,,,,O=S([N-]S(=O)(C(F)(F)F)=O)(C(F)(F)F)=O.[Li+],,,0.448933782,,,,,,,,,,,39,,30,2.01E-15,-14.69680394
,,7/20/2021,GB,1,,doi.org/10.1021/jacs.0c00587,,[Cu]CC(CCSCCCC(=O)NCCN1C=NC=C1)[Au],[Cu]CC(CCSCCCC(=O)NCCN1C=NC=C1)[Au],,,,,,,,,,,,,,,56286000,1.04,,,,,,,,,,,,,,,,,,,,,,,,,,,,,,,,,,,,,,,,,,,,,,,,,,O=S([N-]S(=O)(C(F)(F)F)=O)(C(F)(F)F)=O.[Li+],,,0.448933782,,,,,,,,,,,39,,35,5.72E-14,-13.24260397
,,7/20/2021,GB,1,,doi.org/10.1021/jacs.0c00587,,[Cu]CC(CCSCCCC(=O)NCCN1C=NC=C1)[Au],[Cu]CC(CCSCCCC(=O)NCCN1C=NC=C1)[Au],,,,,,,,,,,,,,,56286000,1.04,,,,,,,,,,,,,,,,,,,,,,,,,,,,,,,,,,,,,,,,,,,,,,,,,,O=S([N-]S(=O)(C(F)(F)F)=O)(C(F)(F)F)=O.[Li+],,,0.448933782,,,,,,,,,,,39,,40,8.56E-13,-12.06752624
,,7/20/2021,GB,1,,doi.org/10.1021/jacs.0c00587,,[Cu]CC(CCSCCCC(=O)NCCN1C=NC=C1)[Au],[Cu]CC(CCSCCCC(=O)NCCN1C=NC=C1)[Au],,,,,,,,,,,,,,,56286000,1.04,,,,,,,,,,,,,,,,,,,,,,,,,,,,,,,,,,,,,,,,,,,,,,,,,,O=S([N-]S(=O)(C(F)(F)F)=O)(C(F)(F)F)=O.[Li+],,,0.448933782,,,,,,,,,,,39,,45,7.97E-12,-11.09854168
,,7/20/2021,GB,1,,doi.org/10.1021/jacs.0c00587,,[Cu]CC(CCSCCCC(=O)NCCN1C=NC=C1)[Au],[Cu]CC(CCSCCCC(=O)NCCN1C=NC=C1)[Au],,,,,,,,,,,,,,,56286000,1.04,,,,,,,,,,,,,,,,,,,,,,,,,,,,,,,,,,,,,,,,,,,,,,,,,,O=S([N-]S(=O)(C(F)(F)F)=O)(C(F)(F)F)=O.[Li+],,,0.448933782,,,,,,,,,,,39,,50,5.17E-11,-10.28650946
,,7/20/2021,GB,1,,doi.org/10.1021/jacs.0c00587,,[Cu]CC(CCSCCCC(=O)NCCN1C=NC=C1)[Au],[Cu]CC(CCSCCCC(=O)NCCN1C=NC=C1)[Au],,,,,,,,,,,,,,,56286000,1.04,,,,,,,,,,,,,,,,,,,,,,,,,,,,,,,,,,,,,,,,,,,,,,,,,,O=S([N-]S(=O)(C(F)(F)F)=O)(C(F)(F)F)=O.[Li+],,,0.448933782,,,,,,,,,,,39,,55,2.54E-10,-9.595166283
,,7/20/2021,GB,1,,doi.org/10.1021/jacs.0c00587,,[Cu]CC(CCSCCCC(=O)NCCN1C=NC=C1)[Au],[Cu]CC(CCSCCCC(=O)NCCN1C=NC=C1)[Au],,,,,,,,,,,,,,,56286000,1.04,,,,,,,,,,,,,,,,,,,,,,,,,,,,,,,,,,,,,,,,,,,,,,,,,,O=S([N-]S(=O)(C(F)(F)F)=O)(C(F)(F)F)=O.[Li+],,,0.448933782,,,,,,,,,,,39,,60,9.97E-10,-9.001304842
,,7/20/2021,GB,1,,doi.org/10.1021/jacs.0c00587,,[Cu]CC(CCSCCCC(=O)NCCN1C=NC=C1)[Au],[Cu]CC(CCSCCCC(=O)NCCN1C=NC=C1)[Au],,,,,,,,,,,,,,,56286000,1.04,,,,,,,,,,,,,,,,,,,,,,,,,,,,,,,,,,,,,,,,,,,,,,,,,,O=S([N-]S(=O)(C(F)(F)F)=O)(C(F)(F)F)=O.[Li+],,,0.448933782,,,,,,,,,,,39,,65,3.28E-09,-8.484126156
,,7/20/2021,GB,1,,doi.org/10.1021/jacs.0c00587,,[Cu]CC(CCSCCCC(=O)NCCN1C=NC=C1)[Au],[Cu]CC(CCSCCCC(=O)NCCN1C=NC=C1)[Au],,,,,,,,,,,,,,,56286000,1.04,,,,,,,,,,,,,,,,,,,,,,,,,,,,,,,,,,,,,,,,,,,,,,,,,,O=S([N-]S(=O)(C(F)(F)F)=O)(C(F)(F)F)=O.[Li+],,,0.448933782,,,,,,,,,,,39,,70,9.32E-09,-8.030584088
,,7/20/2021,GB,1,,doi.org/10.1021/jacs.0c00587,,[Cu]CC(CCSCCCC(=O)NCCN1C=NC=C1)[Au],[Cu]CC(CCSCCCC(=O)NCCN1C=NC=C1)[Au],,,,,,,,,,,,,,,56286000,1.04,,,,,,,,,,,,,,,,,,,,,,,,,,,,,,,,,,,,,,,,,,,,,,,,,,O=S([N-]S(=O)(C(F)(F)F)=O)(C(F)(F)F)=O.[Li+],,,0.448933782,,,,,,,,,,,39,,75,2.35E-08,-7.628932138
,,7/20/2021,GB,1,,doi.org/10.1021/jacs.0c00587,,[Cu]CC(CCSCCCC(=O)NCCN1C=NC=C1)[Au],[Cu]CC(CCSCCCC(=O)NCCN1C=NC=C1)[Au],,,,,,,,,,,,,,,56286000,1.04,,,,,,,,,,,,,,,,,,,,,,,,,,,,,,,,,,,,,,,,,,,,,,,,,,O=S([N-]S(=O)(C(F)(F)F)=O)(C(F)(F)F)=O.[Li+],,,0.448933782,,,,,,,,,,,39,,80,5.34E-08,-7.272458743
,,7/20/2021,GB,1,,doi.org/10.1021/jacs.0c00587,,[Cu]CC(CCSCCCC(=O)NCCN1C=NC=C1)[Au],[Cu]CC(CCSCCCC(=O)NCCN1C=NC=C1)[Au],,,,,,,,,,,,,,,56286000,1.04,,,,,,,,,,,,,,,,,,,,,,,,,,,,,,,,,,,,,,,,,,,,,,,,,,O=S([N-]S(=O)(C(F)(F)F)=O)(C(F)(F)F)=O.[Li+],,,0.448933782,,,,,,,,,,,39,,85,1.12E-07,-6.950781977
,,7/20/2021,GB,1,,doi.org/10.1021/jacs.0c00587,,[Cu]CC(CCSCCCC(=O)NCCN1C=NC=C1)[Au],[Cu]CC(CCSCCCC(=O)NCCN1C=NC=C1)[Au],,,,,,,,,,,,,,,56286000,1.04,,,,,,,,,,,,,,,,,,,,,,,,,,,,,,,,,,,,,,,,,,,,,,,,,,O=S([N-]S(=O)(C(F)(F)F)=O)(C(F)(F)F)=O.[Li+],,,0.448933782,,,,,,,,,,,39,,90,2.17E-07,-6.663540266
,,7/20/2021,GB,1,,doi.org/10.1021/jacs.0c00587,,[Cu][Si](C)(CCSCCCC(=O)NCCN1C=NC=C1)O[Au],[Cu][Si](C)(CCSCCCC(=O)NCCN1C=NC=C1)O[Au],,,,,,,,,,,,,,,110943600,1.23,,,,,,,,,,,,,,,,,,,,,,,,,,,,,,,,,,,,,,,,,,,,,,,,,,O=S([N-]S(=O)(C(F)(F)F)=O)(C(F)(F)F)=O.[Li+],,,0.10026738,,,,,,,,,,,-6,,30,7.05E-09,-8.151810883
,,7/20/2021,GB,1,,doi.org/10.1021/jacs.0c00587,,[Cu][Si](C)(CCSCCCC(=O)NCCN1C=NC=C1)O[Au],[Cu][Si](C)(CCSCCCC(=O)NCCN1C=NC=C1)O[Au],,,,,,,,,,,,,,,110943600,1.23,,,,,,,,,,,,,,,,,,,,,,,,,,,,,,,,,,,,,,,,,,,,,,,,,,O=S([N-]S(=O)(C(F)(F)F)=O)(C(F)(F)F)=O.[Li+],,,0.10026738,,,,,,,,,,,-6,,35,1.62E-08,-7.790484985
,,7/20/2021,GB,1,,doi.org/10.1021/jacs.0c00587,,[Cu][Si](C)(CCSCCCC(=O)NCCN1C=NC=C1)O[Au],[Cu][Si](C)(CCSCCCC(=O)NCCN1C=NC=C1)O[Au],,,,,,,,,,,,,,,110943600,1.23,,,,,,,,,,,,,,,,,,,,,,,,,,,,,,,,,,,,,,,,,,,,,,,,,,O=S([N-]S(=O)(C(F)(F)F)=O)(C(F)(F)F)=O.[Li+],,,0.10026738,,,,,,,,,,,-6,,40,3.42E-08,-7.465973894
,,7/20/2021,GB,1,,doi.org/10.1021/jacs.0c00587,,[Cu][Si](C)(CCSCCCC(=O)NCCN1C=NC=C1)O[Au],[Cu][Si](C)(CCSCCCC(=O)NCCN1C=NC=C1)O[Au],,,,,,,,,,,,,,,110943600,1.23,,,,,,,,,,,,,,,,,,,,,,,,,,,,,,,,,,,,,,,,,,,,,,,,,,O=S([N-]S(=O)(C(F)(F)F)=O)(C(F)(F)F)=O.[Li+],,,0.10026738,,,,,,,,,,,-6,,45,6.72E-08,-7.172630727
,,7/20/2021,GB,1,,doi.org/10.1021/jacs.0c00587,,[Cu][Si](C)(CCSCCCC(=O)NCCN1C=NC=C1)O[Au],[Cu][Si](C)(CCSCCCC(=O)NCCN1C=NC=C1)O[Au],,,,,,,,,,,,,,,110943600,1.23,,,,,,,,,,,,,,,,,,,,,,,,,,,,,,,,,,,,,,,,,,,,,,,,,,O=S([N-]S(=O)(C(F)(F)F)=O)(C(F)(F)F)=O.[Li+],,,0.10026738,,,,,,,,,,,-6,,50,1.24E-07,-6.906578315
,,7/20/2021,GB,1,,doi.org/10.1021/jacs.0c00587,,[Cu][Si](C)(CCSCCCC(=O)NCCN1C=NC=C1)O[Au],[Cu][Si](C)(CCSCCCC(=O)NCCN1C=NC=C1)O[Au],,,,,,,,,,,,,,,110943600,1.23,,,,,,,,,,,,,,,,,,,,,,,,,,,,,,,,,,,,,,,,,,,,,,,,,,O=S([N-]S(=O)(C(F)(F)F)=O)(C(F)(F)F)=O.[Li+],,,0.10026738,,,,,,,,,,,-6,,55,2.15E-07,-6.66756154
,,7/20/2021,GB,1,,doi.org/10.1021/jacs.0c00587,,[Cu][Si](C)(CCSCCCC(=O)NCCN1C=NC=C1)O[Au],[Cu][Si](C)(CCSCCCC(=O)NCCN1C=NC=C1)O[Au],,,,,,,,,,,,,,,110943600,1.23,,,,,,,,,,,,,,,,,,,,,,,,,,,,,,,,,,,,,,,,,,,,,,,,,,O=S([N-]S(=O)(C(F)(F)F)=O)(C(F)(F)F)=O.[Li+],,,0.10026738,,,,,,,,,,,-6,,60,3.58E-07,-6.446116973
,,7/20/2021,GB,1,,doi.org/10.1021/jacs.0c00587,,[Cu][Si](C)(CCSCCCC(=O)NCCN1C=NC=C1)O[Au],[Cu][Si](C)(CCSCCCC(=O)NCCN1C=NC=C1)O[Au],,,,,,,,,,,,,,,110943600,1.23,,,,,,,,,,,,,,,,,,,,,,,,,,,,,,,,,,,,,,,,,,,,,,,,,,O=S([N-]S(=O)(C(F)(F)F)=O)(C(F)(F)F)=O.[Li+],,,0.10026738,,,,,,,,,,,-6,,65,5.70E-07,-6.244125144
,,7/20/2021,GB,1,,doi.org/10.1021/jacs.0c00587,,[Cu][Si](C)(CCSCCCC(=O)NCCN1C=NC=C1)O[Au],[Cu][Si](C)(CCSCCCC(=O)NCCN1C=NC=C1)O[Au],,,,,,,,,,,,,,,110943600,1.23,,,,,,,,,,,,,,,,,,,,,,,,,,,,,,,,,,,,,,,,,,,,,,,,,,O=S([N-]S(=O)(C(F)(F)F)=O)(C(F)(F)F)=O.[Li+],,,0.10026738,,,,,,,,,,,-6,,70,8.75E-07,-6.057991947
,,7/20/2021,GB,1,,doi.org/10.1021/jacs.0c00587,,[Cu][Si](C)(CCSCCCC(=O)NCCN1C=NC=C1)O[Au],[Cu][Si](C)(CCSCCCC(=O)NCCN1C=NC=C1)O[Au],,,,,,,,,,,,,,,110943600,1.23,,,,,,,,,,,,,,,,,,,,,,,,,,,,,,,,,,,,,,,,,,,,,,,,,,O=S([N-]S(=O)(C(F)(F)F)=O)(C(F)(F)F)=O.[Li+],,,0.10026738,,,,,,,,,,,-6,,75,1.30E-06,-5.886056648
,,7/20/2021,GB,1,,doi.org/10.1021/jacs.0c00587,,[Cu][Si](C)(CCSCCCC(=O)NCCN1C=NC=C1)O[Au],[Cu][Si](C)(CCSCCCC(=O)NCCN1C=NC=C1)O[Au],,,,,,,,,,,,,,,110943600,1.23,,,,,,,,,,,,,,,,,,,,,,,,,,,,,,,,,,,,,,,,,,,,,,,,,,O=S([N-]S(=O)(C(F)(F)F)=O)(C(F)(F)F)=O.[Li+],,,0.10026738,,,,,,,,,,,-6,,80,1.88E-06,-5.725842151
,,7/20/2021,GB,1,,doi.org/10.1021/jacs.0c00587,,[Cu][Si](C)(CCSCCCC(=O)NCCN1C=NC=C1)O[Au],[Cu][Si](C)(CCSCCCC(=O)NCCN1C=NC=C1)O[Au],,,,,,,,,,,,,,,110943600,1.23,,,,,,,,,,,,,,,,,,,,,,,,,,,,,,,,,,,,,,,,,,,,,,,,,,O=S([N-]S(=O)(C(F)(F)F)=O)(C(F)(F)F)=O.[Li+],,,0.10026738,,,,,,,,,,,-6,,85,2.64E-06,-5.578396073
,,7/20/2021,GB,1,,doi.org/10.1021/jacs.0c00587,,[Cu][Si](C)(CCSCCCC(=O)NCCN1C=NC=C1)O[Au],[Cu][Si](C)(CCSCCCC(=O)NCCN1C=NC=C1)O[Au],,,,,,,,,,,,,,,110943600,1.23,,,,,,,,,,,,,,,,,,,,,,,,,,,,,,,,,,,,,,,,,,,,,,,,,,O=S([N-]S(=O)(C(F)(F)F)=O)(C(F)(F)F)=O.[Li+],,,0.10026738,,,,,,,,,,,-6,,90,3.62E-06,-5.441291429
,,7/20/2021,GB,1,,doi.org/10.1021/jacs.0c00587,,[Cu][Si](C)(CCSCCCC(=O)NCCN1C=NC=C1)O[Au],[Cu][Si](C)(CCSCCCC(=O)NCCN1C=NC=C1)O[Au],,,,,,,,,,,,,,,110943600,1.23,,,,,,,,,,,,,,,,,,,,,,,,,,,,,,,,,,,,,,,,,,,,,,,,,,O=S([N-]S(=O)(C(F)(F)F)=O)(C(F)(F)F)=O.[Li+],,,0.267379679,,,,,,,,,,,-3,,30,6.22E-09,-8.206209615
,,7/20/2021,GB,1,,doi.org/10.1021/jacs.0c00587,,[Cu][Si](C)(CCSCCCC(=O)NCCN1C=NC=C1)O[Au],[Cu][Si](C)(CCSCCCC(=O)NCCN1C=NC=C1)O[Au],,,,,,,,,,,,,,,110943600,1.23,,,,,,,,,,,,,,,,,,,,,,,,,,,,,,,,,,,,,,,,,,,,,,,,,,O=S([N-]S(=O)(C(F)(F)F)=O)(C(F)(F)F)=O.[Li+],,,0.267379679,,,,,,,,,,,-3,,35,1.54E-08,-7.812479279
,,7/20/2021,GB,1,,doi.org/10.1021/jacs.0c00587,,[Cu][Si](C)(CCSCCCC(=O)NCCN1C=NC=C1)O[Au],[Cu][Si](C)(CCSCCCC(=O)NCCN1C=NC=C1)O[Au],,,,,,,,,,,,,,,110943600,1.23,,,,,,,,,,,,,,,,,,,,,,,,,,,,,,,,,,,,,,,,,,,,,,,,,,O=S([N-]S(=O)(C(F)(F)F)=O)(C(F)(F)F)=O.[Li+],,,0.267379679,,,,,,,,,,,-3,,40,3.48E-08,-7.458420756
,,7/20/2021,GB,1,,doi.org/10.1021/jacs.0c00587,,[Cu][Si](C)(CCSCCCC(=O)NCCN1C=NC=C1)O[Au],[Cu][Si](C)(CCSCCCC(=O)NCCN1C=NC=C1)O[Au],,,,,,,,,,,,,,,110943600,1.23,,,,,,,,,,,,,,,,,,,,,,,,,,,,,,,,,,,,,,,,,,,,,,,,,,O=S([N-]S(=O)(C(F)(F)F)=O)(C(F)(F)F)=O.[Li+],,,0.267379679,,,,,,,,,,,-3,,45,7.22E-08,-7.141462802
,,7/20/2021,GB,1,,doi.org/10.1021/jacs.0c00587,,[Cu][Si](C)(CCSCCCC(=O)NCCN1C=NC=C1)O[Au],[Cu][Si](C)(CCSCCCC(=O)NCCN1C=NC=C1)O[Au],,,,,,,,,,,,,,,110943600,1.23,,,,,,,,,,,,,,,,,,,,,,,,,,,,,,,,,,,,,,,,,,,,,,,,,,O=S([N-]S(=O)(C(F)(F)F)=O)(C(F)(F)F)=O.[Li+],,,0.267379679,,,,,,,,,,,-3,,50,1.40E-07,-6.853871964
,,7/20/2021,GB,1,,doi.org/10.1021/jacs.0c00587,,[Cu][Si](C)(CCSCCCC(=O)NCCN1C=NC=C1)O[Au],[Cu][Si](C)(CCSCCCC(=O)NCCN1C=NC=C1)O[Au],,,,,,,,,,,,,,,110943600,1.23,,,,,,,,,,,,,,,,,,,,,,,,,,,,,,,,,,,,,,,,,,,,,,,,,,O=S([N-]S(=O)(C(F)(F)F)=O)(C(F)(F)F)=O.[Li+],,,0.267379679,,,,,,,,,,,-3,,55,2.54E-07,-6.595166283
,,7/20/2021,GB,1,,doi.org/10.1021/jacs.0c00587,,[Cu][Si](C)(CCSCCCC(=O)NCCN1C=NC=C1)O[Au],[Cu][Si](C)(CCSCCCC(=O)NCCN1C=NC=C1)O[Au],,,,,,,,,,,,,,,110943600,1.23,,,,,,,,,,,,,,,,,,,,,,,,,,,,,,,,,,,,,,,,,,,,,,,,,,O=S([N-]S(=O)(C(F)(F)F)=O)(C(F)(F)F)=O.[Li+],,,0.267379679,,,,,,,,,,,-3,,60,4.38E-07,-6.358525889
,,7/20/2021,GB,1,,doi.org/10.1021/jacs.0c00587,,[Cu][Si](C)(CCSCCCC(=O)NCCN1C=NC=C1)O[Au],[Cu][Si](C)(CCSCCCC(=O)NCCN1C=NC=C1)O[Au],,,,,,,,,,,,,,,110943600,1.23,,,,,,,,,,,,,,,,,,,,,,,,,,,,,,,,,,,,,,,,,,,,,,,,,,O=S([N-]S(=O)(C(F)(F)F)=O)(C(F)(F)F)=O.[Li+],,,0.267379679,,,,,,,,,,,-3,,65,7.21E-07,-6.142064735
,,7/20/2021,GB,1,,doi.org/10.1021/jacs.0c00587,,[Cu][Si](C)(CCSCCCC(=O)NCCN1C=NC=C1)O[Au],[Cu][Si](C)(CCSCCCC(=O)NCCN1C=NC=C1)O[Au],,,,,,,,,,,,,,,110943600,1.23,,,,,,,,,,,,,,,,,,,,,,,,,,,,,,,,,,,,,,,,,,,,,,,,,,O=S([N-]S(=O)(C(F)(F)F)=O)(C(F)(F)F)=O.[Li+],,,0.267379679,,,,,,,,,,,-3,,70,1.14E-06,-5.943095149
,,7/20/2021,GB,1,,doi.org/10.1021/jacs.0c00587,,[Cu][Si](C)(CCSCCCC(=O)NCCN1C=NC=C1)O[Au],[Cu][Si](C)(CCSCCCC(=O)NCCN1C=NC=C1)O[Au],,,,,,,,,,,,,,,110943600,1.23,,,,,,,,,,,,,,,,,,,,,,,,,,,,,,,,,,,,,,,,,,,,,,,,,,O=S([N-]S(=O)(C(F)(F)F)=O)(C(F)(F)F)=O.[Li+],,,0.267379679,,,,,,,,,,,-3,,75,1.74E-06,-5.759450752
,,7/20/2021,GB,1,,doi.org/10.1021/jacs.0c00587,,[Cu][Si](C)(CCSCCCC(=O)NCCN1C=NC=C1)O[Au],[Cu][Si](C)(CCSCCCC(=O)NCCN1C=NC=C1)O[Au],,,,,,,,,,,,,,,110943600,1.23,,,,,,,,,,,,,,,,,,,,,,,,,,,,,,,,,,,,,,,,,,,,,,,,,,O=S([N-]S(=O)(C(F)(F)F)=O)(C(F)(F)F)=O.[Li+],,,0.267379679,,,,,,,,,,,-3,,80,2.57E-06,-5.590066877
