Repository: zjurillpolymer/SPE_prediction

# SPE Prediction

Polymer electrolyte conductivity prediction using graph neural networks.

## Data

Data from [ChemPropPred](https://github.com/learningmatter-mit/Chem-prop-pred) — polymer electrolyte conductivity measurements including SMILES, conductivity (log S/cm), molecular weight, salt concentration, and temperature.

- `data/clean_train_data.csv` — cleaned training data
- `data/PolymerElectrolyteData.csv` — full raw dataset
- `data/PolyInfo_8salts.csv` / `data/polyinfo_5salts_4conc.csv` — PolyInfo polymer database with salt additives

File: data/PolymerElectrolyteData.csv (part 147 of 154)
Notes,Compound Notebook Name,Date Copied to Master Database,Data Recorded By,Seshadri Group,Oyaizu Group,DOI,Solvent 1 (S1),S1 SMILES,S1 SMILES 1,S1 SMILES 2,S1 SMILES 3,S1 Big SMILES,S1 End Group 1,S1 End Group 2,S1 Mol %,S1 Weight %,S1 SMILES 1 Mol %,S1 SMILES 2 Mol %,S1 SMILES 3 Mol %,S1 Molar Ratio,S1 Weight Ratio,S1 Mw,S1 Mn,S1 Mn or Mw,S1 Mw/Mn,S1 DOP,S1 Molar Mass (g/mol),S1 Type,S1 Block Mol Weight,Solvent 2 (S2),S2 SMILES,S2 SMILES 1,S2 SMILES 2,S2 Mol %,S2 Weight %,S2 SMILES 1 Mol %,S2 SMILES 2 Mol %,S2 Molar Ratio,S2 Weight Ratio,S2 Mw,S2 Mn,S2 Mn or Mw,S2 Mw/Mn,S2 DOP,S2 Molar Mass (g/mol),S2 Type,Solvent 3 (S3),S3 SMILES,S3 SMILES 1,S3 Mol %,S3 Weight %,S3 Molar Ratio,S3 Weight Ratio,S3 Mw,S3 Mn,S3 Mn or Mw,S3 Mw/Mn,S3 DOP,S3 Molar Mass (g/mol),S3 Type,Solvent 4 (S4),S4 SMILES,S4 Mol %,S4 Weight %,S4 Molar Ratio,S4 Weight Ratio,S4 Mw,S4 Mn,S4 Mn or Mw,S4 Mw/Mn,S4 DOP,S4 Molar Mass (g/mol),S4 Type,Salt 1,Salt1 SMILES,Salt1 Mol %,Salt1 Weight %,Salt1 Molality (mol salt/kg polymer),Salt1 Molar Mass (g/mol),Salt 2,Salt2 SMILES,Salt2 Mol %,Salt2 Weight %,Salt2 Molality (mol salt/kg polymer),Salt2 Molar Mass (g/mol),Inorganic Material 1 (IM1),IM1 Weight %,IM1 Particle Size (nm),Tg (oC),Heating Rate (K/min),Temperature (oC),Conductivity (S/cm),log Conductivity (S/cm)
,,7/20/2021,GB,1,,doi.org/10.1021/jacs.0c00587,,[Cu][Si](C)(CCSCCCC(=O)NCCN1C=NC=C1)O[Au],[Cu][Si](C)(CCSCCCC(=O)NCCN1C=NC=C1)O[Au],,,,,,,,,,,,,,,110943600,1.23,,,,,,,,,,,,,,,,,,,,,,,,,,,,,,,,,,,,,,,,,,,,,,,,,,O=S([N-]S(=O)(C(F)(F)F)=O)(C(F)(F)F)=O.[Li+],,,0.267379679,,,,,,,,,,,-3,,85,3.69E-06,-5.432973634
,,7/20/2021,GB,1,,doi.org/10.1021/jacs.0c00587,,[Cu][Si](C)(CCSCCCC(=O)NCCN1C=NC=C1)O[Au],[Cu][Si](C)(CCSCCCC(=O)NCCN1C=NC=C1)O[Au],,,,,,,,,,,,,,,110943600,1.23,,,,,,,,,,,,,,,,,,,,,,,,,,,,,,,,,,,,,,,,,,,,,,,,,,O=S([N-]S(=O)(C(F)(F)F)=O)(C(F)(F)F)=O.[Li+],,,0.267379679,,,,,,,,,,,-3,,90,5.17E-06,-5.286509457
,,7/20/2021,GB,1,,doi.org/10.1021/jacs.0c00587,,[Cu][Si](C)(CCSCCCC(=O)NCCN1C=NC=C1)O[Au],[Cu][Si](C)(CCSCCCC(=O)NCCN1C=NC=C1)O[Au],,,,,,,,,,,,,,,110943600,1.23,,,,,,,,,,,,,,,,,,,,,,,,,,,,,,,,,,,,,,,,,,,,,,,,,,O=S([N-]S(=O)(C(F)(F)F)=O)(C(F)(F)F)=O.[Li+],,,0.401069519,,,,,,,,,,,0,,30,4.33E-09,-8.363512104
,,7/20/2021,GB,1,,doi.org/10.1021/jacs.0c00587,,[Cu][Si](C)(CCSCCCC(=O)NCCN1C=NC=C1)O[Au],[Cu][Si](C)(CCSCCCC(=O)NCCN1C=NC=C1)O[Au],,,,,,,,,,,,,,,110943600,1.23,,,,,,,,,,,,,,,,,,,,,,,,,,,,,,,,,,,,,,,,,,,,,,,,,,O=S([N-]S(=O)(C(F)(F)F)=O)(C(F)(F)F)=O.[Li+],,,0.401069519,,,,,,,,,,,0,,35,1.18E-08,-7.928117993
,,7/20/2021,GB,1,,doi.org/10.1021/jacs.0c00587,,[Cu][Si](C)(CCSCCCC(=O)NCCN1C=NC=C1)O[Au],[Cu][Si](C)(CCSCCCC(=O)NCCN1C=NC=C1)O[Au],,,,,,,,,,,,,,,110943600,1.23,,,,,,,,,,,,,,,,,,,,,,,,,,,,,,,,,,,,,,,,,,,,,,,,,,O=S([N-]S(=O)(C(F)(F)F)=O)(C(F)(F)F)=O.[Li+],,,0.401069519,,,,,,,,,,,0,,40,2.89E-08,-7.539102157
,,7/20/2021,GB,1,,doi.org/10.1021/jacs.0c00587,,[Cu][Si](C)(CCSCCCC(=O)NCCN1C=NC=C1)O[Au],[Cu][Si](C)(CCSCCCC(=O)NCCN1C=NC=C1)O[Au],,,,,,,,,,,,,,,110943600,1.23,,,,,,,,,,,,,,,,,,,,,,,,,,,,,,,,,,,,,,,,,,,,,,,,,,O=S([N-]S(=O)(C(F)(F)F)=O)(C(F)(F)F)=O.[Li+],,,0.401069519,,,,,,,,,,,0,,45,6.45E-08,-7.190440285
,,7/20/2021,GB,1,,doi.org/10.1021/jacs.0c00587,,[Cu][Si](C)(CCSCCCC(=O)NCCN1C=NC=C1)O[Au],[Cu][Si](C)(CCSCCCC(=O)NCCN1C=NC=C1)O[Au],,,,,,,,,,,,,,,110943600,1.23,,,,,,,,,,,,,,,,,,,,,,,,,,,,,,,,,,,,,,,,,,,,,,,,,,O=S([N-]S(=O)(C(F)(F)F)=O)(C(F)(F)F)=O.[Li+],,,0.401069519,,,,,,,,,,,0,,50,1.33E-07,-6.876148359
,,7/20/2021,GB,1,,doi.org/10.1021/jacs.0c00587,,[Cu][Si](C)(CCSCCCC(=O)NCCN1C=NC=C1)O[Au],[Cu][Si](C)(CCSCCCC(=O)NCCN1C=NC=C1)O[Au],,,,,,,,,,,,,,,110943600,1.23,,,,,,,,,,,,,,,,,,,,,,,,,,,,,,,,,,,,,,,,,,,,,,,,,,O=S([N-]S(=O)(C(F)(F)F)=O)(C(F)(F)F)=O.[Li+],,,0.401069519,,,,,,,,,,,0,,55,2.56E-07,-6.591760035
,,7/20/2021,GB,1,,doi.org/10.1021/jacs.0c00587,,[Cu][Si](C)(CCSCCCC(=O)NCCN1C=NC=C1)O[Au],[Cu][Si](C)(CCSCCCC(=O)NCCN1C=NC=C1)O[Au],,,,,,,,,,,,,,,110943600,1.23,,,,,,,,,,,,,,,,,,,,,,,,,,,,,,,,,,,,,,,,,,,,,,,,,,O=S([N-]S(=O)(C(F)(F)F)=O)(C(F)(F)F)=O.[Li+],,,0.401069519,,,,,,,,,,,0,,60,4.65E-07,-6.332547047
,,7/20/2021,GB,1,,doi.org/10.1021/jacs.0c00587,,[Cu][Si](C)(CCSCCCC(=O)NCCN1C=NC=C1)O[Au],[Cu][Si](C)(CCSCCCC(=O)NCCN1C=NC=C1)O[Au],,,,,,,,,,,,,,,110943600,1.23,,,,,,,,,,,,,,,,,,,,,,,,,,,,,,,,,,,,,,,,,,,,,,,,,,O=S([N-]S(=O)(C(F)(F)F)=O)(C(F)(F)F)=O.[Li+],,,0.401069519,,,,,,,,,,,0,,65,8.03E-07,-6.095284455
,,7/20/2021,GB,1,,doi.org/10.1021/jacs.0c00587,,[Cu][Si](C)(CCSCCCC(=O)NCCN1C=NC=C1)O[Au],[Cu][Si](C)(CCSCCCC(=O)NCCN1C=NC=C1)O[Au],,,,,,,,,,,,,,,110943600,1.23,,,,,,,,,,,,,,,,,,,,,,,,,,,,,,,,,,,,,,,,,,,,,,,,,,O=S([N-]S(=O)(C(F)(F)F)=O)(C(F)(F)F)=O.[Li+],,,0.401069519,,,,,,,,,,,0,,70,1.32E-06,-5.879426069
,,7/20/2021,GB,1,,doi.org/10.1021/jacs.0c00587,,[Cu][Si](C)(CCSCCCC(=O)NCCN1C=NC=C1)O[Au],[Cu][Si](C)(CCSCCCC(=O)NCCN1C=NC=C1)O[Au],,,,,,,,,,,,,,,110943600,1.23,,,,,,,,,,,,,,,,,,,,,,,,,,,,,,,,,,,,,,,,,,,,,,,,,,O=S([N-]S(=O)(C(F)(F)F)=O)(C(F)(F)F)=O.[Li+],,,0.401069519,,,,,,,,,,,0,,75,2.10E-06,-5.677780705
,,7/20/2021,GB,1,,doi.org/10.1021/jacs.0c00587,,[Cu][Si](C)(CCSCCCC(=O)NCCN1C=NC=C1)O[Au],[Cu][Si](C)(CCSCCCC(=O)NCCN1C=NC=C1)O[Au],,,,,,,,,,,,,,,110943600,1.23,,,,,,,,,,,,,,,,,,,,,,,,,,,,,,,,,,,,,,,,,,,,,,,,,,O=S([N-]S(=O)(C(F)(F)F)=O)(C(F)(F)F)=O.[Li+],,,0.401069519,,,,,,,,,,,0,,80,3.21E-06,-5.493494968
,,7/20/2021,GB,1,,doi.org/10.1021/jacs.0c00587,,[Cu][Si](C)(CCSCCCC(=O)NCCN1C=NC=C1)O[Au],[Cu][Si](C)(CCSCCCC(=O)NCCN1C=NC=C1)O[Au],,,,,,,,,,,,,,,110943600,1.23,,,,,,,,,,,,,,,,,,,,,,,,,,,,,,,,,,,,,,,,,,,,,,,,,,O=S([N-]S(=O)(C(F)(F)F)=O)(C(F)(F)F)=O.[Li+],,,0.401069519,,,,,,,,,,,0,,85,4.76E-06,-5.322393047
,,7/20/2021,GB,1,,doi.org/10.1021/jacs.0c00587,,[Cu][Si](C)(CCSCCCC(=O)NCCN1C=NC=C1)O[Au],[Cu][Si](C)(CCSCCCC(=O)NCCN1C=NC=C1)O[Au],,,,,,,,,,,,,,,110943600,1.23,,,,,,,,,,,,,,,,,,,,,,,,,,,,,,,,,,,,,,,,,,,,,,,,,,O=S([N-]S(=O)(C(F)(F)F)=O)(C(F)(F)F)=O.[Li+],,,0.401069519,,,,,,,,,,,0,,90,6.86E-06,-5.163675884
,,7/20/2021,GB,1,,doi.org/10.1149/1.2108569,,[Cu]OCC[Au],[Cu]OCC[Au],,,,,,,,,,,,,,,900000,,,,,,,,,,,,,,,,,,,,,,,,,,,,,,,,,,,,,,,,,,,,,,,,,,,O=S(=O)([O-])C(F)(F)F.[Li+],,,5.681818182,,,,,,,,,,,,,30,3.80E-09,-8.420216403
,,7/20/2021,GB,1,,doi.org/10.1149/1.2108569,,[Cu]OCC[Au],[Cu]OCC[Au],,,,,,,,,,,,,,,900000,,,,,,,,,,,,,,,,,,,,,,,,,,,,,,,,,,,,,,,,,,,,,,,,,,,O=S(=O)([O-])C(F)(F)F.[Li+],,,5.681818182,,,,,,,,,,,,,35,1.05E-08,-7.978810701
,,7/20/2021,GB,1,,doi.org/10.1149/1.2108569,,[Cu]OCC[Au],[Cu]OCC[Au],,,,,,,,,,,,,,,900000,,,,,,,,,,,,,,,,,,,,,,,,,,,,,,,,,,,,,,,,,,,,,,,,,,,O=S(=O)([O-])C(F)(F)F.[Li+],,,5.681818182,,,,,,,,,,,,,40,2.80E-08,-7.552841969
,,7/20/2021,GB,1,,doi.org/10.1149/1.2108569,,[Cu]OCC[Au],[Cu]OCC[Au],,,,,,,,,,,,,,,900000,,,,,,,,,,,,,,,,,,,,,,,,,,,,,,,,,,,,,,,,,,,,,,,,,,,O=S(=O)([O-])C(F)(F)F.[Li+],,,5.681818182,,,,,,,,,,,,,45,7.25E-08,-7.139661993
,,7/20/2021,GB,1,,doi.org/10.1149/1.2108569,,[Cu]OCC[Au],[Cu]OCC[Au],,,,,,,,,,,,,,,900000,,,,,,,,,,,,,,,,,,,,,,,,,,,,,,,,,,,,,,,,,,,,,,,,,,,O=S(=O)([O-])C(F)(F)F.[Li+],,,5.681818182,,,,,,,,,,,,,50,1.83E-07,-6.73754891
,,7/20/2021,GB,1,,doi.org/10.1149/1.2108569,,[Cu]OCC[Au],[Cu]OCC[Au],,,,,,,,,,,,,,,900000,,,,,,,,,,,,,,,,,,,,,,,,,,,,,,,,,,,,,,,,,,,,,,,,,,,O=S(=O)([O-])C(F)(F)F.[Li+],,,5.681818182,,,,,,,,,,,,,55,2.80E-07,-6.552841969
,,7/20/2021,GB,1,,doi.org/10.1149/1.2108569,,[Cu]OCC[Au],[Cu]OCC[Au],,,,,,,,,,,,,,,900000,,,,,,,,,,,,,,,,,,,,,,,,,,,,,,,,,,,,,,,,,,,,,,,,,,,O=S(=O)([O-])C(F)(F)F.[Li+],,,5.681818182,,,,,,,,,,,,,60,4.23E-07,-6.373659633
,,7/20/2021,GB,1,,doi.org/10.1149/1.2108569,,[Cu]OCC[Au],[Cu]OCC[Au],,,,,,,,,,,,,,,900000,,,,,,,,,,,,,,,,,,,,,,,,,,,,,,,,,,,,,,,,,,,,,,,,,,,O=S(=O)([O-])C(F)(F)F.[Li+],,,5.681818182,,,,,,,,,,,,,65,6.32E-07,-6.199282922
,,7/20/2021,GB,1,,doi.org/10.1149/1.2108569,,[Cu]OCC[Au],[Cu]OCC[Au],,,,,,,,,,,,,,,900000,,,,,,,,,,,,,,,,,,,,,,,,,,,,,,,,,,,,,,,,,,,,,,,,,,,O=S(=O)([O-])C(F)(F)F.[Li+],,,5.681818182,,,,,,,,,,,,,70,9.32E-07,-6.030584088
,,7/20/2021,GB,1,,doi.org/10.1149/1.2108569,,[Cu]OCC[Au],[Cu]OCC[Au],,,,,,,,,,,,,,,900000,,,,,,,,,,,,,,,,,,,,,,,,,,,,,,,,,,,,,,,,,,,,,,,,,,,O=S(=O)([O-])C(F)(F)F.[Li+],,,5.681818182,,,,,,,,,,,,,75,1.36E-06,-5.866461092
,,7/20/2021,GB,1,,doi.org/10.1149/1.2108569,,[Cu]OCC[Au],[Cu]OCC[Au],,,,,,,,,,,,,,,900000,,,,,,,,,,,,,,,,,,,,,,,,,,,,,,,,,,,,,,,,,,,,,,,,,,,O=S(=O)([O-])C(F)(F)F.[Li+],,,5.681818182,,,,,,,,,,,,,80,1.96E-06,-5.707743929
,,7/20/2021,GB,1,,doi.org/10.1149/1.2108569,,[Cu]OCC[Au],[Cu]OCC[Au],,,,,,,,,,,,,,,900000,,,,,,,,,,,,,,,,,,,,,,,,,,,,,,,,,,,,,,,,,,,,,,,,,,,O=S(=O)([O-])C(F)(F)F.[Li+],,,5.681818182,,,,,,,,,,,,,85,2.80E-06,-5.552841969
,,7/20/2021,GB,1,,doi.org/10.1149/1.2108569,,[Cu]OCC[Au],[Cu]OCC[Au],,,,,,,,,,,,,,,900000,,,,,,,,,,,,,,,,,,,,,,,,,,,,,,,,,,,,,,,,,,,,,,,,,,,O=S(=O)([O-])C(F)(F)F.[Li+],,,5.681818182,,,,,,,,,,,,,90,3.97E-06,-5.401209493
,,7/20/2021,GB,1,,doi.org/10.1149/1.2108569,,[Cu]OCC[Au],[Cu]OCC[Au],,,,,,,,,,,,,,,900000,,,,,,,,,,,,,,,,,,,,,,,,,,,,,,,,,,,,,,,,,,,,,,,,,,,O=S(=O)([O-])C(F)(F)F.[Li+],,,5.681818182,,,,,,,,,,,,,100,7.72E-06,-5.1123827
,,7/20/2021,GB,1,,doi.org/10.1149/1.2108569,,[Cu]OCC[Au],[Cu]OCC[Au],,,,,,,,,,,,,,,900000,,,,,,,,,,,,,,,,,,,,,,,,,,,,,,,,,,,,,,,,,,,,,,,,,,,O=S(=O)([O-])C(F)(F)F.[Li+],,,5.681818182,,,,,,,,,,,,,110,1.45E-05,-4.838631998
,,7/20/2021,GB,1,,doi.org/10.1149/1.2108569,,[Cu]OCC[Au],[Cu]OCC[Au],,,,,,,,,,,,,,,900000,,,,,,,,,,,,,,,,,,,,,,,,,,,,,,,,,,,,,,,,,,,,,,,,,,,O=S(=O)([O-])C(F)(F)F.[Li+],,,4.545454545,,,,,,,,,,,,,40,8.86E-09,-8.052566278
,,7/20/2021,GB,1,,doi.org/10.1149/1.2108569,,[Cu]OCC[Au],[Cu]OCC[Au],,,,,,,,,,,,,,,900000,,,,,,,,,,,,,,,,,,,,,,,,,,,,,,,,,,,,,,,,,,,,,,,,,,,O=S(=O)([O-])C(F)(F)F.[Li+],,,4.545454545,,,,,,,,,,,,,45,2.39E-08,-7.621602099
,,7/20/2021,GB,1,,doi.org/10.1149/1.2108569,,[Cu]OCC[Au],[Cu]OCC[Au],,,,,,,,,,,,,,,900000,,,,,,,,,,,,,,,,,,,,,,,,,,,,,,,,,,,,,,,,,,,,,,,,,,,O=S(=O)([O-])C(F)(F)F.[Li+],,,4.545454545,,,,,,,,,,,,,50,6.26E-08,-7.203425667
,,7/20/2021,GB,1,,doi.org/10.1149/1.2108569,,[Cu]OCC[Au],[Cu]OCC[Au],,,,,,,,,,,,,,,900000,,,,,,,,,,,,,,,,,,,,,,,,,,,,,,,,,,,,,,,,,,,,,,,,,,,O=S(=O)([O-])C(F)(F)F.[Li+],,,4.545454545,,,,,,,,,,,,,55,3.59E-07,-6.444905551
,,7/20/2021,GB,1,,doi.org/10.1149/1.2108569,,[Cu]OCC[Au],[Cu]OCC[Au],,,,,,,,,,,,,,,900000,,,,,,,,,,,,,,,,,,,,,,,,,,,,,,,,,,,,,,,,,,,,,,,,,,,O=S(=O)([O-])C(F)(F)F.[Li+],,,4.545454545,,,,,,,,,,,,,60,5.42E-07,-6.266000713
,,7/20/2021,GB,1,,doi.org/10.1149/1.2108569,,[Cu]OCC[Au],[Cu]OCC[Au],,,,,,,,,,,,,,,900000,,,,,,,,,,,,,,,,,,,,,,,,,,,,,,,,,,,,,,,,,,,,,,,,,,,O=S(=O)([O-])C(F)(F)F.[Li+],,,4.545454545,,,,,,,,,,,,,65,8.09E-07,-6.092051478
,,7/20/2021,GB,1,,doi.org/10.1149/1.2108569,,[Cu]OCC[Au],[Cu]OCC[Au],,,,,,,,,,,,,,,900000,,,,,,,,,,,,,,,,,,,,,,,,,,,,,,,,,,,,,,,,,,,,,,,,,,,O=S(=O)([O-])C(F)(F)F.[Li+],,,4.545454545,,,,,,,,,,,,,70,1.19E-06,-5.924453039
,,7/20/2021,GB,1,,doi.org/10.1149/1.2108569,,[Cu]OCC[Au],[Cu]OCC[Au],,,,,,,,,,,,,,,900000,,,,,,,,,,,,,,,,,,,,,,,,,,,,,,,,,,,,,,,,,,,,,,,,,,,O=S(=O)([O-])C(F)(F)F.[Li+],,,4.545454545,,,,,,,,,,,,,75,1.74E-06,-5.759450752
,,7/20/2021,GB,1,,doi.org/10.1149/1.2108569,,[Cu]OCC[Au],[Cu]OCC[Au],,,,,,,,,,,,,,,900000,,,,,,,,,,,,,,,,,,,,,,,,,,,,,,,,,,,,,,,,,,,,,,,,,,,O=S(=O)([O-])C(F)(F)F.[Li+],,,4.545454545,,,,,,,,,,,,,80,2.50E-06,-5.602059991
,,7/20/2021,GB,1,,doi.org/10.1149/1.2108569,,[Cu]OCC[Au],[Cu]OCC[Au],,,,,,,,,,,,,,,900000,,,,,,,,,,,,,,,,,,,,,,,,,,,,,,,,,,,,,,,,,,,,,,,,,,,O=S(=O)([O-])C(F)(F)F.[Li+],,,4.545454545,,,,,,,,,,,,,85,3.57E-06,-5.447331784
,,7/20/2021,GB,1,,doi.org/10.1149/1.2108569,,[Cu]OCC[Au],[Cu]OCC[Au],,,,,,,,,,,,,,,900000,,,,,,,,,,,,,,,,,,,,,,,,,,,,,,,,,,,,,,,,,,,,,,,,,,,O=S(=O)([O-])C(F)(F)F.[Li+],,,4.545454545,,,,,,,,,,,,,90,5.05E-06,-5.296708622
,,7/20/2021,GB,1,,doi.org/10.1149/1.2108569,,[Cu]OCC[Au],[Cu]OCC[Au],,,,,,,,,,,,,,,900000,,,,,,,,,,,,,,,,,,,,,,,,,,,,,,,,,,,,,,,,,,,,,,,,,,,O=S(=O)([O-])C(F)(F)F.[Li+],,,4.545454545,,,,,,,,,,,,,100,9.81E-06,-5.008330993
,,7/20/2021,GB,1,,doi.org/10.1149/1.2108569,,[Cu]OCC[Au],[Cu]OCC[Au],,,,,,,,,,,,,,,900000,,,,,,,,,,,,,,,,,,,,,,,,,,,,,,,,,,,,,,,,,,,,,,,,,,,O=S(=O)([O-])C(F)(F)F.[Li+],,,4.545454545,,,,,,,,,,,,,110,1.84E-05,-4.735182177
,,7/20/2021,GB,1,,doi.org/10.1149/1.2108569,,[Cu]OCC[Au],[Cu]OCC[Au],,,,,,,,,,,,,,,900000,,,,,,,,,,,,,,,,,,,,,,,,,,,,,,,,,,,,,,,,,,,,,,,,,,,O=S(=O)([O-])C(F)(F)F.[Li+],,,4.545454545,,,,,,,,,,,,,125,4.46E-05,-4.350665141
,,7/20/2021,GB,1,,doi.org/10.1149/1.2108569,,[Cu]OCC[Au],[Cu]OCC[Au],,,,,,,,,,,,,,,900000,,,,,,,,,,,,,,,,,,,,,,,,,,,,,,,,,,,,,,,,,,,,,,,,,,,O=S(=O)([O-])C(F)(F)F.[Li+],,,3.787878795,,,,,,,,,,,,,30,3.53E-09,-8.452225295
,,7/20/2021,GB,1,,doi.org/10.1149/1.2108569,,[Cu]OCC[Au],[Cu]OCC[Au],,,,,,,,,,,,,,,900000,,,,,,,,,,,,,,,,,,,,,,,,,,,,,,,,,,,,,,,,,,,,,,,,,,,O=S(=O)([O-])C(F)(F)F.[Li+],,,3.787878795,,,,,,,,,,,,,35,1.01E-08,-7.995678626
,,7/20/2021,GB,1,,doi.org/10.1149/1.2108569,,[Cu]OCC[Au],[Cu]OCC[Au],,,,,,,,,,,,,,,900000,,,,,,,,,,,,,,,,,,,,,,,,,,,,,,,,,,,,,,,,,,,,,,,,,,,O=S(=O)([O-])C(F)(F)F.[Li+],,,3.787878795,,,,,,,,,,,,,40,2.77E-08,-7.557520231
,,7/20/2021,GB,1,,doi.org/10.1149/1.2108569,,[Cu]OCC[Au],[Cu]OCC[Au],,,,,,,,,,,,,,,900000,,,,,,,,,,,,,,,,,,,,,,,,,,,,,,,,,,,,,,,,,,,,,,,,,,,O=S(=O)([O-])C(F)(F)F.[Li+],,,3.787878795,,,,,,,,,,,,,45,7.40E-08,-7.13076828
,,7/20/2021,GB,1,,doi.org/10.1149/1.2108569,,[Cu]OCC[Au],[Cu]OCC[Au],,,,,,,,,,,,,,,900000,,,,,,,,,,,,,,,,,,,,,,,,,,,,,,,,,,,,,,,,,,,,,,,,,,,O=S(=O)([O-])C(F)(F)F.[Li+],,,3.787878795,,,,,,,,,,,,,50,1.91E-07,-6.718966633
,,7/20/2021,GB,1,,doi.org/10.1149/1.2108569,,[Cu]OCC[Au],[Cu]OCC[Au],,,,,,,,,,,,,,,900000,,,,,,,,,,,,,,,,,,,,,,,,,,,,,,,,,,,,,,,,,,,,,,,,,,,O=S(=O)([O-])C(F)(F)F.[Li+],,,3.787878795,,,,,,,,,,,,,55,1.01E-06,-5.995678626
,,7/20/2021,GB,1,,doi.org/10.1149/1.2108569,,[Cu]OCC[Au],[Cu]OCC[Au],,,,,,,,,,,,,,,900000,,,,,,,,,,,,,,,,,,,,,,,,,,,,,,,,,,,,,,,,,,,,,,,,,,,O=S(=O)([O-])C(F)(F)F.[Li+],,,3.787878795,,,,,,,,,,,,,60,1.44E-06,-5.841637508
,,7/20/2021,GB,1,,doi.org/10.1149/1.2108569,,[Cu]OCC[Au],[Cu]OCC[Au],,,,,,,,,,,,,,,900000,,,,,,,,,,,,,,,,,,,,,,,,,,,,,,,,,,,,,,,,,,,,,,,,,,,O=S(=O)([O-])C(F)(F)F.[Li+],,,3.787878795,,,,,,,,,,,,,65,2.03E-06,-5.692503962
,,7/20/2021,GB,1,,doi.org/10.1149/1.2108569,,[Cu]OCC[Au],[Cu]OCC[Au],,,,,,,,,,,,,,,900000,,,,,,,,,,,,,,,,,,,,,,,,,,,,,,,,,,,,,,,,,,,,,,,,,,,O=S(=O)([O-])C(F)(F)F.[Li+],,,3.787878795,,,,,,,,,,,,,70,2.83E-06,-5.548213564
,,7/20/2021,GB,1,,doi.org/10.1149/1.2108569,,[Cu]OCC[Au],[Cu]OCC[Au],,,,,,,,,,,,,,,900000,,,,,,,,,,,,,,,,,,,,,,,,,,,,,,,,,,,,,,,,,,,,,,,,,,,O=S(=O)([O-])C(F)(F)F.[Li+],,,3.787878795,,,,,,,,,,,,,75,3.90E-06,-5.408935393
,,7/20/2021,GB,1,,doi.org/10.1149/1.2108569,,[Cu]OCC[Au],[Cu]OCC[Au],,,,,,,,,,,,,,,900000,,,,,,,,,,,,,,,,,,,,,,,,,,,,,,,,,,,,,,,,,,,,,,,,,,,O=S(=O)([O-])C(F)(F)F.[Li+],,,3.787878795,,,,,,,,,,,,,80,5.34E-06,-5.272458743
,,7/20/2021,GB,1,,doi.org/10.1149/1.2108569,,[Cu]OCC[Au],[Cu]OCC[Au],,,,,,,,,,,,,,,900000,,,,,,,,,,,,,,,,,,,,,,,,,,,,,,,,,,,,,,,,,,,,,,,,,,,O=S(=O)([O-])C(F)(F)F.[Li+],,,3.787878795,,,,,,,,,,,,,85,7.24E-06,-5.140261434
,,7/20/2021,GB,1,,doi.org/10.1149/1.2108569,,[Cu]OCC[Au],[Cu]OCC[Au],,,,,,,,,,,,,,,900000,,,,,,,,,,,,,,,,,,,,,,,,,,,,,,,,,,,,,,,,,,,,,,,,,,,O=S(=O)([O-])C(F)(F)F.[Li+],,,3.787878795,,,,,,,,,,,,,90,9.73E-06,-5.01188716
,,7/20/2021,GB,1,,doi.org/10.1149/1.2108569,,[Cu]OCC[Au],[Cu]OCC[Au],,,,,,,,,,,,,,,900000,,,,,,,,,,,,,,,,,,,,,,,,,,,,,,,,,,,,,,,,,,,,,,,,,,,O=S(=O)([O-])C(F)(F)F.[Li+],,,3.787878795,,,,,,,,,,,,,100,1.72E-05,-4.764471553
,,7/20/2021,GB,1,,doi.org/10.1149/1.2108569,,[Cu]OCC[Au],[Cu]OCC[Au],,,,,,,,,,,,,,,900000,,,,,,,,,,,,,,,,,,,,,,,,,,,,,,,,,,,,,,,,,,,,,,,,,,,O=S(=O)([O-])C(F)(F)F.[Li+],,,3.787878795,,,,,,,,,,,,,110,2.94E-05,-4.53165267
,,7/20/2021,GB,1,,doi.org/10.1149/1.2108569,,[Cu]OCC[Au],[Cu]OCC[Au],,,,,,,,,,,,,,,900000,,,,,,,,,,,,,,,,,,,,,,,,,,,,,,,,,,,,,,,,,,,,,,,,,,,O=S(=O)([O-])C(F)(F)F.[Li+],,,3.787878795,,,,,,,,,,,,,125,6.27E-05,-4.202732459
,,7/20/2021,GB,1,,doi.org/10.1149/1.2108569,,[Cu]OCC[Au],[Cu]OCC[Au],,,,,,,,,,,,,,,900000,,,,,,,,,,,,,,,,,,,,,,,,,,,,,,,,,,,,,,,,,,,,,,,,,,,O=S(=O)([O-])C(F)(F)F.[Li+],,,3.24675325,,,,,,,,,,,,,20,8.72E-09,-8.059483515
,,7/20/2021,GB,1,,doi.org/10.1149/1.2108569,,[Cu]OCC[Au],[Cu]OCC[Au],,,,,,,,,,,,,,,900000,,,,,,,,,,,,,,,,,,,,,,,,,,,,,,,,,,,,,,,,,,,,,,,,,,,O=S(=O)([O-])C(F)(F)F.[Li+],,,3.24675325,,,,,,,,,,,,,25,1.71E-08,-7.76700389
,,7/20/2021,GB,1,,doi.org/10.1149/1.2108569,,[Cu]OCC[Au],[Cu]OCC[Au],,,,,,,,,,,,,,,900000,,,,,,,,,,,,,,,,,,,,,,,,,,,,,,,,,,,,,,,,,,,,,,,,,,,O=S(=O)([O-])C(F)(F)F.[Li+],,,3.24675325,,,,,,,,,,,,,30,3.28E-08,-7.484126156
,,7/20/2021,GB,1,,doi.org/10.1149/1.2108569,,[Cu]OCC[Au],[Cu]OCC[Au],,,,,,,,,,,,,,,900000,,,,,,,,,,,,,,,,,,,,,,,,,,,,,,,,,,,,,,,,,,,,,,,,,,,O=S(=O)([O-])C(F)(F)F.[Li+],,,3.24675325,,,,,,,,,,,,,35,6.17E-08,-7.209714836
,,7/20/2021,GB,1,,doi.org/10.1149/1.2108569,,[Cu]OCC[Au],[Cu]OCC[Au],,,,,,,,,,,,,,,900000,,,,,,,,,,,,,,,,,,,,,,,,,,,,,,,,,,,,,,,,,,,,,,,,,,,O=S(=O)([O-])C(F)(F)F.[Li+],,,3.24675325,,,,,,,,,,,,,40,1.14E-07,-6.943095149
,,7/20/2021,GB,1,,doi.org/10.1149/1.2108569,,[Cu]OCC[Au],[Cu]OCC[Au],,,,,,,,,,,,,,,900000,,,,,,,,,,,,,,,,,,,,,,,,,,,,,,,,,,,,,,,,,,,,,,,,,,,O=S(=O)([O-])C(F)(F)F.[Li+],,,3.24675325,,,,,,,,,,,,,45,2.05E-07,-6.688246139
,,7/20/2021,GB,1,,doi.org/10.1149/1.2108569,,[Cu]OCC[Au],[Cu]OCC[Au],,,,,,,,,,,,,,,900000,,,,,,,,,,,,,,,,,,,,,,,,,,,,,,,,,,,,,,,,,,,,,,,,,,,O=S(=O)([O-])C(F)(F)F.[Li+],,,3.24675325,,,,,,,,,,,,,50,3.64E-07,-6.438898616
,,7/20/2021,GB,1,,doi.org/10.1149/1.2108569,,[Cu]OCC[Au],[Cu]OCC[Au],,,,,,,,,,,,,,,900000,,,,,,,,,,,,,,,,,,,,,,,,,,,,,,,,,,,,,,,,,,,,,,,,,,,O=S(=O)([O-])C(F)(F)F.[Li+],,,3.24675325,,,,,,,,,,,,,55,6.35E-07,-6.197226275
,,7/20/2021,GB,1,,doi.org/10.1149/1.2108569,,[Cu]OCC[Au],[Cu]OCC[Au],,,,,,,,,,,,,,,900000,,,,,,,,,,,,,,,,,,,,,,,,,,,,,,,,,,,,,,,,,,,,,,,,,,,O=S(=O)([O-])C(F)(F)F.[Li+],,,3.24675325,,,,,,,,,,,,,60,3.84E-06,-5.415668776
,,7/20/2021,GB,1,,doi.org/10.1149/1.2108569,,[Cu]OCC[Au],[Cu]OCC[Au],,,,,,,,,,,,,,,900000,,,,,,,,,,,,,,,,,,,,,,,,,,,,,,,,,,,,,,,,,,,,,,,,,,,O=S(=O)([O-])C(F)(F)F.[Li+],,,3.24675325,,,,,,,,,,,,,65,5.23E-06,-5.281498311
,,7/20/2021,GB,1,,doi.org/10.1149/1.2108569,,[Cu]OCC[Au],[Cu]OCC[Au],,,,,,,,,,,,,,,900000,,,,,,,,,,,,,,,,,,,,,,,,,,,,,,,,,,,,,,,,,,,,,,,,,,,O=S(=O)([O-])C(F)(F)F.[Li+],,,3.24675325,,,,,,,,,,,,,70,7.08E-06,-5.149966742
,,7/20/2021,GB,1,,doi.org/10.1149/1.2108569,,[Cu]OCC[Au],[Cu]OCC[Au],,,,,,,,,,,,,,,900000,,,,,,,,,,,,,,,,,,,,,,,,,,,,,,,,,,,,,,,,,,,,,,,,,,,O=S(=O)([O-])C(F)(F)F.[Li+],,,3.24675325,,,,,,,,,,,,,75,9.49E-06,-5.022733788
,,7/20/2021,GB,1,,doi.org/10.1149/1.2108569,,[Cu]OCC[Au],[Cu]OCC[Au],,,,,,,,,,,,,,,900000,,,,,,,,,,,,,,,,,,,,,,,,,,,,,,,,,,,,,,,,,,,,,,,,,,,O=S(=O)([O-])C(F)(F)F.[Li+],,,3.24675325,,,,,,,,,,,,,80,1.26E-05,-4.899629455
,,7/20/2021,GB,1,,doi.org/10.1149/1.2108569,,[Cu]OCC[Au],[Cu]OCC[Au],,,,,,,,,,,,,,,900000,,,,,,,,,,,,,,,,,,,,,,,,,,,,,,,,,,,,,,,,,,,,,,,,,,,O=S(=O)([O-])C(F)(F)F.[Li+],,,3.24675325,,,,,,,,,,,,,85,1.66E-05,-4.779891912
,,7/20/2021,GB,1,,doi.org/10.1149/1.2108569,,[Cu]OCC[Au],[Cu]OCC[Au],,,,,,,,,,,,,,,900000,,,,,,,,,,,,,,,,,,,,,,,,,,,,,,,,,,,,,,,,,,,,,,,,,,,O=S(=O)([O-])C(F)(F)F.[Li+],,,3.24675325,,,,,,,,,,,,,90,2.18E-05,-4.661543506
,,7/20/2021,GB,1,,doi.org/10.1149/1.2108569,,[Cu]OCC[Au],[Cu]OCC[Au],,,,,,,,,,,,,,,900000,,,,,,,,,,,,,,,,,,,,,,,,,,,,,,,,,,,,,,,,,,,,,,,,,,,O=S(=O)([O-])C(F)(F)F.[Li+],,,3.24675325,,,,,,,,,,,,,100,3.65E-05,-4.437707136
,,7/20/2021,GB,1,,doi.org/10.1149/1.2108569,,[Cu]OCC[Au],[Cu]OCC[Au],,,,,,,,,,,,,,,900000,,,,,,,,,,,,,,,,,,,,,,,,,,,,,,,,,,,,,,,,,,,,,,,,,,,O=S(=O)([O-])C(F)(F)F.[Li+],,,3.24675325,,,,,,,,,,,,,110,5.96E-05,-4.22475374
,,7/20/2021,GB,1,,doi.org/10.1149/1.2108569,,[Cu]OCC[Au],[Cu]OCC[Au],,,,,,,,,,,,,,,900000,,,,,,,,,,,,,,,,,,,,,,,,,,,,,,,,,,,,,,,,,,,,,,,,,,,O=S(=O)([O-])C(F)(F)F.[Li+],,,3.24675325,,,,,,,,,,,,,125,0.00011858,-3.925988554
,,7/20/2021,GB,1,,doi.org/10.1149/1.2108569,,[Cu]OCC[Au],[Cu]OCC[Au],,,,,,,,,,,,,,,900000,,,,,,,,,,,,,,,,,,,,,,,,,,,,,,,,,,,,,,,,,,,,,,,,,,,O=S(=O)([O-])C(F)(F)F.[Li+],,,2.840909091,,,,,,,,,,,,,25,1.16E-08,-7.935542011
,,7/20/2021,GB,1,,doi.org/10.1149/1.2108569,,[Cu]OCC[Au],[Cu]OCC[Au],,,,,,,,,,,,,,,900000,,,,,,,,,,,,,,,,,,,,,,,,,,,,,,,,,,,,,,,,,,,,,,,,,,,O=S(=O)([O-])C(F)(F)F.[Li+],,,2.840909091,,,,,,,,,,,,,30,2.87E-08,-7.542118103
,,7/20/2021,GB,1,,doi.org/10.1149/1.2108569,,[Cu]OCC[Au],[Cu]OCC[Au],,,,,,,,,,,,,,,900000,,,,,,,,,,,,,,,,,,,,,,,,,,,,,,,,,,,,,,,,,,,,,,,,,,,O=S(=O)([O-])C(F)(F)F.[Li+],,,2.840909091,,,,,,,,,,,,,35,6.90E-08,-7.161150909
,,7/20/2021,GB,1,,doi.org/10.1149/1.2108569,,[Cu]OCC[Au],[Cu]OCC[Au],,,,,,,,,,,,,,,900000,,,,,,,,,,,,,,,,,,,,,,,,,,,,,,,,,,,,,,,,,,,,,,,,,,,O=S(=O)([O-])C(F)(F)F.[Li+],,,2.840909091,,,,,,,,,,,,,40,1.61E-07,-6.793174124
,,7/20/2021,GB,1,,doi.org/10.1149/1.2108569,,[Cu]OCC[Au],[Cu]OCC[Au],,,,,,,,,,,,,,,900000,,,,,,,,,,,,,,,,,,,,,,,,,,,,,,,,,,,,,,,,,,,,,,,,,,,O=S(=O)([O-])C(F)(F)F.[Li+],,,2.840909091,,,,,,,,,,,,,45,3.67E-07,-6.435333936
,,7/20/2021,GB,1,,doi.org/10.1149/1.2108569,,[Cu]OCC[Au],[Cu]OCC[Au],,,,,,,,,,,,,,,900000,,,,,,,,,,,,,,,,,,,,,,,,,,,,,,,,,,,,,,,,,,,,,,,,,,,O=S(=O)([O-])C(F)(F)F.[Li+],,,2.840909091,,,,,,,,,,,,,50,8.14E-07,-6.089375595
,,7/20/2021,GB,1,,doi.org/10.1149/1.2108569,,[Cu]OCC[Au],[Cu]OCC[Au],,,,,,,,,,,,,,,900000,,,,,,,,,,,,,,,,,,,,,,,,,,,,,,,,,,,,,,,,,,,,,,,,,,,O=S(=O)([O-])C(F)(F)F.[Li+],,,2.840909091,,,,,,,,,,,,,55,6.00E-06,-5.22184875
,,7/20/2021,GB,1,,doi.org/10.1149/1.2108569,,[Cu]OCC[Au],[Cu]OCC[Au],,,,,,,,,,,,,,,900000,,,,,,,,,,,,,,,,,,,,,,,,,,,,,,,,,,,,,,,,,,,,,,,,,,,O=S(=O)([O-])C(F)(F)F.[Li+],,,2.840909091,,,,,,,,,,,,,60,8.55E-06,-5.068033885
,,7/20/2021,GB,1,,doi.org/10.1149/1.2108569,,[Cu]OCC[Au],[Cu]OCC[Au],,,,,,,,,,,,,,,900000,,,,,,,,,,,,,,,,,,,,,,,,,,,,,,,,,,,,,,,,,,,,,,,,,,,O=S(=O)([O-])C(F)(F)F.[Li+],,,2.840909091,,,,,,,,,,,,,65,1.21E-05,-4.91721463
,,7/20/2021,GB,1,,doi.org/10.1149/1.2108569,,[Cu]OCC[Au],[Cu]OCC[Au],,,,,,,,,,,,,,,900000,,,,,,,,,,,,,,,,,,,,,,,,,,,,,,,,,,,,,,,,,,,,,,,,,,,O=S(=O)([O-])C(F)(F)F.[Li+],,,2.840909091,,,,,,,,,,,,,70,1.68E-05,-4.774690718
,,7/20/2021,GB,1,,doi.org/10.1149/1.2108569,,[Cu]OCC[Au],[Cu]OCC[Au],,,,,,,,,,,,,,,900000,,,,,,,,,,,,,,,,,,,,,,,,,,,,,,,,,,,,,,,,,,,,,,,,,,,O=S(=O)([O-])C(F)(F)F.[Li+],,,2.840909091,,,,,,,,,,,,,75,2.33E-05,-4.632644079
,,7/20/2021,GB,1,,doi.org/10.1149/1.2108569,,[Cu]OCC[Au],[Cu]OCC[Au],,,,,,,,,,,,,,,900000,,,,,,,,,,,,,,,,,,,,,,,,,,,,,,,,,,,,,,,,,,,,,,,,,,,O=S(=O)([O-])C(F)(F)F.[Li+],,,2.840909091,,,,,,,,,,,,,80,3.19E-05,-4.496209317
,,7/20/2021,GB,1,,doi.org/10.1149/1.2108569,,[Cu]OCC[Au],[Cu]OCC[Au],,,,,,,,,,,,,,,900000,,,,,,,,,,,,,,,,,,,,,,,,,,,,,,,,,,,,,,,,,,,,,,,,,,,O=S(=O)([O-])C(F)(F)F.[Li+],,,2.840909091,,,,,,,,,,,,,85,4.33E-05,-4.363512104
,,7/20/2021,GB,1,,doi.org/10.1149/1.2108569,,[Cu]OCC[Au],[Cu]OCC[Au],,,,,,,,,,,,,,,900000,,,,,,,,,,,,,,,,,,,,,,,,,,,,,,,,,,,,,,,,,,,,,,,,,,,O=S(=O)([O-])C(F)(F)F.[Li+],,,2.840909091,,,,,,,,,,,,,90,5.83E-05,-4.234331445
,,7/20/2021,GB,1,,doi.org/10.1149/1.2108569,,[Cu]OCC[Au],[Cu]OCC[Au],,,,,,,,,,,,,,,900000,,,,,,,,,,,,,,,,,,,,,,,,,,,,,,,,,,,,,,,,,,,,,,,,,,,O=S(=O)([O-])C(F)(F)F.[Li+],,,2.840909091,,,,,,,,,,,,,100,0.000103191,-3.986358179
,,7/20/2021,GB,1,,doi.org/10.1149/1.2108569,,[Cu]OCC[Au],[Cu]OCC[Au],,,,,,,,,,,,,,,900000,,,,,,,,,,,,,,,,,,,,,,,,,,,,,,,,,,,,,,,,,,,,,,,,,,,O=S(=O)([O-])C(F)(F)F.[Li+],,,2.840909091,,,,,,,,,,,,,110,0.000177337,-3.751200643
,,7/20/2021,GB,1,,doi.org/10.1149/1.2108569,,[Cu]OCC[Au],[Cu]OCC[Au],,,,,,,,,,,,,,,900000,,,,,,,,,,,,,,,,,,,,,,,,,,,,,,,,,,,,,,,,,,,,,,,,,,,O=S(=O)([O-])C(F)(F)F.[Li+],,,2.840909091,,,,,,,,,,,,,125,0.000379656,-3.420609732
,,7/20/2021,GB,1,,doi.org/10.1149/1.2108569,,[Cu]OCC[Au],[Cu]OCC[Au],,,,,,,,,,,,,,,900000,,,,,,,,,,,,,,,,,,,,,,,,,,,,,,,,,,,,,,,,,,,,,,,,,,,O=S(=O)([O-])C(F)(F)F.[Li+],,,1.893939386,,,,,,,,,,,,,20,1.40E-08,-7.853871964
,,7/20/2021,GB,1,,doi.org/10.1149/1.2108569,,[Cu]OCC[Au],[Cu]OCC[Au],,,,,,,,,,,,,,,900000,,,,,,,,,,,,,,,,,,,,,,,,,,,,,,,,,,,,,,,,,,,,,,,,,,,O=S(=O)([O-])C(F)(F)F.[Li+],,,1.893939386,,,,,,,,,,,,,25,3.40E-08,-7.468521083
,,7/20/2021,GB,1,,doi.org/10.1149/1.2108569,,[Cu]OCC[Au],[Cu]OCC[Au],,,,,,,,,,,,,,,900000,,,,,,,,,,,,,,,,,,,,,,,,,,,,,,,,,,,,,,,,,,,,,,,,,,,O=S(=O)([O-])C(F)(F)F.[Li+],,,1.893939386,,,,,,,,,,,,,30,8.02E-08,-7.095825632
,,7/20/2021,GB,1,,doi.org/10.1149/1.2108569,,[Cu]OCC[Au],[Cu]OCC[Au],,,,,,,,,,,,,,,900000,,,,,,,,,,,,,,,,,,,,,,,,,,,,,,,,,,,,,,,,,,,,,,,,,,,O=S(=O)([O-])C(F)(F)F.[Li+],,,1.893939386,,,,,,,,,,,,,35,1.84E-07,-6.735182177
,,7/20/2021,GB,1,,doi.org/10.1149/1.2108569,,[Cu]OCC[Au],[Cu]OCC[Au],,,,,,,,,,,,,,,900000,,,,,,,,,,,,,,,,,,,,,,,,,,,,,,,,,,,,,,,,,,,,,,,,,,,O=S(=O)([O-])C(F)(F)F.[Li+],,,1.893939386,,,,,,,,,,,,,40,4.11E-07,-6.386158178
,,7/20/2021,GB,1,,doi.org/10.1149/1.2108569,,[Cu]OCC[Au],[Cu]OCC[Au],,,,,,,,,,,,,,,900000,,,,,,,,,,,,,,,,,,,,,,,,,,,,,,,,,,,,,,,,,,,,,,,,,,,O=S(=O)([O-])C(F)(F)F.[Li+],,,1.893939386,,,,,,,,,,,,,45,8.95E-07,-6.048176965
,,7/20/2021,GB,1,,doi.org/10.1149/1.2108569,,[Cu]OCC[Au],[Cu]OCC[Au],,,,,,,,,,,,,,,900000,,,,,,,,,,,,,,,,,,,,,,,,,,,,,,,,,,,,,,,,,,,,,,,,,,,O=S(=O)([O-])C(F)(F)F.[Li+],,,1.893939386,,,,,,,,,,,,,50,1.90E-06,-5.721246399
,,7/20/2021,GB,1,,doi.org/10.1149/1.2108569,,[Cu]OCC[Au],[Cu]OCC[Au],,,,,,,,,,,,,,,900000,,,,,,,,,,,,,,,,,,,,,,,,,,,,,,,,,,,,,,,,,,,,,,,,,,,O=S(=O)([O-])C(F)(F)F.[Li+],,,1.893939386,,,,,,,,,,,,,55,1.21E-05,-4.91721463
,,7/20/2021,GB,1,,doi.org/10.1149/1.2108569,,[Cu]OCC[Au],[Cu]OCC[Au],,,,,,,,,,,,,,,900000,,,,,,,,,,,,,,,,,,,,,,,,,,,,,,,,,,,,,,,,,,,,,,,,,,,O=S(=O)([O-])C(F)(F)F.[Li+],,,1.893939386,,,,,,,,,,,,,60,1.81E-05,-4.742321425
,,7/20/2021,GB,1,,doi.org/10.1149/1.2108569,,[Cu]OCC[Au],[Cu]OCC[Au],,,,,,,,,,,,,,,900000,,,,,,,,,,,,,,,,,,,,,,,,,,,,,,,,,,,,,,,,,,,,,,,,,,,O=S(=O)([O-])C(F)(F)F.[Li+],,,1.893939386,,,,,,,,,,,,,65,2.68E-05,-4.571865206
,,7/20/2021,GB,1,,doi.org/10.1149/1.2108569,,[Cu]OCC[Au],[Cu]OCC[Au],,,,,,,,,,,,,,,900000,,,,,,,,,,,,,,,,,,,,,,,,,,,,,,,,,,,,,,,,,,,,,,,,,,,O=S(=O)([O-])C(F)(F)F.[Li+],,,1.893939386,,,,,,,,,,,,,70,3.91E-05,-4.407823243
,,7/20/2021,GB,1,,doi.org/10.1149/1.2108569,,[Cu]OCC[Au],[Cu]OCC[Au],,,,,,,,,,,,,,,900000,,,,,,,,,,,,,,,,,,,,,,,,,,,,,,,,,,,,,,,,,,,,,,,,,,,O=S(=O)([O-])C(F)(F)F.[Li+],,,1.893939386,,,,,,,,,,,,,75,5.65E-05,-4.247951552
,,7/20/2021,GB,1,,doi.org/10.1149/1.2108569,,[Cu]OCC[Au],[Cu]OCC[Au],,,,,,,,,,,,,,,900000,,,,,,,,,,,,,,,,,,,,,,,,,,,,,,,,,,,,,,,,,,,,,,,,,,,O=S(=O)([O-])C(F)(F)F.[Li+],,,1.893939386,,,,,,,,,,,,,80,8.08E-05,-4.092588639
,,7/20/2021,GB,1,,doi.org/10.1149/1.2108569,,[Cu]OCC[Au],[Cu]OCC[Au],,,,,,,,,,,,,,,900000,,,,,,,,,,,,,,,,,,,,,,,,,,,,,,,,,,,,,,,,,,,,,,,,,,,O=S(=O)([O-])C(F)(F)F.[Li+],,,1.893939386,,,,,,,,,,,,,85,0.000114396,-3.941589161
,,7/20/2021,GB,1,,doi.org/10.1149/1.2108569,,[Cu]OCC[Au],[Cu]OCC[Au],,,,,,,,,,,,,,,900000,,,,,,,,,,,,,,,,,,,,,,,,,,,,,,,,,,,,,,,,,,,,,,,,,,,O=S(=O)([O-])C(F)(F)F.[Li+],,,1.893939386,,,,,,,,,,,,,90,0.000160394,-3.794811882
,,7/20/2021,GB,1,,doi.org/10.1149/1.2108569,,[Cu]OCC[Au],[Cu]OCC[Au],,,,,,,,,,,,,,,900000,,,,,,,,,,,,,,,,,,,,,,,,,,,,,,,,,,,,,,,,,,,,,,,,,,,O=S(=O)([O-])C(F)(F)F.[Li+],,,1.893939386,,,,,,,,,,,,,100,0.000306859,-3.513061135
,,7/20/2021,GB,1,,doi.org/10.1149/1.2108569,,[Cu]OCC[Au],[Cu]OCC[Au],,,,,,,,,,,,,,,900000,,,,,,,,,,,,,,,,,,,,,,,,,,,,,,,,,,,,,,,,,,,,,,,,,,,O=S(=O)([O-])C(F)(F)F.[Li+],,,1.893939386,,,,,,,,,,,,,110,0.000567523,-3.246016533
,,7/20/2021,GB,1,,doi.org/10.1149/1.2108569,,[Cu]OCC[Au],[Cu]OCC[Au],,,,,,,,,,,,,,,900000,,,,,,,,,,,,,,,,,,,,,,,,,,,,,,,,,,,,,,,,,,,,,,,,,,,O=S(=O)([O-])C(F)(F)F.[Li+],,,1.893939386,,,,,,,,,,,,,125,0.001347097,-2.870601131
,,7/20/2021,GB,1,,doi.org/10.1149/1.2108569,,[Cu]OCC[Au],[Cu]OCC[Au],,,,,,,,,,,,,,,900000,,,,,,,,,,,,,,,,,,,,,,,,,,,,,,,,,,,,,,,,,,,,,,,,,,,O=S(=O)([O-])C(F)(F)F.[Li+],,,1.136363636,,,,,,,,,,,,,20,2.34E-08,-7.630784143
,,7/20/2021,GB,1,,doi.org/10.1149/1.2108569,,[Cu]OCC[Au],[Cu]OCC[Au],,,,,,,,,,,,,,,900000,,,,,,,,,,,,,,,,,,,,,,,,,,,,,,,,,,,,,,,,,,,,,,,,,,,O=S(=O)([O-])C(F)(F)F.[Li+],,,1.136363636,,,,,,,,,,,,,25,5.22E-08,-7.282329497
,,7/20/2021,GB,1,,doi.org/10.1149/1.2108569,,[Cu]OCC[Au],[Cu]OCC[Au],,,,,,,,,,,,,,,900000,,,,,,,,,,,,,,,,,,,,,,,,,,,,,,,,,,,,,,,,,,,,,,,,,,,O=S(=O)([O-])C(F)(F)F.[Li+],,,1.136363636,,,,,,,,,,,,,30,1.13E-07,-6.946921557
,,7/20/2021,GB,1,,doi.org/10.1149/1.2108569,,[Cu]OCC[Au],[Cu]OCC[Au],,,,,,,,,,,,,,,900000,,,,,,,,,,,,,,,,,,,,,,,,,,,,,,,,,,,,,,,,,,,,,,,,,,,O=S(=O)([O-])C(F)(F)F.[Li+],,,1.136363636,,,,,,,,,,,,,35,2.40E-07,-6.619788758
,,7/20/2021,GB,1,,doi.org/10.1149/1.2108569,,[Cu]OCC[Au],[Cu]OCC[Au],,,,,,,,,,,,,,,900000,,,,,,,,,,,,,,,,,,,,,,,,,,,,,,,,,,,,,,,,,,,,,,,,,,,O=S(=O)([O-])C(F)(F)F.[Li+],,,1.136363636,,,,,,,,,,,,,40,4.98E-07,-6.302770657
,,7/20/2021,GB,1,,doi.org/10.1149/1.2108569,,[Cu]OCC[Au],[Cu]OCC[Au],,,,,,,,,,,,,,,900000,,,,,,,,,,,,,,,,,,,,,,,,,,,,,,,,,,,,,,,,,,,,,,,,,,,O=S(=O)([O-])C(F)(F)F.[Li+],,,1.136363636,,,,,,,,,,,,,45,1.01E-06,-5.995678626
,,7/20/2021,GB,1,,doi.org/10.1149/1.2108569,,[Cu]OCC[Au],[Cu]OCC[Au],,,,,,,,,,,,,,,900000,,,,,,,,,,,,,,,,,,,,,,,,,,,,,,,,,,,,,,,,,,,,,,,,,,,O=S(=O)([O-])C(F)(F)F.[Li+],,,1.136363636,,,,,,,,,,,,,50,1.99E-06,-5.701146924
,,7/20/2021,GB,1,,doi.org/10.1149/1.2108569,,[Cu]OCC[Au],[Cu]OCC[Au],,,,,,,,,,,,,,,900000,,,,,,,,,,,,,,,,,,,,,,,,,,,,,,,,,,,,,,,,,,,,,,,,,,,O=S(=O)([O-])C(F)(F)F.[Li+],,,1.136363636,,,,,,,,,,,,,55,3.86E-06,-5.413412695
,,7/20/2021,GB,1,,doi.org/10.1149/1.2108569,,[Cu]OCC[Au],[Cu]OCC[Au],,,,,,,,,,,,,,,900000,,,,,,,,,,,,,,,,,,,,,,,,,,,,,,,,,,,,,,,,,,,,,,,,,,,O=S(=O)([O-])C(F)(F)F.[Li+],,,1.136363636,,,,,,,,,,,,,60,3.06E-05,-4.514278574
,,7/20/2021,GB,1,,doi.org/10.1149/1.2108569,,[Cu]OCC[Au],[Cu]OCC[Au],,,,,,,,,,,,,,,900000,,,,,,,,,,,,,,,,,,,,,,,,,,,,,,,,,,,,,,,,,,,,,,,,,,,O=S(=O)([O-])C(F)(F)F.[Li+],,,1.136363636,,,,,,,,,,,,,65,4.59E-05,-4.338187314
,,7/20/2021,GB,1,,doi.org/10.1149/1.2108569,,[Cu]OCC[Au],[Cu]OCC[Au],,,,,,,,,,,,,,,900000,,,,,,,,,,,,,,,,,,,,,,,,,,,,,,,,,,,,,,,,,,,,,,,,,,,O=S(=O)([O-])C(F)(F)F.[Li+],,,1.136363636,,,,,,,,,,,,,70,6.82E-05,-4.166215625
,,7/20/2021,GB,1,,doi.org/10.1149/1.2108569,,[Cu]OCC[Au],[Cu]OCC[Au],,,,,,,,,,,,,,,900000,,,,,,,,,,,,,,,,,,,,,,,,,,,,,,,,,,,,,,,,,,,,,,,,,,,O=S(=O)([O-])C(F)(F)F.[Li+],,,1.136363636,,,,,,,,,,,,,75,0.000100065,-3.9997178
,,7/20/2021,GB,1,,doi.org/10.1149/1.2108569,,[Cu]OCC[Au],[Cu]OCC[Au],,,,,,,,,,,,,,,900000,,,,,,,,,,,,,,,,,,,,,,,,,,,,,,,,,,,,,,,,,,,,,,,,,,,O=S(=O)([O-])C(F)(F)F.[Li+],,,1.136363636,,,,,,,,,,,,,80,0.000145268,-3.837830043
,,7/20/2021,GB,1,,doi.org/10.1149/1.2108569,,[Cu]OCC[Au],[Cu]OCC[Au],,,,,,,,,,,,,,,900000,,,,,,,,,,,,,,,,,,,,,,,,,,,,,,,,,,,,,,,,,,,,,,,,,,,O=S(=O)([O-])C(F)(F)F.[Li+],,,1.136363636,,,,,,,,,,,,,85,0.000208707,-3.680462985
,,7/20/2021,GB,1,,doi.org/10.1149/1.2108569,,[Cu]OCC[Au],[Cu]OCC[Au],,,,,,,,,,,,,,,900000,,,,,,,,,,,,,,,,,,,,,,,,,,,,,,,,,,,,,,,,,,,,,,,,,,,O=S(=O)([O-])C(F)(F)F.[Li+],,,1.136363636,,,,,,,,,,,,,90,0.000296873,-3.527429299
,,7/20/2021,GB,1,,doi.org/10.1149/1.2108569,,[Cu]OCC[Au],[Cu]OCC[Au],,,,,,,,,,,,,,,900000,,,,,,,,,,,,,,,,,,,,,,,,,,,,,,,,,,,,,,,,,,,,,,,,,,,O=S(=O)([O-])C(F)(F)F.[Li+],,,1.136363636,,,,,,,,,,,,,100,0.000583896,-3.2336645
,,7/20/2021,GB,1,,doi.org/10.1149/1.2108569,,[Cu]OCC[Au],[Cu]OCC[Au],,,,,,,,,,,,,,,900000,,,,,,,,,,,,,,,,,,,,,,,,,,,,,,,,,,,,,,,,,,,,,,,,,,,O=S(=O)([O-])C(F)(F)F.[Li+],,,1.136363636,,,,,,,,,,,,,110,0.001108576,-2.955234528
,,7/20/2021,GB,1,,doi.org/10.1149/1.2108569,,[Cu]OCC[Au],[Cu]OCC[Au],,,,,,,,,,,,,,,900000,,,,,,,,,,,,,,,,,,,,,,,,,,,,,,,,,,,,,,,,,,,,,,,,,,,O=S(=O)([O-])C(F)(F)F.[Li+],,,1.136363636,,,,,,,,,,,,,125,0.00273015,-2.563813491
,,7/20/2021,GB,1,,doi.org/10.1149/1.2108569,,[Cu]OCC[Au],[Cu]OCC[Au],,,,,,,,,,,,,,,900000,,,,,,,,,,,,,,,,,,,,,,,,,,,,,,,,,,,,,,,,,,,,,,,,,,,O=S(=O)([O-])C(F)(F)F.[Li+],,,0.631313136,,,,,,,,,,,,,50,1.15E-08,-7.93930216
,,7/20/2021,GB,1,,doi.org/10.1149/1.2108569,,[Cu]OCC[Au],[Cu]OCC[Au],,,,,,,,,,,,,,,900000,,,,,,,,,,,,,,,,,,,,,,,,,,,,,,,,,,,,,,,,,,,,,,,,,,,O=S(=O)([O-])C(F)(F)F.[Li+],,,0.631313136,,,,,,,,,,,,,55,2.78E-08,-7.555955204
,,7/20/2021,GB,1,,doi.org/10.1149/1.2108569,,[Cu]OCC[Au],[Cu]OCC[Au],,,,,,,,,,,,,,,900000,,,,,,,,,,,,,,,,,,,,,,,,,,,,,,,,,,,,,,,,,,,,,,,,,,,O=S(=O)([O-])C(F)(F)F.[Li+],,,0.631313136,,,,,,,,,,,,,60,2.68E-06,-5.571865206
,,7/20/2021,GB,1,,doi.org/10.1149/1.2108569,,[Cu]OCC[Au],[Cu]OCC[Au],,,,,,,,,,,,,,,900000,,,,,,,,,,,,,,,,,,,,,,,,,,,,,,,,,,,,,,,,,,,,,,,,,,,O=S(=O)([O-])C(F)(F)F.[Li+],,,0.631313136,,,,,,,,,,,,,65,4.04E-06,-5.393618635
,,7/20/2021,GB,1,,doi.org/10.1149/1.2108569,,[Cu]OCC[Au],[Cu]OCC[Au],,,,,,,,,,,,,,,900000,,,,,,,,,,,,,,,,,,,,,,,,,,,,,,,,,,,,,,,,,,,,,,,,,,,O=S(=O)([O-])C(F)(F)F.[Li+],,,0.631313136,,,,,,,,,,,,,70,6.03E-06,-5.219682688
,,7/20/2021,GB,1,,doi.org/10.1149/1.2108569,,[Cu]OCC[Au],[Cu]OCC[Au],,,,,,,,,,,,,,,900000,,,,,,,,,,,,,,,,,,,,,,,,,,,,,,,,,,,,,,,,,,,,,,,,,,,O=S(=O)([O-])C(F)(F)F.[Li+],,,0.631313136,,,,,,,,,,,,,75,8.88E-06,-5.051587034
,,7/20/2021,GB,1,,doi.org/10.1149/1.2108569,,[Cu]OCC[Au],[Cu]OCC[Au],,,,,,,,,,,,,,,900000,,,,,,,,,,,,,,,,,,,,,,,,,,,,,,,,,,,,,,,,,,,,,,,,,,,O=S(=O)([O-])C(F)(F)F.[Li+],,,0.631313136,,,,,,,,,,,,,80,1.29E-05,-4.88941029
,,7/20/2021,GB,1,,doi.org/10.1149/1.2108569,,[Cu]OCC[Au],[Cu]OCC[Au],,,,,,,,,,,,,,,900000,,,,,,,,,,,,,,,,,,,,,,,,,,,,,,,,,,,,,,,,,,,,,,,,,,,O=S(=O)([O-])C(F)(F)F.[Li+],,,0.631313136,,,,,,,,,,,,,85,1.87E-05,-4.728158393
,,7/20/2021,GB,1,,doi.org/10.1149/1.2108569,,[Cu]OCC[Au],[Cu]OCC[Au],,,,,,,,,,,,,,,900000,,,,,,,,,,,,,,,,,,,,,,,,,,,,,,,,,,,,,,,,,,,,,,,,,,,O=S(=O)([O-])C(F)(F)F.[Li+],,,0.631313136,,,,,,,,,,,,,90,2.67E-05,-4.573488739
,,7/20/2021,GB,1,,doi.org/10.1149/1.2108569,,[Cu]OCC[Au],[Cu]OCC[Au],,,,,,,,,,,,,,,900000,,,,,,,,,,,,,,,,,,,,,,,,,,,,,,,,,,,,,,,,,,,,,,,,,,,O=S(=O)([O-])C(F)(F)F.[Li+],,,0.631313136,,,,,,,,,,,,,100,5.28E-05,-4.277366077
,,7/20/2021,GB,1,,doi.org/10.1149/1.2108569,,[Cu]OCC[Au],[Cu]OCC[Au],,,,,,,,,,,,,,,900000,,,,,,,,,,,,,,,,,,,,,,,,,,,,,,,,,,,,,,,,,,,,,,,,,,,O=S(=O)([O-])C(F)(F)F.[Li+],,,0.631313136,,,,,,,,,,,,,110,0.000100913,-3.996052883
,,7/20/2021,GB,1,,doi.org/10.1149/1.2108569,,[Cu]OCC[Au],[Cu]OCC[Au],,,,,,,,,,,,,,,900000,,,,,,,,,,,,,,,,,,,,,,,,,,,,,,,,,,,,,,,,,,,,,,,,,,,O=S(=O)([O-])C(F)(F)F.[Li+],,,0.631313136,,,,,,,,,,,,,125,0.000250873,-3.600546077
,,7/20/2021,GB,1,,doi.org/10.1149/1.2108569,,[Cu]OCC[Au],[Cu]OCC[Au],,,,,,,,,,,,,,,900000,,,,,,,,,,,,,,,,,,,,,,,,,,,,,,,,,,,,,,,,,,,,,,,,,,,O=S(=O)([O-])C(F)(F)F.[Li+],,,0.227272727,,,,,,,,,,,,,20,2.78E-08,-7.555955204
,,7/20/2021,GB,1,,doi.org/10.1149/1.2108569,,[Cu]OCC[Au],[Cu]OCC[Au],,,,,,,,,,,,,,,900000,,,,,,,,,,,,,,,,,,,,,,,,,,,,,,,,,,,,,,,,,,,,,,,,,,,O=S(=O)([O-])C(F)(F)F.[Li+],,,0.227272727,,,,,,,,,,,,,25,5.81E-08,-7.235823868
,,7/20/2021,GB,1,,doi.org/10.1149/1.2108569,,[Cu]OCC[Au],[Cu]OCC[Au],,,,,,,,,,,,,,,900000,,,,,,,,,,,,,,,,,,,,,,,,,,,,,,,,,,,,,,,,,,,,,,,,,,,O=S(=O)([O-])C(F)(F)F.[Li+],,,0.227272727,,,,,,,,,,,,,30,1.19E-07,-6.924453039
,,7/20/2021,GB,1,,doi.org/10.1149/1.2108569,,[Cu]OCC[Au],[Cu]OCC[Au],,,,,,,,,,,,,,,900000,,,,,,,,,,,,,,,,,,,,,,,,,,,,,,,,,,,,,,,,,,,,,,,,,,,O=S(=O)([O-])C(F)(F)F.[Li+],,,0.227272727,,,,,,,,,,,,,35,2.37E-07,-6.625251654
,,7/20/2021,GB,1,,doi.org/10.1149/1.2108569,,[Cu]OCC[Au],[Cu]OCC[Au],,,,,,,,,,,,,,,900000,,,,,,,,,,,,,,,,,,,,,,,,,,,,,,,,,,,,,,,,,,,,,,,,,,,O=S(=O)([O-])C(F)(F)F.[Li+],,,0.227272727,,,,,,,,,,,,,40,4.62E-07,-6.335358024
,,7/20/2021,GB,1,,doi.org/10.1149/1.2108569,,[Cu]OCC[Au],[Cu]OCC[Au],,,,,,,,,,,,,,,900000,,,,,,,,,,,,,,,,,,,,,,,,,,,,,,,,,,,,,,,,,,,,,,,,,,,O=S(=O)([O-])C(F)(F)F.[Li+],,,0.227272727,,,,,,,,,,,,,45,8.82E-07,-6.054531415
,,7/20/2021,GB,1,,doi.org/10.1149/1.2108569,,[Cu]OCC[Au],[Cu]OCC[Au],,,,,,,,,,,,,,,900000,,,,,,,,,,,,,,,,,,,,,,,,,,,,,,,,,,,,,,,,,,,,,,,,,,,O=S(=O)([O-])C(F)(F)F.[Li+],,,0.227272727,,,,,,,,,,,,,50,1.65E-06,-5.782516056
,,7/20/2021,GB,1,,doi.org/10.1149/1.2108569,,[Cu]OCC[Au],[Cu]OCC[Au],,,,,,,,,,,,,,,900000,,,,,,,,,,,,,,,,,,,,,,,,,,,,,,,,,,,,,,,,,,,,,,,,,,,O=S(=O)([O-])C(F)(F)F.[Li+],,,0.227272727,,,,,,,,,,,,,55,3.04E-06,-5.517126416
,,7/20/2021,GB,1,,doi.org/10.1149/1.2108569,,[Cu]OCC[Au],[Cu]OCC[Au],,,,,,,,,,,,,,,900000,,,,,,,,,,,,,,,,,,,,,,,,,,,,,,,,,,,,,,,,,,,,,,,,,,,O=S(=O)([O-])C(F)(F)F.[Li+],,,0.227272727,,,,,,,,,,,,,60,5.48E-06,-5.261219442
,,7/20/2021,GB,1,,doi.org/10.1149/1.2108569,,[Cu]OCC[Au],[Cu]OCC[Au],,,,,,,,,,,,,,,900000,,,,,,,,,,,,,,,,,,,,,,,,,,,,,,,,,,,,,,,,,,,,,,,,,,,O=S(=O)([O-])C(F)(F)F.[Li+],,,0.227272727,,,,,,,,,,,,,65,0.000127869,-3.893234731
,,7/20/2021,GB,1,,doi.org/10.1149/1.2108569,,[Cu]OCC[Au],[Cu]OCC[Au],,,,,,,,,,,,,,,900000,,,,,,,,,,,,,,,,,,,,,,,,,,,,,,,,,,,,,,,,,,,,,,,,,,,O=S(=O)([O-])C(F)(F)F.[Li+],,,0.227272727,,,,,,,,,,,,,70,0.000164906,-3.782763543
,,7/20/2021,GB,1,,doi.org/10.1149/1.2108569,,[Cu]OCC[Au],[Cu]OCC[Au],,,,,,,,,,,,,,,900000,,,,,,,,,,,,,,,,,,,,,,,,,,,,,,,,,,,,,,,,,,,,,,,,,,,O=S(=O)([O-])C(F)(F)F.[Li+],,,0.227272727,,,,,,,,,,,,,75,0.000211123,-3.675464452
,,7/20/2021,GB,1,,doi.org/10.1149/1.2108569,,[Cu]OCC[Au],[Cu]OCC[Au],,,,,,,,,,,,,,,900000,,,,,,,,,,,,,,,,,,,,,,,,,,,,,,,,,,,,,,,,,,,,,,,,,,,O=S(=O)([O-])C(F)(F)F.[Li+],,,0.227272727,,,,,,,,,,,,,80,0.000268408,-3.571204544
,,7/20/2021,GB,1,,doi.org/10.1149/1.2108569,,[Cu]OCC[Au],[Cu]OCC[Au],,,,,,,,,,,,,,,900000,,,,,,,,,,,,,,,,,,,,,,,,,,,,,,,,,,,,,,,,,,,,,,,,,,,O=S(=O)([O-])C(F)(F)F.[Li+],,,0.227272727,,,,,,,,,,,,,85,0.000338957,-3.469855393
,,7/20/2021,GB,1,,doi.org/10.1149/1.2108569,,[Cu]OCC[Au],[Cu]OCC[Au],,,,,,,,,,,,,,,900000,,,,,,,,,,,,,,,,,,,,,,,,,,,,,,,,,,,,,,,,,,,,,,,,,,,O=S(=O)([O-])C(F)(F)F.[Li+],,,0.227272727,,,,,,,,,,,,,90,0.000425308,-3.371296448
,,7/20/2021,GB,1,,doi.org/10.1149/1.2108569,,[Cu]OCC[Au],[Cu]OCC[Au],,,,,,,,,,,,,,,900000,,,,,,,,,,,,,,,,,,,,,,,,,,,,,,,,,,,,,,,,,,,,,,,,,,,O=S(=O)([O-])C(F)(F)F.[Li+],,,0.227272727,,,,,,,,,,,,,100,0.0006575,-3.182104243
,,7/20/2021,GB,1,,doi.org/10.1149/1.2108569,,[Cu]OCC[Au],[Cu]OCC[Au],,,,,,,,,,,,,,,900000,,,,,,,,,,,,,,,,,,,,,,,,,,,,,,,,,,,,,,,,,,,,,,,,,,,O=S(=O)([O-])C(F)(F)F.[Li+],,,0.227272727,,,,,,,,,,,,,110,0.000993603,-3.002787106
,,7/20/2021,GB,1,,doi.org/10.1149/1.2108569,,[Cu]OCC[Au],[Cu]OCC[Au],,,,,,,,,,,,,,,900000,,,,,,,,,,,,,,,,,,,,,,,,,,,,,,,,,,,,,,,,,,,,,,,,,,,O=S(=O)([O-])C(F)(F)F.[Li+],,,0.227272727,,,,,,,,,,,,,125,0.001775413,-2.750700604
,,7/20/2021,GB,1,,doi.org/10.1149/1.2108569,,[Cu]OCC[Au],[Cu]OCC[Au],,,,,,,,,,,,,,,900000,,,,,,,,,,,,,,,,,,,,,,,,,,,,,,,,,,,,,,,,,,,,,,,,,,,O=Cl(=O)([O-])=O.[Li+],,,7.575757568,,,,,,,,,,,,,80,8.46E-09,-8.072629637
,,7/20/2021,GB,1,,doi.org/10.1149/1.2108569,,[Cu]OCC[Au],[Cu]OCC[Au],,,,,,,,,,,,,,,900000,,,,,,,,,,,,,,,,,,,,,,,,,,,,,,,,,,,,,,,,,,,,,,,,,,,O=Cl(=O)([O-])=O.[Li+],,,7.575757568,,,,,,,,,,,,,85,1.46E-08,-7.835647144
,,7/20/2021,GB,1,,doi.org/10.1149/1.2108569,,[Cu]OCC[Au],[Cu]OCC[Au],,,,,,,,,,,,,,,900000,,,,,,,,,,,,,,,,,,,,,,,,,,,,,,,,,,,,,,,,,,,,,,,,,,,O=Cl(=O)([O-])=O.[Li+],,,7.575757568,,,,,,,,,,,,,90,2.49E-08,-7.603800653
,,7/20/2021,GB,1,,doi.org/10.1149/1.2108569,,[Cu]OCC[Au],[Cu]OCC[Au],,,,,,,,,,,,,,,900000,,,,,,,,,,,,,,,,,,,,,,,,,,,,,,,,,,,,,,,,,,,,,,,,,,,O=Cl(=O)([O-])=O.[Li+],,,7.575757568,,,,,,,,,,,,,100,6.89E-08,-7.161780778
,,7/20/2021,GB,1,,doi.org/10.1149/1.2108569,,[Cu]OCC[Au],[Cu]OCC[Au],,,,,,,,,,,,,,,900000,,,,,,,,,,,,,,,,,,,,,,,,,,,,,,,,,,,,,,,,,,,,,,,,,,,O=Cl(=O)([O-])=O.[Li+],,,7.575757568,,,,,,,,,,,,,110,1.81E-07,-6.742321425
,,7/20/2021,GB,1,,doi.org/10.1149/1.2108569,,[Cu]OCC[Au],[Cu]OCC[Au],,,,,,,,,,,,,,,900000,,,,,,,,,,,,,,,,,,,,,,,,,,,,,,,,,,,,,,,,,,,,,,,,,,,O=Cl(=O)([O-])=O.[Li+],,,7.575757568,,,,,,,,,,,,,125,7.04E-07,-6.152427341
,,7/20/2021,GB,1,,doi.org/10.1149/1.2108569,,[Cu]OCC[Au],[Cu]OCC[Au],,,,,,,,,,,,,,,900000,,,,,,,,,,,,,,,,,,,,,,,,,,,,,,,,,,,,,,,,,,,,,,,,,,,O=Cl(=O)([O-])=O.[Li+],,,5.681818182,,,,,,,,,,,,,40,1.09E-08,-7.962573502
,,7/20/2021,GB,1,,doi.org/10.1149/1.2108569,,[Cu]OCC[Au],[Cu]OCC[Au],,,,,,,,,,,,,,,900000,,,,,,,,,,,,,,,,,,,,,,,,,,,,,,,,,,,,,,,,,,,,,,,,,,,O=Cl(=O)([O-])=O.[Li+],,,5.681818182,,,,,,,,,,,,,45,3.37E-08,-7.472370099
,,7/20/2021,GB,1,,doi.org/10.1149/1.2108569,,[Cu]OCC[Au],[Cu]OCC[Au],,,,,,,,,,,,,,,900000,,,,,,,,,,,,,,,,,,,,,,,,,,,,,,,,,,,,,,,,,,,,,,,,,,,O=Cl(=O)([O-])=O.[Li+],,,5.681818182,,,,,,,,,,,,,50,1.01E-07,-6.995678626
,,7/20/2021,GB,1,,doi.org/10.1149/1.2108569,,[Cu]OCC[Au],[Cu]OCC[Au],,,,,,,,,,,,,,,900000,,,,,,,,,,,,,,,,,,,,,,,,,,,,,,,,,,,,,,,,,,,,,,,,,,,O=Cl(=O)([O-])=O.[Li+],,,5.681818182,,,,,,,,,,,,,55,2.93E-07,-6.53313238
,,7/20/2021,GB,1,,doi.org/10.1149/1.2108569,,[Cu]OCC[Au],[Cu]OCC[Au],,,,,,,,,,,,,,,900000,,,,,,,,,,,,,,,,,,,,,,,,,,,,,,,,,,,,,,,,,,,,,,,,,,,O=Cl(=O)([O-])=O.[Li+],,,5.681818182,,,,,,,,,,,,,60,8.22E-07,-6.085128182
,,7/20/2021,GB,1,,doi.org/10.1149/1.2108569,,[Cu]OCC[Au],[Cu]OCC[Au],,,,,,,,,,,,,,,900000,,,,,,,,,,,,,,,,,,,,,,,,,,,,,,,,,,,,,,,,,,,,,,,,,,,O=Cl(=O)([O-])=O.[Li+],,,5.681818182,,,,,,,,,,,,,65,2.24E-06,-5.649751982
,,7/20/2021,GB,1,,doi.org/10.1149/1.2108569,,[Cu]OCC[Au],[Cu]OCC[Au],,,,,,,,,,,,,,,900000,,,,,,,,,,,,,,,,,,,,,,,,,,,,,,,,,,,,,,,,,,,,,,,,,,,O=Cl(=O)([O-])=O.[Li+],,,5.681818182,,,,,,,,,,,,,70,8.15E-06,-5.088842391
,,7/20/2021,GB,1,,doi.org/10.1149/1.2108569,,[Cu]OCC[Au],[Cu]OCC[Au],,,,,,,,,,,,,,,900000,,,,,,,,,,,,,,,,,,,,,,,,,,,,,,,,,,,,,,,,,,,,,,,,,,,O=Cl(=O)([O-])=O.[Li+],,,5.681818182,,,,,,,,,,,,,75,1.11E-05,-4.954677021
,,7/20/2021,GB,1,,doi.org/10.1149/1.2108569,,[Cu]OCC[Au],[Cu]OCC[Au],,,,,,,,,,,,,,,900000,,,,,,,,,,,,,,,,,,,,,,,,,,,,,,,,,,,,,,,,,,,,,,,,,,,O=Cl(=O)([O-])=O.[Li+],,,5.681818182,,,,,,,,,,,,,80,1.50E-05,-4.823908741
