Repository: zjurillpolymer/SPE_prediction

# SPE Prediction

Polymer electrolyte conductivity prediction using graph neural networks.

## Data

Data from [ChemPropPred](https://github.com/learningmatter-mit/Chem-prop-pred) — polymer electrolyte conductivity measurements including SMILES, conductivity (log S/cm), molecular weight, salt concentration, and temperature.

- `data/clean_train_data.csv` — cleaned training data
- `data/PolymerElectrolyteData.csv` — full raw dataset
- `data/PolyInfo_8salts.csv` / `data/polyinfo_5salts_4conc.csv` — PolyInfo polymer database with salt additives

File: data/PolymerElectrolyteData.csv (part 148 of 154)
Notes,Compound Notebook Name,Date Copied to Master Database,Data Recorded By,Seshadri Group,Oyaizu Group,DOI,Solvent 1 (S1),S1 SMILES,S1 SMILES 1,S1 SMILES 2,S1 SMILES 3,S1 Big SMILES,S1 End Group 1,S1 End Group 2,S1 Mol %,S1 Weight %,S1 SMILES 1 Mol %,S1 SMILES 2 Mol %,S1 SMILES 3 Mol %,S1 Molar Ratio,S1 Weight Ratio,S1 Mw,S1 Mn,S1 Mn or Mw,S1 Mw/Mn,S1 DOP,S1 Molar Mass (g/mol),S1 Type,S1 Block Mol Weight,Solvent 2 (S2),S2 SMILES,S2 SMILES 1,S2 SMILES 2,S2 Mol %,S2 Weight %,S2 SMILES 1 Mol %,S2 SMILES 2 Mol %,S2 Molar Ratio,S2 Weight Ratio,S2 Mw,S2 Mn,S2 Mn or Mw,S2 Mw/Mn,S2 DOP,S2 Molar Mass (g/mol),S2 Type,Solvent 3 (S3),S3 SMILES,S3 SMILES 1,S3 Mol %,S3 Weight %,S3 Molar Ratio,S3 Weight Ratio,S3 Mw,S3 Mn,S3 Mn or Mw,S3 Mw/Mn,S3 DOP,S3 Molar Mass (g/mol),S3 Type,Solvent 4 (S4),S4 SMILES,S4 Mol %,S4 Weight %,S4 Molar Ratio,S4 Weight Ratio,S4 Mw,S4 Mn,S4 Mn or Mw,S4 Mw/Mn,S4 DOP,S4 Molar Mass (g/mol),S4 Type,Salt 1,Salt1 SMILES,Salt1 Mol %,Salt1 Weight %,Salt1 Molality (mol salt/kg polymer),Salt1 Molar Mass (g/mol),Salt 2,Salt2 SMILES,Salt2 Mol %,Salt2 Weight %,Salt2 Molality (mol salt/kg polymer),Salt2 Molar Mass (g/mol),Inorganic Material 1 (IM1),IM1 Weight %,IM1 Particle Size (nm),Tg (oC),Heating Rate (K/min),Temperature (oC),Conductivity (S/cm),log Conductivity (S/cm)
,,7/20/2021,GB,1,,doi.org/10.1149/1.2108569,,[Cu]OCC[Au],[Cu]OCC[Au],,,,,,,,,,,,,,,900000,,,,,,,,,,,,,,,,,,,,,,,,,,,,,,,,,,,,,,,,,,,,,,,,,,,O=Cl(=O)([O-])=O.[Li+],,,5.681818182,,,,,,,,,,,,,85,2.01E-05,-4.696803943
,,7/20/2021,GB,1,,doi.org/10.1149/1.2108569,,[Cu]OCC[Au],[Cu]OCC[Au],,,,,,,,,,,,,,,900000,,,,,,,,,,,,,,,,,,,,,,,,,,,,,,,,,,,,,,,,,,,,,,,,,,,O=Cl(=O)([O-])=O.[Li+],,,5.681818182,,,,,,,,,,,,,90,2.67E-05,-4.573488739
,,7/20/2021,GB,1,,doi.org/10.1149/1.2108569,,[Cu]OCC[Au],[Cu]OCC[Au],,,,,,,,,,,,,,,900000,,,,,,,,,,,,,,,,,,,,,,,,,,,,,,,,,,,,,,,,,,,,,,,,,,,O=Cl(=O)([O-])=O.[Li+],,,5.681818182,,,,,,,,,,,,,100,4.61E-05,-4.336299075
,,7/20/2021,GB,1,,doi.org/10.1149/1.2108569,,[Cu]OCC[Au],[Cu]OCC[Au],,,,,,,,,,,,,,,900000,,,,,,,,,,,,,,,,,,,,,,,,,,,,,,,,,,,,,,,,,,,,,,,,,,,O=Cl(=O)([O-])=O.[Li+],,,5.681818182,,,,,,,,,,,,,110,7.73E-05,-4.111820506
,,7/20/2021,GB,1,,doi.org/10.1149/1.2108569,,[Cu]OCC[Au],[Cu]OCC[Au],,,,,,,,,,,,,,,900000,,,,,,,,,,,,,,,,,,,,,,,,,,,,,,,,,,,,,,,,,,,,,,,,,,,O=Cl(=O)([O-])=O.[Li+],,,5.681818182,,,,,,,,,,,,,125,0.000159999,-3.795882732
,,7/20/2021,GB,1,,doi.org/10.1149/1.2108569,,[Cu]OCC[Au],[Cu]OCC[Au],,,,,,,,,,,,,,,900000,,,,,,,,,,,,,,,,,,,,,,,,,,,,,,,,,,,,,,,,,,,,,,,,,,,O=Cl(=O)([O-])=O.[Li+],,,4.545454545,,,,,,,,,,,,,50,7.42E-09,-8.129596095
,,7/20/2021,GB,1,,doi.org/10.1149/1.2108569,,[Cu]OCC[Au],[Cu]OCC[Au],,,,,,,,,,,,,,,900000,,,,,,,,,,,,,,,,,,,,,,,,,,,,,,,,,,,,,,,,,,,,,,,,,,,O=Cl(=O)([O-])=O.[Li+],,,4.545454545,,,,,,,,,,,,,55,3.11E-08,-7.507239611
,,7/20/2021,GB,1,,doi.org/10.1149/1.2108569,,[Cu]OCC[Au],[Cu]OCC[Au],,,,,,,,,,,,,,,900000,,,,,,,,,,,,,,,,,,,,,,,,,,,,,,,,,,,,,,,,,,,,,,,,,,,O=Cl(=O)([O-])=O.[Li+],,,4.545454545,,,,,,,,,,,,,60,1.25E-07,-6.903089987
,,7/20/2021,GB,1,,doi.org/10.1149/1.2108569,,[Cu]OCC[Au],[Cu]OCC[Au],,,,,,,,,,,,,,,900000,,,,,,,,,,,,,,,,,,,,,,,,,,,,,,,,,,,,,,,,,,,,,,,,,,,O=Cl(=O)([O-])=O.[Li+],,,4.545454545,,,,,,,,,,,,,65,4.83E-07,-6.316052869
,,7/20/2021,GB,1,,doi.org/10.1149/1.2108569,,[Cu]OCC[Au],[Cu]OCC[Au],,,,,,,,,,,,,,,900000,,,,,,,,,,,,,,,,,,,,,,,,,,,,,,,,,,,,,,,,,,,,,,,,,,,O=Cl(=O)([O-])=O.[Li+],,,4.545454545,,,,,,,,,,,,,70,1.79E-06,-5.747146969
,,7/20/2021,GB,1,,doi.org/10.1149/1.2108569,,[Cu]OCC[Au],[Cu]OCC[Au],,,,,,,,,,,,,,,900000,,,,,,,,,,,,,,,,,,,,,,,,,,,,,,,,,,,,,,,,,,,,,,,,,,,O=Cl(=O)([O-])=O.[Li+],,,4.545454545,,,,,,,,,,,,,75,6.40E-06,-5.193820026
,,7/20/2021,GB,1,,doi.org/10.1149/1.2108569,,[Cu]OCC[Au],[Cu]OCC[Au],,,,,,,,,,,,,,,900000,,,,,,,,,,,,,,,,,,,,,,,,,,,,,,,,,,,,,,,,,,,,,,,,,,,O=Cl(=O)([O-])=O.[Li+],,,4.545454545,,,,,,,,,,,,,80,1.69E-05,-4.772113295
,,7/20/2021,GB,1,,doi.org/10.1149/1.2108569,,[Cu]OCC[Au],[Cu]OCC[Au],,,,,,,,,,,,,,,900000,,,,,,,,,,,,,,,,,,,,,,,,,,,,,,,,,,,,,,,,,,,,,,,,,,,O=Cl(=O)([O-])=O.[Li+],,,4.545454545,,,,,,,,,,,,,85,2.51E-05,-4.600326279
,,7/20/2021,GB,1,,doi.org/10.1149/1.2108569,,[Cu]OCC[Au],[Cu]OCC[Au],,,,,,,,,,,,,,,900000,,,,,,,,,,,,,,,,,,,,,,,,,,,,,,,,,,,,,,,,,,,,,,,,,,,O=Cl(=O)([O-])=O.[Li+],,,4.545454545,,,,,,,,,,,,,90,3.69E-05,-4.432973634
,,7/20/2021,GB,1,,doi.org/10.1149/1.2108569,,[Cu]OCC[Au],[Cu]OCC[Au],,,,,,,,,,,,,,,900000,,,,,,,,,,,,,,,,,,,,,,,,,,,,,,,,,,,,,,,,,,,,,,,,,,,O=Cl(=O)([O-])=O.[Li+],,,4.545454545,,,,,,,,,,,,,100,7.72E-05,-4.1123827
,,7/20/2021,GB,1,,doi.org/10.1149/1.2108569,,[Cu]OCC[Au],[Cu]OCC[Au],,,,,,,,,,,,,,,900000,,,,,,,,,,,,,,,,,,,,,,,,,,,,,,,,,,,,,,,,,,,,,,,,,,,O=Cl(=O)([O-])=O.[Li+],,,4.545454545,,,,,,,,,,,,,110,0.000155223,-3.809043927
,,7/20/2021,GB,1,,doi.org/10.1149/1.2108569,,[Cu]OCC[Au],[Cu]OCC[Au],,,,,,,,,,,,,,,900000,,,,,,,,,,,,,,,,,,,,,,,,,,,,,,,,,,,,,,,,,,,,,,,,,,,O=Cl(=O)([O-])=O.[Li+],,,4.545454545,,,,,,,,,,,,,125,0.000414556,-3.382416795
,,7/20/2021,GB,1,,doi.org/10.1149/1.2108569,,[Cu]OCC[Au],[Cu]OCC[Au],,,,,,,,,,,,,,,900000,,,,,,,,,,,,,,,,,,,,,,,,,,,,,,,,,,,,,,,,,,,,,,,,,,,O=Cl(=O)([O-])=O.[Li+],,,3.787878795,,,,,,,,,,,,,30,6.62E-09,-8.179142011
,,7/20/2021,GB,1,,doi.org/10.1149/1.2108569,,[Cu]OCC[Au],[Cu]OCC[Au],,,,,,,,,,,,,,,900000,,,,,,,,,,,,,,,,,,,,,,,,,,,,,,,,,,,,,,,,,,,,,,,,,,,O=Cl(=O)([O-])=O.[Li+],,,3.787878795,,,,,,,,,,,,,35,2.40E-08,-7.619788758
,,7/20/2021,GB,1,,doi.org/10.1149/1.2108569,,[Cu]OCC[Au],[Cu]OCC[Au],,,,,,,,,,,,,,,900000,,,,,,,,,,,,,,,,,,,,,,,,,,,,,,,,,,,,,,,,,,,,,,,,,,,O=Cl(=O)([O-])=O.[Li+],,,3.787878795,,,,,,,,,,,,,40,8.33E-08,-7.079354999
,,7/20/2021,GB,1,,doi.org/10.1149/1.2108569,,[Cu]OCC[Au],[Cu]OCC[Au],,,,,,,,,,,,,,,900000,,,,,,,,,,,,,,,,,,,,,,,,,,,,,,,,,,,,,,,,,,,,,,,,,,,O=Cl(=O)([O-])=O.[Li+],,,3.787878795,,,,,,,,,,,,,45,2.78E-07,-6.555955204
,,7/20/2021,GB,1,,doi.org/10.1149/1.2108569,,[Cu]OCC[Au],[Cu]OCC[Au],,,,,,,,,,,,,,,900000,,,,,,,,,,,,,,,,,,,,,,,,,,,,,,,,,,,,,,,,,,,,,,,,,,,O=Cl(=O)([O-])=O.[Li+],,,3.787878795,,,,,,,,,,,,,50,8.95E-07,-6.048176965
,,7/20/2021,GB,1,,doi.org/10.1149/1.2108569,,[Cu]OCC[Au],[Cu]OCC[Au],,,,,,,,,,,,,,,900000,,,,,,,,,,,,,,,,,,,,,,,,,,,,,,,,,,,,,,,,,,,,,,,,,,,O=Cl(=O)([O-])=O.[Li+],,,3.787878795,,,,,,,,,,,,,55,2.78E-06,-5.555955204
,,7/20/2021,GB,1,,doi.org/10.1149/1.2108569,,[Cu]OCC[Au],[Cu]OCC[Au],,,,,,,,,,,,,,,900000,,,,,,,,,,,,,,,,,,,,,,,,,,,,,,,,,,,,,,,,,,,,,,,,,,,O=Cl(=O)([O-])=O.[Li+],,,3.787878795,,,,,,,,,,,,,60,8.34E-06,-5.078833949
,,7/20/2021,GB,1,,doi.org/10.1149/1.2108569,,[Cu]OCC[Au],[Cu]OCC[Au],,,,,,,,,,,,,,,900000,,,,,,,,,,,,,,,,,,,,,,,,,,,,,,,,,,,,,,,,,,,,,,,,,,,O=Cl(=O)([O-])=O.[Li+],,,3.787878795,,,,,,,,,,,,,65,2.42E-05,-4.616184634
,,7/20/2021,GB,1,,doi.org/10.1149/1.2108569,,[Cu]OCC[Au],[Cu]OCC[Au],,,,,,,,,,,,,,,900000,,,,,,,,,,,,,,,,,,,,,,,,,,,,,,,,,,,,,,,,,,,,,,,,,,,O=Cl(=O)([O-])=O.[Li+],,,3.787878795,,,,,,,,,,,,,70,8.95E-05,-4.048176965
,,7/20/2021,GB,1,,doi.org/10.1149/1.2108569,,[Cu]OCC[Au],[Cu]OCC[Au],,,,,,,,,,,,,,,900000,,,,,,,,,,,,,,,,,,,,,,,,,,,,,,,,,,,,,,,,,,,,,,,,,,,O=Cl(=O)([O-])=O.[Li+],,,3.787878795,,,,,,,,,,,,,75,0.000121669,-3.914820061
,,7/20/2021,GB,1,,doi.org/10.1149/1.2108569,,[Cu]OCC[Au],[Cu]OCC[Au],,,,,,,,,,,,,,,900000,,,,,,,,,,,,,,,,,,,,,,,,,,,,,,,,,,,,,,,,,,,,,,,,,,,O=Cl(=O)([O-])=O.[Li+],,,3.787878795,,,,,,,,,,,,,80,0.000164006,-3.785140263
,,7/20/2021,GB,1,,doi.org/10.1149/1.2108569,,[Cu]OCC[Au],[Cu]OCC[Au],,,,,,,,,,,,,,,900000,,,,,,,,,,,,,,,,,,,,,,,,,,,,,,,,,,,,,,,,,,,,,,,,,,,O=Cl(=O)([O-])=O.[Li+],,,3.787878795,,,,,,,,,,,,,85,0.000219239,-3.659082188
,,7/20/2021,GB,1,,doi.org/10.1149/1.2108569,,[Cu]OCC[Au],[Cu]OCC[Au],,,,,,,,,,,,,,,900000,,,,,,,,,,,,,,,,,,,,,,,,,,,,,,,,,,,,,,,,,,,,,,,,,,,O=Cl(=O)([O-])=O.[Li+],,,3.787878795,,,,,,,,,,,,,90,0.000290739,-3.536496708
,,7/20/2021,GB,1,,doi.org/10.1149/1.2108569,,[Cu]OCC[Au],[Cu]OCC[Au],,,,,,,,,,,,,,,900000,,,,,,,,,,,,,,,,,,,,,,,,,,,,,,,,,,,,,,,,,,,,,,,,,,,O=Cl(=O)([O-])=O.[Li+],,,3.787878795,,,,,,,,,,,,,100,0.00049983,-3.301177681
,,7/20/2021,GB,1,,doi.org/10.1149/1.2108569,,[Cu]OCC[Au],[Cu]OCC[Au],,,,,,,,,,,,,,,900000,,,,,,,,,,,,,,,,,,,,,,,,,,,,,,,,,,,,,,,,,,,,,,,,,,,O=Cl(=O)([O-])=O.[Li+],,,3.787878795,,,,,,,,,,,,,110,0.000835235,-3.078191315
,,7/20/2021,GB,1,,doi.org/10.1149/1.2108569,,[Cu]OCC[Au],[Cu]OCC[Au],,,,,,,,,,,,,,,900000,,,,,,,,,,,,,,,,,,,,,,,,,,,,,,,,,,,,,,,,,,,,,,,,,,,O=Cl(=O)([O-])=O.[Li+],,,3.24675325,,,,,,,,,,,,,30,1.74E-08,-7.759450752
,,7/20/2021,GB,1,,doi.org/10.1149/1.2108569,,[Cu]OCC[Au],[Cu]OCC[Au],,,,,,,,,,,,,,,900000,,,,,,,,,,,,,,,,,,,,,,,,,,,,,,,,,,,,,,,,,,,,,,,,,,,O=Cl(=O)([O-])=O.[Li+],,,3.24675325,,,,,,,,,,,,,35,4.47E-08,-7.349692477
,,7/20/2021,GB,1,,doi.org/10.1149/1.2108569,,[Cu]OCC[Au],[Cu]OCC[Au],,,,,,,,,,,,,,,900000,,,,,,,,,,,,,,,,,,,,,,,,,,,,,,,,,,,,,,,,,,,,,,,,,,,O=Cl(=O)([O-])=O.[Li+],,,3.24675325,,,,,,,,,,,,,40,1.12E-07,-6.950781977
,,7/20/2021,GB,1,,doi.org/10.1149/1.2108569,,[Cu]OCC[Au],[Cu]OCC[Au],,,,,,,,,,,,,,,900000,,,,,,,,,,,,,,,,,,,,,,,,,,,,,,,,,,,,,,,,,,,,,,,,,,,O=Cl(=O)([O-])=O.[Li+],,,3.24675325,,,,,,,,,,,,,45,2.71E-07,-6.567030709
,,7/20/2021,GB,1,,doi.org/10.1149/1.2108569,,[Cu]OCC[Au],[Cu]OCC[Au],,,,,,,,,,,,,,,900000,,,,,,,,,,,,,,,,,,,,,,,,,,,,,,,,,,,,,,,,,,,,,,,,,,,O=Cl(=O)([O-])=O.[Li+],,,3.24675325,,,,,,,,,,,,,50,6.39E-07,-6.194499142
,,7/20/2021,GB,1,,doi.org/10.1149/1.2108569,,[Cu]OCC[Au],[Cu]OCC[Au],,,,,,,,,,,,,,,900000,,,,,,,,,,,,,,,,,,,,,,,,,,,,,,,,,,,,,,,,,,,,,,,,,,,O=Cl(=O)([O-])=O.[Li+],,,3.24675325,,,,,,,,,,,,,55,1.47E-06,-5.832682665
,,7/20/2021,GB,1,,doi.org/10.1149/1.2108569,,[Cu]OCC[Au],[Cu]OCC[Au],,,,,,,,,,,,,,,900000,,,,,,,,,,,,,,,,,,,,,,,,,,,,,,,,,,,,,,,,,,,,,,,,,,,O=Cl(=O)([O-])=O.[Li+],,,3.24675325,,,,,,,,,,,,,60,3.29E-06,-5.482804102
,,7/20/2021,GB,1,,doi.org/10.1149/1.2108569,,[Cu]OCC[Au],[Cu]OCC[Au],,,,,,,,,,,,,,,900000,,,,,,,,,,,,,,,,,,,,,,,,,,,,,,,,,,,,,,,,,,,,,,,,,,,O=Cl(=O)([O-])=O.[Li+],,,3.24675325,,,,,,,,,,,,,65,7.20E-06,-5.142667504
,,7/20/2021,GB,1,,doi.org/10.1149/1.2108569,,[Cu]OCC[Au],[Cu]OCC[Au],,,,,,,,,,,,,,,900000,,,,,,,,,,,,,,,,,,,,,,,,,,,,,,,,,,,,,,,,,,,,,,,,,,,O=Cl(=O)([O-])=O.[Li+],,,3.24675325,,,,,,,,,,,,,70,1.54E-05,-4.812479279
,,7/20/2021,GB,1,,doi.org/10.1149/1.2108569,,[Cu]OCC[Au],[Cu]OCC[Au],,,,,,,,,,,,,,,900000,,,,,,,,,,,,,,,,,,,,,,,,,,,,,,,,,,,,,,,,,,,,,,,,,,,O=Cl(=O)([O-])=O.[Li+],,,3.24675325,,,,,,,,,,,,,75,0.000109263,-3.961526879
,,7/20/2021,GB,1,,doi.org/10.1149/1.2108569,,[Cu]OCC[Au],[Cu]OCC[Au],,,,,,,,,,,,,,,900000,,,,,,,,,,,,,,,,,,,,,,,,,,,,,,,,,,,,,,,,,,,,,,,,,,,O=Cl(=O)([O-])=O.[Li+],,,3.24675325,,,,,,,,,,,,,80,0.00015431,-3.811605929
,,7/20/2021,GB,1,,doi.org/10.1149/1.2108569,,[Cu]OCC[Au],[Cu]OCC[Au],,,,,,,,,,,,,,,900000,,,,,,,,,,,,,,,,,,,,,,,,,,,,,,,,,,,,,,,,,,,,,,,,,,,O=Cl(=O)([O-])=O.[Li+],,,3.24675325,,,,,,,,,,,,,85,0.00021584,-3.665868068
,,7/20/2021,GB,1,,doi.org/10.1149/1.2108569,,[Cu]OCC[Au],[Cu]OCC[Au],,,,,,,,,,,,,,,900000,,,,,,,,,,,,,,,,,,,,,,,,,,,,,,,,,,,,,,,,,,,,,,,,,,,O=Cl(=O)([O-])=O.[Li+],,,3.24675325,,,,,,,,,,,,,90,0.000299127,-3.524144385
,,7/20/2021,GB,1,,doi.org/10.1149/1.2108569,,[Cu]OCC[Au],[Cu]OCC[Au],,,,,,,,,,,,,,,900000,,,,,,,,,,,,,,,,,,,,,,,,,,,,,,,,,,,,,,,,,,,,,,,,,,,O=Cl(=O)([O-])=O.[Li+],,,3.24675325,,,,,,,,,,,,,100,0.000559642,-3.2520897
,,7/20/2021,GB,1,,doi.org/10.1149/1.2108569,,[Cu]OCC[Au],[Cu]OCC[Au],,,,,,,,,,,,,,,900000,,,,,,,,,,,,,,,,,,,,,,,,,,,,,,,,,,,,,,,,,,,,,,,,,,,O=Cl(=O)([O-])=O.[Li+],,,3.24675325,,,,,,,,,,,,,110,0.001013287,-2.994267529
,,7/20/2021,GB,1,,doi.org/10.1149/1.2108569,,[Cu]OCC[Au],[Cu]OCC[Au],,,,,,,,,,,,,,,900000,,,,,,,,,,,,,,,,,,,,,,,,,,,,,,,,,,,,,,,,,,,,,,,,,,,O=Cl(=O)([O-])=O.[Li+],,,2.840909091,,,,,,,,,,,,,30,1.19E-08,-7.924453039
,,7/20/2021,GB,1,,doi.org/10.1149/1.2108569,,[Cu]OCC[Au],[Cu]OCC[Au],,,,,,,,,,,,,,,900000,,,,,,,,,,,,,,,,,,,,,,,,,,,,,,,,,,,,,,,,,,,,,,,,,,,O=Cl(=O)([O-])=O.[Li+],,,2.840909091,,,,,,,,,,,,,35,4.57E-08,-7.3400838
,,7/20/2021,GB,1,,doi.org/10.1149/1.2108569,,[Cu]OCC[Au],[Cu]OCC[Au],,,,,,,,,,,,,,,900000,,,,,,,,,,,,,,,,,,,,,,,,,,,,,,,,,,,,,,,,,,,,,,,,,,,O=Cl(=O)([O-])=O.[Li+],,,2.840909091,,,,,,,,,,,,,40,1.68E-07,-6.774690718
,,7/20/2021,GB,1,,doi.org/10.1149/1.2108569,,[Cu]OCC[Au],[Cu]OCC[Au],,,,,,,,,,,,,,,900000,,,,,,,,,,,,,,,,,,,,,,,,,,,,,,,,,,,,,,,,,,,,,,,,,,,O=Cl(=O)([O-])=O.[Li+],,,2.840909091,,,,,,,,,,,,,45,5.95E-07,-6.225483034
,,7/20/2021,GB,1,,doi.org/10.1149/1.2108569,,[Cu]OCC[Au],[Cu]OCC[Au],,,,,,,,,,,,,,,900000,,,,,,,,,,,,,,,,,,,,,,,,,,,,,,,,,,,,,,,,,,,,,,,,,,,O=Cl(=O)([O-])=O.[Li+],,,2.840909091,,,,,,,,,,,,,50,2.02E-06,-5.694648631
,,7/20/2021,GB,1,,doi.org/10.1149/1.2108569,,[Cu]OCC[Au],[Cu]OCC[Au],,,,,,,,,,,,,,,900000,,,,,,,,,,,,,,,,,,,,,,,,,,,,,,,,,,,,,,,,,,,,,,,,,,,O=Cl(=O)([O-])=O.[Li+],,,2.840909091,,,,,,,,,,,,,55,6.63E-06,-5.178486472
,,7/20/2021,GB,1,,doi.org/10.1149/1.2108569,,[Cu]OCC[Au],[Cu]OCC[Au],,,,,,,,,,,,,,,900000,,,,,,,,,,,,,,,,,,,,,,,,,,,,,,,,,,,,,,,,,,,,,,,,,,,O=Cl(=O)([O-])=O.[Li+],,,2.840909091,,,,,,,,,,,,,60,2.10E-05,-4.677780705
,,7/20/2021,GB,1,,doi.org/10.1149/1.2108569,,[Cu]OCC[Au],[Cu]OCC[Au],,,,,,,,,,,,,,,900000,,,,,,,,,,,,,,,,,,,,,,,,,,,,,,,,,,,,,,,,,,,,,,,,,,,O=Cl(=O)([O-])=O.[Li+],,,2.840909091,,,,,,,,,,,,,65,7.70E-05,-4.113509275
,,7/20/2021,GB,1,,doi.org/10.1149/1.2108569,,[Cu]OCC[Au],[Cu]OCC[Au],,,,,,,,,,,,,,,900000,,,,,,,,,,,,,,,,,,,,,,,,,,,,,,,,,,,,,,,,,,,,,,,,,,,O=Cl(=O)([O-])=O.[Li+],,,2.840909091,,,,,,,,,,,,,70,0.000115142,-3.938766231
,,7/20/2021,GB,1,,doi.org/10.1149/1.2108569,,[Cu]OCC[Au],[Cu]OCC[Au],,,,,,,,,,,,,,,900000,,,,,,,,,,,,,,,,,,,,,,,,,,,,,,,,,,,,,,,,,,,,,,,,,,,O=Cl(=O)([O-])=O.[Li+],,,2.840909091,,,,,,,,,,,,,75,0.000170231,-3.76896135
,,7/20/2021,GB,1,,doi.org/10.1149/1.2108569,,[Cu]OCC[Au],[Cu]OCC[Au],,,,,,,,,,,,,,,900000,,,,,,,,,,,,,,,,,,,,,,,,,,,,,,,,,,,,,,,,,,,,,,,,,,,O=Cl(=O)([O-])=O.[Li+],,,2.840909091,,,,,,,,,,,,,80,0.000248906,-3.603964634
,,7/20/2021,GB,1,,doi.org/10.1149/1.2108569,,[Cu]OCC[Au],[Cu]OCC[Au],,,,,,,,,,,,,,,900000,,,,,,,,,,,,,,,,,,,,,,,,,,,,,,,,,,,,,,,,,,,,,,,,,,,O=Cl(=O)([O-])=O.[Li+],,,2.840909091,,,,,,,,,,,,,85,0.000360101,-3.443575673
,,7/20/2021,GB,1,,doi.org/10.1149/1.2108569,,[Cu]OCC[Au],[Cu]OCC[Au],,,,,,,,,,,,,,,900000,,,,,,,,,,,,,,,,,,,,,,,,,,,,,,,,,,,,,,,,,,,,,,,,,,,O=Cl(=O)([O-])=O.[Li+],,,2.840909091,,,,,,,,,,,,,90,0.000515701,-3.287602026
,,7/20/2021,GB,1,,doi.org/10.1149/1.2108569,,[Cu]OCC[Au],[Cu]OCC[Au],,,,,,,,,,,,,,,900000,,,,,,,,,,,,,,,,,,,,,,,,,,,,,,,,,,,,,,,,,,,,,,,,,,,O=Cl(=O)([O-])=O.[Li+],,,2.840909091,,,,,,,,,,,,,100,0.001027553,-2.988195768
,,7/20/2021,GB,1,,doi.org/10.1149/1.2108569,,[Cu]OCC[Au],[Cu]OCC[Au],,,,,,,,,,,,,,,900000,,,,,,,,,,,,,,,,,,,,,,,,,,,,,,,,,,,,,,,,,,,,,,,,,,,O=Cl(=O)([O-])=O.[Li+],,,2.840909091,,,,,,,,,,,,,110,0.001975067,-2.704418167
,,7/20/2021,GB,1,,doi.org/10.1149/1.2108569,,[Cu]OCC[Au],[Cu]OCC[Au],,,,,,,,,,,,,,,900000,,,,,,,,,,,,,,,,,,,,,,,,,,,,,,,,,,,,,,,,,,,,,,,,,,,O=Cl(=O)([O-])=O.[Li+],,,2.840909091,,,,,,,,,,,,,125,0.004949036,-2.305479387
,,7/20/2021,GB,1,,doi.org/10.1149/1.2108569,,[Cu]OCC[Au],[Cu]OCC[Au],,,,,,,,,,,,,,,900000,,,,,,,,,,,,,,,,,,,,,,,,,,,,,,,,,,,,,,,,,,,,,,,,,,,O=Cl(=O)([O-])=O.[Li+],,,1.893939386,,,,,,,,,,,,,20,8.81E-09,-8.055024092
,,7/20/2021,GB,1,,doi.org/10.1149/1.2108569,,[Cu]OCC[Au],[Cu]OCC[Au],,,,,,,,,,,,,,,900000,,,,,,,,,,,,,,,,,,,,,,,,,,,,,,,,,,,,,,,,,,,,,,,,,,,O=Cl(=O)([O-])=O.[Li+],,,1.893939386,,,,,,,,,,,,,25,3.43E-08,-7.46470588
,,7/20/2021,GB,1,,doi.org/10.1149/1.2108569,,[Cu]OCC[Au],[Cu]OCC[Au],,,,,,,,,,,,,,,900000,,,,,,,,,,,,,,,,,,,,,,,,,,,,,,,,,,,,,,,,,,,,,,,,,,,O=Cl(=O)([O-])=O.[Li+],,,1.893939386,,,,,,,,,,,,,30,1.28E-07,-6.89279003
,,7/20/2021,GB,1,,doi.org/10.1149/1.2108569,,[Cu]OCC[Au],[Cu]OCC[Au],,,,,,,,,,,,,,,900000,,,,,,,,,,,,,,,,,,,,,,,,,,,,,,,,,,,,,,,,,,,,,,,,,,,O=Cl(=O)([O-])=O.[Li+],,,1.893939386,,,,,,,,,,,,,35,4.55E-07,-6.341988603
,,7/20/2021,GB,1,,doi.org/10.1149/1.2108569,,[Cu]OCC[Au],[Cu]OCC[Au],,,,,,,,,,,,,,,900000,,,,,,,,,,,,,,,,,,,,,,,,,,,,,,,,,,,,,,,,,,,,,,,,,,,O=Cl(=O)([O-])=O.[Li+],,,1.893939386,,,,,,,,,,,,,40,1.56E-06,-5.806875402
,,7/20/2021,GB,1,,doi.org/10.1149/1.2108569,,[Cu]OCC[Au],[Cu]OCC[Au],,,,,,,,,,,,,,,900000,,,,,,,,,,,,,,,,,,,,,,,,,,,,,,,,,,,,,,,,,,,,,,,,,,,O=Cl(=O)([O-])=O.[Li+],,,1.893939386,,,,,,,,,,,,,45,5.14E-06,-5.289036881
,,7/20/2021,GB,1,,doi.org/10.1149/1.2108569,,[Cu]OCC[Au],[Cu]OCC[Au],,,,,,,,,,,,,,,900000,,,,,,,,,,,,,,,,,,,,,,,,,,,,,,,,,,,,,,,,,,,,,,,,,,,O=Cl(=O)([O-])=O.[Li+],,,1.893939386,,,,,,,,,,,,,50,1.63E-05,-4.787812396
,,7/20/2021,GB,1,,doi.org/10.1149/1.2108569,,[Cu]OCC[Au],[Cu]OCC[Au],,,,,,,,,,,,,,,900000,,,,,,,,,,,,,,,,,,,,,,,,,,,,,,,,,,,,,,,,,,,,,,,,,,,O=Cl(=O)([O-])=O.[Li+],,,1.893939386,,,,,,,,,,,,,55,0.000192034,-3.716621872
,,7/20/2021,GB,1,,doi.org/10.1149/1.2108569,,[Cu]OCC[Au],[Cu]OCC[Au],,,,,,,,,,,,,,,900000,,,,,,,,,,,,,,,,,,,,,,,,,,,,,,,,,,,,,,,,,,,,,,,,,,,O=Cl(=O)([O-])=O.[Li+],,,1.893939386,,,,,,,,,,,,,60,0.000256491,-3.590927869
,,7/20/2021,GB,1,,doi.org/10.1149/1.2108569,,[Cu]OCC[Au],[Cu]OCC[Au],,,,,,,,,,,,,,,900000,,,,,,,,,,,,,,,,,,,,,,,,,,,,,,,,,,,,,,,,,,,,,,,,,,,O=Cl(=O)([O-])=O.[Li+],,,1.893939386,,,,,,,,,,,,,65,0.000339663,-3.468951759
,,7/20/2021,GB,1,,doi.org/10.1149/1.2108569,,[Cu]OCC[Au],[Cu]OCC[Au],,,,,,,,,,,,,,,900000,,,,,,,,,,,,,,,,,,,,,,,,,,,,,,,,,,,,,,,,,,,,,,,,,,,O=Cl(=O)([O-])=O.[Li+],,,1.893939386,,,,,,,,,,,,,70,0.00044614,-3.350528837
,,7/20/2021,GB,1,,doi.org/10.1149/1.2108569,,[Cu]OCC[Au],[Cu]OCC[Au],,,,,,,,,,,,,,,900000,,,,,,,,,,,,,,,,,,,,,,,,,,,,,,,,,,,,,,,,,,,,,,,,,,,O=Cl(=O)([O-])=O.[Li+],,,1.893939386,,,,,,,,,,,,,75,0.000581422,-3.235508539
,,7/20/2021,GB,1,,doi.org/10.1149/1.2108569,,[Cu]OCC[Au],[Cu]OCC[Au],,,,,,,,,,,,,,,900000,,,,,,,,,,,,,,,,,,,,,,,,,,,,,,,,,,,,,,,,,,,,,,,,,,,O=Cl(=O)([O-])=O.[Li+],,,1.893939386,,,,,,,,,,,,,80,0.000752065,-3.123744622
,,7/20/2021,GB,1,,doi.org/10.1149/1.2108569,,[Cu]OCC[Au],[Cu]OCC[Au],,,,,,,,,,,,,,,900000,,,,,,,,,,,,,,,,,,,,,,,,,,,,,,,,,,,,,,,,,,,,,,,,,,,O=Cl(=O)([O-])=O.[Li+],,,1.893939386,,,,,,,,,,,,,85,0.000965825,-3.015101557
,,7/20/2021,GB,1,,doi.org/10.1149/1.2108569,,[Cu]OCC[Au],[Cu]OCC[Au],,,,,,,,,,,,,,,900000,,,,,,,,,,,,,,,,,,,,,,,,,,,,,,,,,,,,,,,,,,,,,,,,,,,O=Cl(=O)([O-])=O.[Li+],,,1.893939386,,,,,,,,,,,,,90,0.001231828,-2.909449928
,,7/20/2021,GB,1,,doi.org/10.1149/1.2108569,,[Cu]OCC[Au],[Cu]OCC[Au],,,,,,,,,,,,,,,900000,,,,,,,,,,,,,,,,,,,,,,,,,,,,,,,,,,,,,,,,,,,,,,,,,,,O=Cl(=O)([O-])=O.[Li+],,,1.893939386,,,,,,,,,,,,,100,0.001964983,-2.706641203
,,7/20/2021,GB,1,,doi.org/10.1149/1.2108569,,[Cu]OCC[Au],[Cu]OCC[Au],,,,,,,,,,,,,,,900000,,,,,,,,,,,,,,,,,,,,,,,,,,,,,,,,,,,,,,,,,,,,,,,,,,,O=Cl(=O)([O-])=O.[Li+],,,1.893939386,,,,,,,,,,,,,110,0.003059013,-2.514418677
,,7/20/2021,GB,1,,doi.org/10.1149/1.2108569,,[Cu]OCC[Au],[Cu]OCC[Au],,,,,,,,,,,,,,,900000,,,,,,,,,,,,,,,,,,,,,,,,,,,,,,,,,,,,,,,,,,,,,,,,,,,O=Cl(=O)([O-])=O.[Li+],,,1.893939386,,,,,,,,,,,,,125,0.005699156,-2.244189455
,,7/20/2021,GB,1,,doi.org/10.1149/1.2108569,,[Cu]OCC[Au],[Cu]OCC[Au],,,,,,,,,,,,,,,900000,,,,,,,,,,,,,,,,,,,,,,,,,,,,,,,,,,,,,,,,,,,,,,,,,,,O=Cl(=O)([O-])=O.[Li+],,,1.136363636,,,,,,,,,,,,,25,1.48E-08,-7.829738285
,,7/20/2021,GB,1,,doi.org/10.1149/1.2108569,,[Cu]OCC[Au],[Cu]OCC[Au],,,,,,,,,,,,,,,900000,,,,,,,,,,,,,,,,,,,,,,,,,,,,,,,,,,,,,,,,,,,,,,,,,,,O=Cl(=O)([O-])=O.[Li+],,,1.136363636,,,,,,,,,,,,,30,5.95E-08,-7.225483034
,,7/20/2021,GB,1,,doi.org/10.1149/1.2108569,,[Cu]OCC[Au],[Cu]OCC[Au],,,,,,,,,,,,,,,900000,,,,,,,,,,,,,,,,,,,,,,,,,,,,,,,,,,,,,,,,,,,,,,,,,,,O=Cl(=O)([O-])=O.[Li+],,,1.136363636,,,,,,,,,,,,,35,2.29E-07,-6.640164518
,,7/20/2021,GB,1,,doi.org/10.1149/1.2108569,,[Cu]OCC[Au],[Cu]OCC[Au],,,,,,,,,,,,,,,900000,,,,,,,,,,,,,,,,,,,,,,,,,,,,,,,,,,,,,,,,,,,,,,,,,,,O=Cl(=O)([O-])=O.[Li+],,,1.136363636,,,,,,,,,,,,,40,8.43E-07,-6.074172425
,,7/20/2021,GB,1,,doi.org/10.1149/1.2108569,,[Cu]OCC[Au],[Cu]OCC[Au],,,,,,,,,,,,,,,900000,,,,,,,,,,,,,,,,,,,,,,,,,,,,,,,,,,,,,,,,,,,,,,,,,,,O=Cl(=O)([O-])=O.[Li+],,,1.136363636,,,,,,,,,,,,,45,2.98E-06,-5.525783736
,,7/20/2021,GB,1,,doi.org/10.1149/1.2108569,,[Cu]OCC[Au],[Cu]OCC[Au],,,,,,,,,,,,,,,900000,,,,,,,,,,,,,,,,,,,,,,,,,,,,,,,,,,,,,,,,,,,,,,,,,,,O=Cl(=O)([O-])=O.[Li+],,,1.136363636,,,,,,,,,,,,,50,1.01E-05,-4.995678626
,,7/20/2021,GB,1,,doi.org/10.1149/1.2108569,,[Cu]OCC[Au],[Cu]OCC[Au],,,,,,,,,,,,,,,900000,,,,,,,,,,,,,,,,,,,,,,,,,,,,,,,,,,,,,,,,,,,,,,,,,,,O=Cl(=O)([O-])=O.[Li+],,,1.136363636,,,,,,,,,,,,,55,0.000110964,-3.954817896
,,7/20/2021,GB,1,,doi.org/10.1149/1.2108569,,[Cu]OCC[Au],[Cu]OCC[Au],,,,,,,,,,,,,,,900000,,,,,,,,,,,,,,,,,,,,,,,,,,,,,,,,,,,,,,,,,,,,,,,,,,,O=Cl(=O)([O-])=O.[Li+],,,1.136363636,,,,,,,,,,,,,60,0.000218396,-3.66075532
,,7/20/2021,GB,1,,doi.org/10.1149/1.2108569,,[Cu]OCC[Au],[Cu]OCC[Au],,,,,,,,,,,,,,,900000,,,,,,,,,,,,,,,,,,,,,,,,,,,,,,,,,,,,,,,,,,,,,,,,,,,O=Cl(=O)([O-])=O.[Li+],,,1.136363636,,,,,,,,,,,,,65,0.00035391,-3.451107166
,,7/20/2021,GB,1,,doi.org/10.1149/1.2108569,,[Cu]OCC[Au],[Cu]OCC[Au],,,,,,,,,,,,,,,900000,,,,,,,,,,,,,,,,,,,,,,,,,,,,,,,,,,,,,,,,,,,,,,,,,,,O=Cl(=O)([O-])=O.[Li+],,,1.136363636,,,,,,,,,,,,,70,0.000507737,-3.294361187
,,7/20/2021,GB,1,,doi.org/10.1149/1.2108569,,[Cu]OCC[Au],[Cu]OCC[Au],,,,,,,,,,,,,,,900000,,,,,,,,,,,,,,,,,,,,,,,,,,,,,,,,,,,,,,,,,,,,,,,,,,,O=Cl(=O)([O-])=O.[Li+],,,1.136363636,,,,,,,,,,,,,75,0.000671508,-3.172948809
,,7/20/2021,GB,1,,doi.org/10.1149/1.2108569,,[Cu]OCC[Au],[Cu]OCC[Au],,,,,,,,,,,,,,,900000,,,,,,,,,,,,,,,,,,,,,,,,,,,,,,,,,,,,,,,,,,,,,,,,,,,O=Cl(=O)([O-])=O.[Li+],,,1.136363636,,,,,,,,,,,,,80,0.000838878,-3.076301195
,,7/20/2021,GB,1,,doi.org/10.1149/1.2108569,,[Cu]OCC[Au],[Cu]OCC[Au],,,,,,,,,,,,,,,900000,,,,,,,,,,,,,,,,,,,,,,,,,,,,,,,,,,,,,,,,,,,,,,,,,,,O=Cl(=O)([O-])=O.[Li+],,,1.136363636,,,,,,,,,,,,,85,0.001005361,-2.997677966
,,7/20/2021,GB,1,,doi.org/10.1149/1.2108569,,[Cu]OCC[Au],[Cu]OCC[Au],,,,,,,,,,,,,,,900000,,,,,,,,,,,,,,,,,,,,,,,,,,,,,,,,,,,,,,,,,,,,,,,,,,,O=Cl(=O)([O-])=O.[Li+],,,1.136363636,,,,,,,,,,,,,90,0.001167942,-2.932578724
,,7/20/2021,GB,1,,doi.org/10.1149/1.2108569,,[Cu]OCC[Au],[Cu]OCC[Au],,,,,,,,,,,,,,,900000,,,,,,,,,,,,,,,,,,,,,,,,,,,,,,,,,,,,,,,,,,,,,,,,,,,O=Cl(=O)([O-])=O.[Li+],,,1.136363636,,,,,,,,,,,,,100,0.001474474,-2.831362881
,,7/20/2021,GB,1,,doi.org/10.1149/1.2108569,,[Cu]OCC[Au],[Cu]OCC[Au],,,,,,,,,,,,,,,900000,,,,,,,,,,,,,,,,,,,,,,,,,,,,,,,,,,,,,,,,,,,,,,,,,,,O=Cl(=O)([O-])=O.[Li+],,,1.136363636,,,,,,,,,,,,,110,0.001751051,-2.756701205
,,7/20/2021,GB,1,,doi.org/10.1149/1.2108569,,[Cu]OCC[Au],[Cu]OCC[Au],,,,,,,,,,,,,,,900000,,,,,,,,,,,,,,,,,,,,,,,,,,,,,,,,,,,,,,,,,,,,,,,,,,,O=Cl(=O)([O-])=O.[Li+],,,0.568181818,,,,,,,,,,,,,20,1.58E-08,-7.801342913
,,7/20/2021,GB,1,,doi.org/10.1149/1.2108569,,[Cu]OCC[Au],[Cu]OCC[Au],,,,,,,,,,,,,,,900000,,,,,,,,,,,,,,,,,,,,,,,,,,,,,,,,,,,,,,,,,,,,,,,,,,,O=Cl(=O)([O-])=O.[Li+],,,0.568181818,,,,,,,,,,,,,25,4.65E-08,-7.332547047
,,7/20/2021,GB,1,,doi.org/10.1149/1.2108569,,[Cu]OCC[Au],[Cu]OCC[Au],,,,,,,,,,,,,,,900000,,,,,,,,,,,,,,,,,,,,,,,,,,,,,,,,,,,,,,,,,,,,,,,,,,,O=Cl(=O)([O-])=O.[Li+],,,0.568181818,,,,,,,,,,,,,30,1.32E-07,-6.879426069
,,7/20/2021,GB,1,,doi.org/10.1149/1.2108569,,[Cu]OCC[Au],[Cu]OCC[Au],,,,,,,,,,,,,,,900000,,,,,,,,,,,,,,,,,,,,,,,,,,,,,,,,,,,,,,,,,,,,,,,,,,,O=Cl(=O)([O-])=O.[Li+],,,0.568181818,,,,,,,,,,,,,35,3.62E-07,-6.441291429
,,7/20/2021,GB,1,,doi.org/10.1149/1.2108569,,[Cu]OCC[Au],[Cu]OCC[Au],,,,,,,,,,,,,,,900000,,,,,,,,,,,,,,,,,,,,,,,,,,,,,,,,,,,,,,,,,,,,,,,,,,,O=Cl(=O)([O-])=O.[Li+],,,0.568181818,,,,,,,,,,,,,40,9.62E-07,-6.016824928
,,7/20/2021,GB,1,,doi.org/10.1149/1.2108569,,[Cu]OCC[Au],[Cu]OCC[Au],,,,,,,,,,,,,,,900000,,,,,,,,,,,,,,,,,,,,,,,,,,,,,,,,,,,,,,,,,,,,,,,,,,,O=Cl(=O)([O-])=O.[Li+],,,0.568181818,,,,,,,,,,,,,45,2.48E-06,-5.605548319
,,7/20/2021,GB,1,,doi.org/10.1149/1.2108569,,[Cu]OCC[Au],[Cu]OCC[Au],,,,,,,,,,,,,,,900000,,,,,,,,,,,,,,,,,,,,,,,,,,,,,,,,,,,,,,,,,,,,,,,,,,,O=Cl(=O)([O-])=O.[Li+],,,0.568181818,,,,,,,,,,,,,50,6.20E-06,-5.207608311
,,7/20/2021,GB,1,,doi.org/10.1149/1.2108569,,[Cu]OCC[Au],[Cu]OCC[Au],,,,,,,,,,,,,,,900000,,,,,,,,,,,,,,,,,,,,,,,,,,,,,,,,,,,,,,,,,,,,,,,,,,,O=Cl(=O)([O-])=O.[Li+],,,0.568181818,,,,,,,,,,,,,55,1.51E-05,-4.821023053
,,7/20/2021,GB,1,,doi.org/10.1149/1.2108569,,[Cu]OCC[Au],[Cu]OCC[Au],,,,,,,,,,,,,,,900000,,,,,,,,,,,,,,,,,,,,,,,,,,,,,,,,,,,,,,,,,,,,,,,,,,,O=Cl(=O)([O-])=O.[Li+],,,0.568181818,,,,,,,,,,,,,60,0.000139334,-3.855942895
,,7/20/2021,GB,1,,doi.org/10.1149/1.2108569,,[Cu]OCC[Au],[Cu]OCC[Au],,,,,,,,,,,,,,,900000,,,,,,,,,,,,,,,,,,,,,,,,,,,,,,,,,,,,,,,,,,,,,,,,,,,O=Cl(=O)([O-])=O.[Li+],,,0.568181818,,,,,,,,,,,,,65,0.000262946,-3.580133431
,,7/20/2021,GB,1,,doi.org/10.1149/1.2108569,,[Cu]OCC[Au],[Cu]OCC[Au],,,,,,,,,,,,,,,900000,,,,,,,,,,,,,,,,,,,,,,,,,,,,,,,,,,,,,,,,,,,,,,,,,,,O=Cl(=O)([O-])=O.[Li+],,,0.568181818,,,,,,,,,,,,,70,0.000404127,-3.393482133
,,7/20/2021,GB,1,,doi.org/10.1149/1.2108569,,[Cu]OCC[Au],[Cu]OCC[Au],,,,,,,,,,,,,,,900000,,,,,,,,,,,,,,,,,,,,,,,,,,,,,,,,,,,,,,,,,,,,,,,,,,,O=Cl(=O)([O-])=O.[Li+],,,0.568181818,,,,,,,,,,,,,75,0.00055067,-3.259108583
,,7/20/2021,GB,1,,doi.org/10.1149/1.2108569,,[Cu]OCC[Au],[Cu]OCC[Au],,,,,,,,,,,,,,,900000,,,,,,,,,,,,,,,,,,,,,,,,,,,,,,,,,,,,,,,,,,,,,,,,,,,O=Cl(=O)([O-])=O.[Li+],,,0.568181818,,,,,,,,,,,,,80,0.000695021,-3.158002073
,,7/20/2021,GB,1,,doi.org/10.1149/1.2108569,,[Cu]OCC[Au],[Cu]OCC[Au],,,,,,,,,,,,,,,900000,,,,,,,,,,,,,,,,,,,,,,,,,,,,,,,,,,,,,,,,,,,,,,,,,,,O=Cl(=O)([O-])=O.[Li+],,,0.568181818,,,,,,,,,,,,,85,0.000832976,-3.079367511
,,7/20/2021,GB,1,,doi.org/10.1149/1.2108569,,[Cu]OCC[Au],[Cu]OCC[Au],,,,,,,,,,,,,,,900000,,,,,,,,,,,,,,,,,,,,,,,,,,,,,,,,,,,,,,,,,,,,,,,,,,,O=Cl(=O)([O-])=O.[Li+],,,0.568181818,,,,,,,,,,,,,90,0.000962454,-3.016620018
,,7/20/2021,GB,1,,doi.org/10.1149/1.2108569,,[Cu]OCC[Au],[Cu]OCC[Au],,,,,,,,,,,,,,,900000,,,,,,,,,,,,,,,,,,,,,,,,,,,,,,,,,,,,,,,,,,,,,,,,,,,O=Cl(=O)([O-])=O.[Li+],,,0.568181818,,,,,,,,,,,,,100,0.001193454,-2.923194316
,,7/20/2021,GB,1,,doi.org/10.1149/1.2108569,,[Cu]OCC[Au],[Cu]OCC[Au],,,,,,,,,,,,,,,900000,,,,,,,,,,,,,,,,,,,,,,,,,,,,,,,,,,,,,,,,,,,,,,,,,,,O=Cl(=O)([O-])=O.[Li+],,,0.568181818,,,,,,,,,,,,,110,0.001388415,-2.857480703
,,7/20/2021,GB,1,,doi.org/10.1149/1.2108569,,[Cu]OCC[Au],[Cu]OCC[Au],,,,,,,,,,,,,,,900000,,,,,,,,,,,,,,,,,,,,,,,,,,,,,,,,,,,,,,,,,,,,,,,,,,,O=Cl(=O)([O-])=O.[Li+],,,0.227272727,,,,,,,,,,,,,20,8.30E-08,-7.080921908
,,7/20/2021,GB,1,,doi.org/10.1149/1.2108569,,[Cu]OCC[Au],[Cu]OCC[Au],,,,,,,,,,,,,,,900000,,,,,,,,,,,,,,,,,,,,,,,,,,,,,,,,,,,,,,,,,,,,,,,,,,,O=Cl(=O)([O-])=O.[Li+],,,0.227272727,,,,,,,,,,,,,25,2.19E-07,-6.659555885
,,7/20/2021,GB,1,,doi.org/10.1149/1.2108569,,[Cu]OCC[Au],[Cu]OCC[Au],,,,,,,,,,,,,,,900000,,,,,,,,,,,,,,,,,,,,,,,,,,,,,,,,,,,,,,,,,,,,,,,,,,,O=Cl(=O)([O-])=O.[Li+],,,0.227272727,,,,,,,,,,,,,30,5.60E-07,-6.251811973
,,7/20/2021,GB,1,,doi.org/10.1149/1.2108569,,[Cu]OCC[Au],[Cu]OCC[Au],,,,,,,,,,,,,,,900000,,,,,,,,,,,,,,,,,,,,,,,,,,,,,,,,,,,,,,,,,,,,,,,,,,,O=Cl(=O)([O-])=O.[Li+],,,0.227272727,,,,,,,,,,,,,35,1.39E-06,-5.8569852
,,7/20/2021,GB,1,,doi.org/10.1149/1.2108569,,[Cu]OCC[Au],[Cu]OCC[Au],,,,,,,,,,,,,,,900000,,,,,,,,,,,,,,,,,,,,,,,,,,,,,,,,,,,,,,,,,,,,,,,,,,,O=Cl(=O)([O-])=O.[Li+],,,0.227272727,,,,,,,,,,,,,40,3.34E-06,-5.476253533
,,7/20/2021,GB,1,,doi.org/10.1149/1.2108569,,[Cu]OCC[Au],[Cu]OCC[Au],,,,,,,,,,,,,,,900000,,,,,,,,,,,,,,,,,,,,,,,,,,,,,,,,,,,,,,,,,,,,,,,,,,,O=Cl(=O)([O-])=O.[Li+],,,0.227272727,,,,,,,,,,,,,45,7.82E-06,-5.106793247
,,7/20/2021,GB,1,,doi.org/10.1149/1.2108569,,[Cu]OCC[Au],[Cu]OCC[Au],,,,,,,,,,,,,,,900000,,,,,,,,,,,,,,,,,,,,,,,,,,,,,,,,,,,,,,,,,,,,,,,,,,,O=Cl(=O)([O-])=O.[Li+],,,0.227272727,,,,,,,,,,,,,50,1.78E-05,-4.749579998
,,7/20/2021,GB,1,,doi.org/10.1149/1.2108569,,[Cu]OCC[Au],[Cu]OCC[Au],,,,,,,,,,,,,,,900000,,,,,,,,,,,,,,,,,,,,,,,,,,,,,,,,,,,,,,,,,,,,,,,,,,,O=Cl(=O)([O-])=O.[Li+],,,0.227272727,,,,,,,,,,,,,55,3.97E-05,-4.401209493
,,7/20/2021,GB,1,,doi.org/10.1149/1.2108569,,[Cu]OCC[Au],[Cu]OCC[Au],,,,,,,,,,,,,,,900000,,,,,,,,,,,,,,,,,,,,,,,,,,,,,,,,,,,,,,,,,,,,,,,,,,,O=Cl(=O)([O-])=O.[Li+],,,0.227272727,,,,,,,,,,,,,60,6.25E-05,-4.204119983
,,7/20/2021,GB,1,,doi.org/10.1149/1.2108569,,[Cu]OCC[Au],[Cu]OCC[Au],,,,,,,,,,,,,,,900000,,,,,,,,,,,,,,,,,,,,,,,,,,,,,,,,,,,,,,,,,,,,,,,,,,,O=Cl(=O)([O-])=O.[Li+],,,0.227272727,,,,,,,,,,,,,65,7.57E-05,-4.12090412
,,7/20/2021,GB,1,,doi.org/10.1149/1.2108569,,[Cu]OCC[Au],[Cu]OCC[Au],,,,,,,,,,,,,,,900000,,,,,,,,,,,,,,,,,,,,,,,,,,,,,,,,,,,,,,,,,,,,,,,,,,,O=Cl(=O)([O-])=O.[Li+],,,0.227272727,,,,,,,,,,,,,70,8.92E-05,-4.049635146
,,7/20/2021,GB,1,,doi.org/10.1149/1.2108569,,[Cu]OCC[Au],[Cu]OCC[Au],,,,,,,,,,,,,,,900000,,,,,,,,,,,,,,,,,,,,,,,,,,,,,,,,,,,,,,,,,,,,,,,,,,,O=Cl(=O)([O-])=O.[Li+],,,0.227272727,,,,,,,,,,,,,75,0.000102789,-3.988053359
,,7/20/2021,GB,1,,doi.org/10.1149/1.2108569,,[Cu]OCC[Au],[Cu]OCC[Au],,,,,,,,,,,,,,,900000,,,,,,,,,,,,,,,,,,,,,,,,,,,,,,,,,,,,,,,,,,,,,,,,,,,O=Cl(=O)([O-])=O.[Li+],,,0.227272727,,,,,,,,,,,,,80,0.000116369,-3.934162698
,,7/20/2021,GB,1,,doi.org/10.1149/1.2108569,,[Cu]OCC[Au],[Cu]OCC[Au],,,,,,,,,,,,,,,900000,,,,,,,,,,,,,,,,,,,,,,,,,,,,,,,,,,,,,,,,,,,,,,,,,,,O=Cl(=O)([O-])=O.[Li+],,,0.227272727,,,,,,,,,,,,,85,0.000129798,-3.886731999
,,7/20/2021,GB,1,,doi.org/10.1149/1.2108569,,[Cu]OCC[Au],[Cu]OCC[Au],,,,,,,,,,,,,,,900000,,,,,,,,,,,,,,,,,,,,,,,,,,,,,,,,,,,,,,,,,,,,,,,,,,,O=Cl(=O)([O-])=O.[Li+],,,0.227272727,,,,,,,,,,,,,90,0.000142986,-3.844706483
,,7/20/2021,GB,1,,doi.org/10.1149/1.2108569,,[Cu]OCC[Au],[Cu]OCC[Au],,,,,,,,,,,,,,,900000,,,,,,,,,,,,,,,,,,,,,,,,,,,,,,,,,,,,,,,,,,,,,,,,,,,O=Cl(=O)([O-])=O.[Li+],,,0.227272727,,,,,,,,,,,,,100,0.000168388,-3.773688861
,,7/20/2021,GB,1,,doi.org/10.1149/1.2108569,,[Cu]OCC[Au],[Cu]OCC[Au],,,,,,,,,,,,,,,900000,,,,,,,,,,,,,,,,,,,,,,,,,,,,,,,,,,,,,,,,,,,,,,,,,,,O=Cl(=O)([O-])=O.[Li+],,,0.227272727,,,,,,,,,,,,,110,0.000192234,-3.716169797
,,7/20/2021,GB,1,,doi.org/10.1149/1.2108569,,[Cu]OCC[Au],[Cu]OCC[Au],,,,,,,,,,,,,,,900000,,,,,,,,,,,,,,,,,,,,,,,,,,,,,,,,,,,,,,,,,,,,,,,,,,,F[As-](F)(F)(F)(F)F.[Li+],,,5.681818182,,,,,,,,,,,,,80,1.58E-08,-7.801342913
,,7/20/2021,GB,1,,doi.org/10.1149/1.2108569,,[Cu]OCC[Au],[Cu]OCC[Au],,,,,,,,,,,,,,,900000,,,,,,,,,,,,,,,,,,,,,,,,,,,,,,,,,,,,,,,,,,,,,,,,,,,F[As-](F)(F)(F)(F)F.[Li+],,,5.681818182,,,,,,,,,,,,,85,3.61E-08,-7.442492798
,,7/20/2021,GB,1,,doi.org/10.1149/1.2108569,,[Cu]OCC[Au],[Cu]OCC[Au],,,,,,,,,,,,,,,900000,,,,,,,,,,,,,,,,,,,,,,,,,,,,,,,,,,,,,,,,,,,,,,,,,,,F[As-](F)(F)(F)(F)F.[Li+],,,5.681818182,,,,,,,,,,,,,90,8.04E-08,-7.094743951
,,7/20/2021,GB,1,,doi.org/10.1149/1.2108569,,[Cu]OCC[Au],[Cu]OCC[Au],,,,,,,,,,,,,,,900000,,,,,,,,,,,,,,,,,,,,,,,,,,,,,,,,,,,,,,,,,,,,,,,,,,,F[As-](F)(F)(F)(F)F.[Li+],,,5.681818182,,,,,,,,,,,,,100,3.70E-07,-6.431798276
,,7/20/2021,GB,1,,doi.org/10.1149/1.2108569,,[Cu]OCC[Au],[Cu]OCC[Au],,,,,,,,,,,,,,,900000,,,,,,,,,,,,,,,,,,,,,,,,,,,,,,,,,,,,,,,,,,,,,,,,,,,F[As-](F)(F)(F)(F)F.[Li+],,,5.681818182,,,,,,,,,,,,,110,1.56E-06,-5.806875402
,,7/20/2021,GB,1,,doi.org/10.1149/1.2108569,,[Cu]OCC[Au],[Cu]OCC[Au],,,,,,,,,,,,,,,900000,,,,,,,,,,,,,,,,,,,,,,,,,,,,,,,,,,,,,,,,,,,,,,,,,,,F[As-](F)(F)(F)(F)F.[Li+],,,5.681818182,,,,,,,,,,,,,125,1.15E-05,-4.93930216
,,7/20/2021,GB,1,,doi.org/10.1149/1.2108569,,[Cu]OCC[Au],[Cu]OCC[Au],,,,,,,,,,,,,,,900000,,,,,,,,,,,,,,,,,,,,,,,,,,,,,,,,,,,,,,,,,,,,,,,,,,,F[As-](F)(F)(F)(F)F.[Li+],,,2.840909091,,,,,,,,,,,,,25,1.66E-08,-7.779891912
,,7/20/2021,GB,1,,doi.org/10.1149/1.2108569,,[Cu]OCC[Au],[Cu]OCC[Au],,,,,,,,,,,,,,,900000,,,,,,,,,,,,,,,,,,,,,,,,,,,,,,,,,,,,,,,,,,,,,,,,,,,F[As-](F)(F)(F)(F)F.[Li+],,,2.840909091,,,,,,,,,,,,,30,4.17E-08,-7.379863945
,,7/20/2021,GB,1,,doi.org/10.1149/1.2108569,,[Cu]OCC[Au],[Cu]OCC[Au],,,,,,,,,,,,,,,900000,,,,,,,,,,,,,,,,,,,,,,,,,,,,,,,,,,,,,,,,,,,,,,,,,,,F[As-](F)(F)(F)(F)F.[Li+],,,2.840909091,,,,,,,,,,,,,35,1.02E-07,-6.991399828
,,7/20/2021,GB,1,,doi.org/10.1149/1.2108569,,[Cu]OCC[Au],[Cu]OCC[Au],,,,,,,,,,,,,,,900000,,,,,,,,,,,,,,,,,,,,,,,,,,,,,,,,,,,,,,,,,,,,,,,,,,,F[As-](F)(F)(F)(F)F.[Li+],,,2.840909091,,,,,,,,,,,,,40,2.41E-07,-6.617982957
,,7/20/2021,GB,1,,doi.org/10.1149/1.2108569,,[Cu]OCC[Au],[Cu]OCC[Au],,,,,,,,,,,,,,,900000,,,,,,,,,,,,,,,,,,,,,,,,,,,,,,,,,,,,,,,,,,,,,,,,,,,F[As-](F)(F)(F)(F)F.[Li+],,,2.840909091,,,,,,,,,,,,,45,5.55E-07,-6.255707017
,,7/20/2021,GB,1,,doi.org/10.1149/1.2108569,,[Cu]OCC[Au],[Cu]OCC[Au],,,,,,,,,,,,,,,900000,,,,,,,,,,,,,,,,,,,,,,,,,,,,,,,,,,,,,,,,,,,,,,,,,,,F[As-](F)(F)(F)(F)F.[Li+],,,2.840909091,,,,,,,,,,,,,50,1.25E-06,-5.903089987
,,7/20/2021,GB,1,,doi.org/10.1149/1.2108569,,[Cu]OCC[Au],[Cu]OCC[Au],,,,,,,,,,,,,,,900000,,,,,,,,,,,,,,,,,,,,,,,,,,,,,,,,,,,,,,,,,,,,,,,,,,,F[As-](F)(F)(F)(F)F.[Li+],,,2.840909091,,,,,,,,,,,,,55,6.01E-06,-5.221125528
,,7/20/2021,GB,1,,doi.org/10.1149/1.2108569,,[Cu]OCC[Au],[Cu]OCC[Au],,,,,,,,,,,,,,,900000,,,,,,,,,,,,,,,,,,,,,,,,,,,,,,,,,,,,,,,,,,,,,,,,,,,F[As-](F)(F)(F)(F)F.[Li+],,,2.840909091,,,,,,,,,,,,,60,8.79E-06,-5.056011125
,,7/20/2021,GB,1,,doi.org/10.1149/1.2108569,,[Cu]OCC[Au],[Cu]OCC[Au],,,,,,,,,,,,,,,900000,,,,,,,,,,,,,,,,,,,,,,,,,,,,,,,,,,,,,,,,,,,,,,,,,,,F[As-](F)(F)(F)(F)F.[Li+],,,2.840909091,,,,,,,,,,,,,65,1.27E-05,-4.896196279
,,7/20/2021,GB,1,,doi.org/10.1149/1.2108569,,[Cu]OCC[Au],[Cu]OCC[Au],,,,,,,,,,,,,,,900000,,,,,,,,,,,,,,,,,,,,,,,,,,,,,,,,,,,,,,,,,,,,,,,,,,,F[As-](F)(F)(F)(F)F.[Li+],,,2.840909091,,,,,,,,,,,,,70,1.82E-05,-4.739928612
,,7/20/2021,GB,1,,doi.org/10.1149/1.2108569,,[Cu]OCC[Au],[Cu]OCC[Au],,,,,,,,,,,,,,,900000,,,,,,,,,,,,,,,,,,,,,,,,,,,,,,,,,,,,,,,,,,,,,,,,,,,F[As-](F)(F)(F)(F)F.[Li+],,,2.840909091,,,,,,,,,,,,,75,2.58E-05,-4.588380294
,,7/20/2021,GB,1,,doi.org/10.1149/1.2108569,,[Cu]OCC[Au],[Cu]OCC[Au],,,,,,,,,,,,,,,900000,,,,,,,,,,,,,,,,,,,,,,,,,,,,,,,,,,,,,,,,,,,,,,,,,,,F[As-](F)(F)(F)(F)F.[Li+],,,2.840909091,,,,,,,,,,,,,80,3.61E-05,-4.442492798
,,7/20/2021,GB,1,,doi.org/10.1149/1.2108569,,[Cu]OCC[Au],[Cu]OCC[Au],,,,,,,,,,,,,,,900000,,,,,,,,,,,,,,,,,,,,,,,,,,,,,,,,,,,,,,,,,,,,,,,,,,,F[As-](F)(F)(F)(F)F.[Li+],,,2.840909091,,,,,,,,,,,,,85,5.02E-05,-4.299296283
,,7/20/2021,GB,1,,doi.org/10.1149/1.2108569,,[Cu]OCC[Au],[Cu]OCC[Au],,,,,,,,,,,,,,,900000,,,,,,,,,,,,,,,,,,,,,,,,,,,,,,,,,,,,,,,,,,,,,,,,,,,F[As-](F)(F)(F)(F)F.[Li+],,,2.840909091,,,,,,,,,,,,,90,6.91E-05,-4.160521953
,,7/20/2021,GB,1,,doi.org/10.1149/1.2108569,,[Cu]OCC[Au],[Cu]OCC[Au],,,,,,,,,,,,,,,900000,,,,,,,,,,,,,,,,,,,,,,,,,,,,,,,,,,,,,,,,,,,,,,,,,,,F[As-](F)(F)(F)(F)F.[Li+],,,2.840909091,,,,,,,,,,,,,100,0.000127506,-3.894469378
,,7/20/2021,GB,1,,doi.org/10.1149/1.2108569,,[Cu]OCC[Au],[Cu]OCC[Au],,,,,,,,,,,,,,,900000,,,,,,,,,,,,,,,,,,,,,,,,,,,,,,,,,,,,,,,,,,,,,,,,,,,F[As-](F)(F)(F)(F)F.[Li+],,,2.840909091,,,,,,,,,,,,,110,0.000227827,-3.642394809
,,7/20/2021,GB,1,,doi.org/10.1149/1.2108569,,[Cu]OCC[Au],[Cu]OCC[Au],,,,,,,,,,,,,,,900000,,,,,,,,,,,,,,,,,,,,,,,,,,,,,,,,,,,,,,,,,,,,,,,,,,,F[As-](F)(F)(F)(F)F.[Li+],,,1.893939386,,,,,,,,,,,,,25,1.08E-08,-7.966576245
,,7/20/2021,GB,1,,doi.org/10.1149/1.2108569,,[Cu]OCC[Au],[Cu]OCC[Au],,,,,,,,,,,,,,,900000,,,,,,,,,,,,,,,,,,,,,,,,,,,,,,,,,,,,,,,,,,,,,,,,,,,F[As-](F)(F)(F)(F)F.[Li+],,,1.893939386,,,,,,,,,,,,,30,3.69E-08,-7.432973634
,,7/20/2021,GB,1,,doi.org/10.1149/1.2108569,,[Cu]OCC[Au],[Cu]OCC[Au],,,,,,,,,,,,,,,900000,,,,,,,,,,,,,,,,,,,,,,,,,,,,,,,,,,,,,,,,,,,,,,,,,,,F[As-](F)(F)(F)(F)F.[Li+],,,1.893939386,,,,,,,,,,,,,35,1.21E-07,-6.91721463
,,7/20/2021,GB,1,,doi.org/10.1149/1.2108569,,[Cu]OCC[Au],[Cu]OCC[Au],,,,,,,,,,,,,,,900000,,,,,,,,,,,,,,,,,,,,,,,,,,,,,,,,,,,,,,,,,,,,,,,,,,,F[As-](F)(F)(F)(F)F.[Li+],,,1.893939386,,,,,,,,,,,,,40,3.83E-07,-6.416801226
,,7/20/2021,GB,1,,doi.org/10.1149/1.2108569,,[Cu]OCC[Au],[Cu]OCC[Au],,,,,,,,,,,,,,,900000,,,,,,,,,,,,,,,,,,,,,,,,,,,,,,,,,,,,,,,,,,,,,,,,,,,F[As-](F)(F)(F)(F)F.[Li+],,,1.893939386,,,,,,,,,,,,,45,1.17E-06,-5.931814138
,,7/20/2021,GB,1,,doi.org/10.1149/1.2108569,,[Cu]OCC[Au],[Cu]OCC[Au],,,,,,,,,,,,,,,900000,,,,,,,,,,,,,,,,,,,,,,,,,,,,,,,,,,,,,,,,,,,,,,,,,,,F[As-](F)(F)(F)(F)F.[Li+],,,1.893939386,,,,,,,,,,,,,50,3.43E-06,-5.46470588
,,7/20/2021,GB,1,,doi.org/10.1149/1.2108569,,[Cu]OCC[Au],[Cu]OCC[Au],,,,,,,,,,,,,,,900000,,,,,,,,,,,,,,,,,,,,,,,,,,,,,,,,,,,,,,,,,,,,,,,,,,,F[As-](F)(F)(F)(F)F.[Li+],,,1.893939386,,,,,,,,,,,,,55,3.40E-05,-4.468521083
,,7/20/2021,GB,1,,doi.org/10.1149/1.2108569,,[Cu]OCC[Au],[Cu]OCC[Au],,,,,,,,,,,,,,,900000,,,,,,,,,,,,,,,,,,,,,,,,,,,,,,,,,,,,,,,,,,,,,,,,,,,F[As-](F)(F)(F)(F)F.[Li+],,,1.893939386,,,,,,,,,,,,,60,4.98E-05,-4.302770657
,,7/20/2021,GB,1,,doi.org/10.1149/1.2108569,,[Cu]OCC[Au],[Cu]OCC[Au],,,,,,,,,,,,,,,900000,,,,,,,,,,,,,,,,,,,,,,,,,,,,,,,,,,,,,,,,,,,,,,,,,,,F[As-](F)(F)(F)(F)F.[Li+],,,1.893939386,,,,,,,,,,,,,65,7.22E-05,-4.141462802
,,7/20/2021,GB,1,,doi.org/10.1149/1.2108569,,[Cu]OCC[Au],[Cu]OCC[Au],,,,,,,,,,,,,,,900000,,,,,,,,,,,,,,,,,,,,,,,,,,,,,,,,,,,,,,,,,,,,,,,,,,,F[As-](F)(F)(F)(F)F.[Li+],,,1.893939386,,,,,,,,,,,,,70,0.000103451,-3.985265307
,,7/20/2021,GB,1,,doi.org/10.1149/1.2108569,,[Cu]OCC[Au],[Cu]OCC[Au],,,,,,,,,,,,,,,900000,,,,,,,,,,,,,,,,,,,,,,,,,,,,,,,,,,,,,,,,,,,,,,,,,,,F[As-](F)(F)(F)(F)F.[Li+],,,1.893939386,,,,,,,,,,,,,75,0.0001468,-3.833273944
,,7/20/2021,GB,1,,doi.org/10.1149/1.2108569,,[Cu]OCC[Au],[Cu]OCC[Au],,,,,,,,,,,,,,,900000,,,,,,,,,,,,,,,,,,,,,,,,,,,,,,,,,,,,,,,,,,,,,,,,,,,F[As-](F)(F)(F)(F)F.[Li+],,,1.893939386,,,,,,,,,,,,,80,0.000206258,-3.685589198
,,7/20/2021,GB,1,,doi.org/10.1149/1.2108569,,[Cu]OCC[Au],[Cu]OCC[Au],,,,,,,,,,,,,,,900000,,,,,,,,,,,,,,,,,,,,,,,,,,,,,,,,,,,,,,,,,,,,,,,,,,,F[As-](F)(F)(F)(F)F.[Li+],,,1.893939386,,,,,,,,,,,,,85,0.000287059,-3.542028832
,,7/20/2021,GB,1,,doi.org/10.1149/1.2108569,,[Cu]OCC[Au],[Cu]OCC[Au],,,,,,,,,,,,,,,900000,,,,,,,,,,,,,,,,,,,,,,,,,,,,,,,,,,,,,,,,,,,,,,,,,,,F[As-](F)(F)(F)(F)F.[Li+],,,1.893939386,,,,,,,,,,,,,90,0.000395895,-3.402419983
,,7/20/2021,GB,1,,doi.org/10.1149/1.2108569,,[Cu]OCC[Au],[Cu]OCC[Au],,,,,,,,,,,,,,,900000,,,,,,,,,,,,,,,,,,,,,,,,,,,,,,,,,,,,,,,,,,,,,,,,,,,F[As-](F)(F)(F)(F)F.[Li+],,,1.893939386,,,,,,,,,,,,,100,0.000733792,-3.134427027
,,7/20/2021,GB,1,,doi.org/10.1149/1.2108569,,[Cu]OCC[Au],[Cu]OCC[Au],,,,,,,,,,,,,,,900000,,,,,,,,,,,,,,,,,,,,,,,,,,,,,,,,,,,,,,,,,,,,,,,,,,,F[As-](F)(F)(F)(F)F.[Li+],,,1.893939386,,,,,,,,,,,,,110,0.001316972,-2.880423458
,,7/20/2021,GB,1,,doi.org/10.1149/1.2108569,,[Cu]OCC[Au],[Cu]OCC[Au],,,,,,,,,,,,,,,900000,,,,,,,,,,,,,,,,,,,,,,,,,,,,,,,,,,,,,,,,,,,,,,,,,,,F[As-](F)(F)(F)(F)F.[Li+],,,1.893939386,,,,,,,,,,,,,125,0.002996807,-2.523341226
,,7/20/2021,GB,1,,doi.org/10.1149/1.2108569,,[Cu]OCC[Au],[Cu]OCC[Au],,,,,,,,,,,,,,,900000,,,,,,,,,,,,,,,,,,,,,,,,,,,,,,,,,,,,,,,,,,,,,,,,,,,F[As-](F)(F)(F)(F)F.[Li+],,,1.136363636,,,,,,,,,,,,,30,5.95E-09,-8.225483034
,,7/20/2021,GB,1,,doi.org/10.1149/1.2108569,,[Cu]OCC[Au],[Cu]OCC[Au],,,,,,,,,,,,,,,900000,,,,,,,,,,,,,,,,,,,,,,,,,,,,,,,,,,,,,,,,,,,,,,,,,,,F[As-](F)(F)(F)(F)F.[Li+],,,1.136363636,,,,,,,,,,,,,35,3.03E-08,-7.518557371
,,7/20/2021,GB,1,,doi.org/10.1149/1.2108569,,[Cu]OCC[Au],[Cu]OCC[Au],,,,,,,,,,,,,,,900000,,,,,,,,,,,,,,,,,,,,,,,,,,,,,,,,,,,,,,,,,,,,,,,,,,,F[As-](F)(F)(F)(F)F.[Li+],,,1.136363636,,,,,,,,,,,,,40,1.46E-07,-6.835647144
,,7/20/2021,GB,1,,doi.org/10.1149/1.2108569,,[Cu]OCC[Au],[Cu]OCC[Au],,,,,,,,,,,,,,,900000,,,,,,,,,,,,,,,,,,,,,,,,,,,,,,,,,,,,,,,,,,,,,,,,,,,F[As-](F)(F)(F)(F)F.[Li+],,,1.136363636,,,,,,,,,,,,,45,6.73E-07,-6.171984936
,,7/20/2021,GB,1,,doi.org/10.1149/1.2108569,,[Cu]OCC[Au],[Cu]OCC[Au],,,,,,,,,,,,,,,900000,,,,,,,,,,,,,,,,,,,,,,,,,,,,,,,,,,,,,,,,,,,,,,,,,,,F[As-](F)(F)(F)(F)F.[Li+],,,1.136363636,,,,,,,,,,,,,50,2.95E-06,-5.530177984
,,7/20/2021,GB,1,,doi.org/10.1149/1.2108569,,[Cu]OCC[Au],[Cu]OCC[Au],,,,,,,,,,,,,,,900000,,,,,,,,,,,,,,,,,,,,,,,,,,,,,,,,,,,,,,,,,,,,,,,,,,,F[As-](F)(F)(F)(F)F.[Li+],,,1.136363636,,,,,,,,,,,,,55,1.24E-05,-4.906578315
,,7/20/2021,GB,1,,doi.org/10.1149/1.2108569,,[Cu]OCC[Au],[Cu]OCC[Au],,,,,,,,,,,,,,,900000,,,,,,,,,,,,,,,,,,,,,,,,,,,,,,,,,,,,,,,,,,,,,,,,,,,F[As-](F)(F)(F)(F)F.[Li+],,,1.136363636,,,,,,,,,,,,,60,0.00024778,-3.605933751
,,7/20/2021,GB,1,,doi.org/10.1149/1.2108569,,[Cu]OCC[Au],[Cu]OCC[Au],,,,,,,,,,,,,,,900000,,,,,,,,,,,,,,,,,,,,,,,,,,,,,,,,,,,,,,,,,,,,,,,,,,,F[As-](F)(F)(F)(F)F.[Li+],,,1.136363636,,,,,,,,,,,,,65,0.000350041,-3.455881084
,,7/20/2021,GB,1,,doi.org/10.1149/1.2108569,,[Cu]OCC[Au],[Cu]OCC[Au],,,,,,,,,,,,,,,900000,,,,,,,,,,,,,,,,,,,,,,,,,,,,,,,,,,,,,,,,,,,,,,,,,,,F[As-](F)(F)(F)(F)F.[Li+],,,1.136363636,,,,,,,,,,,,,70,0.000489552,-3.310201171
,,7/20/2021,GB,1,,doi.org/10.1149/1.2108569,,[Cu]OCC[Au],[Cu]OCC[Au],,,,,,,,,,,,,,,900000,,,,,,,,,,,,,,,,,,,,,,,,,,,,,,,,,,,,,,,,,,,,,,,,,,,F[As-](F)(F)(F)(F)F.[Li+],,,1.136363636,,,,,,,,,,,,,75,0.000678102,-3.168704975
,,7/20/2021,GB,1,,doi.org/10.1149/1.2108569,,[Cu]OCC[Au],[Cu]OCC[Au],,,,,,,,,,,,,,,900000,,,,,,,,,,,,,,,,,,,,,,,,,,,,,,,,,,,,,,,,,,,,,,,,,,,F[As-](F)(F)(F)(F)F.[Li+],,,1.136363636,,,,,,,,,,,,,80,0.000930646,-3.031215485
,,7/20/2021,GB,1,,doi.org/10.1149/1.2108569,,[Cu]OCC[Au],[Cu]OCC[Au],,,,,,,,,,,,,,,900000,,,,,,,,,,,,,,,,,,,,,,,,,,,,,,,,,,,,,,,,,,,,,,,,,,,F[As-](F)(F)(F)(F)F.[Li+],,,1.136363636,,,,,,,,,,,,,85,0.001266003,-2.897565265
,,7/20/2021,GB,1,,doi.org/10.1149/1.2108569,,[Cu]OCC[Au],[Cu]OCC[Au],,,,,,,,,,,,,,,900000,,,,,,,,,,,,,,,,,,,,,,,,,,,,,,,,,,,,,,,,,,,,,,,,,,,F[As-](F)(F)(F)(F)F.[Li+],,,1.136363636,,,,,,,,,,,,,90,0.001707674,-2.767595034
,,7/20/2021,GB,1,,doi.org/10.1149/1.2108569,,[Cu]OCC[Au],[Cu]OCC[Au],,,,,,,,,,,,,,,900000,,,,,,,,,,,,,,,,,,,,,,,,,,,,,,,,,,,,,,,,,,,,,,,,,,,F[As-](F)(F)(F)(F)F.[Li+],,,1.136363636,,,,,,,,,,,,,100,0.003033165,-2.518103964
,,7/20/2021,GB,1,,doi.org/10.1149/1.2108569,,[Cu]OCC[Au],[Cu]OCC[Au],,,,,,,,,,,,,,,900000,,,,,,,,,,,,,,,,,,,,,,,,,,,,,,,,,,,,,,,,,,,,,,,,,,,F[As-](F)(F)(F)(F)F.[Li+],,,1.136363636,,,,,,,,,,,,,110,0.005228341,-2.281636095
