Repository: zjurillpolymer/SPE_prediction

# SPE Prediction

Polymer electrolyte conductivity prediction using graph neural networks.

## Data

Data from [ChemPropPred](https://github.com/learningmatter-mit/Chem-prop-pred) — polymer electrolyte conductivity measurements including SMILES, conductivity (log S/cm), molecular weight, salt concentration, and temperature.

- `data/clean_train_data.csv` — cleaned training data
- `data/PolymerElectrolyteData.csv` — full raw dataset
- `data/PolyInfo_8salts.csv` / `data/polyinfo_5salts_4conc.csv` — PolyInfo polymer database with salt additives

File: data/PolymerElectrolyteData.csv (part 149 of 154)
Notes,Compound Notebook Name,Date Copied to Master Database,Data Recorded By,Seshadri Group,Oyaizu Group,DOI,Solvent 1 (S1),S1 SMILES,S1 SMILES 1,S1 SMILES 2,S1 SMILES 3,S1 Big SMILES,S1 End Group 1,S1 End Group 2,S1 Mol %,S1 Weight %,S1 SMILES 1 Mol %,S1 SMILES 2 Mol %,S1 SMILES 3 Mol %,S1 Molar Ratio,S1 Weight Ratio,S1 Mw,S1 Mn,S1 Mn or Mw,S1 Mw/Mn,S1 DOP,S1 Molar Mass (g/mol),S1 Type,S1 Block Mol Weight,Solvent 2 (S2),S2 SMILES,S2 SMILES 1,S2 SMILES 2,S2 Mol %,S2 Weight %,S2 SMILES 1 Mol %,S2 SMILES 2 Mol %,S2 Molar Ratio,S2 Weight Ratio,S2 Mw,S2 Mn,S2 Mn or Mw,S2 Mw/Mn,S2 DOP,S2 Molar Mass (g/mol),S2 Type,Solvent 3 (S3),S3 SMILES,S3 SMILES 1,S3 Mol %,S3 Weight %,S3 Molar Ratio,S3 Weight Ratio,S3 Mw,S3 Mn,S3 Mn or Mw,S3 Mw/Mn,S3 DOP,S3 Molar Mass (g/mol),S3 Type,Solvent 4 (S4),S4 SMILES,S4 Mol %,S4 Weight %,S4 Molar Ratio,S4 Weight Ratio,S4 Mw,S4 Mn,S4 Mn or Mw,S4 Mw/Mn,S4 DOP,S4 Molar Mass (g/mol),S4 Type,Salt 1,Salt1 SMILES,Salt1 Mol %,Salt1 Weight %,Salt1 Molality (mol salt/kg polymer),Salt1 Molar Mass (g/mol),Salt 2,Salt2 SMILES,Salt2 Mol %,Salt2 Weight %,Salt2 Molality (mol salt/kg polymer),Salt2 Molar Mass (g/mol),Inorganic Material 1 (IM1),IM1 Weight %,IM1 Particle Size (nm),Tg (oC),Heating Rate (K/min),Temperature (oC),Conductivity (S/cm),log Conductivity (S/cm)
,,7/20/2021,GB,1,,doi.org/10.1149/1.2108569,,[Cu]OCC[Au],[Cu]OCC[Au],,,,,,,,,,,,,,,900000,,,,,,,,,,,,,,,,,,,,,,,,,,,,,,,,,,,,,,,,,,,,,,,,,,,F[As-](F)(F)(F)(F)F.[Li+],,,0.631313136,,,,,,,,,,,,,30,2.55E-09,-8.59345982
,,7/20/2021,GB,1,,doi.org/10.1149/1.2108569,,[Cu]OCC[Au],[Cu]OCC[Au],,,,,,,,,,,,,,,900000,,,,,,,,,,,,,,,,,,,,,,,,,,,,,,,,,,,,,,,,,,,,,,,,,,,F[As-](F)(F)(F)(F)F.[Li+],,,0.631313136,,,,,,,,,,,,,35,1.35E-08,-7.869666232
,,7/20/2021,GB,1,,doi.org/10.1149/1.2108569,,[Cu]OCC[Au],[Cu]OCC[Au],,,,,,,,,,,,,,,900000,,,,,,,,,,,,,,,,,,,,,,,,,,,,,,,,,,,,,,,,,,,,,,,,,,,F[As-](F)(F)(F)(F)F.[Li+],,,0.631313136,,,,,,,,,,,,,40,6.81E-08,-7.166852888
,,7/20/2021,GB,1,,doi.org/10.1149/1.2108569,,[Cu]OCC[Au],[Cu]OCC[Au],,,,,,,,,,,,,,,900000,,,,,,,,,,,,,,,,,,,,,,,,,,,,,,,,,,,,,,,,,,,,,,,,,,,F[As-](F)(F)(F)(F)F.[Li+],,,0.631313136,,,,,,,,,,,,,45,3.26E-07,-6.4867824
,,7/20/2021,GB,1,,doi.org/10.1149/1.2108569,,[Cu]OCC[Au],[Cu]OCC[Au],,,,,,,,,,,,,,,900000,,,,,,,,,,,,,,,,,,,,,,,,,,,,,,,,,,,,,,,,,,,,,,,,,,,F[As-](F)(F)(F)(F)F.[Li+],,,0.631313136,,,,,,,,,,,,,50,1.48E-06,-5.829738285
,,7/20/2021,GB,1,,doi.org/10.1149/1.2108569,,[Cu]OCC[Au],[Cu]OCC[Au],,,,,,,,,,,,,,,900000,,,,,,,,,,,,,,,,,,,,,,,,,,,,,,,,,,,,,,,,,,,,,,,,,,,F[As-](F)(F)(F)(F)F.[Li+],,,0.631313136,,,,,,,,,,,,,55,6.46E-06,-5.189767482
,,7/20/2021,GB,1,,doi.org/10.1149/1.2108569,,[Cu]OCC[Au],[Cu]OCC[Au],,,,,,,,,,,,,,,900000,,,,,,,,,,,,,,,,,,,,,,,,,,,,,,,,,,,,,,,,,,,,,,,,,,,F[As-](F)(F)(F)(F)F.[Li+],,,0.631313136,,,,,,,,,,,,,60,0.0002407,-3.61852391
,,7/20/2021,GB,1,,doi.org/10.1149/1.2108569,,[Cu]OCC[Au],[Cu]OCC[Au],,,,,,,,,,,,,,,900000,,,,,,,,,,,,,,,,,,,,,,,,,,,,,,,,,,,,,,,,,,,,,,,,,,,F[As-](F)(F)(F)(F)F.[Li+],,,0.631313136,,,,,,,,,,,,,65,0.000312807,-3.504723537
,,7/20/2021,GB,1,,doi.org/10.1149/1.2108569,,[Cu]OCC[Au],[Cu]OCC[Au],,,,,,,,,,,,,,,900000,,,,,,,,,,,,,,,,,,,,,,,,,,,,,,,,,,,,,,,,,,,,,,,,,,,F[As-](F)(F)(F)(F)F.[Li+],,,0.631313136,,,,,,,,,,,,,70,0.000403424,-3.394238269
,,7/20/2021,GB,1,,doi.org/10.1149/1.2108569,,[Cu]OCC[Au],[Cu]OCC[Au],,,,,,,,,,,,,,,900000,,,,,,,,,,,,,,,,,,,,,,,,,,,,,,,,,,,,,,,,,,,,,,,,,,,F[As-](F)(F)(F)(F)F.[Li+],,,0.631313136,,,,,,,,,,,,,75,0.000516502,-3.286927992
,,7/20/2021,GB,1,,doi.org/10.1149/1.2108569,,[Cu]OCC[Au],[Cu]OCC[Au],,,,,,,,,,,,,,,900000,,,,,,,,,,,,,,,,,,,,,,,,,,,,,,,,,,,,,,,,,,,,,,,,,,,F[As-](F)(F)(F)(F)F.[Li+],,,0.631313136,,,,,,,,,,,,,80,0.000656667,-3.182654808
,,7/20/2021,GB,1,,doi.org/10.1149/1.2108569,,[Cu]OCC[Au],[Cu]OCC[Au],,,,,,,,,,,,,,,900000,,,,,,,,,,,,,,,,,,,,,,,,,,,,,,,,,,,,,,,,,,,,,,,,,,,F[As-](F)(F)(F)(F)F.[Li+],,,0.631313136,,,,,,,,,,,,,85,0.000829289,-3.081294095
,,7/20/2021,GB,1,,doi.org/10.1149/1.2108569,,[Cu]OCC[Au],[Cu]OCC[Au],,,,,,,,,,,,,,,900000,,,,,,,,,,,,,,,,,,,,,,,,,,,,,,,,,,,,,,,,,,,,,,,,,,,F[As-](F)(F)(F)(F)F.[Li+],,,0.631313136,,,,,,,,,,,,,90,0.001040581,-2.982724108
,,7/20/2021,GB,1,,doi.org/10.1149/1.2108569,,[Cu]OCC[Au],[Cu]OCC[Au],,,,,,,,,,,,,,,900000,,,,,,,,,,,,,,,,,,,,,,,,,,,,,,,,,,,,,,,,,,,,,,,,,,,F[As-](F)(F)(F)(F)F.[Li+],,,0.631313136,,,,,,,,,,,,,100,0.001608759,-2.79350901
,,7/20/2021,GB,1,,doi.org/10.1149/1.2108569,,[Cu]OCC[Au],[Cu]OCC[Au],,,,,,,,,,,,,,,900000,,,,,,,,,,,,,,,,,,,,,,,,,,,,,,,,,,,,,,,,,,,,,,,,,,,F[As-](F)(F)(F)(F)F.[Li+],,,0.631313136,,,,,,,,,,,,,110,0.002431224,-2.614175026
,,7/20/2021,GB,1,,doi.org/10.1149/1.2108569,,[Cu]OCC[Au],[Cu]OCC[Au],,,,,,,,,,,,,,,900000,,,,,,,,,,,,,,,,,,,,,,,,,,,,,,,,,,,,,,,,,,,,,,,,,,,F[As-](F)(F)(F)(F)F.[Li+],,,0.227272727,,,,,,,,,,,,,20,1.61E-08,-7.793174124
,,7/20/2021,GB,1,,doi.org/10.1149/1.2108569,,[Cu]OCC[Au],[Cu]OCC[Au],,,,,,,,,,,,,,,900000,,,,,,,,,,,,,,,,,,,,,,,,,,,,,,,,,,,,,,,,,,,,,,,,,,,F[As-](F)(F)(F)(F)F.[Li+],,,0.227272727,,,,,,,,,,,,,25,4.47E-08,-7.349692477
,,7/20/2021,GB,1,,doi.org/10.1149/1.2108569,,[Cu]OCC[Au],[Cu]OCC[Au],,,,,,,,,,,,,,,900000,,,,,,,,,,,,,,,,,,,,,,,,,,,,,,,,,,,,,,,,,,,,,,,,,,,F[As-](F)(F)(F)(F)F.[Li+],,,0.227272727,,,,,,,,,,,,,30,1.20E-07,-6.920818754
,,7/20/2021,GB,1,,doi.org/10.1149/1.2108569,,[Cu]OCC[Au],[Cu]OCC[Au],,,,,,,,,,,,,,,900000,,,,,,,,,,,,,,,,,,,,,,,,,,,,,,,,,,,,,,,,,,,,,,,,,,,F[As-](F)(F)(F)(F)F.[Li+],,,0.227272727,,,,,,,,,,,,,35,3.11E-07,-6.507239611
,,7/20/2021,GB,1,,doi.org/10.1149/1.2108569,,[Cu]OCC[Au],[Cu]OCC[Au],,,,,,,,,,,,,,,900000,,,,,,,,,,,,,,,,,,,,,,,,,,,,,,,,,,,,,,,,,,,,,,,,,,,F[As-](F)(F)(F)(F)F.[Li+],,,0.227272727,,,,,,,,,,,,,40,7.85E-07,-6.105130343
,,7/20/2021,GB,1,,doi.org/10.1149/1.2108569,,[Cu]OCC[Au],[Cu]OCC[Au],,,,,,,,,,,,,,,900000,,,,,,,,,,,,,,,,,,,,,,,,,,,,,,,,,,,,,,,,,,,,,,,,,,,F[As-](F)(F)(F)(F)F.[Li+],,,0.227272727,,,,,,,,,,,,,45,1.92E-06,-5.716698771
,,7/20/2021,GB,1,,doi.org/10.1149/1.2108569,,[Cu]OCC[Au],[Cu]OCC[Au],,,,,,,,,,,,,,,900000,,,,,,,,,,,,,,,,,,,,,,,,,,,,,,,,,,,,,,,,,,,,,,,,,,,F[As-](F)(F)(F)(F)F.[Li+],,,0.227272727,,,,,,,,,,,,,50,4.58E-06,-5.339134522
,,7/20/2021,GB,1,,doi.org/10.1149/1.2108569,,[Cu]OCC[Au],[Cu]OCC[Au],,,,,,,,,,,,,,,900000,,,,,,,,,,,,,,,,,,,,,,,,,,,,,,,,,,,,,,,,,,,,,,,,,,,F[As-](F)(F)(F)(F)F.[Li+],,,0.227272727,,,,,,,,,,,,,55,1.06E-05,-4.974694135
,,7/20/2021,GB,1,,doi.org/10.1149/1.2108569,,[Cu]OCC[Au],[Cu]OCC[Au],,,,,,,,,,,,,,,900000,,,,,,,,,,,,,,,,,,,,,,,,,,,,,,,,,,,,,,,,,,,,,,,,,,,F[As-](F)(F)(F)(F)F.[Li+],,,0.227272727,,,,,,,,,,,,,60,0.000444073,-3.352545631
,,7/20/2021,GB,1,,doi.org/10.1149/1.2108569,,[Cu]OCC[Au],[Cu]OCC[Au],,,,,,,,,,,,,,,900000,,,,,,,,,,,,,,,,,,,,,,,,,,,,,,,,,,,,,,,,,,,,,,,,,,,F[As-](F)(F)(F)(F)F.[Li+],,,0.227272727,,,,,,,,,,,,,65,0.000524547,-3.280215592
,,7/20/2021,GB,1,,doi.org/10.1149/1.2108569,,[Cu]OCC[Au],[Cu]OCC[Au],,,,,,,,,,,,,,,900000,,,,,,,,,,,,,,,,,,,,,,,,,,,,,,,,,,,,,,,,,,,,,,,,,,,F[As-](F)(F)(F)(F)F.[Li+],,,0.227272727,,,,,,,,,,,,,70,0.000616604,-3.209993662
,,7/20/2021,GB,1,,doi.org/10.1149/1.2108569,,[Cu]OCC[Au],[Cu]OCC[Au],,,,,,,,,,,,,,,900000,,,,,,,,,,,,,,,,,,,,,,,,,,,,,,,,,,,,,,,,,,,,,,,,,,,F[As-](F)(F)(F)(F)F.[Li+],,,0.227272727,,,,,,,,,,,,,75,0.000721458,-3.141788946
,,7/20/2021,GB,1,,doi.org/10.1149/1.2108569,,[Cu]OCC[Au],[Cu]OCC[Au],,,,,,,,,,,,,,,900000,,,,,,,,,,,,,,,,,,,,,,,,,,,,,,,,,,,,,,,,,,,,,,,,,,,F[As-](F)(F)(F)(F)F.[Li+],,,0.227272727,,,,,,,,,,,,,80,0.000840397,-3.075515507
,,7/20/2021,GB,1,,doi.org/10.1149/1.2108569,,[Cu]OCC[Au],[Cu]OCC[Au],,,,,,,,,,,,,,,900000,,,,,,,,,,,,,,,,,,,,,,,,,,,,,,,,,,,,,,,,,,,,,,,,,,,F[As-](F)(F)(F)(F)F.[Li+],,,0.227272727,,,,,,,,,,,,,85,0.000974783,-3.011092053
,,7/20/2021,GB,1,,doi.org/10.1149/1.2108569,,[Cu]OCC[Au],[Cu]OCC[Au],,,,,,,,,,,,,,,900000,,,,,,,,,,,,,,,,,,,,,,,,,,,,,,,,,,,,,,,,,,,,,,,,,,,F[As-](F)(F)(F)(F)F.[Li+],,,0.227272727,,,,,,,,,,,,,90,0.001126049,-2.948442711
,,7/20/2021,GB,1,,doi.org/10.1149/1.2108569,,[Cu]OCC[Au],[Cu]OCC[Au],,,,,,,,,,,,,,,900000,,,,,,,,,,,,,,,,,,,,,,,,,,,,,,,,,,,,,,,,,,,,,,,,,,,F[As-](F)(F)(F)(F)F.[Li+],,,0.227272727,,,,,,,,,,,,,100,0.001485315,-2.828181433
,,7/20/2021,GB,1,,doi.org/10.1063/1.3428389,,[Cu]OCC[Au],[Cu]OCC[Au],,,,,,,,,,,,,,,400000,,,,,,,,,,,,,,,,,,,,,,,,,,,,,,,,,,,,,,,,,,,,,,,,,,,[I-].[Li+],,,1.262626273,,,,,,,,,,,-36.52,,27,1.49E-06,-5.826813732
,,7/20/2021,GB,1,,doi.org/10.1063/1.3428389,,[Cu]OCC[Au],[Cu]OCC[Au],,,,,,,,,,,,,,,400000,,,,,,,,,,,,,,,,,,,,,,,,,,,,,,,,,,,,,,,,,,,,,,,,,,,[I-].[Li+],,,1.515151523,,,,,,,,,,,-35.69,,27,1.66E-06,-5.779891912
,,7/20/2021,GB,1,,doi.org/10.1063/1.3428389,,[Cu]OCC[Au],[Cu]OCC[Au],,,,,,,,,,,,,,,400000,,,,,,,,,,,,,,,,,,,,,,,,,,,,,,,,,,,,,,,,,,,,,,,,,,,[I-].[Li+],,,1.893939386,,,,,,,,,,,-36.35,,15,9.47E-09,-8.023650021
,,7/20/2021,GB,1,,doi.org/10.1063/1.3428389,,[Cu]OCC[Au],[Cu]OCC[Au],,,,,,,,,,,,,,,400000,,,,,,,,,,,,,,,,,,,,,,,,,,,,,,,,,,,,,,,,,,,,,,,,,,,[I-].[Li+],,,1.893939386,,,,,,,,,,,-36.35,,20,3.70E-08,-7.431798276
,,7/20/2021,GB,1,,doi.org/10.1063/1.3428389,,[Cu]OCC[Au],[Cu]OCC[Au],,,,,,,,,,,,,,,400000,,,,,,,,,,,,,,,,,,,,,,,,,,,,,,,,,,,,,,,,,,,,,,,,,,,[I-].[Li+],,,1.893939386,,,,,,,,,,,-36.35,,25,1.38E-07,-6.860120914
,,7/20/2021,GB,1,,doi.org/10.1063/1.3428389,,[Cu]OCC[Au],[Cu]OCC[Au],,,,,,,,,,,,,,,400000,,,,,,,,,,,,,,,,,,,,,,,,,,,,,,,,,,,,,,,,,,,,,,,,,,,[I-].[Li+],,,1.893939386,,,,,,,,,,,-36.35,,27,2.34E-07,-6.630784143
,,7/20/2021,GB,1,,doi.org/10.1063/1.3428389,,[Cu]OCC[Au],[Cu]OCC[Au],,,,,,,,,,,,,,,400000,,,,,,,,,,,,,,,,,,,,,,,,,,,,,,,,,,,,,,,,,,,,,,,,,,,[I-].[Li+],,,1.893939386,,,,,,,,,,,-36.35,,30,4.96E-07,-6.304518324
,,7/20/2021,GB,1,,doi.org/10.1063/1.3428389,,[Cu]OCC[Au],[Cu]OCC[Au],,,,,,,,,,,,,,,400000,,,,,,,,,,,,,,,,,,,,,,,,,,,,,,,,,,,,,,,,,,,,,,,,,,,[I-].[Li+],,,1.893939386,,,,,,,,,,,-36.35,,35,1.70E-06,-5.769551079
,,7/20/2021,GB,1,,doi.org/10.1063/1.3428389,,[Cu]OCC[Au],[Cu]OCC[Au],,,,,,,,,,,,,,,400000,,,,,,,,,,,,,,,,,,,,,,,,,,,,,,,,,,,,,,,,,,,,,,,,,,,[I-].[Li+],,,1.893939386,,,,,,,,,,,-36.35,,40,5.62E-06,-5.250263684
,,7/20/2021,GB,1,,doi.org/10.1063/1.3428389,,[Cu]OCC[Au],[Cu]OCC[Au],,,,,,,,,,,,,,,400000,,,,,,,,,,,,,,,,,,,,,,,,,,,,,,,,,,,,,,,,,,,,,,,,,,,[I-].[Li+],,,1.893939386,,,,,,,,,,,-36.35,,45,1.79E-05,-4.747146969
,,7/20/2021,GB,1,,doi.org/10.1063/1.3428389,,[Cu]OCC[Au],[Cu]OCC[Au],,,,,,,,,,,,,,,400000,,,,,,,,,,,,,,,,,,,,,,,,,,,,,,,,,,,,,,,,,,,,,,,,,,,[I-].[Li+],,,2.525252523,,,,,,,,,,,-35.54,,27,7.13E-05,-4.14691047
,,7/20/2021,GB,1,,doi.org/10.1063/1.3428389,,[Cu]OCC[Au],[Cu]OCC[Au],,,,,,,,,,,,,,,400000,,,,,,,,,,,,,,,,,,,,,,,,,,,,,,,,,,,,,,,,,,,,,,,,,,,O=Cl(=O)([O-])=O.[Li+],,,1.262626273,,,,,,,,,,,-31.25,,0,4.93E-09,-8.307153081
,,7/20/2021,GB,1,,doi.org/10.1063/1.3428389,,[Cu]OCC[Au],[Cu]OCC[Au],,,,,,,,,,,,,,,400000,,,,,,,,,,,,,,,,,,,,,,,,,,,,,,,,,,,,,,,,,,,,,,,,,,,O=Cl(=O)([O-])=O.[Li+],,,1.262626273,,,,,,,,,,,-31.25,,15,1.61E-07,-6.793174124
,,7/20/2021,GB,1,,doi.org/10.1063/1.3428389,,[Cu]OCC[Au],[Cu]OCC[Au],,,,,,,,,,,,,,,400000,,,,,,,,,,,,,,,,,,,,,,,,,,,,,,,,,,,,,,,,,,,,,,,,,,,O=Cl(=O)([O-])=O.[Li+],,,1.262626273,,,,,,,,,,,-31.25,,20,4.75E-07,-6.32330639
,,7/20/2021,GB,1,,doi.org/10.1063/1.3428389,,[Cu]OCC[Au],[Cu]OCC[Au],,,,,,,,,,,,,,,400000,,,,,,,,,,,,,,,,,,,,,,,,,,,,,,,,,,,,,,,,,,,,,,,,,,,O=Cl(=O)([O-])=O.[Li+],,,1.262626273,,,,,,,,,,,-31.25,,25,1.35E-06,-5.869666232
,,7/20/2021,GB,1,,doi.org/10.1063/1.3428389,,[Cu]OCC[Au],[Cu]OCC[Au],,,,,,,,,,,,,,,400000,,,,,,,,,,,,,,,,,,,,,,,,,,,,,,,,,,,,,,,,,,,,,,,,,,,O=Cl(=O)([O-])=O.[Li+],,,1.262626273,,,,,,,,,,,-31.25,,27,1.80E-06,-5.744727495
,,7/20/2021,GB,1,,doi.org/10.1063/1.3428389,,[Cu]OCC[Au],[Cu]OCC[Au],,,,,,,,,,,,,,,400000,,,,,,,,,,,,,,,,,,,,,,,,,,,,,,,,,,,,,,,,,,,,,,,,,,,O=Cl(=O)([O-])=O.[Li+],,,1.262626273,,,,,,,,,,,-31.25,,30,3.72E-06,-5.42945706
,,7/20/2021,GB,1,,doi.org/10.1063/1.3428389,,[Cu]OCC[Au],[Cu]OCC[Au],,,,,,,,,,,,,,,400000,,,,,,,,,,,,,,,,,,,,,,,,,,,,,,,,,,,,,,,,,,,,,,,,,,,O=Cl(=O)([O-])=O.[Li+],,,1.262626273,,,,,,,,,,,-31.25,,35,9.90E-06,-5.004364805
,,7/20/2021,GB,1,,doi.org/10.1063/1.3428389,,[Cu]OCC[Au],[Cu]OCC[Au],,,,,,,,,,,,,,,400000,,,,,,,,,,,,,,,,,,,,,,,,,,,,,,,,,,,,,,,,,,,,,,,,,,,O=Cl(=O)([O-])=O.[Li+],,,1.515151523,,,,,,,,,,,-31.22,,0,3.64E-07,-6.438898616
,,7/20/2021,GB,1,,doi.org/10.1063/1.3428389,,[Cu]OCC[Au],[Cu]OCC[Au],,,,,,,,,,,,,,,400000,,,,,,,,,,,,,,,,,,,,,,,,,,,,,,,,,,,,,,,,,,,,,,,,,,,O=Cl(=O)([O-])=O.[Li+],,,1.515151523,,,,,,,,,,,-31.22,,15,4.81E-06,-5.317854924
,,7/20/2021,GB,1,,doi.org/10.1063/1.3428389,,[Cu]OCC[Au],[Cu]OCC[Au],,,,,,,,,,,,,,,400000,,,,,,,,,,,,,,,,,,,,,,,,,,,,,,,,,,,,,,,,,,,,,,,,,,,O=Cl(=O)([O-])=O.[Li+],,,1.515151523,,,,,,,,,,,-31.22,,20,1.07E-05,-4.970616222
,,7/20/2021,GB,1,,doi.org/10.1063/1.3428389,,[Cu]OCC[Au],[Cu]OCC[Au],,,,,,,,,,,,,,,400000,,,,,,,,,,,,,,,,,,,,,,,,,,,,,,,,,,,,,,,,,,,,,,,,,,,O=Cl(=O)([O-])=O.[Li+],,,1.515151523,,,,,,,,,,,-31.22,,25,2.33E-05,-4.632644079
,,7/20/2021,GB,1,,doi.org/10.1063/1.3428389,,[Cu]OCC[Au],[Cu]OCC[Au],,,,,,,,,,,,,,,400000,,,,,,,,,,,,,,,,,,,,,,,,,,,,,,,,,,,,,,,,,,,,,,,,,,,O=Cl(=O)([O-])=O.[Li+],,,1.515151523,,,,,,,,,,,-31.22,,27,3.14E-05,-4.503070352
,,7/20/2021,GB,1,,doi.org/10.1063/1.3428389,,[Cu]OCC[Au],[Cu]OCC[Au],,,,,,,,,,,,,,,400000,,,,,,,,,,,,,,,,,,,,,,,,,,,,,,,,,,,,,,,,,,,,,,,,,,,O=Cl(=O)([O-])=O.[Li+],,,1.515151523,,,,,,,,,,,-31.22,,30,4.93E-05,-4.307153081
,,7/20/2021,GB,1,,doi.org/10.1063/1.3428389,,[Cu]OCC[Au],[Cu]OCC[Au],,,,,,,,,,,,,,,400000,,,,,,,,,,,,,,,,,,,,,,,,,,,,,,,,,,,,,,,,,,,,,,,,,,,O=Cl(=O)([O-])=O.[Li+],,,1.515151523,,,,,,,,,,,-31.22,,35,0.000101753,-3.992452778
,,7/20/2021,GB,1,,doi.org/10.1063/1.3428389,,[Cu]OCC[Au],[Cu]OCC[Au],,,,,,,,,,,,,,,400000,,,,,,,,,,,,,,,,,,,,,,,,,,,,,,,,,,,,,,,,,,,,,,,,,,,O=Cl(=O)([O-])=O.[Li+],,,1.515151523,,,,,,,,,,,-31.22,,40,0.000205304,-3.687602589
,,7/20/2021,GB,1,,doi.org/10.1063/1.3428389,,[Cu]OCC[Au],[Cu]OCC[Au],,,,,,,,,,,,,,,400000,,,,,,,,,,,,,,,,,,,,,,,,,,,,,,,,,,,,,,,,,,,,,,,,,,,O=Cl(=O)([O-])=O.[Li+],,,1.893939386,,,,,,,,,,,-31.56,,0,1.55E-09,-8.809668302
,,7/20/2021,GB,1,,doi.org/10.1063/1.3428389,,[Cu]OCC[Au],[Cu]OCC[Au],,,,,,,,,,,,,,,400000,,,,,,,,,,,,,,,,,,,,,,,,,,,,,,,,,,,,,,,,,,,,,,,,,,,O=Cl(=O)([O-])=O.[Li+],,,1.893939386,,,,,,,,,,,-31.56,,15,1.05E-07,-6.978810701
,,7/20/2021,GB,1,,doi.org/10.1063/1.3428389,,[Cu]OCC[Au],[Cu]OCC[Au],,,,,,,,,,,,,,,400000,,,,,,,,,,,,,,,,,,,,,,,,,,,,,,,,,,,,,,,,,,,,,,,,,,,O=Cl(=O)([O-])=O.[Li+],,,1.893939386,,,,,,,,,,,-31.56,,20,3.88E-07,-6.411168274
,,7/20/2021,GB,1,,doi.org/10.1063/1.3428389,,[Cu]OCC[Au],[Cu]OCC[Au],,,,,,,,,,,,,,,400000,,,,,,,,,,,,,,,,,,,,,,,,,,,,,,,,,,,,,,,,,,,,,,,,,,,O=Cl(=O)([O-])=O.[Li+],,,1.893939386,,,,,,,,,,,-31.56,,25,1.38E-06,-5.860120914
,,7/20/2021,GB,1,,doi.org/10.1063/1.3428389,,[Cu]OCC[Au],[Cu]OCC[Au],,,,,,,,,,,,,,,400000,,,,,,,,,,,,,,,,,,,,,,,,,,,,,,,,,,,,,,,,,,,,,,,,,,,O=Cl(=O)([O-])=O.[Li+],,,1.893939386,,,,,,,,,,,-31.56,,27,2.05E-06,-5.688246139
,,7/20/2021,GB,1,,doi.org/10.1063/1.3428389,,[Cu]OCC[Au],[Cu]OCC[Au],,,,,,,,,,,,,,,400000,,,,,,,,,,,,,,,,,,,,,,,,,,,,,,,,,,,,,,,,,,,,,,,,,,,O=Cl(=O)([O-])=O.[Li+],,,1.893939386,,,,,,,,,,,-31.56,,30,4.67E-06,-5.330683119
,,7/20/2021,GB,1,,doi.org/10.1063/1.3428389,,[Cu]OCC[Au],[Cu]OCC[Au],,,,,,,,,,,,,,,400000,,,,,,,,,,,,,,,,,,,,,,,,,,,,,,,,,,,,,,,,,,,,,,,,,,,O=Cl(=O)([O-])=O.[Li+],,,1.893939386,,,,,,,,,,,-31.56,,35,1.53E-05,-4.815308569
,,7/20/2021,GB,1,,doi.org/10.1063/1.3428389,,[Cu]OCC[Au],[Cu]OCC[Au],,,,,,,,,,,,,,,400000,,,,,,,,,,,,,,,,,,,,,,,,,,,,,,,,,,,,,,,,,,,,,,,,,,,O=Cl(=O)([O-])=O.[Li+],,,1.893939386,,,,,,,,,,,-31.56,,40,4.80E-05,-4.318758763
,,7/20/2021,GB,1,,doi.org/10.1063/1.3428389,,[Cu]OCC[Au],[Cu]OCC[Au],,,,,,,,,,,,,,,400000,,,,,,,,,,,,,,,,,,,,,,,,,,,,,,,,,,,,,,,,,,,,,,,,,,,O=Cl(=O)([O-])=O.[Li+],,,2.525252523,,,,,,,,,,,-31.28,,0,1.57E-06,-5.804100348
,,7/20/2021,GB,1,,doi.org/10.1063/1.3428389,,[Cu]OCC[Au],[Cu]OCC[Au],,,,,,,,,,,,,,,400000,,,,,,,,,,,,,,,,,,,,,,,,,,,,,,,,,,,,,,,,,,,,,,,,,,,O=Cl(=O)([O-])=O.[Li+],,,2.525252523,,,,,,,,,,,-31.28,,15,2.13E-05,-4.671620397
,,7/20/2021,GB,1,,doi.org/10.1063/1.3428389,,[Cu]OCC[Au],[Cu]OCC[Au],,,,,,,,,,,,,,,400000,,,,,,,,,,,,,,,,,,,,,,,,,,,,,,,,,,,,,,,,,,,,,,,,,,,O=Cl(=O)([O-])=O.[Li+],,,2.525252523,,,,,,,,,,,-31.28,,20,4.77E-05,-4.321481621
,,7/20/2021,GB,1,,doi.org/10.1063/1.3428389,,[Cu]OCC[Au],[Cu]OCC[Au],,,,,,,,,,,,,,,400000,,,,,,,,,,,,,,,,,,,,,,,,,,,,,,,,,,,,,,,,,,,,,,,,,,,O=Cl(=O)([O-])=O.[Li+],,,2.525252523,,,,,,,,,,,-31.28,,25,0.000104262,-3.981873948
,,7/20/2021,GB,1,,doi.org/10.1063/1.3428389,,[Cu]OCC[Au],[Cu]OCC[Au],,,,,,,,,,,,,,,400000,,,,,,,,,,,,,,,,,,,,,,,,,,,,,,,,,,,,,,,,,,,,,,,,,,,O=Cl(=O)([O-])=O.[Li+],,,2.525252523,,,,,,,,,,,-31.28,,27,0.000137341,-3.862199795
,,7/20/2021,GB,1,,doi.org/10.1063/1.3428389,,[Cu]OCC[Au],[Cu]OCC[Au],,,,,,,,,,,,,,,400000,,,,,,,,,,,,,,,,,,,,,,,,,,,,,,,,,,,,,,,,,,,,,,,,,,,O=S(=O)([O-])C(F)(F)F.[Li+],,,1.262626273,,,,,,,,,,,-41.88,,27,5.95E-07,-6.225483034
,,7/20/2021,GB,1,,doi.org/10.1063/1.3428389,,[Cu]OCC[Au],[Cu]OCC[Au],,,,,,,,,,,,,,,400000,,,,,,,,,,,,,,,,,,,,,,,,,,,,,,,,,,,,,,,,,,,,,,,,,,,O=S(=O)([O-])C(F)(F)F.[Li+],,,1.515151523,,,,,,,,,,,-42.57,,27,3.22E-07,-6.492144128
,,7/20/2021,GB,1,,doi.org/10.1063/1.3428389,,[Cu]OCC[Au],[Cu]OCC[Au],,,,,,,,,,,,,,,400000,,,,,,,,,,,,,,,,,,,,,,,,,,,,,,,,,,,,,,,,,,,,,,,,,,,O=S(=O)([O-])C(F)(F)F.[Li+],,,1.893939386,,,,,,,,,,,-43.78,,0,4.20E-10,-9.37675071
,,7/20/2021,GB,1,,doi.org/10.1063/1.3428389,,[Cu]OCC[Au],[Cu]OCC[Au],,,,,,,,,,,,,,,400000,,,,,,,,,,,,,,,,,,,,,,,,,,,,,,,,,,,,,,,,,,,,,,,,,,,O=S(=O)([O-])C(F)(F)F.[Li+],,,1.893939386,,,,,,,,,,,-43.78,,15,7.01E-09,-8.154281982
,,7/20/2021,GB,1,,doi.org/10.1063/1.3428389,,[Cu]OCC[Au],[Cu]OCC[Au],,,,,,,,,,,,,,,400000,,,,,,,,,,,,,,,,,,,,,,,,,,,,,,,,,,,,,,,,,,,,,,,,,,,O=S(=O)([O-])C(F)(F)F.[Li+],,,1.893939386,,,,,,,,,,,-43.78,,20,1.68E-08,-7.774690718
,,7/20/2021,GB,1,,doi.org/10.1063/1.3428389,,[Cu]OCC[Au],[Cu]OCC[Au],,,,,,,,,,,,,,,400000,,,,,,,,,,,,,,,,,,,,,,,,,,,,,,,,,,,,,,,,,,,,,,,,,,,O=S(=O)([O-])C(F)(F)F.[Li+],,,1.893939386,,,,,,,,,,,-43.78,,25,3.91E-08,-7.407823243
,,7/20/2021,GB,1,,doi.org/10.1063/1.3428389,,[Cu]OCC[Au],[Cu]OCC[Au],,,,,,,,,,,,,,,400000,,,,,,,,,,,,,,,,,,,,,,,,,,,,,,,,,,,,,,,,,,,,,,,,,,,O=S(=O)([O-])C(F)(F)F.[Li+],,,1.893939386,,,,,,,,,,,-43.78,,27,5.06E-08,-7.295849483
,,7/20/2021,GB,1,,doi.org/10.1063/1.3428389,,[Cu]OCC[Au],[Cu]OCC[Au],,,,,,,,,,,,,,,400000,,,,,,,,,,,,,,,,,,,,,,,,,,,,,,,,,,,,,,,,,,,,,,,,,,,O=S(=O)([O-])C(F)(F)F.[Li+],,,1.893939386,,,,,,,,,,,-43.78,,30,8.84E-08,-7.053547735
,,7/20/2021,GB,1,,doi.org/10.1063/1.3428389,,[Cu]OCC[Au],[Cu]OCC[Au],,,,,,,,,,,,,,,400000,,,,,,,,,,,,,,,,,,,,,,,,,,,,,,,,,,,,,,,,,,,,,,,,,,,O=S(=O)([O-])C(F)(F)F.[Li+],,,1.893939386,,,,,,,,,,,-43.78,,35,1.95E-07,-6.709965389
,,7/20/2021,GB,1,,doi.org/10.1063/1.3428389,,[Cu]OCC[Au],[Cu]OCC[Au],,,,,,,,,,,,,,,400000,,,,,,,,,,,,,,,,,,,,,,,,,,,,,,,,,,,,,,,,,,,,,,,,,,,O=S(=O)([O-])C(F)(F)F.[Li+],,,1.893939386,,,,,,,,,,,-43.78,,40,4.19E-07,-6.377785977
,,7/20/2021,GB,1,,doi.org/10.1063/1.3428389,,[Cu]OCC[Au],[Cu]OCC[Au],,,,,,,,,,,,,,,400000,,,,,,,,,,,,,,,,,,,,,,,,,,,,,,,,,,,,,,,,,,,,,,,,,,,O=S(=O)([O-])C(F)(F)F.[Li+],,,1.893939386,,,,,,,,,,,-43.78,,45,8.79E-07,-6.056011125
,,7/20/2021,GB,1,,doi.org/10.1063/1.3428389,,[Cu]OCC[Au],[Cu]OCC[Au],,,,,,,,,,,,,,,400000,,,,,,,,,,,,,,,,,,,,,,,,,,,,,,,,,,,,,,,,,,,,,,,,,,,O=S(=O)([O-])C(F)(F)F.[Li+],,,1.893939386,,,,,,,,,,,-43.78,,50,1.80E-06,-5.744727495
,,7/20/2021,GB,1,,doi.org/10.1063/1.3428389,,[Cu]OCC[Au],[Cu]OCC[Au],,,,,,,,,,,,,,,400000,,,,,,,,,,,,,,,,,,,,,,,,,,,,,,,,,,,,,,,,,,,,,,,,,,,O=S(=O)([O-])C(F)(F)F.[Li+],,,2.525252523,,,,,,,,,,,-42.63,,27,6.63E-06,-5.178486472
,,7/20/2021,GB,1,,doi.org/10.1016/j.electacta.2012.12.003,,[Cu]OCC[Au],[Cu]OCC[Au],,,,,,,,,,,,,,,,,,,,,,,,,,,,,,,,,,,,,,,,,,,,,,,,,,,,,,,,,,,,,,,,,,F[P-](F)(F)(F)(F)F.[Li+],,,0.340909091,,,,,,,,,,,-73,,0,1.44E-07,-6.841637508
,,7/20/2021,GB,1,,doi.org/10.1016/j.electacta.2012.12.003,,[Cu]OCC[Au],[Cu]OCC[Au],,,,,,,,,,,,,,,,,,,,,,,,,,,,,,,,,,,,,,,,,,,,,,,,,,,,,,,,,,,,,,,,,,F[P-](F)(F)(F)(F)F.[Li+],,,0.340909091,,,,,,,,,,,-73,,15,2.31E-07,-6.63638802
,,7/20/2021,GB,1,,doi.org/10.1016/j.electacta.2012.12.003,,[Cu]OCC[Au],[Cu]OCC[Au],,,,,,,,,,,,,,,,,,,,,,,,,,,,,,,,,,,,,,,,,,,,,,,,,,,,,,,,,,,,,,,,,,F[P-](F)(F)(F)(F)F.[Li+],,,0.340909091,,,,,,,,,,,-73,,30,2.53E-07,-6.596879479
,,7/20/2021,GB,1,,doi.org/10.1016/j.electacta.2012.12.003,,[Cu]OCC[Au],[Cu]OCC[Au],,,,,,,,,,,,,,,,,,,,,,,,,,,,,,,,,,,,,,,,,,,,,,,,,,,,,,,,,,,,,,,,,,F[P-](F)(F)(F)(F)F.[Li+],,,0.340909091,,,,,,,,,,,-73,,45,1.23E-06,-5.910094889
,,7/20/2021,GB,1,,doi.org/10.1016/j.electacta.2012.12.003,,[Cu]OCC[Au],[Cu]OCC[Au],,,,,,,,,,,,,,,,,,,,,,,,,,,,,,,,,,,,,,,,,,,,,,,,,,,,,,,,,,,,,,,,,,F[P-](F)(F)(F)(F)F.[Li+],,,0.340909091,,,,,,,,,,,-73,,60,4.52E-06,-5.344861565
,,7/20/2021,GB,1,,doi.org/10.1016/j.electacta.2012.12.003,,[Cu]OCC[Au],[Cu]OCC[Au],,,,,,,,,,,,,,,,,,,,,,,,,,,,,,,,,,,,,,,,,,,,,,,,,,,,,,,,,,,,,,,,,,F[P-](F)(F)(F)(F)F.[Li+],,,0.340909091,,,,,,,,,,,-73,,70,2.19E-05,-4.659555885
,,7/20/2021,GB,1,,doi.org/10.1016/j.electacta.2016.12.172,,[Cu]OCC[Au],[Cu]OCC[Au],,,,,,,,,,,,,,,5000000,,,,,,,,,,,,,,,,,,,,,,,,,,,,,,,,,,,,,,,,,,,,,,,,,,,O=S([N-]S(=O)(C(F)(F)F)=O)(C(F)(F)F)=O.[Li+],,,0.454545455,,,,,,,,,,,,,100,0.000664967,-3.177199907
,,7/20/2021,GB,1,,doi.org/10.1016/j.electacta.2016.12.172,,[Cu]OCC[Au],[Cu]OCC[Au],,,,,,,,,,,,,,,5000000,,,,,,,,,,,,,,,,,,,,,,,,,,,,,,,,,,,,,,,,,,,,,,,,,,,O=S([N-]S(=O)(C(F)(F)F)=O)(C(F)(F)F)=O.[Li+],,,1.420454545,,,,,,,,,,,,,100,0.001688107,-2.772600029
,,7/20/2021,GB,1,,doi.org/10.1016/j.electacta.2016.12.172,,[Cu]OCC[Au],[Cu]OCC[Au],,,,,,,,,,,,,,,5000000,,,,,,,,,,,,,,,,,,,,,,,,,,,,,,,,,,,,,,,,,,,,,,,,,,,O=S([N-]S(=O)(C(F)(F)F)=O)(C(F)(F)F)=O.[Li+],,,2.272727273,,,,,,,,,,,,,100,0.001185223,-2.926199929
,,7/20/2021,GB,1,,doi.org/10.1016/j.electacta.2016.12.172,,[Cu]OCC[Au],[Cu]OCC[Au],,,,,,,,,,,,,,,5000000,,,,,,,,,,,,,,,,,,,,,,,,,,,,,,,,,,,,,,,,,,,,,,,,,,,O=S([N-]S(=O)(C(F)(F)F)=O)(C(F)(F)F)=O.[Li+],,,3.787878795,,,,,,,,,,,,,100,0.000373164,-3.42810026
,,7/20/2021,GB,1,,doi.org/10.1016/j.electacta.2016.12.172,,[Cu]OCC[Au],[Cu]OCC[Au],,,,,,,,,,,,,,,5000000,,,,,,,,,,,,,,,,,,,,,,,,,,,,,,,,,,,,,,,,,,,,,,,,,,,O=S([N-]S(=O)(C(F)(F)F)=O)(C(F)(F)F)=O.[Li+],,,4.545454545,,,,,,,,,,,,,100,0.000600482,-3.221500006
,,7/20/2021,GB,1,,doi.org/10.1016/j.electacta.2016.12.172,,[Cu]OCC[Au],[Cu]OCC[Au],,,,,,,,,,,,,,,5000000,,,,,,,,,,,,,,,,,,,,,,,,,,,,,,,,,,,,,,,,,,,,,,,,,,,O=S([N-]S(=O)(C(F)(F)F)=O)(C(F)(F)F)=O.[Li+],,,7.575757568,,,,,,,,,,,,,100,0.000111995,-3.950801366
,,7/20/2021,GB,1,,doi.org/10.1016/j.electacta.2016.12.172,,[Cu]OCC[Au],[Cu]OCC[Au],,,,,,,,,,,,,,,5000000,,,,,,,,,,,,,,,,,,,,,,,,,,,,,,,,,,,,,,,,,,,,,,,,,,,O=S([N-]S(=O)(C(F)(F)F)=O)(C(F)(F)F)=O.[Li+],,,11.36363636,,,,,,,,,,,,,100,1.42E-06,-5.847711656
,,7/20/2021,GB,1,,doi.org/10.1016/j.electacta.2016.12.172,,[Cu]OCC[Au],[Cu]OCC[Au],,,,,,,,,,,,,,,5000000,,,,,,,,,,,,,,,,,,,,,,,,,,,,,,,,,,,,,,,,,,,,,,,,,,,O=S([N-]S(=O)(C(F)(F)F)=O)(C(F)(F)F)=O.[Li+],,,15.15151516,,,,,,,,,,,,,100,1.91E-06,-5.718966633
,,7/20/2021,GB,1,,doi.org/10.1021/ma400266w,,[Cu]OCC[Au],[Cu]OCC[Au],,,,,,,,,,,,,,,13207.54717,1.06,,,,,,,,,,,,,,,,,,,,,,,,,,,,,,,,,,,,,,,,,,,,,,,,,,O=S(=O)([O-])C(F)(F)F.[Li+],,,1.893939386,,,,,,,,,,,-42,,0,4.97E-10,-9.303643611
,,7/20/2021,GB,1,,doi.org/10.1021/ma400266w,,[Cu]OCC[Au],[Cu]OCC[Au],,,,,,,,,,,,,,,13207.54717,1.06,,,,,,,,,,,,,,,,,,,,,,,,,,,,,,,,,,,,,,,,,,,,,,,,,,O=S(=O)([O-])C(F)(F)F.[Li+],,,1.893939386,,,,,,,,,,,-42,,15,6.87E-09,-8.163043263
,,7/20/2021,GB,1,,doi.org/10.1021/ma400266w,,[Cu]OCC[Au],[Cu]OCC[Au],,,,,,,,,,,,,,,13207.54717,1.06,,,,,,,,,,,,,,,,,,,,,,,,,,,,,,,,,,,,,,,,,,,,,,,,,,O=S(=O)([O-])C(F)(F)F.[Li+],,,1.893939386,,,,,,,,,,,-42,,20,1.53E-08,-7.815308569
,,7/20/2021,GB,1,,doi.org/10.1021/ma400266w,,[Cu]OCC[Au],[Cu]OCC[Au],,,,,,,,,,,,,,,13207.54717,1.06,,,,,,,,,,,,,,,,,,,,,,,,,,,,,,,,,,,,,,,,,,,,,,,,,,O=S(=O)([O-])C(F)(F)F.[Li+],,,1.893939386,,,,,,,,,,,-42,,25,3.07E-08,-7.512861625
,,7/20/2021,GB,1,,doi.org/10.1021/ma400266w,,[Cu]OCC[Au],[Cu]OCC[Au],,,,,,,,,,,,,,,13207.54717,1.06,,,,,,,,,,,,,,,,,,,,,,,,,,,,,,,,,,,,,,,,,,,,,,,,,,O=S(=O)([O-])C(F)(F)F.[Li+],,,1.893939386,,,,,,,,,,,-42,,30,6.25E-08,-7.204119983
,,7/20/2021,GB,1,,doi.org/10.1021/ma400266w,,[Cu]OCC[Au],[Cu]OCC[Au],,,,,,,,,,,,,,,13207.54717,1.06,,,,,,,,,,,,,,,,,,,,,,,,,,,,,,,,,,,,,,,,,,,,,,,,,,O=S(=O)([O-])C(F)(F)F.[Li+],,,1.893939386,,,,,,,,,,,-42,,35,1.23E-07,-6.910094889
,,7/20/2021,GB,1,,doi.org/10.1021/ma400266w,,[Cu]OCC[Au],[Cu]OCC[Au],,,,,,,,,,,,,,,13207.54717,1.06,,,,,,,,,,,,,,,,,,,,,,,,,,,,,,,,,,,,,,,,,,,,,,,,,,O=S(=O)([O-])C(F)(F)F.[Li+],,,1.893939386,,,,,,,,,,,-42,,40,2.51E-07,-6.600326279
,,7/20/2021,GB,1,,doi.org/10.1021/ma400266w,,[Cu]OCC[Au],[Cu]OCC[Au],,,,,,,,,,,,,,,13207.54717,1.06,,,,,,,,,,,,,,,,,,,,,,,,,,,,,,,,,,,,,,,,,,,,,,,,,,O=S(=O)([O-])C(F)(F)F.[Li+],,,1.893939386,,,,,,,,,,,-42,,45,4.96E-07,-6.304518324
,,7/20/2021,GB,1,,doi.org/10.1021/ma400266w,,[Cu]OCC[Au],[Cu]OCC[Au],,,,,,,,,,,,,,,13207.54717,1.06,,,,,,,,,,,,,,,,,,,,,,,,,,,,,,,,,,,,,,,,,,,,,,,,,,O=S(=O)([O-])C(F)(F)F.[Li+],,,1.893939386,,,,,,,,,,,-42,,50,1.18E-06,-5.928117993
,,7/20/2021,GB,1,,doi.org/10.1021/ma400266w,,[Cu]OCC[Au],[Cu]OCC[Au],,,,,,,,,,,,,,,13207.54717,1.06,,,,,,,,,,,,,,,,,,,,,,,,,,,,,,,,,,,,,,,,,,,,,,,,,,O=S(=O)([O-])C(F)(F)F.[Li+],,,1.893939386,,,,,,,,,,,-42,,55,3.60E-06,-5.443697499
,,7/20/2021,GB,1,,doi.org/10.1021/ma400266w,,[Cu]OCC[Au],[Cu]OCC[Au],,,,,,,,,,,,,,,13207.54717,1.06,,,,,,,,,,,,,,,,,,,,,,,,,,,,,,,,,,,,,,,,,,,,,,,,,,O=S(=O)([O-])C(F)(F)F.[Li+],,,1.893939386,,,,,,,,,,,-42,,60,4.03E-05,-4.394694954
,,7/20/2021,GB,1,,doi.org/10.1021/ma400266w,,[Cu]OCC[Au],[Cu]OCC[Au],,,,,,,,,,,,,,,13207.54717,1.06,,,,,,,,,,,,,,,,,,,,,,,,,,,,,,,,,,,,,,,,,,,,,,,,,,O=S(=O)([O-])C(F)(F)F.[Li+],,,1.893939386,,,,,,,,,,,-42,,65,5.23E-05,-4.281498311
,,7/20/2021,GB,1,,doi.org/10.1021/ma400266w,,[Cu]OCC[Au],[Cu]OCC[Au],,,,,,,,,,,,,,,13207.54717,1.06,,,,,,,,,,,,,,,,,,,,,,,,,,,,,,,,,,,,,,,,,,,,,,,,,,O=S(=O)([O-])C(F)(F)F.[Li+],,,1.893939386,,,,,,,,,,,-42,,70,7.03E-05,-4.153044675
,,7/20/2021,GB,1,,doi.org/10.1021/ma400266w,,[Cu]OCC[Au],[Cu]OCC[Au],,,,,,,,,,,,,,,13207.54717,1.06,,,,,,,,,,,,,,,,,,,,,,,,,,,,,,,,,,,,,,,,,,,,,,,,,,O=S(=O)([O-])C(F)(F)F.[Li+],,,1.893939386,,,,,,,,,,,-42,,75,8.82E-05,-4.054531415
,,7/20/2021,GB,1,,doi.org/10.1021/ma400266w,,[Cu]OCC[Au],[Cu]OCC[Au],,,,,,,,,,,,,,,13207.54717,1.06,,,,,,,,,,,,,,,,,,,,,,,,,,,,,,,,,,,,,,,,,,,,,,,,,,O=S(=O)([O-])C(F)(F)F.[Li+],,,1.893939386,,,,,,,,,,,-42,,80,0.00012067,-3.918400687
,,7/20/2021,GB,1,,doi.org/10.1021/ma400266w,,[Cu]OCC[Au],[Cu]OCC[Au],,,,,,,,,,,,,,,13207.54717,1.06,,,,,,,,,,,,,,,,,,,,,,,,,,,,,,,,,,,,,,,,,,,,,,,,,,O=S(=O)([O-])C(F)(F)F.[Li+],,,1.893939386,,,,,,,,,,,-42,,85,0.000141156,-3.850300657
,,7/20/2021,GB,1,,doi.org/10.1021/ma400266w,,[Cu]OCC[Au],[Cu]OCC[Au],,,,,,,,,,,,,,,13207.54717,1.06,,,,,,,,,,,,,,,,,,,,,,,,,,,,,,,,,,,,,,,,,,,,,,,,,,O=S(=O)([O-])C(F)(F)F.[Li+],,,1.893939386,,,,,,,,,,,-42,,90,0.00016512,-3.78220032
,,7/20/2021,GB,1,,doi.org/10.1021/ma400266w,,[Cu]OCC[Au],[Cu]OCC[Au],,,,,,,,,,,,,,,13207.54717,1.06,,,,,,,,,,,,,,,,,,,,,,,,,,,,,,,,,,,,,,,,,,,,,,,,,,O=S(=O)([O-])C(F)(F)F.[Li+],,,1.893939386,,,,,,,,,,,-42,,100,0.00024649,-3.608200695
,,7/20/2021,GB,1,,doi.org/10.1021/ma400266w,,[Cu]OCC[Au],[Cu]OCC[Au],,,,,,,,,,,,,,,13207.54717,1.06,,,,,,,,,,,,,,,,,,,,,,,,,,,,,,,,,,,,,,,,,,,,,,,,,,O=S(=O)([O-])C(F)(F)F.[Li+],,,1.893939386,,,,,,,,,,,-42,,110,0.000337287,-3.472000397
,,7/20/2021,GB,1,,doi.org/10.1021/ma400266w,,[Cu]OCC[Au],[Cu]OCC[Au],,,,,,,,,,,,,,,13207.54717,1.06,,,,,,,,,,,,,,,,,,,,,,,,,,,,,,,,,,,,,,,,,,,,,,,,,,O=S(=O)([O-])C(F)(F)F.[Li+],,,1.893939386,,,,,,,,,,,-42,,125,0.000653582,-3.184699917
,,7/20/2021,GB,1,,doi.org/10.1021/ma400266w,,[Cu]OCC[Au],[Cu]OCC[Au],,,,,,,,,,,,,,,13207.54717,1.06,,,,,,,,,,,,,,,,,,,,,,,,,,,,,,,,,,,,,,,,,,,,,,,,,,O=S(=O)([O-])C(F)(F)F.[Li+],,,2.840909091,,,,,,,,,,,-42,,0,1.12E-09,-8.950781977
,,7/20/2021,GB,1,,doi.org/10.1021/ma400266w,,[Cu]OCC[Au],[Cu]OCC[Au],,,,,,,,,,,,,,,13207.54717,1.06,,,,,,,,,,,,,,,,,,,,,,,,,,,,,,,,,,,,,,,,,,,,,,,,,,O=S(=O)([O-])C(F)(F)F.[Li+],,,2.840909091,,,,,,,,,,,-42,,15,1.40E-08,-7.853871964
,,7/20/2021,GB,1,,doi.org/10.1021/ma400266w,,[Cu]OCC[Au],[Cu]OCC[Au],,,,,,,,,,,,,,,13207.54717,1.06,,,,,,,,,,,,,,,,,,,,,,,,,,,,,,,,,,,,,,,,,,,,,,,,,,O=S(=O)([O-])C(F)(F)F.[Li+],,,2.840909091,,,,,,,,,,,-42,,20,3.01E-08,-7.521433504
,,7/20/2021,GB,1,,doi.org/10.1021/ma400266w,,[Cu]OCC[Au],[Cu]OCC[Au],,,,,,,,,,,,,,,13207.54717,1.06,,,,,,,,,,,,,,,,,,,,,,,,,,,,,,,,,,,,,,,,,,,,,,,,,,O=S(=O)([O-])C(F)(F)F.[Li+],,,2.840909091,,,,,,,,,,,-42,,25,5.53E-08,-7.257274869
,,7/20/2021,GB,1,,doi.org/10.1021/ma400266w,,[Cu]OCC[Au],[Cu]OCC[Au],,,,,,,,,,,,,,,13207.54717,1.06,,,,,,,,,,,,,,,,,,,,,,,,,,,,,,,,,,,,,,,,,,,,,,,,,,O=S(=O)([O-])C(F)(F)F.[Li+],,,2.840909091,,,,,,,,,,,-42,,30,1.13E-07,-6.946921557
,,7/20/2021,GB,1,,doi.org/10.1021/ma400266w,,[Cu]OCC[Au],[Cu]OCC[Au],,,,,,,,,,,,,,,13207.54717,1.06,,,,,,,,,,,,,,,,,,,,,,,,,,,,,,,,,,,,,,,,,,,,,,,,,,O=S(=O)([O-])C(F)(F)F.[Li+],,,2.840909091,,,,,,,,,,,-42,,35,2.26E-07,-6.645891561
,,7/20/2021,GB,1,,doi.org/10.1021/ma400266w,,[Cu]OCC[Au],[Cu]OCC[Au],,,,,,,,,,,,,,,13207.54717,1.06,,,,,,,,,,,,,,,,,,,,,,,,,,,,,,,,,,,,,,,,,,,,,,,,,,O=S(=O)([O-])C(F)(F)F.[Li+],,,2.840909091,,,,,,,,,,,-42,,40,4.46E-07,-6.350665141
,,7/20/2021,GB,1,,doi.org/10.1021/ma400266w,,[Cu]OCC[Au],[Cu]OCC[Au],,,,,,,,,,,,,,,13207.54717,1.06,,,,,,,,,,,,,,,,,,,,,,,,,,,,,,,,,,,,,,,,,,,,,,,,,,O=S(=O)([O-])C(F)(F)F.[Li+],,,2.840909091,,,,,,,,,,,-42,,45,9.11E-07,-6.040481623
,,7/20/2021,GB,1,,doi.org/10.1021/ma400266w,,[Cu]OCC[Au],[Cu]OCC[Au],,,,,,,,,,,,,,,13207.54717,1.06,,,,,,,,,,,,,,,,,,,,,,,,,,,,,,,,,,,,,,,,,,,,,,,,,,O=S(=O)([O-])C(F)(F)F.[Li+],,,2.840909091,,,,,,,,,,,-42,,50,1.96E-06,-5.707743929
,,7/20/2021,GB,1,,doi.org/10.1021/ma400266w,,[Cu]OCC[Au],[Cu]OCC[Au],,,,,,,,,,,,,,,13207.54717,1.06,,,,,,,,,,,,,,,,,,,,,,,,,,,,,,,,,,,,,,,,,,,,,,,,,,O=S(=O)([O-])C(F)(F)F.[Li+],,,2.840909091,,,,,,,,,,,-42,,55,5.85E-06,-5.232844134
,,7/20/2021,GB,1,,doi.org/10.1021/ma400266w,,[Cu]OCC[Au],[Cu]OCC[Au],,,,,,,,,,,,,,,13207.54717,1.06,,,,,,,,,,,,,,,,,,,,,,,,,,,,,,,,,,,,,,,,,,,,,,,,,,O=S(=O)([O-])C(F)(F)F.[Li+],,,2.840909091,,,,,,,,,,,-42,,60,3.51E-05,-4.454692884
,,7/20/2021,GB,1,,doi.org/10.1021/ma400266w,,[Cu]OCC[Au],[Cu]OCC[Au],,,,,,,,,,,,,,,13207.54717,1.06,,,,,,,,,,,,,,,,,,,,,,,,,,,,,,,,,,,,,,,,,,,,,,,,,,O=S(=O)([O-])C(F)(F)F.[Li+],,,2.840909091,,,,,,,,,,,-42,,65,4.55E-05,-4.341988603
,,7/20/2021,GB,1,,doi.org/10.1021/ma400266w,,[Cu]OCC[Au],[Cu]OCC[Au],,,,,,,,,,,,,,,13207.54717,1.06,,,,,,,,,,,,,,,,,,,,,,,,,,,,,,,,,,,,,,,,,,,,,,,,,,O=S(=O)([O-])C(F)(F)F.[Li+],,,2.840909091,,,,,,,,,,,-42,,70,5.91E-05,-4.228412519
,,7/20/2021,GB,1,,doi.org/10.1021/ma400266w,,[Cu]OCC[Au],[Cu]OCC[Au],,,,,,,,,,,,,,,13207.54717,1.06,,,,,,,,,,,,,,,,,,,,,,,,,,,,,,,,,,,,,,,,,,,,,,,,,,O=S(=O)([O-])C(F)(F)F.[Li+],,,2.840909091,,,,,,,,,,,-42,,75,7.68E-05,-4.11463878
,,7/20/2021,GB,1,,doi.org/10.1021/ma400266w,,[Cu]OCC[Au],[Cu]OCC[Au],,,,,,,,,,,,,,,13207.54717,1.06,,,,,,,,,,,,,,,,,,,,,,,,,,,,,,,,,,,,,,,,,,,,,,,,,,O=S(=O)([O-])C(F)(F)F.[Li+],,,2.840909091,,,,,,,,,,,-42,,80,0.000101414,-3.993902087
,,7/20/2021,GB,1,,doi.org/10.1021/ma400266w,,[Cu]OCC[Au],[Cu]OCC[Au],,,,,,,,,,,,,,,13207.54717,1.06,,,,,,,,,,,,,,,,,,,,,,,,,,,,,,,,,,,,,,,,,,,,,,,,,,O=S(=O)([O-])C(F)(F)F.[Li+],,,2.840909091,,,,,,,,,,,-42,,85,0.000125026,-3.902999663
,,7/20/2021,GB,1,,doi.org/10.1021/ma400266w,,[Cu]OCC[Au],[Cu]OCC[Au],,,,,,,,,,,,,,,13207.54717,1.06,,,,,,,,,,,,,,,,,,,,,,,,,,,,,,,,,,,,,,,,,,,,,,,,,,O=S(=O)([O-])C(F)(F)F.[Li+],,,2.840909091,,,,,,,,,,,-42,,90,0.000168074,-3.774499464
,,7/20/2021,GB,1,,doi.org/10.1021/ma400266w,,[Cu]OCC[Au],[Cu]OCC[Au],,,,,,,,,,,,,,,13207.54717,1.06,,,,,,,,,,,,,,,,,,,,,,,,,,,,,,,,,,,,,,,,,,,,,,,,,,O=S(=O)([O-])C(F)(F)F.[Li+],,,2.840909091,,,,,,,,,,,-42,,100,0.000225996,-3.645899248
,,7/20/2021,GB,1,,doi.org/10.1021/ma400266w,,[Cu]OCC[Au],[Cu]OCC[Au],,,,,,,,,,,,,,,13207.54717,1.06,,,,,,,,,,,,,,,,,,,,,,,,,,,,,,,,,,,,,,,,,,,,,,,,,,O=S(=O)([O-])C(F)(F)F.[Li+],,,2.840909091,,,,,,,,,,,-42,,110,0.00031463,-3.50219987
,,7/20/2021,GB,1,,doi.org/10.1021/ma400266w,,[Cu]OCC[Au],[Cu]OCC[Au],,,,,,,,,,,,,,,13207.54717,1.06,,,,,,,,,,,,,,,,,,,,,,,,,,,,,,,,,,,,,,,,,,,,,,,,,,O=S(=O)([O-])C(F)(F)F.[Li+],,,2.840909091,,,,,,,,,,,-42,,125,0.000558985,-3.252599846
,,7/20/2021,GB,1,,doi.org/10.1021/ma400266w,,[Cu]OCC[Au],[Cu]OCC[Au],,,,,,,,,,,,,,,13207.54717,1.06,,,,,,,,,,,,,,,,,,,,,,,,,,,,,,,,,,,,,,,,,,,,,,,,,,O=S(=O)([O-])C(F)(F)F.[Li+],,,5.681818182,,,,,,,,,,,,,0,4.00E-11,-10.39794001
,,7/20/2021,GB,1,,doi.org/10.1021/ma400266w,,[Cu]OCC[Au],[Cu]OCC[Au],,,,,,,,,,,,,,,13207.54717,1.06,,,,,,,,,,,,,,,,,,,,,,,,,,,,,,,,,,,,,,,,,,,,,,,,,,O=S(=O)([O-])C(F)(F)F.[Li+],,,5.681818182,,,,,,,,,,,,,15,6.58E-10,-9.181774106
,,7/20/2021,GB,1,,doi.org/10.1021/ma400266w,,[Cu]OCC[Au],[Cu]OCC[Au],,,,,,,,,,,,,,,13207.54717,1.06,,,,,,,,,,,,,,,,,,,,,,,,,,,,,,,,,,,,,,,,,,,,,,,,,,O=S(=O)([O-])C(F)(F)F.[Li+],,,5.681818182,,,,,,,,,,,,,20,1.39E-09,-8.8569852
,,7/20/2021,GB,1,,doi.org/10.1021/ma400266w,,[Cu]OCC[Au],[Cu]OCC[Au],,,,,,,,,,,,,,,13207.54717,1.06,,,,,,,,,,,,,,,,,,,,,,,,,,,,,,,,,,,,,,,,,,,,,,,,,,O=S(=O)([O-])C(F)(F)F.[Li+],,,5.681818182,,,,,,,,,,,,,25,2.60E-09,-8.585026652
,,7/20/2021,GB,1,,doi.org/10.1021/ma400266w,,[Cu]OCC[Au],[Cu]OCC[Au],,,,,,,,,,,,,,,13207.54717,1.06,,,,,,,,,,,,,,,,,,,,,,,,,,,,,,,,,,,,,,,,,,,,,,,,,,O=S(=O)([O-])C(F)(F)F.[Li+],,,5.681818182,,,,,,,,,,,,,30,5.99E-09,-8.222573178
,,7/20/2021,GB,1,,doi.org/10.1021/ma400266w,,[Cu]OCC[Au],[Cu]OCC[Au],,,,,,,,,,,,,,,13207.54717,1.06,,,,,,,,,,,,,,,,,,,,,,,,,,,,,,,,,,,,,,,,,,,,,,,,,,O=S(=O)([O-])C(F)(F)F.[Li+],,,5.681818182,,,,,,,,,,,,,35,1.33E-08,-7.876148359
,,7/20/2021,GB,1,,doi.org/10.1021/ma400266w,,[Cu]OCC[Au],[Cu]OCC[Au],,,,,,,,,,,,,,,13207.54717,1.06,,,,,,,,,,,,,,,,,,,,,,,,,,,,,,,,,,,,,,,,,,,,,,,,,,O=S(=O)([O-])C(F)(F)F.[Li+],,,5.681818182,,,,,,,,,,,,,40,2.63E-08,-7.580044252
,,7/20/2021,GB,1,,doi.org/10.1021/ma400266w,,[Cu]OCC[Au],[Cu]OCC[Au],,,,,,,,,,,,,,,13207.54717,1.06,,,,,,,,,,,,,,,,,,,,,,,,,,,,,,,,,,,,,,,,,,,,,,,,,,O=S(=O)([O-])C(F)(F)F.[Li+],,,5.681818182,,,,,,,,,,,,,45,5.18E-08,-7.28567024
,,7/20/2021,GB,1,,doi.org/10.1021/ma400266w,,[Cu]OCC[Au],[Cu]OCC[Au],,,,,,,,,,,,,,,13207.54717,1.06,,,,,,,,,,,,,,,,,,,,,,,,,,,,,,,,,,,,,,,,,,,,,,,,,,O=S(=O)([O-])C(F)(F)F.[Li+],,,5.681818182,,,,,,,,,,,,,50,1.06E-07,-6.974694135
,,7/20/2021,GB,1,,doi.org/10.1021/ma400266w,,[Cu]OCC[Au],[Cu]OCC[Au],,,,,,,,,,,,,,,13207.54717,1.06,,,,,,,,,,,,,,,,,,,,,,,,,,,,,,,,,,,,,,,,,,,,,,,,,,O=S(=O)([O-])C(F)(F)F.[Li+],,,5.681818182,,,,,,,,,,,,,55,2.05E-07,-6.688246139
,,7/20/2021,GB,1,,doi.org/10.1021/ma400266w,,[Cu]OCC[Au],[Cu]OCC[Au],,,,,,,,,,,,,,,13207.54717,1.06,,,,,,,,,,,,,,,,,,,,,,,,,,,,,,,,,,,,,,,,,,,,,,,,,,O=S(=O)([O-])C(F)(F)F.[Li+],,,5.681818182,,,,,,,,,,,,,60,3.69E-07,-6.432973634
,,7/20/2021,GB,1,,doi.org/10.1021/ma400266w,,[Cu]OCC[Au],[Cu]OCC[Au],,,,,,,,,,,,,,,13207.54717,1.06,,,,,,,,,,,,,,,,,,,,,,,,,,,,,,,,,,,,,,,,,,,,,,,,,,O=S(=O)([O-])C(F)(F)F.[Li+],,,5.681818182,,,,,,,,,,,,,65,5.23E-07,-6.281498311
,,7/20/2021,GB,1,,doi.org/10.1021/ma400266w,,[Cu]OCC[Au],[Cu]OCC[Au],,,,,,,,,,,,,,,13207.54717,1.06,,,,,,,,,,,,,,,,,,,,,,,,,,,,,,,,,,,,,,,,,,,,,,,,,,O=S(=O)([O-])C(F)(F)F.[Li+],,,5.681818182,,,,,,,,,,,,,70,7.41E-07,-6.130181792
,,7/20/2021,GB,1,,doi.org/10.1021/ma400266w,,[Cu]OCC[Au],[Cu]OCC[Au],,,,,,,,,,,,,,,13207.54717,1.06,,,,,,,,,,,,,,,,,,,,,,,,,,,,,,,,,,,,,,,,,,,,,,,,,,O=S(=O)([O-])C(F)(F)F.[Li+],,,5.681818182,,,,,,,,,,,,,75,1.01E-06,-5.995678626
,,7/20/2021,GB,1,,doi.org/10.1021/ma400266w,,[Cu]OCC[Au],[Cu]OCC[Au],,,,,,,,,,,,,,,13207.54717,1.06,,,,,,,,,,,,,,,,,,,,,,,,,,,,,,,,,,,,,,,,,,,,,,,,,,O=S(=O)([O-])C(F)(F)F.[Li+],,,5.681818182,,,,,,,,,,,,,80,1.46E-06,-5.835647144
,,7/20/2021,GB,1,,doi.org/10.1021/ma400266w,,[Cu]OCC[Au],[Cu]OCC[Au],,,,,,,,,,,,,,,13207.54717,1.06,,,,,,,,,,,,,,,,,,,,,,,,,,,,,,,,,,,,,,,,,,,,,,,,,,O=S(=O)([O-])C(F)(F)F.[Li+],,,5.681818182,,,,,,,,,,,,,85,2.03E-06,-5.692503962
,,7/20/2021,GB,1,,doi.org/10.1021/ma400266w,,[Cu]OCC[Au],[Cu]OCC[Au],,,,,,,,,,,,,,,13207.54717,1.06,,,,,,,,,,,,,,,,,,,,,,,,,,,,,,,,,,,,,,,,,,,,,,,,,,O=S(=O)([O-])C(F)(F)F.[Li+],,,5.681818182,,,,,,,,,,,,,90,2.88E-06,-5.540607512
,,7/20/2021,GB,1,,doi.org/10.1021/ma400266w,,[Cu]OCC[Au],[Cu]OCC[Au],,,,,,,,,,,,,,,13207.54717,1.06,,,,,,,,,,,,,,,,,,,,,,,,,,,,,,,,,,,,,,,,,,,,,,,,,,O=S(=O)([O-])C(F)(F)F.[Li+],,,5.681818182,,,,,,,,,,,,,100,5.30E-06,-5.27572413
,,7/20/2021,GB,1,,doi.org/10.1021/ma400266w,,[Cu]OCC[Au],[Cu]OCC[Au],,,,,,,,,,,,,,,13207.54717,1.06,,,,,,,,,,,,,,,,,,,,,,,,,,,,,,,,,,,,,,,,,,,,,,,,,,O=S(=O)([O-])C(F)(F)F.[Li+],,,5.681818182,,,,,,,,,,,,,110,8.04E-06,-5.094743951
,,7/20/2021,GB,1,,doi.org/10.1021/ma400266w,,[Cu]OCC[Au],[Cu]OCC[Au],,,,,,,,,,,,,,,13207.54717,1.06,,,,,,,,,,,,,,,,,,,,,,,,,,,,,,,,,,,,,,,,,,,,,,,,,,O=S(=O)([O-])C(F)(F)F.[Li+],,,5.681818182,,,,,,,,,,,,,125,1.53E-05,-4.815308569
,,7/20/2021,GB,1,,doi.org/10.1021/ma400266w,,[Cu]OCC[Au],[Cu]OCC[Au],,,,,,,,,,,,,,,13207.54717,1.06,,,,,,,,,,,,,,,,,,,,,,,,,,,,,,,,,,,,,,,,,,,,,,,,,,O=S(=O)([O-])C(F)(F)F.[Li+],,,11.36363636,,,,,,,,,,,,,55,1.72E-11,-10.76447155
,,7/20/2021,GB,1,,doi.org/10.1021/ma400266w,,[Cu]OCC[Au],[Cu]OCC[Au],,,,,,,,,,,,,,,13207.54717,1.06,,,,,,,,,,,,,,,,,,,,,,,,,,,,,,,,,,,,,,,,,,,,,,,,,,O=S(=O)([O-])C(F)(F)F.[Li+],,,11.36363636,,,,,,,,,,,,,60,6.79E-11,-10.16813023
,,7/20/2021,GB,1,,doi.org/10.1021/ma400266w,,[Cu]OCC[Au],[Cu]OCC[Au],,,,,,,,,,,,,,,13207.54717,1.06,,,,,,,,,,,,,,,,,,,,,,,,,,,,,,,,,,,,,,,,,,,,,,,,,,O=S(=O)([O-])C(F)(F)F.[Li+],,,11.36363636,,,,,,,,,,,,,65,1.99E-10,-9.701146924
,,7/20/2021,GB,1,,doi.org/10.1021/ma400266w,,[Cu]OCC[Au],[Cu]OCC[Au],,,,,,,,,,,,,,,13207.54717,1.06,,,,,,,,,,,,,,,,,,,,,,,,,,,,,,,,,,,,,,,,,,,,,,,,,,O=S(=O)([O-])C(F)(F)F.[Li+],,,11.36363636,,,,,,,,,,,,,70,4.21E-10,-9.375717904
,,7/20/2021,GB,1,,doi.org/10.1021/ma400266w,,[Cu]OCC[Au],[Cu]OCC[Au],,,,,,,,,,,,,,,13207.54717,1.06,,,,,,,,,,,,,,,,,,,,,,,,,,,,,,,,,,,,,,,,,,,,,,,,,,O=S(=O)([O-])C(F)(F)F.[Li+],,,11.36363636,,,,,,,,,,,,,75,7.74E-10,-9.111259039
,,7/20/2021,GB,1,,doi.org/10.1021/ma400266w,,[Cu]OCC[Au],[Cu]OCC[Au],,,,,,,,,,,,,,,13207.54717,1.06,,,,,,,,,,,,,,,,,,,,,,,,,,,,,,,,,,,,,,,,,,,,,,,,,,O=S(=O)([O-])C(F)(F)F.[Li+],,,11.36363636,,,,,,,,,,,,,80,1.55E-09,-8.809668302
,,7/20/2021,GB,1,,doi.org/10.1021/ma400266w,,[Cu]OCC[Au],[Cu]OCC[Au],,,,,,,,,,,,,,,13207.54717,1.06,,,,,,,,,,,,,,,,,,,,,,,,,,,,,,,,,,,,,,,,,,,,,,,,,,O=S(=O)([O-])C(F)(F)F.[Li+],,,11.36363636,,,,,,,,,,,,,85,3.28E-09,-8.484126156
,,7/20/2021,GB,1,,doi.org/10.1021/ma400266w,,[Cu]OCC[Au],[Cu]OCC[Au],,,,,,,,,,,,,,,13207.54717,1.06,,,,,,,,,,,,,,,,,,,,,,,,,,,,,,,,,,,,,,,,,,,,,,,,,,O=S(=O)([O-])C(F)(F)F.[Li+],,,11.36363636,,,,,,,,,,,,,90,6.93E-09,-8.159266765
,,7/20/2021,GB,1,,doi.org/10.1021/ma400266w,,[Cu]OCC[Au],[Cu]OCC[Au],,,,,,,,,,,,,,,13207.54717,1.06,,,,,,,,,,,,,,,,,,,,,,,,,,,,,,,,,,,,,,,,,,,,,,,,,,O=S(=O)([O-])C(F)(F)F.[Li+],,,11.36363636,,,,,,,,,,,,,100,2.88E-08,-7.540607512
,,7/20/2021,GB,1,,doi.org/10.1021/ma400266w,,[Cu]OCC[Au],[Cu]OCC[Au],,,,,,,,,,,,,,,13207.54717,1.06,,,,,,,,,,,,,,,,,,,,,,,,,,,,,,,,,,,,,,,,,,,,,,,,,,O=S(=O)([O-])C(F)(F)F.[Li+],,,11.36363636,,,,,,,,,,,,,110,9.40E-08,-7.026872146
,,7/20/2021,GB,1,,doi.org/10.1021/ma400266w,,[Cu]OCC[Au],[Cu]OCC[Au],,,,,,,,,,,,,,,13207.54717,1.06,,,,,,,,,,,,,,,,,,,,,,,,,,,,,,,,,,,,,,,,,,,,,,,,,,O=S(=O)([O-])C(F)(F)F.[Li+],,,11.36363636,,,,,,,,,,,,,125,4.34E-07,-6.36251027
,,7/20/2021,GB,1,,doi.org/10.1021/ma400266w,,[Cu]OCC[Au],[Cu]OCC[Au],,,,,,,,,,,,,,,20952.38095,1.05,,,,,,,,,,,,,,,,,,,,,,,,,,,,,,,,,,,,,,,,,,,,,,,,,,O=S(=O)([O-])C(F)(F)F.[Li+],,,1.893939386,,,,,,,,,,,-49,,0,9.64E-10,-9.015922966
,,7/20/2021,GB,1,,doi.org/10.1021/ma400266w,,[Cu]OCC[Au],[Cu]OCC[Au],,,,,,,,,,,,,,,20952.38095,1.05,,,,,,,,,,,,,,,,,,,,,,,,,,,,,,,,,,,,,,,,,,,,,,,,,,O=S(=O)([O-])C(F)(F)F.[Li+],,,1.893939386,,,,,,,,,,,-49,,15,1.01E-08,-7.995678626
,,7/20/2021,GB,1,,doi.org/10.1021/ma400266w,,[Cu]OCC[Au],[Cu]OCC[Au],,,,,,,,,,,,,,,20952.38095,1.05,,,,,,,,,,,,,,,,,,,,,,,,,,,,,,,,,,,,,,,,,,,,,,,,,,O=S(=O)([O-])C(F)(F)F.[Li+],,,1.893939386,,,,,,,,,,,-49,,20,2.04E-08,-7.690369833
,,7/20/2021,GB,1,,doi.org/10.1021/ma400266w,,[Cu]OCC[Au],[Cu]OCC[Au],,,,,,,,,,,,,,,20952.38095,1.05,,,,,,,,,,,,,,,,,,,,,,,,,,,,,,,,,,,,,,,,,,,,,,,,,,O=S(=O)([O-])C(F)(F)F.[Li+],,,1.893939386,,,,,,,,,,,-49,,25,3.57E-08,-7.447331784
,,7/20/2021,GB,1,,doi.org/10.1021/ma400266w,,[Cu]OCC[Au],[Cu]OCC[Au],,,,,,,,,,,,,,,20952.38095,1.05,,,,,,,,,,,,,,,,,,,,,,,,,,,,,,,,,,,,,,,,,,,,,,,,,,O=S(=O)([O-])C(F)(F)F.[Li+],,,1.893939386,,,,,,,,,,,-49,,30,6.32E-08,-7.199282922
,,7/20/2021,GB,1,,doi.org/10.1021/ma400266w,,[Cu]OCC[Au],[Cu]OCC[Au],,,,,,,,,,,,,,,20952.38095,1.05,,,,,,,,,,,,,,,,,,,,,,,,,,,,,,,,,,,,,,,,,,,,,,,,,,O=S(=O)([O-])C(F)(F)F.[Li+],,,1.893939386,,,,,,,,,,,-49,,35,1.15E-07,-6.93930216
,,7/20/2021,GB,1,,doi.org/10.1021/ma400266w,,[Cu]OCC[Au],[Cu]OCC[Au],,,,,,,,,,,,,,,20952.38095,1.05,,,,,,,,,,,,,,,,,,,,,,,,,,,,,,,,,,,,,,,,,,,,,,,,,,O=S(=O)([O-])C(F)(F)F.[Li+],,,1.893939386,,,,,,,,,,,-49,,40,2.17E-07,-6.663540266
,,7/20/2021,GB,1,,doi.org/10.1021/ma400266w,,[Cu]OCC[Au],[Cu]OCC[Au],,,,,,,,,,,,,,,20952.38095,1.05,,,,,,,,,,,,,,,,,,,,,,,,,,,,,,,,,,,,,,,,,,,,,,,,,,O=S(=O)([O-])C(F)(F)F.[Li+],,,1.893939386,,,,,,,,,,,-49,,45,4.34E-07,-6.36251027
,,7/20/2021,GB,1,,doi.org/10.1021/ma400266w,,[Cu]OCC[Au],[Cu]OCC[Au],,,,,,,,,,,,,,,20952.38095,1.05,,,,,,,,,,,,,,,,,,,,,,,,,,,,,,,,,,,,,,,,,,,,,,,,,,O=S(=O)([O-])C(F)(F)F.[Li+],,,1.893939386,,,,,,,,,,,-49,,50,1.01E-06,-5.995678626
