Repository: zjurillpolymer/SPE_prediction

# SPE Prediction

Polymer electrolyte conductivity prediction using graph neural networks.

## Data

Data from [ChemPropPred](https://github.com/learningmatter-mit/Chem-prop-pred) — polymer electrolyte conductivity measurements including SMILES, conductivity (log S/cm), molecular weight, salt concentration, and temperature.

- `data/clean_train_data.csv` — cleaned training data
- `data/PolymerElectrolyteData.csv` — full raw dataset
- `data/PolyInfo_8salts.csv` / `data/polyinfo_5salts_4conc.csv` — PolyInfo polymer database with salt additives

File: data/PolymerElectrolyteData.csv (part 150 of 154)
Notes,Compound Notebook Name,Date Copied to Master Database,Data Recorded By,Seshadri Group,Oyaizu Group,DOI,Solvent 1 (S1),S1 SMILES,S1 SMILES 1,S1 SMILES 2,S1 SMILES 3,S1 Big SMILES,S1 End Group 1,S1 End Group 2,S1 Mol %,S1 Weight %,S1 SMILES 1 Mol %,S1 SMILES 2 Mol %,S1 SMILES 3 Mol %,S1 Molar Ratio,S1 Weight Ratio,S1 Mw,S1 Mn,S1 Mn or Mw,S1 Mw/Mn,S1 DOP,S1 Molar Mass (g/mol),S1 Type,S1 Block Mol Weight,Solvent 2 (S2),S2 SMILES,S2 SMILES 1,S2 SMILES 2,S2 Mol %,S2 Weight %,S2 SMILES 1 Mol %,S2 SMILES 2 Mol %,S2 Molar Ratio,S2 Weight Ratio,S2 Mw,S2 Mn,S2 Mn or Mw,S2 Mw/Mn,S2 DOP,S2 Molar Mass (g/mol),S2 Type,Solvent 3 (S3),S3 SMILES,S3 SMILES 1,S3 Mol %,S3 Weight %,S3 Molar Ratio,S3 Weight Ratio,S3 Mw,S3 Mn,S3 Mn or Mw,S3 Mw/Mn,S3 DOP,S3 Molar Mass (g/mol),S3 Type,Solvent 4 (S4),S4 SMILES,S4 Mol %,S4 Weight %,S4 Molar Ratio,S4 Weight Ratio,S4 Mw,S4 Mn,S4 Mn or Mw,S4 Mw/Mn,S4 DOP,S4 Molar Mass (g/mol),S4 Type,Salt 1,Salt1 SMILES,Salt1 Mol %,Salt1 Weight %,Salt1 Molality (mol salt/kg polymer),Salt1 Molar Mass (g/mol),Salt 2,Salt2 SMILES,Salt2 Mol %,Salt2 Weight %,Salt2 Molality (mol salt/kg polymer),Salt2 Molar Mass (g/mol),Inorganic Material 1 (IM1),IM1 Weight %,IM1 Particle Size (nm),Tg (oC),Heating Rate (K/min),Temperature (oC),Conductivity (S/cm),log Conductivity (S/cm)
,,7/20/2021,GB,1,,doi.org/10.1021/ma400266w,,[Cu]OCC[Au],[Cu]OCC[Au],,,,,,,,,,,,,,,20952.38095,1.05,,,,,,,,,,,,,,,,,,,,,,,,,,,,,,,,,,,,,,,,,,,,,,,,,,O=S(=O)([O-])C(F)(F)F.[Li+],,,1.893939386,,,,,,,,,,,-49,,55,3.96E-06,-5.402304814
,,7/20/2021,GB,1,,doi.org/10.1021/ma400266w,,[Cu]OCC[Au],[Cu]OCC[Au],,,,,,,,,,,,,,,20952.38095,1.05,,,,,,,,,,,,,,,,,,,,,,,,,,,,,,,,,,,,,,,,,,,,,,,,,,O=S(=O)([O-])C(F)(F)F.[Li+],,,1.893939386,,,,,,,,,,,-49,,60,4.52E-05,-4.344861565
,,7/20/2021,GB,1,,doi.org/10.1021/ma400266w,,[Cu]OCC[Au],[Cu]OCC[Au],,,,,,,,,,,,,,,20952.38095,1.05,,,,,,,,,,,,,,,,,,,,,,,,,,,,,,,,,,,,,,,,,,,,,,,,,,O=S(=O)([O-])C(F)(F)F.[Li+],,,1.893939386,,,,,,,,,,,-49,,65,5.76E-05,-4.239577517
,,7/20/2021,GB,1,,doi.org/10.1021/ma400266w,,[Cu]OCC[Au],[Cu]OCC[Au],,,,,,,,,,,,,,,20952.38095,1.05,,,,,,,,,,,,,,,,,,,,,,,,,,,,,,,,,,,,,,,,,,,,,,,,,,O=S(=O)([O-])C(F)(F)F.[Li+],,,1.893939386,,,,,,,,,,,-49,,70,7.11E-05,-4.148130399
,,7/20/2021,GB,1,,doi.org/10.1021/ma400266w,,[Cu]OCC[Au],[Cu]OCC[Au],,,,,,,,,,,,,,,20952.38095,1.05,,,,,,,,,,,,,,,,,,,,,,,,,,,,,,,,,,,,,,,,,,,,,,,,,,O=S(=O)([O-])C(F)(F)F.[Li+],,,1.893939386,,,,,,,,,,,-49,,75,8.65E-05,-4.062983893
,,7/20/2021,GB,1,,doi.org/10.1021/ma400266w,,[Cu]OCC[Au],[Cu]OCC[Au],,,,,,,,,,,,,,,20952.38095,1.05,,,,,,,,,,,,,,,,,,,,,,,,,,,,,,,,,,,,,,,,,,,,,,,,,,O=S(=O)([O-])C(F)(F)F.[Li+],,,1.893939386,,,,,,,,,,,-49,,80,0.000106807,-3.971400283
,,7/20/2021,GB,1,,doi.org/10.1021/ma400266w,,[Cu]OCC[Au],[Cu]OCC[Au],,,,,,,,,,,,,,,20952.38095,1.05,,,,,,,,,,,,,,,,,,,,,,,,,,,,,,,,,,,,,,,,,,,,,,,,,,O=S(=O)([O-])C(F)(F)F.[Li+],,,1.893939386,,,,,,,,,,,-49,,85,0.000131917,-3.879699234
,,7/20/2021,GB,1,,doi.org/10.1021/ma400266w,,[Cu]OCC[Au],[Cu]OCC[Au],,,,,,,,,,,,,,,20952.38095,1.05,,,,,,,,,,,,,,,,,,,,,,,,,,,,,,,,,,,,,,,,,,,,,,,,,,O=S(=O)([O-])C(F)(F)F.[Li+],,,1.893939386,,,,,,,,,,,-49,,90,0.000158052,-3.801200004
,,7/20/2021,GB,1,,doi.org/10.1021/ma400266w,,[Cu]OCC[Au],[Cu]OCC[Au],,,,,,,,,,,,,,,20952.38095,1.05,,,,,,,,,,,,,,,,,,,,,,,,,,,,,,,,,,,,,,,,,,,,,,,,,,O=S(=O)([O-])C(F)(F)F.[Li+],,,1.893939386,,,,,,,,,,,-49,,100,0.000230356,-3.637600471
,,7/20/2021,GB,1,,doi.org/10.1021/ma400266w,,[Cu]OCC[Au],[Cu]OCC[Au],,,,,,,,,,,,,,,20952.38095,1.05,,,,,,,,,,,,,,,,,,,,,,,,,,,,,,,,,,,,,,,,,,,,,,,,,,O=S(=O)([O-])C(F)(F)F.[Li+],,,1.893939386,,,,,,,,,,,-49,,110,0.000351237,-3.454399741
,,7/20/2021,GB,1,,doi.org/10.1021/ma400266w,,[Cu]OCC[Au],[Cu]OCC[Au],,,,,,,,,,,,,,,20952.38095,1.05,,,,,,,,,,,,,,,,,,,,,,,,,,,,,,,,,,,,,,,,,,,,,,,,,,O=S(=O)([O-])C(F)(F)F.[Li+],,,1.893939386,,,,,,,,,,,-49,,125,0.000641653,-3.192699771
,,7/20/2021,GB,1,,doi.org/10.1021/ma400266w,,[Cu]OCC[Au],[Cu]OCC[Au],,,,,,,,,,,,,,,20952.38095,1.05,,,,,,,,,,,,,,,,,,,,,,,,,,,,,,,,,,,,,,,,,,,,,,,,,,O=S(=O)([O-])C(F)(F)F.[Li+],,,2.840909091,,,,,,,,,,,,,20,7.81E-09,-8.107348966
,,7/20/2021,GB,1,,doi.org/10.1021/ma400266w,,[Cu]OCC[Au],[Cu]OCC[Au],,,,,,,,,,,,,,,20952.38095,1.05,,,,,,,,,,,,,,,,,,,,,,,,,,,,,,,,,,,,,,,,,,,,,,,,,,O=S(=O)([O-])C(F)(F)F.[Li+],,,2.840909091,,,,,,,,,,,,,25,1.54E-08,-7.812479279
,,7/20/2021,GB,1,,doi.org/10.1021/ma400266w,,[Cu]OCC[Au],[Cu]OCC[Au],,,,,,,,,,,,,,,20952.38095,1.05,,,,,,,,,,,,,,,,,,,,,,,,,,,,,,,,,,,,,,,,,,,,,,,,,,O=S(=O)([O-])C(F)(F)F.[Li+],,,2.840909091,,,,,,,,,,,,,30,3.03E-08,-7.518557371
,,7/20/2021,GB,1,,doi.org/10.1021/ma400266w,,[Cu]OCC[Au],[Cu]OCC[Au],,,,,,,,,,,,,,,20952.38095,1.05,,,,,,,,,,,,,,,,,,,,,,,,,,,,,,,,,,,,,,,,,,,,,,,,,,O=S(=O)([O-])C(F)(F)F.[Li+],,,2.840909091,,,,,,,,,,,,,35,6.42E-08,-7.192464972
,,7/20/2021,GB,1,,doi.org/10.1021/ma400266w,,[Cu]OCC[Au],[Cu]OCC[Au],,,,,,,,,,,,,,,20952.38095,1.05,,,,,,,,,,,,,,,,,,,,,,,,,,,,,,,,,,,,,,,,,,,,,,,,,,O=S(=O)([O-])C(F)(F)F.[Li+],,,2.840909091,,,,,,,,,,,,,40,1.26E-07,-6.899629455
,,7/20/2021,GB,1,,doi.org/10.1021/ma400266w,,[Cu]OCC[Au],[Cu]OCC[Au],,,,,,,,,,,,,,,20952.38095,1.05,,,,,,,,,,,,,,,,,,,,,,,,,,,,,,,,,,,,,,,,,,,,,,,,,,O=S(=O)([O-])C(F)(F)F.[Li+],,,2.840909091,,,,,,,,,,,,,45,2.60E-07,-6.585026652
,,7/20/2021,GB,1,,doi.org/10.1021/ma400266w,,[Cu]OCC[Au],[Cu]OCC[Au],,,,,,,,,,,,,,,20952.38095,1.05,,,,,,,,,,,,,,,,,,,,,,,,,,,,,,,,,,,,,,,,,,,,,,,,,,O=S(=O)([O-])C(F)(F)F.[Li+],,,2.840909091,,,,,,,,,,,,,50,6.61E-07,-6.179798541
,,7/20/2021,GB,1,,doi.org/10.1021/ma400266w,,[Cu]OCC[Au],[Cu]OCC[Au],,,,,,,,,,,,,,,20952.38095,1.05,,,,,,,,,,,,,,,,,,,,,,,,,,,,,,,,,,,,,,,,,,,,,,,,,,O=S(=O)([O-])C(F)(F)F.[Li+],,,2.840909091,,,,,,,,,,,,,55,2.45E-06,-5.610833916
,,7/20/2021,GB,1,,doi.org/10.1021/ma400266w,,[Cu]OCC[Au],[Cu]OCC[Au],,,,,,,,,,,,,,,20952.38095,1.05,,,,,,,,,,,,,,,,,,,,,,,,,,,,,,,,,,,,,,,,,,,,,,,,,,O=S(=O)([O-])C(F)(F)F.[Li+],,,2.840909091,,,,,,,,,,,,,60,2.44E-05,-4.612610174
,,7/20/2021,GB,1,,doi.org/10.1021/ma400266w,,[Cu]OCC[Au],[Cu]OCC[Au],,,,,,,,,,,,,,,20952.38095,1.05,,,,,,,,,,,,,,,,,,,,,,,,,,,,,,,,,,,,,,,,,,,,,,,,,,O=S(=O)([O-])C(F)(F)F.[Li+],,,2.840909091,,,,,,,,,,,,,65,3.20E-05,-4.494850022
,,7/20/2021,GB,1,,doi.org/10.1021/ma400266w,,[Cu]OCC[Au],[Cu]OCC[Au],,,,,,,,,,,,,,,20952.38095,1.05,,,,,,,,,,,,,,,,,,,,,,,,,,,,,,,,,,,,,,,,,,,,,,,,,,O=S(=O)([O-])C(F)(F)F.[Li+],,,2.840909091,,,,,,,,,,,,,70,3.96E-05,-4.402304814
,,7/20/2021,GB,1,,doi.org/10.1021/ma400266w,,[Cu]OCC[Au],[Cu]OCC[Au],,,,,,,,,,,,,,,20952.38095,1.05,,,,,,,,,,,,,,,,,,,,,,,,,,,,,,,,,,,,,,,,,,,,,,,,,,O=S(=O)([O-])C(F)(F)F.[Li+],,,2.840909091,,,,,,,,,,,,,75,5.19E-05,-4.284832642
,,7/20/2021,GB,1,,doi.org/10.1021/ma400266w,,[Cu]OCC[Au],[Cu]OCC[Au],,,,,,,,,,,,,,,20952.38095,1.05,,,,,,,,,,,,,,,,,,,,,,,,,,,,,,,,,,,,,,,,,,,,,,,,,,O=S(=O)([O-])C(F)(F)F.[Li+],,,2.840909091,,,,,,,,,,,,,80,6.41E-05,-4.19314197
,,7/20/2021,GB,1,,doi.org/10.1021/ma400266w,,[Cu]OCC[Au],[Cu]OCC[Au],,,,,,,,,,,,,,,20952.38095,1.05,,,,,,,,,,,,,,,,,,,,,,,,,,,,,,,,,,,,,,,,,,,,,,,,,,O=S(=O)([O-])C(F)(F)F.[Li+],,,2.840909091,,,,,,,,,,,,,85,7.79E-05,-4.108462542
,,7/20/2021,GB,1,,doi.org/10.1021/ma400266w,,[Cu]OCC[Au],[Cu]OCC[Au],,,,,,,,,,,,,,,20952.38095,1.05,,,,,,,,,,,,,,,,,,,,,,,,,,,,,,,,,,,,,,,,,,,,,,,,,,O=S(=O)([O-])C(F)(F)F.[Li+],,,2.840909091,,,,,,,,,,,,,90,9.92E-05,-4.003488328
,,7/20/2021,GB,1,,doi.org/10.1021/ma400266w,,[Cu]OCC[Au],[Cu]OCC[Au],,,,,,,,,,,,,,,20952.38095,1.05,,,,,,,,,,,,,,,,,,,,,,,,,,,,,,,,,,,,,,,,,,,,,,,,,,O=S(=O)([O-])C(F)(F)F.[Li+],,,2.840909091,,,,,,,,,,,,,100,0.000134091,-3.87260037
,,7/20/2021,GB,1,,doi.org/10.1021/ma400266w,,[Cu]OCC[Au],[Cu]OCC[Au],,,,,,,,,,,,,,,20952.38095,1.05,,,,,,,,,,,,,,,,,,,,,,,,,,,,,,,,,,,,,,,,,,,,,,,,,,O=S(=O)([O-])C(F)(F)F.[Li+],,,2.840909091,,,,,,,,,,,,,110,0.000201419,-3.695899565
,,7/20/2021,GB,1,,doi.org/10.1021/ma400266w,,[Cu]OCC[Au],[Cu]OCC[Au],,,,,,,,,,,,,,,20952.38095,1.05,,,,,,,,,,,,,,,,,,,,,,,,,,,,,,,,,,,,,,,,,,,,,,,,,,O=S(=O)([O-])C(F)(F)F.[Li+],,,2.840909091,,,,,,,,,,,,,125,0.000357026,-3.447300156
,,7/20/2021,GB,1,,doi.org/10.1021/ma400266w,,[Cu]OCC[Au],[Cu]OCC[Au],,,,,,,,,,,,,,,20952.38095,1.05,,,,,,,,,,,,,,,,,,,,,,,,,,,,,,,,,,,,,,,,,,,,,,,,,,O=S(=O)([O-])C(F)(F)F.[Li+],,,3.787878795,,,,,,,,,,,,,0,9.64E-10,-9.015922966
,,7/20/2021,GB,1,,doi.org/10.1021/ma400266w,,[Cu]OCC[Au],[Cu]OCC[Au],,,,,,,,,,,,,,,20952.38095,1.05,,,,,,,,,,,,,,,,,,,,,,,,,,,,,,,,,,,,,,,,,,,,,,,,,,O=S(=O)([O-])C(F)(F)F.[Li+],,,3.787878795,,,,,,,,,,,,,15,7.24E-09,-8.140261434
,,7/20/2021,GB,1,,doi.org/10.1021/ma400266w,,[Cu]OCC[Au],[Cu]OCC[Au],,,,,,,,,,,,,,,20952.38095,1.05,,,,,,,,,,,,,,,,,,,,,,,,,,,,,,,,,,,,,,,,,,,,,,,,,,O=S(=O)([O-])C(F)(F)F.[Li+],,,3.787878795,,,,,,,,,,,,,20,1.32E-08,-7.879426069
,,7/20/2021,GB,1,,doi.org/10.1021/ma400266w,,[Cu]OCC[Au],[Cu]OCC[Au],,,,,,,,,,,,,,,20952.38095,1.05,,,,,,,,,,,,,,,,,,,,,,,,,,,,,,,,,,,,,,,,,,,,,,,,,,O=S(=O)([O-])C(F)(F)F.[Li+],,,3.787878795,,,,,,,,,,,,,25,1.66E-08,-7.779891912
,,7/20/2021,GB,1,,doi.org/10.1021/ma400266w,,[Cu]OCC[Au],[Cu]OCC[Au],,,,,,,,,,,,,,,20952.38095,1.05,,,,,,,,,,,,,,,,,,,,,,,,,,,,,,,,,,,,,,,,,,,,,,,,,,O=S(=O)([O-])C(F)(F)F.[Li+],,,3.787878795,,,,,,,,,,,,,30,2.72E-08,-7.565431096
,,7/20/2021,GB,1,,doi.org/10.1021/ma400266w,,[Cu]OCC[Au],[Cu]OCC[Au],,,,,,,,,,,,,,,20952.38095,1.05,,,,,,,,,,,,,,,,,,,,,,,,,,,,,,,,,,,,,,,,,,,,,,,,,,O=S(=O)([O-])C(F)(F)F.[Li+],,,3.787878795,,,,,,,,,,,,,35,4.34E-08,-7.36251027
,,7/20/2021,GB,1,,doi.org/10.1021/ma400266w,,[Cu]OCC[Au],[Cu]OCC[Au],,,,,,,,,,,,,,,20952.38095,1.05,,,,,,,,,,,,,,,,,,,,,,,,,,,,,,,,,,,,,,,,,,,,,,,,,,O=S(=O)([O-])C(F)(F)F.[Li+],,,3.787878795,,,,,,,,,,,,,40,7.36E-08,-7.133122186
,,7/20/2021,GB,1,,doi.org/10.1021/ma400266w,,[Cu]OCC[Au],[Cu]OCC[Au],,,,,,,,,,,,,,,20952.38095,1.05,,,,,,,,,,,,,,,,,,,,,,,,,,,,,,,,,,,,,,,,,,,,,,,,,,O=S(=O)([O-])C(F)(F)F.[Li+],,,3.787878795,,,,,,,,,,,,,45,1.43E-07,-6.844663963
,,7/20/2021,GB,1,,doi.org/10.1021/ma400266w,,[Cu]OCC[Au],[Cu]OCC[Au],,,,,,,,,,,,,,,20952.38095,1.05,,,,,,,,,,,,,,,,,,,,,,,,,,,,,,,,,,,,,,,,,,,,,,,,,,O=S(=O)([O-])C(F)(F)F.[Li+],,,3.787878795,,,,,,,,,,,,,50,3.07E-07,-6.512861625
,,7/20/2021,GB,1,,doi.org/10.1021/ma400266w,,[Cu]OCC[Au],[Cu]OCC[Au],,,,,,,,,,,,,,,20952.38095,1.05,,,,,,,,,,,,,,,,,,,,,,,,,,,,,,,,,,,,,,,,,,,,,,,,,,O=S(=O)([O-])C(F)(F)F.[Li+],,,3.787878795,,,,,,,,,,,,,55,8.05E-07,-6.09420412
,,7/20/2021,GB,1,,doi.org/10.1021/ma400266w,,[Cu]OCC[Au],[Cu]OCC[Au],,,,,,,,,,,,,,,20952.38095,1.05,,,,,,,,,,,,,,,,,,,,,,,,,,,,,,,,,,,,,,,,,,,,,,,,,,O=S(=O)([O-])C(F)(F)F.[Li+],,,3.787878795,,,,,,,,,,,,,60,1.36E-06,-5.866461092
,,7/20/2021,GB,1,,doi.org/10.1021/ma400266w,,[Cu]OCC[Au],[Cu]OCC[Au],,,,,,,,,,,,,,,20952.38095,1.05,,,,,,,,,,,,,,,,,,,,,,,,,,,,,,,,,,,,,,,,,,,,,,,,,,O=S(=O)([O-])C(F)(F)F.[Li+],,,3.787878795,,,,,,,,,,,,,65,1.73E-06,-5.761953897
,,7/20/2021,GB,1,,doi.org/10.1021/ma400266w,,[Cu]OCC[Au],[Cu]OCC[Au],,,,,,,,,,,,,,,20952.38095,1.05,,,,,,,,,,,,,,,,,,,,,,,,,,,,,,,,,,,,,,,,,,,,,,,,,,O=S(=O)([O-])C(F)(F)F.[Li+],,,3.787878795,,,,,,,,,,,,,70,2.17E-06,-5.663540266
,,7/20/2021,GB,1,,doi.org/10.1021/ma400266w,,[Cu]OCC[Au],[Cu]OCC[Au],,,,,,,,,,,,,,,20952.38095,1.05,,,,,,,,,,,,,,,,,,,,,,,,,,,,,,,,,,,,,,,,,,,,,,,,,,O=S(=O)([O-])C(F)(F)F.[Li+],,,3.787878795,,,,,,,,,,,,,75,2.77E-06,-5.557520231
,,7/20/2021,GB,1,,doi.org/10.1021/ma400266w,,[Cu]OCC[Au],[Cu]OCC[Au],,,,,,,,,,,,,,,20952.38095,1.05,,,,,,,,,,,,,,,,,,,,,,,,,,,,,,,,,,,,,,,,,,,,,,,,,,O=S(=O)([O-])C(F)(F)F.[Li+],,,3.787878795,,,,,,,,,,,,,80,3.37E-06,-5.472370099
,,7/20/2021,GB,1,,doi.org/10.1021/ma400266w,,[Cu]OCC[Au],[Cu]OCC[Au],,,,,,,,,,,,,,,20952.38095,1.05,,,,,,,,,,,,,,,,,,,,,,,,,,,,,,,,,,,,,,,,,,,,,,,,,,O=S(=O)([O-])C(F)(F)F.[Li+],,,3.787878795,,,,,,,,,,,,,85,4.03E-06,-5.394694954
,,7/20/2021,GB,1,,doi.org/10.1021/ma400266w,,[Cu]OCC[Au],[Cu]OCC[Au],,,,,,,,,,,,,,,20952.38095,1.05,,,,,,,,,,,,,,,,,,,,,,,,,,,,,,,,,,,,,,,,,,,,,,,,,,O=S(=O)([O-])C(F)(F)F.[Li+],,,3.787878795,,,,,,,,,,,,,90,5.05E-06,-5.296708622
,,7/20/2021,GB,1,,doi.org/10.1021/ma400266w,,[Cu]OCC[Au],[Cu]OCC[Au],,,,,,,,,,,,,,,20952.38095,1.05,,,,,,,,,,,,,,,,,,,,,,,,,,,,,,,,,,,,,,,,,,,,,,,,,,O=S(=O)([O-])C(F)(F)F.[Li+],,,3.787878795,,,,,,,,,,,,,100,7.15E-06,-5.145693958
,,7/20/2021,GB,1,,doi.org/10.1021/ma400266w,,[Cu]OCC[Au],[Cu]OCC[Au],,,,,,,,,,,,,,,20952.38095,1.05,,,,,,,,,,,,,,,,,,,,,,,,,,,,,,,,,,,,,,,,,,,,,,,,,,O=S(=O)([O-])C(F)(F)F.[Li+],,,3.787878795,,,,,,,,,,,,,110,1.03E-05,-4.987162775
,,7/20/2021,GB,1,,doi.org/10.1021/ma400266w,,[Cu]OCC[Au],[Cu]OCC[Au],,,,,,,,,,,,,,,20952.38095,1.05,,,,,,,,,,,,,,,,,,,,,,,,,,,,,,,,,,,,,,,,,,,,,,,,,,O=S(=O)([O-])C(F)(F)F.[Li+],,,3.787878795,,,,,,,,,,,,,125,2.08E-05,-4.681936665
,,7/20/2021,GB,1,,doi.org/10.1021/ma400266w,,[Cu]OCC[Au],[Cu]OCC[Au],,,,,,,,,,,,,,,20952.38095,1.05,,,,,,,,,,,,,,,,,,,,,,,,,,,,,,,,,,,,,,,,,,,,,,,,,,O=S(=O)([O-])C(F)(F)F.[Li+],,,5.681818182,,,,,,,,,,,,,20,1.41E-09,-8.850780887
,,7/20/2021,GB,1,,doi.org/10.1021/ma400266w,,[Cu]OCC[Au],[Cu]OCC[Au],,,,,,,,,,,,,,,20952.38095,1.05,,,,,,,,,,,,,,,,,,,,,,,,,,,,,,,,,,,,,,,,,,,,,,,,,,O=S(=O)([O-])C(F)(F)F.[Li+],,,5.681818182,,,,,,,,,,,,,25,2.28E-09,-8.642065153
,,7/20/2021,GB,1,,doi.org/10.1021/ma400266w,,[Cu]OCC[Au],[Cu]OCC[Au],,,,,,,,,,,,,,,20952.38095,1.05,,,,,,,,,,,,,,,,,,,,,,,,,,,,,,,,,,,,,,,,,,,,,,,,,,O=S(=O)([O-])C(F)(F)F.[Li+],,,5.681818182,,,,,,,,,,,,,30,3.86E-09,-8.413412695
,,7/20/2021,GB,1,,doi.org/10.1021/ma400266w,,[Cu]OCC[Au],[Cu]OCC[Au],,,,,,,,,,,,,,,20952.38095,1.05,,,,,,,,,,,,,,,,,,,,,,,,,,,,,,,,,,,,,,,,,,,,,,,,,,O=S(=O)([O-])C(F)(F)F.[Li+],,,5.681818182,,,,,,,,,,,,,35,6.63E-09,-8.178486472
,,7/20/2021,GB,1,,doi.org/10.1021/ma400266w,,[Cu]OCC[Au],[Cu]OCC[Au],,,,,,,,,,,,,,,20952.38095,1.05,,,,,,,,,,,,,,,,,,,,,,,,,,,,,,,,,,,,,,,,,,,,,,,,,,O=S(=O)([O-])C(F)(F)F.[Li+],,,5.681818182,,,,,,,,,,,,,40,1.11E-08,-7.954677021
,,7/20/2021,GB,1,,doi.org/10.1021/ma400266w,,[Cu]OCC[Au],[Cu]OCC[Au],,,,,,,,,,,,,,,20952.38095,1.05,,,,,,,,,,,,,,,,,,,,,,,,,,,,,,,,,,,,,,,,,,,,,,,,,,O=S(=O)([O-])C(F)(F)F.[Li+],,,5.681818182,,,,,,,,,,,,,45,2.05E-08,-7.688246139
,,7/20/2021,GB,1,,doi.org/10.1021/ma400266w,,[Cu]OCC[Au],[Cu]OCC[Au],,,,,,,,,,,,,,,20952.38095,1.05,,,,,,,,,,,,,,,,,,,,,,,,,,,,,,,,,,,,,,,,,,,,,,,,,,O=S(=O)([O-])C(F)(F)F.[Li+],,,5.681818182,,,,,,,,,,,,,50,4.22E-08,-7.374687549
,,7/20/2021,GB,1,,doi.org/10.1021/ma400266w,,[Cu]OCC[Au],[Cu]OCC[Au],,,,,,,,,,,,,,,20952.38095,1.05,,,,,,,,,,,,,,,,,,,,,,,,,,,,,,,,,,,,,,,,,,,,,,,,,,O=S(=O)([O-])C(F)(F)F.[Li+],,,5.681818182,,,,,,,,,,,,,55,1.90E-07,-6.721246399
,,7/20/2021,GB,1,,doi.org/10.1021/ma400266w,,[Cu]OCC[Au],[Cu]OCC[Au],,,,,,,,,,,,,,,20952.38095,1.05,,,,,,,,,,,,,,,,,,,,,,,,,,,,,,,,,,,,,,,,,,,,,,,,,,O=S(=O)([O-])C(F)(F)F.[Li+],,,5.681818182,,,,,,,,,,,,,60,2.99E-07,-6.524328812
,,7/20/2021,GB,1,,doi.org/10.1021/ma400266w,,[Cu]OCC[Au],[Cu]OCC[Au],,,,,,,,,,,,,,,20952.38095,1.05,,,,,,,,,,,,,,,,,,,,,,,,,,,,,,,,,,,,,,,,,,,,,,,,,,O=S(=O)([O-])C(F)(F)F.[Li+],,,5.681818182,,,,,,,,,,,,,65,3.69E-07,-6.432973634
,,7/20/2021,GB,1,,doi.org/10.1021/ma400266w,,[Cu]OCC[Au],[Cu]OCC[Au],,,,,,,,,,,,,,,20952.38095,1.05,,,,,,,,,,,,,,,,,,,,,,,,,,,,,,,,,,,,,,,,,,,,,,,,,,O=S(=O)([O-])C(F)(F)F.[Li+],,,5.681818182,,,,,,,,,,,,,70,4.55E-07,-6.341988603
,,7/20/2021,GB,1,,doi.org/10.1021/ma400266w,,[Cu]OCC[Au],[Cu]OCC[Au],,,,,,,,,,,,,,,20952.38095,1.05,,,,,,,,,,,,,,,,,,,,,,,,,,,,,,,,,,,,,,,,,,,,,,,,,,O=S(=O)([O-])C(F)(F)F.[Li+],,,5.681818182,,,,,,,,,,,,,75,6.06E-07,-6.217527376
,,7/20/2021,GB,1,,doi.org/10.1021/ma400266w,,[Cu]OCC[Au],[Cu]OCC[Au],,,,,,,,,,,,,,,20952.38095,1.05,,,,,,,,,,,,,,,,,,,,,,,,,,,,,,,,,,,,,,,,,,,,,,,,,,O=S(=O)([O-])C(F)(F)F.[Li+],,,5.681818182,,,,,,,,,,,,,80,7.05E-07,-6.151810883
,,7/20/2021,GB,1,,doi.org/10.1021/ma400266w,,[Cu]OCC[Au],[Cu]OCC[Au],,,,,,,,,,,,,,,20952.38095,1.05,,,,,,,,,,,,,,,,,,,,,,,,,,,,,,,,,,,,,,,,,,,,,,,,,,O=S(=O)([O-])C(F)(F)F.[Li+],,,5.681818182,,,,,,,,,,,,,85,9.10E-07,-6.040958608
,,7/20/2021,GB,1,,doi.org/10.1021/ma400266w,,[Cu]OCC[Au],[Cu]OCC[Au],,,,,,,,,,,,,,,20952.38095,1.05,,,,,,,,,,,,,,,,,,,,,,,,,,,,,,,,,,,,,,,,,,,,,,,,,,O=S(=O)([O-])C(F)(F)F.[Li+],,,5.681818182,,,,,,,,,,,,,90,1.21E-06,-5.91721463
,,7/20/2021,GB,1,,doi.org/10.1021/ma400266w,,[Cu]OCC[Au],[Cu]OCC[Au],,,,,,,,,,,,,,,20952.38095,1.05,,,,,,,,,,,,,,,,,,,,,,,,,,,,,,,,,,,,,,,,,,,,,,,,,,O=S(=O)([O-])C(F)(F)F.[Li+],,,5.681818182,,,,,,,,,,,,,100,2.18E-06,-5.661543506
,,7/20/2021,GB,1,,doi.org/10.1021/ma400266w,,[Cu]OCC[Au],[Cu]OCC[Au],,,,,,,,,,,,,,,20952.38095,1.05,,,,,,,,,,,,,,,,,,,,,,,,,,,,,,,,,,,,,,,,,,,,,,,,,,O=S(=O)([O-])C(F)(F)F.[Li+],,,5.681818182,,,,,,,,,,,,,110,4.04E-06,-5.393618635
,,7/20/2021,GB,1,,doi.org/10.1021/ma400266w,,[Cu]OCC[Au],[Cu]OCC[Au],,,,,,,,,,,,,,,20952.38095,1.05,,,,,,,,,,,,,,,,,,,,,,,,,,,,,,,,,,,,,,,,,,,,,,,,,,O=S(=O)([O-])C(F)(F)F.[Li+],,,5.681818182,,,,,,,,,,,,,125,9.68E-06,-5.014124643
,,7/20/2021,GB,1,,doi.org/10.1021/ma400266w,,[Cu]OCC[Au],[Cu]OCC[Au],,,,,,,,,,,,,,,20952.38095,1.05,,,,,,,,,,,,,,,,,,,,,,,,,,,,,,,,,,,,,,,,,,,,,,,,,,O=S(=O)([O-])C(F)(F)F.[Li+],,,7.575757568,,,,,,,,,,,,,30,1.39E-08,-7.8569852
,,7/20/2021,GB,1,,doi.org/10.1021/ma400266w,,[Cu]OCC[Au],[Cu]OCC[Au],,,,,,,,,,,,,,,20952.38095,1.05,,,,,,,,,,,,,,,,,,,,,,,,,,,,,,,,,,,,,,,,,,,,,,,,,,O=S(=O)([O-])C(F)(F)F.[Li+],,,7.575757568,,,,,,,,,,,,,35,1.79E-08,-7.747146969
,,7/20/2021,GB,1,,doi.org/10.1021/ma400266w,,[Cu]OCC[Au],[Cu]OCC[Au],,,,,,,,,,,,,,,20952.38095,1.05,,,,,,,,,,,,,,,,,,,,,,,,,,,,,,,,,,,,,,,,,,,,,,,,,,O=S(=O)([O-])C(F)(F)F.[Li+],,,7.575757568,,,,,,,,,,,,,40,2.35E-08,-7.628932138
,,7/20/2021,GB,1,,doi.org/10.1021/ma400266w,,[Cu]OCC[Au],[Cu]OCC[Au],,,,,,,,,,,,,,,20952.38095,1.05,,,,,,,,,,,,,,,,,,,,,,,,,,,,,,,,,,,,,,,,,,,,,,,,,,O=S(=O)([O-])C(F)(F)F.[Li+],,,7.575757568,,,,,,,,,,,,,45,3.22E-08,-7.492144128
,,7/20/2021,GB,1,,doi.org/10.1021/ma400266w,,[Cu]OCC[Au],[Cu]OCC[Au],,,,,,,,,,,,,,,20952.38095,1.05,,,,,,,,,,,,,,,,,,,,,,,,,,,,,,,,,,,,,,,,,,,,,,,,,,O=S(=O)([O-])C(F)(F)F.[Li+],,,7.575757568,,,,,,,,,,,,,50,4.22E-08,-7.374687549
,,7/20/2021,GB,1,,doi.org/10.1021/ma400266w,,[Cu]OCC[Au],[Cu]OCC[Au],,,,,,,,,,,,,,,20952.38095,1.05,,,,,,,,,,,,,,,,,,,,,,,,,,,,,,,,,,,,,,,,,,,,,,,,,,O=S(=O)([O-])C(F)(F)F.[Li+],,,7.575757568,,,,,,,,,,,,,55,5.71E-08,-7.243363892
,,7/20/2021,GB,1,,doi.org/10.1021/ma400266w,,[Cu]OCC[Au],[Cu]OCC[Au],,,,,,,,,,,,,,,20952.38095,1.05,,,,,,,,,,,,,,,,,,,,,,,,,,,,,,,,,,,,,,,,,,,,,,,,,,O=S(=O)([O-])C(F)(F)F.[Li+],,,7.575757568,,,,,,,,,,,,,60,7.95E-08,-7.099632871
,,7/20/2021,GB,1,,doi.org/10.1021/ma400266w,,[Cu]OCC[Au],[Cu]OCC[Au],,,,,,,,,,,,,,,20952.38095,1.05,,,,,,,,,,,,,,,,,,,,,,,,,,,,,,,,,,,,,,,,,,,,,,,,,,O=S(=O)([O-])C(F)(F)F.[Li+],,,7.575757568,,,,,,,,,,,,,65,1.03E-07,-6.987162775
,,7/20/2021,GB,1,,doi.org/10.1021/ma400266w,,[Cu]OCC[Au],[Cu]OCC[Au],,,,,,,,,,,,,,,20952.38095,1.05,,,,,,,,,,,,,,,,,,,,,,,,,,,,,,,,,,,,,,,,,,,,,,,,,,O=S(=O)([O-])C(F)(F)F.[Li+],,,7.575757568,,,,,,,,,,,,,70,1.31E-07,-6.882728704
,,7/20/2021,GB,1,,doi.org/10.1021/ma400266w,,[Cu]OCC[Au],[Cu]OCC[Au],,,,,,,,,,,,,,,20952.38095,1.05,,,,,,,,,,,,,,,,,,,,,,,,,,,,,,,,,,,,,,,,,,,,,,,,,,O=S(=O)([O-])C(F)(F)F.[Li+],,,7.575757568,,,,,,,,,,,,,75,1.61E-07,-6.793174124
,,7/20/2021,GB,1,,doi.org/10.1021/ma400266w,,[Cu]OCC[Au],[Cu]OCC[Au],,,,,,,,,,,,,,,20952.38095,1.05,,,,,,,,,,,,,,,,,,,,,,,,,,,,,,,,,,,,,,,,,,,,,,,,,,O=S(=O)([O-])C(F)(F)F.[Li+],,,7.575757568,,,,,,,,,,,,,80,1.96E-07,-6.707743929
,,7/20/2021,GB,1,,doi.org/10.1021/ma400266w,,[Cu]OCC[Au],[Cu]OCC[Au],,,,,,,,,,,,,,,20952.38095,1.05,,,,,,,,,,,,,,,,,,,,,,,,,,,,,,,,,,,,,,,,,,,,,,,,,,O=S(=O)([O-])C(F)(F)F.[Li+],,,7.575757568,,,,,,,,,,,,,85,2.22E-07,-6.653647026
,,7/20/2021,GB,1,,doi.org/10.1021/ma400266w,,[Cu]OCC[Au],[Cu]OCC[Au],,,,,,,,,,,,,,,20952.38095,1.05,,,,,,,,,,,,,,,,,,,,,,,,,,,,,,,,,,,,,,,,,,,,,,,,,,O=S(=O)([O-])C(F)(F)F.[Li+],,,7.575757568,,,,,,,,,,,,,90,2.54E-07,-6.595166283
,,7/20/2021,GB,1,,doi.org/10.1021/ma400266w,,[Cu]OCC[Au],[Cu]OCC[Au],,,,,,,,,,,,,,,20952.38095,1.05,,,,,,,,,,,,,,,,,,,,,,,,,,,,,,,,,,,,,,,,,,,,,,,,,,O=S(=O)([O-])C(F)(F)F.[Li+],,,7.575757568,,,,,,,,,,,,,100,2.86E-07,-6.543633967
,,7/20/2021,GB,1,,doi.org/10.1021/ma400266w,,[Cu]OCC[Au],[Cu]OCC[Au],,,,,,,,,,,,,,,20952.38095,1.05,,,,,,,,,,,,,,,,,,,,,,,,,,,,,,,,,,,,,,,,,,,,,,,,,,O=S(=O)([O-])C(F)(F)F.[Li+],,,7.575757568,,,,,,,,,,,,,110,3.54E-07,-6.450996738
,,7/20/2021,GB,1,,doi.org/10.1021/ma400266w,,[Cu]OCC[Au],[Cu]OCC[Au],,,,,,,,,,,,,,,20952.38095,1.05,,,,,,,,,,,,,,,,,,,,,,,,,,,,,,,,,,,,,,,,,,,,,,,,,,O=S(=O)([O-])C(F)(F)F.[Li+],,,7.575757568,,,,,,,,,,,,,125,5.32E-07,-6.274088368
,,7/20/2021,GB,1,,doi.org/10.1021/ma400266w,,[Cu]OCC[Au],[Cu]OCC[Au],,,,,,,,,,,,,,,20952.38095,1.05,,,,,,,,,,,,,,,,,,,,,,,,,,,,,,,,,,,,,,,,,,,,,,,,,,O=S(=O)([O-])C(F)(F)F.[Li+],,,11.36363636,,,,,,,,,,,,,20,3.70E-11,-10.43179828
,,7/20/2021,GB,1,,doi.org/10.1021/ma400266w,,[Cu]OCC[Au],[Cu]OCC[Au],,,,,,,,,,,,,,,20952.38095,1.05,,,,,,,,,,,,,,,,,,,,,,,,,,,,,,,,,,,,,,,,,,,,,,,,,,O=S(=O)([O-])C(F)(F)F.[Li+],,,11.36363636,,,,,,,,,,,,,30,1.67E-10,-9.777283529
,,7/20/2021,GB,1,,doi.org/10.1021/ma400266w,,[Cu]OCC[Au],[Cu]OCC[Au],,,,,,,,,,,,,,,20952.38095,1.05,,,,,,,,,,,,,,,,,,,,,,,,,,,,,,,,,,,,,,,,,,,,,,,,,,O=S(=O)([O-])C(F)(F)F.[Li+],,,11.36363636,,,,,,,,,,,,,40,4.37E-10,-9.359518563
,,7/20/2021,GB,1,,doi.org/10.1021/ma400266w,,[Cu]OCC[Au],[Cu]OCC[Au],,,,,,,,,,,,,,,20952.38095,1.05,,,,,,,,,,,,,,,,,,,,,,,,,,,,,,,,,,,,,,,,,,,,,,,,,,O=S(=O)([O-])C(F)(F)F.[Li+],,,11.36363636,,,,,,,,,,,,,50,1.05E-09,-8.978810701
,,7/20/2021,GB,1,,doi.org/10.1021/ma400266w,,[Cu]OCC[Au],[Cu]OCC[Au],,,,,,,,,,,,,,,20952.38095,1.05,,,,,,,,,,,,,,,,,,,,,,,,,,,,,,,,,,,,,,,,,,,,,,,,,,O=S(=O)([O-])C(F)(F)F.[Li+],,,11.36363636,,,,,,,,,,,,,60,2.32E-09,-8.634512015
,,7/20/2021,GB,1,,doi.org/10.1021/ma400266w,,[Cu]OCC[Au],[Cu]OCC[Au],,,,,,,,,,,,,,,20952.38095,1.05,,,,,,,,,,,,,,,,,,,,,,,,,,,,,,,,,,,,,,,,,,,,,,,,,,O=S(=O)([O-])C(F)(F)F.[Li+],,,11.36363636,,,,,,,,,,,,,70,4.44E-09,-8.35261703
,,7/20/2021,GB,1,,doi.org/10.1021/ma400266w,,[Cu]OCC[Au],[Cu]OCC[Au],,,,,,,,,,,,,,,20952.38095,1.05,,,,,,,,,,,,,,,,,,,,,,,,,,,,,,,,,,,,,,,,,,,,,,,,,,O=S(=O)([O-])C(F)(F)F.[Li+],,,11.36363636,,,,,,,,,,,,,80,7.87E-09,-8.104025268
,,7/20/2021,GB,1,,doi.org/10.1021/ma400266w,,[Cu]OCC[Au],[Cu]OCC[Au],,,,,,,,,,,,,,,20952.38095,1.05,,,,,,,,,,,,,,,,,,,,,,,,,,,,,,,,,,,,,,,,,,,,,,,,,,O=S(=O)([O-])C(F)(F)F.[Li+],,,11.36363636,,,,,,,,,,,,,90,1.46E-08,-7.835647144
,,7/20/2021,GB,1,,doi.org/10.1021/ma400266w,,[Cu]OCC[Au],[Cu]OCC[Au],,,,,,,,,,,,,,,20952.38095,1.05,,,,,,,,,,,,,,,,,,,,,,,,,,,,,,,,,,,,,,,,,,,,,,,,,,O=S(=O)([O-])C(F)(F)F.[Li+],,,11.36363636,,,,,,,,,,,,,100,3.54E-08,-7.450996738
,,7/20/2021,GB,1,,doi.org/10.1021/ma400266w,,[Cu]OCC[Au],[Cu]OCC[Au],,,,,,,,,,,,,,,20952.38095,1.05,,,,,,,,,,,,,,,,,,,,,,,,,,,,,,,,,,,,,,,,,,,,,,,,,,O=S(=O)([O-])C(F)(F)F.[Li+],,,11.36363636,,,,,,,,,,,,,110,8.61E-08,-7.064996849
,,7/20/2021,GB,1,,doi.org/10.1021/ma400266w,,[Cu]OCC[Au],[Cu]OCC[Au],,,,,,,,,,,,,,,45454.54545,1.1,,,,,,,,,,,,,,,,,,,,,,,,,,,,,,,,,,,,,,,,,,,,,,,,,,O=S(=O)([O-])C(F)(F)F.[Li+],,,2.840909091,,,,,,,,,,,,,20,3.11E-08,-7.507239611
,,7/20/2021,GB,1,,doi.org/10.1021/ma400266w,,[Cu]OCC[Au],[Cu]OCC[Au],,,,,,,,,,,,,,,45454.54545,1.1,,,,,,,,,,,,,,,,,,,,,,,,,,,,,,,,,,,,,,,,,,,,,,,,,,O=S(=O)([O-])C(F)(F)F.[Li+],,,2.840909091,,,,,,,,,,,,,25,5.58E-08,-7.253365801
,,7/20/2021,GB,1,,doi.org/10.1021/ma400266w,,[Cu]OCC[Au],[Cu]OCC[Au],,,,,,,,,,,,,,,45454.54545,1.1,,,,,,,,,,,,,,,,,,,,,,,,,,,,,,,,,,,,,,,,,,,,,,,,,,O=S(=O)([O-])C(F)(F)F.[Li+],,,2.840909091,,,,,,,,,,,,,30,9.66E-08,-7.015022874
,,7/20/2021,GB,1,,doi.org/10.1021/ma400266w,,[Cu]OCC[Au],[Cu]OCC[Au],,,,,,,,,,,,,,,45454.54545,1.1,,,,,,,,,,,,,,,,,,,,,,,,,,,,,,,,,,,,,,,,,,,,,,,,,,O=S(=O)([O-])C(F)(F)F.[Li+],,,2.840909091,,,,,,,,,,,,,35,1.86E-07,-6.730487056
,,7/20/2021,GB,1,,doi.org/10.1021/ma400266w,,[Cu]OCC[Au],[Cu]OCC[Au],,,,,,,,,,,,,,,45454.54545,1.1,,,,,,,,,,,,,,,,,,,,,,,,,,,,,,,,,,,,,,,,,,,,,,,,,,O=S(=O)([O-])C(F)(F)F.[Li+],,,2.840909091,,,,,,,,,,,,,40,3.69E-07,-6.432973634
,,7/20/2021,GB,1,,doi.org/10.1021/ma400266w,,[Cu]OCC[Au],[Cu]OCC[Au],,,,,,,,,,,,,,,45454.54545,1.1,,,,,,,,,,,,,,,,,,,,,,,,,,,,,,,,,,,,,,,,,,,,,,,,,,O=S(=O)([O-])C(F)(F)F.[Li+],,,2.840909091,,,,,,,,,,,,,45,7.60E-07,-6.119186408
,,7/20/2021,GB,1,,doi.org/10.1021/ma400266w,,[Cu]OCC[Au],[Cu]OCC[Au],,,,,,,,,,,,,,,45454.54545,1.1,,,,,,,,,,,,,,,,,,,,,,,,,,,,,,,,,,,,,,,,,,,,,,,,,,O=S(=O)([O-])C(F)(F)F.[Li+],,,2.840909091,,,,,,,,,,,,,50,1.73E-06,-5.761953897
,,7/20/2021,GB,1,,doi.org/10.1021/ma400266w,,[Cu]OCC[Au],[Cu]OCC[Au],,,,,,,,,,,,,,,45454.54545,1.1,,,,,,,,,,,,,,,,,,,,,,,,,,,,,,,,,,,,,,,,,,,,,,,,,,O=S(=O)([O-])C(F)(F)F.[Li+],,,2.840909091,,,,,,,,,,,,,55,5.39E-06,-5.268411235
,,7/20/2021,GB,1,,doi.org/10.1021/ma400266w,,[Cu]OCC[Au],[Cu]OCC[Au],,,,,,,,,,,,,,,45454.54545,1.1,,,,,,,,,,,,,,,,,,,,,,,,,,,,,,,,,,,,,,,,,,,,,,,,,,O=S(=O)([O-])C(F)(F)F.[Li+],,,2.840909091,,,,,,,,,,,,,60,3.82E-05,-4.417936637
,,7/20/2021,GB,1,,doi.org/10.1021/ma400266w,,[Cu]OCC[Au],[Cu]OCC[Au],,,,,,,,,,,,,,,45454.54545,1.1,,,,,,,,,,,,,,,,,,,,,,,,,,,,,,,,,,,,,,,,,,,,,,,,,,O=S(=O)([O-])C(F)(F)F.[Li+],,,2.840909091,,,,,,,,,,,,,65,4.86E-05,-4.313363731
,,7/20/2021,GB,1,,doi.org/10.1021/ma400266w,,[Cu]OCC[Au],[Cu]OCC[Au],,,,,,,,,,,,,,,45454.54545,1.1,,,,,,,,,,,,,,,,,,,,,,,,,,,,,,,,,,,,,,,,,,,,,,,,,,O=S(=O)([O-])C(F)(F)F.[Li+],,,2.840909091,,,,,,,,,,,,,70,6.40E-05,-4.193820026
,,7/20/2021,GB,1,,doi.org/10.1021/ma400266w,,[Cu]OCC[Au],[Cu]OCC[Au],,,,,,,,,,,,,,,45454.54545,1.1,,,,,,,,,,,,,,,,,,,,,,,,,,,,,,,,,,,,,,,,,,,,,,,,,,O=S(=O)([O-])C(F)(F)F.[Li+],,,2.840909091,,,,,,,,,,,,,75,7.86E-05,-4.104577454
,,7/20/2021,GB,1,,doi.org/10.1021/ma400266w,,[Cu]OCC[Au],[Cu]OCC[Au],,,,,,,,,,,,,,,45454.54545,1.1,,,,,,,,,,,,,,,,,,,,,,,,,,,,,,,,,,,,,,,,,,,,,,,,,,O=S(=O)([O-])C(F)(F)F.[Li+],,,2.840909091,,,,,,,,,,,,,80,0.0001,-4
,,7/20/2021,GB,1,,doi.org/10.1021/ma400266w,,[Cu]OCC[Au],[Cu]OCC[Au],,,,,,,,,,,,,,,45454.54545,1.1,,,,,,,,,,,,,,,,,,,,,,,,,,,,,,,,,,,,,,,,,,,,,,,,,,O=S(=O)([O-])C(F)(F)F.[Li+],,,2.840909091,,,,,,,,,,,,,85,0.000118748,-3.925373696
,,7/20/2021,GB,1,,doi.org/10.1021/ma400266w,,[Cu]OCC[Au],[Cu]OCC[Au],,,,,,,,,,,,,,,45454.54545,1.1,,,,,,,,,,,,,,,,,,,,,,,,,,,,,,,,,,,,,,,,,,,,,,,,,,O=S(=O)([O-])C(F)(F)F.[Li+],,,2.840909091,,,,,,,,,,,,,90,0.000151044,-3.820896522
,,7/20/2021,GB,1,,doi.org/10.1021/ma400266w,,[Cu]OCC[Au],[Cu]OCC[Au],,,,,,,,,,,,,,,45454.54545,1.1,,,,,,,,,,,,,,,,,,,,,,,,,,,,,,,,,,,,,,,,,,,,,,,,,,O=S(=O)([O-])C(F)(F)F.[Li+],,,2.840909091,,,,,,,,,,,,,100,0.000220437,-3.656715508
,,7/20/2021,GB,1,,doi.org/10.1021/ma400266w,,[Cu]OCC[Au],[Cu]OCC[Au],,,,,,,,,,,,,,,45454.54545,1.1,,,,,,,,,,,,,,,,,,,,,,,,,,,,,,,,,,,,,,,,,,,,,,,,,,O=S(=O)([O-])C(F)(F)F.[Li+],,,2.840909091,,,,,,,,,,,,,110,0.000332957,-3.47761185
,,7/20/2021,GB,1,,doi.org/10.1021/ma400266w,,[Cu]OCC[Au],[Cu]OCC[Au],,,,,,,,,,,,,,,45454.54545,1.1,,,,,,,,,,,,,,,,,,,,,,,,,,,,,,,,,,,,,,,,,,,,,,,,,,O=S(=O)([O-])C(F)(F)F.[Li+],,,2.840909091,,,,,,,,,,,,,125,0.000577024,-3.238806123
,,7/20/2021,GB,1,,doi.org/10.1002/pol.1984.130221205,,[Cu][Si](C)(C)OCCO[Au],[Cu][Si](C)(C)OCCO[Au],,,,,,,,,,,,,,,3000,,,,,,,,,,,,,,,,,,,,,,,,,,,,,,,,,,,,,,,,,,,,,,,,,,,O=Cl(=O)([O-])=O.[Li+],,,0.086960203,,,,,,,,,,,,,25,1.53E-06,-5.815308569
,,7/20/2021,GB,1,,doi.org/10.1002/pol.1984.130221205,,[Cu][Si](C)(C)OCCO[Au],[Cu][Si](C)(C)OCCO[Au],,,,,,,,,,,,,,,3000,,,,,,,,,,,,,,,,,,,,,,,,,,,,,,,,,,,,,,,,,,,,,,,,,,,O=Cl(=O)([O-])=O.[Li+],,,0.176545301,,,,,,,,,,,,,25,9.38E-06,-5.027797162
,,7/20/2021,GB,1,,doi.org/10.1002/pol.1984.130221205,,[Cu][Si](C)(C)OCCO[Au],[Cu][Si](C)(C)OCCO[Au],,,,,,,,,,,,,,,3000,,,,,,,,,,,,,,,,,,,,,,,,,,,,,,,,,,,,,,,,,,,,,,,,,,,O=Cl(=O)([O-])=O.[Li+],,,0.285859441,,,,,,,,,,,,,25,3.93E-05,-4.40560745
,,7/20/2021,GB,1,,doi.org/10.1002/pol.1984.130221205,,[Cu][Si](C)(C)OCCO[Au],[Cu][Si](C)(C)OCCO[Au],,,,,,,,,,,,,,,3000,,,,,,,,,,,,,,,,,,,,,,,,,,,,,,,,,,,,,,,,,,,,,,,,,,,O=Cl(=O)([O-])=O.[Li+],,,0.844792549,,,,,,,,,,,,,25,4.91E-05,-4.308918508
,,7/20/2021,GB,1,,doi.org/10.1002/pol.1984.130221205,,[Cu][Si](C)(C)OCCOCCO[Au],[Cu][Si](C)(C)OCCOCCO[Au],,,,,,,,,,,,,,,3000,,,,,,,,,,,,,,,,,,,,,,,,,,,,,,,,,,,,,,,,,,,,,,,,,,,O=Cl(=O)([O-])=O.[Li+],,,0.199629858,,,,,,,,,,,,,25,3.55E-05,-4.449771647
,,7/20/2021,GB,1,,doi.org/10.1002/pol.1984.130221205,,[Cu][Si](C)(C)OCCOCCO[Au],[Cu][Si](C)(C)OCCOCCO[Au],,,,,,,,,,,,,,,3000,,,,,,,,,,,,,,,,,,,,,,,,,,,,,,,,,,,,,,,,,,,,,,,,,,,O=Cl(=O)([O-])=O.[Li+],,,0.24898211,,,,,,,,,,,,,25,5.51E-05,-4.258848401
,,7/20/2021,GB,1,,doi.org/10.1002/pol.1984.130221205,,[Cu][Si](C)(C)OCCOCCO[Au],[Cu][Si](C)(C)OCCOCCO[Au],,,,,,,,,,,,,,,3000,,,,,,,,,,,,,,,,,,,,,,,,,,,,,,,,,,,,,,,,,,,,,,,,,,,O=Cl(=O)([O-])=O.[Li+],,,0.334361505,,,,,,,,,,,,,25,7.94E-05,-4.100179498
,,7/20/2021,GB,1,,doi.org/10.1002/pol.1984.130221205,,[Cu][Si](C)(C)OCCOCCO[Au],[Cu][Si](C)(C)OCCOCCO[Au],,,,,,,,,,,,,,,3000,,,,,,,,,,,,,,,,,,,,,,,,,,,,,,,,,,,,,,,,,,,,,,,,,,,O=Cl(=O)([O-])=O.[Li+],,,0.741517582,,,,,,,,,,,,,25,0.000115611,-3.937000842
,,7/20/2021,GB,1,,doi.org/10.1002/pol.1984.130221205,,[Cu][Si](C)(C)OCCOCCOCCOCCO[Au],[Cu][Si](C)(C)OCCOCCOCCOCCO[Au],,,,,,,,,,,,,,,3000,,,,,,,,,,,,,,,,,,,,,,,,,,,,,,,,,,,,,,,,,,,,,,,,,,,O=Cl(=O)([O-])=O.[Li+],,,0.165147882,,,,,,,,,,,-82.66,,25,2.18E-05,-4.661543506
,,7/20/2021,GB,1,,doi.org/10.1002/pol.1984.130221205,,[Cu][Si](C)(C)OCCOCCOCCOCCO[Au],[Cu][Si](C)(C)OCCOCCOCCOCCO[Au],,,,,,,,,,,,,,,3000,,,,,,,,,,,,,,,,,,,,,,,,,,,,,,,,,,,,,,,,,,,,,,,,,,,O=Cl(=O)([O-])=O.[Li+],,,0.233892886,,,,,,,,,,,,,25,4.71E-05,-4.326979093
,,7/20/2021,GB,1,,doi.org/10.1002/pol.1984.130221205,,[Cu][Si](C)(C)OCCOCCOCCOCCO[Au],[Cu][Si](C)(C)OCCOCCOCCOCCO[Au],,,,,,,,,,,,,,,3000,,,,,,,,,,,,,,,,,,,,,,,,,,,,,,,,,,,,,,,,,,,,,,,,,,,O=Cl(=O)([O-])=O.[Li+],,,0.324860112,,,,,,,,,,,-79.85,,25,8.09E-05,-4.092051478
,,7/20/2021,GB,1,,doi.org/10.1002/pol.1984.130221205,,[Cu][Si](C)(C)OCCOCCOCCOCCO[Au],[Cu][Si](C)(C)OCCOCCOCCOCCO[Au],,,,,,,,,,,,,,,3000,,,,,,,,,,,,,,,,,,,,,,,,,,,,,,,,,,,,,,,,,,,,,,,,,,,O=Cl(=O)([O-])=O.[Li+],,,0.46011191,,,,,,,,,,,-79.02,,25,0.000156675,-3.805000297
,,7/20/2021,GB,1,,doi.org/10.1002/pol.1984.130221205,,[Cu][Si](C)(C)OCCOCCOCCOCCO[Au],[Cu][Si](C)(C)OCCOCCOCCOCCO[Au],,,,,,,,,,,,,,,3000,,,,,,,,,,,,,,,,,,,,,,,,,,,,,,,,,,,,,,,,,,,,,,,,,,,O=Cl(=O)([O-])=O.[Li+],,,1.591846523,,,,,,,,,,,-76.14,,25,0.000158125,-3.800999461
,,7/20/2021,GB,1,,doi.org/10.1002/pol.1984.130221205,,[Cu][Si](C)(C)OCCOCCOCCOCCOCCOCCOCCOCCOCCO[Au],[Cu][Si](C)(C)OCCOCCOCCOCCOCCOCCOCCOCCOCCO[Au],,,,,,,,,,,,,,,3000,,,,,,,,,,,,,,,,,,,,,,,,,,,,,,,,,,,,,,,,,,,,,,,,,,,O=Cl(=O)([O-])=O.[Li+],,,0.200318878,,,,,,,,,,,-74.63,,25,3.53E-05,-4.452225295
,,7/20/2021,GB,1,,doi.org/10.1002/pol.1984.130221205,,[Cu][Si](C)(C)OCCOCCOCCOCCOCCOCCOCCOCCOCCO[Au],[Cu][Si](C)(C)OCCOCCOCCOCCOCCOCCOCCOCCOCCO[Au],,,,,,,,,,,,,,,3000,,,,,,,,,,,,,,,,,,,,,,,,,,,,,,,,,,,,,,,,,,,,,,,,,,,O=Cl(=O)([O-])=O.[Li+],,,0.385905612,,,,,,,,,,,-74.9,,25,6.93E-05,-4.159266765
,,7/20/2021,GB,1,,doi.org/10.1002/pol.1984.130221205,,[Cu][Si](C)(C)OCCOCCOCCOCCOCCOCCOCCOCCOCCO[Au],[Cu][Si](C)(C)OCCOCCOCCOCCOCCOCCOCCOCCOCCO[Au],,,,,,,,,,,,,,,3000,,,,,,,,,,,,,,,,,,,,,,,,,,,,,,,,,,,,,,,,,,,,,,,,,,,O=Cl(=O)([O-])=O.[Li+],,,0.639413265,,,,,,,,,,,-70.84,,25,0.000100462,-3.99799818
,,7/20/2021,GB,1,,doi.org/10.1002/pol.1984.130221205,,[Cu][Si](C)(C)OCCOCCOCCOCCOCCOCCOCCOCCOCCO[Au],[Cu][Si](C)(C)OCCOCCOCCOCCOCCOCCOCCOCCOCCO[Au],,,,,,,,,,,,,,,3000,,,,,,,,,,,,,,,,,,,,,,,,,,,,,,,,,,,,,,,,,,,,,,,,,,,O=Cl(=O)([O-])=O.[Li+],,,1.906186224,,,,,,,,,,,-56.68,,25,3.42E-05,-4.465973894
,,7/20/2021,GB,1,,doi.org/10.1016/0167-2738(88)90318-9,,[Cu]OCOCCOCCOCCOCCOCCOCCOCCOCCOCC[Au],[Cu]OCOCCOCCOCCOCCOCCOCCOCCOCCOCC[Au],,,,,,,,,,,,,,,255942,,,,,,,,,,,,,,,,,,,,,,,,,,,,,,,,,,,,,,,,,,,,,,,,,,,O=Cl(=O)([O-])=O.[Li+],,,0.371066643,,,,,,,,,,,,,20,1.75E-07,-6.756961951
,,7/20/2021,GB,1,,doi.org/10.1016/0167-2738(88)90318-9,,[Cu]OCOCCOCCOCCOCCOCCOCCOCCOCCOCC[Au],[Cu]OCOCCOCCOCCOCCOCCOCCOCCOCCOCC[Au],,,,,,,,,,,,,,,255942,,,,,,,,,,,,,,,,,,,,,,,,,,,,,,,,,,,,,,,,,,,,,,,,,,,O=Cl(=O)([O-])=O.[Li+],,,0.371066643,,,,,,,,,,,,,25,5.86E-07,-6.232102384
,,7/20/2021,GB,1,,doi.org/10.1016/0167-2738(88)90318-9,,[Cu]OCOCCOCCOCCOCCOCCOCCOCCOCCOCC[Au],[Cu]OCOCCOCCOCCOCCOCCOCCOCCOCCOCC[Au],,,,,,,,,,,,,,,255942,,,,,,,,,,,,,,,,,,,,,,,,,,,,,,,,,,,,,,,,,,,,,,,,,,,O=Cl(=O)([O-])=O.[Li+],,,0.371066643,,,,,,,,,,,,,30,1.42E-06,-5.847711656
,,7/20/2021,GB,1,,doi.org/10.1016/0167-2738(88)90318-9,,[Cu]OCOCCOCCOCCOCCOCCOCCOCCOCCOCC[Au],[Cu]OCOCCOCCOCCOCCOCCOCCOCCOCCOCC[Au],,,,,,,,,,,,,,,255942,,,,,,,,,,,,,,,,,,,,,,,,,,,,,,,,,,,,,,,,,,,,,,,,,,,O=Cl(=O)([O-])=O.[Li+],,,0.371066643,,,,,,,,,,,,,35,3.91E-06,-5.407823243
,,7/20/2021,GB,1,,doi.org/10.1016/0167-2738(88)90318-9,,[Cu]OCOCCOCCOCCOCCOCCOCCOCCOCCOCC[Au],[Cu]OCOCCOCCOCCOCCOCCOCCOCCOCCOCC[Au],,,,,,,,,,,,,,,255942,,,,,,,,,,,,,,,,,,,,,,,,,,,,,,,,,,,,,,,,,,,,,,,,,,,O=Cl(=O)([O-])=O.[Li+],,,0.371066643,,,,,,,,,,,,,40,1.26E-05,-4.899629455
,,7/20/2021,GB,1,,doi.org/10.1016/0167-2738(88)90318-9,,[Cu]OCOCCOCCOCCOCCOCCOCCOCCOCCOCC[Au],[Cu]OCOCCOCCOCCOCCOCCOCCOCCOCCOCC[Au],,,,,,,,,,,,,,,255942,,,,,,,,,,,,,,,,,,,,,,,,,,,,,,,,,,,,,,,,,,,,,,,,,,,O=Cl(=O)([O-])=O.[Li+],,,0.371066643,,,,,,,,,,,,,45,2.15E-05,-4.66756154
,,7/20/2021,GB,1,,doi.org/10.1016/0167-2738(88)90318-9,,[Cu]OCOCCOCCOCCOCCOCCOCCOCCOCCOCC[Au],[Cu]OCOCCOCCOCCOCCOCCOCCOCCOCCOCC[Au],,,,,,,,,,,,,,,255942,,,,,,,,,,,,,,,,,,,,,,,,,,,,,,,,,,,,,,,,,,,,,,,,,,,O=Cl(=O)([O-])=O.[Li+],,,0.371066643,,,,,,,,,,,,,50,3.84E-05,-4.415668776
,,7/20/2021,GB,1,,doi.org/10.1016/0167-2738(88)90318-9,,[Cu]OCOCCOCCOCCOCCOCCOCCOCCOCCOCC[Au],[Cu]OCOCCOCCOCCOCCOCCOCCOCCOCCOCC[Au],,,,,,,,,,,,,,,255942,,,,,,,,,,,,,,,,,,,,,,,,,,,,,,,,,,,,,,,,,,,,,,,,,,,O=Cl(=O)([O-])=O.[Li+],,,0.978385433,,,,,,,,,,,,,20,1.47E-05,-4.832682665
,,7/20/2021,GB,1,,doi.org/10.1016/0167-2738(88)90318-9,,[Cu]OCOCCOCCOCCOCCOCCOCCOCCOCCOCC[Au],[Cu]OCOCCOCCOCCOCCOCCOCCOCCOCCOCC[Au],,,,,,,,,,,,,,,255942,,,,,,,,,,,,,,,,,,,,,,,,,,,,,,,,,,,,,,,,,,,,,,,,,,,O=Cl(=O)([O-])=O.[Li+],,,0.978385433,,,,,,,,,,,,,25,3.07E-05,-4.512861625
,,7/20/2021,GB,1,,doi.org/10.1016/0167-2738(88)90318-9,,[Cu]OCOCCOCCOCCOCCOCCOCCOCCOCCOCC[Au],[Cu]OCOCCOCCOCCOCCOCCOCCOCCOCCOCC[Au],,,,,,,,,,,,,,,255942,,,,,,,,,,,,,,,,,,,,,,,,,,,,,,,,,,,,,,,,,,,,,,,,,,,O=Cl(=O)([O-])=O.[Li+],,,0.978385433,,,,,,,,,,,,,30,6.24E-05,-4.20481541
,,7/20/2021,GB,1,,doi.org/10.1016/0167-2738(88)90318-9,,[Cu]OCOCCOCCOCCOCCOCCOCCOCCOCCOCC[Au],[Cu]OCOCCOCCOCCOCCOCCOCCOCCOCCOCC[Au],,,,,,,,,,,,,,,255942,,,,,,,,,,,,,,,,,,,,,,,,,,,,,,,,,,,,,,,,,,,,,,,,,,,O=Cl(=O)([O-])=O.[Li+],,,0.978385433,,,,,,,,,,,,,35,9.89E-05,-4.004803708
,,7/20/2021,GB,1,,doi.org/10.1016/0167-2738(88)90318-9,,[Cu]OCOCCOCCOCCOCCOCCOCCOCCOCCOCC[Au],[Cu]OCOCCOCCOCCOCCOCCOCCOCCOCCOCC[Au],,,,,,,,,,,,,,,255942,,,,,,,,,,,,,,,,,,,,,,,,,,,,,,,,,,,,,,,,,,,,,,,,,,,O=Cl(=O)([O-])=O.[Li+],,,0.978385433,,,,,,,,,,,,,40,0.000156675,-3.805000297
,,7/20/2021,GB,1,,doi.org/10.1016/0167-2738(88)90318-9,,[Cu]OCOCCOCCOCCOCCOCCOCCOCCOCCOCC[Au],[Cu]OCOCCOCCOCCOCCOCCOCCOCCOCCOCC[Au],,,,,,,,,,,,,,,255942,,,,,,,,,,,,,,,,,,,,,,,,,,,,,,,,,,,,,,,,,,,,,,,,,,,O=Cl(=O)([O-])=O.[Li+],,,0.978385433,,,,,,,,,,,,,45,0.000214289,-3.669000122
,,7/20/2021,GB,1,,doi.org/10.1016/0167-2738(88)90318-9,,[Cu]OCOCCOCCOCCOCCOCCOCCOCCOCCOCC[Au],[Cu]OCOCCOCCOCCOCCOCCOCCOCCOCCOCC[Au],,,,,,,,,,,,,,,255942,,,,,,,,,,,,,,,,,,,,,,,,,,,,,,,,,,,,,,,,,,,,,,,,,,,O=Cl(=O)([O-])=O.[Li+],,,0.978385433,,,,,,,,,,,,,50,0.000295801,-3.529000362
,,7/20/2021,GB,1,,doi.org/10.1016/0167-2738(88)90318-9,,[Cu]OCOCCOCCOCCOCCOCCOCCOCCOCCOCC[Au],[Cu]OCOCCOCCOCCOCCOCCOCCOCCOCCOCC[Au],,,,,,,,,,,,,,,255942,,,,,,,,,,,,,,,,,,,,,,,,,,,,,,,,,,,,,,,,,,,,,,,,,,,O=Cl(=O)([O-])=O.[Li+],,,1.474917054,,,,,,,,,,,,,20,5.13E-06,-5.289882635
,,7/20/2021,GB,1,,doi.org/10.1016/0167-2738(88)90318-9,,[Cu]OCOCCOCCOCCOCCOCCOCCOCCOCCOCC[Au],[Cu]OCOCCOCCOCCOCCOCCOCCOCCOCCOCC[Au],,,,,,,,,,,,,,,255942,,,,,,,,,,,,,,,,,,,,,,,,,,,,,,,,,,,,,,,,,,,,,,,,,,,O=Cl(=O)([O-])=O.[Li+],,,1.474917054,,,,,,,,,,,,,25,1.19E-05,-4.924453039
,,7/20/2021,GB,1,,doi.org/10.1016/0167-2738(88)90318-9,,[Cu]OCOCCOCCOCCOCCOCCOCCOCCOCCOCC[Au],[Cu]OCOCCOCCOCCOCCOCCOCCOCCOCCOCC[Au],,,,,,,,,,,,,,,255942,,,,,,,,,,,,,,,,,,,,,,,,,,,,,,,,,,,,,,,,,,,,,,,,,,,O=Cl(=O)([O-])=O.[Li+],,,1.474917054,,,,,,,,,,,,,30,3.06E-05,-4.514278574
,,7/20/2021,GB,1,,doi.org/10.1016/0167-2738(88)90318-9,,[Cu]OCOCCOCCOCCOCCOCCOCCOCCOCCOCC[Au],[Cu]OCOCCOCCOCCOCCOCCOCCOCCOCCOCC[Au],,,,,,,,,,,,,,,255942,,,,,,,,,,,,,,,,,,,,,,,,,,,,,,,,,,,,,,,,,,,,,,,,,,,O=Cl(=O)([O-])=O.[Li+],,,1.474917054,,,,,,,,,,,,,35,5.57E-05,-4.254144805
,,7/20/2021,GB,1,,doi.org/10.1016/0167-2738(88)90318-9,,[Cu]OCOCCOCCOCCOCCOCCOCCOCCOCCOCC[Au],[Cu]OCOCCOCCOCCOCCOCCOCCOCCOCCOCC[Au],,,,,,,,,,,,,,,255942,,,,,,,,,,,,,,,,,,,,,,,,,,,,,,,,,,,,,,,,,,,,,,,,,,,O=Cl(=O)([O-])=O.[Li+],,,1.474917054,,,,,,,,,,,,,40,0.000101391,-3.994000594
,,7/20/2021,GB,1,,doi.org/10.1016/0167-2738(88)90318-9,,[Cu]OCOCCOCCOCCOCCOCCOCCOCCOCCOCC[Au],[Cu]OCOCCOCCOCCOCCOCCOCCOCCOCCOCC[Au],,,,,,,,,,,,,,,255942,,,,,,,,,,,,,,,,,,,,,,,,,,,,,,,,,,,,,,,,,,,,,,,,,,,O=Cl(=O)([O-])=O.[Li+],,,1.474917054,,,,,,,,,,,,,45,0.000150661,-3.821999154
,,7/20/2021,GB,1,,doi.org/10.1016/0167-2738(88)90318-9,,[Cu]OCOCCOCCOCCOCCOCCOCCOCCOCCOCC[Au],[Cu]OCOCCOCCOCCOCCOCCOCCOCCOCCOCC[Au],,,,,,,,,,,,,,,255942,,,,,,,,,,,,,,,,,,,,,,,,,,,,,,,,,,,,,,,,,,,,,,,,,,,O=Cl(=O)([O-])=O.[Li+],,,1.474917054,,,,,,,,,,,,,50,0.00020797,-3.681999308
,,7/20/2021,GB,1,,doi.org/10.1016/0167-2738(88)90318-9,,[Cu]OCOCCOCCOCCOCCOCCOCCOCCOCCOCC[Au],[Cu]OCOCCOCCOCCOCCOCCOCCOCCOCCOCC[Au],,,,,,,,,,,,,,,255942,,,,,,,,,,,,,,,,,,,,,,,,,,,,,,,,,,,,,,,,,,,,,,,,,,,O=Cl(=O)([O-])=O.[Li+],,,1.958546962,,,,,,,,,,,,,20,1.37E-06,-5.863279433
,,7/20/2021,GB,1,,doi.org/10.1016/0167-2738(88)90318-9,,[Cu]OCOCCOCCOCCOCCOCCOCCOCCOCCOCC[Au],[Cu]OCOCCOCCOCCOCCOCCOCCOCCOCCOCC[Au],,,,,,,,,,,,,,,255942,,,,,,,,,,,,,,,,,,,,,,,,,,,,,,,,,,,,,,,,,,,,,,,,,,,O=Cl(=O)([O-])=O.[Li+],,,1.958546962,,,,,,,,,,,,,25,3.23E-06,-5.490797478
,,7/20/2021,GB,1,,doi.org/10.1016/0167-2738(88)90318-9,,[Cu]OCOCCOCCOCCOCCOCCOCCOCCOCCOCC[Au],[Cu]OCOCCOCCOCCOCCOCCOCCOCCOCCOCC[Au],,,,,,,,,,,,,,,255942,,,,,,,,,,,,,,,,,,,,,,,,,,,,,,,,,,,,,,,,,,,,,,,,,,,O=Cl(=O)([O-])=O.[Li+],,,1.958546962,,,,,,,,,,,,,30,8.89E-06,-5.051098239
,,7/20/2021,GB,1,,doi.org/10.1016/0167-2738(88)90318-9,,[Cu]OCOCCOCCOCCOCCOCCOCCOCCOCCOCC[Au],[Cu]OCOCCOCCOCCOCCOCCOCCOCCOCCOCC[Au],,,,,,,,,,,,,,,255942,,,,,,,,,,,,,,,,,,,,,,,,,,,,,,,,,,,,,,,,,,,,,,,,,,,O=Cl(=O)([O-])=O.[Li+],,,1.958546962,,,,,,,,,,,,,35,1.95E-05,-4.709965389
,,7/20/2021,GB,1,,doi.org/10.1016/0167-2738(88)90318-9,,[Cu]OCOCCOCCOCCOCCOCCOCCOCCOCCOCC[Au],[Cu]OCOCCOCCOCCOCCOCCOCCOCCOCCOCC[Au],,,,,,,,,,,,,,,255942,,,,,,,,,,,,,,,,,,,,,,,,,,,,,,,,,,,,,,,,,,,,,,,,,,,O=Cl(=O)([O-])=O.[Li+],,,1.958546962,,,,,,,,,,,,,40,4.46E-05,-4.350665141
,,7/20/2021,GB,1,,doi.org/10.1016/0167-2738(88)90318-9,,[Cu]OCOCCOCCOCCOCCOCCOCCOCCOCCOCC[Au],[Cu]OCOCCOCCOCCOCCOCCOCCOCCOCCOCC[Au],,,,,,,,,,,,,,,255942,,,,,,,,,,,,,,,,,,,,,,,,,,,,,,,,,,,,,,,,,,,,,,,,,,,O=Cl(=O)([O-])=O.[Li+],,,1.958546962,,,,,,,,,,,,,45,7.96E-05,-4.099086932
,,7/20/2021,GB,1,,doi.org/10.1016/0167-2738(88)90318-9,,[Cu]OCOCCOCCOCCOCCOCCOCCOCCOCCOCC[Au],[Cu]OCOCCOCCOCCOCCOCCOCCOCCOCCOCC[Au],,,,,,,,,,,,,,,255942,,,,,,,,,,,,,,,,,,,,,,,,,,,,,,,,,,,,,,,,,,,,,,,,,,,O=Cl(=O)([O-])=O.[Li+],,,1.958546962,,,,,,,,,,,,,50,0.000110917,-3.955001885
,,7/20/2021,GB,1,,doi.org/10.1016/0167-2738(88)90318-9,,[Cu]OCOCCOCCOCCOCCOCCOCCOCCOCCOCC[Au],[Cu]OCOCCOCCOCCOCCOCCOCCOCCOCCOCC[Au],,,,,,,,,,,,,,,255942,,,,,,,,,,,,,,,,,,,,,,,,,,,,,,,,,,,,,,,,,,,,,,,,,,,O=Cl(=O)([O-])=O.[Li+],,,2.932207366,,,,,,,,,,,,,20,4.45E-07,-6.351639989
,,7/20/2021,GB,1,,doi.org/10.1016/0167-2738(88)90318-9,,[Cu]OCOCCOCCOCCOCCOCCOCCOCCOCCOCC[Au],[Cu]OCOCCOCCOCCOCCOCCOCCOCCOCCOCC[Au],,,,,,,,,,,,,,,255942,,,,,,,,,,,,,,,,,,,,,,,,,,,,,,,,,,,,,,,,,,,,,,,,,,,O=Cl(=O)([O-])=O.[Li+],,,2.932207366,,,,,,,,,,,,,25,9.55E-07,-6.019996628
,,7/20/2021,GB,1,,doi.org/10.1016/0167-2738(88)90318-9,,[Cu]OCOCCOCCOCCOCCOCCOCCOCCOCCOCC[Au],[Cu]OCOCCOCCOCCOCCOCCOCCOCCOCCOCC[Au],,,,,,,,,,,,,,,255942,,,,,,,,,,,,,,,,,,,,,,,,,,,,,,,,,,,,,,,,,,,,,,,,,,,O=Cl(=O)([O-])=O.[Li+],,,2.932207366,,,,,,,,,,,,,30,4.06E-06,-5.391473966
,,7/20/2021,GB,1,,doi.org/10.1016/0167-2738(88)90318-9,,[Cu]OCOCCOCCOCCOCCOCCOCCOCCOCCOCC[Au],[Cu]OCOCCOCCOCCOCCOCCOCCOCCOCCOCC[Au],,,,,,,,,,,,,,,255942,,,,,,,,,,,,,,,,,,,,,,,,,,,,,,,,,,,,,,,,,,,,,,,,,,,O=Cl(=O)([O-])=O.[Li+],,,2.932207366,,,,,,,,,,,,,35,9.55E-06,-5.019996628
,,7/20/2021,GB,1,,doi.org/10.1016/0167-2738(88)90318-9,,[Cu]OCOCCOCCOCCOCCOCCOCCOCCOCCOCC[Au],[Cu]OCOCCOCCOCCOCCOCCOCCOCCOCCOCC[Au],,,,,,,,,,,,,,,255942,,,,,,,,,,,,,,,,,,,,,,,,,,,,,,,,,,,,,,,,,,,,,,,,,,,O=Cl(=O)([O-])=O.[Li+],,,2.932207366,,,,,,,,,,,,,40,2.11E-05,-4.675717545
,,7/20/2021,GB,1,,doi.org/10.1016/0167-2738(88)90318-9,,[Cu]OCOCCOCCOCCOCCOCCOCCOCCOCCOCC[Au],[Cu]OCOCCOCCOCCOCCOCCOCCOCCOCCOCC[Au],,,,,,,,,,,,,,,255942,,,,,,,,,,,,,,,,,,,,,,,,,,,,,,,,,,,,,,,,,,,,,,,,,,,O=Cl(=O)([O-])=O.[Li+],,,2.932207366,,,,,,,,,,,,,45,3.94E-05,-4.404503778
,,7/20/2021,GB,1,,doi.org/10.1016/0167-2738(88)90318-9,,[Cu]OCOCCOCCOCCOCCOCCOCCOCCOCCOCC[Au],[Cu]OCOCCOCCOCCOCCOCCOCCOCCOCCOCC[Au],,,,,,,,,,,,,,,255942,,,,,,,,,,,,,,,,,,,,,,,,,,,,,,,,,,,,,,,,,,,,,,,,,,,O=Cl(=O)([O-])=O.[Li+],,,2.932207366,,,,,,,,,,,,,50,7.73E-05,-4.111820506
,,7/20/2021,GB,1,,doi.org/10.1016/0013-4686(92)80110-8,,[Cu]CCOS(=O)O[Au],[Cu]CCOS(=O)O[Au],,,,,,,,,,,,,,,11500,,,,,,,,,,,,,,,,,,,,,,,,,,,,,,,,,,,,,,,,,,,,,,,,,,,O=Cl(=O)([O-])=O.[Li+],,,0.925925926,,,,,,,,,,,,,20,2.37E-06,-5.625251654
