Repository: zjurillpolymer/SPE_prediction

# SPE Prediction

Polymer electrolyte conductivity prediction using graph neural networks.

## Data

Data from [ChemPropPred](https://github.com/learningmatter-mit/Chem-prop-pred) — polymer electrolyte conductivity measurements including SMILES, conductivity (log S/cm), molecular weight, salt concentration, and temperature.

- `data/clean_train_data.csv` — cleaned training data
- `data/PolymerElectrolyteData.csv` — full raw dataset
- `data/PolyInfo_8salts.csv` / `data/polyinfo_5salts_4conc.csv` — PolyInfo polymer database with salt additives

File: data/PolymerElectrolyteData.csv (part 151 of 154)
Notes,Compound Notebook Name,Date Copied to Master Database,Data Recorded By,Seshadri Group,Oyaizu Group,DOI,Solvent 1 (S1),S1 SMILES,S1 SMILES 1,S1 SMILES 2,S1 SMILES 3,S1 Big SMILES,S1 End Group 1,S1 End Group 2,S1 Mol %,S1 Weight %,S1 SMILES 1 Mol %,S1 SMILES 2 Mol %,S1 SMILES 3 Mol %,S1 Molar Ratio,S1 Weight Ratio,S1 Mw,S1 Mn,S1 Mn or Mw,S1 Mw/Mn,S1 DOP,S1 Molar Mass (g/mol),S1 Type,S1 Block Mol Weight,Solvent 2 (S2),S2 SMILES,S2 SMILES 1,S2 SMILES 2,S2 Mol %,S2 Weight %,S2 SMILES 1 Mol %,S2 SMILES 2 Mol %,S2 Molar Ratio,S2 Weight Ratio,S2 Mw,S2 Mn,S2 Mn or Mw,S2 Mw/Mn,S2 DOP,S2 Molar Mass (g/mol),S2 Type,Solvent 3 (S3),S3 SMILES,S3 SMILES 1,S3 Mol %,S3 Weight %,S3 Molar Ratio,S3 Weight Ratio,S3 Mw,S3 Mn,S3 Mn or Mw,S3 Mw/Mn,S3 DOP,S3 Molar Mass (g/mol),S3 Type,Solvent 4 (S4),S4 SMILES,S4 Mol %,S4 Weight %,S4 Molar Ratio,S4 Weight Ratio,S4 Mw,S4 Mn,S4 Mn or Mw,S4 Mw/Mn,S4 DOP,S4 Molar Mass (g/mol),S4 Type,Salt 1,Salt1 SMILES,Salt1 Mol %,Salt1 Weight %,Salt1 Molality (mol salt/kg polymer),Salt1 Molar Mass (g/mol),Salt 2,Salt2 SMILES,Salt2 Mol %,Salt2 Weight %,Salt2 Molality (mol salt/kg polymer),Salt2 Molar Mass (g/mol),Inorganic Material 1 (IM1),IM1 Weight %,IM1 Particle Size (nm),Tg (oC),Heating Rate (K/min),Temperature (oC),Conductivity (S/cm),log Conductivity (S/cm)
,,7/20/2021,GB,1,,doi.org/10.1016/0013-4686(92)80110-8,,[Cu]CCOS(=O)O[Au],[Cu]CCOS(=O)O[Au],,,,,,,,,,,,,,,11500,,,,,,,,,,,,,,,,,,,,,,,,,,,,,,,,,,,,,,,,,,,,,,,,,,,O=Cl(=O)([O-])=O.[Li+],,,0.925925926,,,,,,,,,,,,,25,2.80E-06,-5.552841969
,,7/20/2021,GB,1,,doi.org/10.1016/0013-4686(92)80110-8,,[Cu]CCOS(=O)O[Au],[Cu]CCOS(=O)O[Au],,,,,,,,,,,,,,,11500,,,,,,,,,,,,,,,,,,,,,,,,,,,,,,,,,,,,,,,,,,,,,,,,,,,O=Cl(=O)([O-])=O.[Li+],,,0.925925926,,,,,,,,,,,,,30,1.40E-05,-4.853871964
,,7/20/2021,GB,1,,doi.org/10.1016/0013-4686(92)80110-8,,[Cu]CCOCCOS(=O)O[Au],[Cu]CCOCCOS(=O)O[Au],,,,,,,,,,,,,,,,,,,,,,,,,,,,,,,,,,,,,,,,,,,,,,,,,,,,,,,,,,,,,,,,,,O=Cl(=O)([O-])=O.[Li+],,,0.657462196,,,,,,,,,,,-44.15,,15,3.44E-06,-5.463441557
,,7/20/2021,GB,1,,doi.org/10.1016/0013-4686(92)80110-8,,[Cu]CCOCCOS(=O)O[Au],[Cu]CCOCCOS(=O)O[Au],,,,,,,,,,,,,,,,,,,,,,,,,,,,,,,,,,,,,,,,,,,,,,,,,,,,,,,,,,,,,,,,,,O=Cl(=O)([O-])=O.[Li+],,,0.657462196,,,,,,,,,,,-44.15,,20,2.37E-06,-5.625251654
,,7/20/2021,GB,1,,doi.org/10.1016/0013-4686(92)80110-8,,[Cu]CCOCCOS(=O)O[Au],[Cu]CCOCCOS(=O)O[Au],,,,,,,,,,,,,,,,,,,,,,,,,,,,,,,,,,,,,,,,,,,,,,,,,,,,,,,,,,,,,,,,,,O=Cl(=O)([O-])=O.[Li+],,,0.657462196,,,,,,,,,,,-44.15,,25,8.39E-06,-5.076238039
,,7/20/2021,GB,1,,doi.org/10.1016/0013-4686(92)80110-8,,[Cu]CCOCCOS(=O)O[Au],[Cu]CCOCCOS(=O)O[Au],,,,,,,,,,,,,,,,,,,,,,,,,,,,,,,,,,,,,,,,,,,,,,,,,,,,,,,,,,,,,,,,,,O=Cl(=O)([O-])=O.[Li+],,,0.657462196,,,,,,,,,,,-44.15,,30,1.25E-05,-4.903089987
,,7/20/2021,GB,1,,doi.org/10.1016/0013-4686(92)80110-8,,[Cu]CCOCCOS(=O)O[Au],[Cu]CCOCCOS(=O)O[Au],,,,,,,,,,,,,,,,,,,,,,,,,,,,,,,,,,,,,,,,,,,,,,,,,,,,,,,,,,,,,,,,,,O=Cl(=O)([O-])=O.[Li+],,,0.657462196,,,,,,,,,,,-44.15,,35,1.81E-05,-4.742321425
,,7/20/2021,GB,1,,doi.org/10.1016/0013-4686(92)80110-8,,[Cu]CCOCCOS(=O)O[Au],[Cu]CCOCCOS(=O)O[Au],,,,,,,,,,,,,,,,,,,,,,,,,,,,,,,,,,,,,,,,,,,,,,,,,,,,,,,,,,,,,,,,,,O=Cl(=O)([O-])=O.[Li+],,,0.657462196,,,,,,,,,,,-44.15,,40,2.57E-05,-4.590066877
,,7/20/2021,GB,1,,doi.org/10.1016/0013-4686(92)80110-8,,[Cu]CCOCCOS(=O)O[Au],[Cu]CCOCCOS(=O)O[Au],,,,,,,,,,,,,,,,,,,,,,,,,,,,,,,,,,,,,,,,,,,,,,,,,,,,,,,,,,,,,,,,,,O=Cl(=O)([O-])=O.[Li+],,,0.657462196,,,,,,,,,,,-44.15,,45,3.56E-05,-4.448550002
,,7/20/2021,GB,1,,doi.org/10.1016/0013-4686(92)80110-8,,[Cu]CCOCCOS(=O)O[Au],[Cu]CCOCCOS(=O)O[Au],,,,,,,,,,,,,,,,,,,,,,,,,,,,,,,,,,,,,,,,,,,,,,,,,,,,,,,,,,,,,,,,,,O=Cl(=O)([O-])=O.[Li+],,,0.657462196,,,,,,,,,,,-44.15,,50,4.84E-05,-4.315154638
,,7/20/2021,GB,1,,doi.org/10.1016/0013-4686(92)80110-8,,[Cu]CCOCCOS(=O)O[Au],[Cu]CCOCCOS(=O)O[Au],,,,,,,,,,,,,,,,,,,,,,,,,,,,,,,,,,,,,,,,,,,,,,,,,,,,,,,,,,,,,,,,,,O=Cl(=O)([O-])=O.[Li+],,,0.657462196,,,,,,,,,,,-44.15,,55,6.45E-05,-4.190440285
,,7/20/2021,GB,1,,doi.org/10.1016/0013-4686(92)80110-8,,[Cu]CCOCCOS(=O)O[Au],[Cu]CCOCCOS(=O)O[Au],,,,,,,,,,,,,,,,,,,,,,,,,,,,,,,,,,,,,,,,,,,,,,,,,,,,,,,,,,,,,,,,,,O=Cl(=O)([O-])=O.[Li+],,,0.657462196,,,,,,,,,,,-44.15,,60,8.46E-05,-4.072629637
,,7/20/2021,GB,1,,doi.org/10.1016/0013-4686(92)80110-8,,[Cu]CCOCCOS(=O)O[Au],[Cu]CCOCCOS(=O)O[Au],,,,,,,,,,,,,,,,,,,,,,,,,,,,,,,,,,,,,,,,,,,,,,,,,,,,,,,,,,,,,,,,,,O=Cl(=O)([O-])=O.[Li+],,,0.657462196,,,,,,,,,,,-44.15,,65,0.000109217,-3.961709757
,,7/20/2021,GB,1,,doi.org/10.1016/0013-4686(92)80110-8,,[Cu]CCOCCOS(=O)O[Au],[Cu]CCOCCOS(=O)O[Au],,,,,,,,,,,,,,,,,,,,,,,,,,,,,,,,,,,,,,,,,,,,,,,,,,,,,,,,,,,,,,,,,,O=Cl(=O)([O-])=O.[Li+],,,0.657462196,,,,,,,,,,,-44.15,,70,0.000139094,-3.856691603
,,7/20/2021,GB,1,,doi.org/10.1021/ma401267w,,[Cu]C(COCC=C)OC[Au],[Cu]C(COCC=C)OC[Au],,,,,,,,,,,,,,,12173.91304,1.15,,,,,,,,,,,,,,,,,,,,,,,,,,,,,,,,,,,,,,,,,,,,,,,,,,O=S([N-]S(=O)(C(F)(F)F)=O)(C(F)(F)F)=O.[Li+],,,0.196143734,,,,,,,,,,,-75.8,,25,3.47E-06,-5.459670525
,,7/20/2021,GB,1,,doi.org/10.1021/ma401267w,,[Cu]C(COCC=C)OC[Au],[Cu]C(COCC=C)OC[Au],,,,,,,,,,,,,,,12173.91304,1.15,,,,,,,,,,,,,,,,,,,,,,,,,,,,,,,,,,,,,,,,,,,,,,,,,,O=S([N-]S(=O)(C(F)(F)F)=O)(C(F)(F)F)=O.[Li+],,,0.196143734,,,,,,,,,,,-75.8,,30,4.36E-06,-5.360513511
,,7/20/2021,GB,1,,doi.org/10.1021/ma401267w,,[Cu]C(COCC=C)OC[Au],[Cu]C(COCC=C)OC[Au],,,,,,,,,,,,,,,12173.91304,1.15,,,,,,,,,,,,,,,,,,,,,,,,,,,,,,,,,,,,,,,,,,,,,,,,,,O=S([N-]S(=O)(C(F)(F)F)=O)(C(F)(F)F)=O.[Li+],,,0.196143734,,,,,,,,,,,-75.8,,35,5.43E-06,-5.26520017
,,7/20/2021,GB,1,,doi.org/10.1021/ma401267w,,[Cu]C(COCC=C)OC[Au],[Cu]C(COCC=C)OC[Au],,,,,,,,,,,,,,,12173.91304,1.15,,,,,,,,,,,,,,,,,,,,,,,,,,,,,,,,,,,,,,,,,,,,,,,,,,O=S([N-]S(=O)(C(F)(F)F)=O)(C(F)(F)F)=O.[Li+],,,0.196143734,,,,,,,,,,,-75.8,,40,6.69E-06,-5.174573882
,,7/20/2021,GB,1,,doi.org/10.1021/ma401267w,,[Cu]C(COCC=C)OC[Au],[Cu]C(COCC=C)OC[Au],,,,,,,,,,,,,,,12173.91304,1.15,,,,,,,,,,,,,,,,,,,,,,,,,,,,,,,,,,,,,,,,,,,,,,,,,,O=S([N-]S(=O)(C(F)(F)F)=O)(C(F)(F)F)=O.[Li+],,,0.196143734,,,,,,,,,,,-75.8,,45,8.17E-06,-5.087777943
,,7/20/2021,GB,1,,doi.org/10.1021/ma401267w,,[Cu]C(COCC=C)OC[Au],[Cu]C(COCC=C)OC[Au],,,,,,,,,,,,,,,12173.91304,1.15,,,,,,,,,,,,,,,,,,,,,,,,,,,,,,,,,,,,,,,,,,,,,,,,,,O=S([N-]S(=O)(C(F)(F)F)=O)(C(F)(F)F)=O.[Li+],,,0.196143734,,,,,,,,,,,-75.8,,50,9.88E-06,-5.005243055
,,7/20/2021,GB,1,,doi.org/10.1021/ma401267w,,[Cu]C(COCC=C)OC[Au],[Cu]C(COCC=C)OC[Au],,,,,,,,,,,,,,,12173.91304,1.15,,,,,,,,,,,,,,,,,,,,,,,,,,,,,,,,,,,,,,,,,,,,,,,,,,O=S([N-]S(=O)(C(F)(F)F)=O)(C(F)(F)F)=O.[Li+],,,0.196143734,,,,,,,,,,,-75.8,,55,1.19E-05,-4.924453039
,,7/20/2021,GB,1,,doi.org/10.1021/ma401267w,,[Cu]C(COCC=C)OC[Au],[Cu]C(COCC=C)OC[Au],,,,,,,,,,,,,,,12173.91304,1.15,,,,,,,,,,,,,,,,,,,,,,,,,,,,,,,,,,,,,,,,,,,,,,,,,,O=S([N-]S(=O)(C(F)(F)F)=O)(C(F)(F)F)=O.[Li+],,,0.196143734,,,,,,,,,,,-75.8,,60,1.41E-05,-4.850780887
,,7/20/2021,GB,1,,doi.org/10.1021/ma401267w,,[Cu]C(COCC=C)OC[Au],[Cu]C(COCC=C)OC[Au],,,,,,,,,,,,,,,12173.91304,1.15,,,,,,,,,,,,,,,,,,,,,,,,,,,,,,,,,,,,,,,,,,,,,,,,,,O=S([N-]S(=O)(C(F)(F)F)=O)(C(F)(F)F)=O.[Li+],,,0.196143734,,,,,,,,,,,-75.8,,65,1.67E-05,-4.777283529
,,7/20/2021,GB,1,,doi.org/10.1021/ma401267w,,[Cu]C(COCC=C)OC[Au],[Cu]C(COCC=C)OC[Au],,,,,,,,,,,,,,,12173.91304,1.15,,,,,,,,,,,,,,,,,,,,,,,,,,,,,,,,,,,,,,,,,,,,,,,,,,O=S([N-]S(=O)(C(F)(F)F)=O)(C(F)(F)F)=O.[Li+],,,0.196143734,,,,,,,,,,,-75.8,,70,1.96E-05,-4.707743929
,,7/20/2021,GB,1,,doi.org/10.1021/ma401267w,,[Cu]C(COCC=C)OC[Au],[Cu]C(COCC=C)OC[Au],,,,,,,,,,,,,,,12173.91304,1.15,,,,,,,,,,,,,,,,,,,,,,,,,,,,,,,,,,,,,,,,,,,,,,,,,,O=S([N-]S(=O)(C(F)(F)F)=O)(C(F)(F)F)=O.[Li+],,,0.196143734,,,,,,,,,,,-75.8,,75,2.29E-05,-4.640164518
,,7/20/2021,GB,1,,doi.org/10.1021/ma401267w,,[Cu]C(COCC=C)OC[Au],[Cu]C(COCC=C)OC[Au],,,,,,,,,,,,,,,12173.91304,1.15,,,,,,,,,,,,,,,,,,,,,,,,,,,,,,,,,,,,,,,,,,,,,,,,,,O=S([N-]S(=O)(C(F)(F)F)=O)(C(F)(F)F)=O.[Li+],,,0.196143734,,,,,,,,,,,-75.8,,80,2.66E-05,-4.575118363
,,7/20/2021,GB,1,,doi.org/10.1021/ma401267w,,[Cu]C(COCC=C)OC[Au],[Cu]C(COCC=C)OC[Au],,,,,,,,,,,,,,,12173.91304,1.15,,,,,,,,,,,,,,,,,,,,,,,,,,,,,,,,,,,,,,,,,,,,,,,,,,O=S([N-]S(=O)(C(F)(F)F)=O)(C(F)(F)F)=O.[Li+],,,0.338650307,,,,,,,,,,,-73.99,,25,8.26E-06,-5.083019953
,,7/20/2021,GB,1,,doi.org/10.1021/ma401267w,,[Cu]C(COCC=C)OC[Au],[Cu]C(COCC=C)OC[Au],,,,,,,,,,,,,,,12173.91304,1.15,,,,,,,,,,,,,,,,,,,,,,,,,,,,,,,,,,,,,,,,,,,,,,,,,,O=S([N-]S(=O)(C(F)(F)F)=O)(C(F)(F)F)=O.[Li+],,,0.338650307,,,,,,,,,,,-73.99,,30,1.04E-05,-4.982966661
,,7/20/2021,GB,1,,doi.org/10.1021/ma401267w,,[Cu]C(COCC=C)OC[Au],[Cu]C(COCC=C)OC[Au],,,,,,,,,,,,,,,12173.91304,1.15,,,,,,,,,,,,,,,,,,,,,,,,,,,,,,,,,,,,,,,,,,,,,,,,,,O=S([N-]S(=O)(C(F)(F)F)=O)(C(F)(F)F)=O.[Li+],,,0.338650307,,,,,,,,,,,-73.99,,35,1.30E-05,-4.886056648
,,7/20/2021,GB,1,,doi.org/10.1021/ma401267w,,[Cu]C(COCC=C)OC[Au],[Cu]C(COCC=C)OC[Au],,,,,,,,,,,,,,,12173.91304,1.15,,,,,,,,,,,,,,,,,,,,,,,,,,,,,,,,,,,,,,,,,,,,,,,,,,O=S([N-]S(=O)(C(F)(F)F)=O)(C(F)(F)F)=O.[Li+],,,0.338650307,,,,,,,,,,,-73.99,,40,1.61E-05,-4.793174124
,,7/20/2021,GB,1,,doi.org/10.1021/ma401267w,,[Cu]C(COCC=C)OC[Au],[Cu]C(COCC=C)OC[Au],,,,,,,,,,,,,,,12173.91304,1.15,,,,,,,,,,,,,,,,,,,,,,,,,,,,,,,,,,,,,,,,,,,,,,,,,,O=S([N-]S(=O)(C(F)(F)F)=O)(C(F)(F)F)=O.[Li+],,,0.338650307,,,,,,,,,,,-73.99,,45,1.97E-05,-4.705533774
,,7/20/2021,GB,1,,doi.org/10.1021/ma401267w,,[Cu]C(COCC=C)OC[Au],[Cu]C(COCC=C)OC[Au],,,,,,,,,,,,,,,12173.91304,1.15,,,,,,,,,,,,,,,,,,,,,,,,,,,,,,,,,,,,,,,,,,,,,,,,,,O=S([N-]S(=O)(C(F)(F)F)=O)(C(F)(F)F)=O.[Li+],,,0.338650307,,,,,,,,,,,-73.99,,50,2.41E-05,-4.617982957
,,7/20/2021,GB,1,,doi.org/10.1021/ma401267w,,[Cu]C(COCC=C)OC[Au],[Cu]C(COCC=C)OC[Au],,,,,,,,,,,,,,,12173.91304,1.15,,,,,,,,,,,,,,,,,,,,,,,,,,,,,,,,,,,,,,,,,,,,,,,,,,O=S([N-]S(=O)(C(F)(F)F)=O)(C(F)(F)F)=O.[Li+],,,0.338650307,,,,,,,,,,,-73.99,,55,2.91E-05,-4.536107011
,,7/20/2021,GB,1,,doi.org/10.1021/ma401267w,,[Cu]C(COCC=C)OC[Au],[Cu]C(COCC=C)OC[Au],,,,,,,,,,,,,,,12173.91304,1.15,,,,,,,,,,,,,,,,,,,,,,,,,,,,,,,,,,,,,,,,,,,,,,,,,,O=S([N-]S(=O)(C(F)(F)F)=O)(C(F)(F)F)=O.[Li+],,,0.338650307,,,,,,,,,,,-73.99,,60,3.50E-05,-4.455931956
,,7/20/2021,GB,1,,doi.org/10.1021/ma401267w,,[Cu]C(COCC=C)OC[Au],[Cu]C(COCC=C)OC[Au],,,,,,,,,,,,,,,12173.91304,1.15,,,,,,,,,,,,,,,,,,,,,,,,,,,,,,,,,,,,,,,,,,,,,,,,,,O=S([N-]S(=O)(C(F)(F)F)=O)(C(F)(F)F)=O.[Li+],,,0.338650307,,,,,,,,,,,-73.99,,65,4.19E-05,-4.377785977
,,7/20/2021,GB,1,,doi.org/10.1021/ma401267w,,[Cu]C(COCC=C)OC[Au],[Cu]C(COCC=C)OC[Au],,,,,,,,,,,,,,,12173.91304,1.15,,,,,,,,,,,,,,,,,,,,,,,,,,,,,,,,,,,,,,,,,,,,,,,,,,O=S([N-]S(=O)(C(F)(F)F)=O)(C(F)(F)F)=O.[Li+],,,0.338650307,,,,,,,,,,,-73.99,,70,4.98E-05,-4.302770657
,,7/20/2021,GB,1,,doi.org/10.1021/ma401267w,,[Cu]C(COCC=C)OC[Au],[Cu]C(COCC=C)OC[Au],,,,,,,,,,,,,,,12173.91304,1.15,,,,,,,,,,,,,,,,,,,,,,,,,,,,,,,,,,,,,,,,,,,,,,,,,,O=S([N-]S(=O)(C(F)(F)F)=O)(C(F)(F)F)=O.[Li+],,,0.338650307,,,,,,,,,,,-73.99,,75,5.89E-05,-4.229884705
,,7/20/2021,GB,1,,doi.org/10.1021/ma401267w,,[Cu]C(COCC=C)OC[Au],[Cu]C(COCC=C)OC[Au],,,,,,,,,,,,,,,12173.91304,1.15,,,,,,,,,,,,,,,,,,,,,,,,,,,,,,,,,,,,,,,,,,,,,,,,,,O=S([N-]S(=O)(C(F)(F)F)=O)(C(F)(F)F)=O.[Li+],,,0.338650307,,,,,,,,,,,-73.99,,80,6.92E-05,-4.159893906
,,7/20/2021,GB,1,,doi.org/10.1021/ma401267w,,[Cu]C(COCC=C)OC[Au],[Cu]C(COCC=C)OC[Au],,,,,,,,,,,,,,,12173.91304,1.15,,,,,,,,,,,,,,,,,,,,,,,,,,,,,,,,,,,,,,,,,,,,,,,,,,O=S([N-]S(=O)(C(F)(F)F)=O)(C(F)(F)F)=O.[Li+],,,0.545135846,,,,,,,,,,,-72,,25,1.44E-05,-4.841637508
,,7/20/2021,GB,1,,doi.org/10.1021/ma401267w,,[Cu]C(COCC=C)OC[Au],[Cu]C(COCC=C)OC[Au],,,,,,,,,,,,,,,12173.91304,1.15,,,,,,,,,,,,,,,,,,,,,,,,,,,,,,,,,,,,,,,,,,,,,,,,,,O=S([N-]S(=O)(C(F)(F)F)=O)(C(F)(F)F)=O.[Li+],,,0.545135846,,,,,,,,,,,-72,,30,1.82E-05,-4.739928612
,,7/20/2021,GB,1,,doi.org/10.1021/ma401267w,,[Cu]C(COCC=C)OC[Au],[Cu]C(COCC=C)OC[Au],,,,,,,,,,,,,,,12173.91304,1.15,,,,,,,,,,,,,,,,,,,,,,,,,,,,,,,,,,,,,,,,,,,,,,,,,,O=S([N-]S(=O)(C(F)(F)F)=O)(C(F)(F)F)=O.[Li+],,,0.545135846,,,,,,,,,,,-72,,35,2.28E-05,-4.642065153
,,7/20/2021,GB,1,,doi.org/10.1021/ma401267w,,[Cu]C(COCC=C)OC[Au],[Cu]C(COCC=C)OC[Au],,,,,,,,,,,,,,,12173.91304,1.15,,,,,,,,,,,,,,,,,,,,,,,,,,,,,,,,,,,,,,,,,,,,,,,,,,O=S([N-]S(=O)(C(F)(F)F)=O)(C(F)(F)F)=O.[Li+],,,0.545135846,,,,,,,,,,,-72,,40,2.84E-05,-4.54668166
,,7/20/2021,GB,1,,doi.org/10.1021/ma401267w,,[Cu]C(COCC=C)OC[Au],[Cu]C(COCC=C)OC[Au],,,,,,,,,,,,,,,12173.91304,1.15,,,,,,,,,,,,,,,,,,,,,,,,,,,,,,,,,,,,,,,,,,,,,,,,,,O=S([N-]S(=O)(C(F)(F)F)=O)(C(F)(F)F)=O.[Li+],,,0.545135846,,,,,,,,,,,-72,,45,3.50E-05,-4.455931956
,,7/20/2021,GB,1,,doi.org/10.1021/ma401267w,,[Cu]C(COCC=C)OC[Au],[Cu]C(COCC=C)OC[Au],,,,,,,,,,,,,,,12173.91304,1.15,,,,,,,,,,,,,,,,,,,,,,,,,,,,,,,,,,,,,,,,,,,,,,,,,,O=S([N-]S(=O)(C(F)(F)F)=O)(C(F)(F)F)=O.[Li+],,,0.545135846,,,,,,,,,,,-72,,50,4.30E-05,-4.366531544
,,7/20/2021,GB,1,,doi.org/10.1021/ma401267w,,[Cu]C(COCC=C)OC[Au],[Cu]C(COCC=C)OC[Au],,,,,,,,,,,,,,,12173.91304,1.15,,,,,,,,,,,,,,,,,,,,,,,,,,,,,,,,,,,,,,,,,,,,,,,,,,O=S([N-]S(=O)(C(F)(F)F)=O)(C(F)(F)F)=O.[Li+],,,0.545135846,,,,,,,,,,,-72,,55,5.24E-05,-4.280668713
,,7/20/2021,GB,1,,doi.org/10.1021/ma401267w,,[Cu]C(COCC=C)OC[Au],[Cu]C(COCC=C)OC[Au],,,,,,,,,,,,,,,12173.91304,1.15,,,,,,,,,,,,,,,,,,,,,,,,,,,,,,,,,,,,,,,,,,,,,,,,,,O=S([N-]S(=O)(C(F)(F)F)=O)(C(F)(F)F)=O.[Li+],,,0.545135846,,,,,,,,,,,-72,,60,6.35E-05,-4.197226275
,,7/20/2021,GB,1,,doi.org/10.1021/ma401267w,,[Cu]C(COCC=C)OC[Au],[Cu]C(COCC=C)OC[Au],,,,,,,,,,,,,,,12173.91304,1.15,,,,,,,,,,,,,,,,,,,,,,,,,,,,,,,,,,,,,,,,,,,,,,,,,,O=S([N-]S(=O)(C(F)(F)F)=O)(C(F)(F)F)=O.[Li+],,,0.545135846,,,,,,,,,,,-72,,65,7.65E-05,-4.116338565
,,7/20/2021,GB,1,,doi.org/10.1021/ma401267w,,[Cu]C(COCC=C)OC[Au],[Cu]C(COCC=C)OC[Au],,,,,,,,,,,,,,,12173.91304,1.15,,,,,,,,,,,,,,,,,,,,,,,,,,,,,,,,,,,,,,,,,,,,,,,,,,O=S([N-]S(=O)(C(F)(F)F)=O)(C(F)(F)F)=O.[Li+],,,0.545135846,,,,,,,,,,,-72,,70,9.17E-05,-4.037630664
,,7/20/2021,GB,1,,doi.org/10.1021/ma401267w,,[Cu]C(COCC=C)OC[Au],[Cu]C(COCC=C)OC[Au],,,,,,,,,,,,,,,12173.91304,1.15,,,,,,,,,,,,,,,,,,,,,,,,,,,,,,,,,,,,,,,,,,,,,,,,,,O=S([N-]S(=O)(C(F)(F)F)=O)(C(F)(F)F)=O.[Li+],,,0.545135846,,,,,,,,,,,-72,,75,0.000109262,-3.961530854
,,7/20/2021,GB,1,,doi.org/10.1021/ma401267w,,[Cu]C(COCC=C)OC[Au],[Cu]C(COCC=C)OC[Au],,,,,,,,,,,,,,,12173.91304,1.15,,,,,,,,,,,,,,,,,,,,,,,,,,,,,,,,,,,,,,,,,,,,,,,,,,O=S([N-]S(=O)(C(F)(F)F)=O)(C(F)(F)F)=O.[Li+],,,0.545135846,,,,,,,,,,,-72,,80,0.000129559,-3.887532413
,,7/20/2021,GB,1,,doi.org/10.1021/ma401267w,,[Cu]C(COCC=C)OC[Au],[Cu]C(COCC=C)OC[Au],,,,,,,,,,,,,,,12173.91304,1.15,,,,,,,,,,,,,,,,,,,,,,,,,,,,,,,,,,,,,,,,,,,,,,,,,,O=S([N-]S(=O)(C(F)(F)F)=O)(C(F)(F)F)=O.[Li+],,,0.670990359,,,,,,,,,,,-67.5,,25,2.17E-05,-4.663540266
,,7/20/2021,GB,1,,doi.org/10.1021/ma401267w,,[Cu]C(COCC=C)OC[Au],[Cu]C(COCC=C)OC[Au],,,,,,,,,,,,,,,12173.91304,1.15,,,,,,,,,,,,,,,,,,,,,,,,,,,,,,,,,,,,,,,,,,,,,,,,,,O=S([N-]S(=O)(C(F)(F)F)=O)(C(F)(F)F)=O.[Li+],,,0.670990359,,,,,,,,,,,-67.5,,30,2.89E-05,-4.539102157
,,7/20/2021,GB,1,,doi.org/10.1021/ma401267w,,[Cu]C(COCC=C)OC[Au],[Cu]C(COCC=C)OC[Au],,,,,,,,,,,,,,,12173.91304,1.15,,,,,,,,,,,,,,,,,,,,,,,,,,,,,,,,,,,,,,,,,,,,,,,,,,O=S([N-]S(=O)(C(F)(F)F)=O)(C(F)(F)F)=O.[Li+],,,0.670990359,,,,,,,,,,,-67.5,,35,3.79E-05,-4.42136079
,,7/20/2021,GB,1,,doi.org/10.1021/ma401267w,,[Cu]C(COCC=C)OC[Au],[Cu]C(COCC=C)OC[Au],,,,,,,,,,,,,,,12173.91304,1.15,,,,,,,,,,,,,,,,,,,,,,,,,,,,,,,,,,,,,,,,,,,,,,,,,,O=S([N-]S(=O)(C(F)(F)F)=O)(C(F)(F)F)=O.[Li+],,,0.670990359,,,,,,,,,,,-67.5,,40,4.92E-05,-4.308034897
,,7/20/2021,GB,1,,doi.org/10.1021/ma401267w,,[Cu]C(COCC=C)OC[Au],[Cu]C(COCC=C)OC[Au],,,,,,,,,,,,,,,12173.91304,1.15,,,,,,,,,,,,,,,,,,,,,,,,,,,,,,,,,,,,,,,,,,,,,,,,,,O=S([N-]S(=O)(C(F)(F)F)=O)(C(F)(F)F)=O.[Li+],,,0.670990359,,,,,,,,,,,-67.5,,45,6.31E-05,-4.199970641
,,7/20/2021,GB,1,,doi.org/10.1021/ma401267w,,[Cu]C(COCC=C)OC[Au],[Cu]C(COCC=C)OC[Au],,,,,,,,,,,,,,,12173.91304,1.15,,,,,,,,,,,,,,,,,,,,,,,,,,,,,,,,,,,,,,,,,,,,,,,,,,O=S([N-]S(=O)(C(F)(F)F)=O)(C(F)(F)F)=O.[Li+],,,0.670990359,,,,,,,,,,,-67.5,,50,8.03E-05,-4.095284455
,,7/20/2021,GB,1,,doi.org/10.1021/ma401267w,,[Cu]C(COCC=C)OC[Au],[Cu]C(COCC=C)OC[Au],,,,,,,,,,,,,,,12173.91304,1.15,,,,,,,,,,,,,,,,,,,,,,,,,,,,,,,,,,,,,,,,,,,,,,,,,,O=S([N-]S(=O)(C(F)(F)F)=O)(C(F)(F)F)=O.[Li+],,,0.670990359,,,,,,,,,,,-67.5,,55,0.000101074,-3.995360547
,,7/20/2021,GB,1,,doi.org/10.1021/ma401267w,,[Cu]C(COCC=C)OC[Au],[Cu]C(COCC=C)OC[Au],,,,,,,,,,,,,,,12173.91304,1.15,,,,,,,,,,,,,,,,,,,,,,,,,,,,,,,,,,,,,,,,,,,,,,,,,,O=S([N-]S(=O)(C(F)(F)F)=O)(C(F)(F)F)=O.[Li+],,,0.670990359,,,,,,,,,,,-67.5,,60,0.00012617,-3.899043897
,,7/20/2021,GB,1,,doi.org/10.1021/ma401267w,,[Cu]C(COCC=C)OC[Au],[Cu]C(COCC=C)OC[Au],,,,,,,,,,,,,,,12173.91304,1.15,,,,,,,,,,,,,,,,,,,,,,,,,,,,,,,,,,,,,,,,,,,,,,,,,,O=S([N-]S(=O)(C(F)(F)F)=O)(C(F)(F)F)=O.[Li+],,,0.670990359,,,,,,,,,,,-67.5,,65,0.00015619,-3.806346775
,,7/20/2021,GB,1,,doi.org/10.1021/ma401267w,,[Cu]C(COCC=C)OC[Au],[Cu]C(COCC=C)OC[Au],,,,,,,,,,,,,,,12173.91304,1.15,,,,,,,,,,,,,,,,,,,,,,,,,,,,,,,,,,,,,,,,,,,,,,,,,,O=S([N-]S(=O)(C(F)(F)F)=O)(C(F)(F)F)=O.[Li+],,,0.670990359,,,,,,,,,,,-67.5,,70,0.000191834,-3.717074417
,,7/20/2021,GB,1,,doi.org/10.1021/ma401267w,,[Cu]C(COCC=C)OC[Au],[Cu]C(COCC=C)OC[Au],,,,,,,,,,,,,,,12173.91304,1.15,,,,,,,,,,,,,,,,,,,,,,,,,,,,,,,,,,,,,,,,,,,,,,,,,,O=S([N-]S(=O)(C(F)(F)F)=O)(C(F)(F)F)=O.[Li+],,,0.670990359,,,,,,,,,,,-67.5,,75,0.000233859,-3.631045912
,,7/20/2021,GB,1,,doi.org/10.1021/ma401267w,,[Cu]C(COCC=C)OC[Au],[Cu]C(COCC=C)OC[Au],,,,,,,,,,,,,,,12173.91304,1.15,,,,,,,,,,,,,,,,,,,,,,,,,,,,,,,,,,,,,,,,,,,,,,,,,,O=S([N-]S(=O)(C(F)(F)F)=O)(C(F)(F)F)=O.[Li+],,,0.670990359,,,,,,,,,,,-67.5,,80,0.000283083,-3.548086211
,,7/20/2021,GB,1,,doi.org/10.1021/ma401267w,,[Cu]C(COCC=C)OC[Au],[Cu]C(COCC=C)OC[Au],,,,,,,,,,,,,,,12173.91304,1.15,,,,,,,,,,,,,,,,,,,,,,,,,,,,,,,,,,,,,,,,,,,,,,,,,,O=S([N-]S(=O)(C(F)(F)F)=O)(C(F)(F)F)=O.[Li+],,,1.108676599,,,,,,,,,,,-58.4,,25,3.05E-05,-4.515700161
,,7/20/2021,GB,1,,doi.org/10.1021/ma401267w,,[Cu]C(COCC=C)OC[Au],[Cu]C(COCC=C)OC[Au],,,,,,,,,,,,,,,12173.91304,1.15,,,,,,,,,,,,,,,,,,,,,,,,,,,,,,,,,,,,,,,,,,,,,,,,,,O=S([N-]S(=O)(C(F)(F)F)=O)(C(F)(F)F)=O.[Li+],,,1.108676599,,,,,,,,,,,-58.4,,30,4.08E-05,-4.389339837
,,7/20/2021,GB,1,,doi.org/10.1021/ma401267w,,[Cu]C(COCC=C)OC[Au],[Cu]C(COCC=C)OC[Au],,,,,,,,,,,,,,,12173.91304,1.15,,,,,,,,,,,,,,,,,,,,,,,,,,,,,,,,,,,,,,,,,,,,,,,,,,O=S([N-]S(=O)(C(F)(F)F)=O)(C(F)(F)F)=O.[Li+],,,1.108676599,,,,,,,,,,,-58.4,,35,5.41E-05,-4.266802735
,,7/20/2021,GB,1,,doi.org/10.1021/ma401267w,,[Cu]C(COCC=C)OC[Au],[Cu]C(COCC=C)OC[Au],,,,,,,,,,,,,,,12173.91304,1.15,,,,,,,,,,,,,,,,,,,,,,,,,,,,,,,,,,,,,,,,,,,,,,,,,,O=S([N-]S(=O)(C(F)(F)F)=O)(C(F)(F)F)=O.[Li+],,,1.108676599,,,,,,,,,,,-58.4,,40,7.10E-05,-4.148741651
,,7/20/2021,GB,1,,doi.org/10.1021/ma401267w,,[Cu]C(COCC=C)OC[Au],[Cu]C(COCC=C)OC[Au],,,,,,,,,,,,,,,12173.91304,1.15,,,,,,,,,,,,,,,,,,,,,,,,,,,,,,,,,,,,,,,,,,,,,,,,,,O=S([N-]S(=O)(C(F)(F)F)=O)(C(F)(F)F)=O.[Li+],,,1.108676599,,,,,,,,,,,-58.4,,45,9.22E-05,-4.035269079
,,7/20/2021,GB,1,,doi.org/10.1021/ma401267w,,[Cu]C(COCC=C)OC[Au],[Cu]C(COCC=C)OC[Au],,,,,,,,,,,,,,,12173.91304,1.15,,,,,,,,,,,,,,,,,,,,,,,,,,,,,,,,,,,,,,,,,,,,,,,,,,O=S([N-]S(=O)(C(F)(F)F)=O)(C(F)(F)F)=O.[Li+],,,1.108676599,,,,,,,,,,,-58.4,,50,0.00011865,-3.925732257
,,7/20/2021,GB,1,,doi.org/10.1021/ma401267w,,[Cu]C(COCC=C)OC[Au],[Cu]C(COCC=C)OC[Au],,,,,,,,,,,,,,,12173.91304,1.15,,,,,,,,,,,,,,,,,,,,,,,,,,,,,,,,,,,,,,,,,,,,,,,,,,O=S([N-]S(=O)(C(F)(F)F)=O)(C(F)(F)F)=O.[Li+],,,1.108676599,,,,,,,,,,,-58.4,,55,0.000151273,-3.82023858
,,7/20/2021,GB,1,,doi.org/10.1021/ma401267w,,[Cu]C(COCC=C)OC[Au],[Cu]C(COCC=C)OC[Au],,,,,,,,,,,,,,,12173.91304,1.15,,,,,,,,,,,,,,,,,,,,,,,,,,,,,,,,,,,,,,,,,,,,,,,,,,O=S([N-]S(=O)(C(F)(F)F)=O)(C(F)(F)F)=O.[Li+],,,1.108676599,,,,,,,,,,,-58.4,,60,0.000191232,-3.718439433
,,7/20/2021,GB,1,,doi.org/10.1021/ma401267w,,[Cu]C(COCC=C)OC[Au],[Cu]C(COCC=C)OC[Au],,,,,,,,,,,,,,,12173.91304,1.15,,,,,,,,,,,,,,,,,,,,,,,,,,,,,,,,,,,,,,,,,,,,,,,,,,O=S([N-]S(=O)(C(F)(F)F)=O)(C(F)(F)F)=O.[Li+],,,1.108676599,,,,,,,,,,,-58.4,,65,0.000239804,-3.620143577
,,7/20/2021,GB,1,,doi.org/10.1021/ma401267w,,[Cu]C(COCC=C)OC[Au],[Cu]C(COCC=C)OC[Au],,,,,,,,,,,,,,,12173.91304,1.15,,,,,,,,,,,,,,,,,,,,,,,,,,,,,,,,,,,,,,,,,,,,,,,,,,O=S([N-]S(=O)(C(F)(F)F)=O)(C(F)(F)F)=O.[Li+],,,1.108676599,,,,,,,,,,,-58.4,,70,0.000298419,-3.525173529
,,7/20/2021,GB,1,,doi.org/10.1021/ma401267w,,[Cu]C(COCC=C)OC[Au],[Cu]C(COCC=C)OC[Au],,,,,,,,,,,,,,,12173.91304,1.15,,,,,,,,,,,,,,,,,,,,,,,,,,,,,,,,,,,,,,,,,,,,,,,,,,O=S([N-]S(=O)(C(F)(F)F)=O)(C(F)(F)F)=O.[Li+],,,1.108676599,,,,,,,,,,,-58.4,,75,0.000368665,-3.433368091
,,7/20/2021,GB,1,,doi.org/10.1021/ma401267w,,[Cu]C(COCC=C)OC[Au],[Cu]C(COCC=C)OC[Au],,,,,,,,,,,,,,,12173.91304,1.15,,,,,,,,,,,,,,,,,,,,,,,,,,,,,,,,,,,,,,,,,,,,,,,,,,O=S([N-]S(=O)(C(F)(F)F)=O)(C(F)(F)F)=O.[Li+],,,1.108676599,,,,,,,,,,,-58.4,,80,0.000452301,-3.344572452
,,7/20/2021,GB,1,,doi.org/10.1021/ma401267w,,[Cu]C(COCC=C)OC[Au],[Cu]C(COCC=C)OC[Au],,,,,,,,,,,,,,,12173.91304,1.15,,,,,,,,,,,,,,,,,,,,,,,,,,,,,,,,,,,,,,,,,,,,,,,,,,O=S([N-]S(=O)(C(F)(F)F)=O)(C(F)(F)F)=O.[Li+],,,1.750744961,,,,,,,,,,,-49.3,,25,2.76E-05,-4.559090918
,,7/20/2021,GB,1,,doi.org/10.1021/ma401267w,,[Cu]C(COCC=C)OC[Au],[Cu]C(COCC=C)OC[Au],,,,,,,,,,,,,,,12173.91304,1.15,,,,,,,,,,,,,,,,,,,,,,,,,,,,,,,,,,,,,,,,,,,,,,,,,,O=S([N-]S(=O)(C(F)(F)F)=O)(C(F)(F)F)=O.[Li+],,,1.750744961,,,,,,,,,,,-49.3,,30,3.77E-05,-4.42365865
,,7/20/2021,GB,1,,doi.org/10.1021/ma401267w,,[Cu]C(COCC=C)OC[Au],[Cu]C(COCC=C)OC[Au],,,,,,,,,,,,,,,12173.91304,1.15,,,,,,,,,,,,,,,,,,,,,,,,,,,,,,,,,,,,,,,,,,,,,,,,,,O=S([N-]S(=O)(C(F)(F)F)=O)(C(F)(F)F)=O.[Li+],,,1.750744961,,,,,,,,,,,-49.3,,35,5.09E-05,-4.293282218
,,7/20/2021,GB,1,,doi.org/10.1021/ma401267w,,[Cu]C(COCC=C)OC[Au],[Cu]C(COCC=C)OC[Au],,,,,,,,,,,,,,,12173.91304,1.15,,,,,,,,,,,,,,,,,,,,,,,,,,,,,,,,,,,,,,,,,,,,,,,,,,O=S([N-]S(=O)(C(F)(F)F)=O)(C(F)(F)F)=O.[Li+],,,1.750744961,,,,,,,,,,,-49.3,,40,6.79E-05,-4.168130226
,,7/20/2021,GB,1,,doi.org/10.1021/ma401267w,,[Cu]C(COCC=C)OC[Au],[Cu]C(COCC=C)OC[Au],,,,,,,,,,,,,,,12173.91304,1.15,,,,,,,,,,,,,,,,,,,,,,,,,,,,,,,,,,,,,,,,,,,,,,,,,,O=S([N-]S(=O)(C(F)(F)F)=O)(C(F)(F)F)=O.[Li+],,,1.750744961,,,,,,,,,,,-49.3,,45,8.96E-05,-4.04769199
,,7/20/2021,GB,1,,doi.org/10.1021/ma401267w,,[Cu]C(COCC=C)OC[Au],[Cu]C(COCC=C)OC[Au],,,,,,,,,,,,,,,12173.91304,1.15,,,,,,,,,,,,,,,,,,,,,,,,,,,,,,,,,,,,,,,,,,,,,,,,,,O=S([N-]S(=O)(C(F)(F)F)=O)(C(F)(F)F)=O.[Li+],,,1.750744961,,,,,,,,,,,-49.3,,50,0.000116835,-3.932427037
,,7/20/2021,GB,1,,doi.org/10.1021/ma401267w,,[Cu]C(COCC=C)OC[Au],[Cu]C(COCC=C)OC[Au],,,,,,,,,,,,,,,12173.91304,1.15,,,,,,,,,,,,,,,,,,,,,,,,,,,,,,,,,,,,,,,,,,,,,,,,,,O=S([N-]S(=O)(C(F)(F)F)=O)(C(F)(F)F)=O.[Li+],,,1.750744961,,,,,,,,,,,-49.3,,55,0.000150907,-3.821290614
,,7/20/2021,GB,1,,doi.org/10.1021/ma401267w,,[Cu]C(COCC=C)OC[Au],[Cu]C(COCC=C)OC[Au],,,,,,,,,,,,,,,12173.91304,1.15,,,,,,,,,,,,,,,,,,,,,,,,,,,,,,,,,,,,,,,,,,,,,,,,,,O=S([N-]S(=O)(C(F)(F)F)=O)(C(F)(F)F)=O.[Li+],,,1.750744961,,,,,,,,,,,-49.3,,60,0.000193074,-3.714276206
,,7/20/2021,GB,1,,doi.org/10.1021/ma401267w,,[Cu]C(COCC=C)OC[Au],[Cu]C(COCC=C)OC[Au],,,,,,,,,,,,,,,12173.91304,1.15,,,,,,,,,,,,,,,,,,,,,,,,,,,,,,,,,,,,,,,,,,,,,,,,,,O=S([N-]S(=O)(C(F)(F)F)=O)(C(F)(F)F)=O.[Li+],,,1.750744961,,,,,,,,,,,-49.3,,65,0.000244815,-3.611161976
,,7/20/2021,GB,1,,doi.org/10.1021/ma401267w,,[Cu]C(COCC=C)OC[Au],[Cu]C(COCC=C)OC[Au],,,,,,,,,,,,,,,12173.91304,1.15,,,,,,,,,,,,,,,,,,,,,,,,,,,,,,,,,,,,,,,,,,,,,,,,,,O=S([N-]S(=O)(C(F)(F)F)=O)(C(F)(F)F)=O.[Li+],,,1.750744961,,,,,,,,,,,-49.3,,70,0.000307795,-3.511738439
,,7/20/2021,GB,1,,doi.org/10.1021/ma401267w,,[Cu]C(COCC=C)OC[Au],[Cu]C(COCC=C)OC[Au],,,,,,,,,,,,,,,12173.91304,1.15,,,,,,,,,,,,,,,,,,,,,,,,,,,,,,,,,,,,,,,,,,,,,,,,,,O=S([N-]S(=O)(C(F)(F)F)=O)(C(F)(F)F)=O.[Li+],,,1.750744961,,,,,,,,,,,-49.3,,75,0.00038387,-3.415815827
,,7/20/2021,GB,1,,doi.org/10.1021/ma401267w,,[Cu]C(COCC=C)OC[Au],[Cu]C(COCC=C)OC[Au],,,,,,,,,,,,,,,12173.91304,1.15,,,,,,,,,,,,,,,,,,,,,,,,,,,,,,,,,,,,,,,,,,,,,,,,,,O=S([N-]S(=O)(C(F)(F)F)=O)(C(F)(F)F)=O.[Li+],,,1.750744961,,,,,,,,,,,-49.3,,80,0.000475103,-3.323212227
,,7/20/2021,GB,1,,doi.org/10.1021/ma401267w,,[Cu]C(COCC=C)OC[Au],[Cu]C(COCC=C)OC[Au],,,,,,,,,,,,,,,12173.91304,1.15,,,,,,,,,,,,,,,,,,,,,,,,,,,,,,,,,,,,,,,,,,,,,,,,,,O=S([N-]S(=O)(C(F)(F)F)=O)(C(F)(F)F)=O.[Li+],,20,0.886660736,,,,,,,,,,,,,25,1.80E-05,-4.744727495
,,7/20/2021,GB,1,,doi.org/10.1021/ma401267w,,[Cu]C(COCC=C)OC[Au],[Cu]C(COCC=C)OC[Au],,,,,,,,,,,,,,,12173.91304,1.15,,,,,,,,,,,,,,,,,,,,,,,,,,,,,,,,,,,,,,,,,,,,,,,,,,O=S([N-]S(=O)(C(F)(F)F)=O)(C(F)(F)F)=O.[Li+],,20,0.886660736,,,,,,,,,,,,,30,2.50E-05,-4.602059991
,,7/20/2021,GB,1,,doi.org/10.1021/ma401267w,,[Cu]C(COCC=C)OC[Au],[Cu]C(COCC=C)OC[Au],,,,,,,,,,,,,,,12173.91304,1.15,,,,,,,,,,,,,,,,,,,,,,,,,,,,,,,,,,,,,,,,,,,,,,,,,,O=S([N-]S(=O)(C(F)(F)F)=O)(C(F)(F)F)=O.[Li+],,20,0.886660736,,,,,,,,,,,,,35,3.41E-05,-4.467245621
,,7/20/2021,GB,1,,doi.org/10.1021/ma401267w,,[Cu]C(COCC=C)OC[Au],[Cu]C(COCC=C)OC[Au],,,,,,,,,,,,,,,12173.91304,1.15,,,,,,,,,,,,,,,,,,,,,,,,,,,,,,,,,,,,,,,,,,,,,,,,,,O=S([N-]S(=O)(C(F)(F)F)=O)(C(F)(F)F)=O.[Li+],,20,0.886660736,,,,,,,,,,,,,40,4.54E-05,-4.342944147
,,7/20/2021,GB,1,,doi.org/10.1021/ma401267w,,[Cu]C(COCC=C)OC[Au],[Cu]C(COCC=C)OC[Au],,,,,,,,,,,,,,,12173.91304,1.15,,,,,,,,,,,,,,,,,,,,,,,,,,,,,,,,,,,,,,,,,,,,,,,,,,O=S([N-]S(=O)(C(F)(F)F)=O)(C(F)(F)F)=O.[Li+],,20,0.886660736,,,,,,,,,,,,,45,5.94E-05,-4.226213555
,,7/20/2021,GB,1,,doi.org/10.1021/ma401267w,,[Cu]C(COCC=C)OC[Au],[Cu]C(COCC=C)OC[Au],,,,,,,,,,,,,,,12173.91304,1.15,,,,,,,,,,,,,,,,,,,,,,,,,,,,,,,,,,,,,,,,,,,,,,,,,,O=S([N-]S(=O)(C(F)(F)F)=O)(C(F)(F)F)=O.[Li+],,20,0.886660736,,,,,,,,,,,,,50,7.65E-05,-4.116338565
,,7/20/2021,GB,1,,doi.org/10.1021/ma401267w,,[Cu]C(COCC=C)OC[Au],[Cu]C(COCC=C)OC[Au],,,,,,,,,,,,,,,12173.91304,1.15,,,,,,,,,,,,,,,,,,,,,,,,,,,,,,,,,,,,,,,,,,,,,,,,,,O=S([N-]S(=O)(C(F)(F)F)=O)(C(F)(F)F)=O.[Li+],,20,0.886660736,,,,,,,,,,,,,55,9.69E-05,-4.013676223
,,7/20/2021,GB,1,,doi.org/10.1021/ma401267w,,[Cu]C(COCC=C)OC[Au],[Cu]C(COCC=C)OC[Au],,,,,,,,,,,,,,,12173.91304,1.15,,,,,,,,,,,,,,,,,,,,,,,,,,,,,,,,,,,,,,,,,,,,,,,,,,O=S([N-]S(=O)(C(F)(F)F)=O)(C(F)(F)F)=O.[Li+],,20,0.886660736,,,,,,,,,,,,,60,0.00012106,-3.91699933
,,7/20/2021,GB,1,,doi.org/10.1021/ma401267w,,[Cu]C(COCC=C)OC[Au],[Cu]C(COCC=C)OC[Au],,,,,,,,,,,,,,,12173.91304,1.15,,,,,,,,,,,,,,,,,,,,,,,,,,,,,,,,,,,,,,,,,,,,,,,,,,O=S([N-]S(=O)(C(F)(F)F)=O)(C(F)(F)F)=O.[Li+],,20,0.886660736,,,,,,,,,,,,,65,0.000149333,-3.82584421
,,7/20/2021,GB,1,,doi.org/10.1021/ma401267w,,[Cu]C(COCC=C)OC[Au],[Cu]C(COCC=C)OC[Au],,,,,,,,,,,,,,,12173.91304,1.15,,,,,,,,,,,,,,,,,,,,,,,,,,,,,,,,,,,,,,,,,,,,,,,,,,O=S([N-]S(=O)(C(F)(F)F)=O)(C(F)(F)F)=O.[Li+],,20,0.886660736,,,,,,,,,,,,,70,0.000182055,-3.739797389
,,7/20/2021,GB,1,,doi.org/10.1021/ma401267w,,[Cu]C(COCC=C)OC[Au],[Cu]C(COCC=C)OC[Au],,,,,,,,,,,,,,,12173.91304,1.15,,,,,,,,,,,,,,,,,,,,,,,,,,,,,,,,,,,,,,,,,,,,,,,,,,O=S([N-]S(=O)(C(F)(F)F)=O)(C(F)(F)F)=O.[Li+],,20,0.886660736,,,,,,,,,,,,,75,0.000219559,-3.658448756
,,7/20/2021,GB,1,,doi.org/10.1021/ma401267w,,[Cu]C(COCC=C)OC[Au],[Cu]C(COCC=C)OC[Au],,,,,,,,,,,,,,,12173.91304,1.15,,,,,,,,,,,,,,,,,,,,,,,,,,,,,,,,,,,,,,,,,,,,,,,,,,O=S([N-]S(=O)(C(F)(F)F)=O)(C(F)(F)F)=O.[Li+],,20,0.886660736,,,,,,,,,,,,,80,0.000262162,-3.581430258
,,7/20/2021,GB,1,,doi.org/10.1021/ma401267w,,[Cu]C(COCCCSCCOCCOC)OC[Au],[Cu]C(COCCCSCCOCCOC)OC[Au],,,,,,,,,,,,,,,,,,,,,,,,,,,,,,,,,,,,,,,,,,,,,,,,,,,,,,,,,,,,,,,,,,O=S([N-]S(=O)(C(F)(F)F)=O)(C(F)(F)F)=O.[Li+],,20,0.878264648,,,,,,,,,,,,,25,2.26E-05,-4.645891561
,,7/20/2021,GB,1,,doi.org/10.1021/ma401267w,,[Cu]C(COCCCSCCOCCOC)OC[Au],[Cu]C(COCCCSCCOCCOC)OC[Au],,,,,,,,,,,,,,,,,,,,,,,,,,,,,,,,,,,,,,,,,,,,,,,,,,,,,,,,,,,,,,,,,,O=S([N-]S(=O)(C(F)(F)F)=O)(C(F)(F)F)=O.[Li+],,20,0.878264648,,,,,,,,,,,,,30,3.06E-05,-4.514278574
,,7/20/2021,GB,1,,doi.org/10.1021/ma401267w,,[Cu]C(COCCCSCCOCCOC)OC[Au],[Cu]C(COCCCSCCOCCOC)OC[Au],,,,,,,,,,,,,,,,,,,,,,,,,,,,,,,,,,,,,,,,,,,,,,,,,,,,,,,,,,,,,,,,,,O=S([N-]S(=O)(C(F)(F)F)=O)(C(F)(F)F)=O.[Li+],,20,0.878264648,,,,,,,,,,,,,35,4.06E-05,-4.391473966
,,7/20/2021,GB,1,,doi.org/10.1021/ma401267w,,[Cu]C(COCCCSCCOCCOC)OC[Au],[Cu]C(COCCCSCCOCCOC)OC[Au],,,,,,,,,,,,,,,,,,,,,,,,,,,,,,,,,,,,,,,,,,,,,,,,,,,,,,,,,,,,,,,,,,O=S([N-]S(=O)(C(F)(F)F)=O)(C(F)(F)F)=O.[Li+],,20,0.878264648,,,,,,,,,,,,,40,5.31E-05,-4.274905479
,,7/20/2021,GB,1,,doi.org/10.1021/ma401267w,,[Cu]C(COCCCSCCOCCOC)OC[Au],[Cu]C(COCCCSCCOCCOC)OC[Au],,,,,,,,,,,,,,,,,,,,,,,,,,,,,,,,,,,,,,,,,,,,,,,,,,,,,,,,,,,,,,,,,,O=S([N-]S(=O)(C(F)(F)F)=O)(C(F)(F)F)=O.[Li+],,20,0.878264648,,,,,,,,,,,,,45,6.85E-05,-4.164309429
,,7/20/2021,GB,1,,doi.org/10.1021/ma401267w,,[Cu]C(COCCCSCCOCCOC)OC[Au],[Cu]C(COCCCSCCOCCOC)OC[Au],,,,,,,,,,,,,,,,,,,,,,,,,,,,,,,,,,,,,,,,,,,,,,,,,,,,,,,,,,,,,,,,,,O=S([N-]S(=O)(C(F)(F)F)=O)(C(F)(F)F)=O.[Li+],,20,0.878264648,,,,,,,,,,,,,50,8.71E-05,-4.059981845
,,7/20/2021,GB,1,,doi.org/10.1021/ma401267w,,[Cu]C(COCCCSCCOCCOC)OC[Au],[Cu]C(COCCCSCCOCCOC)OC[Au],,,,,,,,,,,,,,,,,,,,,,,,,,,,,,,,,,,,,,,,,,,,,,,,,,,,,,,,,,,,,,,,,,O=S([N-]S(=O)(C(F)(F)F)=O)(C(F)(F)F)=O.[Li+],,20,0.878264648,,,,,,,,,,,,,55,0.000109312,-3.96133216
,,7/20/2021,GB,1,,doi.org/10.1021/ma401267w,,[Cu]C(COCCCSCCOCCOC)OC[Au],[Cu]C(COCCCSCCOCCOC)OC[Au],,,,,,,,,,,,,,,,,,,,,,,,,,,,,,,,,,,,,,,,,,,,,,,,,,,,,,,,,,,,,,,,,,O=S([N-]S(=O)(C(F)(F)F)=O)(C(F)(F)F)=O.[Li+],,20,0.878264648,,,,,,,,,,,,,60,0.000135648,-3.867586605
,,7/20/2021,GB,1,,doi.org/10.1021/ma401267w,,[Cu]C(COCCCSCCOCCOC)OC[Au],[Cu]C(COCCCSCCOCCOC)OC[Au],,,,,,,,,,,,,,,,,,,,,,,,,,,,,,,,,,,,,,,,,,,,,,,,,,,,,,,,,,,,,,,,,,O=S([N-]S(=O)(C(F)(F)F)=O)(C(F)(F)F)=O.[Li+],,20,0.878264648,,,,,,,,,,,,,65,0.000166525,-3.778520558
,,7/20/2021,GB,1,,doi.org/10.1021/ma401267w,,[Cu]C(COCCCSCCOCCOC)OC[Au],[Cu]C(COCCCSCCOCCOC)OC[Au],,,,,,,,,,,,,,,,,,,,,,,,,,,,,,,,,,,,,,,,,,,,,,,,,,,,,,,,,,,,,,,,,,O=S([N-]S(=O)(C(F)(F)F)=O)(C(F)(F)F)=O.[Li+],,20,0.878264648,,,,,,,,,,,,,70,0.000202394,-3.693802366
,,7/20/2021,GB,1,,doi.org/10.1021/ma401267w,,[Cu]C(COCCCSCCOCCOC)OC[Au],[Cu]C(COCCCSCCOCCOC)OC[Au],,,,,,,,,,,,,,,,,,,,,,,,,,,,,,,,,,,,,,,,,,,,,,,,,,,,,,,,,,,,,,,,,,O=S([N-]S(=O)(C(F)(F)F)=O)(C(F)(F)F)=O.[Li+],,20,0.878264648,,,,,,,,,,,,,75,0.000243711,-3.613124868
,,7/20/2021,GB,1,,doi.org/10.1021/ma401267w,,[Cu]C(COCCCSCCOCCOC)OC[Au],[Cu]C(COCCCSCCOCCOC)OC[Au],,,,,,,,,,,,,,,,,,,,,,,,,,,,,,,,,,,,,,,,,,,,,,,,,,,,,,,,,,,,,,,,,,O=S([N-]S(=O)(C(F)(F)F)=O)(C(F)(F)F)=O.[Li+],,20,0.878264648,,,,,,,,,,,,,80,0.000290931,-3.53621
,,7/20/2021,GB,1,,doi.org/10.1021/ma401267w,,[Cu]C(COCCCSCCOCCOCCOC)OC[Au],[Cu]C(COCCCSCCOCCOCCOC)OC[Au],,,,,,,,,,,,,,,,,,,,,,,,,,,,,,,,,,,,,,,,,,,,,,,,,,,,,,,,,,,,,,,,,,O=S([N-]S(=O)(C(F)(F)F)=O)(C(F)(F)F)=O.[Li+],,20,0.877331907,,,,,,,,,,,,,25,2.38E-05,-4.623423043
,,7/20/2021,GB,1,,doi.org/10.1021/ma401267w,,[Cu]C(COCCCSCCOCCOCCOC)OC[Au],[Cu]C(COCCCSCCOCCOCCOC)OC[Au],,,,,,,,,,,,,,,,,,,,,,,,,,,,,,,,,,,,,,,,,,,,,,,,,,,,,,,,,,,,,,,,,,O=S([N-]S(=O)(C(F)(F)F)=O)(C(F)(F)F)=O.[Li+],,20,0.877331907,,,,,,,,,,,,,30,3.29E-05,-4.482804102
,,7/20/2021,GB,1,,doi.org/10.1021/ma401267w,,[Cu]C(COCCCSCCOCCOCCOC)OC[Au],[Cu]C(COCCCSCCOCCOCCOC)OC[Au],,,,,,,,,,,,,,,,,,,,,,,,,,,,,,,,,,,,,,,,,,,,,,,,,,,,,,,,,,,,,,,,,,O=S([N-]S(=O)(C(F)(F)F)=O)(C(F)(F)F)=O.[Li+],,20,0.877331907,,,,,,,,,,,,,35,4.46E-05,-4.350665141
,,7/20/2021,GB,1,,doi.org/10.1021/ma401267w,,[Cu]C(COCCCSCCOCCOCCOC)OC[Au],[Cu]C(COCCCSCCOCCOCCOC)OC[Au],,,,,,,,,,,,,,,,,,,,,,,,,,,,,,,,,,,,,,,,,,,,,,,,,,,,,,,,,,,,,,,,,,O=S([N-]S(=O)(C(F)(F)F)=O)(C(F)(F)F)=O.[Li+],,20,0.877331907,,,,,,,,,,,,,40,5.96E-05,-4.22475374
,,7/20/2021,GB,1,,doi.org/10.1021/ma401267w,,[Cu]C(COCCCSCCOCCOCCOC)OC[Au],[Cu]C(COCCCSCCOCCOCCOC)OC[Au],,,,,,,,,,,,,,,,,,,,,,,,,,,,,,,,,,,,,,,,,,,,,,,,,,,,,,,,,,,,,,,,,,O=S([N-]S(=O)(C(F)(F)F)=O)(C(F)(F)F)=O.[Li+],,20,0.877331907,,,,,,,,,,,,,45,7.85E-05,-4.105130343
,,7/20/2021,GB,1,,doi.org/10.1021/ma401267w,,[Cu]C(COCCCSCCOCCOCCOC)OC[Au],[Cu]C(COCCCSCCOCCOCCOC)OC[Au],,,,,,,,,,,,,,,,,,,,,,,,,,,,,,,,,,,,,,,,,,,,,,,,,,,,,,,,,,,,,,,,,,O=S([N-]S(=O)(C(F)(F)F)=O)(C(F)(F)F)=O.[Li+],,20,0.877331907,,,,,,,,,,,,,50,0.000102097,-3.990987019
,,7/20/2021,GB,1,,doi.org/10.1021/ma401267w,,[Cu]C(COCCCSCCOCCOCCOC)OC[Au],[Cu]C(COCCCSCCOCCOCCOC)OC[Au],,,,,,,,,,,,,,,,,,,,,,,,,,,,,,,,,,,,,,,,,,,,,,,,,,,,,,,,,,,,,,,,,,O=S([N-]S(=O)(C(F)(F)F)=O)(C(F)(F)F)=O.[Li+],,20,0.877331907,,,,,,,,,,,,,55,0.000131138,-3.882271444
,,7/20/2021,GB,1,,doi.org/10.1021/ma401267w,,[Cu]C(COCCCSCCOCCOCCOC)OC[Au],[Cu]C(COCCCSCCOCCOCCOC)OC[Au],,,,,,,,,,,,,,,,,,,,,,,,,,,,,,,,,,,,,,,,,,,,,,,,,,,,,,,,,,,,,,,,,,O=S([N-]S(=O)(C(F)(F)F)=O)(C(F)(F)F)=O.[Li+],,20,0.877331907,,,,,,,,,,,,,60,0.000166531,-3.77850491
,,7/20/2021,GB,1,,doi.org/10.1021/ma401267w,,[Cu]C(COCCCSCCOCCOCCOC)OC[Au],[Cu]C(COCCCSCCOCCOCCOC)OC[Au],,,,,,,,,,,,,,,,,,,,,,,,,,,,,,,,,,,,,,,,,,,,,,,,,,,,,,,,,,,,,,,,,,O=S([N-]S(=O)(C(F)(F)F)=O)(C(F)(F)F)=O.[Li+],,20,0.877331907,,,,,,,,,,,,,65,0.000209235,-3.679365667
,,7/20/2021,GB,1,,doi.org/10.1021/ma401267w,,[Cu]C(COCCCSCCOCCOCCOC)OC[Au],[Cu]C(COCCCSCCOCCOCCOC)OC[Au],,,,,,,,,,,,,,,,,,,,,,,,,,,,,,,,,,,,,,,,,,,,,,,,,,,,,,,,,,,,,,,,,,O=S([N-]S(=O)(C(F)(F)F)=O)(C(F)(F)F)=O.[Li+],,20,0.877331907,,,,,,,,,,,,,70,0.000260284,-3.584552528
,,7/20/2021,GB,1,,doi.org/10.1021/ma401267w,,[Cu]C(COCCCSCCOCCOCCOC)OC[Au],[Cu]C(COCCCSCCOCCOCCOC)OC[Au],,,,,,,,,,,,,,,,,,,,,,,,,,,,,,,,,,,,,,,,,,,,,,,,,,,,,,,,,,,,,,,,,,O=S([N-]S(=O)(C(F)(F)F)=O)(C(F)(F)F)=O.[Li+],,20,0.877331907,,,,,,,,,,,,,75,0.000320779,-3.493794071
,,7/20/2021,GB,1,,doi.org/10.1021/ma401267w,,[Cu]C(COCCCSCCOCCOCCOC)OC[Au],[Cu]C(COCCCSCCOCCOCCOC)OC[Au],,,,,,,,,,,,,,,,,,,,,,,,,,,,,,,,,,,,,,,,,,,,,,,,,,,,,,,,,,,,,,,,,,O=S([N-]S(=O)(C(F)(F)F)=O)(C(F)(F)F)=O.[Li+],,20,0.877331907,,,,,,,,,,,,,80,0.000391886,-3.406840251
,,7/20/2021,GB,1,,doi.org/10.1021/ma401267w,,[Cu]OCCOCCOCCOCCOCCOCCOCCOCCOCCOC(COCC=C)C[Au],[Cu]OCCOCCOCCOCCOCCOCCOCCOCCOCCOC(COCC=C)C[Au],,,,,,,,,,,,,,,29500,1.12,,,,,,,,,,,,,,,,,,,,,,,,,,,,,,,,,,,,,,,,,,,,,,,,,,O=S([N-]S(=O)(C(F)(F)F)=O)(C(F)(F)F)=O.[Li+],,20,0.090935004,,,,,,,,,,,,,25,2.09E-05,-4.679853714
,,7/20/2021,GB,1,,doi.org/10.1021/ma401267w,,[Cu]OCCOCCOCCOCCOCCOCCOCCOCCOCCOC(COCC=C)C[Au],[Cu]OCCOCCOCCOCCOCCOCCOCCOCCOCCOC(COCC=C)C[Au],,,,,,,,,,,,,,,29500,1.12,,,,,,,,,,,,,,,,,,,,,,,,,,,,,,,,,,,,,,,,,,,,,,,,,,O=S([N-]S(=O)(C(F)(F)F)=O)(C(F)(F)F)=O.[Li+],,20,0.090935004,,,,,,,,,,,,,30,4.24E-05,-4.372634143
,,7/20/2021,GB,1,,doi.org/10.1021/ma401267w,,[Cu]OCCOCCOCCOCCOCCOCCOCCOCCOCCOC(COCC=C)C[Au],[Cu]OCCOCCOCCOCCOCCOCCOCCOCCOCCOC(COCC=C)C[Au],,,,,,,,,,,,,,,29500,1.12,,,,,,,,,,,,,,,,,,,,,,,,,,,,,,,,,,,,,,,,,,,,,,,,,,O=S([N-]S(=O)(C(F)(F)F)=O)(C(F)(F)F)=O.[Li+],,20,0.090935004,,,,,,,,,,,,,35,7.32E-05,-4.135488919
,,7/20/2021,GB,1,,doi.org/10.1021/ma401267w,,[Cu]OCCOCCOCCOCCOCCOCCOCCOCCOCCOC(COCC=C)C[Au],[Cu]OCCOCCOCCOCCOCCOCCOCCOCCOCCOC(COCC=C)C[Au],,,,,,,,,,,,,,,29500,1.12,,,,,,,,,,,,,,,,,,,,,,,,,,,,,,,,,,,,,,,,,,,,,,,,,,O=S([N-]S(=O)(C(F)(F)F)=O)(C(F)(F)F)=O.[Li+],,20,0.090935004,,,,,,,,,,,,,40,0.000112821,-3.947610055
,,7/20/2021,GB,1,,doi.org/10.1021/ma401267w,,[Cu]OCCOCCOCCOCCOCCOCCOCCOCCOCCOC(COCC=C)C[Au],[Cu]OCCOCCOCCOCCOCCOCCOCCOCCOCCOC(COCC=C)C[Au],,,,,,,,,,,,,,,29500,1.12,,,,,,,,,,,,,,,,,,,,,,,,,,,,,,,,,,,,,,,,,,,,,,,,,,O=S([N-]S(=O)(C(F)(F)F)=O)(C(F)(F)F)=O.[Li+],,20,0.090935004,,,,,,,,,,,,,45,0.000160361,-3.794901244
,,7/20/2021,GB,1,,doi.org/10.1021/ma401267w,,[Cu]OCCOCCOCCOCCOCCOCCOCCOCCOCCOC(COCC=C)C[Au],[Cu]OCCOCCOCCOCCOCCOCCOCCOCCOCCOC(COCC=C)C[Au],,,,,,,,,,,,,,,29500,1.12,,,,,,,,,,,,,,,,,,,,,,,,,,,,,,,,,,,,,,,,,,,,,,,,,,O=S([N-]S(=O)(C(F)(F)F)=O)(C(F)(F)F)=O.[Li+],,20,0.090935004,,,,,,,,,,,,,50,0.00021452,-3.668532212
,,7/20/2021,GB,1,,doi.org/10.1021/ma401267w,,[Cu]OCCOCCOCCOCCOCCOCCOCCOCCOCCOC(COCC=C)C[Au],[Cu]OCCOCCOCCOCCOCCOCCOCCOCCOCCOC(COCC=C)C[Au],,,,,,,,,,,,,,,29500,1.12,,,,,,,,,,,,,,,,,,,,,,,,,,,,,,,,,,,,,,,,,,,,,,,,,,O=S([N-]S(=O)(C(F)(F)F)=O)(C(F)(F)F)=O.[Li+],,20,0.090935004,,,,,,,,,,,,,55,0.000273946,-3.562335036
,,7/20/2021,GB,1,,doi.org/10.1021/ma401267w,,[Cu]OCCOCCOCCOCCOCCOCCOCCOCCOCCOC(COCC=C)C[Au],[Cu]OCCOCCOCCOCCOCCOCCOCCOCCOCCOC(COCC=C)C[Au],,,,,,,,,,,,,,,29500,1.12,,,,,,,,,,,,,,,,,,,,,,,,,,,,,,,,,,,,,,,,,,,,,,,,,,O=S([N-]S(=O)(C(F)(F)F)=O)(C(F)(F)F)=O.[Li+],,20,0.090935004,,,,,,,,,,,,,60,0.000337346,-3.471924435
,,7/20/2021,GB,1,,doi.org/10.1021/ma401267w,,[Cu]OCCOCCOCCOCCOCCOCCOCCOCCOCCOC(COCC=C)C[Au],[Cu]OCCOCCOCCOCCOCCOCCOCCOCCOCCOC(COCC=C)C[Au],,,,,,,,,,,,,,,29500,1.12,,,,,,,,,,,,,,,,,,,,,,,,,,,,,,,,,,,,,,,,,,,,,,,,,,O=S([N-]S(=O)(C(F)(F)F)=O)(C(F)(F)F)=O.[Li+],,20,0.090935004,,,,,,,,,,,,,65,0.000403553,-3.39409942
,,7/20/2021,GB,1,,doi.org/10.1021/ma401267w,,[Cu]OCCOCCOCCOCCOCCOCCOCCOCCOCCOC(COCC=C)C[Au],[Cu]OCCOCCOCCOCCOCCOCCOCCOCCOCCOC(COCC=C)C[Au],,,,,,,,,,,,,,,29500,1.12,,,,,,,,,,,,,,,,,,,,,,,,,,,,,,,,,,,,,,,,,,,,,,,,,,O=S([N-]S(=O)(C(F)(F)F)=O)(C(F)(F)F)=O.[Li+],,20,0.090935004,,,,,,,,,,,,,70,0.000471555,-3.326467646
,,7/20/2021,GB,1,,doi.org/10.1021/ma401267w,,[Cu]OCCOCCOCCOCCOCCOCCOCCOCCOCCOC(COCC=C)C[Au],[Cu]OCCOCCOCCOCCOCCOCCOCCOCCOCCOC(COCC=C)C[Au],,,,,,,,,,,,,,,29500,1.12,,,,,,,,,,,,,,,,,,,,,,,,,,,,,,,,,,,,,,,,,,,,,,,,,,O=S([N-]S(=O)(C(F)(F)F)=O)(C(F)(F)F)=O.[Li+],,20,0.090935004,,,,,,,,,,,,,75,0.000540501,-3.267203498
,,7/20/2021,GB,1,,doi.org/10.1021/ma401267w,,[Cu]OCCOCCOCCOCCOCCOCCOCCOCCOCCOC(COCC=C)C[Au],[Cu]OCCOCCOCCOCCOCCOCCOCCOCCOCCOC(COCC=C)C[Au],,,,,,,,,,,,,,,29500,1.12,,,,,,,,,,,,,,,,,,,,,,,,,,,,,,,,,,,,,,,,,,,,,,,,,,O=S([N-]S(=O)(C(F)(F)F)=O)(C(F)(F)F)=O.[Li+],,20,0.090935004,,,,,,,,,,,,,80,0.000609685,-3.21489449
,,7/20/2021,GB,1,,doi.org/10.1021/ma401267w,,[Cu]OCCOCCOCCOCCOCCOCCOCCOCCOC(COCC=C)C[Au],[Cu]OCCOCCOCCOCCOCCOCCOCCOCCOC(COCC=C)C[Au],,,,,,,,,,,,,,,15800,1.13,,,,,,,,,,,,,,,,,,,,,,,,,,,,,,,,,,,,,,,,,,,,,,,,,,O=S([N-]S(=O)(C(F)(F)F)=O)(C(F)(F)F)=O.[Li+],,20,0.111971317,,,,,,,,,,,,,25,3.73E-05,-4.428291168
,,7/20/2021,GB,1,,doi.org/10.1021/ma401267w,,[Cu]OCCOCCOCCOCCOCCOCCOCCOCCOC(COCC=C)C[Au],[Cu]OCCOCCOCCOCCOCCOCCOCCOCCOC(COCC=C)C[Au],,,,,,,,,,,,,,,15800,1.13,,,,,,,,,,,,,,,,,,,,,,,,,,,,,,,,,,,,,,,,,,,,,,,,,,O=S([N-]S(=O)(C(F)(F)F)=O)(C(F)(F)F)=O.[Li+],,20,0.111971317,,,,,,,,,,,,,30,5.10E-05,-4.292429824
,,7/20/2021,GB,1,,doi.org/10.1021/ma401267w,,[Cu]OCCOCCOCCOCCOCCOCCOCCOCCOC(COCC=C)C[Au],[Cu]OCCOCCOCCOCCOCCOCCOCCOCCOC(COCC=C)C[Au],,,,,,,,,,,,,,,15800,1.13,,,,,,,,,,,,,,,,,,,,,,,,,,,,,,,,,,,,,,,,,,,,,,,,,,O=S([N-]S(=O)(C(F)(F)F)=O)(C(F)(F)F)=O.[Li+],,20,0.111971317,,,,,,,,,,,,,35,6.86E-05,-4.163675884
,,7/20/2021,GB,1,,doi.org/10.1021/ma401267w,,[Cu]OCCOCCOCCOCCOCCOCCOCCOCCOC(COCC=C)C[Au],[Cu]OCCOCCOCCOCCOCCOCCOCCOCCOC(COCC=C)C[Au],,,,,,,,,,,,,,,15800,1.13,,,,,,,,,,,,,,,,,,,,,,,,,,,,,,,,,,,,,,,,,,,,,,,,,,O=S([N-]S(=O)(C(F)(F)F)=O)(C(F)(F)F)=O.[Li+],,20,0.111971317,,,,,,,,,,,,,40,9.09E-05,-4.041436117
,,7/20/2021,GB,1,,doi.org/10.1021/ma401267w,,[Cu]OCCOCCOCCOCCOCCOCCOCCOCCOC(COCC=C)C[Au],[Cu]OCCOCCOCCOCCOCCOCCOCCOCCOC(COCC=C)C[Au],,,,,,,,,,,,,,,15800,1.13,,,,,,,,,,,,,,,,,,,,,,,,,,,,,,,,,,,,,,,,,,,,,,,,,,O=S([N-]S(=O)(C(F)(F)F)=O)(C(F)(F)F)=O.[Li+],,20,0.111971317,,,,,,,,,,,,,45,0.000118811,-3.925143349
,,7/20/2021,GB,1,,doi.org/10.1021/ma401267w,,[Cu]OCCOCCOCCOCCOCCOCCOCCOCCOC(COCC=C)C[Au],[Cu]OCCOCCOCCOCCOCCOCCOCCOCCOC(COCC=C)C[Au],,,,,,,,,,,,,,,15800,1.13,,,,,,,,,,,,,,,,,,,,,,,,,,,,,,,,,,,,,,,,,,,,,,,,,,O=S([N-]S(=O)(C(F)(F)F)=O)(C(F)(F)F)=O.[Li+],,20,0.111971317,,,,,,,,,,,,,50,0.000153194,-3.814758244
,,7/20/2021,GB,1,,doi.org/10.1021/ma401267w,,[Cu]OCCOCCOCCOCCOCCOCCOCCOCCOC(COCC=C)C[Au],[Cu]OCCOCCOCCOCCOCCOCCOCCOCCOC(COCC=C)C[Au],,,,,,,,,,,,,,,15800,1.13,,,,,,,,,,,,,,,,,,,,,,,,,,,,,,,,,,,,,,,,,,,,,,,,,,O=S([N-]S(=O)(C(F)(F)F)=O)(C(F)(F)F)=O.[Li+],,20,0.111971317,,,,,,,,,,,,,55,0.000195129,-3.709678181
,,7/20/2021,GB,1,,doi.org/10.1021/ma401267w,,[Cu]OCCOCCOCCOCCOCCOCCOCCOCCOC(COCC=C)C[Au],[Cu]OCCOCCOCCOCCOCCOCCOCCOCCOC(COCC=C)C[Au],,,,,,,,,,,,,,,15800,1.13,,,,,,,,,,,,,,,,,,,,,,,,,,,,,,,,,,,,,,,,,,,,,,,,,,O=S([N-]S(=O)(C(F)(F)F)=O)(C(F)(F)F)=O.[Li+],,20,0.111971317,,,,,,,,,,,,,60,0.000245732,-3.609538285
,,7/20/2021,GB,1,,doi.org/10.1021/ma401267w,,[Cu]OCCOCCOCCOCCOCCOCCOCCOCCOC(COCC=C)C[Au],[Cu]OCCOCCOCCOCCOCCOCCOCCOCCOC(COCC=C)C[Au],,,,,,,,,,,,,,,15800,1.13,,,,,,,,,,,,,,,,,,,,,,,,,,,,,,,,,,,,,,,,,,,,,,,,,,O=S([N-]S(=O)(C(F)(F)F)=O)(C(F)(F)F)=O.[Li+],,20,0.111971317,,,,,,,,,,,,,65,0.000306197,-3.513999069
,,7/20/2021,GB,1,,doi.org/10.1021/ma401267w,,[Cu]OCCOCCOCCOCCOCCOCCOCCOCCOC(COCC=C)C[Au],[Cu]OCCOCCOCCOCCOCCOCCOCCOCCOC(COCC=C)C[Au],,,,,,,,,,,,,,,15800,1.13,,,,,,,,,,,,,,,,,,,,,,,,,,,,,,,,,,,,,,,,,,,,,,,,,,O=S([N-]S(=O)(C(F)(F)F)=O)(C(F)(F)F)=O.[Li+],,20,0.111971317,,,,,,,,,,,,,70,0.000377782,-3.422758739
,,7/20/2021,GB,1,,doi.org/10.1021/ma401267w,,[Cu]OCCOCCOCCOCCOCCOCCOCCOCCOC(COCC=C)C[Au],[Cu]OCCOCCOCCOCCOCCOCCOCCOCCOC(COCC=C)C[Au],,,,,,,,,,,,,,,15800,1.13,,,,,,,,,,,,,,,,,,,,,,,,,,,,,,,,,,,,,,,,,,,,,,,,,,O=S([N-]S(=O)(C(F)(F)F)=O)(C(F)(F)F)=O.[Li+],,20,0.111971317,,,,,,,,,,,,,75,0.00046181,-3.335536667
,,7/20/2021,GB,1,,doi.org/10.1021/ma401267w,,[Cu]OCCOCCOCCOCCOCCOCCOCCOCCOC(COCC=C)C[Au],[Cu]OCCOCCOCCOCCOCCOCCOCCOCCOC(COCC=C)C[Au],,,,,,,,,,,,,,,15800,1.13,,,,,,,,,,,,,,,,,,,,,,,,,,,,,,,,,,,,,,,,,,,,,,,,,,O=S([N-]S(=O)(C(F)(F)F)=O)(C(F)(F)F)=O.[Li+],,20,0.111971317,,,,,,,,,,,,,80,0.000559659,-3.252076508
,,7/20/2021,GB,1,,doi.org/10.1021/ma401267w,,[Cu]OCCOCCOCCOCCOCCOCCOCCOC(COCC=C)C[Au],[Cu]OCCOCCOCCOCCOCCOCCOCCOC(COCC=C)C[Au],,,,,,,,,,,,,,,7900,1.13,,,,,,,,,,,,,,,,,,,,,,,,,,,,,,,,,,,,,,,,,,,,,,,,,,O=S([N-]S(=O)(C(F)(F)F)=O)(C(F)(F)F)=O.[Li+],,20,0.128696896,,,,,,,,,,,,,25,3.58E-05,-4.446116973
