Repository: zjurillpolymer/SPE_prediction

# SPE Prediction

Polymer electrolyte conductivity prediction using graph neural networks.

## Data

Data from [ChemPropPred](https://github.com/learningmatter-mit/Chem-prop-pred) — polymer electrolyte conductivity measurements including SMILES, conductivity (log S/cm), molecular weight, salt concentration, and temperature.

- `data/clean_train_data.csv` — cleaned training data
- `data/PolymerElectrolyteData.csv` — full raw dataset
- `data/PolyInfo_8salts.csv` / `data/polyinfo_5salts_4conc.csv` — PolyInfo polymer database with salt additives

File: data/PolymerElectrolyteData.csv (part 152 of 154)
Notes,Compound Notebook Name,Date Copied to Master Database,Data Recorded By,Seshadri Group,Oyaizu Group,DOI,Solvent 1 (S1),S1 SMILES,S1 SMILES 1,S1 SMILES 2,S1 SMILES 3,S1 Big SMILES,S1 End Group 1,S1 End Group 2,S1 Mol %,S1 Weight %,S1 SMILES 1 Mol %,S1 SMILES 2 Mol %,S1 SMILES 3 Mol %,S1 Molar Ratio,S1 Weight Ratio,S1 Mw,S1 Mn,S1 Mn or Mw,S1 Mw/Mn,S1 DOP,S1 Molar Mass (g/mol),S1 Type,S1 Block Mol Weight,Solvent 2 (S2),S2 SMILES,S2 SMILES 1,S2 SMILES 2,S2 Mol %,S2 Weight %,S2 SMILES 1 Mol %,S2 SMILES 2 Mol %,S2 Molar Ratio,S2 Weight Ratio,S2 Mw,S2 Mn,S2 Mn or Mw,S2 Mw/Mn,S2 DOP,S2 Molar Mass (g/mol),S2 Type,Solvent 3 (S3),S3 SMILES,S3 SMILES 1,S3 Mol %,S3 Weight %,S3 Molar Ratio,S3 Weight Ratio,S3 Mw,S3 Mn,S3 Mn or Mw,S3 Mw/Mn,S3 DOP,S3 Molar Mass (g/mol),S3 Type,Solvent 4 (S4),S4 SMILES,S4 Mol %,S4 Weight %,S4 Molar Ratio,S4 Weight Ratio,S4 Mw,S4 Mn,S4 Mn or Mw,S4 Mw/Mn,S4 DOP,S4 Molar Mass (g/mol),S4 Type,Salt 1,Salt1 SMILES,Salt1 Mol %,Salt1 Weight %,Salt1 Molality (mol salt/kg polymer),Salt1 Molar Mass (g/mol),Salt 2,Salt2 SMILES,Salt2 Mol %,Salt2 Weight %,Salt2 Molality (mol salt/kg polymer),Salt2 Molar Mass (g/mol),Inorganic Material 1 (IM1),IM1 Weight %,IM1 Particle Size (nm),Tg (oC),Heating Rate (K/min),Temperature (oC),Conductivity (S/cm),log Conductivity (S/cm)
,,7/20/2021,GB,1,,doi.org/10.1021/ma401267w,,[Cu]OCCOCCOCCOCCOCCOCCOCCOC(COCC=C)C[Au],[Cu]OCCOCCOCCOCCOCCOCCOCCOC(COCC=C)C[Au],,,,,,,,,,,,,,,7900,1.13,,,,,,,,,,,,,,,,,,,,,,,,,,,,,,,,,,,,,,,,,,,,,,,,,,O=S([N-]S(=O)(C(F)(F)F)=O)(C(F)(F)F)=O.[Li+],,20,0.128696896,,,,,,,,,,,,,30,4.84E-05,-4.315154638
,,7/20/2021,GB,1,,doi.org/10.1021/ma401267w,,[Cu]OCCOCCOCCOCCOCCOCCOCCOC(COCC=C)C[Au],[Cu]OCCOCCOCCOCCOCCOCCOCCOC(COCC=C)C[Au],,,,,,,,,,,,,,,7900,1.13,,,,,,,,,,,,,,,,,,,,,,,,,,,,,,,,,,,,,,,,,,,,,,,,,,O=S([N-]S(=O)(C(F)(F)F)=O)(C(F)(F)F)=O.[Li+],,20,0.128696896,,,,,,,,,,,,,35,6.44E-05,-4.191114133
,,7/20/2021,GB,1,,doi.org/10.1021/ma401267w,,[Cu]OCCOCCOCCOCCOCCOCCOCCOC(COCC=C)C[Au],[Cu]OCCOCCOCCOCCOCCOCCOCCOC(COCC=C)C[Au],,,,,,,,,,,,,,,7900,1.13,,,,,,,,,,,,,,,,,,,,,,,,,,,,,,,,,,,,,,,,,,,,,,,,,,O=S([N-]S(=O)(C(F)(F)F)=O)(C(F)(F)F)=O.[Li+],,20,0.128696896,,,,,,,,,,,,,40,8.46E-05,-4.072629637
,,7/20/2021,GB,1,,doi.org/10.1021/ma401267w,,[Cu]OCCOCCOCCOCCOCCOCCOCCOC(COCC=C)C[Au],[Cu]OCCOCCOCCOCCOCCOCCOCCOC(COCC=C)C[Au],,,,,,,,,,,,,,,7900,1.13,,,,,,,,,,,,,,,,,,,,,,,,,,,,,,,,,,,,,,,,,,,,,,,,,,O=S([N-]S(=O)(C(F)(F)F)=O)(C(F)(F)F)=O.[Li+],,20,0.128696896,,,,,,,,,,,,,45,0.000109678,-3.959880478
,,7/20/2021,GB,1,,doi.org/10.1021/ma401267w,,[Cu]OCCOCCOCCOCCOCCOCCOCCOC(COCC=C)C[Au],[Cu]OCCOCCOCCOCCOCCOCCOCCOC(COCC=C)C[Au],,,,,,,,,,,,,,,7900,1.13,,,,,,,,,,,,,,,,,,,,,,,,,,,,,,,,,,,,,,,,,,,,,,,,,,O=S([N-]S(=O)(C(F)(F)F)=O)(C(F)(F)F)=O.[Li+],,20,0.128696896,,,,,,,,,,,,,50,0.000140448,-3.852484441
,,7/20/2021,GB,1,,doi.org/10.1021/ma401267w,,[Cu]OCCOCCOCCOCCOCCOCCOCCOC(COCC=C)C[Au],[Cu]OCCOCCOCCOCCOCCOCCOCCOC(COCC=C)C[Au],,,,,,,,,,,,,,,7900,1.13,,,,,,,,,,,,,,,,,,,,,,,,,,,,,,,,,,,,,,,,,,,,,,,,,,O=S([N-]S(=O)(C(F)(F)F)=O)(C(F)(F)F)=O.[Li+],,20,0.128696896,,,,,,,,,,,,,55,0.000177834,-3.749985203
,,7/20/2021,GB,1,,doi.org/10.1021/ma401267w,,[Cu]OCCOCCOCCOCCOCCOCCOCCOC(COCC=C)C[Au],[Cu]OCCOCCOCCOCCOCCOCCOCCOC(COCC=C)C[Au],,,,,,,,,,,,,,,7900,1.13,,,,,,,,,,,,,,,,,,,,,,,,,,,,,,,,,,,,,,,,,,,,,,,,,,O=S([N-]S(=O)(C(F)(F)F)=O)(C(F)(F)F)=O.[Li+],,20,0.128696896,,,,,,,,,,,,,60,0.000222813,-3.652059474
,,7/20/2021,GB,1,,doi.org/10.1021/ma401267w,,[Cu]OCCOCCOCCOCCOCCOCCOCCOC(COCC=C)C[Au],[Cu]OCCOCCOCCOCCOCCOCCOCCOC(COCC=C)C[Au],,,,,,,,,,,,,,,7900,1.13,,,,,,,,,,,,,,,,,,,,,,,,,,,,,,,,,,,,,,,,,,,,,,,,,,O=S([N-]S(=O)(C(F)(F)F)=O)(C(F)(F)F)=O.[Li+],,20,0.128696896,,,,,,,,,,,,,65,0.000276433,-3.558410113
,,7/20/2021,GB,1,,doi.org/10.1021/ma401267w,,[Cu]OCCOCCOCCOCCOCCOCCOCCOC(COCC=C)C[Au],[Cu]OCCOCCOCCOCCOCCOCCOCCOC(COCC=C)C[Au],,,,,,,,,,,,,,,7900,1.13,,,,,,,,,,,,,,,,,,,,,,,,,,,,,,,,,,,,,,,,,,,,,,,,,,O=S([N-]S(=O)(C(F)(F)F)=O)(C(F)(F)F)=O.[Li+],,20,0.128696896,,,,,,,,,,,,,70,0.000339806,-3.468768957
,,7/20/2021,GB,1,,doi.org/10.1021/ma401267w,,[Cu]OCCOCCOCCOCCOCCOCCOCCOC(COCC=C)C[Au],[Cu]OCCOCCOCCOCCOCCOCCOCCOC(COCC=C)C[Au],,,,,,,,,,,,,,,7900,1.13,,,,,,,,,,,,,,,,,,,,,,,,,,,,,,,,,,,,,,,,,,,,,,,,,,O=S([N-]S(=O)(C(F)(F)F)=O)(C(F)(F)F)=O.[Li+],,20,0.128696896,,,,,,,,,,,,,75,0.000414108,-3.382886379
,,7/20/2021,GB,1,,doi.org/10.1021/ma401267w,,[Cu]OCCOCCOCCOCCOCCOCCOCCOC(COCC=C)C[Au],[Cu]OCCOCCOCCOCCOCCOCCOCCOC(COCC=C)C[Au],,,,,,,,,,,,,,,7900,1.13,,,,,,,,,,,,,,,,,,,,,,,,,,,,,,,,,,,,,,,,,,,,,,,,,,O=S([N-]S(=O)(C(F)(F)F)=O)(C(F)(F)F)=O.[Li+],,20,0.128696896,,,,,,,,,,,,,80,0.000500568,-3.300536917
,,7/20/2021,GB,1,,doi.org/10.1021/ma401267w,,[Cu]OCCOCCOC(COCC=C)C[Au],[Cu]OCCOCCOC(COCC=C)C[Au],,,,,,,,,,,,,,,17300,1.11,,,,,,,,,,,,,,,,,,,,,,,,,,,,,,,,,,,,,,,,,,,,,,,,,,O=S([N-]S(=O)(C(F)(F)F)=O)(C(F)(F)F)=O.[Li+],,20,0.334598798,,,,,,,,,,,,,25,2.55E-05,-4.59345982
,,7/20/2021,GB,1,,doi.org/10.1021/ma401267w,,[Cu]OCCOCCOC(COCC=C)C[Au],[Cu]OCCOCCOC(COCC=C)C[Au],,,,,,,,,,,,,,,17300,1.11,,,,,,,,,,,,,,,,,,,,,,,,,,,,,,,,,,,,,,,,,,,,,,,,,,O=S([N-]S(=O)(C(F)(F)F)=O)(C(F)(F)F)=O.[Li+],,20,0.334598798,,,,,,,,,,,,,30,3.45E-05,-4.462180905
,,7/20/2021,GB,1,,doi.org/10.1021/ma401267w,,[Cu]OCCOCCOC(COCC=C)C[Au],[Cu]OCCOCCOC(COCC=C)C[Au],,,,,,,,,,,,,,,17300,1.11,,,,,,,,,,,,,,,,,,,,,,,,,,,,,,,,,,,,,,,,,,,,,,,,,,O=S([N-]S(=O)(C(F)(F)F)=O)(C(F)(F)F)=O.[Li+],,20,0.334598798,,,,,,,,,,,,,35,4.60E-05,-4.337242168
,,7/20/2021,GB,1,,doi.org/10.1021/ma401267w,,[Cu]OCCOCCOC(COCC=C)C[Au],[Cu]OCCOCCOC(COCC=C)C[Au],,,,,,,,,,,,,,,17300,1.11,,,,,,,,,,,,,,,,,,,,,,,,,,,,,,,,,,,,,,,,,,,,,,,,,,O=S([N-]S(=O)(C(F)(F)F)=O)(C(F)(F)F)=O.[Li+],,20,0.334598798,,,,,,,,,,,,,40,6.04E-05,-4.218963061
,,7/20/2021,GB,1,,doi.org/10.1021/ma401267w,,[Cu]OCCOCCOC(COCC=C)C[Au],[Cu]OCCOCCOC(COCC=C)C[Au],,,,,,,,,,,,,,,17300,1.11,,,,,,,,,,,,,,,,,,,,,,,,,,,,,,,,,,,,,,,,,,,,,,,,,,O=S([N-]S(=O)(C(F)(F)F)=O)(C(F)(F)F)=O.[Li+],,20,0.334598798,,,,,,,,,,,,,45,7.81E-05,-4.107348966
,,7/20/2021,GB,1,,doi.org/10.1021/ma401267w,,[Cu]OCCOCCOC(COCC=C)C[Au],[Cu]OCCOCCOC(COCC=C)C[Au],,,,,,,,,,,,,,,17300,1.11,,,,,,,,,,,,,,,,,,,,,,,,,,,,,,,,,,,,,,,,,,,,,,,,,,O=S([N-]S(=O)(C(F)(F)F)=O)(C(F)(F)F)=O.[Li+],,20,0.334598798,,,,,,,,,,,,,50,9.98E-05,-4.000869459
,,7/20/2021,GB,1,,doi.org/10.1021/ma401267w,,[Cu]OCCOCCOC(COCC=C)C[Au],[Cu]OCCOCCOC(COCC=C)C[Au],,,,,,,,,,,,,,,17300,1.11,,,,,,,,,,,,,,,,,,,,,,,,,,,,,,,,,,,,,,,,,,,,,,,,,,O=S([N-]S(=O)(C(F)(F)F)=O)(C(F)(F)F)=O.[Li+],,20,0.334598798,,,,,,,,,,,,,55,0.000125957,-3.899777692
,,7/20/2021,GB,1,,doi.org/10.1021/ma401267w,,[Cu]OCCOCCOC(COCC=C)C[Au],[Cu]OCCOCCOC(COCC=C)C[Au],,,,,,,,,,,,,,,17300,1.11,,,,,,,,,,,,,,,,,,,,,,,,,,,,,,,,,,,,,,,,,,,,,,,,,,O=S([N-]S(=O)(C(F)(F)F)=O)(C(F)(F)F)=O.[Li+],,20,0.334598798,,,,,,,,,,,,,60,0.000157196,-3.803558509
,,7/20/2021,GB,1,,doi.org/10.1021/ma401267w,,[Cu]OCCOCCOC(COCC=C)C[Au],[Cu]OCCOCCOC(COCC=C)C[Au],,,,,,,,,,,,,,,17300,1.11,,,,,,,,,,,,,,,,,,,,,,,,,,,,,,,,,,,,,,,,,,,,,,,,,,O=S([N-]S(=O)(C(F)(F)F)=O)(C(F)(F)F)=O.[Li+],,20,0.334598798,,,,,,,,,,,,,65,0.000194146,-3.711871553
,,7/20/2021,GB,1,,doi.org/10.1021/ma401267w,,[Cu]OCCOCCOC(COCC=C)C[Au],[Cu]OCCOCCOC(COCC=C)C[Au],,,,,,,,,,,,,,,17300,1.11,,,,,,,,,,,,,,,,,,,,,,,,,,,,,,,,,,,,,,,,,,,,,,,,,,O=S([N-]S(=O)(C(F)(F)F)=O)(C(F)(F)F)=O.[Li+],,20,0.334598798,,,,,,,,,,,,,70,0.000237463,-3.62440405
,,7/20/2021,GB,1,,doi.org/10.1021/ma401267w,,[Cu]OCCOCCOC(COCC=C)C[Au],[Cu]OCCOCCOC(COCC=C)C[Au],,,,,,,,,,,,,,,17300,1.11,,,,,,,,,,,,,,,,,,,,,,,,,,,,,,,,,,,,,,,,,,,,,,,,,,O=S([N-]S(=O)(C(F)(F)F)=O)(C(F)(F)F)=O.[Li+],,20,0.334598798,,,,,,,,,,,,,75,0.00028782,-3.540879031
,,7/20/2021,GB,1,,doi.org/10.1021/ma401267w,,[Cu]OCCOCCOC(COCC=C)C[Au],[Cu]OCCOCCOC(COCC=C)C[Au],,,,,,,,,,,,,,,17300,1.11,,,,,,,,,,,,,,,,,,,,,,,,,,,,,,,,,,,,,,,,,,,,,,,,,,O=S([N-]S(=O)(C(F)(F)F)=O)(C(F)(F)F)=O.[Li+],,20,0.334598798,,,,,,,,,,,,,80,0.000345909,-3.461038138
,,7/20/2021,GB,1,,doi.org/10.1016/S0378-7753(00)00423-7,,[Cu]CC(C(=O)OCCOCCOC)[Au],[Cu]CC(C(=O)OCCOCCOC)[Au],,,,,,,,,,,,,,,,,,,,,,,,,,,,,,,,,,,,,,,,,,,,,,,,,,,,,,,,,,,,,,,,,,O=S([N-]S(=O)(C(F)(F)F)=O)(C(F)(F)F)=O.[Li+],,,1.116694584,,,,,,,,,,,,,0,1.08E-08,-7.966576245
,,7/20/2021,GB,1,,doi.org/10.1016/S0378-7753(00)00423-7,,[Cu]CC(C(=O)OCCOCCOC)[Au],[Cu]CC(C(=O)OCCOCCOC)[Au],,,,,,,,,,,,,,,,,,,,,,,,,,,,,,,,,,,,,,,,,,,,,,,,,,,,,,,,,,,,,,,,,,O=S([N-]S(=O)(C(F)(F)F)=O)(C(F)(F)F)=O.[Li+],,,1.116694584,,,,,,,,,,,,,15,6.69E-08,-7.174573882
,,7/20/2021,GB,1,,doi.org/10.1016/S0378-7753(00)00423-7,,[Cu]CC(C(=O)OCCOCCOC)[Au],[Cu]CC(C(=O)OCCOCCOC)[Au],,,,,,,,,,,,,,,,,,,,,,,,,,,,,,,,,,,,,,,,,,,,,,,,,,,,,,,,,,,,,,,,,,O=S([N-]S(=O)(C(F)(F)F)=O)(C(F)(F)F)=O.[Li+],,,1.116694584,,,,,,,,,,,,,20,1.14E-07,-6.943095149
,,7/20/2021,GB,1,,doi.org/10.1016/S0378-7753(00)00423-7,,[Cu]CC(C(=O)OCCOCCOC)[Au],[Cu]CC(C(=O)OCCOCCOC)[Au],,,,,,,,,,,,,,,,,,,,,,,,,,,,,,,,,,,,,,,,,,,,,,,,,,,,,,,,,,,,,,,,,,O=S([N-]S(=O)(C(F)(F)F)=O)(C(F)(F)F)=O.[Li+],,,1.116694584,,,,,,,,,,,,,25,1.88E-07,-6.725842151
,,7/20/2021,GB,1,,doi.org/10.1016/S0378-7753(00)00423-7,,[Cu]CC(C(=O)OCCOCCOC)[Au],[Cu]CC(C(=O)OCCOCCOC)[Au],,,,,,,,,,,,,,,,,,,,,,,,,,,,,,,,,,,,,,,,,,,,,,,,,,,,,,,,,,,,,,,,,,O=S([N-]S(=O)(C(F)(F)F)=O)(C(F)(F)F)=O.[Li+],,,1.116694584,,,,,,,,,,,,,30,3.02E-07,-6.519993057
,,7/20/2021,GB,1,,doi.org/10.1016/S0378-7753(00)00423-7,,[Cu]CC(C(=O)OCCOCCOC)[Au],[Cu]CC(C(=O)OCCOCCOC)[Au],,,,,,,,,,,,,,,,,,,,,,,,,,,,,,,,,,,,,,,,,,,,,,,,,,,,,,,,,,,,,,,,,,O=S([N-]S(=O)(C(F)(F)F)=O)(C(F)(F)F)=O.[Li+],,,1.116694584,,,,,,,,,,,,,35,4.73E-07,-6.325138859
,,7/20/2021,GB,1,,doi.org/10.1016/S0378-7753(00)00423-7,,[Cu]CC(C(=O)OCCOCCOC)[Au],[Cu]CC(C(=O)OCCOCCOC)[Au],,,,,,,,,,,,,,,,,,,,,,,,,,,,,,,,,,,,,,,,,,,,,,,,,,,,,,,,,,,,,,,,,,O=S([N-]S(=O)(C(F)(F)F)=O)(C(F)(F)F)=O.[Li+],,,1.116694584,,,,,,,,,,,,,40,7.21E-07,-6.142064735
,,7/20/2021,GB,1,,doi.org/10.1016/S0378-7753(00)00423-7,,[Cu]CC(C(=O)OCCOCCOC)[Au],[Cu]CC(C(=O)OCCOCCOC)[Au],,,,,,,,,,,,,,,,,,,,,,,,,,,,,,,,,,,,,,,,,,,,,,,,,,,,,,,,,,,,,,,,,,O=S([N-]S(=O)(C(F)(F)F)=O)(C(F)(F)F)=O.[Li+],,,1.116694584,,,,,,,,,,,,,45,1.08E-06,-5.966576245
,,7/20/2021,GB,1,,doi.org/10.1016/S0378-7753(00)00423-7,,[Cu]CC(C(=O)OCCOCCOC)[Au],[Cu]CC(C(=O)OCCOCCOC)[Au],,,,,,,,,,,,,,,,,,,,,,,,,,,,,,,,,,,,,,,,,,,,,,,,,,,,,,,,,,,,,,,,,,O=S([N-]S(=O)(C(F)(F)F)=O)(C(F)(F)F)=O.[Li+],,,1.116694584,,,,,,,,,,,,,50,1.57E-06,-5.804100348
,,7/20/2021,GB,1,,doi.org/10.1016/S0378-7753(00)00423-7,,[Cu]CC(C(=O)OCCOCCOC)[Au],[Cu]CC(C(=O)OCCOCCOC)[Au],,,,,,,,,,,,,,,,,,,,,,,,,,,,,,,,,,,,,,,,,,,,,,,,,,,,,,,,,,,,,,,,,,O=S([N-]S(=O)(C(F)(F)F)=O)(C(F)(F)F)=O.[Li+],,,1.116694584,,,,,,,,,,,,,55,2.26E-06,-5.645891561
,,7/20/2021,GB,1,,doi.org/10.1016/S0378-7753(00)00423-7,,[Cu]CC(C(=O)OCCOCCOC)[Au],[Cu]CC(C(=O)OCCOCCOC)[Au],,,,,,,,,,,,,,,,,,,,,,,,,,,,,,,,,,,,,,,,,,,,,,,,,,,,,,,,,,,,,,,,,,O=S([N-]S(=O)(C(F)(F)F)=O)(C(F)(F)F)=O.[Li+],,,1.116694584,,,,,,,,,,,,,60,3.18E-06,-5.49757288
,,7/20/2021,GB,1,,doi.org/10.1016/S0378-7753(00)00423-7,,[Cu]CC(C(=O)OCCOCCOC)[Au],[Cu]CC(C(=O)OCCOCCOC)[Au],,,,,,,,,,,,,,,,,,,,,,,,,,,,,,,,,,,,,,,,,,,,,,,,,,,,,,,,,,,,,,,,,,O=S([N-]S(=O)(C(F)(F)F)=O)(C(F)(F)F)=O.[Li+],,,1.116694584,,,,,,,,,,,,,65,4.41E-06,-5.355561411
,,7/20/2021,GB,1,,doi.org/10.1016/S0378-7753(00)00423-7,,[Cu]CC(C(=O)OCCOCCOC)[Au],[Cu]CC(C(=O)OCCOCCOC)[Au],,,,,,,,,,,,,,,,,,,,,,,,,,,,,,,,,,,,,,,,,,,,,,,,,,,,,,,,,,,,,,,,,,O=S([N-]S(=O)(C(F)(F)F)=O)(C(F)(F)F)=O.[Li+],,,1.116694584,,,,,,,,,,,,,70,6.03E-06,-5.219682688
,,7/20/2021,GB,1,,doi.org/10.1016/S0378-7753(00)00423-7,,[Cu]CC(C(=O)OCCOCCOC)[Au],[Cu]CC(C(=O)OCCOCCOC)[Au],,,,,,,,,,,,,,,,,,,,,,,,,,,,,,,,,,,,,,,,,,,,,,,,,,,,,,,,,,,,,,,,,,O=S([N-]S(=O)(C(F)(F)F)=O)(C(F)(F)F)=O.[Li+],,,1.116694584,,,,,,,,,,,,,75,8.12E-06,-5.090443971
,,7/20/2021,GB,1,,doi.org/10.1016/S0378-7753(00)00423-7,,[Cu]CC(C(=O)OCCOCCOC)[Au],[Cu]CC(C(=O)OCCOCCOC)[Au],,,,,,,,,,,,,,,,,,,,,,,,,,,,,,,,,,,,,,,,,,,,,,,,,,,,,,,,,,,,,,,,,,O=S([N-]S(=O)(C(F)(F)F)=O)(C(F)(F)F)=O.[Li+],,,1.116694584,,,,,,,,,,,,,80,1.08E-05,-4.966576245
,,7/20/2021,GB,1,,doi.org/10.1016/S0378-7753(00)00423-7,,[Cu]CC(C(=O)OCCOCCOC)[Au],[Cu]CC(C(=O)OCCOCCOC)[Au],,,,,,,,,,,,,,,,,,,,,,,,,,,,,,,,,,,,,,,,,,,,,,,,,,,,,,,,,,,,,,,,,,O=S([N-]S(=O)(C(F)(F)F)=O)(C(F)(F)F)=O.[Li+],,,1.116694584,,,,,,,,,,,,,85,1.41E-05,-4.850780887
,,7/20/2021,GB,1,,doi.org/10.1016/S0378-7753(00)00423-7,,[Cu]CC(C(=O)OCCOCCOC)[Au],[Cu]CC(C(=O)OCCOCCOC)[Au],,,,,,,,,,,,,,,,,,,,,,,,,,,,,,,,,,,,,,,,,,,,,,,,,,,,,,,,,,,,,,,,,,O=S([N-]S(=O)(C(F)(F)F)=O)(C(F)(F)F)=O.[Li+],,,1.116694584,,,,,,,,,,,,,90,1.83E-05,-4.73754891
,,7/20/2021,GB,1,,doi.org/10.1016/S0378-7753(00)00423-7,,[Cu]CC(C(=O)OCCOCCOC)[Au],[Cu]CC(C(=O)OCCOCCOC)[Au],,,,,,,,,,,,,,,,,,,,,,,,,,,,,,,,,,,,,,,,,,,,,,,,,,,,,,,,,,,,,,,,,,O=S([N-]S(=O)(C(F)(F)F)=O)(C(F)(F)F)=O.[Li+],,,1.116694584,,,,,,,,,,,,,100,2.99E-05,-4.524328812
,,7/20/2021,GB,1,,doi.org/10.1016/S0378-7753(00)00423-7,,[Cu]CC(C(=O)OCCOCCOCCOC)[Au],[Cu]CC(C(=O)OCCOCCOCCOC)[Au],,,,,,,,,,,,,,,,,,,,,,,,,,,,,,,,,,,,,,,,,,,,,,,,,,,,,,,,,,,,,,,,,,O=S([N-]S(=O)(C(F)(F)F)=O)(C(F)(F)F)=O.[Li+],,,1.145737855,,,,,,,,,,,,,25,2.74E-06,-5.562249437
,,7/20/2021,GB,1,,doi.org/10.1016/S0378-7753(00)00423-7,,[Cu]CC(C(=O)OCCOCCOCCOC)[Au],[Cu]CC(C(=O)OCCOCCOCCOC)[Au],,,,,,,,,,,,,,,,,,,,,,,,,,,,,,,,,,,,,,,,,,,,,,,,,,,,,,,,,,,,,,,,,,O=S([N-]S(=O)(C(F)(F)F)=O)(C(F)(F)F)=O.[Li+],,,1.145737855,,,,,,,,,,,,,30,4.22E-06,-5.374687549
,,7/20/2021,GB,1,,doi.org/10.1016/S0378-7753(00)00423-7,,[Cu]CC(C(=O)OCCOCCOCCOC)[Au],[Cu]CC(C(=O)OCCOCCOCCOC)[Au],,,,,,,,,,,,,,,,,,,,,,,,,,,,,,,,,,,,,,,,,,,,,,,,,,,,,,,,,,,,,,,,,,O=S([N-]S(=O)(C(F)(F)F)=O)(C(F)(F)F)=O.[Li+],,,1.145737855,,,,,,,,,,,,,35,6.36E-06,-5.196542884
,,7/20/2021,GB,1,,doi.org/10.1016/S0378-7753(00)00423-7,,[Cu]CC(C(=O)OCCOCCOCCOC)[Au],[Cu]CC(C(=O)OCCOCCOCCOC)[Au],,,,,,,,,,,,,,,,,,,,,,,,,,,,,,,,,,,,,,,,,,,,,,,,,,,,,,,,,,,,,,,,,,O=S([N-]S(=O)(C(F)(F)F)=O)(C(F)(F)F)=O.[Li+],,,1.145737855,,,,,,,,,,,,,40,9.41E-06,-5.026410377
,,7/20/2021,GB,1,,doi.org/10.1016/S0378-7753(00)00423-7,,[Cu]CC(C(=O)OCCOCCOCCOC)[Au],[Cu]CC(C(=O)OCCOCCOCCOC)[Au],,,,,,,,,,,,,,,,,,,,,,,,,,,,,,,,,,,,,,,,,,,,,,,,,,,,,,,,,,,,,,,,,,O=S([N-]S(=O)(C(F)(F)F)=O)(C(F)(F)F)=O.[Li+],,,1.145737855,,,,,,,,,,,,,45,1.37E-05,-4.863279433
,,7/20/2021,GB,1,,doi.org/10.1016/S0378-7753(00)00423-7,,[Cu]CC(C(=O)OCCOCCOCCOC)[Au],[Cu]CC(C(=O)OCCOCCOCCOC)[Au],,,,,,,,,,,,,,,,,,,,,,,,,,,,,,,,,,,,,,,,,,,,,,,,,,,,,,,,,,,,,,,,,,O=S([N-]S(=O)(C(F)(F)F)=O)(C(F)(F)F)=O.[Li+],,,1.145737855,,,,,,,,,,,,,50,1.95E-05,-4.709965389
,,7/20/2021,GB,1,,doi.org/10.1016/S0378-7753(00)00423-7,,[Cu]CC(C(=O)OCCOCCOCCOC)[Au],[Cu]CC(C(=O)OCCOCCOCCOC)[Au],,,,,,,,,,,,,,,,,,,,,,,,,,,,,,,,,,,,,,,,,,,,,,,,,,,,,,,,,,,,,,,,,,O=S([N-]S(=O)(C(F)(F)F)=O)(C(F)(F)F)=O.[Li+],,,1.145737855,,,,,,,,,,,,,55,2.74E-05,-4.562249437
,,7/20/2021,GB,1,,doi.org/10.1016/S0378-7753(00)00423-7,,[Cu]CC(C(=O)OCCOCCOCCOC)[Au],[Cu]CC(C(=O)OCCOCCOCCOC)[Au],,,,,,,,,,,,,,,,,,,,,,,,,,,,,,,,,,,,,,,,,,,,,,,,,,,,,,,,,,,,,,,,,,O=S([N-]S(=O)(C(F)(F)F)=O)(C(F)(F)F)=O.[Li+],,,1.145737855,,,,,,,,,,,,,60,3.79E-05,-4.42136079
,,7/20/2021,GB,1,,doi.org/10.1016/S0378-7753(00)00423-7,,[Cu]CC(C(=O)OCCOCCOCCOC)[Au],[Cu]CC(C(=O)OCCOCCOCCOC)[Au],,,,,,,,,,,,,,,,,,,,,,,,,,,,,,,,,,,,,,,,,,,,,,,,,,,,,,,,,,,,,,,,,,O=S([N-]S(=O)(C(F)(F)F)=O)(C(F)(F)F)=O.[Li+],,,1.145737855,,,,,,,,,,,,,65,5.18E-05,-4.28567024
,,7/20/2021,GB,1,,doi.org/10.1016/S0378-7753(00)00423-7,,[Cu]CC(C(=O)OCCOCCOCCOC)[Au],[Cu]CC(C(=O)OCCOCCOCCOC)[Au],,,,,,,,,,,,,,,,,,,,,,,,,,,,,,,,,,,,,,,,,,,,,,,,,,,,,,,,,,,,,,,,,,O=S([N-]S(=O)(C(F)(F)F)=O)(C(F)(F)F)=O.[Li+],,,1.145737855,,,,,,,,,,,,,70,6.97E-05,-4.156767222
,,7/20/2021,GB,1,,doi.org/10.1016/S0378-7753(00)00423-7,,[Cu]CC(C(=O)OCCOCCOCCOC)[Au],[Cu]CC(C(=O)OCCOCCOCCOC)[Au],,,,,,,,,,,,,,,,,,,,,,,,,,,,,,,,,,,,,,,,,,,,,,,,,,,,,,,,,,,,,,,,,,O=S([N-]S(=O)(C(F)(F)F)=O)(C(F)(F)F)=O.[Li+],,,1.145737855,,,,,,,,,,,,,75,9.28E-05,-4.032452024
,,7/20/2021,GB,1,,doi.org/10.1016/S0378-7753(00)00423-7,,[Cu]CC(C(=O)OCCOCCOCCOC)[Au],[Cu]CC(C(=O)OCCOCCOCCOC)[Au],,,,,,,,,,,,,,,,,,,,,,,,,,,,,,,,,,,,,,,,,,,,,,,,,,,,,,,,,,,,,,,,,,O=S([N-]S(=O)(C(F)(F)F)=O)(C(F)(F)F)=O.[Li+],,,1.145737855,,,,,,,,,,,,,80,0.000122161,-3.913067421
,,7/20/2021,GB,1,,doi.org/10.1016/S0378-7753(00)00423-7,,[Cu]CC(C(=O)OCCOCCOCCOC)[Au],[Cu]CC(C(=O)OCCOCCOCCOC)[Au],,,,,,,,,,,,,,,,,,,,,,,,,,,,,,,,,,,,,,,,,,,,,,,,,,,,,,,,,,,,,,,,,,O=S([N-]S(=O)(C(F)(F)F)=O)(C(F)(F)F)=O.[Li+],,,1.145737855,,,,,,,,,,,,,85,0.000159018,-3.798553713
,,7/20/2021,GB,1,,doi.org/10.1016/S0378-7753(00)00423-7,,[Cu]CC(C(=O)OCCOCCOCCOC)[Au],[Cu]CC(C(=O)OCCOCCOCCOC)[Au],,,,,,,,,,,,,,,,,,,,,,,,,,,,,,,,,,,,,,,,,,,,,,,,,,,,,,,,,,,,,,,,,,O=S([N-]S(=O)(C(F)(F)F)=O)(C(F)(F)F)=O.[Li+],,,1.145737855,,,,,,,,,,,,,90,0.000204894,-3.688470759
,,7/20/2021,GB,1,,doi.org/10.1016/S0378-7753(00)00423-7,,[Cu]CC(C(=O)OCCOCCOCCOC)[Au],[Cu]CC(C(=O)OCCOCCOCCOC)[Au],,,,,,,,,,,,,,,,,,,,,,,,,,,,,,,,,,,,,,,,,,,,,,,,,,,,,,,,,,,,,,,,,,O=S([N-]S(=O)(C(F)(F)F)=O)(C(F)(F)F)=O.[Li+],,,1.145737855,,,,,,,,,,,,,100,0.000330656,-3.480623592
,,7/20/2021,GB,1,,doi.org/10.1016/S0378-7753(00)00423-7,,[Cu]CC(C(=O)OCCOCCOCCOCCOCCOC)[Au],[Cu]CC(C(=O)OCCOCCOCCOCCOCCOC)[Au],,,,,,,,,,,,,,,,,,,,,,,,,,,,,,,,,,,,,,,,,,,,,,,,,,,,,,,,,,,,,,,,,,O=S([N-]S(=O)(C(F)(F)F)=O)(C(F)(F)F)=O.[Li+],,,1.142670584,,,,,,,,,,,,,0,1.77E-06,-5.752026734
,,7/20/2021,GB,1,,doi.org/10.1016/S0378-7753(00)00423-7,,[Cu]CC(C(=O)OCCOCCOCCOCCOCCOC)[Au],[Cu]CC(C(=O)OCCOCCOCCOCCOCCOC)[Au],,,,,,,,,,,,,,,,,,,,,,,,,,,,,,,,,,,,,,,,,,,,,,,,,,,,,,,,,,,,,,,,,,O=S([N-]S(=O)(C(F)(F)F)=O)(C(F)(F)F)=O.[Li+],,,1.142670584,,,,,,,,,,,,,15,8.11E-06,-5.090979146
,,7/20/2021,GB,1,,doi.org/10.1016/S0378-7753(00)00423-7,,[Cu]CC(C(=O)OCCOCCOCCOCCOCCOC)[Au],[Cu]CC(C(=O)OCCOCCOCCOCCOCCOC)[Au],,,,,,,,,,,,,,,,,,,,,,,,,,,,,,,,,,,,,,,,,,,,,,,,,,,,,,,,,,,,,,,,,,O=S([N-]S(=O)(C(F)(F)F)=O)(C(F)(F)F)=O.[Li+],,,1.142670584,,,,,,,,,,,,,20,1.26E-05,-4.899629455
,,7/20/2021,GB,1,,doi.org/10.1016/S0378-7753(00)00423-7,,[Cu]CC(C(=O)OCCOCCOCCOCCOCCOC)[Au],[Cu]CC(C(=O)OCCOCCOCCOCCOCCOC)[Au],,,,,,,,,,,,,,,,,,,,,,,,,,,,,,,,,,,,,,,,,,,,,,,,,,,,,,,,,,,,,,,,,,O=S([N-]S(=O)(C(F)(F)F)=O)(C(F)(F)F)=O.[Li+],,,1.142670584,,,,,,,,,,,,,25,1.91E-05,-4.718966633
,,7/20/2021,GB,1,,doi.org/10.1016/S0378-7753(00)00423-7,,[Cu]CC(C(=O)OCCOCCOCCOCCOCCOC)[Au],[Cu]CC(C(=O)OCCOCCOCCOCCOCCOC)[Au],,,,,,,,,,,,,,,,,,,,,,,,,,,,,,,,,,,,,,,,,,,,,,,,,,,,,,,,,,,,,,,,,,O=S([N-]S(=O)(C(F)(F)F)=O)(C(F)(F)F)=O.[Li+],,,1.142670584,,,,,,,,,,,,,30,2.82E-05,-4.549750892
,,7/20/2021,GB,1,,doi.org/10.1016/S0378-7753(00)00423-7,,[Cu]CC(C(=O)OCCOCCOCCOCCOCCOC)[Au],[Cu]CC(C(=O)OCCOCCOCCOCCOCCOC)[Au],,,,,,,,,,,,,,,,,,,,,,,,,,,,,,,,,,,,,,,,,,,,,,,,,,,,,,,,,,,,,,,,,,O=S([N-]S(=O)(C(F)(F)F)=O)(C(F)(F)F)=O.[Li+],,,1.142670584,,,,,,,,,,,,,35,4.07E-05,-4.390405591
,,7/20/2021,GB,1,,doi.org/10.1016/S0378-7753(00)00423-7,,[Cu]CC(C(=O)OCCOCCOCCOCCOCCOC)[Au],[Cu]CC(C(=O)OCCOCCOCCOCCOCCOC)[Au],,,,,,,,,,,,,,,,,,,,,,,,,,,,,,,,,,,,,,,,,,,,,,,,,,,,,,,,,,,,,,,,,,O=S([N-]S(=O)(C(F)(F)F)=O)(C(F)(F)F)=O.[Li+],,,1.142670584,,,,,,,,,,,,,40,5.74E-05,-4.241088108
,,7/20/2021,GB,1,,doi.org/10.1016/S0378-7753(00)00423-7,,[Cu]CC(C(=O)OCCOCCOCCOCCOCCOC)[Au],[Cu]CC(C(=O)OCCOCCOCCOCCOCCOC)[Au],,,,,,,,,,,,,,,,,,,,,,,,,,,,,,,,,,,,,,,,,,,,,,,,,,,,,,,,,,,,,,,,,,O=S([N-]S(=O)(C(F)(F)F)=O)(C(F)(F)F)=O.[Li+],,,1.142670584,,,,,,,,,,,,,45,7.95E-05,-4.099632871
,,7/20/2021,GB,1,,doi.org/10.1016/S0378-7753(00)00423-7,,[Cu]CC(C(=O)OCCOCCOCCOCCOCCOC)[Au],[Cu]CC(C(=O)OCCOCCOCCOCCOCCOC)[Au],,,,,,,,,,,,,,,,,,,,,,,,,,,,,,,,,,,,,,,,,,,,,,,,,,,,,,,,,,,,,,,,,,O=S([N-]S(=O)(C(F)(F)F)=O)(C(F)(F)F)=O.[Li+],,,1.142670584,,,,,,,,,,,,,50,0.000108187,-3.965824922
,,7/20/2021,GB,1,,doi.org/10.1016/S0378-7753(00)00423-7,,[Cu]CC(C(=O)OCCOCCOCCOCCOCCOC)[Au],[Cu]CC(C(=O)OCCOCCOCCOCCOCCOC)[Au],,,,,,,,,,,,,,,,,,,,,,,,,,,,,,,,,,,,,,,,,,,,,,,,,,,,,,,,,,,,,,,,,,O=S([N-]S(=O)(C(F)(F)F)=O)(C(F)(F)F)=O.[Li+],,,1.142670584,,,,,,,,,,,,,55,0.000144813,-3.839192449
,,7/20/2021,GB,1,,doi.org/10.1016/S0378-7753(00)00423-7,,[Cu]CC(C(=O)OCCOCCOCCOCCOCCOC)[Au],[Cu]CC(C(=O)OCCOCCOCCOCCOCCOC)[Au],,,,,,,,,,,,,,,,,,,,,,,,,,,,,,,,,,,,,,,,,,,,,,,,,,,,,,,,,,,,,,,,,,O=S([N-]S(=O)(C(F)(F)F)=O)(C(F)(F)F)=O.[Li+],,,1.142670584,,,,,,,,,,,,,60,0.000190932,-3.719121278
,,7/20/2021,GB,1,,doi.org/10.1016/S0378-7753(00)00423-7,,[Cu]CC(C(=O)OCCOCCOCCOCCOCCOC)[Au],[Cu]CC(C(=O)OCCOCCOCCOCCOCCOC)[Au],,,,,,,,,,,,,,,,,,,,,,,,,,,,,,,,,,,,,,,,,,,,,,,,,,,,,,,,,,,,,,,,,,O=S([N-]S(=O)(C(F)(F)F)=O)(C(F)(F)F)=O.[Li+],,,1.142670584,,,,,,,,,,,,,65,0.000248242,-3.605124738
,,7/20/2021,GB,1,,doi.org/10.1016/S0378-7753(00)00423-7,,[Cu]CC(C(=O)OCCOCCOCCOCCOCCOC)[Au],[Cu]CC(C(=O)OCCOCCOCCOCCOCCOC)[Au],,,,,,,,,,,,,,,,,,,,,,,,,,,,,,,,,,,,,,,,,,,,,,,,,,,,,,,,,,,,,,,,,,O=S([N-]S(=O)(C(F)(F)F)=O)(C(F)(F)F)=O.[Li+],,,1.142670584,,,,,,,,,,,,,70,0.000318596,-3.496759681
,,7/20/2021,GB,1,,doi.org/10.1016/S0378-7753(00)00423-7,,[Cu]CC(C(=O)OCCOCCOCCOCCOCCOC)[Au],[Cu]CC(C(=O)OCCOCCOCCOCCOCCOC)[Au],,,,,,,,,,,,,,,,,,,,,,,,,,,,,,,,,,,,,,,,,,,,,,,,,,,,,,,,,,,,,,,,,,O=S([N-]S(=O)(C(F)(F)F)=O)(C(F)(F)F)=O.[Li+],,,1.142670584,,,,,,,,,,,,,75,0.000403997,-3.39362186
,,7/20/2021,GB,1,,doi.org/10.1016/S0378-7753(00)00423-7,,[Cu]CC(C(=O)OCCOCCOCCOCCOCCOC)[Au],[Cu]CC(C(=O)OCCOCCOCCOCCOCCOC)[Au],,,,,,,,,,,,,,,,,,,,,,,,,,,,,,,,,,,,,,,,,,,,,,,,,,,,,,,,,,,,,,,,,,O=S([N-]S(=O)(C(F)(F)F)=O)(C(F)(F)F)=O.[Li+],,,1.142670584,,,,,,,,,,,,,80,0.000506584,-3.295348531
,,7/20/2021,GB,1,,doi.org/10.1016/S0378-7753(00)00423-7,,[Cu]CC(C(=O)OCCOCCOCCOCCOCCOC)[Au],[Cu]CC(C(=O)OCCOCCOCCOCCOCCOC)[Au],,,,,,,,,,,,,,,,,,,,,,,,,,,,,,,,,,,,,,,,,,,,,,,,,,,,,,,,,,,,,,,,,,O=S([N-]S(=O)(C(F)(F)F)=O)(C(F)(F)F)=O.[Li+],,,1.142670584,,,,,,,,,,,,,85,0.000628624,-3.201609042
,,7/20/2021,GB,1,,doi.org/10.1016/S0378-7753(00)00423-7,,[Cu]CC(C(=O)OCCOCCOCCOCCOCCOC)[Au],[Cu]CC(C(=O)OCCOCCOCCOCCOCCOC)[Au],,,,,,,,,,,,,,,,,,,,,,,,,,,,,,,,,,,,,,,,,,,,,,,,,,,,,,,,,,,,,,,,,,O=S([N-]S(=O)(C(F)(F)F)=O)(C(F)(F)F)=O.[Li+],,,1.142670584,,,,,,,,,,,,,90,0.000772502,-3.112100388
,,7/20/2021,GB,1,,doi.org/10.1016/S0378-7753(00)00423-7,,[Cu]CC(C(=O)OCCOCCOCCOCCOCCOC)[Au],[Cu]CC(C(=O)OCCOCCOCCOCCOCCOC)[Au],,,,,,,,,,,,,,,,,,,,,,,,,,,,,,,,,,,,,,,,,,,,,,,,,,,,,,,,,,,,,,,,,,O=S([N-]S(=O)(C(F)(F)F)=O)(C(F)(F)F)=O.[Li+],,,1.142670584,,,,,,,,,,,,,100,0.0011358,-2.944698136
,,7/20/2021,GB,1,,doi.org/10.1016/S0378-7753(00)00423-7,,[Cu]CC(C(=O)OCCOCCOCCOCCOCCOCCOC)[Au],[Cu]CC(C(=O)OCCOCCOCCOCCOCCOCCOC)[Au],,,,,,,,,,,,,,,,,,,,,,,,,,,,,,,,,,,,,,,,,,,,,,,,,,,,,,,,,,,,,,,,,,O=S([N-]S(=O)(C(F)(F)F)=O)(C(F)(F)F)=O.[Li+],,,1.14187839,,,,,,,,,,,,,0,1.10E-06,-5.958607315
,,7/20/2021,GB,1,,doi.org/10.1016/S0378-7753(00)00423-7,,[Cu]CC(C(=O)OCCOCCOCCOCCOCCOCCOC)[Au],[Cu]CC(C(=O)OCCOCCOCCOCCOCCOCCOC)[Au],,,,,,,,,,,,,,,,,,,,,,,,,,,,,,,,,,,,,,,,,,,,,,,,,,,,,,,,,,,,,,,,,,O=S([N-]S(=O)(C(F)(F)F)=O)(C(F)(F)F)=O.[Li+],,,1.14187839,,,,,,,,,,,,,15,6.02E-06,-5.220403509
,,7/20/2021,GB,1,,doi.org/10.1016/S0378-7753(00)00423-7,,[Cu]CC(C(=O)OCCOCCOCCOCCOCCOCCOC)[Au],[Cu]CC(C(=O)OCCOCCOCCOCCOCCOCCOC)[Au],,,,,,,,,,,,,,,,,,,,,,,,,,,,,,,,,,,,,,,,,,,,,,,,,,,,,,,,,,,,,,,,,,O=S([N-]S(=O)(C(F)(F)F)=O)(C(F)(F)F)=O.[Li+],,,1.14187839,,,,,,,,,,,,,20,9.69E-06,-5.013676223
,,7/20/2021,GB,1,,doi.org/10.1016/S0378-7753(00)00423-7,,[Cu]CC(C(=O)OCCOCCOCCOCCOCCOCCOC)[Au],[Cu]CC(C(=O)OCCOCCOCCOCCOCCOCCOC)[Au],,,,,,,,,,,,,,,,,,,,,,,,,,,,,,,,,,,,,,,,,,,,,,,,,,,,,,,,,,,,,,,,,,O=S([N-]S(=O)(C(F)(F)F)=O)(C(F)(F)F)=O.[Li+],,,1.14187839,,,,,,,,,,,,,25,1.50E-05,-4.823908741
,,7/20/2021,GB,1,,doi.org/10.1016/S0378-7753(00)00423-7,,[Cu]CC(C(=O)OCCOCCOCCOCCOCCOCCOC)[Au],[Cu]CC(C(=O)OCCOCCOCCOCCOCCOCCOC)[Au],,,,,,,,,,,,,,,,,,,,,,,,,,,,,,,,,,,,,,,,,,,,,,,,,,,,,,,,,,,,,,,,,,O=S([N-]S(=O)(C(F)(F)F)=O)(C(F)(F)F)=O.[Li+],,,1.14187839,,,,,,,,,,,,,30,2.25E-05,-4.647817482
,,7/20/2021,GB,1,,doi.org/10.1016/S0378-7753(00)00423-7,,[Cu]CC(C(=O)OCCOCCOCCOCCOCCOCCOC)[Au],[Cu]CC(C(=O)OCCOCCOCCOCCOCCOCCOC)[Au],,,,,,,,,,,,,,,,,,,,,,,,,,,,,,,,,,,,,,,,,,,,,,,,,,,,,,,,,,,,,,,,,,O=S([N-]S(=O)(C(F)(F)F)=O)(C(F)(F)F)=O.[Li+],,,1.14187839,,,,,,,,,,,,,35,3.28E-05,-4.484126156
,,7/20/2021,GB,1,,doi.org/10.1016/S0378-7753(00)00423-7,,[Cu]CC(C(=O)OCCOCCOCCOCCOCCOCCOC)[Au],[Cu]CC(C(=O)OCCOCCOCCOCCOCCOCCOC)[Au],,,,,,,,,,,,,,,,,,,,,,,,,,,,,,,,,,,,,,,,,,,,,,,,,,,,,,,,,,,,,,,,,,O=S([N-]S(=O)(C(F)(F)F)=O)(C(F)(F)F)=O.[Li+],,,1.14187839,,,,,,,,,,,,,40,4.65E-05,-4.332547047
,,7/20/2021,GB,1,,doi.org/10.1016/S0378-7753(00)00423-7,,[Cu]CC(C(=O)OCCOCCOCCOCCOCCOCCOC)[Au],[Cu]CC(C(=O)OCCOCCOCCOCCOCCOCCOC)[Au],,,,,,,,,,,,,,,,,,,,,,,,,,,,,,,,,,,,,,,,,,,,,,,,,,,,,,,,,,,,,,,,,,O=S([N-]S(=O)(C(F)(F)F)=O)(C(F)(F)F)=O.[Li+],,,1.14187839,,,,,,,,,,,,,45,6.44E-05,-4.191114133
,,7/20/2021,GB,1,,doi.org/10.1016/S0378-7753(00)00423-7,,[Cu]CC(C(=O)OCCOCCOCCOCCOCCOCCOC)[Au],[Cu]CC(C(=O)OCCOCCOCCOCCOCCOCCOC)[Au],,,,,,,,,,,,,,,,,,,,,,,,,,,,,,,,,,,,,,,,,,,,,,,,,,,,,,,,,,,,,,,,,,O=S([N-]S(=O)(C(F)(F)F)=O)(C(F)(F)F)=O.[Li+],,,1.14187839,,,,,,,,,,,,,50,8.73E-05,-4.058985756
,,7/20/2021,GB,1,,doi.org/10.1016/S0378-7753(00)00423-7,,[Cu]CC(C(=O)OCCOCCOCCOCCOCCOCCOC)[Au],[Cu]CC(C(=O)OCCOCCOCCOCCOCCOCCOC)[Au],,,,,,,,,,,,,,,,,,,,,,,,,,,,,,,,,,,,,,,,,,,,,,,,,,,,,,,,,,,,,,,,,,O=S([N-]S(=O)(C(F)(F)F)=O)(C(F)(F)F)=O.[Li+],,,1.14187839,,,,,,,,,,,,,55,0.000116003,-3.935530779
,,7/20/2021,GB,1,,doi.org/10.1016/S0378-7753(00)00423-7,,[Cu]CC(C(=O)OCCOCCOCCOCCOCCOCCOC)[Au],[Cu]CC(C(=O)OCCOCCOCCOCCOCCOCCOC)[Au],,,,,,,,,,,,,,,,,,,,,,,,,,,,,,,,,,,,,,,,,,,,,,,,,,,,,,,,,,,,,,,,,,O=S([N-]S(=O)(C(F)(F)F)=O)(C(F)(F)F)=O.[Li+],,,1.14187839,,,,,,,,,,,,,60,0.000151527,-3.819509975
,,7/20/2021,GB,1,,doi.org/10.1016/S0378-7753(00)00423-7,,[Cu]CC(C(=O)OCCOCCOCCOCCOCCOCCOC)[Au],[Cu]CC(C(=O)OCCOCCOCCOCCOCCOCCOC)[Au],,,,,,,,,,,,,,,,,,,,,,,,,,,,,,,,,,,,,,,,,,,,,,,,,,,,,,,,,,,,,,,,,,O=S([N-]S(=O)(C(F)(F)F)=O)(C(F)(F)F)=O.[Li+],,,1.14187839,,,,,,,,,,,,,65,0.000194777,-3.710462328
,,7/20/2021,GB,1,,doi.org/10.1016/S0378-7753(00)00423-7,,[Cu]CC(C(=O)OCCOCCOCCOCCOCCOCCOC)[Au],[Cu]CC(C(=O)OCCOCCOCCOCCOCCOCCOC)[Au],,,,,,,,,,,,,,,,,,,,,,,,,,,,,,,,,,,,,,,,,,,,,,,,,,,,,,,,,,,,,,,,,,O=S([N-]S(=O)(C(F)(F)F)=O)(C(F)(F)F)=O.[Li+],,,1.14187839,,,,,,,,,,,,,70,0.000246722,-3.607792123
,,7/20/2021,GB,1,,doi.org/10.1016/S0378-7753(00)00423-7,,[Cu]CC(C(=O)OCCOCCOCCOCCOCCOCCOC)[Au],[Cu]CC(C(=O)OCCOCCOCCOCCOCCOCCOC)[Au],,,,,,,,,,,,,,,,,,,,,,,,,,,,,,,,,,,,,,,,,,,,,,,,,,,,,,,,,,,,,,,,,,O=S([N-]S(=O)(C(F)(F)F)=O)(C(F)(F)F)=O.[Li+],,,1.14187839,,,,,,,,,,,,,75,0.000308346,-3.510961681
,,7/20/2021,GB,1,,doi.org/10.1016/S0378-7753(00)00423-7,,[Cu]CC(C(=O)OCCOCCOCCOCCOCCOCCOC)[Au],[Cu]CC(C(=O)OCCOCCOCCOCCOCCOCCOC)[Au],,,,,,,,,,,,,,,,,,,,,,,,,,,,,,,,,,,,,,,,,,,,,,,,,,,,,,,,,,,,,,,,,,O=S([N-]S(=O)(C(F)(F)F)=O)(C(F)(F)F)=O.[Li+],,,1.14187839,,,,,,,,,,,,,80,0.000380631,-3.419495844
,,7/20/2021,GB,1,,doi.org/10.1016/S0378-7753(00)00423-7,,[Cu]CC(C(=O)OCCOCCOCCOCCOCCOCCOC)[Au],[Cu]CC(C(=O)OCCOCCOCCOCCOCCOCCOC)[Au],,,,,,,,,,,,,,,,,,,,,,,,,,,,,,,,,,,,,,,,,,,,,,,,,,,,,,,,,,,,,,,,,,O=S([N-]S(=O)(C(F)(F)F)=O)(C(F)(F)F)=O.[Li+],,,1.14187839,,,,,,,,,,,,,85,0.00046455,-3.332967536
,,7/20/2021,GB,1,,doi.org/10.1016/S0378-7753(00)00423-7,,[Cu]CC(C(=O)OCCOCCOCCOCCOCCOCCOC)[Au],[Cu]CC(C(=O)OCCOCCOCCOCCOCCOCCOC)[Au],,,,,,,,,,,,,,,,,,,,,,,,,,,,,,,,,,,,,,,,,,,,,,,,,,,,,,,,,,,,,,,,,,O=S([N-]S(=O)(C(F)(F)F)=O)(C(F)(F)F)=O.[Li+],,,1.14187839,,,,,,,,,,,,,90,0.000561054,-3.250995337
,,7/20/2021,GB,1,,doi.org/10.1016/S0378-7753(00)00423-7,,[Cu]CC(C(=O)OCCOCCOCCOCCOCCOCCOC)[Au],[Cu]CC(C(=O)OCCOCCOCCOCCOCCOCCOC)[Au],,,,,,,,,,,,,,,,,,,,,,,,,,,,,,,,,,,,,,,,,,,,,,,,,,,,,,,,,,,,,,,,,,O=S([N-]S(=O)(C(F)(F)F)=O)(C(F)(F)F)=O.[Li+],,,1.14187839,,,,,,,,,,,,,100,0.00079547,-3.099376194
,,7/20/2021,GB,1,,doi.org/10.1016/S0378-7753(00)00423-7,,[Cu]C(OCCOCCOCCOC)C[Au],[Cu]C(OCCOCCOCCOC)C[Au],,,,,,,,,,,,,,,65000,,,,,,,,,,,,,,,,,,,,,,,,,,,,,,,,,,,,,,,,,,,,,,,,,,,O=S([N-]S(=O)(C(F)(F)F)=O)(C(F)(F)F)=O.[Li+],,,1.051524711,,,,,,,,,,,,,25,1.15E-05,-4.93930216
,,7/20/2021,GB,1,,doi.org/10.1016/S0378-7753(00)00423-7,,[Cu]C(OCCOCCOCCOC)C[Au],[Cu]C(OCCOCCOCCOC)C[Au],,,,,,,,,,,,,,,65000,,,,,,,,,,,,,,,,,,,,,,,,,,,,,,,,,,,,,,,,,,,,,,,,,,,O=S([N-]S(=O)(C(F)(F)F)=O)(C(F)(F)F)=O.[Li+],,,1.051524711,,,,,,,,,,,,,30,1.83E-05,-4.73754891
,,7/20/2021,GB,1,,doi.org/10.1016/S0378-7753(00)00423-7,,[Cu]C(OCCOCCOCCOC)C[Au],[Cu]C(OCCOCCOCCOC)C[Au],,,,,,,,,,,,,,,65000,,,,,,,,,,,,,,,,,,,,,,,,,,,,,,,,,,,,,,,,,,,,,,,,,,,O=S([N-]S(=O)(C(F)(F)F)=O)(C(F)(F)F)=O.[Li+],,,1.051524711,,,,,,,,,,,,,35,2.78E-05,-4.555955204
,,7/20/2021,GB,1,,doi.org/10.1016/S0378-7753(00)00423-7,,[Cu]C(OCCOCCOCCOC)C[Au],[Cu]C(OCCOCCOCCOC)C[Au],,,,,,,,,,,,,,,65000,,,,,,,,,,,,,,,,,,,,,,,,,,,,,,,,,,,,,,,,,,,,,,,,,,,O=S([N-]S(=O)(C(F)(F)F)=O)(C(F)(F)F)=O.[Li+],,,1.051524711,,,,,,,,,,,,,40,4.05E-05,-4.392544977
,,7/20/2021,GB,1,,doi.org/10.1016/S0378-7753(00)00423-7,,[Cu]C(OCCOCCOCCOC)C[Au],[Cu]C(OCCOCCOCCOC)C[Au],,,,,,,,,,,,,,,65000,,,,,,,,,,,,,,,,,,,,,,,,,,,,,,,,,,,,,,,,,,,,,,,,,,,O=S([N-]S(=O)(C(F)(F)F)=O)(C(F)(F)F)=O.[Li+],,,1.051524711,,,,,,,,,,,,,45,5.70E-05,-4.244125144
,,7/20/2021,GB,1,,doi.org/10.1016/S0378-7753(00)00423-7,,[Cu]C(OCCOCCOCCOC)C[Au],[Cu]C(OCCOCCOCCOC)C[Au],,,,,,,,,,,,,,,65000,,,,,,,,,,,,,,,,,,,,,,,,,,,,,,,,,,,,,,,,,,,,,,,,,,,O=S([N-]S(=O)(C(F)(F)F)=O)(C(F)(F)F)=O.[Li+],,,1.051524711,,,,,,,,,,,,,50,7.76E-05,-4.110138279
,,7/20/2021,GB,1,,doi.org/10.1016/S0378-7753(00)00423-7,,[Cu]C(OCCOCCOCCOC)C[Au],[Cu]C(OCCOCCOCCOC)C[Au],,,,,,,,,,,,,,,65000,,,,,,,,,,,,,,,,,,,,,,,,,,,,,,,,,,,,,,,,,,,,,,,,,,,O=S([N-]S(=O)(C(F)(F)F)=O)(C(F)(F)F)=O.[Li+],,,1.051524711,,,,,,,,,,,,,55,0.000102801,-3.988002661
,,7/20/2021,GB,1,,doi.org/10.1016/S0378-7753(00)00423-7,,[Cu]C(OCCOCCOCCOC)C[Au],[Cu]C(OCCOCCOCCOC)C[Au],,,,,,,,,,,,,,,65000,,,,,,,,,,,,,,,,,,,,,,,,,,,,,,,,,,,,,,,,,,,,,,,,,,,O=S([N-]S(=O)(C(F)(F)F)=O)(C(F)(F)F)=O.[Li+],,,1.051524711,,,,,,,,,,,,,60,0.000133038,-3.876024293
,,7/20/2021,GB,1,,doi.org/10.1016/S0378-7753(00)00423-7,,[Cu]C(OCCOCCOCCOC)C[Au],[Cu]C(OCCOCCOCCOC)C[Au],,,,,,,,,,,,,,,65000,,,,,,,,,,,,,,,,,,,,,,,,,,,,,,,,,,,,,,,,,,,,,,,,,,,O=S([N-]S(=O)(C(F)(F)F)=O)(C(F)(F)F)=O.[Li+],,,1.051524711,,,,,,,,,,,,,65,0.0001686,-3.77314243
,,7/20/2021,GB,1,,doi.org/10.1016/S0378-7753(00)00423-7,,[Cu]C(OCCOCCOCCOC)C[Au],[Cu]C(OCCOCCOCCOC)C[Au],,,,,,,,,,,,,,,65000,,,,,,,,,,,,,,,,,,,,,,,,,,,,,,,,,,,,,,,,,,,,,,,,,,,O=S([N-]S(=O)(C(F)(F)F)=O)(C(F)(F)F)=O.[Li+],,,1.051524711,,,,,,,,,,,,,70,0.000209744,-3.678310454
,,7/20/2021,GB,1,,doi.org/10.1016/S0378-7753(00)00423-7,,[Cu]C(OCCOCCOCCOC)C[Au],[Cu]C(OCCOCCOCCOC)C[Au],,,,,,,,,,,,,,,65000,,,,,,,,,,,,,,,,,,,,,,,,,,,,,,,,,,,,,,,,,,,,,,,,,,,O=S([N-]S(=O)(C(F)(F)F)=O)(C(F)(F)F)=O.[Li+],,,1.051524711,,,,,,,,,,,,,75,0.000256665,-3.59063335
,,7/20/2021,GB,1,,doi.org/10.1016/S0378-7753(00)00423-7,,[Cu]C(OCCOCCOCCOC)C[Au],[Cu]C(OCCOCCOCCOC)C[Au],,,,,,,,,,,,,,,65000,,,,,,,,,,,,,,,,,,,,,,,,,,,,,,,,,,,,,,,,,,,,,,,,,,,O=S([N-]S(=O)(C(F)(F)F)=O)(C(F)(F)F)=O.[Li+],,,1.051524711,,,,,,,,,,,,,80,0.000309493,-3.509349169
,,7/20/2021,GB,1,,doi.org/10.1016/S0378-7753(00)00423-7,,[Cu]C(OCCOCCOCCOC)C[Au],[Cu]C(OCCOCCOCCOC)C[Au],,,,,,,,,,,,,,,65000,,,,,,,,,,,,,,,,,,,,,,,,,,,,,,,,,,,,,,,,,,,,,,,,,,,O=S([N-]S(=O)(C(F)(F)F)=O)(C(F)(F)F)=O.[Li+],,,1.051524711,,,,,,,,,,,,,85,0.000368299,-3.43379946
,,7/20/2021,GB,1,,doi.org/10.1016/S0378-7753(00)00423-7,,[Cu]C(OCCOCCOCCOCCOC)C[Au],[Cu]C(OCCOCCOCCOCCOC)C[Au],,,,,,,,,,,,,,,65000,,,,,,,,,,,,,,,,,,,,,,,,,,,,,,,,,,,,,,,,,,,,,,,,,,,O=S([N-]S(=O)(C(F)(F)F)=O)(C(F)(F)F)=O.[Li+],,,1.067463706,,,,,,,,,,,,,25,1.97E-05,-4.705533774
,,7/20/2021,GB,1,,doi.org/10.1016/S0378-7753(00)00423-7,,[Cu]C(OCCOCCOCCOCCOC)C[Au],[Cu]C(OCCOCCOCCOCCOC)C[Au],,,,,,,,,,,,,,,65000,,,,,,,,,,,,,,,,,,,,,,,,,,,,,,,,,,,,,,,,,,,,,,,,,,,O=S([N-]S(=O)(C(F)(F)F)=O)(C(F)(F)F)=O.[Li+],,,1.067463706,,,,,,,,,,,,,30,3.12E-05,-4.505845406
,,7/20/2021,GB,1,,doi.org/10.1016/S0378-7753(00)00423-7,,[Cu]C(OCCOCCOCCOCCOC)C[Au],[Cu]C(OCCOCCOCCOCCOC)C[Au],,,,,,,,,,,,,,,65000,,,,,,,,,,,,,,,,,,,,,,,,,,,,,,,,,,,,,,,,,,,,,,,,,,,O=S([N-]S(=O)(C(F)(F)F)=O)(C(F)(F)F)=O.[Li+],,,1.067463706,,,,,,,,,,,,,35,4.68E-05,-4.329754147
,,7/20/2021,GB,1,,doi.org/10.1016/S0378-7753(00)00423-7,,[Cu]C(OCCOCCOCCOCCOC)C[Au],[Cu]C(OCCOCCOCCOCCOC)C[Au],,,,,,,,,,,,,,,65000,,,,,,,,,,,,,,,,,,,,,,,,,,,,,,,,,,,,,,,,,,,,,,,,,,,O=S([N-]S(=O)(C(F)(F)F)=O)(C(F)(F)F)=O.[Li+],,,1.067463706,,,,,,,,,,,,,40,6.76E-05,-4.170053304
,,7/20/2021,GB,1,,doi.org/10.1016/S0378-7753(00)00423-7,,[Cu]C(OCCOCCOCCOCCOC)C[Au],[Cu]C(OCCOCCOCCOCCOC)C[Au],,,,,,,,,,,,,,,65000,,,,,,,,,,,,,,,,,,,,,,,,,,,,,,,,,,,,,,,,,,,,,,,,,,,O=S([N-]S(=O)(C(F)(F)F)=O)(C(F)(F)F)=O.[Li+],,,1.067463706,,,,,,,,,,,,,45,9.42E-05,-4.025949097
,,7/20/2021,GB,1,,doi.org/10.1016/S0378-7753(00)00423-7,,[Cu]C(OCCOCCOCCOCCOC)C[Au],[Cu]C(OCCOCCOCCOCCOC)C[Au],,,,,,,,,,,,,,,65000,,,,,,,,,,,,,,,,,,,,,,,,,,,,,,,,,,,,,,,,,,,,,,,,,,,O=S([N-]S(=O)(C(F)(F)F)=O)(C(F)(F)F)=O.[Li+],,,1.067463706,,,,,,,,,,,,,50,0.000127293,-3.895195478
,,7/20/2021,GB,1,,doi.org/10.1016/S0378-7753(00)00423-7,,[Cu]C(OCCOCCOCCOCCOC)C[Au],[Cu]C(OCCOCCOCCOCCOC)C[Au],,,,,,,,,,,,,,,65000,,,,,,,,,,,,,,,,,,,,,,,,,,,,,,,,,,,,,,,,,,,,,,,,,,,O=S([N-]S(=O)(C(F)(F)F)=O)(C(F)(F)F)=O.[Li+],,,1.067463706,,,,,,,,,,,,,55,0.00016752,-3.775933336
,,7/20/2021,GB,1,,doi.org/10.1016/S0378-7753(00)00423-7,,[Cu]C(OCCOCCOCCOCCOC)C[Au],[Cu]C(OCCOCCOCCOCCOC)C[Au],,,,,,,,,,,,,,,65000,,,,,,,,,,,,,,,,,,,,,,,,,,,,,,,,,,,,,,,,,,,,,,,,,,,O=S([N-]S(=O)(C(F)(F)F)=O)(C(F)(F)F)=O.[Li+],,,1.067463706,,,,,,,,,,,,,60,0.0002154,-3.666754301
,,7/20/2021,GB,1,,doi.org/10.1016/S0378-7753(00)00423-7,,[Cu]C(OCCOCCOCCOCCOC)C[Au],[Cu]C(OCCOCCOCCOCCOC)C[Au],,,,,,,,,,,,,,,65000,,,,,,,,,,,,,,,,,,,,,,,,,,,,,,,,,,,,,,,,,,,,,,,,,,,O=S([N-]S(=O)(C(F)(F)F)=O)(C(F)(F)F)=O.[Li+],,,1.067463706,,,,,,,,,,,,,65,0.00027136,-3.566454169
,,7/20/2021,GB,1,,doi.org/10.1016/S0378-7753(00)00423-7,,[Cu]C(OCCOCCOCCOCCOC)C[Au],[Cu]C(OCCOCCOCCOCCOC)C[Au],,,,,,,,,,,,,,,65000,,,,,,,,,,,,,,,,,,,,,,,,,,,,,,,,,,,,,,,,,,,,,,,,,,,O=S([N-]S(=O)(C(F)(F)F)=O)(C(F)(F)F)=O.[Li+],,,1.067463706,,,,,,,,,,,,,70,0.000335729,-3.474011143
,,7/20/2021,GB,1,,doi.org/10.1016/S0378-7753(00)00423-7,,[Cu]C(OCCOCCOCCOCCOC)C[Au],[Cu]C(OCCOCCOCCOCCOC)C[Au],,,,,,,,,,,,,,,65000,,,,,,,,,,,,,,,,,,,,,,,,,,,,,,,,,,,,,,,,,,,,,,,,,,,O=S([N-]S(=O)(C(F)(F)F)=O)(C(F)(F)F)=O.[Li+],,,1.067463706,,,,,,,,,,,,,75,0.000408739,-3.388553922
,,7/20/2021,GB,1,,doi.org/10.1016/S0378-7753(00)00423-7,,[Cu]C(OCCOCCOCCOCCOC)C[Au],[Cu]C(OCCOCCOCCOCCOC)C[Au],,,,,,,,,,,,,,,65000,,,,,,,,,,,,,,,,,,,,,,,,,,,,,,,,,,,,,,,,,,,,,,,,,,,O=S([N-]S(=O)(C(F)(F)F)=O)(C(F)(F)F)=O.[Li+],,,1.067463706,,,,,,,,,,,,,80,0.000490527,-3.309337083
,,7/20/2021,GB,1,,doi.org/10.1016/S0378-7753(00)00423-7,,[Cu]C(OCCOCCOCCOCCOC)C[Au],[Cu]C(OCCOCCOCCOCCOC)C[Au],,,,,,,,,,,,,,,65000,,,,,,,,,,,,,,,,,,,,,,,,,,,,,,,,,,,,,,,,,,,,,,,,,,,O=S([N-]S(=O)(C(F)(F)F)=O)(C(F)(F)F)=O.[Li+],,,1.067463706,,,,,,,,,,,,,85,0.000581145,-3.235715494
,,7/20/2021,GB,1,,doi.org/10.1016/S0378-7753(00)00423-7,,[Cu]C(OCCOCCOCCOCCOCCOC)C[Au],[Cu]C(OCCOCCOCCOCCOCCOC)C[Au],,,,,,,,,,,,,,,65000,,,,,,,,,,,,,,,,,,,,,,,,,,,,,,,,,,,,,,,,,,,,,,,,,,,O=S([N-]S(=O)(C(F)(F)F)=O)(C(F)(F)F)=O.[Li+],,,1.078360891,,,,,,,,,,,,,25,2.86E-05,-4.543633967
,,7/20/2021,GB,1,,doi.org/10.1016/S0378-7753(00)00423-7,,[Cu]C(OCCOCCOCCOCCOCCOC)C[Au],[Cu]C(OCCOCCOCCOCCOCCOC)C[Au],,,,,,,,,,,,,,,65000,,,,,,,,,,,,,,,,,,,,,,,,,,,,,,,,,,,,,,,,,,,,,,,,,,,O=S([N-]S(=O)(C(F)(F)F)=O)(C(F)(F)F)=O.[Li+],,,1.078360891,,,,,,,,,,,,,30,4.26E-05,-4.370590401
,,7/20/2021,GB,1,,doi.org/10.1016/S0378-7753(00)00423-7,,[Cu]C(OCCOCCOCCOCCOCCOC)C[Au],[Cu]C(OCCOCCOCCOCCOCCOC)C[Au],,,,,,,,,,,,,,,65000,,,,,,,,,,,,,,,,,,,,,,,,,,,,,,,,,,,,,,,,,,,,,,,,,,,O=S([N-]S(=O)(C(F)(F)F)=O)(C(F)(F)F)=O.[Li+],,,1.078360891,,,,,,,,,,,,,35,6.11E-05,-4.21395879
,,7/20/2021,GB,1,,doi.org/10.1016/S0378-7753(00)00423-7,,[Cu]C(OCCOCCOCCOCCOCCOC)C[Au],[Cu]C(OCCOCCOCCOCCOCCOC)C[Au],,,,,,,,,,,,,,,65000,,,,,,,,,,,,,,,,,,,,,,,,,,,,,,,,,,,,,,,,,,,,,,,,,,,O=S([N-]S(=O)(C(F)(F)F)=O)(C(F)(F)F)=O.[Li+],,,1.078360891,,,,,,,,,,,,,40,8.47E-05,-4.07211659
,,7/20/2021,GB,1,,doi.org/10.1016/S0378-7753(00)00423-7,,[Cu]C(OCCOCCOCCOCCOCCOC)C[Au],[Cu]C(OCCOCCOCCOCCOCCOC)C[Au],,,,,,,,,,,,,,,65000,,,,,,,,,,,,,,,,,,,,,,,,,,,,,,,,,,,,,,,,,,,,,,,,,,,O=S([N-]S(=O)(C(F)(F)F)=O)(C(F)(F)F)=O.[Li+],,,1.078360891,,,,,,,,,,,,,45,0.000113983,-3.943159917
,,7/20/2021,GB,1,,doi.org/10.1016/S0378-7753(00)00423-7,,[Cu]C(OCCOCCOCCOCCOCCOC)C[Au],[Cu]C(OCCOCCOCCOCCOCCOC)C[Au],,,,,,,,,,,,,,,65000,,,,,,,,,,,,,,,,,,,,,,,,,,,,,,,,,,,,,,,,,,,,,,,,,,,O=S([N-]S(=O)(C(F)(F)F)=O)(C(F)(F)F)=O.[Li+],,,1.078360891,,,,,,,,,,,,,50,0.000149473,-3.825437249
,,7/20/2021,GB,1,,doi.org/10.1016/S0378-7753(00)00423-7,,[Cu]C(OCCOCCOCCOCCOCCOC)C[Au],[Cu]C(OCCOCCOCCOCCOCCOC)C[Au],,,,,,,,,,,,,,,65000,,,,,,,,,,,,,,,,,,,,,,,,,,,,,,,,,,,,,,,,,,,,,,,,,,,O=S([N-]S(=O)(C(F)(F)F)=O)(C(F)(F)F)=O.[Li+],,,1.078360891,,,,,,,,,,,,,55,0.000191629,-3.717538767
,,7/20/2021,GB,1,,doi.org/10.1016/S0378-7753(00)00423-7,,[Cu]C(OCCOCCOCCOCCOCCOC)C[Au],[Cu]C(OCCOCCOCCOCCOCCOC)C[Au],,,,,,,,,,,,,,,65000,,,,,,,,,,,,,,,,,,,,,,,,,,,,,,,,,,,,,,,,,,,,,,,,,,,O=S([N-]S(=O)(C(F)(F)F)=O)(C(F)(F)F)=O.[Li+],,,1.078360891,,,,,,,,,,,,,60,0.000240821,-3.618305645
,,7/20/2021,GB,1,,doi.org/10.1016/S0378-7753(00)00423-7,,[Cu]C(OCCOCCOCCOCCOCCOC)C[Au],[Cu]C(OCCOCCOCCOCCOCCOC)C[Au],,,,,,,,,,,,,,,65000,,,,,,,,,,,,,,,,,,,,,,,,,,,,,,,,,,,,,,,,,,,,,,,,,,,O=S([N-]S(=O)(C(F)(F)F)=O)(C(F)(F)F)=O.[Li+],,,1.078360891,,,,,,,,,,,,,65,0.000297334,-3.526755427
,,7/20/2021,GB,1,,doi.org/10.1016/S0378-7753(00)00423-7,,[Cu]C(OCCOCCOCCOCCOCCOC)C[Au],[Cu]C(OCCOCCOCCOCCOCCOC)C[Au],,,,,,,,,,,,,,,65000,,,,,,,,,,,,,,,,,,,,,,,,,,,,,,,,,,,,,,,,,,,,,,,,,,,O=S([N-]S(=O)(C(F)(F)F)=O)(C(F)(F)F)=O.[Li+],,,1.078360891,,,,,,,,,,,,,70,0.000361373,-3.442044299
,,7/20/2021,GB,1,,doi.org/10.1016/S0378-7753(00)00423-7,,[Cu]C(C1=CC=C(COCCOCCOCCOCCOCCOC)C=C1)C[Au],[Cu]C(C1=CC=C(COCCOCCOCCOCCOCCOC)C=C1)C[Au],,,,,,,,,,,,,,,,,,,,,,,,,,,,,,,,,,,,,,,,,,,,,,,,,,,,,,,,,,,,,,,,,,O=S([N-]S(=O)(C(F)(F)F)=O)(C(F)(F)F)=O.[Li+],,,0.814553353,,,,,,,,,,,,,30,1.94E-05,-4.71219827
,,7/20/2021,GB,1,,doi.org/10.1016/S0378-7753(00)00423-7,,[Cu]C(C1=CC=C(COCCOCCOCCOCCOCCOC)C=C1)C[Au],[Cu]C(C1=CC=C(COCCOCCOCCOCCOCCOC)C=C1)C[Au],,,,,,,,,,,,,,,,,,,,,,,,,,,,,,,,,,,,,,,,,,,,,,,,,,,,,,,,,,,,,,,,,,O=S([N-]S(=O)(C(F)(F)F)=O)(C(F)(F)F)=O.[Li+],,,0.814553353,,,,,,,,,,,,,35,2.60E-05,-4.585026652
,,7/20/2021,GB,1,,doi.org/10.1016/S0378-7753(00)00423-7,,[Cu]C(C1=CC=C(COCCOCCOCCOCCOCCOC)C=C1)C[Au],[Cu]C(C1=CC=C(COCCOCCOCCOCCOCCOC)C=C1)C[Au],,,,,,,,,,,,,,,,,,,,,,,,,,,,,,,,,,,,,,,,,,,,,,,,,,,,,,,,,,,,,,,,,,O=S([N-]S(=O)(C(F)(F)F)=O)(C(F)(F)F)=O.[Li+],,,0.814553353,,,,,,,,,,,,,40,3.42E-05,-4.465973894
,,7/20/2021,GB,1,,doi.org/10.1016/S0378-7753(00)00423-7,,[Cu]C(C1=CC=C(COCCOCCOCCOCCOCCOC)C=C1)C[Au],[Cu]C(C1=CC=C(COCCOCCOCCOCCOCCOC)C=C1)C[Au],,,,,,,,,,,,,,,,,,,,,,,,,,,,,,,,,,,,,,,,,,,,,,,,,,,,,,,,,,,,,,,,,,O=S([N-]S(=O)(C(F)(F)F)=O)(C(F)(F)F)=O.[Li+],,,0.814553353,,,,,,,,,,,,,45,4.39E-05,-4.35753548
,,7/20/2021,GB,1,,doi.org/10.1016/S0378-7753(00)00423-7,,[Cu]C(C1=CC=C(COCCOCCOCCOCCOCCOC)C=C1)C[Au],[Cu]C(C1=CC=C(COCCOCCOCCOCCOCCOC)C=C1)C[Au],,,,,,,,,,,,,,,,,,,,,,,,,,,,,,,,,,,,,,,,,,,,,,,,,,,,,,,,,,,,,,,,,,O=S([N-]S(=O)(C(F)(F)F)=O)(C(F)(F)F)=O.[Li+],,,0.814553353,,,,,,,,,,,,,50,5.53E-05,-4.257274869
,,7/20/2021,GB,1,,doi.org/10.1016/S0378-7753(00)00423-7,,[Cu]C(C1=CC=C(COCCOCCOCCOCCOCCOC)C=C1)C[Au],[Cu]C(C1=CC=C(COCCOCCOCCOCCOCCOC)C=C1)C[Au],,,,,,,,,,,,,,,,,,,,,,,,,,,,,,,,,,,,,,,,,,,,,,,,,,,,,,,,,,,,,,,,,,O=S([N-]S(=O)(C(F)(F)F)=O)(C(F)(F)F)=O.[Li+],,,0.814553353,,,,,,,,,,,,,55,6.86E-05,-4.163675884
,,7/20/2021,GB,1,,doi.org/10.1016/S0378-7753(00)00423-7,,[Cu]C(C1=CC=C(COCCOCCOCCOCCOCCOC)C=C1)C[Au],[Cu]C(C1=CC=C(COCCOCCOCCOCCOCCOC)C=C1)C[Au],,,,,,,,,,,,,,,,,,,,,,,,,,,,,,,,,,,,,,,,,,,,,,,,,,,,,,,,,,,,,,,,,,O=S([N-]S(=O)(C(F)(F)F)=O)(C(F)(F)F)=O.[Li+],,,0.814553353,,,,,,,,,,,,,60,8.38E-05,-4.076755981
,,7/20/2021,GB,1,,doi.org/10.1016/S0378-7753(00)00423-7,,[Cu]C(C1=CC=C(COCCOCCOCCOCCOCCOC)C=C1)C[Au],[Cu]C(C1=CC=C(COCCOCCOCCOCCOCCOC)C=C1)C[Au],,,,,,,,,,,,,,,,,,,,,,,,,,,,,,,,,,,,,,,,,,,,,,,,,,,,,,,,,,,,,,,,,,O=S([N-]S(=O)(C(F)(F)F)=O)(C(F)(F)F)=O.[Li+],,,0.814553353,,,,,,,,,,,,,65,0.000100957,-3.995863563
,,7/20/2021,GB,1,,doi.org/10.1016/S0378-7753(00)00423-7,,[Cu]C(C1=CC=C(COCCOCCOCCOCCOCCOC)C=C1)C[Au],[Cu]C(C1=CC=C(COCCOCCOCCOCCOCCOC)C=C1)C[Au],,,,,,,,,,,,,,,,,,,,,,,,,,,,,,,,,,,,,,,,,,,,,,,,,,,,,,,,,,,,,,,,,,O=S([N-]S(=O)(C(F)(F)F)=O)(C(F)(F)F)=O.[Li+],,,0.814553353,,,,,,,,,,,,,70,0.000120164,-3.920225623
,,7/20/2021,GB,1,,doi.org/10.1016/S0378-7753(00)00423-7,,[Cu]C(C1=CC=C(COCCOCCOCCOCCOCCOC)C=C1)C[Au],[Cu]C(C1=CC=C(COCCOCCOCCOCCOCCOC)C=C1)C[Au],,,,,,,,,,,,,,,,,,,,,,,,,,,,,,,,,,,,,,,,,,,,,,,,,,,,,,,,,,,,,,,,,,O=S([N-]S(=O)(C(F)(F)F)=O)(C(F)(F)F)=O.[Li+],,,0.814553353,,,,,,,,,,,,,75,0.000141445,-3.8494124
,,7/20/2021,GB,1,,doi.org/10.1016/S0378-7753(00)00423-7,,[Cu]C(C1=CC=C(COCCOCCOCCOCCOCCOC)C=C1)C[Au],[Cu]C(C1=CC=C(COCCOCCOCCOCCOCCOC)C=C1)C[Au],,,,,,,,,,,,,,,,,,,,,,,,,,,,,,,,,,,,,,,,,,,,,,,,,,,,,,,,,,,,,,,,,,O=S([N-]S(=O)(C(F)(F)F)=O)(C(F)(F)F)=O.[Li+],,,0.814553353,,,,,,,,,,,,,80,0.000164819,-3.782992725
,,7/20/2021,GB,1,,doi.org/10.1016/S0378-7753(00)00423-7,,[Cu]C(C1=CC=C(COCCOCCOCCOCCOCCOC)C=C1)C[Au],[Cu]C(C1=CC=C(COCCOCCOCCOCCOCCOC)C=C1)C[Au],,,,,,,,,,,,,,,,,,,,,,,,,,,,,,,,,,,,,,,,,,,,,,,,,,,,,,,,,,,,,,,,,,O=S([N-]S(=O)(C(F)(F)F)=O)(C(F)(F)F)=O.[Li+],,,0.814553353,,,,,,,,,,,,,85,0.000190294,-3.720574905
