Repository: zjurillpolymer/SPE_prediction

# SPE Prediction

Polymer electrolyte conductivity prediction using graph neural networks.

## Data

Data from [ChemPropPred](https://github.com/learningmatter-mit/Chem-prop-pred) — polymer electrolyte conductivity measurements including SMILES, conductivity (log S/cm), molecular weight, salt concentration, and temperature.

- `data/clean_train_data.csv` — cleaned training data
- `data/PolymerElectrolyteData.csv` — full raw dataset
- `data/PolyInfo_8salts.csv` / `data/polyinfo_5salts_4conc.csv` — PolyInfo polymer database with salt additives

File: data/PolymerElectrolyteData.csv (part 153 of 154)
Notes,Compound Notebook Name,Date Copied to Master Database,Data Recorded By,Seshadri Group,Oyaizu Group,DOI,Solvent 1 (S1),S1 SMILES,S1 SMILES 1,S1 SMILES 2,S1 SMILES 3,S1 Big SMILES,S1 End Group 1,S1 End Group 2,S1 Mol %,S1 Weight %,S1 SMILES 1 Mol %,S1 SMILES 2 Mol %,S1 SMILES 3 Mol %,S1 Molar Ratio,S1 Weight Ratio,S1 Mw,S1 Mn,S1 Mn or Mw,S1 Mw/Mn,S1 DOP,S1 Molar Mass (g/mol),S1 Type,S1 Block Mol Weight,Solvent 2 (S2),S2 SMILES,S2 SMILES 1,S2 SMILES 2,S2 Mol %,S2 Weight %,S2 SMILES 1 Mol %,S2 SMILES 2 Mol %,S2 Molar Ratio,S2 Weight Ratio,S2 Mw,S2 Mn,S2 Mn or Mw,S2 Mw/Mn,S2 DOP,S2 Molar Mass (g/mol),S2 Type,Solvent 3 (S3),S3 SMILES,S3 SMILES 1,S3 Mol %,S3 Weight %,S3 Molar Ratio,S3 Weight Ratio,S3 Mw,S3 Mn,S3 Mn or Mw,S3 Mw/Mn,S3 DOP,S3 Molar Mass (g/mol),S3 Type,Solvent 4 (S4),S4 SMILES,S4 Mol %,S4 Weight %,S4 Molar Ratio,S4 Weight Ratio,S4 Mw,S4 Mn,S4 Mn or Mw,S4 Mw/Mn,S4 DOP,S4 Molar Mass (g/mol),S4 Type,Salt 1,Salt1 SMILES,Salt1 Mol %,Salt1 Weight %,Salt1 Molality (mol salt/kg polymer),Salt1 Molar Mass (g/mol),Salt 2,Salt2 SMILES,Salt2 Mol %,Salt2 Weight %,Salt2 Molality (mol salt/kg polymer),Salt2 Molar Mass (g/mol),Inorganic Material 1 (IM1),IM1 Weight %,IM1 Particle Size (nm),Tg (oC),Heating Rate (K/min),Temperature (oC),Conductivity (S/cm),log Conductivity (S/cm)
,,7/20/2021,GB,1,,doi.org/10.1016/S0378-7753(00)00423-7,,[Cu]C(C1=CC=C(COCCOCCOCCOCCOCCOC)C=C1)C[Au],[Cu]C(C1=CC=C(COCCOCCOCCOCCOCCOC)C=C1)C[Au],,,,,,,,,,,,,,,,,,,,,,,,,,,,,,,,,,,,,,,,,,,,,,,,,,,,,,,,,,,,,,,,,,O=S([N-]S(=O)(C(F)(F)F)=O)(C(F)(F)F)=O.[Li+],,,0.814553353,,,,,,,,,,,,,90,0.000217861,-3.661820507
,,7/20/2021,GB,1,,doi.org/10.1016/S0378-7753(00)00423-7,,[Cu]C(C1=CC=C(COCCOCCOCCOCCOCCOC)C=C1)C[Au],[Cu]C(C1=CC=C(COCCOCCOCCOCCOCCOC)C=C1)C[Au],,,,,,,,,,,,,,,,,,,,,,,,,,,,,,,,,,,,,,,,,,,,,,,,,,,,,,,,,,,,,,,,,,O=S([N-]S(=O)(C(F)(F)F)=O)(C(F)(F)F)=O.[Li+],,,0.814553353,,,,,,,,,,,,,100,0.000279184,-3.554109475
,,7/20/2021,GB,1,,doi.org/10.1016/S0378-7753(00)00423-7,,[Cu]OC(COCCOCCOCCOCCOCCOC)C[Au],[Cu]OC(COCCOCCOCCOCCOCCOC)C[Au],,,,,,,,,,,,,,,75000,,,,,,,,,,,,,,,,,,,,,,,,,,,,,,,,,,,,,,,,,,,,,,,,,,,O=S([N-]S(=O)(C(F)(F)F)=O)(C(F)(F)F)=O.[Li+],,,1.135626217,,,,,,,,,,,,,0,2.30E-06,-5.638272164
,,7/20/2021,GB,1,,doi.org/10.1016/S0378-7753(00)00423-7,,[Cu]OC(COCCOCCOCCOCCOCCOC)C[Au],[Cu]OC(COCCOCCOCCOCCOCCOC)C[Au],,,,,,,,,,,,,,,75000,,,,,,,,,,,,,,,,,,,,,,,,,,,,,,,,,,,,,,,,,,,,,,,,,,,O=S([N-]S(=O)(C(F)(F)F)=O)(C(F)(F)F)=O.[Li+],,,1.135626217,,,,,,,,,,,,,15,1.15E-05,-4.93930216
,,7/20/2021,GB,1,,doi.org/10.1016/S0378-7753(00)00423-7,,[Cu]OC(COCCOCCOCCOCCOCCOC)C[Au],[Cu]OC(COCCOCCOCCOCCOCCOC)C[Au],,,,,,,,,,,,,,,75000,,,,,,,,,,,,,,,,,,,,,,,,,,,,,,,,,,,,,,,,,,,,,,,,,,,O=S([N-]S(=O)(C(F)(F)F)=O)(C(F)(F)F)=O.[Li+],,,1.135626217,,,,,,,,,,,,,20,1.85E-05,-4.732828272
,,7/20/2021,GB,1,,doi.org/10.1016/S0378-7753(00)00423-7,,[Cu]OC(COCCOCCOCCOCCOCCOC)C[Au],[Cu]OC(COCCOCCOCCOCCOCCOC)C[Au],,,,,,,,,,,,,,,75000,,,,,,,,,,,,,,,,,,,,,,,,,,,,,,,,,,,,,,,,,,,,,,,,,,,O=S([N-]S(=O)(C(F)(F)F)=O)(C(F)(F)F)=O.[Li+],,,1.135626217,,,,,,,,,,,,,25,2.90E-05,-4.537602002
,,7/20/2021,GB,1,,doi.org/10.1016/S0378-7753(00)00423-7,,[Cu]OC(COCCOCCOCCOCCOCCOC)C[Au],[Cu]OC(COCCOCCOCCOCCOCCOC)C[Au],,,,,,,,,,,,,,,75000,,,,,,,,,,,,,,,,,,,,,,,,,,,,,,,,,,,,,,,,,,,,,,,,,,,O=S([N-]S(=O)(C(F)(F)F)=O)(C(F)(F)F)=O.[Li+],,,1.135626217,,,,,,,,,,,,,30,4.45E-05,-4.351639989
,,7/20/2021,GB,1,,doi.org/10.1016/S0378-7753(00)00423-7,,[Cu]OC(COCCOCCOCCOCCOCCOC)C[Au],[Cu]OC(COCCOCCOCCOCCOCCOC)C[Au],,,,,,,,,,,,,,,75000,,,,,,,,,,,,,,,,,,,,,,,,,,,,,,,,,,,,,,,,,,,,,,,,,,,O=S([N-]S(=O)(C(F)(F)F)=O)(C(F)(F)F)=O.[Li+],,,1.135626217,,,,,,,,,,,,,35,6.67E-05,-4.175874166
,,7/20/2021,GB,1,,doi.org/10.1016/S0378-7753(00)00423-7,,[Cu]OC(COCCOCCOCCOCCOCCOC)C[Au],[Cu]OC(COCCOCCOCCOCCOCCOC)C[Au],,,,,,,,,,,,,,,75000,,,,,,,,,,,,,,,,,,,,,,,,,,,,,,,,,,,,,,,,,,,,,,,,,,,O=S([N-]S(=O)(C(F)(F)F)=O)(C(F)(F)F)=O.[Li+],,,1.135626217,,,,,,,,,,,,,40,9.81E-05,-4.008330993
,,7/20/2021,GB,1,,doi.org/10.1016/S0378-7753(00)00423-7,,[Cu]OC(COCCOCCOCCOCCOCCOC)C[Au],[Cu]OC(COCCOCCOCCOCCOCCOC)C[Au],,,,,,,,,,,,,,,75000,,,,,,,,,,,,,,,,,,,,,,,,,,,,,,,,,,,,,,,,,,,,,,,,,,,O=S([N-]S(=O)(C(F)(F)F)=O)(C(F)(F)F)=O.[Li+],,,1.135626217,,,,,,,,,,,,,45,0.000141608,-3.848912211
,,7/20/2021,GB,1,,doi.org/10.1016/S0378-7753(00)00423-7,,[Cu]OC(COCCOCCOCCOCCOCCOC)C[Au],[Cu]OC(COCCOCCOCCOCCOCCOC)C[Au],,,,,,,,,,,,,,,75000,,,,,,,,,,,,,,,,,,,,,,,,,,,,,,,,,,,,,,,,,,,,,,,,,,,O=S([N-]S(=O)(C(F)(F)F)=O)(C(F)(F)F)=O.[Li+],,,1.135626217,,,,,,,,,,,,,50,0.000200823,-3.697186549
,,7/20/2021,GB,1,,doi.org/10.1016/S0378-7753(00)00423-7,,[Cu]OC(COCCOCCOCCOCCOCCOC)C[Au],[Cu]OC(COCCOCCOCCOCCOCCOC)C[Au],,,,,,,,,,,,,,,75000,,,,,,,,,,,,,,,,,,,,,,,,,,,,,,,,,,,,,,,,,,,,,,,,,,,O=S([N-]S(=O)(C(F)(F)F)=O)(C(F)(F)F)=O.[Li+],,,1.135626217,,,,,,,,,,,,,55,0.000280221,-3.552499321
,,7/20/2021,GB,1,,doi.org/10.1016/S0378-7753(00)00423-7,,[Cu]OC(COCCOCCOCCOCCOCCOC)C[Au],[Cu]OC(COCCOCCOCCOCCOCCOC)C[Au],,,,,,,,,,,,,,,75000,,,,,,,,,,,,,,,,,,,,,,,,,,,,,,,,,,,,,,,,,,,,,,,,,,,O=S([N-]S(=O)(C(F)(F)F)=O)(C(F)(F)F)=O.[Li+],,,1.135626217,,,,,,,,,,,,,60,0.000385146,-3.414374608
,,7/20/2021,GB,1,,doi.org/10.1016/S0378-7753(00)00423-7,,[Cu]OC(COCCOCCOCCOCCOCCOC)C[Au],[Cu]OC(COCCOCCOCCOCCOCCOC)C[Au],,,,,,,,,,,,,,,75000,,,,,,,,,,,,,,,,,,,,,,,,,,,,,,,,,,,,,,,,,,,,,,,,,,,O=S([N-]S(=O)(C(F)(F)F)=O)(C(F)(F)F)=O.[Li+],,,1.135626217,,,,,,,,,,,,,65,0.000521938,-3.282381083
,,7/20/2021,GB,1,,doi.org/10.1016/S0378-7753(00)00423-7,,[Cu]OC(COCCOCCOCCOCCOCCOC)C[Au],[Cu]OC(COCCOCCOCCOCCOCCOC)C[Au],,,,,,,,,,,,,,,75000,,,,,,,,,,,,,,,,,,,,,,,,,,,,,,,,,,,,,,,,,,,,,,,,,,,O=S([N-]S(=O)(C(F)(F)F)=O)(C(F)(F)F)=O.[Li+],,,1.135626217,,,,,,,,,,,,,70,0.000698034,-3.156123423
,,7/20/2021,GB,1,,doi.org/10.1016/S0378-7753(00)00423-7,,[Cu]OC(COCCOCCOCCOCCOCCOC)C[Au],[Cu]OC(COCCOCCOCCOCCOCCOC)C[Au],,,,,,,,,,,,,,,75000,,,,,,,,,,,,,,,,,,,,,,,,,,,,,,,,,,,,,,,,,,,,,,,,,,,O=S([N-]S(=O)(C(F)(F)F)=O)(C(F)(F)F)=O.[Li+],,,1.135626217,,,,,,,,,,,,,75,0.000922062,-3.035239876
,,7/20/2021,GB,1,,doi.org/10.1016/S0378-7753(00)00423-7,,[Cu]OC(COCCOCCOCCOCCOCCOC)C[Au],[Cu]OC(COCCOCCOCCOCCOCCOC)C[Au],,,,,,,,,,,,,,,75000,,,,,,,,,,,,,,,,,,,,,,,,,,,,,,,,,,,,,,,,,,,,,,,,,,,O=S([N-]S(=O)(C(F)(F)F)=O)(C(F)(F)F)=O.[Li+],,,1.135626217,,,,,,,,,,,,,80,0.00120393,-2.919398763
,,7/20/2021,GB,1,,doi.org/10.1016/S0378-7753(00)00423-7,,[Cu]OC(COCCOCCOCCOCCOCCOC)C[Au],[Cu]OC(COCCOCCOCCOCCOCCOC)C[Au],,,,,,,,,,,,,,,75000,,,,,,,,,,,,,,,,,,,,,,,,,,,,,,,,,,,,,,,,,,,,,,,,,,,O=S([N-]S(=O)(C(F)(F)F)=O)(C(F)(F)F)=O.[Li+],,,1.135626217,,,,,,,,,,,,,85,0.001554912,-2.808294185
,,7/20/2021,GB,1,,doi.org/10.1016/S0378-7753(00)00423-7,,[Cu]OC(COCCOCCOCCOCCOCCOC)C[Au],[Cu]OC(COCCOCCOCCOCCOCCOC)C[Au],,,,,,,,,,,,,,,75000,,,,,,,,,,,,,,,,,,,,,,,,,,,,,,,,,,,,,,,,,,,,,,,,,,,O=S([N-]S(=O)(C(F)(F)F)=O)(C(F)(F)F)=O.[Li+],,,1.135626217,,,,,,,,,,,,,90,0.001987719,-2.701645011
,,7/20/2021,GB,1,,doi.org/10.1016/S0378-7753(00)00423-7,,[Cu]OC(COCCOCCOCCOCCOCCOC)C[Au],[Cu]OC(COCCOCCOCCOCCOCCOC)C[Au],,,,,,,,,,,,,,,75000,,,,,,,,,,,,,,,,,,,,,,,,,,,,,,,,,,,,,,,,,,,,,,,,,,,O=S([N-]S(=O)(C(F)(F)F)=O)(C(F)(F)F)=O.[Li+],,,1.135626217,,,,,,,,,,,,,100,0.003157227,-2.500694192
,,7/20/2021,GB,1,,doi.org/10.1016/S0378-7753(00)00423-7,,[Cu]OCOCCOCCOCCOCCOCCOCCOCCOCCOCC[Au],[Cu]OCOCCOCCOCCOCCOCCOCCOCCOCCOCC[Au],,,,,,,,,,,,,,,50000,2.5,,,,,,,,,,,,,,,,,,,,,,,,,,,,,,,,,,,,,,,,,,,,,,,,,,O=S([N-]S(=O)(C(F)(F)F)=O)(C(F)(F)F)=O.[Li+],,,1.172882946,,,,,,,,,,,-50.69,,25,2.96E-05,-4.528708289
,,7/20/2021,GB,1,,doi.org/10.1016/S0378-7753(00)00423-7,,[Cu]OCOCCOCCOCCOCCOCCOCCOCCOCCOCC[Au],[Cu]OCOCCOCCOCCOCCOCCOCCOCCOCCOCC[Au],,,,,,,,,,,,,,,50000,2.5,,,,,,,,,,,,,,,,,,,,,,,,,,,,,,,,,,,,,,,,,,,,,,,,,,O=S([N-]S(=O)(C(F)(F)F)=O)(C(F)(F)F)=O.[Li+],,,1.172882946,,,,,,,,,,,-50.69,,30,4.19E-05,-4.377785977
,,7/20/2021,GB,1,,doi.org/10.1016/S0378-7753(00)00423-7,,[Cu]OCOCCOCCOCCOCCOCCOCCOCCOCCOCC[Au],[Cu]OCOCCOCCOCCOCCOCCOCCOCCOCCOCC[Au],,,,,,,,,,,,,,,50000,2.5,,,,,,,,,,,,,,,,,,,,,,,,,,,,,,,,,,,,,,,,,,,,,,,,,,O=S([N-]S(=O)(C(F)(F)F)=O)(C(F)(F)F)=O.[Li+],,,1.172882946,,,,,,,,,,,-50.69,,35,5.77E-05,-4.238824187
,,7/20/2021,GB,1,,doi.org/10.1016/S0378-7753(00)00423-7,,[Cu]OCOCCOCCOCCOCCOCCOCCOCCOCCOCC[Au],[Cu]OCOCCOCCOCCOCCOCCOCCOCCOCCOCC[Au],,,,,,,,,,,,,,,50000,2.5,,,,,,,,,,,,,,,,,,,,,,,,,,,,,,,,,,,,,,,,,,,,,,,,,,O=S([N-]S(=O)(C(F)(F)F)=O)(C(F)(F)F)=O.[Li+],,,1.172882946,,,,,,,,,,,-50.69,,40,7.75E-05,-4.110698297
,,7/20/2021,GB,1,,doi.org/10.1016/S0378-7753(00)00423-7,,[Cu]OCOCCOCCOCCOCCOCCOCCOCCOCCOCC[Au],[Cu]OCOCCOCCOCCOCCOCCOCCOCCOCCOCC[Au],,,,,,,,,,,,,,,50000,2.5,,,,,,,,,,,,,,,,,,,,,,,,,,,,,,,,,,,,,,,,,,,,,,,,,,O=S([N-]S(=O)(C(F)(F)F)=O)(C(F)(F)F)=O.[Li+],,,1.172882946,,,,,,,,,,,-50.69,,45,0.000101933,-3.991685194
,,7/20/2021,GB,1,,doi.org/10.1016/S0378-7753(00)00423-7,,[Cu]OCOCCOCCOCCOCCOCCOCCOCCOCCOCC[Au],[Cu]OCOCCOCCOCCOCCOCCOCCOCCOCCOCC[Au],,,,,,,,,,,,,,,50000,2.5,,,,,,,,,,,,,,,,,,,,,,,,,,,,,,,,,,,,,,,,,,,,,,,,,,O=S([N-]S(=O)(C(F)(F)F)=O)(C(F)(F)F)=O.[Li+],,,1.172882946,,,,,,,,,,,-50.69,,50,0.000131497,-3.881084155
,,7/20/2021,GB,1,,doi.org/10.1016/S0378-7753(00)00423-7,,[Cu]OCOCCOCCOCCOCCOCCOCCOCCOCCOCC[Au],[Cu]OCOCCOCCOCCOCCOCCOCCOCCOCCOCC[Au],,,,,,,,,,,,,,,50000,2.5,,,,,,,,,,,,,,,,,,,,,,,,,,,,,,,,,,,,,,,,,,,,,,,,,,O=S([N-]S(=O)(C(F)(F)F)=O)(C(F)(F)F)=O.[Li+],,,1.172882946,,,,,,,,,,,-50.69,,55,0.000166721,-3.778009693
,,7/20/2021,GB,1,,doi.org/10.1016/S0378-7753(00)00423-7,,[Cu]OCOCCOCCOCCOCCOCCOCCOCCOCCOCC[Au],[Cu]OCOCCOCCOCCOCCOCCOCCOCCOCCOCC[Au],,,,,,,,,,,,,,,50000,2.5,,,,,,,,,,,,,,,,,,,,,,,,,,,,,,,,,,,,,,,,,,,,,,,,,,O=S([N-]S(=O)(C(F)(F)F)=O)(C(F)(F)F)=O.[Li+],,,1.172882946,,,,,,,,,,,-50.69,,60,0.000208096,-3.681736268
,,7/20/2021,GB,1,,doi.org/10.1016/S0378-7753(00)00423-7,,[Cu]OCOCCOCCOCCOCCOCCOCCOCCOCCOCC[Au],[Cu]OCOCCOCCOCCOCCOCCOCCOCCOCCOCC[Au],,,,,,,,,,,,,,,50000,2.5,,,,,,,,,,,,,,,,,,,,,,,,,,,,,,,,,,,,,,,,,,,,,,,,,,O=S([N-]S(=O)(C(F)(F)F)=O)(C(F)(F)F)=O.[Li+],,,1.172882946,,,,,,,,,,,-50.69,,65,0.000256082,-3.591620947
,,7/20/2021,GB,1,,doi.org/10.1016/S0378-7753(00)00423-7,,[Cu]OCOCCOCCOCCOCCOCCOCCOCCOCCOCC[Au],[Cu]OCOCCOCCOCCOCCOCCOCCOCCOCCOCC[Au],,,,,,,,,,,,,,,50000,2.5,,,,,,,,,,,,,,,,,,,,,,,,,,,,,,,,,,,,,,,,,,,,,,,,,,O=S([N-]S(=O)(C(F)(F)F)=O)(C(F)(F)F)=O.[Li+],,,1.172882946,,,,,,,,,,,-50.69,,70,0.000311098,-3.507102781
,,7/20/2021,GB,1,,doi.org/10.1016/S0378-7753(00)00423-7,,[Cu]OCOCCOCCOCCOCCOCCOCCOCCOCCOCC[Au],[Cu]OCOCCOCCOCCOCCOCCOCCOCCOCCOCC[Au],,,,,,,,,,,,,,,50000,2.5,,,,,,,,,,,,,,,,,,,,,,,,,,,,,,,,,,,,,,,,,,,,,,,,,,O=S([N-]S(=O)(C(F)(F)F)=O)(C(F)(F)F)=O.[Li+],,,1.172882946,,,,,,,,,,,-50.69,,75,0.000373519,-3.427687302
,,7/20/2021,GB,1,,doi.org/10.1016/S0378-7753(00)00423-7,,[Cu]OCOCCOCCOCCOCCOCCOCCOCCOCCOCC[Au],[Cu]OCOCCOCCOCCOCCOCCOCCOCCOCCOCC[Au],,,,,,,,,,,,,,,50000,2.5,,,,,,,,,,,,,,,,,,,,,,,,,,,,,,,,,,,,,,,,,,,,,,,,,,O=S([N-]S(=O)(C(F)(F)F)=O)(C(F)(F)F)=O.[Li+],,,1.172882946,,,,,,,,,,,-50.69,,80,0.000443676,-3.352934063
,,7/20/2021,GB,1,,doi.org/10.1016/S0378-7753(00)00423-7,,[Cu]OCOCCOCCOCCOCCOCCOCCOCCOCCOCC[Au],[Cu]OCOCCOCCOCCOCCOCCOCCOCCOCCOCC[Au],,,,,,,,,,,,,,,50000,2.5,,,,,,,,,,,,,,,,,,,,,,,,,,,,,,,,,,,,,,,,,,,,,,,,,,O=S([N-]S(=O)(C(F)(F)F)=O)(C(F)(F)F)=O.[Li+],,,1.172882946,,,,,,,,,,,-50.69,,85,0.000521852,-3.282452648
,,7/20/2021,GB,1,,doi.org/10.1016/S0378-7753(00)00423-7,,[Cu]OCOCCOCCOCCOCCOCCOCCOCCOCCOCC[Au],[Cu]OCOCCOCCOCCOCCOCCOCCOCCOCCOCC[Au],,,,,,,,,,,,,,,50000,2.5,,,,,,,,,,,,,,,,,,,,,,,,,,,,,,,,,,,,,,,,,,,,,,,,,,O=S([N-]S(=O)(C(F)(F)F)=O)(C(F)(F)F)=O.[Li+],,,1.172882946,,,,,,,,,,,-50.69,,90,0.00060828,-3.215896463
,,7/20/2021,GB,1,,doi.org/10.1016/S0378-7753(00)00423-7,,[Cu]OCOCCOCCOCCOCCOCCOCCOCCOCCOCC[Au],[Cu]OCOCCOCCOCCOCCOCCOCCOCCOCCOCC[Au],,,,,,,,,,,,,,,50000,2.5,,,,,,,,,,,,,,,,,,,,,,,,,,,,,,,,,,,,,,,,,,,,,,,,,,O=S([N-]S(=O)(C(F)(F)F)=O)(C(F)(F)F)=O.[Li+],,,1.571663148,,,,,,,,,,,-48.36,,40,0.000119399,-3.922999311
,,7/20/2021,GB,1,,doi.org/10.1016/S0378-7753(00)00423-7,,[Cu]OCOCCOCCOCCOCCOCCOCCOCCOCCOCC[Au],[Cu]OCOCCOCCOCCOCCOCCOCCOCCOCCOCC[Au],,,,,,,,,,,,,,,50000,2.5,,,,,,,,,,,,,,,,,,,,,,,,,,,,,,,,,,,,,,,,,,,,,,,,,,O=S([N-]S(=O)(C(F)(F)F)=O)(C(F)(F)F)=O.[Li+],,,2.932207366,,,,,,,,,,,,,40,6.30E-05,-4.200659451
,,7/20/2021,GB,1,,doi.org/10.1016/S0378-7753(00)00423-7,,[Cu]OCOCCOCCOCCOCCOCCOCCOCCOCCOCC[Au],[Cu]OCOCCOCCOCCOCCOCCOCCOCCOCCOCC[Au],,,,,,,,,,,,,,,50000,2.5,,,,,,,,,,,,,,,,,,,,,,,,,,,,,,,,,,,,,,,,,,,,,,,,,,O=S(=O)([O-])C(F)(F)F.[Li+],,,1.172882946,,,,,,,,,,,,,40,2.92E-05,-4.534617149
,,7/20/2021,GB,1,,doi.org/10.1021/ma300775b,,[Cu]C(=O)CN(CCOC)[Au],[Cu]C(=O)CN(CCOC)[Au],,,,,,,,,,,,,,,2362.5,,,,,,,,,,,,,,,,,,,,,,,,,,,,,,,,,,,,,,,,,,,,,,,,,,,O=S([N-]S(=O)(C(F)(F)F)=O)(C(F)(F)F)=O.[Li+],,,0.738488271,,,,,,,,,,,52.2,,50,8.53E-08,-7.069050969
,,7/20/2021,GB,1,,doi.org/10.1021/ma300775b,,[Cu]C(=O)CN(CCOC)[Au],[Cu]C(=O)CN(CCOC)[Au],,,,,,,,,,,,,,,2362.5,,,,,,,,,,,,,,,,,,,,,,,,,,,,,,,,,,,,,,,,,,,,,,,,,,,O=S([N-]S(=O)(C(F)(F)F)=O)(C(F)(F)F)=O.[Li+],,,0.738488271,,,,,,,,,,,52.2,,55,1.53E-07,-6.815308569
,,7/20/2021,GB,1,,doi.org/10.1021/ma300775b,,[Cu]C(=O)CN(CCOC)[Au],[Cu]C(=O)CN(CCOC)[Au],,,,,,,,,,,,,,,2362.5,,,,,,,,,,,,,,,,,,,,,,,,,,,,,,,,,,,,,,,,,,,,,,,,,,,O=S([N-]S(=O)(C(F)(F)F)=O)(C(F)(F)F)=O.[Li+],,,0.738488271,,,,,,,,,,,52.2,,60,2.66E-07,-6.575118363
,,7/20/2021,GB,1,,doi.org/10.1021/ma300775b,,[Cu]C(=O)CN(CCOC)[Au],[Cu]C(=O)CN(CCOC)[Au],,,,,,,,,,,,,,,2362.5,,,,,,,,,,,,,,,,,,,,,,,,,,,,,,,,,,,,,,,,,,,,,,,,,,,O=S([N-]S(=O)(C(F)(F)F)=O)(C(F)(F)F)=O.[Li+],,,0.738488271,,,,,,,,,,,52.2,,65,4.47E-07,-6.349692477
,,7/20/2021,GB,1,,doi.org/10.1021/ma300775b,,[Cu]C(=O)CN(CCOC)[Au],[Cu]C(=O)CN(CCOC)[Au],,,,,,,,,,,,,,,2362.5,,,,,,,,,,,,,,,,,,,,,,,,,,,,,,,,,,,,,,,,,,,,,,,,,,,O=S([N-]S(=O)(C(F)(F)F)=O)(C(F)(F)F)=O.[Li+],,,0.738488271,,,,,,,,,,,52.2,,70,7.28E-07,-6.137868621
,,7/20/2021,GB,1,,doi.org/10.1021/ma300775b,,[Cu]C(=O)CN(CCOC)[Au],[Cu]C(=O)CN(CCOC)[Au],,,,,,,,,,,,,,,2362.5,,,,,,,,,,,,,,,,,,,,,,,,,,,,,,,,,,,,,,,,,,,,,,,,,,,O=S([N-]S(=O)(C(F)(F)F)=O)(C(F)(F)F)=O.[Li+],,,0.738488271,,,,,,,,,,,52.2,,75,1.15E-06,-5.93930216
,,7/20/2021,GB,1,,doi.org/10.1021/ma300775b,,[Cu]C(=O)CN(CCOC)[Au],[Cu]C(=O)CN(CCOC)[Au],,,,,,,,,,,,,,,2362.5,,,,,,,,,,,,,,,,,,,,,,,,,,,,,,,,,,,,,,,,,,,,,,,,,,,O=S([N-]S(=O)(C(F)(F)F)=O)(C(F)(F)F)=O.[Li+],,,0.738488271,,,,,,,,,,,52.2,,80,1.78E-06,-5.749579998
,,7/20/2021,GB,1,,doi.org/10.1021/ma300775b,,[Cu]C(=O)CN(CCOC)[Au],[Cu]C(=O)CN(CCOC)[Au],,,,,,,,,,,,,,,2362.5,,,,,,,,,,,,,,,,,,,,,,,,,,,,,,,,,,,,,,,,,,,,,,,,,,,O=S([N-]S(=O)(C(F)(F)F)=O)(C(F)(F)F)=O.[Li+],,,0.738488271,,,,,,,,,,,52.2,,85,2.69E-06,-5.57024772
,,7/20/2021,GB,1,,doi.org/10.1021/ma300775b,,[Cu]C(=O)CN(CCOC)[Au],[Cu]C(=O)CN(CCOC)[Au],,,,,,,,,,,,,,,2362.5,,,,,,,,,,,,,,,,,,,,,,,,,,,,,,,,,,,,,,,,,,,,,,,,,,,O=S([N-]S(=O)(C(F)(F)F)=O)(C(F)(F)F)=O.[Li+],,,0.738488271,,,,,,,,,,,52.2,,90,3.98E-06,-5.400116928
,,7/20/2021,GB,1,,doi.org/10.1021/ma300775b,,[Cu]C(=O)CN(CCOC)[Au],[Cu]C(=O)CN(CCOC)[Au],,,,,,,,,,,,,,,2362.5,,,,,,,,,,,,,,,,,,,,,,,,,,,,,,,,,,,,,,,,,,,,,,,,,,,O=S([N-]S(=O)(C(F)(F)F)=O)(C(F)(F)F)=O.[Li+],,,0.738488271,,,,,,,,,,,52.2,,100,8.19E-06,-5.086716098
,,7/20/2021,GB,1,,doi.org/10.1021/ma300775b,,[Cu]C(=O)CN(CCOCCOC)[Au],[Cu]C(=O)CN(CCOCCOC)[Au],,,,,,,,,,,,,,,3242.8,,,,,,,,,,,,,,,,,,,,,,,,,,,,,,,,,,,,,,,,,,,,,,,,,,,O=S([N-]S(=O)(C(F)(F)F)=O)(C(F)(F)F)=O.[Li+],,,1.068510371,,,,,,,,,,,9.9,,40,2.38E-06,-5.623423043
,,7/20/2021,GB,1,,doi.org/10.1021/ma300775b,,[Cu]C(=O)CN(CCOCCOC)[Au],[Cu]C(=O)CN(CCOCCOC)[Au],,,,,,,,,,,,,,,3242.8,,,,,,,,,,,,,,,,,,,,,,,,,,,,,,,,,,,,,,,,,,,,,,,,,,,O=S([N-]S(=O)(C(F)(F)F)=O)(C(F)(F)F)=O.[Li+],,,1.068510371,,,,,,,,,,,9.9,,45,4.07E-06,-5.390405591
,,7/20/2021,GB,1,,doi.org/10.1021/ma300775b,,[Cu]C(=O)CN(CCOCCOC)[Au],[Cu]C(=O)CN(CCOCCOC)[Au],,,,,,,,,,,,,,,3242.8,,,,,,,,,,,,,,,,,,,,,,,,,,,,,,,,,,,,,,,,,,,,,,,,,,,O=S([N-]S(=O)(C(F)(F)F)=O)(C(F)(F)F)=O.[Li+],,,1.068510371,,,,,,,,,,,9.9,,50,6.58E-06,-5.181774106
,,7/20/2021,GB,1,,doi.org/10.1021/ma300775b,,[Cu]C(=O)CN(CCOCCOC)[Au],[Cu]C(=O)CN(CCOCCOC)[Au],,,,,,,,,,,,,,,3242.8,,,,,,,,,,,,,,,,,,,,,,,,,,,,,,,,,,,,,,,,,,,,,,,,,,,O=S([N-]S(=O)(C(F)(F)F)=O)(C(F)(F)F)=O.[Li+],,,1.068510371,,,,,,,,,,,9.9,,55,1.02E-05,-4.991399828
,,7/20/2021,GB,1,,doi.org/10.1021/ma300775b,,[Cu]C(=O)CN(CCOCCOC)[Au],[Cu]C(=O)CN(CCOCCOC)[Au],,,,,,,,,,,,,,,3242.8,,,,,,,,,,,,,,,,,,,,,,,,,,,,,,,,,,,,,,,,,,,,,,,,,,,O=S([N-]S(=O)(C(F)(F)F)=O)(C(F)(F)F)=O.[Li+],,,1.068510371,,,,,,,,,,,9.9,,60,1.51E-05,-4.821023053
,,7/20/2021,GB,1,,doi.org/10.1021/ma300775b,,[Cu]C(=O)CN(CCOCCOC)[Au],[Cu]C(=O)CN(CCOCCOC)[Au],,,,,,,,,,,,,,,3242.8,,,,,,,,,,,,,,,,,,,,,,,,,,,,,,,,,,,,,,,,,,,,,,,,,,,O=S([N-]S(=O)(C(F)(F)F)=O)(C(F)(F)F)=O.[Li+],,,1.068510371,,,,,,,,,,,9.9,,65,2.15E-05,-4.66756154
,,7/20/2021,GB,1,,doi.org/10.1021/ma300775b,,[Cu]C(=O)CN(CCOCCOC)[Au],[Cu]C(=O)CN(CCOCCOC)[Au],,,,,,,,,,,,,,,3242.8,,,,,,,,,,,,,,,,,,,,,,,,,,,,,,,,,,,,,,,,,,,,,,,,,,,O=S([N-]S(=O)(C(F)(F)F)=O)(C(F)(F)F)=O.[Li+],,,1.068510371,,,,,,,,,,,9.9,,70,2.99E-05,-4.524328812
,,7/20/2021,GB,1,,doi.org/10.1021/ma300775b,,[Cu]C(=O)CN(CCOCCOC)[Au],[Cu]C(=O)CN(CCOCCOC)[Au],,,,,,,,,,,,,,,3242.8,,,,,,,,,,,,,,,,,,,,,,,,,,,,,,,,,,,,,,,,,,,,,,,,,,,O=S([N-]S(=O)(C(F)(F)F)=O)(C(F)(F)F)=O.[Li+],,,1.068510371,,,,,,,,,,,9.9,,75,4.04E-05,-4.393618635
,,7/20/2021,GB,1,,doi.org/10.1021/ma300775b,,[Cu]C(=O)CN(CCOCCOC)[Au],[Cu]C(=O)CN(CCOCCOC)[Au],,,,,,,,,,,,,,,3242.8,,,,,,,,,,,,,,,,,,,,,,,,,,,,,,,,,,,,,,,,,,,,,,,,,,,O=S([N-]S(=O)(C(F)(F)F)=O)(C(F)(F)F)=O.[Li+],,,1.068510371,,,,,,,,,,,9.9,,80,5.32E-05,-4.274088368
,,7/20/2021,GB,1,,doi.org/10.1021/ma300775b,,[Cu]C(=O)CN(CCOCCOC)[Au],[Cu]C(=O)CN(CCOCCOC)[Au],,,,,,,,,,,,,,,3242.8,,,,,,,,,,,,,,,,,,,,,,,,,,,,,,,,,,,,,,,,,,,,,,,,,,,O=S([N-]S(=O)(C(F)(F)F)=O)(C(F)(F)F)=O.[Li+],,,1.068510371,,,,,,,,,,,9.9,,85,6.87E-05,-4.163043263
,,7/20/2021,GB,1,,doi.org/10.1021/ma300775b,,[Cu]C(=O)CN(CCOCCOC)[Au],[Cu]C(=O)CN(CCOCCOC)[Au],,,,,,,,,,,,,,,3242.8,,,,,,,,,,,,,,,,,,,,,,,,,,,,,,,,,,,,,,,,,,,,,,,,,,,O=S([N-]S(=O)(C(F)(F)F)=O)(C(F)(F)F)=O.[Li+],,,1.068510371,,,,,,,,,,,9.9,,90,8.71E-05,-4.059981845
,,7/20/2021,GB,1,,doi.org/10.1021/ma300775b,,[Cu]C(=O)CN(CCOCCOC)[Au],[Cu]C(=O)CN(CCOCCOC)[Au],,,,,,,,,,,,,,,3242.8,,,,,,,,,,,,,,,,,,,,,,,,,,,,,,,,,,,,,,,,,,,,,,,,,,,O=S([N-]S(=O)(C(F)(F)F)=O)(C(F)(F)F)=O.[Li+],,,1.068510371,,,,,,,,,,,9.9,,100,0.00013309,-3.875854575
,,7/20/2021,GB,1,,doi.org/10.1021/ma300775b,,[Cu]C(=O)CN(CCOCCOCCOC)[Au],[Cu]C(=O)CN(CCOCCOCCOC)[Au],,,,,,,,,,,,,,,4127.7,,,,,,,,,,,,,,,,,,,,,,,,,,,,,,,,,,,,,,,,,,,,,,,,,,,O=S([N-]S(=O)(C(F)(F)F)=O)(C(F)(F)F)=O.[Li+],,,1.25492126,,,,,,,,,,,-2.4,,40,5.81E-06,-5.235823868
,,7/20/2021,GB,1,,doi.org/10.1021/ma300775b,,[Cu]C(=O)CN(CCOCCOCCOC)[Au],[Cu]C(=O)CN(CCOCCOCCOC)[Au],,,,,,,,,,,,,,,4127.7,,,,,,,,,,,,,,,,,,,,,,,,,,,,,,,,,,,,,,,,,,,,,,,,,,,O=S([N-]S(=O)(C(F)(F)F)=O)(C(F)(F)F)=O.[Li+],,,1.25492126,,,,,,,,,,,-2.4,,45,9.13E-06,-5.039529222
,,7/20/2021,GB,1,,doi.org/10.1021/ma300775b,,[Cu]C(=O)CN(CCOCCOCCOC)[Au],[Cu]C(=O)CN(CCOCCOCCOC)[Au],,,,,,,,,,,,,,,4127.7,,,,,,,,,,,,,,,,,,,,,,,,,,,,,,,,,,,,,,,,,,,,,,,,,,,O=S([N-]S(=O)(C(F)(F)F)=O)(C(F)(F)F)=O.[Li+],,,1.25492126,,,,,,,,,,,-2.4,,50,1.39E-05,-4.8569852
,,7/20/2021,GB,1,,doi.org/10.1021/ma300775b,,[Cu]C(=O)CN(CCOCCOCCOC)[Au],[Cu]C(=O)CN(CCOCCOCCOC)[Au],,,,,,,,,,,,,,,4127.7,,,,,,,,,,,,,,,,,,,,,,,,,,,,,,,,,,,,,,,,,,,,,,,,,,,O=S([N-]S(=O)(C(F)(F)F)=O)(C(F)(F)F)=O.[Li+],,,1.25492126,,,,,,,,,,,-2.4,,55,2.05E-05,-4.688246139
,,7/20/2021,GB,1,,doi.org/10.1021/ma300775b,,[Cu]C(=O)CN(CCOCCOCCOC)[Au],[Cu]C(=O)CN(CCOCCOCCOC)[Au],,,,,,,,,,,,,,,4127.7,,,,,,,,,,,,,,,,,,,,,,,,,,,,,,,,,,,,,,,,,,,,,,,,,,,O=S([N-]S(=O)(C(F)(F)F)=O)(C(F)(F)F)=O.[Li+],,,1.25492126,,,,,,,,,,,-2.4,,60,2.94E-05,-4.53165267
,,7/20/2021,GB,1,,doi.org/10.1021/ma300775b,,[Cu]C(=O)CN(CCOCCOCCOC)[Au],[Cu]C(=O)CN(CCOCCOCCOC)[Au],,,,,,,,,,,,,,,4127.7,,,,,,,,,,,,,,,,,,,,,,,,,,,,,,,,,,,,,,,,,,,,,,,,,,,O=S([N-]S(=O)(C(F)(F)F)=O)(C(F)(F)F)=O.[Li+],,,1.25492126,,,,,,,,,,,-2.4,,65,4.12E-05,-4.385102784
,,7/20/2021,GB,1,,doi.org/10.1021/ma300775b,,[Cu]C(=O)CN(CCOCCOCCOC)[Au],[Cu]C(=O)CN(CCOCCOCCOC)[Au],,,,,,,,,,,,,,,4127.7,,,,,,,,,,,,,,,,,,,,,,,,,,,,,,,,,,,,,,,,,,,,,,,,,,,O=S([N-]S(=O)(C(F)(F)F)=O)(C(F)(F)F)=O.[Li+],,,1.25492126,,,,,,,,,,,-2.4,,70,5.65E-05,-4.247951552
,,7/20/2021,GB,1,,doi.org/10.1021/ma300775b,,[Cu]C(=O)CN(CCOCCOCCOC)[Au],[Cu]C(=O)CN(CCOCCOCCOC)[Au],,,,,,,,,,,,,,,4127.7,,,,,,,,,,,,,,,,,,,,,,,,,,,,,,,,,,,,,,,,,,,,,,,,,,,O=S([N-]S(=O)(C(F)(F)F)=O)(C(F)(F)F)=O.[Li+],,,1.25492126,,,,,,,,,,,-2.4,,75,7.59E-05,-4.119758224
,,7/20/2021,GB,1,,doi.org/10.1021/ma300775b,,[Cu]C(=O)CN(CCOCCOCCOC)[Au],[Cu]C(=O)CN(CCOCCOCCOC)[Au],,,,,,,,,,,,,,,4127.7,,,,,,,,,,,,,,,,,,,,,,,,,,,,,,,,,,,,,,,,,,,,,,,,,,,O=S([N-]S(=O)(C(F)(F)F)=O)(C(F)(F)F)=O.[Li+],,,1.25492126,,,,,,,,,,,-2.4,,80,0.000100244,-3.998941612
,,7/20/2021,GB,1,,doi.org/10.1021/ma300775b,,[Cu]C(=O)CN(CCOCCOCCOC)[Au],[Cu]C(=O)CN(CCOCCOCCOC)[Au],,,,,,,,,,,,,,,4127.7,,,,,,,,,,,,,,,,,,,,,,,,,,,,,,,,,,,,,,,,,,,,,,,,,,,O=S([N-]S(=O)(C(F)(F)F)=O)(C(F)(F)F)=O.[Li+],,,1.25492126,,,,,,,,,,,-2.4,,85,0.000130151,-3.885552491
,,7/20/2021,GB,1,,doi.org/10.1021/ma300775b,,[Cu]C(=O)CN(CCOCCOCCOC)[Au],[Cu]C(=O)CN(CCOCCOCCOC)[Au],,,,,,,,,,,,,,,4127.7,,,,,,,,,,,,,,,,,,,,,,,,,,,,,,,,,,,,,,,,,,,,,,,,,,,O=S([N-]S(=O)(C(F)(F)F)=O)(C(F)(F)F)=O.[Li+],,,1.25492126,,,,,,,,,,,-2.4,,90,0.000166451,-3.778713591
,,7/20/2021,GB,1,,doi.org/10.1021/ma300775b,,[Cu]C(=O)CN(CCOCCOCCOC)[Au],[Cu]C(=O)CN(CCOCCOCCOC)[Au],,,,,,,,,,,,,,,4127.7,,,,,,,,,,,,,,,,,,,,,,,,,,,,,,,,,,,,,,,,,,,,,,,,,,,O=S([N-]S(=O)(C(F)(F)F)=O)(C(F)(F)F)=O.[Li+],,,1.25492126,,,,,,,,,,,-2.4,,100,0.000261466,-3.582584777
,,7/20/2021,GB,1,,doi.org/10.1021/ma300775b,,[Cu]C(=O)CN(CCOCCOC)[Au],[Cu]C(=O)CN(CCOCCOC)[Au],,,,,,,,,,,,,,,3242.8,,,,,,,,,,,,,,,,,,,,,,,,,,,,,,,,,,,,,,,,,,,,,,,,,,,O=S([N-]S(=O)(C(F)(F)F)=O)(C(F)(F)F)=O.[Li+],,,0.24990572,,,,,,,,,,,0.826,,50,1.54E-06,-5.812479279
,,7/20/2021,GB,1,,doi.org/10.1021/ma300775b,,[Cu]C(=O)CN(CCOCCOC)[Au],[Cu]C(=O)CN(CCOCCOC)[Au],,,,,,,,,,,,,,,3242.8,,,,,,,,,,,,,,,,,,,,,,,,,,,,,,,,,,,,,,,,,,,,,,,,,,,O=S([N-]S(=O)(C(F)(F)F)=O)(C(F)(F)F)=O.[Li+],,,0.24990572,,,,,,,,,,,0.826,,90,2.90E-05,-4.537602002
,,7/20/2021,GB,1,,doi.org/10.1021/ma300775b,,[Cu]C(=O)CN(CCOCCOC)[Au],[Cu]C(=O)CN(CCOCCOC)[Au],,,,,,,,,,,,,,,3242.8,,,,,,,,,,,,,,,,,,,,,,,,,,,,,,,,,,,,,,,,,,,,,,,,,,,O=S([N-]S(=O)(C(F)(F)F)=O)(C(F)(F)F)=O.[Li+],,,0.502451288,,,,,,,,,,,3.601,,50,1.48E-06,-5.829738285
,,7/20/2021,GB,1,,doi.org/10.1021/ma300775b,,[Cu]C(=O)CN(CCOCCOC)[Au],[Cu]C(=O)CN(CCOCCOC)[Au],,,,,,,,,,,,,,,3242.8,,,,,,,,,,,,,,,,,,,,,,,,,,,,,,,,,,,,,,,,,,,,,,,,,,,O=S([N-]S(=O)(C(F)(F)F)=O)(C(F)(F)F)=O.[Li+],,,0.502451288,,,,,,,,,,,3.601,,90,2.68E-05,-4.571865206
,,7/20/2021,GB,1,,doi.org/10.1021/ma300775b,,[Cu]C(=O)CN(CCOCCOC)[Au],[Cu]C(=O)CN(CCOCCOC)[Au],,,,,,,,,,,,,,,3242.8,,,,,,,,,,,,,,,,,,,,,,,,,,,,,,,,,,,,,,,,,,,,,,,,,,,O=S([N-]S(=O)(C(F)(F)F)=O)(C(F)(F)F)=O.[Li+],,,1.5097423,,,,,,,,,,,11.23,,50,6.82E-06,-5.166215625
,,7/20/2021,GB,1,,doi.org/10.1021/ma300775b,,[Cu]C(=O)CN(CCOCCOC)[Au],[Cu]C(=O)CN(CCOCCOC)[Au],,,,,,,,,,,,,,,3242.8,,,,,,,,,,,,,,,,,,,,,,,,,,,,,,,,,,,,,,,,,,,,,,,,,,,O=S([N-]S(=O)(C(F)(F)F)=O)(C(F)(F)F)=O.[Li+],,,1.5097423,,,,,,,,,,,11.23,,90,9.61E-05,-4.017276612
,,7/20/2021,GB,1,,doi.org/10.1021/ma300775b,,[Cu]C(=O)CN(CCOCCOC)[Au],[Cu]C(=O)CN(CCOCCOC)[Au],,,,,,,,,,,,,,,3242.8,,,,,,,,,,,,,,,,,,,,,,,,,,,,,,,,,,,,,,,,,,,,,,,,,,,O=S([N-]S(=O)(C(F)(F)F)=O)(C(F)(F)F)=O.[Li+],,,2.01257071,,,,,,,,,,,12.03,,50,5.00E-06,-5.301029996
,,7/20/2021,GB,1,,doi.org/10.1021/ma300775b,,[Cu]C(=O)CN(CCOCCOC)[Au],[Cu]C(=O)CN(CCOCCOC)[Au],,,,,,,,,,,,,,,3242.8,,,,,,,,,,,,,,,,,,,,,,,,,,,,,,,,,,,,,,,,,,,,,,,,,,,O=S([N-]S(=O)(C(F)(F)F)=O)(C(F)(F)F)=O.[Li+],,,2.01257071,,,,,,,,,,,12.03,,90,7.25E-05,-4.139661993
,,7/20/2021,GB,1,,doi.org/10.1021/ma300775b,,[Cu]C(=O)CN(CCOCCOC)[Au],[Cu]C(=O)CN(CCOCCOC)[Au],,,,,,,,,,,,,,,3242.8,,,,,,,,,,,,,,,,,,,,,,,,,,,,,,,,,,,,,,,,,,,,,,,,,,,O=S([N-]S(=O)(C(F)(F)F)=O)(C(F)(F)F)=O.[Li+],,,2.517913262,,,,,,,,,,,20.35,,50,1.22E-06,-5.913640169
,,7/20/2021,GB,1,,doi.org/10.1021/ma300775b,,[Cu]C(=O)CN(CCOCCOC)[Au],[Cu]C(=O)CN(CCOCCOC)[Au],,,,,,,,,,,,,,,3242.8,,,,,,,,,,,,,,,,,,,,,,,,,,,,,,,,,,,,,,,,,,,,,,,,,,,O=S([N-]S(=O)(C(F)(F)F)=O)(C(F)(F)F)=O.[Li+],,,2.517913262,,,,,,,,,,,20.35,,90,3.73E-05,-4.428291168
,,7/20/2021,GB,1,,doi.org/10.1021/ma300775b,,[Cu]C(=O)CN(CCOCCOC)[Au],[Cu]C(=O)CN(CCOCCOC)[Au],,,,,,,,,,,,,,,3242.8,,,,,,,,,,,,,,,,,,,,,,,,,,,,,,,,,,,,,,,,,,,,,,,,,,,O=S([N-]S(=O)(C(F)(F)F)=O)(C(F)(F)F)=O.[Li+],,,3.01822753,,,,,,,,,,,22.73,,50,1.12E-06,-5.950781977
,,7/20/2021,GB,1,,doi.org/10.1021/ma300775b,,[Cu]C(=O)CN(CCOCCOC)[Au],[Cu]C(=O)CN(CCOCCOC)[Au],,,,,,,,,,,,,,,3242.8,,,,,,,,,,,,,,,,,,,,,,,,,,,,,,,,,,,,,,,,,,,,,,,,,,,O=S([N-]S(=O)(C(F)(F)F)=O)(C(F)(F)F)=O.[Li+],,,3.01822753,,,,,,,,,,,22.73,,90,3.70E-05,-4.431798276
,,7/20/2021,GB,1,,doi.org/10.1021/ma300775b,,[Cu]C(=O)CN(CCOCCOCCOC)[Au],[Cu]C(=O)CN(CCOCCOCCOC)[Au],,,,,,,,,,,,,,,4127.7,,,,,,,,,,,,,,,,,,,,,,,,,,,,,,,,,,,,,,,,,,,,,,,,,,,O=S([N-]S(=O)(C(F)(F)F)=O)(C(F)(F)F)=O.[Li+],,,0.293503937,,,,,,,,,,,-21.38,,50,7.32E-06,-5.135488919
,,7/20/2021,GB,1,,doi.org/10.1021/ma300775b,,[Cu]C(=O)CN(CCOCCOCCOC)[Au],[Cu]C(=O)CN(CCOCCOCCOC)[Au],,,,,,,,,,,,,,,4127.7,,,,,,,,,,,,,,,,,,,,,,,,,,,,,,,,,,,,,,,,,,,,,,,,,,,O=S([N-]S(=O)(C(F)(F)F)=O)(C(F)(F)F)=O.[Li+],,,0.293503937,,,,,,,,,,,-21.38,,90,6.11E-05,-4.21395879
,,7/20/2021,GB,1,,doi.org/10.1021/ma300775b,,[Cu]C(=O)CN(CCOCCOCCOC)[Au],[Cu]C(=O)CN(CCOCCOCCOC)[Au],,,,,,,,,,,,,,,4127.7,,,,,,,,,,,,,,,,,,,,,,,,,,,,,,,,,,,,,,,,,,,,,,,,,,,O=S([N-]S(=O)(C(F)(F)F)=O)(C(F)(F)F)=O.[Li+],,,0.590108268,,,,,,,,,,,-16.72,,50,1.90E-05,-4.721246399
,,7/20/2021,GB,1,,doi.org/10.1021/ma300775b,,[Cu]C(=O)CN(CCOCCOCCOC)[Au],[Cu]C(=O)CN(CCOCCOCCOC)[Au],,,,,,,,,,,,,,,4127.7,,,,,,,,,,,,,,,,,,,,,,,,,,,,,,,,,,,,,,,,,,,,,,,,,,,O=S([N-]S(=O)(C(F)(F)F)=O)(C(F)(F)F)=O.[Li+],,,0.590108268,,,,,,,,,,,-16.72,,90,0.0001704,-3.76853041
,,7/20/2021,GB,1,,doi.org/10.1021/ma300775b,,[Cu]C(=O)CN(CCOCCOCCOC)[Au],[Cu]C(=O)CN(CCOCCOCCOC)[Au],,,,,,,,,,,,,,,4127.7,,,,,,,,,,,,,,,,,,,,,,,,,,,,,,,,,,,,,,,,,,,,,,,,,,,O=S([N-]S(=O)(C(F)(F)F)=O)(C(F)(F)F)=O.[Li+],,,1.773129921,,,,,,,,,,,6.178,,50,1.30E-05,-4.886056648
,,7/20/2021,GB,1,,doi.org/10.1021/ma300775b,,[Cu]C(=O)CN(CCOCCOCCOC)[Au],[Cu]C(=O)CN(CCOCCOCCOC)[Au],,,,,,,,,,,,,,,4127.7,,,,,,,,,,,,,,,,,,,,,,,,,,,,,,,,,,,,,,,,,,,,,,,,,,,O=S([N-]S(=O)(C(F)(F)F)=O)(C(F)(F)F)=O.[Li+],,,1.773129921,,,,,,,,,,,6.178,,90,0.0002327,-3.633203617
,,7/20/2021,GB,1,,doi.org/10.1021/ma300775b,,[Cu]C(=O)CN(CCOCCOCCOC)[Au],[Cu]C(=O)CN(CCOCCOCCOC)[Au],,,,,,,,,,,,,,,4127.7,,,,,,,,,,,,,,,,,,,,,,,,,,,,,,,,,,,,,,,,,,,,,,,,,,,O=S([N-]S(=O)(C(F)(F)F)=O)(C(F)(F)F)=O.[Li+],,,2.363681102,,,,,,,,,,,17.48,,50,2.37E-06,-5.625251654
,,7/20/2021,GB,1,,doi.org/10.1021/ma300775b,,[Cu]C(=O)CN(CCOCCOCCOC)[Au],[Cu]C(=O)CN(CCOCCOCCOC)[Au],,,,,,,,,,,,,,,4127.7,,,,,,,,,,,,,,,,,,,,,,,,,,,,,,,,,,,,,,,,,,,,,,,,,,,O=S([N-]S(=O)(C(F)(F)F)=O)(C(F)(F)F)=O.[Li+],,,2.363681102,,,,,,,,,,,17.48,,90,4.75E-05,-4.32330639
,,7/20/2021,GB,1,,doi.org/10.1021/ma300775b,,[Cu]C(=O)CN(CCOCCOCCOC)[Au],[Cu]C(=O)CN(CCOCCOCCOC)[Au],,,,,,,,,,,,,,,4127.7,,,,,,,,,,,,,,,,,,,,,,,,,,,,,,,,,,,,,,,,,,,,,,,,,,,O=S([N-]S(=O)(C(F)(F)F)=O)(C(F)(F)F)=O.[Li+],,,2.954232283,,,,,,,,,,,29.87,,50,4.80E-07,-6.318758763
,,7/20/2021,GB,1,,doi.org/10.1021/ma300775b,,[Cu]C(=O)CN(CCOCCOCCOC)[Au],[Cu]C(=O)CN(CCOCCOCCOC)[Au],,,,,,,,,,,,,,,4127.7,,,,,,,,,,,,,,,,,,,,,,,,,,,,,,,,,,,,,,,,,,,,,,,,,,,O=S([N-]S(=O)(C(F)(F)F)=O)(C(F)(F)F)=O.[Li+],,,2.954232283,,,,,,,,,,,29.87,,90,2.50E-05,-4.602059991
,,7/20/2021,GB,1,,doi.org/10.1021/ma300775b,,[Cu]C(=O)CN(CCOCCOCCOC)[Au],[Cu]C(=O)CN(CCOCCOCCOC)[Au],,,,,,,,,,,,,,,4127.7,,,,,,,,,,,,,,,,,,,,,,,,,,,,,,,,,,,,,,,,,,,,,,,,,,,O=S([N-]S(=O)(C(F)(F)F)=O)(C(F)(F)F)=O.[Li+],,,3.544783465,,,,,,,,,,,40.77,,50,3.02E-07,-6.519993057
,,7/20/2021,GB,1,,doi.org/10.1021/ma300775b,,[Cu]C(=O)CN(CCOCCOCCOC)[Au],[Cu]C(=O)CN(CCOCCOCCOC)[Au],,,,,,,,,,,,,,,4127.7,,,,,,,,,,,,,,,,,,,,,,,,,,,,,,,,,,,,,,,,,,,,,,,,,,,O=S([N-]S(=O)(C(F)(F)F)=O)(C(F)(F)F)=O.[Li+],,,3.544783465,,,,,,,,,,,40.77,,90,2.57E-05,-4.590066877
,,7/20/2021,GB,1,,doi.org/10.1016/j.ssi.2010.09.051,,[Cu]P(OCCOCCOC)(OCCOCCOC)=N[Au],[Cu]P(OCCOCCOC)(OCCOCCOC)=N[Au],,,,,,,,,,,,,,,,,,,,,,,,,,,,,,,,,,,,,,,,,,,,,,,,,,,,,,,,,,,,,,,,,,O=S(=O)([O-])C(F)(F)F.[Li+],,,0.035641141,,,,,,,,,,,-79.88,,25,9.38E-06,-5.027797162
,,7/20/2021,GB,1,,doi.org/10.1016/j.ssi.2010.09.051,,[Cu]P(OCCOCCOC)(OCCOCCOC)=N[Au],[Cu]P(OCCOCCOC)(OCCOCCOC)=N[Au],,,,,,,,,,,,,,,,,,,,,,,,,,,,,,,,,,,,,,,,,,,,,,,,,,,,,,,,,,,,,,,,,,O=S(=O)([O-])C(F)(F)F.[Li+],,,0.035641141,,,,,,,,,,,-79.88,,30,1.12E-05,-4.950781977
,,7/20/2021,GB,1,,doi.org/10.1016/j.ssi.2010.09.051,,[Cu]P(OCCOCCOC)(OCCOCCOC)=N[Au],[Cu]P(OCCOCCOC)(OCCOCCOC)=N[Au],,,,,,,,,,,,,,,,,,,,,,,,,,,,,,,,,,,,,,,,,,,,,,,,,,,,,,,,,,,,,,,,,,O=S(=O)([O-])C(F)(F)F.[Li+],,,0.035641141,,,,,,,,,,,-79.88,,35,1.30E-05,-4.886056648
,,7/20/2021,GB,1,,doi.org/10.1016/j.ssi.2010.09.051,,[Cu]P(OCCOCCOC)(OCCOCCOC)=N[Au],[Cu]P(OCCOCCOC)(OCCOCCOC)=N[Au],,,,,,,,,,,,,,,,,,,,,,,,,,,,,,,,,,,,,,,,,,,,,,,,,,,,,,,,,,,,,,,,,,O=S(=O)([O-])C(F)(F)F.[Li+],,,0.035641141,,,,,,,,,,,-79.88,,40,1.50E-05,-4.823908741
,,7/20/2021,GB,1,,doi.org/10.1016/j.ssi.2010.09.051,,[Cu]P(OCCOCCOC)(OCCOCCOC)=N[Au],[Cu]P(OCCOCCOC)(OCCOCCOC)=N[Au],,,,,,,,,,,,,,,,,,,,,,,,,,,,,,,,,,,,,,,,,,,,,,,,,,,,,,,,,,,,,,,,,,O=S(=O)([O-])C(F)(F)F.[Li+],,,0.035641141,,,,,,,,,,,-79.88,,45,1.71E-05,-4.76700389
,,7/20/2021,GB,1,,doi.org/10.1016/j.ssi.2010.09.051,,[Cu]P(OCCOCCOC)(OCCOCCOC)=N[Au],[Cu]P(OCCOCCOC)(OCCOCCOC)=N[Au],,,,,,,,,,,,,,,,,,,,,,,,,,,,,,,,,,,,,,,,,,,,,,,,,,,,,,,,,,,,,,,,,,O=S(=O)([O-])C(F)(F)F.[Li+],,,0.035641141,,,,,,,,,,,-79.88,,50,1.93E-05,-4.714442691
,,7/20/2021,GB,1,,doi.org/10.1016/j.ssi.2010.09.051,,[Cu]P(OCCOCCOC)(OCCOCCOC)=N[Au],[Cu]P(OCCOCCOC)(OCCOCCOC)=N[Au],,,,,,,,,,,,,,,,,,,,,,,,,,,,,,,,,,,,,,,,,,,,,,,,,,,,,,,,,,,,,,,,,,O=S(=O)([O-])C(F)(F)F.[Li+],,,0.035641141,,,,,,,,,,,-79.88,,55,2.15E-05,-4.66756154
,,7/20/2021,GB,1,,doi.org/10.1016/j.ssi.2010.09.051,,[Cu]P(OCCOCCOC)(OCCOCCOC)=N[Au],[Cu]P(OCCOCCOC)(OCCOCCOC)=N[Au],,,,,,,,,,,,,,,,,,,,,,,,,,,,,,,,,,,,,,,,,,,,,,,,,,,,,,,,,,,,,,,,,,O=S(=O)([O-])C(F)(F)F.[Li+],,,0.035641141,,,,,,,,,,,-79.88,,60,2.37E-05,-4.625251654
,,7/20/2021,GB,1,,doi.org/10.1016/j.ssi.2010.09.051,,[Cu]P(OCCOCCOC)(OCCOCCOC)=N[Au],[Cu]P(OCCOCCOC)(OCCOCCOC)=N[Au],,,,,,,,,,,,,,,,,,,,,,,,,,,,,,,,,,,,,,,,,,,,,,,,,,,,,,,,,,,,,,,,,,O=S(=O)([O-])C(F)(F)F.[Li+],,,0.035641141,,,,,,,,,,,-79.88,,65,2.61E-05,-4.583359493
,,7/20/2021,GB,1,,doi.org/10.1016/j.ssi.2010.09.051,,[Cu]P(OCCOCCOC)(OCCOCCOC)=N[Au],[Cu]P(OCCOCCOC)(OCCOCCOC)=N[Au],,,,,,,,,,,,,,,,,,,,,,,,,,,,,,,,,,,,,,,,,,,,,,,,,,,,,,,,,,,,,,,,,,O=S(=O)([O-])C(F)(F)F.[Li+],,,0.035641141,,,,,,,,,,,-79.88,,70,2.84E-05,-4.54668166
,,7/20/2021,GB,1,,doi.org/10.1016/j.ssi.2010.09.051,,[Cu]P(OCCOCCOC)(OCCOCCOC)=N[Au],[Cu]P(OCCOCCOC)(OCCOCCOC)=N[Au],,,,,,,,,,,,,,,,,,,,,,,,,,,,,,,,,,,,,,,,,,,,,,,,,,,,,,,,,,,,,,,,,,O=S(=O)([O-])C(F)(F)F.[Li+],,,0.035641141,,,,,,,,,,,-79.88,,75,3.07E-05,-4.512861625
,,7/20/2021,GB,1,,doi.org/10.1016/j.ssi.2010.09.051,,[Cu]P(OCCOCCOC)(OCCOCCOC)=N[Au],[Cu]P(OCCOCCOC)(OCCOCCOC)=N[Au],,,,,,,,,,,,,,,,,,,,,,,,,,,,,,,,,,,,,,,,,,,,,,,,,,,,,,,,,,,,,,,,,,O=S(=O)([O-])C(F)(F)F.[Li+],,,0.035641141,,,,,,,,,,,-79.88,,80,3.31E-05,-4.480172006
,,7/20/2021,GB,1,,doi.org/10.1016/j.ssi.2010.09.051,,[Cu]P(OCCOCCOC)(OCCOCCOC)=N[Au],[Cu]P(OCCOCCOC)(OCCOCCOC)=N[Au],,,,,,,,,,,,,,,,,,,,,,,,,,,,,,,,,,,,,,,,,,,,,,,,,,,,,,,,,,,,,,,,,,O=S(=O)([O-])C(F)(F)F.[Li+],,,0.070338983,,,,,,,,,,,-79.7,,25,1.21E-05,-4.91721463
,,7/20/2021,GB,1,,doi.org/10.1016/j.ssi.2010.09.051,,[Cu]P(OCCOCCOC)(OCCOCCOC)=N[Au],[Cu]P(OCCOCCOC)(OCCOCCOC)=N[Au],,,,,,,,,,,,,,,,,,,,,,,,,,,,,,,,,,,,,,,,,,,,,,,,,,,,,,,,,,,,,,,,,,O=S(=O)([O-])C(F)(F)F.[Li+],,,0.070338983,,,,,,,,,,,-79.7,,30,1.44E-05,-4.841637508
,,7/20/2021,GB,1,,doi.org/10.1016/j.ssi.2010.09.051,,[Cu]P(OCCOCCOC)(OCCOCCOC)=N[Au],[Cu]P(OCCOCCOC)(OCCOCCOC)=N[Au],,,,,,,,,,,,,,,,,,,,,,,,,,,,,,,,,,,,,,,,,,,,,,,,,,,,,,,,,,,,,,,,,,O=S(=O)([O-])C(F)(F)F.[Li+],,,0.070338983,,,,,,,,,,,-79.7,,35,1.69E-05,-4.772113295
,,7/20/2021,GB,1,,doi.org/10.1016/j.ssi.2010.09.051,,[Cu]P(OCCOCCOC)(OCCOCCOC)=N[Au],[Cu]P(OCCOCCOC)(OCCOCCOC)=N[Au],,,,,,,,,,,,,,,,,,,,,,,,,,,,,,,,,,,,,,,,,,,,,,,,,,,,,,,,,,,,,,,,,,O=S(=O)([O-])C(F)(F)F.[Li+],,,0.070338983,,,,,,,,,,,-79.7,,40,1.96E-05,-4.707743929
,,7/20/2021,GB,1,,doi.org/10.1016/j.ssi.2010.09.051,,[Cu]P(OCCOCCOC)(OCCOCCOC)=N[Au],[Cu]P(OCCOCCOC)(OCCOCCOC)=N[Au],,,,,,,,,,,,,,,,,,,,,,,,,,,,,,,,,,,,,,,,,,,,,,,,,,,,,,,,,,,,,,,,,,O=S(=O)([O-])C(F)(F)F.[Li+],,,0.070338983,,,,,,,,,,,-79.7,,45,2.25E-05,-4.647817482
,,7/20/2021,GB,1,,doi.org/10.1016/j.ssi.2010.09.051,,[Cu]P(OCCOCCOC)(OCCOCCOC)=N[Au],[Cu]P(OCCOCCOC)(OCCOCCOC)=N[Au],,,,,,,,,,,,,,,,,,,,,,,,,,,,,,,,,,,,,,,,,,,,,,,,,,,,,,,,,,,,,,,,,,O=S(=O)([O-])C(F)(F)F.[Li+],,,0.070338983,,,,,,,,,,,-79.7,,50,2.56E-05,-4.591760035
,,7/20/2021,GB,1,,doi.org/10.1016/j.ssi.2010.09.051,,[Cu]P(OCCOCCOC)(OCCOCCOC)=N[Au],[Cu]P(OCCOCCOC)(OCCOCCOC)=N[Au],,,,,,,,,,,,,,,,,,,,,,,,,,,,,,,,,,,,,,,,,,,,,,,,,,,,,,,,,,,,,,,,,,O=S(=O)([O-])C(F)(F)F.[Li+],,,0.070338983,,,,,,,,,,,-79.7,,55,2.89E-05,-4.539102157
,,7/20/2021,GB,1,,doi.org/10.1016/j.ssi.2010.09.051,,[Cu]P(OCCOCCOC)(OCCOCCOC)=N[Au],[Cu]P(OCCOCCOC)(OCCOCCOC)=N[Au],,,,,,,,,,,,,,,,,,,,,,,,,,,,,,,,,,,,,,,,,,,,,,,,,,,,,,,,,,,,,,,,,,O=S(=O)([O-])C(F)(F)F.[Li+],,,0.070338983,,,,,,,,,,,-79.7,,60,3.23E-05,-4.490797478
,,7/20/2021,GB,1,,doi.org/10.1016/j.ssi.2010.09.051,,[Cu]P(OCCOCCOC)(OCCOCCOC)=N[Au],[Cu]P(OCCOCCOC)(OCCOCCOC)=N[Au],,,,,,,,,,,,,,,,,,,,,,,,,,,,,,,,,,,,,,,,,,,,,,,,,,,,,,,,,,,,,,,,,,O=S(=O)([O-])C(F)(F)F.[Li+],,,0.070338983,,,,,,,,,,,-79.7,,65,3.59E-05,-4.444905551
,,7/20/2021,GB,1,,doi.org/10.1016/j.ssi.2010.09.051,,[Cu]P(OCCOCCOC)(OCCOCCOC)=N[Au],[Cu]P(OCCOCCOC)(OCCOCCOC)=N[Au],,,,,,,,,,,,,,,,,,,,,,,,,,,,,,,,,,,,,,,,,,,,,,,,,,,,,,,,,,,,,,,,,,O=S(=O)([O-])C(F)(F)F.[Li+],,,0.070338983,,,,,,,,,,,-79.7,,70,3.96E-05,-4.402304814
,,7/20/2021,GB,1,,doi.org/10.1016/j.ssi.2010.09.051,,[Cu]P(OCCOCCOC)(OCCOCCOC)=N[Au],[Cu]P(OCCOCCOC)(OCCOCCOC)=N[Au],,,,,,,,,,,,,,,,,,,,,,,,,,,,,,,,,,,,,,,,,,,,,,,,,,,,,,,,,,,,,,,,,,O=S(=O)([O-])C(F)(F)F.[Li+],,,0.070338983,,,,,,,,,,,-79.7,,75,4.35E-05,-4.361510743
,,7/20/2021,GB,1,,doi.org/10.1016/j.ssi.2010.09.051,,[Cu]P(OCCOCCOC)(OCCOCCOC)=N[Au],[Cu]P(OCCOCCOC)(OCCOCCOC)=N[Au],,,,,,,,,,,,,,,,,,,,,,,,,,,,,,,,,,,,,,,,,,,,,,,,,,,,,,,,,,,,,,,,,,O=S(=O)([O-])C(F)(F)F.[Li+],,,0.070338983,,,,,,,,,,,-79.7,,80,4.75E-05,-4.32330639
,,7/20/2021,GB,1,,doi.org/10.1016/j.ssi.2010.09.051,,[Cu]P(OCCOCCOC)(OCCOCCOC)=N[Au],[Cu]P(OCCOCCOC)(OCCOCCOC)=N[Au],,,,,,,,,,,,,,,,,,,,,,,,,,,,,,,,,,,,,,,,,,,,,,,,,,,,,,,,,,,,,,,,,,O=S(=O)([O-])C(F)(F)F.[Li+],,,0.141394269,,,,,,,,,,,-79.29,,25,1.51E-05,-4.821023053
,,7/20/2021,GB,1,,doi.org/10.1016/j.ssi.2010.09.051,,[Cu]P(OCCOCCOC)(OCCOCCOC)=N[Au],[Cu]P(OCCOCCOC)(OCCOCCOC)=N[Au],,,,,,,,,,,,,,,,,,,,,,,,,,,,,,,,,,,,,,,,,,,,,,,,,,,,,,,,,,,,,,,,,,O=S(=O)([O-])C(F)(F)F.[Li+],,,0.141394269,,,,,,,,,,,-79.29,,30,1.80E-05,-4.744727495
,,7/20/2021,GB,1,,doi.org/10.1016/j.ssi.2010.09.051,,[Cu]P(OCCOCCOC)(OCCOCCOC)=N[Au],[Cu]P(OCCOCCOC)(OCCOCCOC)=N[Au],,,,,,,,,,,,,,,,,,,,,,,,,,,,,,,,,,,,,,,,,,,,,,,,,,,,,,,,,,,,,,,,,,O=S(=O)([O-])C(F)(F)F.[Li+],,,0.141394269,,,,,,,,,,,-79.29,,35,2.12E-05,-4.673664139
,,7/20/2021,GB,1,,doi.org/10.1016/j.ssi.2010.09.051,,[Cu]P(OCCOCCOC)(OCCOCCOC)=N[Au],[Cu]P(OCCOCCOC)(OCCOCCOC)=N[Au],,,,,,,,,,,,,,,,,,,,,,,,,,,,,,,,,,,,,,,,,,,,,,,,,,,,,,,,,,,,,,,,,,O=S(=O)([O-])C(F)(F)F.[Li+],,,0.141394269,,,,,,,,,,,-79.29,,40,2.46E-05,-4.609064893
,,7/20/2021,GB,1,,doi.org/10.1016/j.ssi.2010.09.051,,[Cu]P(OCCOCCOC)(OCCOCCOC)=N[Au],[Cu]P(OCCOCCOC)(OCCOCCOC)=N[Au],,,,,,,,,,,,,,,,,,,,,,,,,,,,,,,,,,,,,,,,,,,,,,,,,,,,,,,,,,,,,,,,,,O=S(=O)([O-])C(F)(F)F.[Li+],,,0.141394269,,,,,,,,,,,-79.29,,45,2.82E-05,-4.549750892
,,7/20/2021,GB,1,,doi.org/10.1016/j.ssi.2010.09.051,,[Cu]P(OCCOCCOC)(OCCOCCOC)=N[Au],[Cu]P(OCCOCCOC)(OCCOCCOC)=N[Au],,,,,,,,,,,,,,,,,,,,,,,,,,,,,,,,,,,,,,,,,,,,,,,,,,,,,,,,,,,,,,,,,,O=S(=O)([O-])C(F)(F)F.[Li+],,,0.141394269,,,,,,,,,,,-79.29,,50,3.19E-05,-4.496209317
,,7/20/2021,GB,1,,doi.org/10.1016/j.ssi.2010.09.051,,[Cu]P(OCCOCCOC)(OCCOCCOC)=N[Au],[Cu]P(OCCOCCOC)(OCCOCCOC)=N[Au],,,,,,,,,,,,,,,,,,,,,,,,,,,,,,,,,,,,,,,,,,,,,,,,,,,,,,,,,,,,,,,,,,O=S(=O)([O-])C(F)(F)F.[Li+],,,0.141394269,,,,,,,,,,,-79.29,,55,3.59E-05,-4.444905551
,,7/20/2021,GB,1,,doi.org/10.1016/j.ssi.2010.09.051,,[Cu]P(OCCOCCOC)(OCCOCCOC)=N[Au],[Cu]P(OCCOCCOC)(OCCOCCOC)=N[Au],,,,,,,,,,,,,,,,,,,,,,,,,,,,,,,,,,,,,,,,,,,,,,,,,,,,,,,,,,,,,,,,,,O=S(=O)([O-])C(F)(F)F.[Li+],,,0.141394269,,,,,,,,,,,-79.29,,60,4.00E-05,-4.397940009
,,7/20/2021,GB,1,,doi.org/10.1016/j.ssi.2010.09.051,,[Cu]P(OCCOCCOC)(OCCOCCOC)=N[Au],[Cu]P(OCCOCCOC)(OCCOCCOC)=N[Au],,,,,,,,,,,,,,,,,,,,,,,,,,,,,,,,,,,,,,,,,,,,,,,,,,,,,,,,,,,,,,,,,,O=S(=O)([O-])C(F)(F)F.[Li+],,,0.141394269,,,,,,,,,,,-79.29,,65,4.42E-05,-4.354577731
,,7/20/2021,GB,1,,doi.org/10.1016/j.ssi.2010.09.051,,[Cu]P(OCCOCCOC)(OCCOCCOC)=N[Au],[Cu]P(OCCOCCOC)(OCCOCCOC)=N[Au],,,,,,,,,,,,,,,,,,,,,,,,,,,,,,,,,,,,,,,,,,,,,,,,,,,,,,,,,,,,,,,,,,O=S(=O)([O-])C(F)(F)F.[Li+],,,0.141394269,,,,,,,,,,,-79.29,,70,4.85E-05,-4.314258261
,,7/20/2021,GB,1,,doi.org/10.1016/j.ssi.2010.09.051,,[Cu]P(OCCOCCOC)(OCCOCCOC)=N[Au],[Cu]P(OCCOCCOC)(OCCOCCOC)=N[Au],,,,,,,,,,,,,,,,,,,,,,,,,,,,,,,,,,,,,,,,,,,,,,,,,,,,,,,,,,,,,,,,,,O=S(=O)([O-])C(F)(F)F.[Li+],,,0.141394269,,,,,,,,,,,-79.29,,75,5.29E-05,-4.276544328
,,7/20/2021,GB,1,,doi.org/10.1016/j.ssi.2010.09.051,,[Cu]P(OCCOCCOC)(OCCOCCOC)=N[Au],[Cu]P(OCCOCCOC)(OCCOCCOC)=N[Au],,,,,,,,,,,,,,,,,,,,,,,,,,,,,,,,,,,,,,,,,,,,,,,,,,,,,,,,,,,,,,,,,,O=S(=O)([O-])C(F)(F)F.[Li+],,,0.141394269,,,,,,,,,,,-79.29,,80,5.73E-05,-4.241845378
,,7/20/2021,GB,1,,doi.org/10.1016/j.ssi.2010.09.051,,[Cu]P(OCCOCCOC)(OCCOCCOC)=N[Au],[Cu]P(OCCOCCOC)(OCCOCCOC)=N[Au],,,,,,,,,,,,,,,,,,,,,,,,,,,,,,,,,,,,,,,,,,,,,,,,,,,,,,,,,,,,,,,,,,O=S(=O)([O-])C(F)(F)F.[Li+],,,0.29511703,,,,,,,,,,,-75.13,,25,2.54E-05,-4.595166283
,,7/20/2021,GB,1,,doi.org/10.1016/j.ssi.2010.09.051,,[Cu]P(OCCOCCOC)(OCCOCCOC)=N[Au],[Cu]P(OCCOCCOC)(OCCOCCOC)=N[Au],,,,,,,,,,,,,,,,,,,,,,,,,,,,,,,,,,,,,,,,,,,,,,,,,,,,,,,,,,,,,,,,,,O=S(=O)([O-])C(F)(F)F.[Li+],,,0.29511703,,,,,,,,,,,-75.13,,30,3.04E-05,-4.517126416
,,7/20/2021,GB,1,,doi.org/10.1016/j.ssi.2010.09.051,,[Cu]P(OCCOCCOC)(OCCOCCOC)=N[Au],[Cu]P(OCCOCCOC)(OCCOCCOC)=N[Au],,,,,,,,,,,,,,,,,,,,,,,,,,,,,,,,,,,,,,,,,,,,,,,,,,,,,,,,,,,,,,,,,,O=S(=O)([O-])C(F)(F)F.[Li+],,,0.29511703,,,,,,,,,,,-75.13,,35,3.59E-05,-4.444905551
,,7/20/2021,GB,1,,doi.org/10.1016/j.ssi.2010.09.051,,[Cu]P(OCCOCCOC)(OCCOCCOC)=N[Au],[Cu]P(OCCOCCOC)(OCCOCCOC)=N[Au],,,,,,,,,,,,,,,,,,,,,,,,,,,,,,,,,,,,,,,,,,,,,,,,,,,,,,,,,,,,,,,,,,O=S(=O)([O-])C(F)(F)F.[Li+],,,0.29511703,,,,,,,,,,,-75.13,,40,4.20E-05,-4.37675071
,,7/20/2021,GB,1,,doi.org/10.1016/j.ssi.2010.09.051,,[Cu]P(OCCOCCOC)(OCCOCCOC)=N[Au],[Cu]P(OCCOCCOC)(OCCOCCOC)=N[Au],,,,,,,,,,,,,,,,,,,,,,,,,,,,,,,,,,,,,,,,,,,,,,,,,,,,,,,,,,,,,,,,,,O=S(=O)([O-])C(F)(F)F.[Li+],,,0.29511703,,,,,,,,,,,-75.13,,45,4.87E-05,-4.312471039
,,7/20/2021,GB,1,,doi.org/10.1016/j.ssi.2010.09.051,,[Cu]P(OCCOCCOC)(OCCOCCOC)=N[Au],[Cu]P(OCCOCCOC)(OCCOCCOC)=N[Au],,,,,,,,,,,,,,,,,,,,,,,,,,,,,,,,,,,,,,,,,,,,,,,,,,,,,,,,,,,,,,,,,,O=S(=O)([O-])C(F)(F)F.[Li+],,,0.29511703,,,,,,,,,,,-75.13,,50,5.60E-05,-4.251811973
,,7/20/2021,GB,1,,doi.org/10.1016/j.ssi.2010.09.051,,[Cu]P(OCCOCCOC)(OCCOCCOC)=N[Au],[Cu]P(OCCOCCOC)(OCCOCCOC)=N[Au],,,,,,,,,,,,,,,,,,,,,,,,,,,,,,,,,,,,,,,,,,,,,,,,,,,,,,,,,,,,,,,,,,O=S(=O)([O-])C(F)(F)F.[Li+],,,0.29511703,,,,,,,,,,,-75.13,,55,6.39E-05,-4.194499142
,,7/20/2021,GB,1,,doi.org/10.1016/j.ssi.2010.09.051,,[Cu]P(OCCOCCOC)(OCCOCCOC)=N[Au],[Cu]P(OCCOCCOC)(OCCOCCOC)=N[Au],,,,,,,,,,,,,,,,,,,,,,,,,,,,,,,,,,,,,,,,,,,,,,,,,,,,,,,,,,,,,,,,,,O=S(=O)([O-])C(F)(F)F.[Li+],,,0.29511703,,,,,,,,,,,-75.13,,60,7.24E-05,-4.140261434
,,7/20/2021,GB,1,,doi.org/10.1016/j.ssi.2010.09.051,,[Cu]P(OCCOCCOC)(OCCOCCOC)=N[Au],[Cu]P(OCCOCCOC)(OCCOCCOC)=N[Au],,,,,,,,,,,,,,,,,,,,,,,,,,,,,,,,,,,,,,,,,,,,,,,,,,,,,,,,,,,,,,,,,,O=S(=O)([O-])C(F)(F)F.[Li+],,,0.29511703,,,,,,,,,,,-75.13,,65,8.15E-05,-4.088842391
,,7/20/2021,GB,1,,doi.org/10.1016/j.ssi.2010.09.051,,[Cu]P(OCCOCCOC)(OCCOCCOC)=N[Au],[Cu]P(OCCOCCOC)(OCCOCCOC)=N[Au],,,,,,,,,,,,,,,,,,,,,,,,,,,,,,,,,,,,,,,,,,,,,,,,,,,,,,,,,,,,,,,,,,O=S(=O)([O-])C(F)(F)F.[Li+],,,0.29511703,,,,,,,,,,,-75.13,,70,9.11E-05,-4.040481623
,,7/20/2021,GB,1,,doi.org/10.1016/j.ssi.2010.09.051,,[Cu]P(OCCOCCOC)(OCCOCCOC)=N[Au],[Cu]P(OCCOCCOC)(OCCOCCOC)=N[Au],,,,,,,,,,,,,,,,,,,,,,,,,,,,,,,,,,,,,,,,,,,,,,,,,,,,,,,,,,,,,,,,,,O=S(=O)([O-])C(F)(F)F.[Li+],,,0.29511703,,,,,,,,,,,-75.13,,75,0.000101373,-3.994077701
,,7/20/2021,GB,1,,doi.org/10.1016/j.ssi.2010.09.051,,[Cu]P(OCCOCCOC)(OCCOCCOC)=N[Au],[Cu]P(OCCOCCOC)(OCCOCCOC)=N[Au],,,,,,,,,,,,,,,,,,,,,,,,,,,,,,,,,,,,,,,,,,,,,,,,,,,,,,,,,,,,,,,,,,O=S(=O)([O-])C(F)(F)F.[Li+],,,0.29511703,,,,,,,,,,,-75.13,,80,0.000112158,-3.950169744
,,7/20/2021,GB,1,,doi.org/10.1016/j.ssi.2010.09.051,,[Cu]P(OCCOCCOC)(OCCOCCOC)=N[Au],[Cu]P(OCCOCCOC)(OCCOCCOC)=N[Au],,,,,,,,,,,,,,,,,,,,,,,,,,,,,,,,,,,,,,,,,,,,,,,,,,,,,,,,,,,,,,,,,,O=S(=O)([O-])C(F)(F)F.[Li+],,,0.441333736,,,,,,,,,,,-73.1,,25,2.84E-05,-4.54668166
,,7/20/2021,GB,1,,doi.org/10.1016/j.ssi.2010.09.051,,[Cu]P(OCCOCCOC)(OCCOCCOC)=N[Au],[Cu]P(OCCOCCOC)(OCCOCCOC)=N[Au],,,,,,,,,,,,,,,,,,,,,,,,,,,,,,,,,,,,,,,,,,,,,,,,,,,,,,,,,,,,,,,,,,O=S(=O)([O-])C(F)(F)F.[Li+],,,0.441333736,,,,,,,,,,,-73.1,,30,3.42E-05,-4.465973894
