Repository: zjurillpolymer/SPE_prediction

# SPE Prediction

Polymer electrolyte conductivity prediction using graph neural networks.

## Data

Data from [ChemPropPred](https://github.com/learningmatter-mit/Chem-prop-pred) — polymer electrolyte conductivity measurements including SMILES, conductivity (log S/cm), molecular weight, salt concentration, and temperature.

- `data/clean_train_data.csv` — cleaned training data
- `data/PolymerElectrolyteData.csv` — full raw dataset
- `data/PolyInfo_8salts.csv` / `data/polyinfo_5salts_4conc.csv` — PolyInfo polymer database with salt additives

File: data/PolymerElectrolyteData.csv (part 154 of 154)
Notes,Compound Notebook Name,Date Copied to Master Database,Data Recorded By,Seshadri Group,Oyaizu Group,DOI,Solvent 1 (S1),S1 SMILES,S1 SMILES 1,S1 SMILES 2,S1 SMILES 3,S1 Big SMILES,S1 End Group 1,S1 End Group 2,S1 Mol %,S1 Weight %,S1 SMILES 1 Mol %,S1 SMILES 2 Mol %,S1 SMILES 3 Mol %,S1 Molar Ratio,S1 Weight Ratio,S1 Mw,S1 Mn,S1 Mn or Mw,S1 Mw/Mn,S1 DOP,S1 Molar Mass (g/mol),S1 Type,S1 Block Mol Weight,Solvent 2 (S2),S2 SMILES,S2 SMILES 1,S2 SMILES 2,S2 Mol %,S2 Weight %,S2 SMILES 1 Mol %,S2 SMILES 2 Mol %,S2 Molar Ratio,S2 Weight Ratio,S2 Mw,S2 Mn,S2 Mn or Mw,S2 Mw/Mn,S2 DOP,S2 Molar Mass (g/mol),S2 Type,Solvent 3 (S3),S3 SMILES,S3 SMILES 1,S3 Mol %,S3 Weight %,S3 Molar Ratio,S3 Weight Ratio,S3 Mw,S3 Mn,S3 Mn or Mw,S3 Mw/Mn,S3 DOP,S3 Molar Mass (g/mol),S3 Type,Solvent 4 (S4),S4 SMILES,S4 Mol %,S4 Weight %,S4 Molar Ratio,S4 Weight Ratio,S4 Mw,S4 Mn,S4 Mn or Mw,S4 Mw/Mn,S4 DOP,S4 Molar Mass (g/mol),S4 Type,Salt 1,Salt1 SMILES,Salt1 Mol %,Salt1 Weight %,Salt1 Molality (mol salt/kg polymer),Salt1 Molar Mass (g/mol),Salt 2,Salt2 SMILES,Salt2 Mol %,Salt2 Weight %,Salt2 Molality (mol salt/kg polymer),Salt2 Molar Mass (g/mol),Inorganic Material 1 (IM1),IM1 Weight %,IM1 Particle Size (nm),Tg (oC),Heating Rate (K/min),Temperature (oC),Conductivity (S/cm),log Conductivity (S/cm)
,,7/20/2021,GB,1,,doi.org/10.1016/j.ssi.2010.09.051,,[Cu]P(OCCOCCOC)(OCCOCCOC)=N[Au],[Cu]P(OCCOCCOC)(OCCOCCOC)=N[Au],,,,,,,,,,,,,,,,,,,,,,,,,,,,,,,,,,,,,,,,,,,,,,,,,,,,,,,,,,,,,,,,,,O=S(=O)([O-])C(F)(F)F.[Li+],,,0.441333736,,,,,,,,,,,-73.1,,35,4.09E-05,-4.388276692
,,7/20/2021,GB,1,,doi.org/10.1016/j.ssi.2010.09.051,,[Cu]P(OCCOCCOC)(OCCOCCOC)=N[Au],[Cu]P(OCCOCCOC)(OCCOCCOC)=N[Au],,,,,,,,,,,,,,,,,,,,,,,,,,,,,,,,,,,,,,,,,,,,,,,,,,,,,,,,,,,,,,,,,,O=S(=O)([O-])C(F)(F)F.[Li+],,,0.441333736,,,,,,,,,,,-73.1,,40,4.84E-05,-4.315154638
,,7/20/2021,GB,1,,doi.org/10.1016/j.ssi.2010.09.051,,[Cu]P(OCCOCCOC)(OCCOCCOC)=N[Au],[Cu]P(OCCOCCOC)(OCCOCCOC)=N[Au],,,,,,,,,,,,,,,,,,,,,,,,,,,,,,,,,,,,,,,,,,,,,,,,,,,,,,,,,,,,,,,,,,O=S(=O)([O-])C(F)(F)F.[Li+],,,0.441333736,,,,,,,,,,,-73.1,,45,5.68E-05,-4.245651664
,,7/20/2021,GB,1,,doi.org/10.1016/j.ssi.2010.09.051,,[Cu]P(OCCOCCOC)(OCCOCCOC)=N[Au],[Cu]P(OCCOCCOC)(OCCOCCOC)=N[Au],,,,,,,,,,,,,,,,,,,,,,,,,,,,,,,,,,,,,,,,,,,,,,,,,,,,,,,,,,,,,,,,,,O=S(=O)([O-])C(F)(F)F.[Li+],,,0.441333736,,,,,,,,,,,-73.1,,50,6.61E-05,-4.179798541
,,7/20/2021,GB,1,,doi.org/10.1016/j.ssi.2010.09.051,,[Cu]P(OCCOCCOC)(OCCOCCOC)=N[Au],[Cu]P(OCCOCCOC)(OCCOCCOC)=N[Au],,,,,,,,,,,,,,,,,,,,,,,,,,,,,,,,,,,,,,,,,,,,,,,,,,,,,,,,,,,,,,,,,,O=S(=O)([O-])C(F)(F)F.[Li+],,,0.441333736,,,,,,,,,,,-73.1,,55,7.63E-05,-4.117475462
,,7/20/2021,GB,1,,doi.org/10.1016/j.ssi.2010.09.051,,[Cu]P(OCCOCCOC)(OCCOCCOC)=N[Au],[Cu]P(OCCOCCOC)(OCCOCCOC)=N[Au],,,,,,,,,,,,,,,,,,,,,,,,,,,,,,,,,,,,,,,,,,,,,,,,,,,,,,,,,,,,,,,,,,O=S(=O)([O-])C(F)(F)F.[Li+],,,0.441333736,,,,,,,,,,,-73.1,,60,8.75E-05,-4.057991947
,,7/20/2021,GB,1,,doi.org/10.1016/j.ssi.2010.09.051,,[Cu]P(OCCOCCOC)(OCCOCCOC)=N[Au],[Cu]P(OCCOCCOC)(OCCOCCOC)=N[Au],,,,,,,,,,,,,,,,,,,,,,,,,,,,,,,,,,,,,,,,,,,,,,,,,,,,,,,,,,,,,,,,,,O=S(=O)([O-])C(F)(F)F.[Li+],,,0.441333736,,,,,,,,,,,-73.1,,65,9.97E-05,-4.001304842
,,7/20/2021,GB,1,,doi.org/10.1016/j.ssi.2010.09.051,,[Cu]P(OCCOCCOC)(OCCOCCOC)=N[Au],[Cu]P(OCCOCCOC)(OCCOCCOC)=N[Au],,,,,,,,,,,,,,,,,,,,,,,,,,,,,,,,,,,,,,,,,,,,,,,,,,,,,,,,,,,,,,,,,,O=S(=O)([O-])C(F)(F)F.[Li+],,,0.441333736,,,,,,,,,,,-73.1,,70,0.00011286,-3.947459954
,,7/20/2021,GB,1,,doi.org/10.1016/j.ssi.2010.09.051,,[Cu]P(OCCOCCOC)(OCCOCCOC)=N[Au],[Cu]P(OCCOCCOC)(OCCOCCOC)=N[Au],,,,,,,,,,,,,,,,,,,,,,,,,,,,,,,,,,,,,,,,,,,,,,,,,,,,,,,,,,,,,,,,,,O=S(=O)([O-])C(F)(F)F.[Li+],,,0.441333736,,,,,,,,,,,-73.1,,75,0.000127082,-3.895915959
,,7/20/2021,GB,1,,doi.org/10.1016/j.ssi.2010.09.051,,[Cu]P(OCCOCCOC)(OCCOCCOC)=N[Au],[Cu]P(OCCOCCOC)(OCCOCCOC)=N[Au],,,,,,,,,,,,,,,,,,,,,,,,,,,,,,,,,,,,,,,,,,,,,,,,,,,,,,,,,,,,,,,,,,O=S(=O)([O-])C(F)(F)F.[Li+],,,0.441333736,,,,,,,,,,,-73.1,,80,0.00014234,-3.846673039
,,7/20/2021,GB,1,,doi.org/10.1016/j.ssi.2010.09.051,,[Cu]P(OCCOCCOC)(OCCOCCOC)=N[Au],[Cu]P(OCCOCCOC)(OCCOCCOC)=N[Au],,,,,,,,,,,,,,,,,,,,,,,,,,,,,,,,,,,,,,,,,,,,,,,,,,,,,,,,,,,,,,,,,,O=S(=O)([O-])C(F)(F)F.[Li+],,,0.883575463,,,,,,,,,,,-65.23,,25,2.28E-05,-4.642065153
,,7/20/2021,GB,1,,doi.org/10.1016/j.ssi.2010.09.051,,[Cu]P(OCCOCCOC)(OCCOCCOC)=N[Au],[Cu]P(OCCOCCOC)(OCCOCCOC)=N[Au],,,,,,,,,,,,,,,,,,,,,,,,,,,,,,,,,,,,,,,,,,,,,,,,,,,,,,,,,,,,,,,,,,O=S(=O)([O-])C(F)(F)F.[Li+],,,0.883575463,,,,,,,,,,,-65.23,,30,2.96E-05,-4.528708289
,,7/20/2021,GB,1,,doi.org/10.1016/j.ssi.2010.09.051,,[Cu]P(OCCOCCOC)(OCCOCCOC)=N[Au],[Cu]P(OCCOCCOC)(OCCOCCOC)=N[Au],,,,,,,,,,,,,,,,,,,,,,,,,,,,,,,,,,,,,,,,,,,,,,,,,,,,,,,,,,,,,,,,,,O=S(=O)([O-])C(F)(F)F.[Li+],,,0.883575463,,,,,,,,,,,-65.23,,35,3.78E-05,-4.4225082
,,7/20/2021,GB,1,,doi.org/10.1016/j.ssi.2010.09.051,,[Cu]P(OCCOCCOC)(OCCOCCOC)=N[Au],[Cu]P(OCCOCCOC)(OCCOCCOC)=N[Au],,,,,,,,,,,,,,,,,,,,,,,,,,,,,,,,,,,,,,,,,,,,,,,,,,,,,,,,,,,,,,,,,,O=S(=O)([O-])C(F)(F)F.[Li+],,,0.883575463,,,,,,,,,,,-65.23,,40,4.75E-05,-4.32330639
,,7/20/2021,GB,1,,doi.org/10.1016/j.ssi.2010.09.051,,[Cu]P(OCCOCCOC)(OCCOCCOC)=N[Au],[Cu]P(OCCOCCOC)(OCCOCCOC)=N[Au],,,,,,,,,,,,,,,,,,,,,,,,,,,,,,,,,,,,,,,,,,,,,,,,,,,,,,,,,,,,,,,,,,O=S(=O)([O-])C(F)(F)F.[Li+],,,0.883575463,,,,,,,,,,,-65.23,,45,5.88E-05,-4.230622674
,,7/20/2021,GB,1,,doi.org/10.1016/j.ssi.2010.09.051,,[Cu]P(OCCOCCOC)(OCCOCCOC)=N[Au],[Cu]P(OCCOCCOC)(OCCOCCOC)=N[Au],,,,,,,,,,,,,,,,,,,,,,,,,,,,,,,,,,,,,,,,,,,,,,,,,,,,,,,,,,,,,,,,,,O=S(=O)([O-])C(F)(F)F.[Li+],,,0.883575463,,,,,,,,,,,-65.23,,50,7.19E-05,-4.14327111
,,7/20/2021,GB,1,,doi.org/10.1016/j.ssi.2010.09.051,,[Cu]P(OCCOCCOC)(OCCOCCOC)=N[Au],[Cu]P(OCCOCCOC)(OCCOCCOC)=N[Au],,,,,,,,,,,,,,,,,,,,,,,,,,,,,,,,,,,,,,,,,,,,,,,,,,,,,,,,,,,,,,,,,,O=S(=O)([O-])C(F)(F)F.[Li+],,,0.883575463,,,,,,,,,,,-65.23,,55,8.69E-05,-4.060980224
,,7/20/2021,GB,1,,doi.org/10.1016/j.ssi.2010.09.051,,[Cu]P(OCCOCCOC)(OCCOCCOC)=N[Au],[Cu]P(OCCOCCOC)(OCCOCCOC)=N[Au],,,,,,,,,,,,,,,,,,,,,,,,,,,,,,,,,,,,,,,,,,,,,,,,,,,,,,,,,,,,,,,,,,O=S(=O)([O-])C(F)(F)F.[Li+],,,0.883575463,,,,,,,,,,,-65.23,,60,0.000103884,-3.983451336
,,7/20/2021,GB,1,,doi.org/10.1016/j.ssi.2010.09.051,,[Cu]P(OCCOCCOC)(OCCOCCOC)=N[Au],[Cu]P(OCCOCCOC)(OCCOCCOC)=N[Au],,,,,,,,,,,,,,,,,,,,,,,,,,,,,,,,,,,,,,,,,,,,,,,,,,,,,,,,,,,,,,,,,,O=S(=O)([O-])C(F)(F)F.[Li+],,,0.883575463,,,,,,,,,,,-65.23,,65,0.000122956,-3.910250274
,,7/20/2021,GB,1,,doi.org/10.1016/j.ssi.2010.09.051,,[Cu]P(OCCOCCOC)(OCCOCCOC)=N[Au],[Cu]P(OCCOCCOC)(OCCOCCOC)=N[Au],,,,,,,,,,,,,,,,,,,,,,,,,,,,,,,,,,,,,,,,,,,,,,,,,,,,,,,,,,,,,,,,,,O=S(=O)([O-])C(F)(F)F.[Li+],,,0.883575463,,,,,,,,,,,-65.23,,70,0.000144207,-3.841013658
,,7/20/2021,GB,1,,doi.org/10.1016/j.ssi.2010.09.051,,[Cu]P(OCCOCCOC)(OCCOCCOC)=N[Au],[Cu]P(OCCOCCOC)(OCCOCCOC)=N[Au],,,,,,,,,,,,,,,,,,,,,,,,,,,,,,,,,,,,,,,,,,,,,,,,,,,,,,,,,,,,,,,,,,O=S(=O)([O-])C(F)(F)F.[Li+],,,0.883575463,,,,,,,,,,,-65.23,,75,0.000167712,-3.775435862
,,7/20/2021,GB,1,,doi.org/10.1016/j.ssi.2010.09.051,,[Cu]P(OCCOCCOC)(OCCOCCOC)=N[Au],[Cu]P(OCCOCCOC)(OCCOCCOC)=N[Au],,,,,,,,,,,,,,,,,,,,,,,,,,,,,,,,,,,,,,,,,,,,,,,,,,,,,,,,,,,,,,,,,,O=S(=O)([O-])C(F)(F)F.[Li+],,,0.883575463,,,,,,,,,,,-65.23,,80,0.000193535,-3.713240483
,,7/20/2021,GB,1,,doi.org/10.1016/j.ssi.2010.09.051,,[Cu]P(OCCOCCOC)(OCCOCCOC)=N[Au],[Cu]P(OCCOCCOC)(OCCOCCOC)=N[Au],,,,,,,,,,,,,,,,,,,,,,,,,,,,,,,,,,,,,,,,,,,,,,,,,,,,,,,,,,,,,,,,,,O=S(=O)([O-])C(F)(F)F.[Li+],,,1.766192493,,,,,,,,,,,-49.4,,25,1.13E-05,-4.946921557
,,7/20/2021,GB,1,,doi.org/10.1016/j.ssi.2010.09.051,,[Cu]P(OCCOCCOC)(OCCOCCOC)=N[Au],[Cu]P(OCCOCCOC)(OCCOCCOC)=N[Au],,,,,,,,,,,,,,,,,,,,,,,,,,,,,,,,,,,,,,,,,,,,,,,,,,,,,,,,,,,,,,,,,,O=S(=O)([O-])C(F)(F)F.[Li+],,,1.766192493,,,,,,,,,,,-49.4,,30,1.73E-05,-4.761953897
,,7/20/2021,GB,1,,doi.org/10.1016/j.ssi.2010.09.051,,[Cu]P(OCCOCCOC)(OCCOCCOC)=N[Au],[Cu]P(OCCOCCOC)(OCCOCCOC)=N[Au],,,,,,,,,,,,,,,,,,,,,,,,,,,,,,,,,,,,,,,,,,,,,,,,,,,,,,,,,,,,,,,,,,O=S(=O)([O-])C(F)(F)F.[Li+],,,1.766192493,,,,,,,,,,,-49.4,,35,2.52E-05,-4.598599459
,,7/20/2021,GB,1,,doi.org/10.1016/j.ssi.2010.09.051,,[Cu]P(OCCOCCOC)(OCCOCCOC)=N[Au],[Cu]P(OCCOCCOC)(OCCOCCOC)=N[Au],,,,,,,,,,,,,,,,,,,,,,,,,,,,,,,,,,,,,,,,,,,,,,,,,,,,,,,,,,,,,,,,,,O=S(=O)([O-])C(F)(F)F.[Li+],,,1.766192493,,,,,,,,,,,-49.4,,40,3.53E-05,-4.452225295
,,7/20/2021,GB,1,,doi.org/10.1016/j.ssi.2010.09.051,,[Cu]P(OCCOCCOC)(OCCOCCOC)=N[Au],[Cu]P(OCCOCCOC)(OCCOCCOC)=N[Au],,,,,,,,,,,,,,,,,,,,,,,,,,,,,,,,,,,,,,,,,,,,,,,,,,,,,,,,,,,,,,,,,,O=S(=O)([O-])C(F)(F)F.[Li+],,,1.766192493,,,,,,,,,,,-49.4,,45,4.79E-05,-4.319664487
,,7/20/2021,GB,1,,doi.org/10.1016/j.ssi.2010.09.051,,[Cu]P(OCCOCCOC)(OCCOCCOC)=N[Au],[Cu]P(OCCOCCOC)(OCCOCCOC)=N[Au],,,,,,,,,,,,,,,,,,,,,,,,,,,,,,,,,,,,,,,,,,,,,,,,,,,,,,,,,,,,,,,,,,O=S(=O)([O-])C(F)(F)F.[Li+],,,1.766192493,,,,,,,,,,,-49.4,,50,6.31E-05,-4.199970641
,,7/20/2021,GB,1,,doi.org/10.1016/j.ssi.2010.09.051,,[Cu]P(OCCOCCOC)(OCCOCCOC)=N[Au],[Cu]P(OCCOCCOC)(OCCOCCOC)=N[Au],,,,,,,,,,,,,,,,,,,,,,,,,,,,,,,,,,,,,,,,,,,,,,,,,,,,,,,,,,,,,,,,,,O=S(=O)([O-])C(F)(F)F.[Li+],,,1.766192493,,,,,,,,,,,-49.4,,55,8.12E-05,-4.090443971
,,7/20/2021,GB,1,,doi.org/10.1016/j.ssi.2010.09.051,,[Cu]P(OCCOCCOC)(OCCOCCOC)=N[Au],[Cu]P(OCCOCCOC)(OCCOCCOC)=N[Au],,,,,,,,,,,,,,,,,,,,,,,,,,,,,,,,,,,,,,,,,,,,,,,,,,,,,,,,,,,,,,,,,,O=S(=O)([O-])C(F)(F)F.[Li+],,,1.766192493,,,,,,,,,,,-49.4,,60,0.000102214,-3.990489616
,,7/20/2021,GB,1,,doi.org/10.1016/j.ssi.2010.09.051,,[Cu]P(OCCOCCOC)(OCCOCCOC)=N[Au],[Cu]P(OCCOCCOC)(OCCOCCOC)=N[Au],,,,,,,,,,,,,,,,,,,,,,,,,,,,,,,,,,,,,,,,,,,,,,,,,,,,,,,,,,,,,,,,,,O=S(=O)([O-])C(F)(F)F.[Li+],,,1.766192493,,,,,,,,,,,-49.4,,65,0.000126244,-3.898789253
,,7/20/2021,GB,1,,doi.org/10.1016/j.ssi.2010.09.051,,[Cu]P(OCCOCCOC)(OCCOCCOC)=N[Au],[Cu]P(OCCOCCOC)(OCCOCCOC)=N[Au],,,,,,,,,,,,,,,,,,,,,,,,,,,,,,,,,,,,,,,,,,,,,,,,,,,,,,,,,,,,,,,,,,O=S(=O)([O-])C(F)(F)F.[Li+],,,1.766192493,,,,,,,,,,,-49.4,,70,0.000153328,-3.814378529
,,7/20/2021,GB,1,,doi.org/10.1016/j.ssi.2010.09.051,,[Cu]P(OCCOCCOC)(OCCOCCOC)=N[Au],[Cu]P(OCCOCCOC)(OCCOCCOC)=N[Au],,,,,,,,,,,,,,,,,,,,,,,,,,,,,,,,,,,,,,,,,,,,,,,,,,,,,,,,,,,,,,,,,,O=S(=O)([O-])C(F)(F)F.[Li+],,,1.766192493,,,,,,,,,,,-49.4,,75,0.000183468,-3.736439673
,,7/20/2021,GB,1,,doi.org/10.1016/j.ssi.2010.09.051,,[Cu]P(OCCOCCOC)(OCCOCCOC)=N[Au],[Cu]P(OCCOCCOC)(OCCOCCOC)=N[Au],,,,,,,,,,,,,,,,,,,,,,,,,,,,,,,,,,,,,,,,,,,,,,,,,,,,,,,,,,,,,,,,,,O=S(=O)([O-])C(F)(F)F.[Li+],,,1.766192493,,,,,,,,,,,-49.4,,80,0.000216633,-3.664275386
,,7/20/2021,GB,1,,doi.org/10.1016/j.ssi.2010.09.051,,[Cu]P(OCCOCCOC)(OCCOCCOC)=N[Au],[Cu]P(OCCOCCOC)(OCCOCCOC)=N[Au],,,,,,,,,,,,,,,,,,,,,,,,,,,,,,,,,,,,,,,,,,,,,,,,,,,,,,,,,,,,,,,,,,O=S([N-]S(=O)(C(F)(F)F)=O)(C(F)(F)F)=O.[Li+],,,0.035282991,,,,,,,,,,,-78.69,,25,1.30E-05,-4.886056648
,,7/20/2021,GB,1,,doi.org/10.1016/j.ssi.2010.09.051,,[Cu]P(OCCOCCOC)(OCCOCCOC)=N[Au],[Cu]P(OCCOCCOC)(OCCOCCOC)=N[Au],,,,,,,,,,,,,,,,,,,,,,,,,,,,,,,,,,,,,,,,,,,,,,,,,,,,,,,,,,,,,,,,,,O=S([N-]S(=O)(C(F)(F)F)=O)(C(F)(F)F)=O.[Li+],,,0.035282991,,,,,,,,,,,-78.69,,30,1.61E-05,-4.793174124
,,7/20/2021,GB,1,,doi.org/10.1016/j.ssi.2010.09.051,,[Cu]P(OCCOCCOC)(OCCOCCOC)=N[Au],[Cu]P(OCCOCCOC)(OCCOCCOC)=N[Au],,,,,,,,,,,,,,,,,,,,,,,,,,,,,,,,,,,,,,,,,,,,,,,,,,,,,,,,,,,,,,,,,,O=S([N-]S(=O)(C(F)(F)F)=O)(C(F)(F)F)=O.[Li+],,,0.035282991,,,,,,,,,,,-78.69,,35,1.96E-05,-4.707743929
,,7/20/2021,GB,1,,doi.org/10.1016/j.ssi.2010.09.051,,[Cu]P(OCCOCCOC)(OCCOCCOC)=N[Au],[Cu]P(OCCOCCOC)(OCCOCCOC)=N[Au],,,,,,,,,,,,,,,,,,,,,,,,,,,,,,,,,,,,,,,,,,,,,,,,,,,,,,,,,,,,,,,,,,O=S([N-]S(=O)(C(F)(F)F)=O)(C(F)(F)F)=O.[Li+],,,0.035282991,,,,,,,,,,,-78.69,,40,2.36E-05,-4.627087997
,,7/20/2021,GB,1,,doi.org/10.1016/j.ssi.2010.09.051,,[Cu]P(OCCOCCOC)(OCCOCCOC)=N[Au],[Cu]P(OCCOCCOC)(OCCOCCOC)=N[Au],,,,,,,,,,,,,,,,,,,,,,,,,,,,,,,,,,,,,,,,,,,,,,,,,,,,,,,,,,,,,,,,,,O=S([N-]S(=O)(C(F)(F)F)=O)(C(F)(F)F)=O.[Li+],,,0.035282991,,,,,,,,,,,-78.69,,45,2.80E-05,-4.552841969
,,7/20/2021,GB,1,,doi.org/10.1016/j.ssi.2010.09.051,,[Cu]P(OCCOCCOC)(OCCOCCOC)=N[Au],[Cu]P(OCCOCCOC)(OCCOCCOC)=N[Au],,,,,,,,,,,,,,,,,,,,,,,,,,,,,,,,,,,,,,,,,,,,,,,,,,,,,,,,,,,,,,,,,,O=S([N-]S(=O)(C(F)(F)F)=O)(C(F)(F)F)=O.[Li+],,,0.035282991,,,,,,,,,,,-78.69,,50,3.29E-05,-4.482804102
,,7/20/2021,GB,1,,doi.org/10.1016/j.ssi.2010.09.051,,[Cu]P(OCCOCCOC)(OCCOCCOC)=N[Au],[Cu]P(OCCOCCOC)(OCCOCCOC)=N[Au],,,,,,,,,,,,,,,,,,,,,,,,,,,,,,,,,,,,,,,,,,,,,,,,,,,,,,,,,,,,,,,,,,O=S([N-]S(=O)(C(F)(F)F)=O)(C(F)(F)F)=O.[Li+],,,0.035282991,,,,,,,,,,,-78.69,,55,3.83E-05,-4.416801226
,,7/20/2021,GB,1,,doi.org/10.1016/j.ssi.2010.09.051,,[Cu]P(OCCOCCOC)(OCCOCCOC)=N[Au],[Cu]P(OCCOCCOC)(OCCOCCOC)=N[Au],,,,,,,,,,,,,,,,,,,,,,,,,,,,,,,,,,,,,,,,,,,,,,,,,,,,,,,,,,,,,,,,,,O=S([N-]S(=O)(C(F)(F)F)=O)(C(F)(F)F)=O.[Li+],,,0.035282991,,,,,,,,,,,-78.69,,60,4.42E-05,-4.354577731
,,7/20/2021,GB,1,,doi.org/10.1016/j.ssi.2010.09.051,,[Cu]P(OCCOCCOC)(OCCOCCOC)=N[Au],[Cu]P(OCCOCCOC)(OCCOCCOC)=N[Au],,,,,,,,,,,,,,,,,,,,,,,,,,,,,,,,,,,,,,,,,,,,,,,,,,,,,,,,,,,,,,,,,,O=S([N-]S(=O)(C(F)(F)F)=O)(C(F)(F)F)=O.[Li+],,,0.035282991,,,,,,,,,,,-78.69,,65,5.06E-05,-4.295849483
,,7/20/2021,GB,1,,doi.org/10.1016/j.ssi.2010.09.051,,[Cu]P(OCCOCCOC)(OCCOCCOC)=N[Au],[Cu]P(OCCOCCOC)(OCCOCCOC)=N[Au],,,,,,,,,,,,,,,,,,,,,,,,,,,,,,,,,,,,,,,,,,,,,,,,,,,,,,,,,,,,,,,,,,O=S([N-]S(=O)(C(F)(F)F)=O)(C(F)(F)F)=O.[Li+],,,0.035282991,,,,,,,,,,,-78.69,,70,5.74E-05,-4.241088108
,,7/20/2021,GB,1,,doi.org/10.1016/j.ssi.2010.09.051,,[Cu]P(OCCOCCOC)(OCCOCCOC)=N[Au],[Cu]P(OCCOCCOC)(OCCOCCOC)=N[Au],,,,,,,,,,,,,,,,,,,,,,,,,,,,,,,,,,,,,,,,,,,,,,,,,,,,,,,,,,,,,,,,,,O=S([N-]S(=O)(C(F)(F)F)=O)(C(F)(F)F)=O.[Li+],,,0.035282991,,,,,,,,,,,-78.69,,75,6.47E-05,-4.189095719
,,7/20/2021,GB,1,,doi.org/10.1016/j.ssi.2010.09.051,,[Cu]P(OCCOCCOC)(OCCOCCOC)=N[Au],[Cu]P(OCCOCCOC)(OCCOCCOC)=N[Au],,,,,,,,,,,,,,,,,,,,,,,,,,,,,,,,,,,,,,,,,,,,,,,,,,,,,,,,,,,,,,,,,,O=S([N-]S(=O)(C(F)(F)F)=O)(C(F)(F)F)=O.[Li+],,,0.035282991,,,,,,,,,,,-78.69,,80,7.24E-05,-4.140261434
,,7/20/2021,GB,1,,doi.org/10.1016/j.ssi.2010.09.051,,[Cu]P(OCCOCCOC)(OCCOCCOC)=N[Au],[Cu]P(OCCOCCOC)(OCCOCCOC)=N[Au],,,,,,,,,,,,,,,,,,,,,,,,,,,,,,,,,,,,,,,,,,,,,,,,,,,,,,,,,,,,,,,,,,O=S([N-]S(=O)(C(F)(F)F)=O)(C(F)(F)F)=O.[Li+],,,0.070621469,,,,,,,,,,,-79,,25,2.18E-05,-4.661543506
,,7/20/2021,GB,1,,doi.org/10.1016/j.ssi.2010.09.051,,[Cu]P(OCCOCCOC)(OCCOCCOC)=N[Au],[Cu]P(OCCOCCOC)(OCCOCCOC)=N[Au],,,,,,,,,,,,,,,,,,,,,,,,,,,,,,,,,,,,,,,,,,,,,,,,,,,,,,,,,,,,,,,,,,O=S([N-]S(=O)(C(F)(F)F)=O)(C(F)(F)F)=O.[Li+],,,0.070621469,,,,,,,,,,,-79,,30,2.69E-05,-4.57024772
,,7/20/2021,GB,1,,doi.org/10.1016/j.ssi.2010.09.051,,[Cu]P(OCCOCCOC)(OCCOCCOC)=N[Au],[Cu]P(OCCOCCOC)(OCCOCCOC)=N[Au],,,,,,,,,,,,,,,,,,,,,,,,,,,,,,,,,,,,,,,,,,,,,,,,,,,,,,,,,,,,,,,,,,O=S([N-]S(=O)(C(F)(F)F)=O)(C(F)(F)F)=O.[Li+],,,0.070621469,,,,,,,,,,,-79,,35,3.28E-05,-4.484126156
,,7/20/2021,GB,1,,doi.org/10.1016/j.ssi.2010.09.051,,[Cu]P(OCCOCCOC)(OCCOCCOC)=N[Au],[Cu]P(OCCOCCOC)(OCCOCCOC)=N[Au],,,,,,,,,,,,,,,,,,,,,,,,,,,,,,,,,,,,,,,,,,,,,,,,,,,,,,,,,,,,,,,,,,O=S([N-]S(=O)(C(F)(F)F)=O)(C(F)(F)F)=O.[Li+],,,0.070621469,,,,,,,,,,,-79,,40,3.95E-05,-4.403402904
,,7/20/2021,GB,1,,doi.org/10.1016/j.ssi.2010.09.051,,[Cu]P(OCCOCCOC)(OCCOCCOC)=N[Au],[Cu]P(OCCOCCOC)(OCCOCCOC)=N[Au],,,,,,,,,,,,,,,,,,,,,,,,,,,,,,,,,,,,,,,,,,,,,,,,,,,,,,,,,,,,,,,,,,O=S([N-]S(=O)(C(F)(F)F)=O)(C(F)(F)F)=O.[Li+],,,0.070621469,,,,,,,,,,,-79,,45,4.71E-05,-4.326979093
,,7/20/2021,GB,1,,doi.org/10.1016/j.ssi.2010.09.051,,[Cu]P(OCCOCCOC)(OCCOCCOC)=N[Au],[Cu]P(OCCOCCOC)(OCCOCCOC)=N[Au],,,,,,,,,,,,,,,,,,,,,,,,,,,,,,,,,,,,,,,,,,,,,,,,,,,,,,,,,,,,,,,,,,O=S([N-]S(=O)(C(F)(F)F)=O)(C(F)(F)F)=O.[Li+],,,0.070621469,,,,,,,,,,,-79,,50,5.55E-05,-4.255707017
,,7/20/2021,GB,1,,doi.org/10.1016/j.ssi.2010.09.051,,[Cu]P(OCCOCCOC)(OCCOCCOC)=N[Au],[Cu]P(OCCOCCOC)(OCCOCCOC)=N[Au],,,,,,,,,,,,,,,,,,,,,,,,,,,,,,,,,,,,,,,,,,,,,,,,,,,,,,,,,,,,,,,,,,O=S([N-]S(=O)(C(F)(F)F)=O)(C(F)(F)F)=O.[Li+],,,0.070621469,,,,,,,,,,,-79,,55,6.48E-05,-4.188424994
,,7/20/2021,GB,1,,doi.org/10.1016/j.ssi.2010.09.051,,[Cu]P(OCCOCCOC)(OCCOCCOC)=N[Au],[Cu]P(OCCOCCOC)(OCCOCCOC)=N[Au],,,,,,,,,,,,,,,,,,,,,,,,,,,,,,,,,,,,,,,,,,,,,,,,,,,,,,,,,,,,,,,,,,O=S([N-]S(=O)(C(F)(F)F)=O)(C(F)(F)F)=O.[Li+],,,0.070621469,,,,,,,,,,,-79,,60,7.50E-05,-4.124938737
,,7/20/2021,GB,1,,doi.org/10.1016/j.ssi.2010.09.051,,[Cu]P(OCCOCCOC)(OCCOCCOC)=N[Au],[Cu]P(OCCOCCOC)(OCCOCCOC)=N[Au],,,,,,,,,,,,,,,,,,,,,,,,,,,,,,,,,,,,,,,,,,,,,,,,,,,,,,,,,,,,,,,,,,O=S([N-]S(=O)(C(F)(F)F)=O)(C(F)(F)F)=O.[Li+],,,0.070621469,,,,,,,,,,,-79,,65,8.61E-05,-4.064996849
,,7/20/2021,GB,1,,doi.org/10.1016/j.ssi.2010.09.051,,[Cu]P(OCCOCCOC)(OCCOCCOC)=N[Au],[Cu]P(OCCOCCOC)(OCCOCCOC)=N[Au],,,,,,,,,,,,,,,,,,,,,,,,,,,,,,,,,,,,,,,,,,,,,,,,,,,,,,,,,,,,,,,,,,O=S([N-]S(=O)(C(F)(F)F)=O)(C(F)(F)F)=O.[Li+],,,0.070621469,,,,,,,,,,,-79,,70,9.81E-05,-4.008330993
,,7/20/2021,GB,1,,doi.org/10.1016/j.ssi.2010.09.051,,[Cu]P(OCCOCCOC)(OCCOCCOC)=N[Au],[Cu]P(OCCOCCOC)(OCCOCCOC)=N[Au],,,,,,,,,,,,,,,,,,,,,,,,,,,,,,,,,,,,,,,,,,,,,,,,,,,,,,,,,,,,,,,,,,O=S([N-]S(=O)(C(F)(F)F)=O)(C(F)(F)F)=O.[Li+],,,0.070621469,,,,,,,,,,,-79,,75,0.000111097,-3.954297668
,,7/20/2021,GB,1,,doi.org/10.1016/j.ssi.2010.09.051,,[Cu]P(OCCOCCOC)(OCCOCCOC)=N[Au],[Cu]P(OCCOCCOC)(OCCOCCOC)=N[Au],,,,,,,,,,,,,,,,,,,,,,,,,,,,,,,,,,,,,,,,,,,,,,,,,,,,,,,,,,,,,,,,,,O=S([N-]S(=O)(C(F)(F)F)=O)(C(F)(F)F)=O.[Li+],,,0.070621469,,,,,,,,,,,-79,,80,0.000125001,-3.903086513
,,7/20/2021,GB,1,,doi.org/10.1016/j.ssi.2010.09.051,,[Cu]P(OCCOCCOC)(OCCOCCOC)=N[Au],[Cu]P(OCCOCCOC)(OCCOCCOC)=N[Au],,,,,,,,,,,,,,,,,,,,,,,,,,,,,,,,,,,,,,,,,,,,,,,,,,,,,,,,,,,,,,,,,,O=S([N-]S(=O)(C(F)(F)F)=O)(C(F)(F)F)=O.[Li+],,,0.141242938,,,,,,,,,,,-77.8,,25,3.37E-05,-4.472370099
,,7/20/2021,GB,1,,doi.org/10.1016/j.ssi.2010.09.051,,[Cu]P(OCCOCCOC)(OCCOCCOC)=N[Au],[Cu]P(OCCOCCOC)(OCCOCCOC)=N[Au],,,,,,,,,,,,,,,,,,,,,,,,,,,,,,,,,,,,,,,,,,,,,,,,,,,,,,,,,,,,,,,,,,O=S([N-]S(=O)(C(F)(F)F)=O)(C(F)(F)F)=O.[Li+],,,0.141242938,,,,,,,,,,,-77.8,,30,4.23E-05,-4.373659633
,,7/20/2021,GB,1,,doi.org/10.1016/j.ssi.2010.09.051,,[Cu]P(OCCOCCOC)(OCCOCCOC)=N[Au],[Cu]P(OCCOCCOC)(OCCOCCOC)=N[Au],,,,,,,,,,,,,,,,,,,,,,,,,,,,,,,,,,,,,,,,,,,,,,,,,,,,,,,,,,,,,,,,,,O=S([N-]S(=O)(C(F)(F)F)=O)(C(F)(F)F)=O.[Li+],,,0.141242938,,,,,,,,,,,-77.8,,35,5.22E-05,-4.282329497
,,7/20/2021,GB,1,,doi.org/10.1016/j.ssi.2010.09.051,,[Cu]P(OCCOCCOC)(OCCOCCOC)=N[Au],[Cu]P(OCCOCCOC)(OCCOCCOC)=N[Au],,,,,,,,,,,,,,,,,,,,,,,,,,,,,,,,,,,,,,,,,,,,,,,,,,,,,,,,,,,,,,,,,,O=S([N-]S(=O)(C(F)(F)F)=O)(C(F)(F)F)=O.[Li+],,,0.141242938,,,,,,,,,,,-77.8,,40,6.36E-05,-4.196542884
,,7/20/2021,GB,1,,doi.org/10.1016/j.ssi.2010.09.051,,[Cu]P(OCCOCCOC)(OCCOCCOC)=N[Au],[Cu]P(OCCOCCOC)(OCCOCCOC)=N[Au],,,,,,,,,,,,,,,,,,,,,,,,,,,,,,,,,,,,,,,,,,,,,,,,,,,,,,,,,,,,,,,,,,O=S([N-]S(=O)(C(F)(F)F)=O)(C(F)(F)F)=O.[Li+],,,0.141242938,,,,,,,,,,,-77.8,,45,7.66E-05,-4.11577123
,,7/20/2021,GB,1,,doi.org/10.1016/j.ssi.2010.09.051,,[Cu]P(OCCOCCOC)(OCCOCCOC)=N[Au],[Cu]P(OCCOCCOC)(OCCOCCOC)=N[Au],,,,,,,,,,,,,,,,,,,,,,,,,,,,,,,,,,,,,,,,,,,,,,,,,,,,,,,,,,,,,,,,,,O=S([N-]S(=O)(C(F)(F)F)=O)(C(F)(F)F)=O.[Li+],,,0.141242938,,,,,,,,,,,-77.8,,50,9.11E-05,-4.040481623
,,7/20/2021,GB,1,,doi.org/10.1016/j.ssi.2010.09.051,,[Cu]P(OCCOCCOC)(OCCOCCOC)=N[Au],[Cu]P(OCCOCCOC)(OCCOCCOC)=N[Au],,,,,,,,,,,,,,,,,,,,,,,,,,,,,,,,,,,,,,,,,,,,,,,,,,,,,,,,,,,,,,,,,,O=S([N-]S(=O)(C(F)(F)F)=O)(C(F)(F)F)=O.[Li+],,,0.141242938,,,,,,,,,,,-77.8,,55,0.000107247,-3.969614847
,,7/20/2021,GB,1,,doi.org/10.1016/j.ssi.2010.09.051,,[Cu]P(OCCOCCOC)(OCCOCCOC)=N[Au],[Cu]P(OCCOCCOC)(OCCOCCOC)=N[Au],,,,,,,,,,,,,,,,,,,,,,,,,,,,,,,,,,,,,,,,,,,,,,,,,,,,,,,,,,,,,,,,,,O=S([N-]S(=O)(C(F)(F)F)=O)(C(F)(F)F)=O.[Li+],,,0.141242938,,,,,,,,,,,-77.8,,60,0.000125085,-3.902794767
,,7/20/2021,GB,1,,doi.org/10.1016/j.ssi.2010.09.051,,[Cu]P(OCCOCCOC)(OCCOCCOC)=N[Au],[Cu]P(OCCOCCOC)(OCCOCCOC)=N[Au],,,,,,,,,,,,,,,,,,,,,,,,,,,,,,,,,,,,,,,,,,,,,,,,,,,,,,,,,,,,,,,,,,O=S([N-]S(=O)(C(F)(F)F)=O)(C(F)(F)F)=O.[Li+],,,0.141242938,,,,,,,,,,,-77.8,,65,0.000144629,-3.839744617
,,7/20/2021,GB,1,,doi.org/10.1016/j.ssi.2010.09.051,,[Cu]P(OCCOCCOC)(OCCOCCOC)=N[Au],[Cu]P(OCCOCCOC)(OCCOCCOC)=N[Au],,,,,,,,,,,,,,,,,,,,,,,,,,,,,,,,,,,,,,,,,,,,,,,,,,,,,,,,,,,,,,,,,,O=S([N-]S(=O)(C(F)(F)F)=O)(C(F)(F)F)=O.[Li+],,,0.141242938,,,,,,,,,,,-77.8,,70,0.000165895,-3.780166703
,,7/20/2021,GB,1,,doi.org/10.1016/j.ssi.2010.09.051,,[Cu]P(OCCOCCOC)(OCCOCCOC)=N[Au],[Cu]P(OCCOCCOC)(OCCOCCOC)=N[Au],,,,,,,,,,,,,,,,,,,,,,,,,,,,,,,,,,,,,,,,,,,,,,,,,,,,,,,,,,,,,,,,,,O=S([N-]S(=O)(C(F)(F)F)=O)(C(F)(F)F)=O.[Li+],,,0.141242938,,,,,,,,,,,-77.8,,75,0.000188892,-3.723786435
,,7/20/2021,GB,1,,doi.org/10.1016/j.ssi.2010.09.051,,[Cu]P(OCCOCCOC)(OCCOCCOC)=N[Au],[Cu]P(OCCOCCOC)(OCCOCCOC)=N[Au],,,,,,,,,,,,,,,,,,,,,,,,,,,,,,,,,,,,,,,,,,,,,,,,,,,,,,,,,,,,,,,,,,O=S([N-]S(=O)(C(F)(F)F)=O)(C(F)(F)F)=O.[Li+],,,0.141242938,,,,,,,,,,,-77.8,,80,0.000213619,-3.670360122
,,7/20/2021,GB,1,,doi.org/10.1016/j.ssi.2010.09.051,,[Cu]P(OCCOCCOC)(OCCOCCOC)=N[Au],[Cu]P(OCCOCCOC)(OCCOCCOC)=N[Au],,,,,,,,,,,,,,,,,,,,,,,,,,,,,,,,,,,,,,,,,,,,,,,,,,,,,,,,,,,,,,,,,,O=S([N-]S(=O)(C(F)(F)F)=O)(C(F)(F)F)=O.[Li+],,,0.282485876,,,,,,,,,,,-74.04,,25,7.08E-05,-4.149966742
,,7/20/2021,GB,1,,doi.org/10.1016/j.ssi.2010.09.051,,[Cu]P(OCCOCCOC)(OCCOCCOC)=N[Au],[Cu]P(OCCOCCOC)(OCCOCCOC)=N[Au],,,,,,,,,,,,,,,,,,,,,,,,,,,,,,,,,,,,,,,,,,,,,,,,,,,,,,,,,,,,,,,,,,O=S([N-]S(=O)(C(F)(F)F)=O)(C(F)(F)F)=O.[Li+],,,0.282485876,,,,,,,,,,,-74.04,,30,9.05E-05,-4.043351421
,,7/20/2021,GB,1,,doi.org/10.1016/j.ssi.2010.09.051,,[Cu]P(OCCOCCOC)(OCCOCCOC)=N[Au],[Cu]P(OCCOCCOC)(OCCOCCOC)=N[Au],,,,,,,,,,,,,,,,,,,,,,,,,,,,,,,,,,,,,,,,,,,,,,,,,,,,,,,,,,,,,,,,,,O=S([N-]S(=O)(C(F)(F)F)=O)(C(F)(F)F)=O.[Li+],,,0.282485876,,,,,,,,,,,-74.04,,35,0.00011365,-3.94443056
,,7/20/2021,GB,1,,doi.org/10.1016/j.ssi.2010.09.051,,[Cu]P(OCCOCCOC)(OCCOCCOC)=N[Au],[Cu]P(OCCOCCOC)(OCCOCCOC)=N[Au],,,,,,,,,,,,,,,,,,,,,,,,,,,,,,,,,,,,,,,,,,,,,,,,,,,,,,,,,,,,,,,,,,O=S([N-]S(=O)(C(F)(F)F)=O)(C(F)(F)F)=O.[Li+],,,0.282485876,,,,,,,,,,,-74.04,,40,0.00014061,-3.851983792
,,7/20/2021,GB,1,,doi.org/10.1016/j.ssi.2010.09.051,,[Cu]P(OCCOCCOC)(OCCOCCOC)=N[Au],[Cu]P(OCCOCCOC)(OCCOCCOC)=N[Au],,,,,,,,,,,,,,,,,,,,,,,,,,,,,,,,,,,,,,,,,,,,,,,,,,,,,,,,,,,,,,,,,,O=S([N-]S(=O)(C(F)(F)F)=O)(C(F)(F)F)=O.[Li+],,,0.282485876,,,,,,,,,,,-74.04,,45,0.000171566,-3.765568774
,,7/20/2021,GB,1,,doi.org/10.1016/j.ssi.2010.09.051,,[Cu]P(OCCOCCOC)(OCCOCCOC)=N[Au],[Cu]P(OCCOCCOC)(OCCOCCOC)=N[Au],,,,,,,,,,,,,,,,,,,,,,,,,,,,,,,,,,,,,,,,,,,,,,,,,,,,,,,,,,,,,,,,,,O=S([N-]S(=O)(C(F)(F)F)=O)(C(F)(F)F)=O.[Li+],,,0.282485876,,,,,,,,,,,-74.04,,50,0.000206714,-3.684630109
,,7/20/2021,GB,1,,doi.org/10.1016/j.ssi.2010.09.051,,[Cu]P(OCCOCCOC)(OCCOCCOC)=N[Au],[Cu]P(OCCOCCOC)(OCCOCCOC)=N[Au],,,,,,,,,,,,,,,,,,,,,,,,,,,,,,,,,,,,,,,,,,,,,,,,,,,,,,,,,,,,,,,,,,O=S([N-]S(=O)(C(F)(F)F)=O)(C(F)(F)F)=O.[Li+],,,0.282485876,,,,,,,,,,,-74.04,,55,0.000246222,-3.608673145
,,7/20/2021,GB,1,,doi.org/10.1016/j.ssi.2010.09.051,,[Cu]P(OCCOCCOC)(OCCOCCOC)=N[Au],[Cu]P(OCCOCCOC)(OCCOCCOC)=N[Au],,,,,,,,,,,,,,,,,,,,,,,,,,,,,,,,,,,,,,,,,,,,,,,,,,,,,,,,,,,,,,,,,,O=S([N-]S(=O)(C(F)(F)F)=O)(C(F)(F)F)=O.[Li+],,,0.282485876,,,,,,,,,,,-74.04,,60,0.000290228,-3.537260691
,,7/20/2021,GB,1,,doi.org/10.1016/j.ssi.2010.09.051,,[Cu]P(OCCOCCOC)(OCCOCCOC)=N[Au],[Cu]P(OCCOCCOC)(OCCOCCOC)=N[Au],,,,,,,,,,,,,,,,,,,,,,,,,,,,,,,,,,,,,,,,,,,,,,,,,,,,,,,,,,,,,,,,,,O=S([N-]S(=O)(C(F)(F)F)=O)(C(F)(F)F)=O.[Li+],,,0.282485876,,,,,,,,,,,-74.04,,65,0.000338839,-3.470006609
,,7/20/2021,GB,1,,doi.org/10.1016/j.ssi.2010.09.051,,[Cu]P(OCCOCCOC)(OCCOCCOC)=N[Au],[Cu]P(OCCOCCOC)(OCCOCCOC)=N[Au],,,,,,,,,,,,,,,,,,,,,,,,,,,,,,,,,,,,,,,,,,,,,,,,,,,,,,,,,,,,,,,,,,O=S([N-]S(=O)(C(F)(F)F)=O)(C(F)(F)F)=O.[Li+],,,0.282485876,,,,,,,,,,,-74.04,,70,0.000392133,-3.406566608
,,7/20/2021,GB,1,,doi.org/10.1016/j.ssi.2010.09.051,,[Cu]P(OCCOCCOC)(OCCOCCOC)=N[Au],[Cu]P(OCCOCCOC)(OCCOCCOC)=N[Au],,,,,,,,,,,,,,,,,,,,,,,,,,,,,,,,,,,,,,,,,,,,,,,,,,,,,,,,,,,,,,,,,,O=S([N-]S(=O)(C(F)(F)F)=O)(C(F)(F)F)=O.[Li+],,,0.282485876,,,,,,,,,,,-74.04,,75,0.00045016,-3.346633098
,,7/20/2021,GB,1,,doi.org/10.1016/j.ssi.2010.09.051,,[Cu]P(OCCOCCOC)(OCCOCCOC)=N[Au],[Cu]P(OCCOCCOC)(OCCOCCOC)=N[Au],,,,,,,,,,,,,,,,,,,,,,,,,,,,,,,,,,,,,,,,,,,,,,,,,,,,,,,,,,,,,,,,,,O=S([N-]S(=O)(C(F)(F)F)=O)(C(F)(F)F)=O.[Li+],,,0.282485876,,,,,,,,,,,-74.04,,80,0.000512943,-3.289930893
,,7/20/2021,GB,1,,doi.org/10.1016/j.ssi.2010.09.051,,[Cu]P(OCCOCCOC)(OCCOCCOC)=N[Au],[Cu]P(OCCOCCOC)(OCCOCCOC)=N[Au],,,,,,,,,,,,,,,,,,,,,,,,,,,,,,,,,,,,,,,,,,,,,,,,,,,,,,,,,,,,,,,,,,O=S([N-]S(=O)(C(F)(F)F)=O)(C(F)(F)F)=O.[Li+],,,0.440324859,,,,,,,,,,,-70,,25,7.95E-05,-4.099632871
,,7/20/2021,GB,1,,doi.org/10.1016/j.ssi.2010.09.051,,[Cu]P(OCCOCCOC)(OCCOCCOC)=N[Au],[Cu]P(OCCOCCOC)(OCCOCCOC)=N[Au],,,,,,,,,,,,,,,,,,,,,,,,,,,,,,,,,,,,,,,,,,,,,,,,,,,,,,,,,,,,,,,,,,O=S([N-]S(=O)(C(F)(F)F)=O)(C(F)(F)F)=O.[Li+],,,0.440324859,,,,,,,,,,,-70,,30,0.000103281,-3.985979566
,,7/20/2021,GB,1,,doi.org/10.1016/j.ssi.2010.09.051,,[Cu]P(OCCOCCOC)(OCCOCCOC)=N[Au],[Cu]P(OCCOCCOC)(OCCOCCOC)=N[Au],,,,,,,,,,,,,,,,,,,,,,,,,,,,,,,,,,,,,,,,,,,,,,,,,,,,,,,,,,,,,,,,,,O=S([N-]S(=O)(C(F)(F)F)=O)(C(F)(F)F)=O.[Li+],,,0.440324859,,,,,,,,,,,-70,,35,0.00013173,-3.880315308
,,7/20/2021,GB,1,,doi.org/10.1016/j.ssi.2010.09.051,,[Cu]P(OCCOCCOC)(OCCOCCOC)=N[Au],[Cu]P(OCCOCCOC)(OCCOCCOC)=N[Au],,,,,,,,,,,,,,,,,,,,,,,,,,,,,,,,,,,,,,,,,,,,,,,,,,,,,,,,,,,,,,,,,,O=S([N-]S(=O)(C(F)(F)F)=O)(C(F)(F)F)=O.[Li+],,,0.440324859,,,,,,,,,,,-70,,40,0.000165236,-3.781895327
,,7/20/2021,GB,1,,doi.org/10.1016/j.ssi.2010.09.051,,[Cu]P(OCCOCCOC)(OCCOCCOC)=N[Au],[Cu]P(OCCOCCOC)(OCCOCCOC)=N[Au],,,,,,,,,,,,,,,,,,,,,,,,,,,,,,,,,,,,,,,,,,,,,,,,,,,,,,,,,,,,,,,,,,O=S([N-]S(=O)(C(F)(F)F)=O)(C(F)(F)F)=O.[Li+],,,0.440324859,,,,,,,,,,,-70,,45,0.000204169,-3.690010198
,,7/20/2021,GB,1,,doi.org/10.1016/j.ssi.2010.09.051,,[Cu]P(OCCOCCOC)(OCCOCCOC)=N[Au],[Cu]P(OCCOCCOC)(OCCOCCOC)=N[Au],,,,,,,,,,,,,,,,,,,,,,,,,,,,,,,,,,,,,,,,,,,,,,,,,,,,,,,,,,,,,,,,,,O=S([N-]S(=O)(C(F)(F)F)=O)(C(F)(F)F)=O.[Li+],,,0.440324859,,,,,,,,,,,-70,,50,0.00024886,-3.604044903
,,7/20/2021,GB,1,,doi.org/10.1016/j.ssi.2010.09.051,,[Cu]P(OCCOCCOC)(OCCOCCOC)=N[Au],[Cu]P(OCCOCCOC)(OCCOCCOC)=N[Au],,,,,,,,,,,,,,,,,,,,,,,,,,,,,,,,,,,,,,,,,,,,,,,,,,,,,,,,,,,,,,,,,,O=S([N-]S(=O)(C(F)(F)F)=O)(C(F)(F)F)=O.[Li+],,,0.440324859,,,,,,,,,,,-70,,55,0.000299601,-3.523456741
,,7/20/2021,GB,1,,doi.org/10.1016/j.ssi.2010.09.051,,[Cu]P(OCCOCCOC)(OCCOCCOC)=N[Au],[Cu]P(OCCOCCOC)(OCCOCCOC)=N[Au],,,,,,,,,,,,,,,,,,,,,,,,,,,,,,,,,,,,,,,,,,,,,,,,,,,,,,,,,,,,,,,,,,O=S([N-]S(=O)(C(F)(F)F)=O)(C(F)(F)F)=O.[Li+],,,0.440324859,,,,,,,,,,,-70,,60,0.000356643,-3.447766296
,,7/20/2021,GB,1,,doi.org/10.1016/j.ssi.2010.09.051,,[Cu]P(OCCOCCOC)(OCCOCCOC)=N[Au],[Cu]P(OCCOCCOC)(OCCOCCOC)=N[Au],,,,,,,,,,,,,,,,,,,,,,,,,,,,,,,,,,,,,,,,,,,,,,,,,,,,,,,,,,,,,,,,,,O=S([N-]S(=O)(C(F)(F)F)=O)(C(F)(F)F)=O.[Li+],,,0.440324859,,,,,,,,,,,-70,,65,0.000420195,-3.37654912
,,7/20/2021,GB,1,,doi.org/10.1016/j.ssi.2010.09.051,,[Cu]P(OCCOCCOC)(OCCOCCOC)=N[Au],[Cu]P(OCCOCCOC)(OCCOCCOC)=N[Au],,,,,,,,,,,,,,,,,,,,,,,,,,,,,,,,,,,,,,,,,,,,,,,,,,,,,,,,,,,,,,,,,,O=S([N-]S(=O)(C(F)(F)F)=O)(C(F)(F)F)=O.[Li+],,,0.440324859,,,,,,,,,,,-70,,70,0.000490421,-3.309430941
,,7/20/2021,GB,1,,doi.org/10.1016/j.ssi.2010.09.051,,[Cu]P(OCCOCCOC)(OCCOCCOC)=N[Au],[Cu]P(OCCOCCOC)(OCCOCCOC)=N[Au],,,,,,,,,,,,,,,,,,,,,,,,,,,,,,,,,,,,,,,,,,,,,,,,,,,,,,,,,,,,,,,,,,O=S([N-]S(=O)(C(F)(F)F)=O)(C(F)(F)F)=O.[Li+],,,0.440324859,,,,,,,,,,,-70,,75,0.000567447,-3.246074696
,,7/20/2021,GB,1,,doi.org/10.1016/j.ssi.2010.09.051,,[Cu]P(OCCOCCOC)(OCCOCCOC)=N[Au],[Cu]P(OCCOCCOC)(OCCOCCOC)=N[Au],,,,,,,,,,,,,,,,,,,,,,,,,,,,,,,,,,,,,,,,,,,,,,,,,,,,,,,,,,,,,,,,,,O=S([N-]S(=O)(C(F)(F)F)=O)(C(F)(F)F)=O.[Li+],,,0.440324859,,,,,,,,,,,-70,,80,0.000651357,-3.186180915
,,7/20/2021,GB,1,,doi.org/10.1016/j.ssi.2010.09.051,,[Cu]P(OCCOCCOC)(OCCOCCOC)=N[Au],[Cu]P(OCCOCCOC)(OCCOCCOC)=N[Au],,,,,,,,,,,,,,,,,,,,,,,,,,,,,,,,,,,,,,,,,,,,,,,,,,,,,,,,,,,,,,,,,,O=S([N-]S(=O)(C(F)(F)F)=O)(C(F)(F)F)=O.[Li+],,,0.882768362,,,,,,,,,,,-61.36,,25,0.000104766,-3.979779637
,,7/20/2021,GB,1,,doi.org/10.1016/j.ssi.2010.09.051,,[Cu]P(OCCOCCOC)(OCCOCCOC)=N[Au],[Cu]P(OCCOCCOC)(OCCOCCOC)=N[Au],,,,,,,,,,,,,,,,,,,,,,,,,,,,,,,,,,,,,,,,,,,,,,,,,,,,,,,,,,,,,,,,,,O=S([N-]S(=O)(C(F)(F)F)=O)(C(F)(F)F)=O.[Li+],,,0.882768362,,,,,,,,,,,-61.36,,30,0.000140319,-3.852883519
,,7/20/2021,GB,1,,doi.org/10.1016/j.ssi.2010.09.051,,[Cu]P(OCCOCCOC)(OCCOCCOC)=N[Au],[Cu]P(OCCOCCOC)(OCCOCCOC)=N[Au],,,,,,,,,,,,,,,,,,,,,,,,,,,,,,,,,,,,,,,,,,,,,,,,,,,,,,,,,,,,,,,,,,O=S([N-]S(=O)(C(F)(F)F)=O)(C(F)(F)F)=O.[Li+],,,0.882768362,,,,,,,,,,,-61.36,,35,0.00018443,-3.734168434
,,7/20/2021,GB,1,,doi.org/10.1016/j.ssi.2010.09.051,,[Cu]P(OCCOCCOC)(OCCOCCOC)=N[Au],[Cu]P(OCCOCCOC)(OCCOCCOC)=N[Au],,,,,,,,,,,,,,,,,,,,,,,,,,,,,,,,,,,,,,,,,,,,,,,,,,,,,,,,,,,,,,,,,,O=S([N-]S(=O)(C(F)(F)F)=O)(C(F)(F)F)=O.[Li+],,,0.882768362,,,,,,,,,,,-61.36,,40,0.000238297,-3.622881425
,,7/20/2021,GB,1,,doi.org/10.1016/j.ssi.2010.09.051,,[Cu]P(OCCOCCOC)(OCCOCCOC)=N[Au],[Cu]P(OCCOCCOC)(OCCOCCOC)=N[Au],,,,,,,,,,,,,,,,,,,,,,,,,,,,,,,,,,,,,,,,,,,,,,,,,,,,,,,,,,,,,,,,,,O=S([N-]S(=O)(C(F)(F)F)=O)(C(F)(F)F)=O.[Li+],,,0.882768362,,,,,,,,,,,-61.36,,45,0.00030314,-3.518356754
,,7/20/2021,GB,1,,doi.org/10.1016/j.ssi.2010.09.051,,[Cu]P(OCCOCCOC)(OCCOCCOC)=N[Au],[Cu]P(OCCOCCOC)(OCCOCCOC)=N[Au],,,,,,,,,,,,,,,,,,,,,,,,,,,,,,,,,,,,,,,,,,,,,,,,,,,,,,,,,,,,,,,,,,O=S([N-]S(=O)(C(F)(F)F)=O)(C(F)(F)F)=O.[Li+],,,0.882768362,,,,,,,,,,,-61.36,,50,0.000380184,-3.420006164
,,7/20/2021,GB,1,,doi.org/10.1016/j.ssi.2010.09.051,,[Cu]P(OCCOCCOC)(OCCOCCOC)=N[Au],[Cu]P(OCCOCCOC)(OCCOCCOC)=N[Au],,,,,,,,,,,,,,,,,,,,,,,,,,,,,,,,,,,,,,,,,,,,,,,,,,,,,,,,,,,,,,,,,,O=S([N-]S(=O)(C(F)(F)F)=O)(C(F)(F)F)=O.[Li+],,,0.882768362,,,,,,,,,,,-61.36,,55,0.000470643,-3.327308396
,,7/20/2021,GB,1,,doi.org/10.1016/j.ssi.2010.09.051,,[Cu]P(OCCOCCOC)(OCCOCCOC)=N[Au],[Cu]P(OCCOCCOC)(OCCOCCOC)=N[Au],,,,,,,,,,,,,,,,,,,,,,,,,,,,,,,,,,,,,,,,,,,,,,,,,,,,,,,,,,,,,,,,,,O=S([N-]S(=O)(C(F)(F)F)=O)(C(F)(F)F)=O.[Li+],,,0.882768362,,,,,,,,,,,-61.36,,60,0.000575707,-3.23979849
,,7/20/2021,GB,1,,doi.org/10.1016/j.ssi.2010.09.051,,[Cu]P(OCCOCCOC)(OCCOCCOC)=N[Au],[Cu]P(OCCOCCOC)(OCCOCCOC)=N[Au],,,,,,,,,,,,,,,,,,,,,,,,,,,,,,,,,,,,,,,,,,,,,,,,,,,,,,,,,,,,,,,,,,O=S([N-]S(=O)(C(F)(F)F)=O)(C(F)(F)F)=O.[Li+],,,0.882768362,,,,,,,,,,,-61.36,,65,0.000696531,-3.15705955
,,7/20/2021,GB,1,,doi.org/10.1016/j.ssi.2010.09.051,,[Cu]P(OCCOCCOC)(OCCOCCOC)=N[Au],[Cu]P(OCCOCCOC)(OCCOCCOC)=N[Au],,,,,,,,,,,,,,,,,,,,,,,,,,,,,,,,,,,,,,,,,,,,,,,,,,,,,,,,,,,,,,,,,,O=S([N-]S(=O)(C(F)(F)F)=O)(C(F)(F)F)=O.[Li+],,,0.882768362,,,,,,,,,,,-61.36,,70,0.000834219,-3.078719923
,,7/20/2021,GB,1,,doi.org/10.1016/j.ssi.2010.09.051,,[Cu]P(OCCOCCOC)(OCCOCCOC)=N[Au],[Cu]P(OCCOCCOC)(OCCOCCOC)=N[Au],,,,,,,,,,,,,,,,,,,,,,,,,,,,,,,,,,,,,,,,,,,,,,,,,,,,,,,,,,,,,,,,,,O=S([N-]S(=O)(C(F)(F)F)=O)(C(F)(F)F)=O.[Li+],,,0.882768362,,,,,,,,,,,-61.36,,75,0.000989819,-3.004444214
,,7/20/2021,GB,1,,doi.org/10.1016/j.ssi.2010.09.051,,[Cu]P(OCCOCCOC)(OCCOCCOC)=N[Au],[Cu]P(OCCOCCOC)(OCCOCCOC)=N[Au],,,,,,,,,,,,,,,,,,,,,,,,,,,,,,,,,,,,,,,,,,,,,,,,,,,,,,,,,,,,,,,,,,O=S([N-]S(=O)(C(F)(F)F)=O)(C(F)(F)F)=O.[Li+],,,0.882768362,,,,,,,,,,,-61.36,,80,0.001164312,-2.933930626
,,7/20/2021,GB,1,,doi.org/10.1016/j.ssi.2010.09.051,,[Cu]P(OCCOCCOC)(OCCOCCOC)=N[Au],[Cu]P(OCCOCCOC)(OCCOCCOC)=N[Au],,,,,,,,,,,,,,,,,,,,,,,,,,,,,,,,,,,,,,,,,,,,,,,,,,,,,,,,,,,,,,,,,,O=S([N-]S(=O)(C(F)(F)F)=O)(C(F)(F)F)=O.[Li+],,,1.765536723,,,,,,,,,,,-35.71,,25,5.83E-07,-6.234331445
,,7/20/2021,GB,1,,doi.org/10.1016/j.ssi.2010.09.051,,[Cu]P(OCCOCCOC)(OCCOCCOC)=N[Au],[Cu]P(OCCOCCOC)(OCCOCCOC)=N[Au],,,,,,,,,,,,,,,,,,,,,,,,,,,,,,,,,,,,,,,,,,,,,,,,,,,,,,,,,,,,,,,,,,O=S([N-]S(=O)(C(F)(F)F)=O)(C(F)(F)F)=O.[Li+],,,1.765536723,,,,,,,,,,,-35.71,,30,1.15E-06,-5.93930216
,,7/20/2021,GB,1,,doi.org/10.1016/j.ssi.2010.09.051,,[Cu]P(OCCOCCOC)(OCCOCCOC)=N[Au],[Cu]P(OCCOCCOC)(OCCOCCOC)=N[Au],,,,,,,,,,,,,,,,,,,,,,,,,,,,,,,,,,,,,,,,,,,,,,,,,,,,,,,,,,,,,,,,,,O=S([N-]S(=O)(C(F)(F)F)=O)(C(F)(F)F)=O.[Li+],,,1.765536723,,,,,,,,,,,-35.71,,35,2.09E-06,-5.679853714
,,7/20/2021,GB,1,,doi.org/10.1016/j.ssi.2010.09.051,,[Cu]P(OCCOCCOC)(OCCOCCOC)=N[Au],[Cu]P(OCCOCCOC)(OCCOCCOC)=N[Au],,,,,,,,,,,,,,,,,,,,,,,,,,,,,,,,,,,,,,,,,,,,,,,,,,,,,,,,,,,,,,,,,,O=S([N-]S(=O)(C(F)(F)F)=O)(C(F)(F)F)=O.[Li+],,,1.765536723,,,,,,,,,,,-35.71,,40,3.58E-06,-5.446116973
,,7/20/2021,GB,1,,doi.org/10.1016/j.ssi.2010.09.051,,[Cu]P(OCCOCCOC)(OCCOCCOC)=N[Au],[Cu]P(OCCOCCOC)(OCCOCCOC)=N[Au],,,,,,,,,,,,,,,,,,,,,,,,,,,,,,,,,,,,,,,,,,,,,,,,,,,,,,,,,,,,,,,,,,O=S([N-]S(=O)(C(F)(F)F)=O)(C(F)(F)F)=O.[Li+],,,1.765536723,,,,,,,,,,,-35.71,,45,5.80E-06,-5.236572006
,,7/20/2021,GB,1,,doi.org/10.1016/j.ssi.2010.09.051,,[Cu]P(OCCOCCOC)(OCCOCCOC)=N[Au],[Cu]P(OCCOCCOC)(OCCOCCOC)=N[Au],,,,,,,,,,,,,,,,,,,,,,,,,,,,,,,,,,,,,,,,,,,,,,,,,,,,,,,,,,,,,,,,,,O=S([N-]S(=O)(C(F)(F)F)=O)(C(F)(F)F)=O.[Li+],,,1.765536723,,,,,,,,,,,-35.71,,50,8.98E-06,-5.046723663
,,7/20/2021,GB,1,,doi.org/10.1016/j.ssi.2010.09.051,,[Cu]P(OCCOCCOC)(OCCOCCOC)=N[Au],[Cu]P(OCCOCCOC)(OCCOCCOC)=N[Au],,,,,,,,,,,,,,,,,,,,,,,,,,,,,,,,,,,,,,,,,,,,,,,,,,,,,,,,,,,,,,,,,,O=S([N-]S(=O)(C(F)(F)F)=O)(C(F)(F)F)=O.[Li+],,,1.765536723,,,,,,,,,,,-35.71,,55,1.34E-05,-4.872895202
,,7/20/2021,GB,1,,doi.org/10.1016/j.ssi.2010.09.051,,[Cu]P(OCCOCCOC)(OCCOCCOC)=N[Au],[Cu]P(OCCOCCOC)(OCCOCCOC)=N[Au],,,,,,,,,,,,,,,,,,,,,,,,,,,,,,,,,,,,,,,,,,,,,,,,,,,,,,,,,,,,,,,,,,O=S([N-]S(=O)(C(F)(F)F)=O)(C(F)(F)F)=O.[Li+],,,1.765536723,,,,,,,,,,,-35.71,,60,1.92E-05,-4.716698771
,,7/20/2021,GB,1,,doi.org/10.1016/j.ssi.2010.09.051,,[Cu]P(OCCOCCOC)(OCCOCCOC)=N[Au],[Cu]P(OCCOCCOC)(OCCOCCOC)=N[Au],,,,,,,,,,,,,,,,,,,,,,,,,,,,,,,,,,,,,,,,,,,,,,,,,,,,,,,,,,,,,,,,,,O=S([N-]S(=O)(C(F)(F)F)=O)(C(F)(F)F)=O.[Li+],,,1.765536723,,,,,,,,,,,-35.71,,65,2.67E-05,-4.573488739
,,7/20/2021,GB,1,,doi.org/10.1016/j.ssi.2010.09.051,,[Cu]P(OCCOCCOC)(OCCOCCOC)=N[Au],[Cu]P(OCCOCCOC)(OCCOCCOC)=N[Au],,,,,,,,,,,,,,,,,,,,,,,,,,,,,,,,,,,,,,,,,,,,,,,,,,,,,,,,,,,,,,,,,,O=S([N-]S(=O)(C(F)(F)F)=O)(C(F)(F)F)=O.[Li+],,,1.765536723,,,,,,,,,,,-35.71,,70,3.62E-05,-4.441291429
,,7/20/2021,GB,1,,doi.org/10.1016/j.ssi.2010.09.051,,[Cu]P(OCCOCCOC)(OCCOCCOC)=N[Au],[Cu]P(OCCOCCOC)(OCCOCCOC)=N[Au],,,,,,,,,,,,,,,,,,,,,,,,,,,,,,,,,,,,,,,,,,,,,,,,,,,,,,,,,,,,,,,,,,O=S([N-]S(=O)(C(F)(F)F)=O)(C(F)(F)F)=O.[Li+],,,1.765536723,,,,,,,,,,,-35.71,,75,4.80E-05,-4.318758763
,,7/20/2021,GB,1,,doi.org/10.1016/j.ssi.2010.09.051,,[Cu]P(OCCOCCOC)(OCCOCCOC)=N[Au],[Cu]P(OCCOCCOC)(OCCOCCOC)=N[Au],,,,,,,,,,,,,,,,,,,,,,,,,,,,,,,,,,,,,,,,,,,,,,,,,,,,,,,,,,,,,,,,,,O=S([N-]S(=O)(C(F)(F)F)=O)(C(F)(F)F)=O.[Li+],,,1.765536723,,,,,,,,,,,-35.71,,80,6.22E-05,-4.206209615
